Repository: yunyunfanfan/S-PA-CBB

# S-PA-CBB

Official research code, processed curve records, evaluation outputs, and manuscript source for:

> **From Physics to Selective Generation: Conditional Brownian Bridges for Sparse S–N Curve Reconstruction and Fatigue Decision-Making**

S-PA-CBB reconstructs a complete probabilistic stress–life (S–N) curve from only two to four observed fatigue tests. The method first fits an interpretable Basquin state, diagnoses whether that state is sufficient, and applies a ControlNet-style conditional Brownian-bridge residual only to curves that benefit from correction. The resulting posterior supports fatigue-strength inversion, service-life and damage calculations, and sequential experiment selection.

## Repository contents

- Root-level Python files — data conversion, model training, calibration, evaluation, ablation, and downstream-task code.
- `am2022_curves.json` and `external_data/` — harmonized curve-level JSON plus source metadata.
- `strict_splits/` — fixed AM2022 source/alloy-held-out splits and LODO summary.
- `final_protocol/` — compact, publication-facing metrics, tables, and selected plots.
- `paper_elsevier_draft/` — Elsevier CAS LaTeX source, bibliography, tables, figures, and a compiled PDF.
- [`DATA.md`](DATA.md) — official dataset links, licenses, conversion commands, and provenance notes.

## Environment

Python 3.10 or later is recommended. Install the common dependencies with:

```bash
python -m venv .venv
source .venv/bin/activate
pip install -r requirements.txt
```

PyTorch should be installed with the wheel appropriate for the local accelerator. The training scripts run on CPU, CUDA, or Ascend NPU where the corresponding PyTorch backend is available.

## Data preparation

The repository already contains the harmonized curve records used for the reported experiments. To rebuild them from the official sources, download the source files listed in [`DATA.md`](DATA.md), then run:

```bash
python convert_am2022.py --help
python convert_external_datasets.py --help
python build_multidataset.py --help
python make_strict_splits.py --help
python make_lodo_manifests.py --help
```

Source identifiers are retained in every converted record. The conversion scripts normalize units, reject ineligible records, and create curve-level rather than point-level partitions to prevent leakage.

## Main experimental pipeline

The principal model and evaluation entry points are:

```bash

# Conditional Brownian-bridge model
python control_score_bridge.py --help

# Validation-gated selective correction
python promote_selective_main_model.py --help

# External-domain and baseline evaluation
python external_control_eval.py --help
python external_baseline_benchmark.py --help

# Fatigue-strength inversion and active experiment selection
python downstream_fatigue_strength.py --help
python downstream_active_selection.py --help
```

All stochastic experiments expose explicit seed arguments. The paper uses three reverse Brownian-bridge steps for the core comparison and reports independent sensitivity sweeps over reverse-step and ensemble counts.

## Publication assets

The repository contains the publication figures and tables used by the manuscript. Plot-generation scripts are intentionally excluded from the public release; the underlying numerical JSON/CSV results remain available under `final_protocol/`.

Compile the manuscript from `manuscript/` with a standard TeX Live installation:

```bash
cd paper_elsevier_draft
latexmk -pdf main_v2.tex
```

## Reproducibility notes

- Sparse masks are deterministic functions of curve identifiers, budgets, and declared seeds.
- Model selection and the selective-correction gate use validation data only.
- Test curves remain untouched until final reporting.
- Raw database archives and trained checkpoints are intentionally not mirrored in Git. Official data links and licenses are recorded in [`DATA.md`](DATA.md).

## Citation

The article is under preparation. Until bibliographic details are assigned, please cite this repository using [`CITATION.cff`](CITATION.cff).

File: external_data/weld2025_disjoint_curves.json (part 1 of 223)
{"source": "https://doi.org/10.6084/m9.figshare.29254265.v2", "license": "CC BY 4.0", "conversion_notes": "NIMS-origin gigacycle records were removed into a disjoint external subset.", "curves": [{"id": "WELD2025:1", "name": "S355 mild steel | Butt Joint", "material_family": "Welded joint", "points": [[185.0, 2000000.0, 1]], "conditions": {"material": "S355 mild steel", "am_type": "GMAW (MAG - Metal Active Gas Welding)", "load_ratio": "0.1", "test_type": "Axial", "temperature": "-", "surface_treatment": "-"}, "metadata": {"dataset_id": 1, "title": "Numerical fatigue assessment of welded and HFMI-treated joints by notch stress/strain and fracture mechanical approaches", "doi": "10.1016/j.advengsoft.2016.01.022", "authors": "Leitner, Martin; Simunek, David; Shah, Syed Faheem; Stoschka, Michael", "publication": "ADVANCES IN ENGINEERING SOFTWARE", "year_of_publication": 2018, "UT": "WOS:000432714600012", "base_material": "S355 mild steel", "base_young_modulus": "-", "base_yield_strength": 355, "base_ultimate_strength": 575, "base_elongation": 22, "weld_material": "G3Si1", "weld_young_modulus": "-", "weld_yield_strength": 440, "weld_ultimate_strength": 530, "weld_elongation": 30, "processing": "-", "welding_joint": "Butt Joint", "welding_method": "GMAW (MAG - Metal Active Gas Welding)", "welding_voltage": 27.5, "welding_current": 290, "welding_speed": 10, "preheat_temp": "-", "welding_env": "Standard weld process gas M21 (82% Ar, 18% CO2)", "residual_stress": "-210 MPa to -290 MPa", "fatigue_specimen_type": "Standard", "fatigue_specimen_thickness": "-", "fatigue_test_type": "Axial", "fatigue_temp": "-", "fatigue_env": "-", "load_ratio": 0.1, "frequency": "-", "fatigue_machine": "-", "fatigue_standard": "-", "fatigue_test_control": "Stress and Strain-based approaches", "stress_concentration": "-", "failure_location": "Weld toe"}}, {"id": "WELD2025:2", "name": "S355 mild steel | Butt Joint", "material_family": "Welded joint", "points": [[220.0, 2000000.0, 1]], "conditions": {"material": "S355 mild steel", "am_type": "GMAW (MAG - Metal Active Gas Welding)", "load_ratio": "0.1", "test_type": "Axial", "temperature": "-", "surface_treatment": "HFMI-treated"}, "metadata": {"dataset_id": 2, "title": "Numerical fatigue assessment of welded and HFMI-treated joints by notch stress/strain and fracture mechanical approaches", "doi": "10.1016/j.advengsoft.2016.01.022", "authors": "Leitner, Martin; Simunek, David; Shah, Syed Faheem; Stoschka, Michael", "publication": "ADVANCES IN ENGINEERING SOFTWARE", "year_of_publication": 2018, "UT": "WOS:000432714600012", "base_material": "S355 mild steel", "base_young_modulus": "-", "base_yield_strength": 355, "base_ultimate_strength": 575, "base_elongation": 22, "weld_material": "G3Si1", "weld_young_modulus": "-", "weld_yield_strength": 440, "weld_ultimate_strength": 530, "weld_elongation": 30, "processing": "HFMI-treated", "welding_joint": "Butt Joint", "welding_method": "GMAW (MAG - Metal Active Gas Welding)", "welding_voltage": 27.5, "welding_current": 290, "welding_speed": 10, "preheat_temp": "-", "welding_env": "Standard weld process gas M21 (82% Ar, 18% CO2)", "residual_stress": "-210 MPa to -290 MPa", "fatigue_specimen_type": "Standard", "fatigue_specimen_thickness": "-", "fatigue_test_type": "Axial", "fatigue_temp": "-", "fatigue_env": "-", "load_ratio": 0.1, "frequency": "-", "fatigue_machine": "-", "fatigue_standard": "-", "fatigue_test_control": "Stress and Strain-based approaches", "stress_concentration": "-", "failure_location": "Weld toe"}}, {"id": "WELD2025:3", "name": "Modified HY130 high-strength steel | Cone-Cylinder Welded Joint", "material_family": "Welded joint", "points": [[89.0, 36400.0, 0], [89.0, 31363.0, 0], [89.0, 23461.0, 0], [89.0, 20983.0, 0], [89.0, 21523.0, 0], [89.0, 24891.0, 0]], "conditions": {"material": "Modified HY130 high-strength steel", "am_type": "Manual Arc Welding", "load_ratio": "-", "test_type": "Axial", "temperature": "25", "surface_treatment": "Normalizing, Quenching (twice), High-temperature Tempering"}, "metadata": {"dataset_id": 3, "title": "Residual Stress Release and Its Effects on the Fatigue Strength of Typical Welded Joints in Cone-Cylinder Pressure Structures", "doi": "10.1016/j.apor.2021.102673", "authors": "Li, Liangbi; Zhang, Jingxi; Zhang, Yiwen; Zhu, Deqin; Wan, Zhengquan; Li, Yanqing", "publication": "APPLIED OCEAN RESEARCH", "year_of_publication": 2021, "UT": "WOS:000652621000001", "base_material": "Modified HY130 high-strength steel", "base_young_modulus": 196, "base_yield_strength": 890, "base_ultimate_strength": 1025, "base_elongation": "-", "weld_material": "Modified HY130 high-strength steel", "weld_young_modulus": 196, "weld_yield_strength": 890, "weld_ultimate_strength": 1025, "weld_elongation": "-", "processing": "Normalizing, Quenching (twice), High-temperature Tempering", "welding_joint": "Cone-Cylinder Welded Joint", "welding_method": "Manual Arc Welding", "welding_voltage": 112, "welding_current": 23, "welding_speed": 2.08, "preheat_temp": 1300, "welding_env": "-", "residual_stress": "-", "fatigue_specimen_type": "Typical CCPS Welded Joint Specimen", "fatigue_specimen_thickness": 22, "fatigue_test_type": "Axial", "fatigue_temp": 25, "fatigue_env": "-", "load_ratio": "-", "frequency": "-", "fatigue_machine": "MTS Fatigue Testing System", "fatigue_standard": "-", "fatigue_test_control": "Load", "stress_concentration": "-", "failure_location": "-"}}, {"id": "WELD2025:4", "name": "AA5083-H111 | Butt Joint", "material_family": "Welded joint", "points": [[340.0, 162625.0, 0], [314.0, 207189.0, 0], [280.0, 255697.0, 0], [300.0, 786432.0, 0], [266.0, 1082949.0, 0], [280.0, 1635251.0, 0], [266.0, 1777487.0, 0], [254.0, 1367667.0, 0], [254.0, 9300333.0, 0]], "conditions": {"material": "AA5083-H111", "am_type": "-", "load_ratio": "0.1", "test_type": "Tension-Tension cyclic loading", "temperature": "-", "surface_treatment": "-"}, "metadata": {"dataset_id": 4, "title": "Characteristics of microstructure and fatigue resistance of hybrid fiber laser-MIG welded Al-Mg alloy joints", "doi": "10.1016/j.apsusc.2013.12.157", "authors": "Yan, Shaohua; Nie, Yuan; Zhu, Zongtao; Chen, Hui; Gou, Guoqing; Yu, Jinpeng; Wang, Guiguo", "publication": "APPLIED SURFACE SCIENCE", "year_of_publication": 2014, "UT": "WOS:000332396600002", "base_material": "AA5083-H111", "base_young_modulus": "-", "base_yield_strength": "-", "base_ultimate_strength": "-", "base_elongation": "-", "weld_material": "ER5356", "weld_young_modulus": "-", "weld_yield_strength": "-", "weld_ultimate_strength": "-", "weld_elongation": "-", "processing": "-", "welding_joint": "Butt Joint", "welding_method": "-", "welding_voltage": "-", "welding_current": "-", "welding_speed": "-", "preheat_temp": "-", "welding_env": "-", "residual_stress": "-", "fatigue_specimen_type": "Standard (Round bar)", "fatigue_specimen_thickness": "-", "fatigue_test_type": "Tension-Tension cyclic loading", "fatigue_temp": "-", "fatigue_env": "-", "load_ratio": 0.1, "frequency": "100-110", "fatigue_machine": "High-frequency fatigue machine by Xian Letry Co., Ltd.", "fatigue_standard": "-", "fatigue_test_control": "Stress", "stress_concentration": "-", "failure_location": "-"}}, {"id": "WELD2025:5", "name": "AA5083-H111 | Butt Joint", "material_family": "Welded joint", "points": [[340.0, 162625.0, 0], [314.0, 207189.0, 0], [280.0, 255697.0, 0], [300.0, 786432.0, 0], [266.0, 1082949.0, 0], [280.0, 1635251.0, 0], [266.0, 1777487.0, 0], [254.0, 1367667.0, 0], [254.0, 9300333.0, 0], [280.0, 104891.0, 0], [280.0, 148478.0, 0], [280.0, 232957.0, 0], [280.0, 239050.0, 0], [254.0, 237661.0, 0], [254.0, 251584.0, 0], [254.0, 288119.0, 0], [254.0, 318431.0, 0], [254.0, 330454.0, 0], [242.0, 519729.0, 0], [236.0, 9109859.0, 0], [216.0, 9163444.0, 0], [238.0, 936742.0, 0]], "conditions": {"material": "AA5083-H111", "am_type": "Hybrid Fiber Laser-MIG", "load_ratio": "0.1", "test_type": "Tension-Tension cyclic loading", "temperature": "-", "surface_treatment": "Chemical cleaning of the base metal surface"}, "metadata": {"dataset_id": 5, "title": "Characteristics of microstructure and fatigue resistance of hybrid fiber laser-MIG welded Al-Mg alloy joints", "doi": "10.1016/j.apsusc.2013.12.157", "authors": "Yan, Shaohua; Nie, Yuan; Zhu, Zongtao; Chen, Hui; Gou, Guoqing; Yu, Jinpeng; Wang, Guiguo", "publication": "APPLIED SURFACE SCIENCE", "year_of_publication": 2014, "UT": "WOS:000332396600002", "base_material": "AA5083-H111", "base_young_modulus": "-", "base_yield_strength": "-", "base_ultimate_strength": "-", "base_elongation": "-", "weld_material": "ER5356", "weld_young_modulus": "-", "weld_yield_strength": "-", "weld_ultimate_strength": "-", "weld_elongation": "-", "processing": "Chemical cleaning of the base metal surface", "welding_joint": "Butt Joint", "welding_method": "Hybrid Fiber Laser-MIG", "welding_voltage": "21.7 (Hybrid Laser-MIG), 23.5 (MIG)", "welding_current": "130 (Hybrid Laser-MIG), 190 (MIG)", "welding_speed": 13.83, "preheat_temp": "-", "welding_env": "99.999% pure argon shielding gas", "residual_stress": "-", "fatigue_specimen_type": "Standard (Round bar)", "fatigue_specimen_thickness": "-", "fatigue_test_type": "Tension-Tension cyclic loading", "fatigue_temp": "-", "fatigue_env": "-", "load_ratio": 0.1, "frequency": "100-110", "fatigue_machine": "High-frequency fatigue machine by Xian Letry Co., Ltd.", "fatigue_standard": "-", "fatigue_test_control": "Stress", "stress_concentration": "-", "failure_location": "-"}}, {"id": "WELD2025:6", "name": "AA5083-H111 | Butt Joint", "material_family": "Welded joint", "points": [[248.0, 134386.0, 0], [254.0, 174133.0, 0], [254.0, 181302.0, 0], [248.0, 183111.0, 0], [254.0, 224567.0, 0], [226.0, 308249.0, 0], [248.0, 620384.0, 0], [216.0, 508013.0, 0], [236.0, 840369.0, 0], [236.0, 964000.0, 0], [226.0, 1575152.0, 0], [226.0, 2289297.0, 0], [216.0, 2288378.0, 0], [206.0, 1763197.0, 0], [206.0, 3712621.0, 0], [206.0, 7553706.0, 0], [226.0, 9167207.0, 0], [198.0, 7961138.0, 0], [198.0, 9341383.0, 0], [190.0, 9151895.0, 0]], "conditions": {"material": "AA5083-H111", "am_type": "MIG", "load_ratio": "0.1", "test_type": "Tension-Tension cyclic loading", "temperature": "-", "surface_treatment": "Chemical cleaning of the base metal surface"}, "metadata": {"dataset_id": 6, "title": "Characteristics of microstructure and fatigue resistance of hybrid fiber laser-MIG welded Al-Mg alloy joints", "doi": "10.1016/j.apsusc.2013.12.157", "authors": "Yan, Shaohua; Nie, Yuan; Zhu, Zongtao; Chen, Hui; Gou, Guoqing; Yu, Jinpeng; Wang, Guiguo", "publication": "APPLIED SURFACE SCIENCE", "year_of_publication": 2014, "UT": "WOS:000332396600002", "base_material": "AA5083-H111", "base_young_modulus": "-", "base_yield_strength": "-", "base_ultimate_strength": "-", "base_elongation": "-", "weld_material": "ER5356", "weld_young_modulus": "-", "weld_yield_strength": "-", "weld_ultimate_strength": "-", "weld_elongation": "-", "processing": "Chemical cleaning of the base metal surface", "welding_joint": "Butt Joint", "welding_method": "MIG", "welding_voltage": 23.5, "welding_current": 190, "welding_speed": 4.17, "preheat_temp": "-", "welding_env": "99.999% pure argon shielding gas", "residual_stress": "-", "fatigue_specimen_type": "Standard (Round bar)", "fatigue_specimen_thickness": "-", "fatigue_test_type": "Tension-Tension cyclic loading", "fatigue_temp": "-", "fatigue_env": "-", "load_ratio": 0.1, "frequency": "100-110", "fatigue_machine": "High-frequency fatigue machine by Xian Letry Co., Ltd.", "fatigue_standard": "-", "fatigue_test_control": "Stress", "stress_concentration": "-", "failure_location": "-"}}, {"id": "WELD2025:7", "name": "- | Cruciform", "material_family": "Welded joint", "points": [[122.0, 2000000.0, 0], [101.0, 2000000.0, 0], [97.0, 2000000.0, 0], [102.0, 2000000.0, 0]], "conditions": {"material": "-", "am_type": "-", "load_ratio": "-", "test_type": "Tensile", "temperature": "-", "surface_treatment": "-"}, "metadata": {"dataset_id": 7, "title": "A simplified fatigue assessment method for transverse fillet welded joints", "doi": "10.1016/j.camss.2017.03.001", "authors": "Shen, Wei; Yan, Renjun; Barltrop, Nigel; Qin, Kai; He, Feng", "publication": "ACTA MECHANICA SOLIDA SINICA", "year_of_publication": 2017, "UT": "WOS:000405607500009", "base_material": "-", "base_young_modulus": "-", "base_yield_strength": "-", "base_ultimate_strength": "-", "base_elongation": "-", "weld_material": "-", "weld_young_modulus": "-", "weld_yield_strength": "-", "weld_ultimate_strength": "-", "weld_elongation": "-", "processing": "-", "welding_joint": "Cruciform", "welding_method": "-", "welding_voltage": "-", "welding_current": "-", "welding_speed": "-", "preheat_temp": "-", "welding_env": "-", "residual_stress": "-", "fatigue_specimen_type": "-", "fatigue_specimen_thickness": 13, "fatigue_test_type": "Tensile", "fatigue_temp": "-", "fatigue_env": "-", "load_ratio": "-", "frequency": "-", "fatigue_machine": "-", "fatigue_standard": "BS 7608, IIW", "fatigue_test_control": "-", "stress_concentration": "-", "failure_location": "Weld toe"}}, {"id": "WELD2025:8", "name": "- | Cruciform", "material_family": "Welded joint", "points": [[125.0, 2000000.0, 0], [89.0, 2000000.0, 0], [86.0, 2000000.0, 0]], "conditions": {"material": "-", "am_type": "-", "load_ratio": "-", "test_type": "Tensile", "temperature": "-", "surface_treatment": "-"}, "metadata": {"dataset_id": 8, "title": "A simplified fatigue assessment method for transverse fillet welded joints", "doi": "10.1016/j.camss.2017.03.001", "authors": "Shen, Wei; Yan, Renjun; Barltrop, Nigel; Qin, Kai; He, Feng", "publication": "ACTA MECHANICA SOLIDA SINICA", "year_of_publication": 2017, "UT": "WOS:000405607500009", "base_material": "-", "base_young_modulus": "-", "base_yield_strength": "-", "base_ultimate_strength": "-", "base_elongation": "-", "weld_material": "-", "weld_young_modulus": "-", "weld_yield_strength": "-", "weld_ultimate_strength": "-", "weld_elongation": "-", "processing": "-", "welding_joint": "Cruciform", "welding_method": "-", "welding_voltage": "-", "welding_current": "-", "welding_speed": "-", "preheat_temp": "-", "welding_env": "-", "residual_stress": "-", "fatigue_specimen_type": "-", "fatigue_specimen_thickness": 25, "fatigue_test_type": "Tensile", "fatigue_temp": "-", "fatigue_env": "-", "load_ratio": "-", "frequency": "-", "fatigue_machine": "-", "fatigue_standard": "BS 7608, IIW", "fatigue_test_control": "-", "stress_concentration": "-", "failure_location": "Weld toe"}}, {"id": "WELD2025:9", "name": "- | Cruciform", "material_family": "Welded joint", "points": [[93.0, 2000000.0, 0], [68.0, 2000000.0, 0], [81.0, 2000000.0, 0], [82.0, 2000000.0, 0]], "conditions": {"material": "-", "am_type": "-", "load_ratio": "-", "test_type": "Tensile", "temperature": "-", "surface_treatment": "-"}, "metadata": {"dataset_id": 9, "title": "A simplified fatigue assessment method for transverse fillet welded joints", "doi": "10.1016/j.camss.2017.03.001", "authors": "Shen, Wei; Yan, Renjun; Barltrop, Nigel; Qin, Kai; He, Feng", "publication": "ACTA MECHANICA SOLIDA SINICA", "year_of_publication": 2017, "UT": "WOS:000405607500009", "base_material": "-", "base_young_modulus": "-", "base_yield_strength": "-", "base_ultimate_strength": "-", "base_elongation": "-", "weld_material": "-", "weld_young_modulus": "-", "weld_yield_strength": "-", "weld_ultimate_strength": "-", "weld_elongation": "-", "processing": "-", "welding_joint": "Cruciform", "welding_method": "-", "welding_voltage": "-", "welding_current": "-", "welding_speed": "-", "preheat_temp": "-", "welding_env": "-", "residual_stress": "-", "fatigue_specimen_type": "-", "fatigue_specimen_thickness": 38, "fatigue_test_type": "Tensile", "fatigue_temp": "-", "fatigue_env": "-", "load_ratio": "-", "frequency": "-", "fatigue_machine": "-", "fatigue_standard": "BS 7608, IIW", "fatigue_test_control": "-", "stress_concentration": "-", "failure_location": "Weld toe"}}, {"id": "WELD2025:10", "name": "- | Cruciform", "material_family": "Welded joint", "points": [[125.0, 2000000.0, 0], [55.0, 2000000.0, 0], [74.0, 2000000.0, 0]], "conditions": {"material": "-", "am_type": "-", "load_ratio": "-", "test_type": "Tensile", "temperature": "-", "surface_treatment": "-"}, "metadata": {"dataset_id": 10, "title": "A simplified fatigue assessment method for transverse fillet welded joints", "doi": "10.1016/j.camss.2017.03.001", "authors": "Shen, Wei; Yan, Renjun; Barltrop, Nigel; Qin, Kai; He, Feng", "publication": "ACTA MECHANICA SOLIDA SINICA", "year_of_publication": 2017, "UT": "WOS:000405607500009", "base_material": "-", "base_young_modulus": "-", "base_yield_strength": "-", "base_ultimate_strength": "-", "base_elongation": "-", "weld_material": "-", "weld_young_modulus": "-", "weld_yield_strength": "-", "weld_ultimate_strength": "-", "weld_elongation": "-", "processing": "-", "welding_joint": "Cruciform", "welding_method": "-", "welding_voltage": "-", "welding_current": "-", "welding_speed": "-", "preheat_temp": "-", "welding_env": "-", "residual_stress": "-", "fatigue_specimen_type": "-", "fatigue_specimen_thickness": 100, "fatigue_test_type": "Tensile", "fatigue_temp": "-", "fatigue_env": "-", "load_ratio": "-", "frequency": "-", "fatigue_machine": "-", "fatigue_standard": "BS 7608, IIW", "fatigue_test_control": "-", "stress_concentration": "-", "failure_location": "Weld toe"}}, {"id": "WELD2025:11", "name": "- | Cruciform", "material_family": "Welded joint", "points": [[79.0, 2000000.0, 0]], "conditions": {"material": "-", "am_type": "-", "load_ratio": "-", "test_type": "Tensile", "temperature": "-", "surface_treatment": "-"}, "metadata": {"dataset_id": 11, "title": "A simplified fatigue assessment method for transverse fillet welded joints", "doi": "10.1016/j.camss.2017.03.001", "authors": "Shen, Wei; Yan, Renjun; Barltrop, Nigel; Qin, Kai; He, Feng", "publication": "ACTA MECHANICA SOLIDA SINICA", "year_of_publication": 2017, "UT": "WOS:000405607500009", "base_material": "-", "base_young_modulus": "-", "base_yield_strength": "-", "base_ultimate_strength": "-", "base_elongation": "-", "weld_material": "-", "weld_young_modulus": "-", "weld_yield_strength": "-", "weld_ultimate_strength": "-", "weld_elongation": "-", "processing": "-", "welding_joint": "Cruciform", "welding_method": "-", "welding_voltage": "-", "welding_current": "-", "welding_speed": "-", "preheat_temp": "-", "welding_env": "-", "residual_stress": "-", "fatigue_specimen_type": "-", "fatigue_specimen_thickness": 50, "fatigue_test_type": "Tensile", "fatigue_temp": "-", "fatigue_env": "-", "load_ratio": "-", "frequency": "-", "fatigue_machine": "-", "fatigue_standard": "BS 7608, IIW", "fatigue_test_control": "-", "stress_concentration": "-", "failure_location": "Weld toe"}}, {"id": "WELD2025:12", "name": "- | Cruciform", "material_family": "Welded joint", "points": [[155.0, 2000000.0, 0]], "conditions": {"material": "-", "am_type": "-", "load_ratio": "-", "test_type": "Bending", "temperature": "-", "surface_treatment": "-"}, "metadata": {"dataset_id": 12, "title": "A simplified fatigue assessment method for transverse fillet welded joints", "doi": "10.1016/j.camss.2017.03.001", "authors": "Shen, Wei; Yan, Renjun; Barltrop, Nigel; Qin, Kai; He, Feng", "publication": "ACTA MECHANICA SOLIDA SINICA", "year_of_publication": 2017, "UT": "WOS:000405607500009", "base_material": "-", "base_young_modulus": "-", "base_yield_strength": "-", "base_ultimate_strength": "-", "base_elongation": "-", "weld_material": "-", "weld_young_modulus": "-", "weld_yield_strength": "-", "weld_ultimate_strength": "-", "weld_elongation": "-", "processing": "-", "welding_joint": "Cruciform", "welding_method": "-", "welding_voltage": "-", "welding_current": "-", "welding_speed": "-", "preheat_temp": "-", "welding_env": "-", "residual_stress": "-", "fatigue_specimen_type": "-", "fatigue_specimen_thickness": 6.4, "fatigue_test_type": "Bending", "fatigue_temp": "-", "fatigue_env": "-", "load_ratio": "-", "frequency": "-", "fatigue_machine": "-", "fatigue_standard": "BS 7608, IIW", "fatigue_test_control": "-", "stress_concentration": "-", "failure_location": "Weld toe"}}, {"id": "WELD2025:13", "name": "- | Cruciform", "material_family": "Welded joint", "points": [[131.0, 2000000.0, 0]], "conditions": {"material": "-", "am_type": "-", "load_ratio": "-", "test_type": "Bending", "temperature": "-", "surface_treatment": "-"}, "metadata": {"dataset_id": 13, "title": "A simplified fatigue assessment method for transverse fillet welded joints", "doi": "10.1016/j.camss.2017.03.001", "authors": "Shen, Wei; Yan, Renjun; Barltrop, Nigel; Qin, Kai; He, Feng", "publication": "ACTA MECHANICA SOLIDA SINICA", "year_of_publication": 2017, "UT": "WOS:000405607500009", "base_material": "-", "base_young_modulus": "-", "base_yield_strength": "-", "base_ultimate_strength": "-", "base_elongation": "-", "weld_material": "-", "weld_young_modulus": "-", "weld_yield_strength": "-", "weld_ultimate_strength": "-", "weld_elongation": "-", "processing": "-", "welding_joint": "Cruciform", "welding_method": "-", "welding_voltage": "-", "welding_current": "-", "welding_speed": "-", "preheat_temp": "-", "welding_env": "-", "residual_stress": "-", "fatigue_specimen_type": "-", "fatigue_specimen_thickness": 8, "fatigue_test_type": "Bending", "fatigue_temp": "-", "fatigue_env": "-", "load_ratio": "-", "frequency": "-", "fatigue_machine": "-", "fatigue_standard": "BS 7608, IIW", "fatigue_test_control": "-", "stress_concentration": "-", "failure_location": "Weld toe"}}, {"id": "WELD2025:14", "name": "- | Cruciform", "material_family": "Welded joint", "points": [[128.0, 2000000.0, 0], [126.0, 2000000.0, 0], [119.0, 2000000.0, 0]], "conditions": {"material": "-", "am_type": "-", "load_ratio": "-", "test_type": "Bending", "temperature": "-", "surface_treatment": "-"}, "metadata": {"dataset_id": 14, "title": "A simplified fatigue assessment method for transverse fillet welded joints", "doi": "10.1016/j.camss.2017.03.001", "authors": "Shen, Wei; Yan, Renjun; Barltrop, Nigel; Qin, Kai; He, Feng", "publication": "ACTA MECHANICA SOLIDA SINICA", "year_of_publication": 2017, "UT": "WOS:000405607500009", "base_material": "-", "base_young_modulus": "-", "base_yield_strength": "-", "base_ultimate_strength": "-", "base_elongation": "-", "weld_material": "-", "weld_young_modulus": "-", "weld_yield_strength": "-", "weld_ultimate_strength": "-", "weld_elongation": "-", "processing": "-", "welding_joint": "Cruciform", "welding_method": "-", "welding_voltage": "-", "welding_current": "-", "welding_speed": "-", "preheat_temp": "-", "welding_env": "-", "residual_stress": "-", "fatigue_specimen_type": "-", "fatigue_specimen_thickness": 13, "fatigue_test_type": "Bending", "fatigue_temp": "-", "fatigue_env": "-", "load_ratio": "-", "frequency": "-", "fatigue_machine": "-", "fatigue_standard": "BS 7608, IIW", "fatigue_test_control": "-", "stress_concentration": "-", "failure_location": "Weld toe"}}, {"id": "WELD2025:15", "name": "- | Cruciform", "material_family": "Welded joint", "points": [[102.0, 2000000.0, 0]], "conditions": {"material": "-", "am_type": "-", "load_ratio": "-", "test_type": "Bending", "temperature": "-", "surface_treatment": "-"}, "metadata": {"dataset_id": 15, "title": "A simplified fatigue assessment method for transverse fillet welded joints", "doi": "10.1016/j.camss.2017.03.001", "authors": "Shen, Wei; Yan, Renjun; Barltrop, Nigel; Qin, Kai; He, Feng", "publication": "ACTA MECHANICA SOLIDA SINICA", "year_of_publication": 2017, "UT": "WOS:000405607500009", "base_material": "-", "base_young_modulus": "-", "base_yield_strength": "-", "base_ultimate_strength": "-", "base_elongation": "-", "weld_material": "-", "weld_young_modulus": "-", "weld_yield_strength": "-", "weld_ultimate_strength": "-", "weld_elongation": "-", "processing": "-", "welding_joint": "Cruciform", "welding_method": "-", "welding_voltage": "-", "welding_current": "-", "welding_speed": "-", "preheat_temp": "-", "welding_env": "-", "residual_stress": "-", "fatigue_specimen_type": "-", "fatigue_specimen_thickness": 25, "fatigue_test_type": "Bending", "fatigue_temp": "-", "fatigue_env": "-", "load_ratio": "-", "frequency": "-", "fatigue_machine": "-", "fatigue_standard": "BS 7608, IIW", "fatigue_test_control": "-", "stress_concentration": "-", "failure_location": "Weld toe"}}, {"id": "WELD2025:16", "name": "- | Cruciform", "material_family": "Welded joint", "points": [[113.0, 2000000.0, 0]], "conditions": {"material": "-", "am_type": "-", "load_ratio": "-", "test_type": "Bending", "temperature": "-", "surface_treatment": "-"}, "metadata": {"dataset_id": 16, "title": "A simplified fatigue assessment method for transverse fillet welded joints", "doi": "10.1016/j.camss.2017.03.001", "authors": "Shen, Wei; Yan, Renjun; Barltrop, Nigel; Qin, Kai; He, Feng", "publication": "ACTA MECHANICA SOLIDA SINICA", "year_of_publication": 2017, "UT": "WOS:000405607500009", "base_material": "-", "base_young_modulus": "-", "base_yield_strength": "-", "base_ultimate_strength": "-", "base_elongation": "-", "weld_material": "-", "weld_young_modulus": "-", "weld_yield_strength": "-", "weld_ultimate_strength": "-", "weld_elongation": "-", "processing": "-", "welding_joint": "Cruciform", "welding_method": "-", "welding_voltage": "-", "welding_current": "-", "welding_speed": "-", "preheat_temp": "-", "welding_env": "-", "residual_stress": "-", "fatigue_specimen_type": "-", "fatigue_specimen_thickness": 38, "fatigue_test_type": "Bending", "fatigue_temp": "-", "fatigue_env": "-", "load_ratio": "-", "frequency": "-", "fatigue_machine": "-", "fatigue_standard": "BS 7608, IIW", "fatigue_test_control": "-", "stress_concentration": "-", "failure_location": "Weld toe"}}, {"id": "WELD2025:17", "name": "Nylon 6 (Zytel® 73G30L NC010), reinforced with 30wt% short glass fibres | -", "material_family": "Welded joint", "points": [[44.0, 579.0, 0], [44.0, 751.0, 0], [41.0, 1840.0, 0], [41.0, 2036.0, 0], [41.0, 2966.0, 0], [37.0, 9288.0, 0], [37.0, 26698.0, 0], [37.0, 31759.0, 0], [34.0, 42992.0, 0], [34.0, 78922.0, 0], [32.0, 473843.0, 0], [32.0, 651461.0, 0], [32.0, 752796.0, 0], [29.0, 2040033.0, 0], [29.0, 3433738.0, 0], [27.0, 4262694.0, 0], [27.0, 3100760.0, 0], [29.0, 4085500.0, 0], [34.0, 1006318.0, 0], [32.0, 1005409.0, 0], [34.0, 517343.0, 0], [37.0, 172499.0, 0], [37.0, 220588.0, 0], [41.0, 110273.0, 0], [41.0, 32251.0, 0], [43.0, 10149.0, 0], [29.0, 5780942.0, 0], [27.0, 5295476.0, 0]], "conditions": {"material": "Nylon 6 (Zytel® 73G30L NC010), reinforced with 30wt% short glass fibres", "am_type": "Vibration welding", "load_ratio": "0.1", "test_type": "Tension-tension fatigue testing", "temperature": "-", "surface_treatment": "Injection moulding, Vibration welding"}, "metadata": {"dataset_id": 17, "title": "Fatigue properties of vibration-welded nylon 6 and nylon 66 reinforced with glass fibres", "doi": "10.1016/j.compositesb.2007.01.012", "authors": "Tsang, K. Y.; DuQuesnay, D. L.; Bates, P. J.", "publication": "COMPOSITES PART B-ENGINEERING", "year_of_publication": 2008, "UT": "WOS:000254158400015", "base_material": "Nylon 6 (Zytel® 73G30L NC010), reinforced with 30wt% short glass fibres", "base_young_modulus": "-", "base_yield_strength": "-", "base_ultimate_strength": "-", "base_elongation": "-", "weld_material": "Nylon 6 reinforced with 30wt% short glass fibres", "weld_young_modulus": "-", "weld_yield_strength": "-", "weld_ultimate_strength": "-", "weld_elongation": "-", "processing": "Injection moulding, Vibration welding", "welding_joint": "-", "welding_method": "Vibration welding", "welding_voltage": "-", "welding_current": "-", "welding_speed": "-", "preheat_temp": "-", "welding_env": "-", "residual_stress": "-", "fatigue_specimen_type": "Notched", "fatigue_specimen_thickness": 3.2, "fatigue_test_type": "Tension-tension fatigue testing", "fatigue_temp": "-", "fatigue_env": "Dry as moulded (DAM) condition", "load_ratio": 0.1, "frequency": "3-10", "fatigue_machine": "-", "fatigue_standard": "ASTM D638", "fatigue_test_control": "Constant amplitude", "stress_concentration": "-", "failure_location": "-"}}, {"id": "WELD2025:18", "name": "Nylon 66 (Zytel® 70G30HSL NC010), reinforced with 30wt% short glass fibres | -", "material_family": "Welded joint", "points": [[57.0, 182.0, 0], [49.0, 195.0, 0], [52.0, 458.0, 0], [57.0, 478.0, 0], [45.0, 574.0, 0], [45.0, 774.0, 0], [45.0, 1029.0, 0], [53.0, 1407.0, 0], [52.0, 2448.0, 0], [49.0, 2185.0, 0], [49.0, 2519.0, 0], [49.0, 3914.0, 0], [45.0, 4913.0, 0], [45.0, 6529.0, 0], [45.0, 11860.0, 0], [42.0, 7526.0, 0], [41.0, 11527.0, 0], [42.0, 15317.0, 0], [41.0, 22805.0, 0], [39.0, 85526.0, 0], [36.0, 189574.0, 0], [36.0, 566352.0, 0], [36.0, 985887.0, 0], [33.0, 2280472.0, 0], [33.0, 3253462.0, 0], [33.0, 3645259.0, 0], [33.0, 4576082.0, 0], [31.0, 3969771.0, 0]], "conditions": {"material": "Nylon 66 (Zytel® 70G30HSL NC010), reinforced with 30wt% short glass fibres", "am_type": "Vibration welding", "load_ratio": "0.1", "test_type": "Tension-tension fatigue testing", "temperature": "-", "surface_treatment": "Injection moulding, Vibration welding"}, "metadata": {"dataset_id": 18, "title": "Fatigue properties of vibration-welded nylon 6 and nylon 66 reinforced with glass fibres", "doi": "10.1016/j.compositesb.2007.01.012", "authors": "Tsang, K. Y.; DuQuesnay, D. L.; Bates, P. J.", "publication": "COMPOSITES PART B-ENGINEERING", "year_of_publication": 2008, "UT": "WOS:000254158400015", "base_material": "Nylon 66 (Zytel® 70G30HSL NC010), reinforced with 30wt% short glass fibres", "base_young_modulus": "-", "base_yield_strength": "-", "base_ultimate_strength": "-", "base_elongation": "-", "weld_material": "Nylon 66 reinforced with 30wt% short glass fibres", "weld_young_modulus": "-", "weld_yield_strength": "-", "weld_ultimate_strength": "-", "weld_elongation": "-", "processing": "Injection moulding, Vibration welding", "welding_joint": "-", "welding_method": "Vibration welding", "welding_voltage": "-", "welding_current": "-", "welding_speed": "-", "preheat_temp": "-", "welding_env": "-", "residual_stress": "-", "fatigue_specimen_type": "Notched", "fatigue_specimen_thickness": 3.2, "fatigue_test_type": "Tension-tension fatigue testing", "fatigue_temp": "-", "fatigue_env": "Dry as moulded (DAM) condition", "load_ratio": 0.1, "frequency": "3-10", "fatigue_machine": "-", "fatigue_standard": "ASTM D638", "fatigue_test_control": "Constant amplitude", "stress_concentration": "-", "failure_location": "-"}}, {"id": "WELD2025:19", "name": "ASTM A615 Grade 75 steel | Cruciform welds", "material_family": "Welded joint", "points": [[38.0, 4650000.0, 1]], "conditions": {"material": "ASTM A615 Grade 75 steel", "am_type": "Electro-weld (EW) and Tack weld (TW)", "load_ratio": "-", "test_type": "Axial", "temperature": "-", "surface_treatment": "-"}, "metadata": {"dataset_id": 19, "title": "Fatigue life assessment of a tack welded high-strength wire mesh for reinforcement of precast concrete bridge girders", "doi": "10.1016/j.conbuildmat.2018.11.176", "authors": "Iordachescu, M.; Valiente, A.; De Abreu, M.", "publication": "CONSTRUCTION AND BUILDING MATERIALS", "year_of_publication": 2019, "UT": "WOS:000457951100040", "base_material": "ASTM A615 Grade 75 steel", "base_young_modulus": 205, "base_yield_strength": 669, "base_ultimate_strength": 802, "base_elongation": 3.4, "weld_material": "-", "weld_young_modulus": "-", "weld_yield_strength": "-", "weld_ultimate_strength": "-", "weld_elongation": "-", "processing": "-", "welding_joint": "Cruciform welds", "welding_method": "Electro-weld (EW) and Tack weld (TW)", "welding_voltage": "-", "welding_current": "-", "welding_speed": "-", "preheat_temp": "-", "welding_env": "-", "residual_stress": "-", "fatigue_specimen_type": "Standard", "fatigue_specimen_thickness": 213, "fatigue_test_type": "Axial", "fatigue_temp": "-", "fatigue_env": "-", "load_ratio": "-", "frequency": "-", "fatigue_machine": "Instron 8501 servo-hydraulic testing machine", "fatigue_standard": "-", "fatigue_test_control": "Load", "stress_concentration": "-", "failure_location": "-"}}, {"id": "WELD2025:20", "name": "ASTM A615 Grade 75 Steel | Cruciform welds", "material_family": "Welded joint", "points": [[77.0, 10400000.0, 1]], "conditions": {"material": "ASTM A615 Grade 75 Steel", "am_type": "Electro-weld (EW) and Tack weld (TW)", "load_ratio": "-", "test_type": "Axial", "temperature": "-", "surface_treatment": "-"}, "metadata": {"dataset_id": 20, "title": "Fatigue life assessment of a tack welded high-strength wire mesh for reinforcement of precast concrete bridge girders", "doi": "10.1016/j.conbuildmat.2018.11.176", "authors": "Iordachescu, M.; Valiente, A.; De Abreu, M.", "publication": "CONSTRUCTION AND BUILDING MATERIALS", "year_of_publication": 2019, "UT": "WOS:000457951100040", "base_material": "ASTM A615 Grade 75 Steel", "base_young_modulus": 207, "base_yield_strength": 625, "base_ultimate_strength": 780, "base_elongation": 3.5, "weld_material": "-", "weld_young_modulus": "-", "weld_yield_strength": "-", "weld_ultimate_strength": "-", "weld_elongation": "-", "processing": "-", "welding_joint": "Cruciform welds", "welding_method": "Electro-weld (EW) and Tack weld (TW)", "welding_voltage": "-", "welding_current": "-", "welding_speed": "-", "preheat_temp": "-", "welding_env": "-", "residual_stress": "-", "fatigue_specimen_type": "Standard", "fatigue_specimen_thickness": 158, "fatigue_test_type": "Axial", "fatigue_temp": "-", "fatigue_env": "-", "load_ratio": "-", "frequency": "-", "fatigue_machine": "Instron 8501 servo-hydraulic testing machine", "fatigue_standard": "-", "fatigue_test_control": "Load", "stress_concentration": "-", "failure_location": "-"}}, {"id": "WELD2025:21", "name": "ASTM A615 Grade 75 Steel | Cruciform welds", "material_family": "Welded joint", "points": [[115.0, 2600000.0, 0]], "conditions": {"material": "ASTM A615 Grade 75 Steel", "am_type": "Electro-weld (EW) and Tack weld (TW)", "load_ratio": "-", "test_type": "Axial", "temperature": "-", "surface_treatment": "-"}, "metadata": {"dataset_id": 21, "title": "Fatigue life assessment of a tack welded high-strength wire mesh for reinforcement of precast concrete bridge girders", "doi": "10.1016/j.conbuildmat.2018.11.176", "authors": "Iordachescu, M.; Valiente, A.; De Abreu, M.", "publication": "CONSTRUCTION AND BUILDING MATERIALS", "year_of_publication": 2019, "UT": "WOS:000457951100040", "base_material": "ASTM A615 Grade 75 Steel", "base_young_modulus": "-", "base_yield_strength": "-", "base_ultimate_strength": "-", "base_elongation": "-", "weld_material": "-", "weld_young_modulus": "-", "weld_yield_strength": "-", "weld_ultimate_strength": "-", "weld_elongation": "-", "processing": "-", "welding_joint": "Cruciform welds", "welding_method": "Electro-weld (EW) and Tack weld (TW)", "welding_voltage": "-", "welding_current": "-", "welding_speed": "-", "preheat_temp": "-", "welding_env": "-", "residual_stress": "-", "fatigue_specimen_type": "Standard", "fatigue_specimen_thickness": 124, "fatigue_test_type": "Axial", "fatigue_temp": "-", "fatigue_env": "-", "load_ratio": "-", "frequency": "-", "fatigue_machine": "Instron 8501 servo-hydraulic testing machine", "fatigue_standard": "-", "fatigue_test_control": "Load", "stress_concentration": "-", "failure_location": "-"}}, {"id": "WELD2025:22", "name": "ASTM A615 Grade 75 Steel | Cruciform welds", "material_family": "Welded joint", "points": [[115.0, 12510000.0, 1]], "conditions": {"material": "ASTM A615 Grade 75 Steel", "am_type": "Electro-weld (EW) and Tack weld (TW)", "load_ratio": "-", "test_type": "Axial", "temperature": "-", "surface_treatment": "-"}, "metadata": {"dataset_id": 22, "title": "Fatigue life assessment of a tack welded high-strength wire mesh for reinforcement of precast concrete bridge girders", "doi": "10.1016/j.conbuildmat.2018.11.176", "authors": "Iordachescu, M.; Valiente, A.; De Abreu, M.", "publication": "CONSTRUCTION AND BUILDING MATERIALS", "year_of_publication": 2019, "UT": "WOS:000457951100040", "base_material": "ASTM A615 Grade 75 Steel", "base_young_modulus": 170, "base_yield_strength": 596, "base_ultimate_strength": 778, "base_elongation": 5.1, "weld_material": "-", "weld_young_modulus": "-", "weld_yield_strength": "-", "weld_ultimate_strength": "-", "weld_elongation": "-", "processing": "-", "welding_joint": "Cruciform welds", "welding_method": "Electro-weld (EW) and Tack weld (TW)", "welding_voltage": "-", "welding_current": "-", "welding_speed": "-", "preheat_temp": "-", "welding_env": "-", "residual_stress": "-", "fatigue_specimen_type": "Standard", "fatigue_specimen_thickness": 170, "fatigue_test_type": "Axial", "fatigue_temp": "-", "fatigue_env": "-", "load_ratio": "-", "frequency": "-", "fatigue_machine": "Instron 8501 servo-hydraulic testing machine", "fatigue_standard": "-", "fatigue_test_control": "Load", "stress_concentration": "-", "failure_location": "-"}}, {"id": "WELD2025:23", "name": "HRB500 High-Strength Steel Rebar | Butt Joint", "material_family": "Welded joint", "points": [[320.0, 75169.0, 0], [300.0, 162720.0, 0], [280.0, 162683.0, 0], [260.0, 391780.0, 0], [240.0, 270405.0, 0], [220.0, 887916.0, 0], [200.0, 562265.0, 0], [192.0, 373778.0, 0], [188.0, 619394.0, 0], [184.0, 460715.0, 0], [172.0, 1070374.0, 0], [160.0, 2582842.0, 0], [156.0, 1173351.0, 0], [152.0, 891340.0, 0], [144.0, 10000068.0, 0], [152.0, 3508597.0, 0], [148.0, 1307266.0, 0], [144.0, 685345.0, 0], [140.0, 10000030.0, 0], [148.0, 1606562.0, 0], [144.0, 10000018.0, 0], [148.0, 691472.0, 0], [144.0, 10000032.0, 0]], "conditions": {"material": "HRB500 High-Strength Steel Rebar", "am_type": "Flash Butt Welding", "load_ratio": "0.2", "test_type": "Axial", "temperature": "Room temperature", "surface_treatment": "Flash Butt Welding"}, "metadata": {"dataset_id": 23, "title": "Tensile and high-cycle fatigue performance of HRB500 high-strength steel rebars joined by flash butt welding", "doi": "10.1016/j.conbuildmat.2020.118037", "authors": "Sheng, Xing-Wang; Zheng, Wei-Qi; Yang, Ying", "publication": "CONSTRUCTION AND BUILDING MATERIALS", "year_of_publication": 2020, "UT": "WOS:000527367700056", "base_material": "HRB500 High-Strength Steel Rebar", "base_young_modulus": "-", "base_yield_strength": 598, "base_ultimate_strength": 726, "base_elongation": 19, "weld_material": "-", "weld_young_modulus": "-", "weld_yield_strength": "-", "weld_ultimate_strength": "-", "weld_elongation": "-", "processing": "Flash Butt Welding", "welding_joint": "Butt Joint", "welding_method": "Flash Butt Welding", "welding_voltage": "-", "welding_current": 220, "welding_speed": "-", "preheat_temp": "-", "welding_env": "Ambient air at room temperature", "residual_stress": "-", "fatigue_specimen_type": "Standard", "fatigue_specimen_thickness": 16, "fatigue_test_type": "Axial", "fatigue_temp": "Room temperature", "fatigue_env": "-", "load_ratio": 0.2, "frequency": 80, "fatigue_machine": "GPS350", "fatigue_standard": "-", "fatigue_test_control": "Stress", "stress_concentration": "-", "failure_location": "-"}}, {"id": "WELD2025:24", "name": "HRB500 High-Strength Steel Rebar | Butt Joint", "material_family": "Welded joint", "points": [[320.0, 65214.0, 0], [300.0, 111386.0, 0], [280.0, 215871.0, 0], [260.0, 167066.0, 0], [240.0, 297822.0, 0], [220.0, 500519.0, 0], [200.0, 528822.0, 0], [180.0, 4022298.0, 0], [176.0, 1929503.0, 0], [172.0, 1608968.0, 0], [168.0, 2405374.0, 0], [164.0, 1535067.0, 0], [160.0, 1784704.0, 0], [156.0, 935607.0, 0], [152.0, 10000028.0, 0]], "conditions": {"material": "HRB500 High-Strength Steel Rebar", "am_type": "Flash Butt Welding", "load_ratio": "0.2", "test_type": "Axial", "temperature": "Room temperature", "surface_treatment": "Flash Butt Welding"}, "metadata": {"dataset_id": 24, "title": "Tensile and high-cycle fatigue performance of HRB500 high-strength steel rebars joined by flash butt welding", "doi": "10.1016/j.conbuildmat.2020.118037",
