Repository: yunyunfanfan/S-PA-CBB

# S-PA-CBB

Official research code, processed curve records, evaluation outputs, and manuscript source for:

> **From Physics to Selective Generation: Conditional Brownian Bridges for Sparse S–N Curve Reconstruction and Fatigue Decision-Making**

S-PA-CBB reconstructs a complete probabilistic stress–life (S–N) curve from only two to four observed fatigue tests. The method first fits an interpretable Basquin state, diagnoses whether that state is sufficient, and applies a ControlNet-style conditional Brownian-bridge residual only to curves that benefit from correction.

File: external_data/weld2025_disjoint_curves.json (part 2 of 223)
"authors": "Sheng, Xing-Wang; Zheng, Wei-Qi; Yang, Ying", "publication": "CONSTRUCTION AND BUILDING MATERIALS", "year_of_publication": 2020, "UT": "WOS:000527367700056", "base_material": "HRB500 High-Strength Steel Rebar", "base_young_modulus": "-", "base_yield_strength": 572, "base_ultimate_strength": 714, "base_elongation": 15, "weld_material": "-", "weld_young_modulus": "-", "weld_yield_strength": "-", "weld_ultimate_strength": "-", "weld_elongation": "-", "processing": "Flash Butt Welding", "welding_joint": "Butt Joint", "welding_method": "Flash Butt Welding", "welding_voltage": "-", "welding_current": 220, "welding_speed": "-", "preheat_temp": "-", "welding_env": "Ambient air at room temperature", "residual_stress": "-", "fatigue_specimen_type": "Standard", "fatigue_specimen_thickness": 20, "fatigue_test_type": "Axial", "fatigue_temp": "Room temperature", "fatigue_env": "-", "load_ratio": 0.2, "frequency": 80, "fatigue_machine": "GPS350", "fatigue_standard": "-", "fatigue_test_control": "Stress", "stress_concentration": "-", "failure_location": "-"}}, {"id": "WELD2025:25", "name": "HRB500 High-Strength Steel Rebar | Butt Joint", "material_family": "Welded joint", "points": [[320.0, 80168.0, 0], [300.0, 115150.0, 0], [280.0, 95566.0, 0], [260.0, 118049.0, 0], [240.0, 216252.0, 0], [220.0, 86540.0, 0], [200.0, 115948.0, 0], [180.0, 445703.0, 0], [160.0, 791258.0, 0], [140.0, 823839.0, 0], [120.0, 1565970.0, 0], [100.0, 10000068.0, 0]], "conditions": {"material": "HRB500 High-Strength Steel Rebar", "am_type": "Flash Butt Welding", "load_ratio": "0.2", "test_type": "Axial", "temperature": "Room temperature", "surface_treatment": "Flash Butt Welding"}, "metadata": {"dataset_id": 25, "title": "Tensile and high-cycle fatigue performance of HRB500 high-strength steel rebars joined by flash butt welding", "doi": "10.1016/j.conbuildmat.2020.118037", "authors": "Sheng, Xing-Wang; Zheng, Wei-Qi; Yang, Ying", "publication": "CONSTRUCTION AND BUILDING MATERIALS", "year_of_publication": 2020, "UT": "WOS:000527367700056", "base_material": "HRB500 High-Strength Steel Rebar", "base_young_modulus": "-", "base_yield_strength": 533, "base_ultimate_strength": 678, "base_elongation": 13, "weld_material": "-", "weld_young_modulus": "-", "weld_yield_strength": "-", "weld_ultimate_strength": "-", "weld_elongation": "-", "processing": "Flash Butt Welding", "welding_joint": "Butt Joint", "welding_method": "Flash Butt Welding", "welding_voltage": "-", "welding_current": 220, "welding_speed": "-", "preheat_temp": "-", "welding_env": "Ambient air at room temperature", "residual_stress": "-", "fatigue_specimen_type": "Standard", "fatigue_specimen_thickness": 25, "fatigue_test_type": "Axial", "fatigue_temp": "Room temperature", "fatigue_env": "-", "load_ratio": 0.2, "frequency": 80, "fatigue_machine": "GPS350", "fatigue_standard": "-", "fatigue_test_control": "Stress", "stress_concentration": "-", "failure_location": "-"}}, {"id": "WELD2025:26", "name": "HRB500 High-Strength Steel Rebar | Butt Joint", "material_family": "Welded joint", "points": [[320.0, 70113.0, 0], [300.0, 57147.0, 0], [280.0, 93598.0, 0], [240.0, 117655.0, 0], [200.0, 312277.0, 0], [200.0, 494574.0, 0], [160.0, 137246.0, 0], [160.0, 611401.0, 0], [120.0, 1443066.0, 0], [100.0, 3248071.0, 0], [100.0, 2883206.0, 0], [80.0, 10000004.0, 0]], "conditions": {"material": "HRB500 High-Strength Steel Rebar", "am_type": "Flash Butt Welding", "load_ratio": "0.2", "test_type": "Axial", "temperature": "Room temperature", "surface_treatment": "Flash Butt Welding"}, "metadata": {"dataset_id": 26, "title": "Tensile and high-cycle fatigue performance of HRB500 high-strength steel rebars joined by flash butt welding", "doi": "10.1016/j.conbuildmat.2020.118037", "authors": "Sheng, Xing-Wang; Zheng, Wei-Qi; Yang, Ying", "publication": "CONSTRUCTION AND BUILDING MATERIALS", "year_of_publication": 2020, "UT": "WOS:000527367700056", "base_material": "HRB500 High-Strength Steel Rebar", "base_young_modulus": "-", "base_yield_strength": 518, "base_ultimate_strength": 621, "base_elongation": 7, "weld_material": "-", "weld_young_modulus": "-", "weld_yield_strength": "-", "weld_ultimate_strength": "-", "weld_elongation": "-", "processing": "Flash Butt Welding", "welding_joint": "Butt Joint", "welding_method": "Flash Butt Welding", "welding_voltage": "-", "welding_current": 220, "welding_speed": "-", "preheat_temp": "-", "welding_env": "Ambient air at room temperature", "residual_stress": "-", "fatigue_specimen_type": "Standard", "fatigue_specimen_thickness": 32, "fatigue_test_type": "Axial", "fatigue_temp": "Room temperature", "fatigue_env": "-", "load_ratio": 0.2, "frequency": 80, "fatigue_machine": "GPS350", "fatigue_standard": "-", "fatigue_test_control": "Stress", "stress_concentration": "-", "failure_location": "-"}}, {"id": "WELD2025:27", "name": "R260 Rail Steel | T-joint", "material_family": "Welded joint", "points": [[396.0, 63455.0, 0], [398.0, 176569.0, 0], [400.0, 3030271.0, 0], [299.0, 477543.0, 0], [299.0, 616770.0, 0], [299.0, 23462288.0, 0], [200.0, 3030271.0, 0], [199.0, 8925186.0, 0], [200.0, 438505766.0, 0]], "conditions": {"material": "R260 Rail Steel", "am_type": "Thermite welding", "load_ratio": "-", "test_type": "-", "temperature": "Room temperature", "surface_treatment": "-"}, "metadata": {"dataset_id": 27, "title": "Investigation on material characteristics and fatigue crack behavior of thermite welded rail joint", "doi": "10.1016/j.conbuildmat.2021.122249", "authors": "Liu, Yang; Tsang, Kin Shun; Zhi'En, Eddie Tan; Subramaniam, Nellian Alagu; Pang, John Hock Lye", "publication": "CONSTRUCTION AND BUILDING MATERIALS", "year_of_publication": 2021, "UT": "WOS:000634522000060", "base_material": "R260 Rail Steel", "base_young_modulus": "-", "base_yield_strength": 534, "base_ultimate_strength": 986, "base_elongation": 15, "weld_material": "Thermite Weld Metal", "weld_young_modulus": "-", "weld_yield_strength": 758, "weld_ultimate_strength": 986, "weld_elongation": 1, "processing": "-", "welding_joint": "T-joint", "welding_method": "Thermite welding", "welding_voltage": "-", "welding_current": "-", "welding_speed": "-", "preheat_temp": "-", "welding_env": "-", "residual_stress": "-", "fatigue_specimen_type": "Compact Tension (CT)", "fatigue_specimen_thickness": "-", "fatigue_test_type": "-", "fatigue_temp": "Room temperature", "fatigue_env": "-", "load_ratio": "-", "frequency": "-", "fatigue_machine": "-", "fatigue_standard": "ASTM E647-15e1 for fatigue crack growth rate", "fatigue_test_control": "-", "stress_concentration": "-", "failure_location": "Weld zone"}}, {"id": "WELD2025:28", "name": "Q370qnh bridge steel | Butt-welded joint", "material_family": "Welded joint", "points": [[273.0, 5638.0, 0], [273.0, 5444.0, 0], [244.0, 11081.0, 0], [244.0, 7841.0, 0], [245.0, 4582.0, 0], [180.0, 50387.0, 0], [180.0, 63928.0, 0], [184.0, 79044.0, 0], [125.0, 542876.0, 0], [82.0, 992803.0, 0], [80.0, 1143947.0, 0]], "conditions": {"material": "Q370qnh bridge steel", "am_type": "Manual CO2 gas shielded semi-automatic arc welding", "load_ratio": "-1", "test_type": "Axial", "temperature": "-", "surface_treatment": "Ultrasonic flaw detection"}, "metadata": {"dataset_id": 28, "title": "Experimental and comparative investigation on fatigue performance of three typical welded joints of Q370qNH bridge weathering steel", "doi": "10.1016/j.cscm.2023.e02630", "authors": "Zhao, Ernian; Yin, Hang; Liu, Jinhui; Zhang, Xin", "publication": "CASE STUDIES IN CONSTRUCTION MATERIALS", "year_of_publication": 2023, "UT": "WOS:001106279100001", "base_material": "Q370qnh bridge steel", "base_young_modulus": "-", "base_yield_strength": 419, "base_ultimate_strength": 536, "base_elongation": 24, "weld_material": "E491T1-GC titanium flux-cored wire", "weld_young_modulus": "-", "weld_yield_strength": 502, "weld_ultimate_strength": 582, "weld_elongation": 26, "processing": "Ultrasonic flaw detection", "welding_joint": "Butt-welded joint", "welding_method": "Manual CO2 gas shielded semi-automatic arc welding", "welding_voltage": "28-30", "welding_current": "150-180", "welding_speed": "5.83–6.94", "preheat_temp": "-", "welding_env": "Specified environmental conditions", "residual_stress": "-", "fatigue_specimen_type": "Standard", "fatigue_specimen_thickness": 16, "fatigue_test_type": "Axial", "fatigue_temp": "-", "fatigue_env": "-", "load_ratio": -1, "frequency": 10, "fatigue_machine": "MTS311 electro-hydraulic servo testing machine", "fatigue_standard": "-", "fatigue_test_control": "Force-controlled", "stress_concentration": "-", "failure_location": "-"}}, {"id": "WELD2025:29", "name": "Q370qnh bridge steel | T-shape welded joint", "material_family": "Welded joint", "points": [[293.0, 18854.0, 0], [293.0, 20105.0, 0], [293.0, 17319.0, 0], [245.0, 59751.0, 0], [244.0, 56234.0, 0], [244.0, 62467.0, 0], [180.0, 74266.0, 0], [180.0, 79345.0, 0], [156.0, 198011.0, 0], [156.0, 353562.0, 0], [126.0, 738762.0, 0], [101.0, 1325987.0, 0]], "conditions": {"material": "Q370qnh bridge steel", "am_type": "Manual CO2 gas shielded semi-automatic arc welding", "load_ratio": "-1", "test_type": "Axial", "temperature": "-", "surface_treatment": "Ultrasonic flaw detection"}, "metadata": {"dataset_id": 29, "title": "Experimental and comparative investigation on fatigue performance of three typical welded joints of Q370qNH bridge weathering steel", "doi": "10.1016/j.cscm.2023.e02630", "authors": "Zhao, Ernian; Yin, Hang; Liu, Jinhui; Zhang, Xin", "publication": "CASE STUDIES IN CONSTRUCTION MATERIALS", "year_of_publication": 2023, "UT": "WOS:001106279100001", "base_material": "Q370qnh bridge steel", "base_young_modulus": "-", "base_yield_strength": 419, "base_ultimate_strength": 536, "base_elongation": 24, "weld_material": "E491T1-GC titanium flux-cored wire", "weld_young_modulus": "-", "weld_yield_strength": 502, "weld_ultimate_strength": 582, "weld_elongation": 26, "processing": "Ultrasonic flaw detection", "welding_joint": "T-shape welded joint", "welding_method": "Manual CO2 gas shielded semi-automatic arc welding", "welding_voltage": "28-30", "welding_current": "150-180", "welding_speed": "5.83–6.94", "preheat_temp": "-", "welding_env": "Specified environmental conditions", "residual_stress": "-", "fatigue_specimen_type": "Standard", "fatigue_specimen_thickness": 16, "fatigue_test_type": "Axial", "fatigue_temp": "-", "fatigue_env": "-", "load_ratio": -1, "frequency": 10, "fatigue_machine": "MTS311 electro-hydraulic servo testing machine", "fatigue_standard": "-", "fatigue_test_control": "Force-controlled", "stress_concentration": "-", "failure_location": "-"}}, {"id": "WELD2025:30", "name": "Q370qnh bridge steel | cruciform welded joint", "material_family": "Welded joint", "points": [[312.0, 14341.0, 0], [313.0, 11514.0, 0], [313.0, 9367.0, 0], [244.0, 30731.0, 0], [244.0, 27832.0, 0], [245.0, 13981.0, 0], [215.0, 31781.0, 0], [214.0, 33607.0, 0], [216.0, 36644.0, 0], [316.0, 43821.0, 0], [312.0, 46943.0, 0], [247.0, 128764.0, 0], [196.0, 219653.0, 0]], "conditions": {"material": "Q370qnh bridge steel", "am_type": "Manual CO2 gas shielded semi-automatic arc welding", "load_ratio": "-1", "test_type": "Axial", "temperature": "-", "surface_treatment": "Ultrasonic flaw detection"}, "metadata": {"dataset_id": 30, "title": "Experimental and comparative investigation on fatigue performance of three typical welded joints of Q370qNH bridge weathering steel", "doi": "10.1016/j.cscm.2023.e02630", "authors": "Zhao, Ernian; Yin, Hang; Liu, Jinhui; Zhang, Xin", "publication": "CASE STUDIES IN CONSTRUCTION MATERIALS", "year_of_publication": 2023, "UT": "WOS:001106279100001", "base_material": "Q370qnh bridge steel", "base_young_modulus": "-", "base_yield_strength": 419, "base_ultimate_strength": 536, "base_elongation": 24, "weld_material": "E491T1-GC titanium flux-cored wire", "weld_young_modulus": "-", "weld_yield_strength": 502, "weld_ultimate_strength": 582, "weld_elongation": 26, "processing": "Ultrasonic flaw detection", "welding_joint": "cruciform welded joint", "welding_method": "Manual CO2 gas shielded semi-automatic arc welding", "welding_voltage": "28-30", "welding_current": "150-180", "welding_speed": "5.83–6.94", "preheat_temp": "-", "welding_env": "Specified environmental conditions", "residual_stress": "-", "fatigue_specimen_type": "Standard", "fatigue_specimen_thickness": 16, "fatigue_test_type": "Axial", "fatigue_temp": "-", "fatigue_env": "-", "load_ratio": -1, "frequency": 10, "fatigue_machine": "MTS311 electro-hydraulic servo testing machine", "fatigue_standard": "-", "fatigue_test_control": "Force-controlled", "stress_concentration": "-", "failure_location": "-"}}, {"id": "WELD2025:31", "name": "Mild carbon steel (SM490A) | Cruciform Joint", "material_family": "Welded joint", "points": [[180.0, 102777.0, 0], [180.0, 206141.0, 0], [180.0, 134531.0, 0], [180.0, 132437.0, 0], [180.0, 195185.0, 0], [180.0, 246222.0, 0], [180.0, 404761.0, 0], [180.0, 102777.0, 0], [180.0, 134531.0, 0], [180.0, 195185.0, 0], [180.0, 170978.0, 0], [180.0, 246222.0, 0], [180.0, 303796.0, 0], [180.0, 404761.0, 0], [180.0, 170978.0, 0], [180.0, 195185.0, 0], [180.0, 186079.0, 0], [180.0, 205353.0, 0], [180.0, 186079.0, 0], [180.0, 132437.0, 0], [180.0, 102777.0, 0]], "conditions": {"material": "Mild carbon steel (SM490A)", "am_type": "Flux Cored Arc Welding (FCAW)", "load_ratio": "0.1", "test_type": "Axial", "temperature": "-", "surface_treatment": "-"}, "metadata": {"dataset_id": 31, "title": "Effect of weld geometry on the fatigue life of non-load-carrying fillet welded cruciform joints", "doi": "10.1016/j.engfailanal.2008.07.004", "authors": "Lee, Chin-Hyung; Chang, Kyong-Ho; Jang, Gab-Chul; Lee, Chan-Young", "publication": "ENGINEERING FAILURE ANALYSIS", "year_of_publication": 2009, "UT": "WOS:000263709700016", "base_material": "Mild carbon steel (SM490A)", "base_young_modulus": "-", "base_yield_strength": 438, "base_ultimate_strength": 562, "base_elongation": 32, "weld_material": "Coreweld 111RB", "weld_young_modulus": "-", "weld_yield_strength": 510, "weld_ultimate_strength": 570, "weld_elongation": 27, "processing": "-", "welding_joint": "Cruciform Joint", "welding_method": "Flux Cored Arc Welding (FCAW)", "welding_voltage": "33-37", "welding_current": "250-310", "welding_speed": "2.0-5.5", "preheat_temp": "-", "welding_env": "-", "residual_stress": "-", "fatigue_specimen_type": "Cruciform Joint", "fatigue_specimen_thickness": 10, "fatigue_test_type": "Axial", "fatigue_temp": "-", "fatigue_env": "-", "load_ratio": 0.1, "frequency": 5, "fatigue_machine": "MTS™ 810 Universal Testing Machine", "fatigue_standard": "-", "fatigue_test_control": "Load", "stress_concentration": "-", "failure_location": "Weld toe"}}, {"id": "WELD2025:32", "name": "Domex 700 MC (cold-forming high-strength steel) | Out-of-plane gusset fillet welded joints", "material_family": "Welded joint", "points": [[165.0, 273652.0, 0], [165.0, 290916.0, 0], [127.0, 658932.0, 0], [87.0, 1753724.0, 0], [77.0, 1803178.0, 0], [88.0, 2154435.0, 0], [78.0, 3007883.0, 0], [68.0, 5101871.0, 0], [165.0, 266147.0, 0], [168.0, 314474.0, 0], [169.0, 325145.0, 0], [125.0, 612971.0, 0], [91.0, 2448437.0, 0], [81.0, 3863283.0, 0], [88.0, 4719685.0, 0]], "conditions": {"material": "Domex 700 MC (cold-forming high-strength steel)", "am_type": "MAG/MIG", "load_ratio": "Variable R-ratio", "test_type": "Variable amplitude", "temperature": "-", "surface_treatment": "Manual MAG welding"}, "metadata": {"dataset_id": 32, "title": "Fatigue of high strength steel joints welded with low temperature transformation consumables", "doi": "10.1016/j.engfailanal.2009.02.013", "authors": "Barsoum, Z.; Gustafsson, M.", "publication": "ENGINEERING FAILURE ANALYSIS", "year_of_publication": 2009, "UT": "WOS:000268566500020", "base_material": "Domex 700 MC (cold-forming high-strength steel)", "base_young_modulus": "-", "base_yield_strength": 700, "base_ultimate_strength": 750, "base_elongation": "-", "weld_material": "OK Autrod 12.51 (conventional ferritic weld filler) and OK Tubrod 15.55 (martensitic stainless low transformation temperature weld filler)", "weld_young_modulus": "-", "weld_yield_strength": "-", "weld_ultimate_strength": "-", "weld_elongation": "-", "processing": "Manual MAG welding", "welding_joint": "Out-of-plane gusset fillet welded joints", "welding_method": "MAG/MIG", "welding_voltage": "-", "welding_current": "-", "welding_speed": "-", "preheat_temp": "-", "welding_env": "-", "residual_stress": "-", "fatigue_specimen_type": "Out-of-plane gusset welded joints", "fatigue_specimen_thickness": "-", "fatigue_test_type": "Variable amplitude", "fatigue_temp": "-", "fatigue_env": "-", "load_ratio": "Variable R-ratio", "frequency": "-", "fatigue_machine": "700kN MTS", "fatigue_standard": "IIW", "fatigue_test_control": "Stress", "stress_concentration": "-", "failure_location": "Weld toe"}}, {"id": "WELD2025:33", "name": "Domex 700 MC (cold-forming high-strength steel) | Out-of-plane gusset fillet welded joints", "material_family": "Welded joint", "points": [[292.0, 252701.0, 0], [295.0, 414837.0, 0], [194.0, 472553.0, 0], [198.0, 674617.0, 0], [194.0, 1021147.0, 0], [144.0, 1250328.0, 0], [195.0, 1368651.0, 0], [194.0, 1753565.0, 0], [143.0, 1623769.0, 0], [140.0, 3430595.0, 0]], "conditions": {"material": "Domex 700 MC (cold-forming high-strength steel)", "am_type": "MAG/MIG", "load_ratio": "0", "test_type": "Constant amplitude", "temperature": "-", "surface_treatment": "Manual MAG welding"}, "metadata": {"dataset_id": 33, "title": "Fatigue of high strength steel joints welded with low temperature transformation consumables", "doi": "10.1016/j.engfailanal.2009.02.013", "authors": "Barsoum, Z.; Gustafsson, M.", "publication": "ENGINEERING FAILURE ANALYSIS", "year_of_publication": 2009, "UT": "WOS:000268566500020", "base_material": "Domex 700 MC (cold-forming high-strength steel)", "base_young_modulus": "-", "base_yield_strength": 700, "base_ultimate_strength": 750, "base_elongation": "-", "weld_material": "OK Autrod 12.51 (conventional ferritic weld filler) and OK Tubrod 15.55 (martensitic stainless low transformation temperature weld filler)", "weld_young_modulus": "-", "weld_yield_strength": "-", "weld_ultimate_strength": "-", "weld_elongation": "-", "processing": "Manual MAG welding", "welding_joint": "Out-of-plane gusset fillet welded joints", "welding_method": "MAG/MIG", "welding_voltage": "-", "welding_current": "-", "welding_speed": "-", "preheat_temp": "-", "welding_env": "-", "residual_stress": "-", "fatigue_specimen_type": "-", "fatigue_specimen_thickness": "-", "fatigue_test_type": "Constant amplitude", "fatigue_temp": "-", "fatigue_env": "-", "load_ratio": 0, "frequency": "-", "fatigue_machine": "700kN MTS", "fatigue_standard": "IIW", "fatigue_test_control": "Stress", "stress_concentration": "-", "failure_location": "Weld toe"}}, {"id": "WELD2025:34", "name": "S355J steel | Cruciform joints", "material_family": "Welded joint", "points": [[316.0, 66782.0, 0], [300.0, 65964.0, 0], [310.0, 71588.0, 0], [309.0, 91558.0, 0], [296.0, 110660.0, 0], [285.0, 121669.0, 0], [208.0, 92924.0, 0], [245.0, 139900.0, 0], [251.0, 196651.0, 0], [238.0, 214874.0, 0], [249.0, 290792.0, 0], [235.0, 294577.0, 0], [221.0, 274925.0, 0], [207.0, 391553.0, 0], [305.0, 168842.0, 0], [285.0, 217388.0, 0], [311.0, 154554.0, 0], [296.0, 166753.0, 0], [348.0, 205164.0, 0], [279.0, 262711.0, 0], [284.0, 369301.0, 0], [256.0, 358037.0, 0], [230.0, 391325.0, 0], [220.0, 338557.0, 0], [193.0, 354096.0, 0], [203.0, 379440.0, 0], [185.0, 455832.0, 0], [188.0, 554252.0, 0], [213.0, 536667.0, 0], [198.0, 530150.0, 0], [185.0, 550812.0, 0], [195.0, 657042.0, 0], [188.0, 665506.0, 0], [170.0, 641150.0, 0], [179.0, 722577.0, 0], [166.0, 741351.0, 0], [174.0, 924285.0, 0], [168.0, 948095.0, 0], [175.0, 1651377.0, 0], [159.0, 2194615.0, 0], [184.0, 2192896.0, 0], [208.0, 665140.0, 0], [221.0, 726326.0, 0], [245.0, 656221.0, 0], [280.0, 560056.0, 0], [261.0, 703129.0, 0], [237.0, 624039.0, 0], [230.0, 964535.0, 0], [217.0, 1002060.0, 0], [195.0, 983865.0, 0], [193.0, 1348787.0, 0], [230.0, 1577672.0, 0], [199.0, 2486706.0, 0]], "conditions": {"material": "S355J steel", "am_type": "FCAW/MAG", "load_ratio": "0", "test_type": "Pulsating tension", "temperature": "-", "surface_treatment": "-"}, "metadata": {"dataset_id": 34, "title": "Influence of weld quality on the fatigue strength in seam welds", "doi": "10.1016/j.engfailanal.2010.12.001", "authors": "Barsoum, Z.; Jonsson, B.", "publication": "ENGINEERING FAILURE ANALYSIS", "year_of_publication": 2011, "UT": "WOS:000289606300016", "base_material": "S355J steel", "base_young_modulus": "-", "base_yield_strength": "-", "base_ultimate_strength": "-", "base_elongation": "-", "weld_material": "Flux core arc welding wire", "weld_young_modulus": "-", "weld_yield_strength": "-", "weld_ultimate_strength": "-", "weld_elongation": "-", "processing": "-", "welding_joint": "Cruciform joints", "welding_method": "FCAW/MAG", "welding_voltage": "-", "welding_current": "-", "welding_speed": "-", "preheat_temp": "-", "welding_env": "-", "residual_stress": "-", "fatigue_specimen_type": "Non-load carrying cruciform joints", "fatigue_specimen_thickness": "10-12", "fatigue_test_type": "Pulsating tension", "fatigue_temp": "-", "fatigue_env": "-", "load_ratio": 0, "frequency": 15, "fatigue_machine": "MTS", "fatigue_standard": "-", "fatigue_test_control": "Constant amplitude", "stress_concentration": "-", "failure_location": "Weld toe"}}, {"id": "WELD2025:35", "name": "S355J steel | Cruciform joints", "material_family": "Welded joint", "points": [[309.0, 120850.0, 0], [277.0, 209345.0, 0], [213.0, 419619.0, 0], [191.0, 731508.0, 0], [214.0, 861344.0, 0], [226.0, 1060370.0, 0], [192.0, 1174043.0, 0], [169.0, 1641320.0, 0]], "conditions": {"material": "S355J steel", "am_type": "FCAW/MAG", "load_ratio": "0", "test_type": "Pulsating tension", "temperature": "-", "surface_treatment": "Ultrasonic Peening (UP)"}, "metadata": {"dataset_id": 35, "title": "Influence of weld quality on the fatigue strength in seam welds", "doi": "10.1016/j.engfailanal.2010.12.001", "authors": "Barsoum, Z.; Jonsson, B.", "publication": "ENGINEERING FAILURE ANALYSIS", "year_of_publication": 2011, "UT": "WOS:000289606300016", "base_material": "S355J steel", "base_young_modulus": "-", "base_yield_strength": "-", "base_ultimate_strength": "-", "base_elongation": "-", "weld_material": "Flux core arc welding wire", "weld_young_modulus": "-", "weld_yield_strength": "-", "weld_ultimate_strength": "-", "weld_elongation": "-", "processing": "Ultrasonic Peening (UP)", "welding_joint": "Cruciform joints", "welding_method": "FCAW/MAG", "welding_voltage": "-", "welding_current": "-", "welding_speed": "-", "preheat_temp": "-", "welding_env": "-", "residual_stress": "-", "fatigue_specimen_type": "Non-load carrying cruciform joints", "fatigue_specimen_thickness": "10-12", "fatigue_test_type": "Pulsating tension", "fatigue_temp": "-", "fatigue_env": "-", "load_ratio": 0, "frequency": 15, "fatigue_machine": "MTS", "fatigue_standard": "-", "fatigue_test_control": "Constant amplitude", "stress_concentration": "-", "failure_location": "Weld toe"}}, {"id": "WELD2025:36", "name": "S355J steel | Cruciform joints", "material_family": "Welded joint", "points": [[408.0, 93756.0, 0], [409.0, 148591.0, 0], [303.0, 262593.0, 0], [324.0, 848619.0, 0], [282.0, 2980191.0, 0]], "conditions": {"material": "S355J steel", "am_type": "FCAW/MAG", "load_ratio": "0", "test_type": "Pulsating tension", "temperature": "-", "surface_treatment": "TIG remelting"}, "metadata": {"dataset_id": 36, "title": "Influence of weld quality on the fatigue strength in seam welds", "doi": "10.1016/j.engfailanal.2010.12.001", "authors": "Barsoum, Z.; Jonsson, B.", "publication": "ENGINEERING FAILURE ANALYSIS", "year_of_publication": 2011, "UT": "WOS:000289606300016", "base_material": "S355J steel", "base_young_modulus": "-", "base_yield_strength": "-", "base_ultimate_strength": "-", "base_elongation": "-", "weld_material": "Flux core arc welding wire", "weld_young_modulus": "-", "weld_yield_strength": "-", "weld_ultimate_strength": "-", "weld_elongation": "-", "processing": "TIG remelting", "welding_joint": "Cruciform joints", "welding_method": "FCAW/MAG", "welding_voltage": "-", "welding_current": "-", "welding_speed": "-", "preheat_temp": "-", "welding_env": "-", "residual_stress": "-", "fatigue_specimen_type": "Non-load carrying cruciform joints", "fatigue_specimen_thickness": "10-12", "fatigue_test_type": "Pulsating tension", "fatigue_temp": "-", "fatigue_env": "-", "load_ratio": 0, "frequency": 15, "fatigue_machine": "MTS", "fatigue_standard": "-", "fatigue_test_control": "Constant amplitude", "stress_concentration": "-", "failure_location": "Weld toe"}}, {"id": "WELD2025:37", "name": "Steel | Double-sided partial penetration welded joint (SJ1), Full penetration welded joint (SJ2)", "material_family": "Welded joint", "points": [[95.0, 56515.0, 0], [110.0, 59016.0, 0], [107.0, 62331.0, 0], [109.0, 65793.0, 0], [89.0, 157218.0, 0], [78.0, 187032.0, 0], [109.0, 120621.0, 0], [107.0, 154032.0, 0], [95.0, 238173.0, 0], [90.0, 293502.0, 0], [78.0, 368630.0, 0], [109.0, 209476.0, 0], [107.0, 311962.0, 0], [109.0, 363756.0, 0], [110.0, 447820.0, 0], [107.0, 541746.0, 0], [96.0, 364375.0, 0], [94.0, 351520.0, 0], [93.0, 440748.0, 0], [95.0, 532852.0, 0], [90.0, 518972.0, 0], [91.0, 568051.0, 0], [93.0, 711953.0, 0], [89.0, 725364.0, 0], [90.0, 960072.0, 0], [78.0, 1296512.0, 0], [78.0, 694477.0, 0], [59.0, 1661540.0, 0], [59.0, 3334676.0, 0], [59.0, 4032440.0, 0], [59.0, 5148345.0, 0]], "conditions": {"material": "Steel", "am_type": "GMAW (Gas Metal Arc Welding)", "load_ratio": "-1", "test_type": "Bending load fatigue test", "temperature": "-", "surface_treatment": "-"}, "metadata": {"dataset_id": 37, "title": "Fatigue behavior and strength evaluation of vertical stiffener welded joint in orthotropic steel decks", "doi": "10.1016/j.engfailanal.2016.05.001", "authors": "Yang, Muye; Ji, Bohai; YuanZhou, Zhiyuan; Fu, Zhongqiu", "publication": "ENGINEERING FAILURE ANALYSIS", "year_of_publication": 2016, "UT": "WOS:000387111200018", "base_material": "Steel", "base_young_modulus": 206, "base_yield_strength": "-", "base_ultimate_strength": "-", "base_elongation": "-", "weld_material": "ER50-6 wire", "weld_young_modulus": 206, "weld_yield_strength": "-", "weld_ultimate_strength": "-", "weld_elongation": "-", "processing": "-", "welding_joint": "Double-sided partial penetration welded joint (SJ1), Full penetration welded joint (SJ2)", "welding_method": "GMAW (Gas Metal Arc Welding)", "welding_voltage": "-", "welding_current": "-", "welding_speed": 5.83, "preheat_temp": "-", "welding_env": "CO2", "residual_stress": "-", "fatigue_specimen_type": "Wide plate", "fatigue_specimen_thickness": 12, "fatigue_test_type": "Bending load fatigue test", "fatigue_temp": "-", "fatigue_env": "-", "load_ratio": -1, "frequency": "Up to 24", "fatigue_machine": "Vibration fatigue testing machine", "fatigue_standard": "-", "fatigue_test_control": "Strain", "stress_concentration": "-", "failure_location": "-"}}, {"id": "WELD2025:38", "name": "Steel | Full penetration welded joint (SJ2)", "material_family": "Welded joint", "points": [[54.0, 7781221.0, 0], [53.0, 6613192.0, 0], [54.0, 5036035.0, 0], [54.0, 3796887.0, 0], [55.0, 3555339.0, 0], [54.0, 2457130.0, 0], [55.0, 1278754.0, 0], [54.0, 553661.0, 0], [79.0, 189027.0, 0], [79.0, 215353.0, 0], [80.0, 66496.0, 0], [102.0, 37974.0, 0], [99.0, 105653.0, 0], [102.0, 204994.0, 0], [97.0, 228816.0, 0], [99.0, 275164.0, 0], [101.0, 300041.0, 0], [97.0, 338540.0, 0], [90.0, 288045.0, 0], [83.0, 366537.0, 0], [83.0, 366588.0, 0], [80.0, 379031.0, 0], [79.0, 446330.0, 0], [79.0, 667550.0, 0], [81.0, 760272.0, 0], [83.0, 944374.0, 0], [79.0, 857225.0, 0], [78.0, 1113196.0, 0], [80.0, 1368120.0, 0], [83.0, 1412314.0, 0], [79.0, 1460797.0, 0], [79.0, 1682915.0, 0], [90.0, 963388.0, 0], [90.0, 584170.0, 0], [96.0, 583216.0, 0], [99.0, 570266.0, 0], [101.0, 621852.0, 0], [103.0, 438892.0, 0], [103.0, 789719.0, 0], [101.0, 900249.0, 0], [99.0, 930502.0, 0]], "conditions": {"material": "Steel", "am_type": "GMAW (Gas Metal Arc Welding)", "load_ratio": "-1", "test_type": "Bending load fatigue test", "temperature": "-", "surface_treatment": "-"}, "metadata": {"dataset_id": 38, "title": "Fatigue behavior and strength evaluation of vertical stiffener welded joint in orthotropic steel decks", "doi": "10.1016/j.engfailanal.2016.05.001", "authors": "Yang, Muye; Ji, Bohai; YuanZhou, Zhiyuan; Fu, Zhongqiu", "publication": "ENGINEERING FAILURE ANALYSIS", "year_of_publication": 2016, "UT": "WOS:000387111200018", "base_material": "Steel", "base_young_modulus": 206, "base_yield_strength": "-", "base_ultimate_strength": "-", "base_elongation": "-", "weld_material": "ER50-6 wire", "weld_young_modulus": 206, "weld_yield_strength": "-", "weld_ultimate_strength": "-", "weld_elongation": "-", "processing": "-", "welding_joint": "Full penetration welded joint (SJ2)", "welding_method": "GMAW (Gas Metal Arc Welding)", "welding_voltage": "-", "welding_current": "-", "welding_speed": 5.83, "preheat_temp": "-", "welding_env": "CO2", "residual_stress": "-", "fatigue_specimen_type": "Wide plate", "fatigue_specimen_thickness": 12, "fatigue_test_type": "Bending load fatigue test", "fatigue_temp": "-", "fatigue_env": "-", "load_ratio": -1, "frequency": "Up to 24", "fatigue_machine": "Vibration fatigue testing machine", "fatigue_standard": "-", "fatigue_test_control": "Strain", "stress_concentration": "-", "failure_location": "-"}}, {"id": "WELD2025:39", "name": "Weldox 1300 | Fillet Weld", "material_family": "Welded joint", "points": [[1931.0, 9872.0, 0], [1218.0, 50499.0, 0], [854.0, 189287.0, 0], [607.0, 373662.0, 0], [426.0, 943472.0, 0], [364.0, 1723187.0, 0]], "conditions": {"material": "Weldox 1300", "am_type": "Robotic Gas Metal Arc Welding (GMAW)", "load_ratio": "-", "test_type": "Fully reversed bending load", "temperature": "-", "surface_treatment": "-"}, "metadata": {"dataset_id": 39, "title": "Improving fatigue strength of welded 1300 MPa yield strength steel using HFMI treatment or LTT fillers", "doi": "10.1016/j.engfailanal.2017.04.024", "authors": "Harati, Ebrahim; Svensson, Lars-Erik; Karlsson, Leif", "publication": "ENGINEERING FAILURE ANALYSIS", "year_of_publication": 2017, "UT": "WOS:000405538800006", "base_material": "Weldox 1300", "base_young_modulus": "-", "base_yield_strength": 1295, "base_ultimate_strength": 1562, "base_elongation": "-", "weld_material": "OK Tubrod 14.11", "weld_young_modulus": "-", "weld_yield_strength": 420, "weld_ultimate_strength": 555, "weld_elongation": "-", "processing": "-", "welding_joint": "Fillet Weld", "welding_method": "Robotic Gas Metal Arc Welding (GMAW)", "welding_voltage": "27-28.5", "welding_current": 245, "welding_speed": "3.3-4", "preheat_temp": 75, "welding_env": "Ar+18% CO2 shielding gas", "residual_stress": "Up to 800 MPa longitudinal compressive residual stress", "fatigue_specimen_type": "Full-scale welded assemblies", "fatigue_specimen_thickness": 15, "fatigue_test_type": "Fully reversed bending load", "fatigue_temp": "-", "fatigue_env": "-", "load_ratio": "-", "frequency": "3-7", "fatigue_machine": "250kN MTS servo-hydraulic machine", "fatigue_standard": "IIW recommendations", "fatigue_test_control": "Stress", "stress_concentration": "-", "failure_location": "Weld toe"}}, {"id": "WELD2025:40", "name": "Weldox 1300 | Fillet Weld", "material_family": "Welded joint", "points": [[1722.0, 28931.0, 0], [1480.0, 84237.0, 0], [1243.0, 182072.0, 0], [991.0, 246860.0, 0], [744.0, 383469.0, 0], [619.0, 623305.0, 0], [491.0, 890046.0, 0], [492.0, 2969062.0, 1]], "conditions": {"material": "Weldox 1300", "am_type": "Robotic Gas Metal Arc Welding (GMAW)", "load_ratio": "-", "test_type": "Fully reversed bending load", "temperature": "-", "surface_treatment": "High Frequency Mechanical Impact (HFMI) Treatment"}, "metadata": {"dataset_id": 40, "title": "Improving fatigue strength of welded 1300 MPa yield strength steel using HFMI treatment or LTT fillers", "doi": "10.1016/j.engfailanal.2017.04.024", "authors": "Harati, Ebrahim; Svensson, Lars-Erik; Karlsson, Leif", "publication": "ENGINEERING FAILURE ANALYSIS", "year_of_publication": 2017, "UT": "WOS:000405538800006", "base_material": "Weldox 1300", "base_young_modulus": "-", "base_yield_strength": 1295, "base_ultimate_strength": 1562, "base_elongation": "-", "weld_material": "OK Tubrod 14.11", "weld_young_modulus": "-", "weld_yield_strength": 420, "weld_ultimate_strength": 555, "weld_elongation": "-", "processing": "High Frequency Mechanical Impact (HFMI) Treatment", "welding_joint": "Fillet Weld", "welding_method": "Robotic Gas Metal Arc Welding (GMAW)", "welding_voltage": "27-28.5", "welding_current": 245, "welding_speed": "3.3-4", "preheat_temp": 75, "welding_env": "Ar+18% CO2 shielding gas", "residual_stress": "Up to 800 MPa longitudinal compressive residual stress", "fatigue_specimen_type": "Full-scale welded assemblies", "fatigue_specimen_thickness": 15, "fatigue_test_type": "Fully reversed bending load", "fatigue_temp": "-", "fatigue_env": "-", "load_ratio": "-", "frequency": "3-7", "fatigue_machine": "250kN MTS servo-hydraulic machine", "fatigue_standard": "IIW recommendations", "fatigue_test_control": "Stress", "stress_concentration": "-", "failure_location": "Weld toe"}}, {"id": "WELD2025:41", "name": "Weldox 1300 | Fillet Weld", "material_family": "Welded joint", "points": [[1950.0, 14561.0, 0], [1585.0, 42123.0, 0], [1213.0, 48890.0, 0], [854.0, 164148.0, 0], [851.0, 198066.0, 0], [666.0, 279188.0, 0], [485.0, 776857.0, 0]], "conditions": {"material": "Weldox 1300", "am_type": "Robotic Gas Metal Arc Welding (GMAW)", "load_ratio": "-", "test_type": "Fully reversed bending load", "temperature": "-", "surface_treatment": "LTT"}, "metadata": {"dataset_id": 41, "title": "Improving fatigue strength of welded 1300 MPa yield strength steel using HFMI treatment or LTT fillers", "doi": "10.1016/j.engfailanal.2017.04.024", "authors": "Harati, Ebrahim; Svensson, Lars-Erik; Karlsson, Leif", "publication": "ENGINEERING FAILURE ANALYSIS", "year_of_publication": 2017, "UT": "WOS:000405538800006", "base_material": "Weldox 1300", "base_young_modulus": "-", "base_yield_strength": 1295, "base_ultimate_strength": 1562, "base_elongation": "-", "weld_material": "LTT", "weld_young_modulus": "-", "weld_yield_strength": 736, "weld_ultimate_strength": 1127, "weld_elongation": "-", "processing": "LTT", "welding_joint": "Fillet Weld", "welding_method": "Robotic Gas Metal Arc Welding (GMAW)", "welding_voltage": "27-28.5", "welding_current": 245, "welding_speed": "3.3-4", "preheat_temp": 75, "welding_env": "Ar+18% CO2 shielding gas", "residual_stress": "Up to 800 MPa longitudinal compressive residual stress", "fatigue_specimen_type": "Full-scale welded assemblies", "fatigue_specimen_thickness": 15, "fatigue_test_type": "Fully reversed bending load", "fatigue_temp": "-", "fatigue_env": "-", "load_ratio": "-", "frequency": "3-7", "fatigue_machine": "250kN MTS servo-hydraulic machine", "fatigue_standard": "IIW recommendations", "fatigue_test_control": "Stress", "stress_concentration": "-", "failure_location": "Weld toe"}}, {"id": "WELD2025:42", "name": "Weldox 1300 | Fillet Weld", "material_family": "Welded joint", "points": [[1723.0, 57856.0, 0], [1236.0, 62939.0, 0], [982.0, 196788.0, 0], [741.0, 695858.0, 0], [616.0, 1013144.0, 0], [493.0, 580442.0, 0]], "conditions": {"material": "Weldox 1300", "am_type": "Robotic Gas Metal Arc Welding (GMAW)", "load_ratio": "-", "test_type": "Fully reversed bending load", "temperature": "-", "surface_treatment": "LTT+High Frequency Mechanical Impact (HFMI) Treatment"}, "metadata": {"dataset_id": 42, "title": "Improving fatigue strength of welded 1300 MPa yield strength steel using HFMI treatment or LTT fillers", "doi": "10.1016/j.engfailanal.2017.04.024", "authors": "Harati, Ebrahim; Svensson, Lars-Erik; Karlsson, Leif", "publication": "ENGINEERING FAILURE ANALYSIS", "year_of_publication": 2017, "UT": "WOS:000405538800006", "base_material": "Weldox 1300", "base_young_modulus": "-", "base_yield_strength": 1295, "base_ultimate_strength": 1562, "base_elongation": "-", "weld_material": "LTT", "weld_young_modulus": "-", "weld_yield_strength": 736, "weld_ultimate_strength": 1127, "weld_elongation": "-", "processing": "LTT+High Frequency Mechanical Impact (HFMI) Treatment", "welding_joint": "Fillet Weld", "welding_method": "Robotic Gas Metal Arc Welding (GMAW)", "welding_voltage": "27-28.5", "welding_current": 245, "welding_speed": "3.3-4", "preheat_temp": 75, "welding_env": "Ar+18% CO2 shielding gas", "residual_stress": "Up to 800 MPa longitudinal compressive residual stress", "fatigue_specimen_type": "Full-scale welded assemblies", "fatigue_specimen_thickness": 15, "fatigue_test_type": "Fully reversed bending load", "fatigue_temp": "-", "fatigue_env": "-", "load_ratio": "-", "frequency": "3-7", "fatigue_machine": "250kN MTS servo-hydraulic machine", "fatigue_standard": "IIW recommendations", "fatigue_test_control": "Stress", "stress_concentration": "-", "failure_location": "Weld toe"}}, {"id": "WELD2025:43", "name": "Weldox S1100 | T-Joint", "material_family": "Welded joint", "points": [[989.0, 11966.0, 0], [988.0, 13061.0, 0], [991.0, 14256.0, 0]], "conditions": {"material": "Weldox S1100", "am_type": "MIG", "load_ratio": "-1", "test_type": "4 Point Bending", "temperature": "-", "surface_treatment": "-"}, "metadata": {"dataset_id": 43, "title": "Low cycle fatigue behaviour of welded T-joints in high strength steel", "doi": "10.1016/j.engfailanal.2018.06.026", "authors": "Schjodt-Thomsen, J.; Andreasen, J. H.", "publication": "ENGINEERING FAILURE ANALYSIS", "year_of_publication": 2018, "UT": "WOS:000441524300004", "base_material": "Weldox S1100", "base_young_modulus": 200, "base_yield_strength": 1340, "base_ultimate_strength": 1460, "base_elongation": "3%", "weld_material": "OK-Autorod 12.51", "weld_young_modulus": "-", "weld_yield_strength": "-", "weld_ultimate_strength": "-", "weld_elongation": "-", "processing": "-", "welding_joint": "T-Joint", "welding_method": "MIG", "welding_voltage": 26, "welding_current": 250, "welding_speed": 8.33, "preheat_temp": "-", "welding_env": "75%/25% mixture of Ar/CO2", "residual_stress": "-", "fatigue_specimen_type": "T-Joint", "fatigue_specimen_thickness": 6.2, "fatigue_test_type": "4 Point Bending", "fatigue_temp": "-", "fatigue_env": "-", "load_ratio": -1, "frequency": "< 3", "fatigue_machine": "100 kN Schenk Servo Hydraulic Test Machine", "fatigue_standard": "-", "fatigue_test_control": "Stress", "stress_concentration": "-", "failure_location": "-"}}, {"id": "WELD2025:44", "name": "Q345qd steel | Butt Joint", "material_family": "Welded joint", "points": [[269.0, 133132.0, 0], [214.0, 290212.0, 0], [232.0, 382978.0, 0], [251.0, 507627.0, 0], [198.0, 494393.0, 0], [179.0, 485763.0, 0], [170.0, 927887.0, 0], [180.0, 1031298.0, 0], [161.0, 1279601.0, 0], [169.0, 2000000.0, 1]], "conditions": {"material": "Q345qd steel", "am_type": "Manual Flux-Cored Arc Welding (FCAW)", "load_ratio": "0.1", "test_type": "Axial (constant-amplitude tensile loading)", "temperature": "25", "surface_treatment": "-"}, "metadata": {"dataset_id": 44, "title": "Effect of low temperatures on constant amplitude fatigue properties of Q345qD steel butt-welded joints", "doi": "10.1016/j.engfailanal.2019.07.006", "authors": "Liao, Xiaowei; Wang, Yuanqing; Wang, Zongyi; Feng, Liuyang; Shi, Yongjiu", "publication": "ENGINEERING FAILURE ANALYSIS", "year_of_publication": 2019, "UT": "WOS:000496188200046", "base_material": "Q345qd steel", "base_young_modulus": 209, "base_yield_strength": 382, "base_ultimate_strength": "-", "base_elongation": "-", "weld_material": "E501T-1L", "weld_young_modulus": 209, "weld_yield_strength": 580,
