Repository: yunyunfanfan/S-PA-CBB

# S-PA-CBB

Official research code, processed curve records, evaluation outputs, and manuscript source for:

> **From Physics to Selective Generation: Conditional Brownian Bridges for Sparse S–N Curve Reconstruction and Fatigue Decision-Making**

S-PA-CBB reconstructs a complete probabilistic stress–life (S–N) curve from only two to four observed fatigue tests. The method first fits an interpretable Basquin state, diagnoses whether that state is sufficient, and applies a ControlNet-style conditional Brownian-bridge residual only to curves that benefit from correction.

File: external_data/weld2025_disjoint_curves.json (part 3 of 223)
"weld_ultimate_strength": "-", "weld_elongation": "-", "processing": "-", "welding_joint": "Butt Joint", "welding_method": "Manual Flux-Cored Arc Welding (FCAW)", "welding_voltage": "-", "welding_current": "-", "welding_speed": "-", "preheat_temp": "-", "welding_env": "-", "residual_stress": "-", "fatigue_specimen_type": "Plate-shaped", "fatigue_specimen_thickness": 15.5, "fatigue_test_type": "Axial (constant-amplitude tensile loading)", "fatigue_temp": 25, "fatigue_env": "Insulated chamber with automatic temperature control", "load_ratio": 0.1, "frequency": 4, "fatigue_machine": "MTS 810 servo-hydraulic testing machine", "fatigue_standard": "-", "fatigue_test_control": "Stress", "stress_concentration": "-", "failure_location": "-"}}, {"id": "WELD2025:45", "name": "Q345qd steel | Butt Joint", "material_family": "Welded joint", "points": [[268.0, 207682.0, 0], [251.0, 788405.0, 0], [232.0, 706234.0, 0], [214.0, 693905.0, 0], [197.0, 600071.0, 0], [170.0, 1279601.0, 0], [161.0, 1166599.0, 0], [180.0, 2000000.0, 1], [152.0, 2000000.0, 1]], "conditions": {"material": "Q345qd steel", "am_type": "Manual Flux-Cored Arc Welding (FCAW)", "load_ratio": "0.1", "test_type": "Axial (constant-amplitude tensile loading)", "temperature": "-60", "surface_treatment": "-"}, "metadata": {"dataset_id": 45, "title": "Effect of low temperatures on constant amplitude fatigue properties of Q345qD steel butt-welded joints", "doi": "10.1016/j.engfailanal.2019.07.006", "authors": "Liao, Xiaowei; Wang, Yuanqing; Wang, Zongyi; Feng, Liuyang; Shi, Yongjiu", "publication": "ENGINEERING FAILURE ANALYSIS", "year_of_publication": 2019, "UT": "WOS:000496188200046", "base_material": "Q345qd steel", "base_young_modulus": 209, "base_yield_strength": 429, "base_ultimate_strength": "-", "base_elongation": "-", "weld_material": "E501T-1L", "weld_young_modulus": 209, "weld_yield_strength": 638, "weld_ultimate_strength": "-", "weld_elongation": "-", "processing": "-", "welding_joint": "Butt Joint", "welding_method": "Manual Flux-Cored Arc Welding (FCAW)", "welding_voltage": "-", "welding_current": "-", "welding_speed": "-", "preheat_temp": "-", "welding_env": "-", "residual_stress": "-", "fatigue_specimen_type": "Plate-shaped", "fatigue_specimen_thickness": 15.5, "fatigue_test_type": "Axial (constant-amplitude tensile loading)", "fatigue_temp": -60, "fatigue_env": "Insulated chamber with automatic temperature control", "load_ratio": 0.1, "frequency": 4, "fatigue_machine": "MTS 810 servo-hydraulic testing machine", "fatigue_standard": "-", "fatigue_test_control": "Stress", "stress_concentration": "-", "failure_location": "-"}}, {"id": "WELD2025:46", "name": "Q345QD steel | Butt Weld", "material_family": "Welded joint", "points": [[219.0, 287415.0, 0]], "conditions": {"material": "Q345QD steel", "am_type": "CO2 Welding", "load_ratio": "0", "test_type": "Plane bending fatigue tests", "temperature": "-", "surface_treatment": "Ground flush after full penetration"}, "metadata": {"dataset_id": 46, "title": "Fatigue failure of welded details in steel bridge pylons", "doi": "10.1016/j.engfailanal.2021.105530", "authors": "Zhang, Chenhui; Cao, Diankai; You, Weijie; Wei, Dong; Wu, Chong; Yang, Guotao", "publication": "ENGINEERING FAILURE ANALYSIS", "year_of_publication": 2021, "UT": "WOS:000687267700003", "base_material": "Q345QD steel", "base_young_modulus": "-", "base_yield_strength": "435, 450, 440", "base_ultimate_strength": "551, 555, 550", "base_elongation": "30.0, 28.5, 28.0", "weld_material": "ER50-6", "weld_young_modulus": "-", "weld_yield_strength": "-", "weld_ultimate_strength": "-", "weld_elongation": "-", "processing": "Ground flush after full penetration", "welding_joint": "Butt Weld", "welding_method": "CO2 Welding", "welding_voltage": "24-30", "welding_current": "130-260", "welding_speed": "2.22–4.44", "preheat_temp": "-", "welding_env": "-", "residual_stress": "-", "fatigue_specimen_type": "Small scale", "fatigue_specimen_thickness": 10, "fatigue_test_type": "Plane bending fatigue tests", "fatigue_temp": "-", "fatigue_env": "Steel frame", "load_ratio": 0, "frequency": "-", "fatigue_machine": "PLC controller, servo amplifier, actuator, servo valve", "fatigue_standard": "-", "fatigue_test_control": "Constant amplitude loading", "stress_concentration": "-", "failure_location": "-"}}, {"id": "WELD2025:47", "name": "Q345QD steel | Fillet Weld", "material_family": "Welded joint", "points": [[237.0, 424385.0, 0]], "conditions": {"material": "Q345QD steel", "am_type": "CO2 Welding", "load_ratio": "0", "test_type": "Plane bending fatigue tests", "temperature": "-", "surface_treatment": "Ground flush after full penetration"}, "metadata": {"dataset_id": 47, "title": "Fatigue failure of welded details in steel bridge pylons", "doi": "10.1016/j.engfailanal.2021.105530", "authors": "Zhang, Chenhui; Cao, Diankai; You, Weijie; Wei, Dong; Wu, Chong; Yang, Guotao", "publication": "ENGINEERING FAILURE ANALYSIS", "year_of_publication": 2021, "UT": "WOS:000687267700003", "base_material": "Q345QD steel", "base_young_modulus": "-", "base_yield_strength": "435, 450, 440", "base_ultimate_strength": "551, 555, 550", "base_elongation": "30.0, 28.5, 28.0", "weld_material": "ER50-6", "weld_young_modulus": "-", "weld_yield_strength": "-", "weld_ultimate_strength": "-", "weld_elongation": "-", "processing": "Ground flush after full penetration", "welding_joint": "Fillet Weld", "welding_method": "CO2 Welding", "welding_voltage": "24-30", "welding_current": "130-260", "welding_speed": "2.22–4.44", "preheat_temp": "-", "welding_env": "-", "residual_stress": "-", "fatigue_specimen_type": "Small scale", "fatigue_specimen_thickness": 10, "fatigue_test_type": "Plane bending fatigue tests", "fatigue_temp": "-", "fatigue_env": "Steel frame", "load_ratio": 0, "frequency": "-", "fatigue_machine": "PLC controller, servo amplifier, actuator, servo valve", "fatigue_standard": "-", "fatigue_test_control": "Constant amplitude loading", "stress_concentration": "-", "failure_location": "-"}}, {"id": "WELD2025:51", "name": "AA2024-T6 (top plate), Ti6Al4V (bottom plate) | Lap Joint", "material_family": "Welded joint", "points": [[90.0, 69.0, 0], [81.0, 128.0, 0], [70.0, 137.0, 0], [65.0, 199.0, 0], [65.0, 1722.0, 0], [63.0, 4275.0, 0], [63.0, 7452.0, 0], [68.0, 7474.0, 0], [73.0, 18058.0, 0], [59.0, 13161.0, 0], [53.0, 8384.0, 0], [54.0, 10735.0, 0], [49.0, 28312.0, 0], [47.0, 42885.0, 0], [45.0, 33980.0, 0], [42.0, 49911.0, 0], [37.0, 86724.0, 0], [36.0, 165696.0, 0], [34.0, 158025.0, 0], [35.0, 364005.0, 0], [36.0, 729084.0, 0], [31.0, 262628.0, 0], [32.0, 1069778.0, 0], [27.0, 10000000.0, 1]], "conditions": {"material": "AA2024-T6 (top plate), Ti6Al4V (bottom plate)", "am_type": "Friction Stir Lap Welding (FSLW)", "load_ratio": "0.1", "test_type": "Axial", "temperature": "-", "surface_treatment": "Annealed (Ti6Al4V)"}, "metadata": {"dataset_id": 51, "title": "Fatigue strength of friction stir lap welded AA2024 to Ti6Al4V dissimilar joints", "doi": "10.1016/j.engfailanal.2022.106309", "authors": "Ales, S.; Yazdanian, S.; Pasang, T.; Chen, Z. W.", "publication": "ENGINEERING FAILURE ANALYSIS", "year_of_publication": 2022, "UT": "WOS:000799363000001", "base_material": "AA2024-T6 (top plate), Ti6Al4V (bottom plate)", "base_young_modulus": "AA2024-T6: 71.5, Ti6Al4V: 110", "base_yield_strength": "AA2024-T6: 360, Ti6Al4V: 890", "base_ultimate_strength": "AA2024-T6: 405, Ti6Al4V: 905", "base_elongation": "-", "weld_material": "-", "weld_young_modulus": "-", "weld_yield_strength": "-", "weld_ultimate_strength": "-", "weld_elongation": "-", "processing": "Annealed (Ti6Al4V)", "welding_joint": "Lap Joint", "welding_method": "Friction Stir Lap Welding (FSLW)", "welding_voltage": "-", "welding_current": "-", "welding_speed": 0.33, "preheat_temp": "-", "welding_env": "-", "residual_stress": "-", "fatigue_specimen_type": "Standard", "fatigue_specimen_thickness": "AA2024-T6: 5, Ti6Al4V: 2", "fatigue_test_type": "Axial", "fatigue_temp": "-", "fatigue_env": "-", "load_ratio": 0.1, "frequency": 20, "fatigue_machine": "MTS 20 kN capacity servo-hydraulic fatigue test machine", "fatigue_standard": "-", "fatigue_test_control": "Load", "stress_concentration": "-", "failure_location": "-"}}, {"id": "WELD2025:54", "name": "10CrNi3MoV high strength steel | Butt Joint", "material_family": "Welded joint", "points": [[407.0, 10873.0, 0], [311.0, 21246.0, 0], [369.0, 36969.0, 0], [323.0, 58780.0, 0], [305.0, 99678.0, 0], [284.0, 135790.0, 0], [243.0, 297938.0, 0], [162.0, 135790.0, 0], [151.0, 177971.0, 0], [121.0, 400680.0, 0]], "conditions": {"material": "10CrNi3MoV high strength steel", "am_type": "Gas Metal Arc Welding (GMAW)", "load_ratio": "0.1", "test_type": "High Cycle Fatigue (HCF)", "temperature": "-", "surface_treatment": "Quenched and Tempered"}, "metadata": {"dataset_id": 54, "title": "Fatigue failure transition evaluation of load carrying cruciform welded joints by effective notch energy model", "doi": "10.1016/j.engfailanal.2022.106328", "authors": "Zhou, Guangtao; Kuang, Jingzhen; Song, Wei; Qian, Guian; Berto, Filippo", "publication": "ENGINEERING FAILURE ANALYSIS", "year_of_publication": 2022, "UT": "WOS:000798835100003", "base_material": "10CrNi3MoV high strength steel", "base_young_modulus": "-", "base_yield_strength": "-", "base_ultimate_strength": "-", "base_elongation": "-", "weld_material": "Undermatched and evenmatched weldments", "weld_young_modulus": "-", "weld_yield_strength": "-", "weld_ultimate_strength": "-", "weld_elongation": "-", "processing": "Quenched and Tempered", "welding_joint": "Butt Joint", "welding_method": "Gas Metal Arc Welding (GMAW)", "welding_voltage": "-", "welding_current": "-", "welding_speed": "-", "preheat_temp": "-", "welding_env": "-", "residual_stress": "-", "fatigue_specimen_type": "Load Carrying Cruciform Welded Joint (LCWJ)", "fatigue_specimen_thickness": "-", "fatigue_test_type": "High Cycle Fatigue (HCF)", "fatigue_temp": "-", "fatigue_env": "-", "load_ratio": 0.1, "frequency": "10-20", "fatigue_machine": "250kN Instron Servo-Hydraulic Machine", "fatigue_standard": "-", "fatigue_test_control": "Load-Controlled", "stress_concentration": "-", "failure_location": "-"}}, {"id": "WELD2025:55", "name": "10CrNi3MoV high strength steel | Butt Joint", "material_family": "Welded joint", "points": [[407.0, 15798.0, 0], [369.0, 28943.0, 0], [323.0, 36028.0, 0], [286.0, 44849.0, 0], [241.0, 109084.0, 0], [203.0, 202439.0, 0], [152.0, 32084.0, 0], [153.0, 43708.0, 0], [183.0, 61888.0, 0], [123.0, 134052.0, 0], [122.0, 160544.0, 0], [102.0, 290360.0, 0]], "conditions": {"material": "10CrNi3MoV high strength steel", "am_type": "Single Pulsed Gas Metal Arc Welding (SP-GMAW)", "load_ratio": "0.1", "test_type": "High Cycle Fatigue (HCF)", "temperature": "-", "surface_treatment": "Quenched and Tempered"}, "metadata": {"dataset_id": 55, "title": "Fatigue failure transition evaluation of load carrying cruciform welded joints by effective notch energy model", "doi": "10.1016/j.engfailanal.2022.106328", "authors": "Zhou, Guangtao; Kuang, Jingzhen; Song, Wei; Qian, Guian; Berto, Filippo", "publication": "ENGINEERING FAILURE ANALYSIS", "year_of_publication": 2022, "UT": "WOS:000798835100003", "base_material": "10CrNi3MoV high strength steel", "base_young_modulus": "-", "base_yield_strength": "-", "base_ultimate_strength": "-", "base_elongation": "-", "weld_material": "Undermatched and evenmatched weldments", "weld_young_modulus": "-", "weld_yield_strength": "-", "weld_ultimate_strength": "-", "weld_elongation": "-", "processing": "Quenched and Tempered", "welding_joint": "Butt Joint", "welding_method": "Single Pulsed Gas Metal Arc Welding (SP-GMAW)", "welding_voltage": "-", "welding_current": "-", "welding_speed": "-", "preheat_temp": "-", "welding_env": "-", "residual_stress": "-", "fatigue_specimen_type": "Load Carrying Cruciform Welded Joint (LCWJ)", "fatigue_specimen_thickness": "-", "fatigue_test_type": "High Cycle Fatigue (HCF)", "fatigue_temp": "-", "fatigue_env": "-", "load_ratio": 0.1, "frequency": "10-20", "fatigue_machine": "250kN Instron Servo-Hydraulic Machine", "fatigue_standard": "-", "fatigue_test_control": "Load-Controlled", "stress_concentration": "-", "failure_location": "-"}}, {"id": "WELD2025:56", "name": "Naval Grade HSLA Steel | butt joint", "material_family": "Welded joint", "points": [[390.0, 717021.0, 0], [391.0, 768177.0, 0], [390.0, 822901.0, 0], [346.0, 1207971.0, 0], [346.0, 1339424.0, 0], [347.0, 1447390.0, 0], [303.0, 2847236.0, 0], [303.0, 3184211.0, 0], [303.0, 3717869.0, 0], [259.0, 4838228.0, 0], [259.0, 5273159.0, 0], [259.0, 5697928.0, 0], [216.0, 8081533.0, 0], [216.0, 8732525.0, 0]], "conditions": {"material": "Naval Grade HSLA Steel", "am_type": "Manual Metal Arc Welding (SMAW)", "load_ratio": "-1", "test_type": "Fully reversed cycle fatigue testing", "temperature": "-", "surface_treatment": "-"}, "metadata": {"dataset_id": 56, "title": "Effect of welding processes on high cycle fatigue behavior for naval grade HSLA joints: A fatigue strength prediction", "doi": "10.1016/j.engfailanal.2022.106783", "authors": "Hariprasath, P.; Sivaraj, P.; Balasubramanian, V.; Pilli, Srinivas; Sridhar, K.", "publication": "ENGINEERING FAILURE ANALYSIS", "year_of_publication": 2022, "UT": "WOS:000860926600002", "base_material": "Naval Grade HSLA Steel", "base_young_modulus": "-", "base_yield_strength": 485, "base_ultimate_strength": 614, "base_elongation": 28, "weld_material": "E8018-G", "weld_young_modulus": "-", "weld_yield_strength": 521, "weld_ultimate_strength": 625, "weld_elongation": 22, "processing": "-", "welding_joint": "butt joint", "welding_method": "Manual Metal Arc Welding (SMAW)", "welding_voltage": "21-27.5", "welding_current": "110-165", "welding_speed": "2.42-2.83", "preheat_temp": 100, "welding_env": "-", "residual_stress": "-", "fatigue_specimen_type": "Cylindrical straight shank smooth", "fatigue_specimen_thickness": 13, "fatigue_test_type": "Fully reversed cycle fatigue testing", "fatigue_temp": "-", "fatigue_env": "-", "load_ratio": -1, "frequency": "-", "fatigue_machine": "Instron fatigue machine (model: R.R. Moore)", "fatigue_standard": "ASTM 466, ASTM E08-13", "fatigue_test_control": "Stress", "stress_concentration": "-", "failure_location": "HAZ-BM interface"}}, {"id": "WELD2025:57", "name": "Naval Grade HSLA Steel | butt joint with Single V notch", "material_family": "Welded joint", "points": [[389.0, 195426.0, 0], [389.0, 214836.0, 0], [389.0, 268737.0, 0], [346.0, 476764.0, 0], [346.0, 542476.0, 0], [345.0, 622550.0, 0], [303.0, 1085718.0, 0], [303.0, 1153151.0, 0], [303.0, 1300841.0, 0], [260.0, 1942817.0, 0], [260.0, 2099420.0, 0], [260.0, 2191753.0, 0], [216.0, 2926698.0, 0], [216.0, 3217210.0, 0], [216.0, 3417029.0, 0]], "conditions": {"material": "Naval Grade HSLA Steel", "am_type": "Manual Metal Arc Welding (SMAW)", "load_ratio": "-1", "test_type": "Fully reversed cycle fatigue testing", "temperature": "-", "surface_treatment": "-"}, "metadata": {"dataset_id": 57, "title": "Effect of welding processes on high cycle fatigue behavior for naval grade HSLA joints: A fatigue strength prediction", "doi": "10.1016/j.engfailanal.2022.106783", "authors": "Hariprasath, P.; Sivaraj, P.; Balasubramanian, V.; Pilli, Srinivas; Sridhar, K.", "publication": "ENGINEERING FAILURE ANALYSIS", "year_of_publication": 2022, "UT": "WOS:000860926600002", "base_material": "Naval Grade HSLA Steel", "base_young_modulus": "-", "base_yield_strength": 485, "base_ultimate_strength": 614, "base_elongation": 28, "weld_material": "E8018-G", "weld_young_modulus": "-", "weld_yield_strength": 521, "weld_ultimate_strength": 625, "weld_elongation": 22, "processing": "-", "welding_joint": "butt joint with Single V notch", "welding_method": "Manual Metal Arc Welding (SMAW)", "welding_voltage": "21-27.5", "welding_current": "110-165", "welding_speed": "2.42-2.83", "preheat_temp": 100, "welding_env": "-", "residual_stress": "-", "fatigue_specimen_type": "center notch specimen", "fatigue_specimen_thickness": 13, "fatigue_test_type": "Fully reversed cycle fatigue testing", "fatigue_temp": "-", "fatigue_env": "-", "load_ratio": -1, "frequency": "-", "fatigue_machine": "Instron fatigue machine (model: R.R. Moore)", "fatigue_standard": "ASTM 466, ASTM E08-13", "fatigue_test_control": "Stress", "stress_concentration": "-", "failure_location": "HAZ-BM interface"}}, {"id": "WELD2025:58", "name": "Naval Grade HSLA Steel | butt joint", "material_family": "Welded joint", "points": [[432.0, 745473.0, 0], [432.0, 800750.0, 0], [431.0, 886872.0, 0], [382.0, 1415930.0, 0], [383.0, 1552377.0, 0], [384.0, 1650646.0, 0], [336.0, 3009829.0, 0], [336.0, 3402367.0, 0], [336.0, 3807128.0, 0], [287.0, 5057051.0, 0], [287.0, 5716780.0, 0], [237.0, 8073533.0, 0], [237.0, 8672186.0, 0]], "conditions": {"material": "Naval Grade HSLA Steel", "am_type": "Gas Metal Arc Welding (GMAW)", "load_ratio": "-1", "test_type": "Fully reversed cycle fatigue testing", "temperature": "-", "surface_treatment": "-"}, "metadata": {"dataset_id": 58, "title": "Effect of welding processes on high cycle fatigue behavior for naval grade HSLA joints: A fatigue strength prediction", "doi": "10.1016/j.engfailanal.2022.106783", "authors": "Hariprasath, P.; Sivaraj, P.; Balasubramanian, V.; Pilli, Srinivas; Sridhar, K.", "publication": "ENGINEERING FAILURE ANALYSIS", "year_of_publication": 2022, "UT": "WOS:000860926600002", "base_material": "Naval Grade HSLA Steel", "base_young_modulus": "-", "base_yield_strength": 485, "base_ultimate_strength": 614, "base_elongation": 28, "weld_material": "ER80S", "weld_young_modulus": "-", "weld_yield_strength": 515, "weld_ultimate_strength": 620, "weld_elongation": 21, "processing": "-", "welding_joint": "butt joint", "welding_method": "Gas Metal Arc Welding (GMAW)", "welding_voltage": "22-29", "welding_current": "155-195", "welding_speed": "2.42-2.83", "preheat_temp": 100, "welding_env": "-", "residual_stress": "-", "fatigue_specimen_type": "Cylindrical straight shank smooth", "fatigue_specimen_thickness": 13, "fatigue_test_type": "Fully reversed cycle fatigue testing", "fatigue_temp": "-", "fatigue_env": "-", "load_ratio": -1, "frequency": "-", "fatigue_machine": "Instron fatigue machine (model: R.R. Moore)", "fatigue_standard": "ASTM 466, ASTM E08-13", "fatigue_test_control": "Stress", "stress_concentration": "-", "failure_location": "HAZ-BM interface"}}, {"id": "WELD2025:59", "name": "Naval Grade HSLA Steel | butt joint with Single V notch", "material_family": "Welded joint", "points": [[432.0, 214296.0, 0], [431.0, 249786.0, 0], [432.0, 297184.0, 0], [383.0, 582055.0, 0], [383.0, 625214.0, 0], [383.0, 714037.0, 0], [334.0, 1237100.0, 0], [335.0, 1328876.0, 0], [335.0, 1471848.0, 0], [287.0, 2165489.0, 0], [287.0, 2398471.0, 0], [287.0, 2656519.0, 0], [238.0, 3318835.0, 0], [238.0, 3713658.0, 0], [238.0, 3989026.0, 0]], "conditions": {"material": "Naval Grade HSLA Steel", "am_type": "Gas Metal Arc Welding (GMAW)", "load_ratio": "-1", "test_type": "Fully reversed cycle fatigue testing", "temperature": "-", "surface_treatment": "-"}, "metadata": {"dataset_id": 59, "title": "Effect of welding processes on high cycle fatigue behavior for naval grade HSLA joints: A fatigue strength prediction", "doi": "10.1016/j.engfailanal.2022.106783", "authors": "Hariprasath, P.; Sivaraj, P.; Balasubramanian, V.; Pilli, Srinivas; Sridhar, K.", "publication": "ENGINEERING FAILURE ANALYSIS", "year_of_publication": 2022, "UT": "WOS:000860926600002", "base_material": "Naval Grade HSLA Steel", "base_young_modulus": "-", "base_yield_strength": 485, "base_ultimate_strength": 614, "base_elongation": 28, "weld_material": "ER80S", "weld_young_modulus": "-", "weld_yield_strength": 515, "weld_ultimate_strength": 620, "weld_elongation": 21, "processing": "-", "welding_joint": "butt joint with Single V notch", "welding_method": "Gas Metal Arc Welding (GMAW)", "welding_voltage": "22-29", "welding_current": "155-195", "welding_speed": "2.42-2.83", "preheat_temp": 100, "welding_env": "-", "residual_stress": "-", "fatigue_specimen_type": "center notch specimen", "fatigue_specimen_thickness": 13, "fatigue_test_type": "Fully reversed cycle fatigue testing", "fatigue_temp": "-", "fatigue_env": "-", "load_ratio": -1, "frequency": "-", "fatigue_machine": "Instron fatigue machine (model: R.R. Moore)", "fatigue_standard": "ASTM 466, ASTM E08-13", "fatigue_test_control": "Stress", "stress_concentration": "-", "failure_location": "HAZ-BM interface"}}, {"id": "WELD2025:68", "name": "SM50B rolled steel plates | Cruciform Joint", "material_family": "Welded joint", "points": [[298.0, 53897.0, 0], [299.0, 61248.0, 0], [297.0, 68732.0, 0], [300.0, 88186.0, 0], [248.0, 156364.0, 0], [171.0, 320230.0, 0], [171.0, 383038.0, 0], [170.0, 488499.0, 0], [151.0, 549257.0, 0], [152.0, 678287.0, 0], [151.0, 853980.0, 0], [151.0, 928026.0, 0], [151.0, 995745.0, 0], [151.0, 1048023.0, 0], [125.0, 1943357.0, 0]], "conditions": {"material": "SM50B rolled steel plates", "am_type": "Manual arc welding", "load_ratio": "0", "test_type": "Axial", "temperature": "-", "surface_treatment": "-"}, "metadata": {"dataset_id": 68, "title": "Fatigue analysis of non-load-carrying fillet welded cruciform joints", "doi": "10.1016/j.engfracmech.2006.05.017", "authors": "Nykanen, T.; Marquis, G.; Bjork, T.", "publication": "ENGINEERING FRACTURE MECHANICS", "year_of_publication": 2007, "UT": "WOS:000243647200007", "base_material": "SM50B rolled steel plates", "base_young_modulus": "-", "base_yield_strength": 485, "base_ultimate_strength": 570, "base_elongation": "-", "weld_material": "Covered electrodes", "weld_young_modulus": "-", "weld_yield_strength": "-", "weld_ultimate_strength": "-", "weld_elongation": "-", "processing": "-", "welding_joint": "Cruciform Joint", "welding_method": "Manual arc welding", "welding_voltage": "-", "welding_current": "-", "welding_speed": "-", "preheat_temp": "-", "welding_env": "-", "residual_stress": "-", "fatigue_specimen_type": "-", "fatigue_specimen_thickness": "9, 20, 40", "fatigue_test_type": "Axial", "fatigue_temp": "-", "fatigue_env": "-", "load_ratio": 0, "frequency": 10, "fatigue_machine": "-", "fatigue_standard": "-", "fatigue_test_control": "Load control", "stress_concentration": "-", "failure_location": "Weld toe"}}, {"id": "WELD2025:69", "name": "S700 steel | Longitudinal fillet-welded attachments", "material_family": "Welded joint", "points": [[301.0, 40340.0, 0], [251.0, 62992.0, 0], [200.0, 106825.0, 0], [191.0, 175278.0, 0], [149.0, 258337.0, 0], [161.0, 309770.0, 0], [161.0, 362360.0, 0], [124.0, 761589.0, 0], [100.0, 1199093.0, 0]], "conditions": {"material": "S700 steel", "am_type": "Robot welding", "load_ratio": "0.1", "test_type": "Constant amplitude", "temperature": "-", "surface_treatment": "-"}, "metadata": {"dataset_id": 69, "title": "Failure modes and fatigue strength of improved HSS welds", "doi": "10.1016/j.engfracmech.2010.03.034", "authors": "Marquis, Gary", "publication": "ENGINEERING FRACTURE MECHANICS", "year_of_publication": 2010, "UT": "WOS:000280285800039", "base_material": "S700 steel", "base_young_modulus": "-", "base_yield_strength": 700, "base_ultimate_strength": "-", "base_elongation": "-", "weld_material": "Union X96 filler wire, Böhler Thyssen Supermartensit Thermanit 13/06 Mo filler wire", "weld_young_modulus": "-", "weld_yield_strength": "-", "weld_ultimate_strength": "-", "weld_elongation": "-", "processing": "-", "welding_joint": "Longitudinal fillet-welded attachments", "welding_method": "Robot welding", "welding_voltage": 30.2, "welding_current": 260, "welding_speed": "7-10", "preheat_temp": "-", "welding_env": "Shield gas Argon + 10% CO2", "residual_stress": "-", "fatigue_specimen_type": "Full penetration welds, longitudinal stiffener specimens", "fatigue_specimen_thickness": 8, "fatigue_test_type": "Constant amplitude", "fatigue_temp": "-", "fatigue_env": "-", "load_ratio": 0.1, "frequency": "-", "fatigue_machine": "-", "fatigue_standard": "-", "fatigue_test_control": "-", "stress_concentration": "-", "failure_location": "Weld toe"}}, {"id": "WELD2025:70", "name": "S700 steel | Longitudinal fillet-welded attachments", "material_family": "Welded joint", "points": [[156.0, 230148.0, 0], [156.0, 262636.0, 0], [146.0, 403399.0, 0], [154.0, 695495.0, 0], [114.0, 575250.0, 0], [103.0, 854869.0, 0], [103.0, 913216.0, 0], [97.0, 6618941.0, 0]], "conditions": {"material": "S700 steel", "am_type": "Robot welding", "load_ratio": "-1", "test_type": "Constant amplitude", "temperature": "-", "surface_treatment": "-"}, "metadata": {"dataset_id": 70, "title": "Failure modes and fatigue strength of improved HSS welds", "doi": "10.1016/j.engfracmech.2010.03.034", "authors": "Marquis, Gary", "publication": "ENGINEERING FRACTURE MECHANICS", "year_of_publication": 2010, "UT": "WOS:000280285800039", "base_material": "S700 steel", "base_young_modulus": "-", "base_yield_strength": 700, "base_ultimate_strength": "-", "base_elongation": "-", "weld_material": "Union X96 filler wire, Böhler Thyssen Supermartensit Thermanit 13/06 Mo filler wire", "weld_young_modulus": "-", "weld_yield_strength": "-", "weld_ultimate_strength": "-", "weld_elongation": "-", "processing": "-", "welding_joint": "Longitudinal fillet-welded attachments", "welding_method": "Robot welding", "welding_voltage": 30.2, "welding_current": 260, "welding_speed": "7-10", "preheat_temp": "-", "welding_env": "Shield gas Argon + 10% CO2", "residual_stress": "-", "fatigue_specimen_type": "Full penetration welds, longitudinal stiffener specimens", "fatigue_specimen_thickness": 8, "fatigue_test_type": "Constant amplitude", "fatigue_temp": "-", "fatigue_env": "-", "load_ratio": -1, "frequency": "-", "fatigue_machine": "-", "fatigue_standard": "-", "fatigue_test_control": "-", "stress_concentration": "-", "failure_location": "Weld toe"}}, {"id": "WELD2025:71", "name": "S700 steel | Longitudinal fillet-welded attachments", "material_family": "Welded joint", "points": [[400.0, 21192.0, 0], [400.0, 22826.0, 0], [399.0, 43450.0, 0], [267.0, 289978.0, 0], [268.0, 320167.0, 0], [274.0, 333655.0, 0], [268.0, 396795.0, 0], [250.0, 396795.0, 0], [230.0, 406742.0, 0], [230.0, 452808.0, 0], [252.0, 508268.0, 0], [228.0, 525327.0, 0], [230.0, 565833.0, 0], [237.0, 619605.0, 0], [232.0, 730801.0, 0], [195.0, 538496.0, 0], [195.0, 827109.0, 0], [250.0, 905710.0, 0], [199.0, 1104106.0, 0], [196.0, 1249609.0, 0], [198.0, 1391135.0, 0], [196.0, 1841760.0, 0], [159.0, 2119165.0, 0], [150.0, 2101748.0, 0], [141.0, 2541078.0, 0], [160.0, 2714512.0, 0], [161.0, 2997109.0, 0], [161.0, 3392079.0, 0], [160.0, 4381038.0, 0], [160.0, 4999479.0, 0], [142.0, 5040910.0, 0]], "conditions": {"material": "S700 steel", "am_type": "Robot welding", "load_ratio": "0.1", "test_type": "Constant amplitude", "temperature": "-", "surface_treatment": "Ultrasonic Impact Treatment (UIT), High Frequency Impact Treatment (HIFIT), TIG re-melting"}, "metadata": {"dataset_id": 71, "title": "Failure modes and fatigue strength of improved HSS welds", "doi": "10.1016/j.engfracmech.2010.03.034", "authors": "Marquis, Gary", "publication": "ENGINEERING FRACTURE MECHANICS", "year_of_publication": 2010, "UT": "WOS:000280285800039", "base_material": "S700 steel", "base_young_modulus": "-", "base_yield_strength": 700, "base_ultimate_strength": "-", "base_elongation": "-", "weld_material": "Union X96 filler wire, Böhler Thyssen Supermartensit Thermanit 13/06 Mo filler wire", "weld_young_modulus": "-", "weld_yield_strength": "-", "weld_ultimate_strength": "-", "weld_elongation": "-", "processing": "Ultrasonic Impact Treatment (UIT), High Frequency Impact Treatment (HIFIT), TIG re-melting", "welding_joint": "Longitudinal fillet-welded attachments", "welding_method": "Robot welding", "welding_voltage": 30.2, "welding_current": 260, "welding_speed": "7-10", "preheat_temp": "-", "welding_env": "Shield gas Argon + 10% CO2", "residual_stress": "-", "fatigue_specimen_type": "Full penetration welds, longitudinal stiffener specimens", "fatigue_specimen_thickness": 8, "fatigue_test_type": "Constant amplitude", "fatigue_temp": "-", "fatigue_env": "-", "load_ratio": 0.1, "frequency": "-", "fatigue_machine": "-", "fatigue_standard": "-", "fatigue_test_control": "-", "stress_concentration": "-", "failure_location": "Weld toe"}}, {"id": "WELD2025:72", "name": "S700 steel | Longitudinal fillet-welded attachments", "material_family": "Welded joint", "points": [[434.0, 210175.0, 0], [450.0, 499948.0, 0], [434.0, 538496.0, 0], [395.0, 2000209.0, 0], [304.0, 2438354.0, 0]], "conditions": {"material": "S700 steel", "am_type": "Robot welding", "load_ratio": "-1", "test_type": "Constant amplitude", "temperature": "-", "surface_treatment": "Ultrasonic Impact Treatment (UIT), High Frequency Impact Treatment (HIFIT), TIG re-melting"}, "metadata": {"dataset_id": 72, "title": "Failure modes and fatigue strength of improved HSS welds", "doi": "10.1016/j.engfracmech.2010.03.034", "authors": "Marquis, Gary", "publication": "ENGINEERING FRACTURE MECHANICS", "year_of_publication": 2010, "UT": "WOS:000280285800039", "base_material": "S700 steel", "base_young_modulus": "-", "base_yield_strength": 700, "base_ultimate_strength": "-", "base_elongation": "-", "weld_material": "Union X96 filler wire, Böhler Thyssen Supermartensit Thermanit 13/06 Mo filler wire", "weld_young_modulus": "-", "weld_yield_strength": "-", "weld_ultimate_strength": "-", "weld_elongation": "-", "processing": "Ultrasonic Impact Treatment (UIT), High Frequency Impact Treatment (HIFIT), TIG re-melting", "welding_joint": "Longitudinal fillet-welded attachments", "welding_method": "Robot welding", "welding_voltage": 30.2, "welding_current": 260, "welding_speed": "7-10", "preheat_temp": "-", "welding_env": "Shield gas Argon + 10% CO2", "residual_stress": "-", "fatigue_specimen_type": "Full penetration welds, longitudinal stiffener specimens", "fatigue_specimen_thickness": 8, "fatigue_test_type": "Constant amplitude", "fatigue_temp": "-", "fatigue_env": "-", "load_ratio": -1, "frequency": "-", "fatigue_machine": "-", "fatigue_standard": "-", "fatigue_test_control": "-", "stress_concentration": "-", "failure_location": "Weld toe"}}, {"id": "WELD2025:73", "name": "S700 steel | Longitudinal fillet-welded attachments", "material_family": "Welded joint", "points": [[277.0, 3593814.0, 0], [248.0, 2033498.0, 0], [193.0, 2520192.0, 0], [192.0, 4680054.0, 0], [162.0, 9675270.0, 0], [128.0, 16273072.0, 0], [130.0, 30219463.0, 0]], "conditions": {"material": "S700 steel", "am_type": "Robot welding", "load_ratio": "VA", "test_type": "Spectrum loading", "temperature": "-", "surface_treatment": "Ultrasonic Impact Treatment (UIT), High Frequency Impact Treatment (HIFIT), TIG re-melting"}, "metadata": {"dataset_id": 73, "title": "Failure modes and fatigue strength of improved HSS welds", "doi": "10.1016/j.engfracmech.2010.03.034", "authors": "Marquis, Gary", "publication": "ENGINEERING FRACTURE MECHANICS", "year_of_publication": 2010, "UT": "WOS:000280285800039", "base_material": "S700 steel", "base_young_modulus": "-", "base_yield_strength": 700, "base_ultimate_strength": "-", "base_elongation": "-", "weld_material": "Union X96 filler wire, Böhler Thyssen Supermartensit Thermanit 13/06 Mo filler wire", "weld_young_modulus": "-", "weld_yield_strength": "-", "weld_ultimate_strength": "-", "weld_elongation": "-", "processing": "Ultrasonic Impact Treatment (UIT), High Frequency Impact Treatment (HIFIT), TIG re-melting", "welding_joint": "Longitudinal fillet-welded attachments", "welding_method": "Robot welding", "welding_voltage": 30.2, "welding_current": 260, "welding_speed": "7-10", "preheat_temp": "-", "welding_env": "Shield gas Argon + 10% CO2", "residual_stress": "-", "fatigue_specimen_type": "Full penetration welds, longitudinal stiffener specimens", "fatigue_specimen_thickness": 8, "fatigue_test_type": "Spectrum loading", "fatigue_temp": "-", "fatigue_env": "-", "load_ratio": "VA", "frequency": "-", "fatigue_machine": "-", "fatigue_standard": "-", "fatigue_test_control": "-", "stress_concentration": "-", "failure_location": "Weld toe"}}, {"id": "WELD2025:74", "name": "S960 steel | Longitudinal fillet-welded attachments", "material_family": "Welded joint", "points": [[587.0, 35819.0, 0], [433.0, 541238.0, 0], [392.0, 606558.0, 0], [392.0, 806164.0, 0], [392.0, 1120156.0, 0], [392.0, 1326285.0, 0], [489.0, 1481037.0, 0], [434.0, 6184816.0, 0], [415.0, 5554801.0, 0], [337.0, 4844481.0, 0]], "conditions": {"material": "S960 steel", "am_type": "Robot welding", "load_ratio": "-1", "test_type": "Constant amplitude", "temperature": "-", "surface_treatment": "Ultrasonic Impact Treatment (UIT)"}, "metadata": {"dataset_id": 74, "title": "Failure modes and fatigue strength of improved HSS welds", "doi": "10.1016/j.engfracmech.2010.03.034", "authors": "Marquis, Gary", "publication": "ENGINEERING FRACTURE MECHANICS", "year_of_publication": 2010, "UT": "WOS:000280285800039", "base_material": "S960 steel", "base_young_modulus": "-", "base_yield_strength": 960, "base_ultimate_strength": "-", "base_elongation": "-", "weld_material": "Union X96 filler wire, Böhler Thyssen Supermartensit Thermanit 13/06 Mo filler wire", "weld_young_modulus": "-", "weld_yield_strength": "-", "weld_ultimate_strength": "-", "weld_elongation": "-", "processing": "Ultrasonic Impact Treatment (UIT)", "welding_joint": "Longitudinal fillet-welded attachments", "welding_method": "Robot welding", "welding_voltage": 30.2, "welding_current": 260, "welding_speed": "7-10", "preheat_temp": "-", "welding_env": "Shield gas Argon + 10% CO2", "residual_stress": "-", "fatigue_specimen_type": "Full penetration welds, longitudinal stiffener specimens", "fatigue_specimen_thickness": 8, "fatigue_test_type": "Constant amplitude", "fatigue_temp": "-", "fatigue_env": "-", "load_ratio": -1, "frequency": "-", "fatigue_machine": "-", "fatigue_standard": "-", "fatigue_test_control": "-", "stress_concentration": "-", "failure_location": "Weld toe"}}, {"id": "WELD2025:75", "name": "S960 steel | Longitudinal fillet-welded attachments", "material_family": "Welded joint", "points": [[563.0, 24860.0, 0], [464.0, 122772.0, 0], [434.0, 287924.0, 0], [359.0, 300069.0, 0], [349.0, 826363.0, 0], [363.0, 1582316.0, 0], [279.0, 5185510.0, 0]], "conditions": {"material": "S960 steel", "am_type": "Robot welding", "load_ratio": "-1", "test_type": "Constant amplitude", "temperature": "-", "surface_treatment": "LTT"}, "metadata": {"dataset_id": 75, "title": "Failure modes and fatigue strength of improved HSS welds", "doi": "10.1016/j.engfracmech.2010.03.034", "authors": "Marquis, Gary", "publication": "ENGINEERING FRACTURE MECHANICS", "year_of_publication": 2010, "UT": "WOS:000280285800039", "base_material": "S960 steel", "base_young_modulus": "-", "base_yield_strength": 960, "base_ultimate_strength": "-", "base_elongation": "-", "weld_material": "Union X96 filler wire, Böhler Thyssen Supermartensit Thermanit 13/06 Mo filler wire", "weld_young_modulus": "-", "weld_yield_strength": "-", "weld_ultimate_strength": "-", "weld_elongation": "-", "processing": "LTT", "welding_joint": "Longitudinal fillet-welded attachments", "welding_method": "Robot welding", "welding_voltage": 30.2, "welding_current": 260, "welding_speed": "7-10", "preheat_temp": "-", "welding_env": "Shield gas Argon + 10% CO2", "residual_stress": "-", "fatigue_specimen_type": "Full penetration welds, longitudinal stiffener specimens", "fatigue_specimen_thickness": 8, "fatigue_test_type": "Constant amplitude", "fatigue_temp": "-", "fatigue_env": "-", "load_ratio": -1, "frequency": "-", "fatigue_machine": "-", "fatigue_standard": "-", "fatigue_test_control": "-", "stress_concentration": "-", "failure_location": "Weld toe"}}, {"id": "WELD2025:76", "name": "S960 steel | Longitudinal fillet-welded attachments", "material_family": "Welded joint", "points": [[463.0, 23285.0, 0], [360.0, 82677.0, 0], [253.0, 999554.0, 0]], "conditions": {"material": "S960 steel", "am_type": "Robot welding", "load_ratio": "VA", "test_type": "Spectrum loading", "temperature": "-", "surface_treatment": "Ultrasonic Impact Treatment (UIT)"}, "metadata": {"dataset_id": 76, "title": "Failure modes and fatigue strength of improved HSS welds", "doi": "10.1016/j.engfracmech.2010.03.034", "authors": "Marquis, Gary", "publication": "ENGINEERING FRACTURE MECHANICS", "year_of_publication": 2010, "UT": "WOS:000280285800039", "base_material": "S960 steel", "base_young_modulus": "-", "base_yield_strength": 960, "base_ultimate_strength": "-", "base_elongation": "-", "weld_material": "Union X96 filler wire, Böhler Thyssen Supermartensit Thermanit 13/06 Mo filler wire", "weld_young_modulus": "-", "weld_yield_strength": "-", "weld_ultimate_strength": "-", "weld_elongation": "-", "processing": "Ultrasonic Impact Treatment (UIT)", "welding_joint": "Longitudinal fillet-welded attachments", "welding_method": "Robot welding", "welding_voltage": 30.2, "welding_current": 260, "welding_speed": "7-10", "preheat_temp": "-", "welding_env": "Shield gas Argon + 10% CO2", "residual_stress": "-", "fatigue_specimen_type": "Full penetration welds, longitudinal stiffener specimens", "fatigue_specimen_thickness": 8, "fatigue_test_type": "Spectrum loading", "fatigue_temp": "-", "fatigue_env": "-", "load_ratio": "VA", "frequency": "-", "fatigue_machine": "-", "fatigue_standard": "-", "fatigue_test_control": "-", "stress_concentration": "-", "failure_location": "Weld toe"}}, {"id": "WELD2025:77", "name": "S960 steel | Longitudinal fillet-welded attachments", "material_family": "Welded joint", "points": [[360.0, 53007.0, 0], [254.0, 218566.0, 0], [254.0, 2264814.0, 0]], "conditions": {"material": "S960 steel", "am_type": "Robot welding", "load_ratio": "VA", "test_type": "Spectrum loading", "temperature": "-", "surface_treatment": "LTT"}, "metadata": {"dataset_id": 77, "title": "Failure modes and fatigue strength of improved HSS welds", "doi": "10.1016/j.engfracmech.2010.03.034", "authors": "Marquis, Gary", "publication": "ENGINEERING FRACTURE MECHANICS", "year_of_publication": 2010, "UT": "WOS:000280285800039", "base_material": "S960 steel", "base_young_modulus": "-", "base_yield_strength": 960, "base_ultimate_strength": "-", "base_elongation": "-", "weld_material": "Union X96 filler wire, Böhler Thyssen Supermartensit Thermanit 13/06 Mo filler wire", "weld_young_modulus": "-", "weld_yield_strength": "-", "weld_ultimate_strength": "-", "weld_elongation": "-", "processing": "LTT", "welding_joint": "Longitudinal fillet-welded attachments", "welding_method": "Robot welding", "welding_voltage": 30.2, "welding_current": 260, "welding_speed": "7-10", "preheat_temp": "-", "welding_env": "Shield gas Argon + 10% CO2", "residual_stress": "-", "fatigue_specimen_type": "Full penetration welds, longitudinal stiffener specimens", "fatigue_specimen_thickness": 8, "fatigue_test_type": "Spectrum loading", "fatigue_temp": "-", "fatigue_env": "-", "load_ratio": "VA", "frequency": "-", "fatigue_machine": "-", "fatigue_standard": "-", "fatigue_test_control": "-", "stress_concentration": "-", "failure_location": "Weld toe"}}, {"id": "WELD2025:78", "name": "S355 steel | Lap Joint,L3", "material_family": "Welded joint", "points": [[199.0, 24689.0, 0], [180.0, 32364.0, 0], [150.0, 100230.0, 0], [150.0, 136047.0, 0], [100.0, 399444.0, 0], [100.0, 530290.0, 0], [80.0, 741689.0, 0], [80.0, 989997.0, 0], [80.0, 1250200.0, 0], [70.0, 1465808.0, 0], [61.0, 2000000.0, 1]], "conditions": {"material": "S355 steel", "am_type": "MAG", "load_ratio": "0.1", "test_type": "Axial", "temperature": "-", "surface_treatment": "-"}, "metadata": {"dataset_id": 78, "title": "The use of peak stresses for fatigue strength assessments of welded lap joints and cover plates with toe and root failures", "doi": "10.1016/j.engfracmech.2012.04.007", "authors": "Meneghetti, Giovanni", "publication": "ENGINEERING FRACTURE MECHANICS", "year_of_publication":
