Repository: yunyunfanfan/S-PA-CBB

# S-PA-CBB

Official research code, processed curve records, evaluation outputs, and manuscript source for:

> **From Physics to Selective Generation: Conditional Brownian Bridges for Sparse S–N Curve Reconstruction and Fatigue Decision-Making**

S-PA-CBB reconstructs a complete probabilistic stress–life (S–N) curve from only two to four observed fatigue tests. The method first fits an interpretable Basquin state, diagnoses whether that state is sufficient, and applies a ControlNet-style conditional Brownian-bridge residual only to curves that benefit from correction.

File: external_data/weld2025_disjoint_curves.json (part 4 of 223)
2012, "UT": "WOS:000306535200004", "base_material": "S355 steel", "base_young_modulus": "-", "base_yield_strength": "-", "base_ultimate_strength": "-", "base_elongation": "-", "weld_material": "-", "weld_young_modulus": "-", "weld_yield_strength": "-", "weld_ultimate_strength": "-", "weld_elongation": "-", "processing": "-", "welding_joint": "Lap Joint,L3", "welding_method": "MAG", "welding_voltage": "-", "welding_current": "-", "welding_speed": "-", "preheat_temp": "-", "welding_env": "-", "residual_stress": "-", "fatigue_specimen_type": "Full-scale", "fatigue_specimen_thickness": 10, "fatigue_test_type": "Axial", "fatigue_temp": "-", "fatigue_env": "-", "load_ratio": 0.1, "frequency": "-", "fatigue_machine": "MFL Servo-Hydraulic Testing Machine", "fatigue_standard": "-", "fatigue_test_control": "Load", "stress_concentration": "-", "failure_location": "-"}}, {"id": "WELD2025:79", "name": "S355 steel | Cover Plates,C3", "material_family": "Welded joint", "points": [[229.0, 66142.0, 0], [228.0, 81470.0, 0], [199.0, 107103.0, 0], [199.0, 137266.0, 0], [148.0, 290785.0, 0], [147.0, 345948.0, 0], [99.0, 907606.0, 0], [89.0, 1135213.0, 0], [79.0, 1599627.0, 0], [98.0, 1882433.0, 0], [69.0, 1848336.0, 0]], "conditions": {"material": "S355 steel", "am_type": "MAG", "load_ratio": "0.1", "test_type": "Axial", "temperature": "-", "surface_treatment": "-"}, "metadata": {"dataset_id": 79, "title": "The use of peak stresses for fatigue strength assessments of welded lap joints and cover plates with toe and root failures", "doi": "10.1016/j.engfracmech.2012.04.007", "authors": "Meneghetti, Giovanni", "publication": "ENGINEERING FRACTURE MECHANICS", "year_of_publication": 2012, "UT": "WOS:000306535200004", "base_material": "S355 steel", "base_young_modulus": "-", "base_yield_strength": "-", "base_ultimate_strength": "-", "base_elongation": "-", "weld_material": "-", "weld_young_modulus": "-", "weld_yield_strength": "-", "weld_ultimate_strength": "-", "weld_elongation": "-", "processing": "-", "welding_joint": "Cover Plates,C3", "welding_method": "MAG", "welding_voltage": "-", "welding_current": "-", "welding_speed": "-", "preheat_temp": "-", "welding_env": "-", "residual_stress": "-", "fatigue_specimen_type": "Full-scale", "fatigue_specimen_thickness": 10, "fatigue_test_type": "Axial", "fatigue_temp": "-", "fatigue_env": "-", "load_ratio": 0.1, "frequency": "-", "fatigue_machine": "MFL Servo-Hydraulic Testing Machine", "fatigue_standard": "-", "fatigue_test_control": "Load", "stress_concentration": "-", "failure_location": "-"}}, {"id": "WELD2025:80", "name": "S355 steel | Lap Joint,L6", "material_family": "Welded joint", "points": [[250.0, 68326.0, 0], [250.0, 72839.0, 0], [200.0, 133799.0, 0], [200.0, 146189.0, 0], [150.0, 328371.0, 0], [150.0, 407739.0, 0], [100.0, 1199135.0, 0], [100.0, 1349508.0, 0], [90.0, 1732666.0, 0], [70.0, 2000000.0, 1], [80.0, 2000000.0, 1], [100.0, 2000000.0, 1]], "conditions": {"material": "S355 steel", "am_type": "MAG", "load_ratio": "0.1", "test_type": "Axial", "temperature": "-", "surface_treatment": "-"}, "metadata": {"dataset_id": 80, "title": "The use of peak stresses for fatigue strength assessments of welded lap joints and cover plates with toe and root failures", "doi": "10.1016/j.engfracmech.2012.04.007", "authors": "Meneghetti, Giovanni", "publication": "ENGINEERING FRACTURE MECHANICS", "year_of_publication": 2012, "UT": "WOS:000306535200004", "base_material": "S355 steel", "base_young_modulus": "-", "base_yield_strength": "-", "base_ultimate_strength": "-", "base_elongation": "-", "weld_material": "-", "weld_young_modulus": "-", "weld_yield_strength": "-", "weld_ultimate_strength": "-", "weld_elongation": "-", "processing": "-", "welding_joint": "Lap Joint,L6", "welding_method": "MAG", "welding_voltage": "-", "welding_current": "-", "welding_speed": "-", "preheat_temp": "-", "welding_env": "-", "residual_stress": "-", "fatigue_specimen_type": "Full-scale", "fatigue_specimen_thickness": 10, "fatigue_test_type": "Axial", "fatigue_temp": "-", "fatigue_env": "-", "load_ratio": 0.1, "frequency": "-", "fatigue_machine": "MFL Servo-Hydraulic Testing Machine", "fatigue_standard": "-", "fatigue_test_control": "Load", "stress_concentration": "-", "failure_location": "-"}}, {"id": "WELD2025:81", "name": "S355 steel | Cover Plates,C6", "material_family": "Welded joint", "points": [[249.0, 71755.0, 0], [248.0, 80445.0, 0], [201.0, 142585.0, 0], [196.0, 263066.0, 0], [150.0, 359133.0, 0], [153.0, 377131.0, 0], [130.0, 391490.0, 0], [130.0, 440696.0, 0], [90.0, 1151839.0, 0], [100.0, 1453076.0, 0], [100.0, 1717842.0, 0], [90.0, 2000000.0, 1]], "conditions": {"material": "S355 steel", "am_type": "MAG", "load_ratio": "0.1", "test_type": "Axial", "temperature": "-", "surface_treatment": "-"}, "metadata": {"dataset_id": 81, "title": "The use of peak stresses for fatigue strength assessments of welded lap joints and cover plates with toe and root failures", "doi": "10.1016/j.engfracmech.2012.04.007", "authors": "Meneghetti, Giovanni", "publication": "ENGINEERING FRACTURE MECHANICS", "year_of_publication": 2012, "UT": "WOS:000306535200004", "base_material": "S355 steel", "base_young_modulus": "-", "base_yield_strength": "-", "base_ultimate_strength": "-", "base_elongation": "-", "weld_material": "-", "weld_young_modulus": "-", "weld_yield_strength": "-", "weld_ultimate_strength": "-", "weld_elongation": "-", "processing": "-", "welding_joint": "Cover Plates,C6", "welding_method": "MAG", "welding_voltage": "-", "welding_current": "-", "welding_speed": "-", "preheat_temp": "-", "welding_env": "-", "residual_stress": "-", "fatigue_specimen_type": "Full-scale", "fatigue_specimen_thickness": 10, "fatigue_test_type": "Axial", "fatigue_temp": "-", "fatigue_env": "-", "load_ratio": 0.1, "frequency": "-", "fatigue_machine": "MFL Servo-Hydraulic Testing Machine", "fatigue_standard": "-", "fatigue_test_control": "Load", "stress_concentration": "-", "failure_location": "-"}}, {"id": "WELD2025:82", "name": "S355N | Butt-weld", "material_family": "Welded joint", "points": [[162.0, 2000000.0, 0]], "conditions": {"material": "S355N", "am_type": "MAG", "load_ratio": "-1", "test_type": "-", "temperature": "-", "surface_treatment": "-"}, "metadata": {"dataset_id": 82, "title": "Welding residual stresses as needed for the prediction of fatigue crack propagation and fatigue strength", "doi": "10.1016/j.engfracmech.2017.10.024", "authors": "Hensel, J.; Nitschke-Pagel, T.; Ngoula, D. Tchoffo; Beier, H. -Th.; Tchuindjang, D.; Zerbst, U.", "publication": "ENGINEERING FRACTURE MECHANICS", "year_of_publication": 2018, "UT": "WOS:000438192700008", "base_material": "S355N", "base_young_modulus": "-", "base_yield_strength": "-", "base_ultimate_strength": "-", "base_elongation": "-", "weld_material": "-", "weld_young_modulus": "-", "weld_yield_strength": "-", "weld_ultimate_strength": "-", "weld_elongation": "-", "processing": "-", "welding_joint": "Butt-weld", "welding_method": "MAG", "welding_voltage": "-", "welding_current": "-", "welding_speed": "-", "preheat_temp": "-", "welding_env": "-", "residual_stress": "-", "fatigue_specimen_type": "-", "fatigue_specimen_thickness": "-", "fatigue_test_type": "-", "fatigue_temp": "-", "fatigue_env": "-", "load_ratio": -1, "frequency": "-", "fatigue_machine": "-", "fatigue_standard": "-", "fatigue_test_control": "-", "stress_concentration": "-", "failure_location": "Weld toe"}}, {"id": "WELD2025:83", "name": "S355N | Butt-weld", "material_family": "Welded joint", "points": [[202.0, 2000000.0, 0]], "conditions": {"material": "S355N", "am_type": "MAG", "load_ratio": "-1", "test_type": "-", "temperature": "-", "surface_treatment": "Thermal stress-relieved"}, "metadata": {"dataset_id": 83, "title": "Welding residual stresses as needed for the prediction of fatigue crack propagation and fatigue strength", "doi": "10.1016/j.engfracmech.2017.10.024", "authors": "Hensel, J.; Nitschke-Pagel, T.; Ngoula, D. Tchoffo; Beier, H. -Th.; Tchuindjang, D.; Zerbst, U.", "publication": "ENGINEERING FRACTURE MECHANICS", "year_of_publication": 2018, "UT": "WOS:000438192700008", "base_material": "S355N", "base_young_modulus": "-", "base_yield_strength": "-", "base_ultimate_strength": "-", "base_elongation": "-", "weld_material": "-", "weld_young_modulus": "-", "weld_yield_strength": "-", "weld_ultimate_strength": "-", "weld_elongation": "-", "processing": "Thermal stress-relieved", "welding_joint": "Butt-weld", "welding_method": "MAG", "welding_voltage": "-", "welding_current": "-", "welding_speed": "-", "preheat_temp": "-", "welding_env": "-", "residual_stress": "-", "fatigue_specimen_type": "-", "fatigue_specimen_thickness": "-", "fatigue_test_type": "-", "fatigue_temp": "-", "fatigue_env": "-", "load_ratio": -1, "frequency": "-", "fatigue_machine": "-", "fatigue_standard": "-", "fatigue_test_control": "-", "stress_concentration": "-", "failure_location": "Weld toe"}}, {"id": "WELD2025:84", "name": "S355N | Butt-weld", "material_family": "Welded joint", "points": [[161.0, 2000000.0, 0]], "conditions": {"material": "S355N", "am_type": "MAG", "load_ratio": "0", "test_type": "-", "temperature": "-", "surface_treatment": "-"}, "metadata": {"dataset_id": 84, "title": "Welding residual stresses as needed for the prediction of fatigue crack propagation and fatigue strength", "doi": "10.1016/j.engfracmech.2017.10.024", "authors": "Hensel, J.; Nitschke-Pagel, T.; Ngoula, D. Tchoffo; Beier, H. -Th.; Tchuindjang, D.; Zerbst, U.", "publication": "ENGINEERING FRACTURE MECHANICS", "year_of_publication": 2018, "UT": "WOS:000438192700008", "base_material": "S355N", "base_young_modulus": "-", "base_yield_strength": "-", "base_ultimate_strength": "-", "base_elongation": "-", "weld_material": "-", "weld_young_modulus": "-", "weld_yield_strength": "-", "weld_ultimate_strength": "-", "weld_elongation": "-", "processing": "-", "welding_joint": "Butt-weld", "welding_method": "MAG", "welding_voltage": "-", "welding_current": "-", "welding_speed": "-", "preheat_temp": "-", "welding_env": "-", "residual_stress": "-", "fatigue_specimen_type": "-", "fatigue_specimen_thickness": "-", "fatigue_test_type": "-", "fatigue_temp": "-", "fatigue_env": "-", "load_ratio": 0, "frequency": "-", "fatigue_machine": "-", "fatigue_standard": "-", "fatigue_test_control": "-", "stress_concentration": "-", "failure_location": "Weld toe"}}, {"id": "WELD2025:85", "name": "S355N | Butt-weld", "material_family": "Welded joint", "points": [[174.0, 2000000.0, 0]], "conditions": {"material": "S355N", "am_type": "MAG", "load_ratio": "0", "test_type": "-", "temperature": "-", "surface_treatment": "Thermal stress-relieved"}, "metadata": {"dataset_id": 85, "title": "Welding residual stresses as needed for the prediction of fatigue crack propagation and fatigue strength", "doi": "10.1016/j.engfracmech.2017.10.024", "authors": "Hensel, J.; Nitschke-Pagel, T.; Ngoula, D. Tchoffo; Beier, H. -Th.; Tchuindjang, D.; Zerbst, U.", "publication": "ENGINEERING FRACTURE MECHANICS", "year_of_publication": 2018, "UT": "WOS:000438192700008", "base_material": "S355N", "base_young_modulus": "-", "base_yield_strength": "-", "base_ultimate_strength": "-", "base_elongation": "-", "weld_material": "-", "weld_young_modulus": "-", "weld_yield_strength": "-", "weld_ultimate_strength": "-", "weld_elongation": "-", "processing": "Thermal stress-relieved", "welding_joint": "Butt-weld", "welding_method": "MAG", "welding_voltage": "-", "welding_current": "-", "welding_speed": "-", "preheat_temp": "-", "welding_env": "-", "residual_stress": "-", "fatigue_specimen_type": "-", "fatigue_specimen_thickness": "-", "fatigue_test_type": "-", "fatigue_temp": "-", "fatigue_env": "-", "load_ratio": 0, "frequency": "-", "fatigue_machine": "-", "fatigue_standard": "-", "fatigue_test_control": "-", "stress_concentration": "-", "failure_location": "Weld toe"}}, {"id": "WELD2025:86", "name": "S960MC | Butt Joint", "material_family": "Welded joint", "points": [[491.0, 35007.0, 0], [446.0, 37596.0, 0], [401.0, 90141.0, 0], [358.0, 83392.0, 0], [313.0, 146261.0, 0], [268.0, 258376.0, 0], [223.0, 262221.0, 0], [223.0, 341088.0, 0], [214.0, 565015.0, 0], [200.0, 1086670.0, 0], [178.0, 1041683.0, 0]], "conditions": {"material": "S960MC", "am_type": "LHW", "load_ratio": "0.1", "test_type": "Four-point bending", "temperature": "-", "surface_treatment": "Quenched and tempered"}, "metadata": {"dataset_id": 86, "title": "Effect of welding processes on the fatigue behaviour of ultra-high strength steel butt-welded joints", "doi": "10.1016/j.engfracmech.2022.108845", "authors": "Steimbreger, Ceferino; Gubeljak, Nenad; Vuherer, Tomaz; Enzinger, Norbert; Ernst, Wolfgang; Chapetti, Mirco", "publication": "ENGINEERING FRACTURE MECHANICS", "year_of_publication": 2022, "UT": "WOS:000880070700003", "base_material": "S960MC", "base_young_modulus": "-", "base_yield_strength": "≥960", "base_ultimate_strength": "980-1250", "base_elongation": "≥7", "weld_material": "Böhler EMK 8", "weld_young_modulus": "-", "weld_yield_strength": "≥460", "weld_ultimate_strength": "530–680", "weld_elongation": "≥26", "processing": "Quenched and tempered", "welding_joint": "Butt Joint", "welding_method": "LHW", "welding_voltage": 20, "welding_current": 179, "welding_speed": 25, "preheat_temp": "-", "welding_env": "M21-ARC-18 gas", "residual_stress": "-", "fatigue_specimen_type": "Dog-bone shaped", "fatigue_specimen_thickness": 8, "fatigue_test_type": "Four-point bending", "fatigue_temp": "-", "fatigue_env": "-", "load_ratio": 0.1, "frequency": "-", "fatigue_machine": "Servo hydraulic Instron 1255", "fatigue_standard": "-", "fatigue_test_control": "Load control", "stress_concentration": "-", "failure_location": "Weld toe"}}, {"id": "WELD2025:87", "name": "S960MC | Butt Joint", "material_family": "Welded joint", "points": [[492.0, 214382.0, 0], [446.0, 206961.0, 0], [400.0, 308229.0, 0], [356.0, 482475.0, 0], [312.0, 1148671.0, 0], [267.0, 1242672.0, 0]], "conditions": {"material": "S960MC", "am_type": "EBW", "load_ratio": "0.1", "test_type": "Four-point bending", "temperature": "-", "surface_treatment": "Quenched and tempered"}, "metadata": {"dataset_id": 87, "title": "Effect of welding processes on the fatigue behaviour of ultra-high strength steel butt-welded joints", "doi": "10.1016/j.engfracmech.2022.108845", "authors": "Steimbreger, Ceferino; Gubeljak, Nenad; Vuherer, Tomaz; Enzinger, Norbert; Ernst, Wolfgang; Chapetti, Mirco", "publication": "ENGINEERING FRACTURE MECHANICS", "year_of_publication": 2022, "UT": "WOS:000880070700003", "base_material": "S960MC", "base_young_modulus": "-", "base_yield_strength": "≥960", "base_ultimate_strength": "980-1250", "base_elongation": "≥7", "weld_material": "-", "weld_young_modulus": "-", "weld_yield_strength": "-", "weld_ultimate_strength": "-", "weld_elongation": "-", "processing": "Quenched and tempered", "welding_joint": "Butt Joint", "welding_method": "EBW", "welding_voltage": 150000, "welding_current": 0.035, "welding_speed": 25, "preheat_temp": "-", "welding_env": "Vacuum", "residual_stress": "-", "fatigue_specimen_type": "Dog-bone shaped", "fatigue_specimen_thickness": 8, "fatigue_test_type": "Four-point bending", "fatigue_temp": "-", "fatigue_env": "-", "load_ratio": 0.1, "frequency": "-", "fatigue_machine": "Servo hydraulic Instron 1255", "fatigue_standard": "-", "fatigue_test_control": "Load control", "stress_concentration": "-", "failure_location": "Weld toe"}}, {"id": "WELD2025:88", "name": "S960MC | Butt Joint", "material_family": "Welded joint", "points": [[492.0, 337847.0, 0], [446.0, 347695.0, 0], [424.0, 1430417.0, 0], [402.0, 2000000.0, 1]], "conditions": {"material": "S960MC", "am_type": "GMAW", "load_ratio": "0.1", "test_type": "Four-point bending", "temperature": "-", "surface_treatment": "Quenched and tempered"}, "metadata": {"dataset_id": 88, "title": "Effect of welding processes on the fatigue behaviour of ultra-high strength steel butt-welded joints", "doi": "10.1016/j.engfracmech.2022.108845", "authors": "Steimbreger, Ceferino; Gubeljak, Nenad; Vuherer, Tomaz; Enzinger, Norbert; Ernst, Wolfgang; Chapetti, Mirco", "publication": "ENGINEERING FRACTURE MECHANICS", "year_of_publication": 2022, "UT": "WOS:000880070700003", "base_material": "S960MC", "base_young_modulus": "-", "base_yield_strength": "≥960", "base_ultimate_strength": "980-1250", "base_elongation": "≥7", "weld_material": "Böhler Alform 960 IG", "weld_young_modulus": "-", "weld_yield_strength": "≥930", "weld_ultimate_strength": "≥980", "weld_elongation": "≥14", "processing": "Quenched and tempered", "welding_joint": "Butt Joint", "welding_method": "GMAW", "welding_voltage": "17.5-26.6", "welding_current": "195-254", "welding_speed": "4.5-8.45", "preheat_temp": "-", "welding_env": "M21-ARC-18 gas", "residual_stress": "-", "fatigue_specimen_type": "Dog-bone shaped", "fatigue_specimen_thickness": 8, "fatigue_test_type": "Four-point bending", "fatigue_temp": "-", "fatigue_env": "-", "load_ratio": 0.1, "frequency": "-", "fatigue_machine": "Servo hydraulic Instron 1255", "fatigue_standard": "-", "fatigue_test_control": "Load control", "stress_concentration": "-", "failure_location": "Weld toe"}}, {"id": "WELD2025:89", "name": "S960QL | Butt Joint", "material_family": "Welded joint", "points": [[491.0, 43326.0, 0], [444.0, 55975.0, 0], [402.0, 71296.0, 0], [313.0, 97544.0, 0], [269.0, 207285.0, 0], [224.0, 317686.0, 0], [214.0, 366255.0, 0], [201.0, 434455.0, 0], [196.0, 619867.0, 0]], "conditions": {"material": "S960QL", "am_type": "LHW", "load_ratio": "0.1", "test_type": "Four-point bending", "temperature": "-", "surface_treatment": "Quenched and tempered"}, "metadata": {"dataset_id": 89, "title": "Effect of welding processes on the fatigue behaviour of ultra-high strength steel butt-welded joints", "doi": "10.1016/j.engfracmech.2022.108845", "authors": "Steimbreger, Ceferino; Gubeljak, Nenad; Vuherer, Tomaz; Enzinger, Norbert; Ernst, Wolfgang; Chapetti, Mirco", "publication": "ENGINEERING FRACTURE MECHANICS", "year_of_publication": 2022, "UT": "WOS:000880070700003", "base_material": "S960QL", "base_young_modulus": "-", "base_yield_strength": "≥960", "base_ultimate_strength": "980-1150", "base_elongation": "≥10", "weld_material": "Böhler EMK 8", "weld_young_modulus": "-", "weld_yield_strength": "≥460", "weld_ultimate_strength": "530–680", "weld_elongation": "≥26", "processing": "Quenched and tempered", "welding_joint": "Butt Joint", "welding_method": "LHW", "welding_voltage": 20, "welding_current": 179, "welding_speed": 25, "preheat_temp": "-", "welding_env": "M21-ARC-18 gas", "residual_stress": "-", "fatigue_specimen_type": "Dog-bone shaped", "fatigue_specimen_thickness": 8, "fatigue_test_type": "Four-point bending", "fatigue_temp": "-", "fatigue_env": "-", "load_ratio": 0.1, "frequency": "-", "fatigue_machine": "Servo hydraulic Instron 1255", "fatigue_standard": "-", "fatigue_test_control": "Load control", "stress_concentration": "-", "failure_location": "Weld toe"}}, {"id": "WELD2025:90", "name": "S960QL | Butt Joint", "material_family": "Welded joint", "points": [[489.0, 134120.0, 0], [446.0, 170827.0, 0], [402.0, 269294.0, 0], [312.0, 810888.0, 0], [267.0, 948576.0, 0]], "conditions": {"material": "S960QL", "am_type": "EBW", "load_ratio": "0.1", "test_type": "Four-point bending", "temperature": "-", "surface_treatment": "Quenched and tempered"}, "metadata": {"dataset_id": 90, "title": "Effect of welding processes on the fatigue behaviour of ultra-high strength steel butt-welded joints", "doi": "10.1016/j.engfracmech.2022.108845", "authors": "Steimbreger, Ceferino; Gubeljak, Nenad; Vuherer, Tomaz; Enzinger, Norbert; Ernst, Wolfgang; Chapetti, Mirco", "publication": "ENGINEERING FRACTURE MECHANICS", "year_of_publication": 2022, "UT": "WOS:000880070700003", "base_material": "S960QL", "base_young_modulus": "-", "base_yield_strength": "≥960", "base_ultimate_strength": "980-1150", "base_elongation": "≥10", "weld_material": "-", "weld_young_modulus": "-", "weld_yield_strength": "-", "weld_ultimate_strength": "-", "weld_elongation": "-", "processing": "Quenched and tempered", "welding_joint": "Butt Joint", "welding_method": "EBW", "welding_voltage": 150000, "welding_current": 0.035, "welding_speed": 25, "preheat_temp": "-", "welding_env": "Vacuum", "residual_stress": "-", "fatigue_specimen_type": "Dog-bone shaped", "fatigue_specimen_thickness": 8, "fatigue_test_type": "Four-point bending", "fatigue_temp": "-", "fatigue_env": "-", "load_ratio": 0.1, "frequency": "-", "fatigue_machine": "Servo hydraulic Instron 1255", "fatigue_standard": "-", "fatigue_test_control": "Load control", "stress_concentration": "-", "failure_location": "Weld toe"}}, {"id": "WELD2025:91", "name": "S960QL | Butt Joint", "material_family": "Welded joint", "points": [[536.0, 126671.0, 0], [490.0, 299402.0, 0], [444.0, 368039.0, 0]], "conditions": {"material": "S960QL", "am_type": "GMAW", "load_ratio": "0.1", "test_type": "Four-point bending", "temperature": "-", "surface_treatment": "Quenched and tempered"}, "metadata": {"dataset_id": 91, "title": "Effect of welding processes on the fatigue behaviour of ultra-high strength steel butt-welded joints", "doi": "10.1016/j.engfracmech.2022.108845", "authors": "Steimbreger, Ceferino; Gubeljak, Nenad; Vuherer, Tomaz; Enzinger, Norbert; Ernst, Wolfgang; Chapetti, Mirco", "publication": "ENGINEERING FRACTURE MECHANICS", "year_of_publication": 2022, "UT": "WOS:000880070700003", "base_material": "S960QL", "base_young_modulus": "-", "base_yield_strength": "≥960", "base_ultimate_strength": "980-1150", "base_elongation": "≥10", "weld_material": "Böhler Alform 960 IG", "weld_young_modulus": "-", "weld_yield_strength": "≥930", "weld_ultimate_strength": "≥980", "weld_elongation": "≥14", "processing": "Quenched and tempered", "welding_joint": "Butt Joint", "welding_method": "GMAW", "welding_voltage": "17.5-26.6", "welding_current": "195-254", "welding_speed": "4.5-8.45", "preheat_temp": "-", "welding_env": "M21-ARC-18 gas", "residual_stress": "-", "fatigue_specimen_type": "Dog-bone shaped", "fatigue_specimen_thickness": 8, "fatigue_test_type": "Four-point bending", "fatigue_temp": "-", "fatigue_env": "-", "load_ratio": 0.1, "frequency": "-", "fatigue_machine": "Servo hydraulic Instron 1255", "fatigue_standard": "-", "fatigue_test_control": "Load control", "stress_concentration": "-", "failure_location": "Weld toe"}}, {"id": "WELD2025:92", "name": "316L stainless steel | -", "material_family": "Welded joint", "points": [[198.0, 80876.0, 0], [198.0, 44432.0, 0], [198.0, 36980.0, 0], [186.0, 274072.0, 0], [186.0, 154558.0, 0], [186.0, 42360.0, 0], [173.0, 403983.0, 0], [173.0, 264858.0, 0], [173.0, 72660.0, 0], [161.0, 952001.0, 0], [161.0, 200916.0, 0], [161.0, 120659.0, 0], [149.0, 2000000.0, 1], [149.0, 612882.0, 0], [149.0, 382605.0, 0], [136.0, 729767.0, 0], [136.0, 513816.0, 0], [130.0, 2000000.0, 1], [130.0, 1950002.0, 0], [124.0, 2000000.0, 1]], "conditions": {"material": "316L stainless steel", "am_type": "Laser-MIG Hybrid Welding", "load_ratio": "0.1", "test_type": "Axial", "temperature": "-", "surface_treatment": "-"}, "metadata": {"dataset_id": 92, "title": "Fatigue inhomogeneity of thick 316L stainless steel joints fabricated by ultra-high power laser-MIG hybrid welding", "doi": "10.1016/j.engfracmech.2023.109480", "authors": "Li, Yan; Geng, Shaoning; Jiang, Ping", "publication": "ENGINEERING FRACTURE MECHANICS", "year_of_publication": 2023, "UT": "WOS:001046462300001", "base_material": "316L stainless steel", "base_young_modulus": "-", "base_yield_strength": 217, "base_ultimate_strength": 546, "base_elongation": "-", "weld_material": "ER316L", "weld_young_modulus": "-", "weld_yield_strength": "-", "weld_ultimate_strength": "-", "weld_elongation": "-", "processing": "-", "welding_joint": "-", "welding_method": "Laser-MIG Hybrid Welding", "welding_voltage": "-", "welding_current": "-", "welding_speed": 1.2, "preheat_temp": "-", "welding_env": "-", "residual_stress": "-", "fatigue_specimen_type": "Standard", "fatigue_specimen_thickness": 2, "fatigue_test_type": "Axial", "fatigue_temp": "-", "fatigue_env": "-", "load_ratio": 0.1, "frequency": 30, "fatigue_machine": "-", "fatigue_standard": "GB/T 3075-2008", "fatigue_test_control": "Stress", "stress_concentration": "-", "failure_location": "Weld toe"}}, {"id": "WELD2025:93", "name": "Low-carbon steel (S25E) | -", "material_family": "Welded joint", "points": [[50.0, 180000.0, 0], [50.0, 184000.0, 0], [50.0, 190000.0, 0], [50.0, 204000.0, 0], [50.0, 354000.0, 0], [50.0, 886000.0, 0]], "conditions": {"material": "Low-carbon steel (S25E)", "am_type": "-", "load_ratio": "0", "test_type": "Cyclic loading with tensile overload", "temperature": "-", "surface_treatment": "-"}, "metadata": {"dataset_id": 93, "title": "Investigating the effects of steel strength and tensile overload level on fatigue crack growth performance", "doi": "10.1016/j.engfracmech.2024.110218", "authors": "Gadallah, Ramy; Shibahara, Masakazu", "publication": "ENGINEERING FRACTURE MECHANICS", "year_of_publication": 2024, "UT": "WOS:001251815600001", "base_material": "Low-carbon steel (S25E)", "base_young_modulus": 210, "base_yield_strength": 300, "base_ultimate_strength": "-", "base_elongation": "-", "weld_material": "-", "weld_young_modulus": "-", "weld_yield_strength": "-", "weld_ultimate_strength": "-", "weld_elongation": "-", "processing": "-", "welding_joint": "-", "welding_method": "-", "welding_voltage": "-", "welding_current": "-", "welding_speed": 6, "preheat_temp": "-", "welding_env": "-", "residual_stress": "-", "fatigue_specimen_type": "Middle-crack tension (M(T)) specimen", "fatigue_specimen_thickness": "-", "fatigue_test_type": "Cyclic loading with tensile overload", "fatigue_temp": "-", "fatigue_env": "-", "load_ratio": 0, "frequency": "-", "fatigue_machine": "-", "fatigue_standard": "-", "fatigue_test_control": "Stress", "stress_concentration": "-", "failure_location": "-"}}, {"id": "WELD2025:94", "name": "Ultra-High Strength Steel (S960) | -", "material_family": "Welded joint", "points": [[133.0, 7730.0, 0], [133.0, 8000.0, 0], [133.0, 9040.0, 0], [133.0, 21100.0, 0]], "conditions": {"material": "Ultra-High Strength Steel (S960)", "am_type": "-", "load_ratio": "0", "test_type": "Cyclic loading with tensile overload", "temperature": "-", "surface_treatment": "-"}, "metadata": {"dataset_id": 94, "title": "Investigating the effects of steel strength and tensile overload level on fatigue crack growth performance", "doi": "10.1016/j.engfracmech.2024.110218", "authors": "Gadallah, Ramy; Shibahara, Masakazu", "publication": "ENGINEERING FRACTURE MECHANICS", "year_of_publication": 2024, "UT": "WOS:001251815600001", "base_material": "Ultra-High Strength Steel (S960)", "base_young_modulus": 197.726, "base_yield_strength": 800, "base_ultimate_strength": "-", "base_elongation": "-", "weld_material": "-", "weld_young_modulus": "-", "weld_yield_strength": "-", "weld_ultimate_strength": "-", "weld_elongation": "-", "processing": "-", "welding_joint": "-", "welding_method": "-", "welding_voltage": "-", "welding_current": "-", "welding_speed": 6, "preheat_temp": "-", "welding_env": "-", "residual_stress": "-", "fatigue_specimen_type": "Middle-crack tension (M(T)) specimen", "fatigue_specimen_thickness": "-", "fatigue_test_type": "Cyclic loading with tensile overload", "fatigue_temp": "-", "fatigue_env": "-", "load_ratio": 0, "frequency": "-", "fatigue_machine": "-", "fatigue_standard": "-", "fatigue_test_control": "Stress", "stress_concentration": "-", "failure_location": "-"}}, {"id": "WELD2025:95", "name": "S900 | Cover-Plate", "material_family": "Welded joint", "points": [[400.0, 35900.0, 0], [351.0, 44900.0, 0], [303.0, 69200.0, 0], [250.0, 103000.0, 0], [201.0, 172000.0, 0], [201.0, 209000.0, 0], [190.0, 412000.0, 0], [151.0, 450000.0, 0], [101.0, 1310000.0, 0], [81.0, 2320000.0, 0], [61.0, 5550000.0, 0]], "conditions": {"material": "S900", "am_type": "-", "load_ratio": "0.1", "test_type": "Axial", "temperature": "-", "surface_treatment": "-"}, "metadata": {"dataset_id": 95, "title": "Application studies for fatigue strength improvement of welded structures by high-frequency mechanical impact (HFMI) treatment", "doi": "10.1016/j.engstruct.2015.10.044", "authors": "Yildirim, Halid Can; Leitner, Martin; Marquis, Gary B.; Stoschka, Michael; Barsoum, Zuheir", "publication": "ENGINEERING STRUCTURES", "year_of_publication": 2016, "UT": "WOS:000367022000032", "base_material": "S900", "base_young_modulus": "-", "base_yield_strength": 900, "base_ultimate_strength": 930, "base_elongation": 10, "weld_material": "-", "weld_young_modulus": "-", "weld_yield_strength": "-", "weld_ultimate_strength": "-", "weld_elongation": "-", "processing": "-", "welding_joint": "Cover-Plate", "welding_method": "-", "welding_voltage": "-", "welding_current": "-", "welding_speed": "-", "preheat_temp": "-", "welding_env": "-", "residual_stress": "-", "fatigue_specimen_type": "Cover-plate specimens", "fatigue_specimen_thickness": 8, "fatigue_test_type": "Axial", "fatigue_temp": "-", "fatigue_env": "-", "load_ratio": 0.1, "frequency": "-", "fatigue_machine": "-", "fatigue_standard": "-", "fatigue_test_control": "-", "stress_concentration": "-", "failure_location": "-"}}, {"id": "WELD2025:96", "name": "S900 | Cover-Plate", "material_family": "Welded joint", "points": [[400.0, 91100.0, 0], [354.0, 148000.0, 0], [301.0, 209000.0, 0], [249.0, 312000.0, 0], [201.0, 690000.0, 0], [150.0, 1860000.0, 0], [100.0, 20000000.0, 0], [121.0, 20100000.0, 0]], "conditions": {"material": "S900", "am_type": "-", "load_ratio": "0.1", "test_type": "Axial", "temperature": "-", "surface_treatment": "HFMI Treatment"}, "metadata": {"dataset_id": 96, "title": "Application studies for fatigue strength improvement of welded structures by high-frequency mechanical impact (HFMI) treatment", "doi": "10.1016/j.engstruct.2015.10.044", "authors": "Yildirim, Halid Can; Leitner, Martin; Marquis, Gary B.; Stoschka, Michael; Barsoum, Zuheir", "publication": "ENGINEERING STRUCTURES", "year_of_publication": 2016, "UT": "WOS:000367022000032", "base_material": "S900", "base_young_modulus": "-", "base_yield_strength": 900, "base_ultimate_strength": 930, "base_elongation": 10, "weld_material": "-", "weld_young_modulus": "-", "weld_yield_strength": "-", "weld_ultimate_strength": "-", "weld_elongation": "-", "processing": "HFMI Treatment", "welding_joint": "Cover-Plate", "welding_method": "-", "welding_voltage": "-", "welding_current": "-", "welding_speed": "-", "preheat_temp": "-", "welding_env": "-", "residual_stress": "-", "fatigue_specimen_type": "Cover-plate specimens", "fatigue_specimen_thickness": 8, "fatigue_test_type": "Axial", "fatigue_temp": "-", "fatigue_env": "-", "load_ratio": 0.1, "frequency": "-", "fatigue_machine": "-", "fatigue_standard": "-", "fatigue_test_control": "-", "stress_concentration": "-", "failure_location": "-"}}, {"id": "WELD2025:97", "name": "S355K2+N | K-welds", "material_family": "Welded joint", "points": [[283.0, 1140000.0, 0], [270.0, 1760000.0, 0], [270.0, 3030000.0, 0], [271.0, 3440000.0, 0], [262.0, 4640000.0, 0], [232.0, 9770000.0, 1], [153.0, 10300000.0, 1], [256.0, 10900000.0, 1], [276.0, 14600000.0, 0], [270.0, 39800000.0, 0]], "conditions": {"material": "S355K2+N", "am_type": "FCAW (Flux-Cored Arc Welding)", "load_ratio": "0.01-0.21", "test_type": "Four-point bending", "temperature": "25", "surface_treatment": "HFMI (High-Frequency Mechanical Impact), Grinding"}, "metadata": {"dataset_id": 97, "title": "Experimental study of transverse attachment joints with 40 and 60 mm thick main plates, improved by high-frequency mechanical impact treatment (HFMI)", "doi": "10.1016/j.engstruct.2017.11.035", "authors": "Shams-Hakimi, Poja; Zamiri, Farshid; Al-Emrani, Mohammad; Barsoum, Zuheir", "publication": "ENGINEERING STRUCTURES", "year_of_publication": 2018, "UT": "WOS:000419409800020", "base_material": "S355K2+N", "base_young_modulus": 210, "base_yield_strength": 382, "base_ultimate_strength": 531, "base_elongation": 25, "weld_material": "-", "weld_young_modulus": "-", "weld_yield_strength": "-", "weld_ultimate_strength": "-", "weld_elongation": "-", "processing": "HFMI (High-Frequency Mechanical Impact), Grinding", "welding_joint": "K-welds", "welding_method": "FCAW (Flux-Cored Arc Welding)", "welding_voltage": 27.5, "welding_current": 260, "welding_speed": 6.17, "preheat_temp": "-", "welding_env": "-", "residual_stress": "HFMI treatment induced large compressive stresses.", "fatigue_specimen_type": "Full-scale", "fatigue_specimen_thickness": 40, "fatigue_test_type": "Four-point bending", "fatigue_temp": 25, "fatigue_env": "-", "load_ratio": "0.01-0.21", "frequency": "3-20", "fatigue_machine": "-", "fatigue_standard": "-", "fatigue_test_control": "Stress", "stress_concentration": "-", "failure_location": "-"}}, {"id": "WELD2025:98", "name": "S460M | K-welds", "material_family": "Welded joint", "points": [[357.0, 680000.0, 0], [329.0, 698000.0, 0], [315.0, 780000.0, 0], [343.0, 1100000.0, 0], [315.0, 1280000.0, 0], [279.0, 2450000.0, 0], [307.0, 4280000.0, 0], [240.0, 16900000.0, 0], [287.0, 21700000.0, 1], [242.0, 32200000.0, 1], [273.0, 44300000.0, 1]], "conditions": {"material": "S460M", "am_type": "FCAW (Flux-Cored Arc Welding)", "load_ratio": "0.01-0.21", "test_type": "Four-point bending", "temperature": "25", "surface_treatment": "HFMI (High-Frequency Mechanical Impact), Grinding"}, "metadata": {"dataset_id": 98, "title": "Experimental study of transverse attachment joints with 40 and 60 mm thick main plates, improved by high-frequency mechanical impact treatment (HFMI)", "doi": "10.1016/j.engstruct.2017.11.035", "authors": "Shams-Hakimi, Poja; Zamiri, Farshid; Al-Emrani, Mohammad; Barsoum, Zuheir", "publication": "ENGINEERING STRUCTURES", "year_of_publication": 2018, "UT": "WOS:000419409800020", "base_material": "S460M", "base_young_modulus": 210, "base_yield_strength": 562, "base_ultimate_strength": 659, "base_elongation": "22-23", "weld_material": "-", "weld_young_modulus": "-", "weld_yield_strength": "-", "weld_ultimate_strength": "-", "weld_elongation": "-", "processing": "HFMI (High-Frequency Mechanical Impact), Grinding", "welding_joint": "K-welds", "welding_method": "FCAW (Flux-Cored Arc Welding)", "welding_voltage": 27.5, "welding_current": 260, "welding_speed": 6.17, "preheat_temp": "-", "welding_env": "-", "residual_stress": "HFMI treatment induced large compressive stresses.", "fatigue_specimen_type": "Full-scale", "fatigue_specimen_thickness": 40, "fatigue_test_type": "Four-point bending", "fatigue_temp": 25, "fatigue_env": "-", "load_ratio": "0.01-0.21", "frequency": "3-20", "fatigue_machine": "-", "fatigue_standard": "-", "fatigue_test_control": "Stress", "stress_concentration": "-", "failure_location": "-"}}, {"id": "WELD2025:99", "name": "S460M | K-welds", "material_family": "Welded joint", "points": [[282.0, 289000.0, 0], [297.0, 359000.0, 0], [294.0, 430000.0, 0], [203.0, 848000.0, 0], [172.0, 2440000.0, 0], [144.0, 6130000.0, 0]], "conditions": {"material": "S460M", "am_type": "FCAW (Flux-Cored Arc Welding)", "load_ratio": "0.01-0.21", "test_type": "Four-point bending", "temperature": "25", "surface_treatment": "-"}, "metadata": {"dataset_id": 99, "title": "Experimental study of transverse attachment joints with 40 and 60 mm thick main plates, improved by high-frequency mechanical impact treatment (HFMI)", "doi": "10.1016/j.engstruct.2017.11.035", "authors": "Shams-Hakimi, Poja; Zamiri, Farshid; Al-Emrani, Mohammad; Barsoum, Zuheir", "publication": "ENGINEERING STRUCTURES", "year_of_publication": 2018, "UT": "WOS:000419409800020", "base_material": "S460M", "base_young_modulus": 210, "base_yield_strength": 562, "base_ultimate_strength": 659, "base_elongation": "22-23", "weld_material": "-", "weld_young_modulus": "-", "weld_yield_strength": "-", "weld_ultimate_strength": "-", "weld_elongation": "-", "processing": "-", "welding_joint": "K-welds", "welding_method": "FCAW (Flux-Cored Arc Welding)", "welding_voltage": 27.5, "welding_current": 260, "welding_speed": 6.17, "preheat_temp": "-", "welding_env": "-", "residual_stress": "-", "fatigue_specimen_type": "Full-scale", "fatigue_specimen_thickness": 40, "fatigue_test_type": "Four-point bending", "fatigue_temp": 25, "fatigue_env": "-", "load_ratio": "0.01-0.21", "frequency": "3-20", "fatigue_machine": "-", "fatigue_standard": "-", "fatigue_test_control": "Stress", "stress_concentration": "-", "failure_location": "-"}}, {"id": "WELD2025:100", "name": "S355K2+N | K-welds", "material_family": "Welded joint", "points": [[295.0, 108000.0, 0], [249.0, 1020000.0, 0], [250.0, 1760000.0, 0], [240.0, 2140000.0, 0], [240.0, 2900000.0, 0], [223.0, 8420000.0, 0], [224.0, 12900000.0, 1], [225.0, 18600000.0, 1], [230.0, 18500000.0, 1], [189.0, 101000000.0, 1]], "conditions": {"material": "S355K2+N", "am_type": "FCAW (Flux-Cored Arc Welding)", "load_ratio": "0.01-0.21", "test_type": "Four-point bending", "temperature": "25", "surface_treatment": "HFMI (High-Frequency Mechanical Impact), Grinding"}, "metadata": {"dataset_id": 100, "title": "Experimental study of transverse attachment joints with 40 and 60 mm thick main plates, improved by high-frequency mechanical impact treatment (HFMI)", "doi": "10.1016/j.engstruct.2017.11.035", "authors": "Shams-Hakimi, Poja; Zamiri, Farshid; Al-Emrani, Mohammad; Barsoum, Zuheir", "publication": "ENGINEERING STRUCTURES", "year_of_publication": 2018, "UT": "WOS:000419409800020", "base_material": "S355K2+N", "base_young_modulus": 210, "base_yield_strength": 382, "base_ultimate_strength": 531, "base_elongation": 25, "weld_material": "-", "weld_young_modulus": "-", "weld_yield_strength": "-", "weld_ultimate_strength": "-", "weld_elongation": "-", "processing": "HFMI (High-Frequency Mechanical Impact), Grinding", "welding_joint": "K-welds", "welding_method": "FCAW (Flux-Cored Arc Welding)", "welding_voltage": 27.5, "welding_current": 260, "welding_speed": 6.17, "preheat_temp": "-", "welding_env": "-", "residual_stress": "HFMI treatment induced large compressive stresses.", "fatigue_specimen_type": "Full-scale", "fatigue_specimen_thickness": 60, "fatigue_test_type": "Four-point bending", "fatigue_temp": 25, "fatigue_env": "-", "load_ratio": "0.01-0.21", "frequency": "3-20", "fatigue_machine": "-", "fatigue_standard": "-", "fatigue_test_control": "Stress", "stress_concentration": "-", "failure_location": "-"}}, {"id": "WELD2025:101", "name": "S460M | K-welds", "material_family": "Welded joint", "points": [[323.0, 851000.0, 0], [323.0, 1510000.0, 0], [324.0, 1820000.0, 0], [292.0, 1990000.0, 0], [294.0, 4270000.0, 0], [296.0, 4980000.0, 0], [271.0, 8600000.0, 0], [268.0, 20000000.0, 1], [281.0, 37700000.0, 1], [257.0, 37800000.0, 1]], "conditions": {"material": "S460M", "am_type": "FCAW (Flux-Cored Arc Welding)", "load_ratio": "0.01-0.21", "test_type": "Four-point bending", "temperature": "25", "surface_treatment": "HFMI (High-Frequency Mechanical Impact), Grinding"}, "metadata": {"dataset_id": 101, "title": "Experimental study of transverse attachment joints with 40 and 60 mm thick main plates, improved by high-frequency mechanical impact treatment (HFMI)", "doi": "10.1016/j.engstruct.2017.11.035", "authors": "Shams-Hakimi, Poja; Zamiri, Farshid; Al-Emrani, Mohammad; Barsoum, Zuheir", "publication": "ENGINEERING STRUCTURES", "year_of_publication": 2018, "UT": "WOS:000419409800020", "base_material": "S460M", "base_young_modulus": 210, "base_yield_strength": 562, "base_ultimate_strength": 659, "base_elongation": "22-23", "weld_material": "-", "weld_young_modulus": "-", "weld_yield_strength": "-", "weld_ultimate_strength": "-", "weld_elongation": "-", "processing": "HFMI (High-Frequency Mechanical Impact), Grinding", "welding_joint": "K-welds", "welding_method": "FCAW (Flux-Cored Arc Welding)", "welding_voltage": 27.5, "welding_current": 260, "welding_speed": 6.17, "preheat_temp": "-",
