Repository: yunyunfanfan/S-PA-CBB

# S-PA-CBB

Official research code, processed curve records, evaluation outputs, and manuscript source for:

> **From Physics to Selective Generation: Conditional Brownian Bridges for Sparse S–N Curve Reconstruction and Fatigue Decision-Making**

S-PA-CBB reconstructs a complete probabilistic stress–life (S–N) curve from only two to four observed fatigue tests. The method first fits an interpretable Basquin state, diagnoses whether that state is sufficient, and applies a ControlNet-style conditional Brownian-bridge residual only to curves that benefit from correction.

File: external_data/weld2025_disjoint_curves.json (part 5 of 223)
 "welding_env": "-", "residual_stress": "HFMI treatment induced large compressive stresses.", "fatigue_specimen_type": "Full-scale", "fatigue_specimen_thickness": 60, "fatigue_test_type": "Four-point bending", "fatigue_temp": 25, "fatigue_env": "-", "load_ratio": "0.01-0.21", "frequency": "3-20", "fatigue_machine": "-", "fatigue_standard": "-", "fatigue_test_control": "Stress", "stress_concentration": "-", "failure_location": "-"}}, {"id": "WELD2025:102", "name": "S500G2M | K-welds", "material_family": "Welded joint", "points": [[198.0, 520000.0, 0], [187.0, 691000.0, 0], [188.0, 1040000.0, 0], [162.0, 3690000.0, 0], [131.0, 6940000.0, 0]], "conditions": {"material": "S500G2M", "am_type": "FCAW (Flux-Cored Arc Welding)", "load_ratio": "0.01-0.21", "test_type": "Four-point bending", "temperature": "25", "surface_treatment": "-"}, "metadata": {"dataset_id": 102, "title": "Experimental study of transverse attachment joints with 40 and 60 mm thick main plates, improved by high-frequency mechanical impact treatment (HFMI)", "doi": "10.1016/j.engstruct.2017.11.035", "authors": "Shams-Hakimi, Poja; Zamiri, Farshid; Al-Emrani, Mohammad; Barsoum, Zuheir", "publication": "ENGINEERING STRUCTURES", "year_of_publication": 2018, "UT": "WOS:000419409800020", "base_material": "S500G2M", "base_young_modulus": 210, "base_yield_strength": 471, "base_ultimate_strength": 596, "base_elongation": 25, "weld_material": "-", "weld_young_modulus": "-", "weld_yield_strength": "-", "weld_ultimate_strength": "-", "weld_elongation": "-", "processing": "-", "welding_joint": "K-welds", "welding_method": "FCAW (Flux-Cored Arc Welding)", "welding_voltage": 27.5, "welding_current": 260, "welding_speed": 6.17, "preheat_temp": "-", "welding_env": "-", "residual_stress": "-", "fatigue_specimen_type": "Full-scale", "fatigue_specimen_thickness": 60, "fatigue_test_type": "Four-point bending", "fatigue_temp": 25, "fatigue_env": "-", "load_ratio": "0.01-0.21", "frequency": "3-20", "fatigue_machine": "-", "fatigue_standard": "-", "fatigue_test_control": "Stress", "stress_concentration": "-", "failure_location": "-"}}, {"id": "WELD2025:103", "name": "Rolled Steel Grades S690 | V-shape welded joint", "material_family": "Welded joint", "points": [[203.0, 1740000.0, 0], [228.0, 5020000.0, 0], [221.0, 1700000.0, 0], [256.0, 564000.0, 0], [253.0, 161000.0, 0], [244.0, 4580000.0, 0], [257.0, 479000.0, 0], [285.0, 492000.0, 0], [310.0, 331000.0, 0]], "conditions": {"material": "Rolled Steel Grades S690", "am_type": "FCAW (Flux Cored Arc Welding)", "load_ratio": "0.1", "test_type": "Four-point bending test", "temperature": "-", "surface_treatment": "weld repaired"}, "metadata": {"dataset_id": 103, "title": "Fatigue strength of repaired welded connections made of very high strength steels", "doi": "10.1016/j.engstruct.2018.01.023", "authors": "Akyel, A.; Kolstein, M. H.; Bijlaard, F. S. K.", "publication": "ENGINEERING STRUCTURES", "year_of_publication": 2018, "UT": "WOS:000428484200003", "base_material": "Rolled Steel Grades S690", "base_young_modulus": "-", "base_yield_strength": 749, "base_ultimate_strength": 802, "base_elongation": 18, "weld_material": "-", "weld_young_modulus": "-", "weld_yield_strength": "-", "weld_ultimate_strength": "-", "weld_elongation": "-", "processing": "weld repaired", "welding_joint": "V-shape welded joint", "welding_method": "FCAW (Flux Cored Arc Welding)", "welding_voltage": "-", "welding_current": "-", "welding_speed": "-", "preheat_temp": 100, "welding_env": "-", "residual_stress": "-", "fatigue_specimen_type": "V-shape welded plate test specimens", "fatigue_specimen_thickness": 25, "fatigue_test_type": "Four-point bending test", "fatigue_temp": "-", "fatigue_env": "-", "load_ratio": 0.1, "frequency": 3, "fatigue_machine": "Four-point bending test frames", "fatigue_standard": "-", "fatigue_test_control": "Stress", "stress_concentration": "-", "failure_location": "-"}}, {"id": "WELD2025:104", "name": "Rolled Steel Grades S690, Cast Steel Grades G10MnMoV6-3 | V-shape welded joint", "material_family": "Welded joint", "points": [[203.0, 1300000.0, 0], [254.0, 1110000.0, 0], [255.0, 1330000.0, 0], [222.0, 426000.0, 0], [227.0, 388000.0, 0], [265.0, 1370000.0, 0], [303.0, 239000.0, 0], [290.0, 373000.0, 0], [321.0, 348000.0, 0]], "conditions": {"material": "Rolled Steel Grades S690, Cast Steel Grades G10MnMoV6-3", "am_type": "FCAW (Flux Cored Arc Welding)", "load_ratio": "0.1", "test_type": "Four-point bending test", "temperature": "-", "surface_treatment": "weld repaired"}, "metadata": {"dataset_id": 104, "title": "Fatigue strength of repaired welded connections made of very high strength steels", "doi": "10.1016/j.engstruct.2018.01.023", "authors": "Akyel, A.; Kolstein, M. H.; Bijlaard, F. S. K.", "publication": "ENGINEERING STRUCTURES", "year_of_publication": 2018, "UT": "WOS:000428484200003", "base_material": "Rolled Steel Grades S690, Cast Steel Grades G10MnMoV6-3", "base_young_modulus": "-", "base_yield_strength": "S690: 749, G10MnMoV6-3: 697", "base_ultimate_strength": 802, "base_elongation": "S690: 18, G10MnMoV6-3: 19.6", "weld_material": "-", "weld_young_modulus": "-", "weld_yield_strength": "-", "weld_ultimate_strength": "-", "weld_elongation": "-", "processing": "weld repaired", "welding_joint": "V-shape welded joint", "welding_method": "FCAW (Flux Cored Arc Welding)", "welding_voltage": "-", "welding_current": "-", "welding_speed": "-", "preheat_temp": 100, "welding_env": "-", "residual_stress": "-", "fatigue_specimen_type": "V-shape welded plate test specimens", "fatigue_specimen_thickness": 25, "fatigue_test_type": "Four-point bending test", "fatigue_temp": "-", "fatigue_env": "-", "load_ratio": 0.1, "frequency": 3, "fatigue_machine": "Four-point bending test frames", "fatigue_standard": "-", "fatigue_test_control": "Stress", "stress_concentration": "-", "failure_location": "-"}}, {"id": "WELD2025:105", "name": "Rolled Steel Grades S890 | V-shape welded joint", "material_family": "Welded joint", "points": [[250.0, 5010000.0, 1], [285.0, 5000000.0, 1], [292.0, 1040000.0, 0], [358.0, 561000.0, 0], [356.0, 561000.0, 0], [370.0, 432000.0, 0]], "conditions": {"material": "Rolled Steel Grades S890", "am_type": "FCAW (Flux Cored Arc Welding)", "load_ratio": "0.1", "test_type": "Four-point bending test", "temperature": "-", "surface_treatment": "weld repaired"}, "metadata": {"dataset_id": 105, "title": "Fatigue strength of repaired welded connections made of very high strength steels", "doi": "10.1016/j.engstruct.2018.01.023", "authors": "Akyel, A.; Kolstein, M. H.; Bijlaard, F. S. K.", "publication": "ENGINEERING STRUCTURES", "year_of_publication": 2018, "UT": "WOS:000428484200003", "base_material": "Rolled Steel Grades S890", "base_young_modulus": "-", "base_yield_strength": 982, "base_ultimate_strength": 1069, "base_elongation": 12, "weld_material": "-", "weld_young_modulus": "-", "weld_yield_strength": "-", "weld_ultimate_strength": "-", "weld_elongation": "-", "processing": "weld repaired", "welding_joint": "V-shape welded joint", "welding_method": "FCAW (Flux Cored Arc Welding)", "welding_voltage": "-", "welding_current": "-", "welding_speed": "-", "preheat_temp": 125, "welding_env": "-", "residual_stress": "-", "fatigue_specimen_type": "V-shape welded plate test specimens", "fatigue_specimen_thickness": 25, "fatigue_test_type": "Four-point bending test", "fatigue_temp": "-", "fatigue_env": "-", "load_ratio": 0.1, "frequency": 3, "fatigue_machine": "Four-point bending test frames", "fatigue_standard": "-", "fatigue_test_control": "Stress", "stress_concentration": "-", "failure_location": "-"}}, {"id": "WELD2025:106", "name": "Rolled Steel Grades S890, Cast Steel Grades G18NiMoCr3-6 | V-shape welded joint", "material_family": "Welded joint", "points": [[260.0, 1630000.0, 0], [244.0, 1060000.0, 0], [265.0, 2770000.0, 0], [298.0, 1077788.0, 0], [281.0, 1217925.0, 0], [302.0, 170371.0, 0], [349.0, 459957.0, 0], [343.0, 549623.0, 0], [372.0, 364931.0, 0]], "conditions": {"material": "Rolled Steel Grades S890, Cast Steel Grades G18NiMoCr3-6", "am_type": "FCAW (Flux Cored Arc Welding)", "load_ratio": "0.1", "test_type": "Four-point bending test", "temperature": "-", "surface_treatment": "weld repaired"}, "metadata": {"dataset_id": 106, "title": "Fatigue strength of repaired welded connections made of very high strength steels", "doi": "10.1016/j.engstruct.2018.01.023", "authors": "Akyel, A.; Kolstein, M. H.; Bijlaard, F. S. K.", "publication": "ENGINEERING STRUCTURES", "year_of_publication": 2018, "UT": "WOS:000428484200003", "base_material": "Rolled Steel Grades S890, Cast Steel Grades G18NiMoCr3-6", "base_young_modulus": "-", "base_yield_strength": "S890: 982, G18NiMoCr3-6: 1006", "base_ultimate_strength": "S890: 1069, G18NiMoCr3-6: 1101", "base_elongation": "S890: 12, G18NiMoCr3-6: 13.4", "weld_material": "-", "weld_young_modulus": "-", "weld_yield_strength": "-", "weld_ultimate_strength": "-", "weld_elongation": "-", "processing": "weld repaired", "welding_joint": "V-shape welded joint", "welding_method": "FCAW (Flux Cored Arc Welding)", "welding_voltage": "-", "welding_current": "-", "welding_speed": "-", "preheat_temp": "125-165", "welding_env": "-", "residual_stress": "-", "fatigue_specimen_type": "V-shape welded plate test specimens", "fatigue_specimen_thickness": 25, "fatigue_test_type": "Four-point bending test", "fatigue_temp": "-", "fatigue_env": "-", "load_ratio": 0.1, "frequency": 3, "fatigue_machine": "Four-point bending test frames", "fatigue_standard": "-", "fatigue_test_control": "Stress", "stress_concentration": "-", "failure_location": "-"}}, {"id": "WELD2025:107", "name": "Rolled Steel Grades S690 and S890, Cast Steel Grades G10MnMoV6-3 and G18NiMoCr3-6 | V-shape welded joint", "material_family": "Welded joint", "points": [[59.0, 100000.0, 0], [58.0, 155470.0, 0], [52.0, 126106.0, 0], [57.0, 257229.0, 0], [57.0, 269138.0, 0], [50.0, 245846.0, 0], [52.0, 297990.0, 0], [55.0, 367376.0, 0], [59.0, 411387.0, 0], [60.0, 521729.0, 0], [51.0, 416068.0, 0], [52.0, 455488.0, 0], [51.0, 484734.0, 0], [47.0, 447822.0, 0], [45.0, 484734.0, 0], [45.0, 745137.0, 0], [47.0, 829696.0, 0], [56.0, 1261064.0, 0], [52.0, 1261064.0, 0], [51.0, 3511192.0, 0], [46.0, 3153345.0, 0], [43.0, 3909647.0, 0], [44.0, 4685562.0, 0], [51.0, 4874844.0, 0]], "conditions": {"material": "Rolled Steel Grades S690 and S890, Cast Steel Grades G10MnMoV6-3 and G18NiMoCr3-6", "am_type": "FCAW (Flux Cored Arc Welding)", "load_ratio": "0.1", "test_type": "Four-point bending test", "temperature": "-", "surface_treatment": "-"}, "metadata": {"dataset_id": 107, "title": "Fatigue strength of repaired welded connections made of very high strength steels", "doi": "10.1016/j.engstruct.2018.01.023", "authors": "Akyel, A.; Kolstein, M. H.; Bijlaard, F. S. K.", "publication": "ENGINEERING STRUCTURES", "year_of_publication": 2018, "UT": "WOS:000428484200003", "base_material": "Rolled Steel Grades S690 and S890, Cast Steel Grades G10MnMoV6-3 and G18NiMoCr3-6", "base_young_modulus": "-", "base_yield_strength": "S690: 749, S890: 982, G10MnMoV6-3: 697, G18NiMoCr3-6: 1006", "base_ultimate_strength": "S690: 802, S890: 1069, G10MnMoV6-3: 802, G18NiMoCr3-6: 1101", "base_elongation": "S690: 18, S890: 12, G10MnMoV6-3: 19.6, G18NiMoCr3-6: 13.4", "weld_material": "-", "weld_young_modulus": "-", "weld_yield_strength": "-", "weld_ultimate_strength": "-", "weld_elongation": "-", "processing": "-", "welding_joint": "V-shape welded joint", "welding_method": "FCAW (Flux Cored Arc Welding)", "welding_voltage": "-", "welding_current": "-", "welding_speed": "-", "preheat_temp": "S690 and G10MnMoV6-3: 100, S890 and G18NiMoCr3-6: 125-165", "welding_env": "-", "residual_stress": "-", "fatigue_specimen_type": "Full-scale (V-shape welded plate test specimens)", "fatigue_specimen_thickness": 25, "fatigue_test_type": "Four-point bending test", "fatigue_temp": "-", "fatigue_env": "-", "load_ratio": 0.1, "frequency": 3, "fatigue_machine": "Four-point bending test frames", "fatigue_standard": "-", "fatigue_test_control": "Stress", "stress_concentration": "-", "failure_location": "-"}}, {"id": "WELD2025:108", "name": "- | Rib-to-deck welded joint", "material_family": "Welded joint", "points": [[359.0, 640000.0, 0], [355.0, 950000.0, 0], [408.0, 600000.0, 0], [367.0, 690000.0, 0], [402.0, 730000.0, 0], [405.0, 840000.0, 0], [402.0, 1040000.0, 0], [371.0, 1290000.0, 0], [358.0, 1560000.0, 0], [365.0, 2300000.0, 0], [376.0, 2460000.0, 0], [375.0, 5830000.0, 0], [545.0, 140000.0, 0], [590.0, 280000.0, 0], [535.0, 440000.0, 0], [577.0, 610000.0, 0], [537.0, 660000.0, 0], [484.0, 820000.0, 0], [590.0, 1140000.0, 0], [532.0, 1970000.0, 0], [505.0, 2280000.0, 0], [525.0, 2640000.0, 0], [522.0, 3440000.0, 0], [527.0, 3830000.0, 0], [462.0, 220000.0, 0], [477.0, 240000.0, 0], [527.0, 370000.0, 0], [464.0, 270000.0, 0], [458.0, 290000.0, 0], [432.0, 290000.0, 0], [447.0, 340000.0, 0], [449.0, 370000.0, 0], [443.0, 410000.0, 0], [453.0, 460000.0, 0], [445.0, 580000.0, 0], [441.0, 690000.0, 0], [445.0, 740000.0, 0], [460.0, 880000.0, 0], [460.0, 1020000.0, 0], [501.0, 1160000.0, 0], [458.0, 1290000.0, 0], [447.0, 1500000.0, 0], [435.0, 1330000.0, 0], [432.0, 1910000.0, 0], [443.0, 2470000.0, 0], [445.0, 3340000.0, 0], [266.0, 17200000.0, 0]], "conditions": {"material": "-", "am_type": "Submerged Arc Welding, Gas Metal Arc Welding", "load_ratio": "0, -1", "test_type": "-", "temperature": "-", "surface_treatment": "-"}, "metadata": {"dataset_id": 108, "title": "Fatigue evaluation of rib-to-deck welded joint using averaged strain energy density method", "doi": "10.1016/j.engstruct.2018.09.090", "authors": "Luo, Pengjun; Zhang, Qinghua; Bao, Yi; Zhou, Aixin", "publication": "ENGINEERING STRUCTURES", "year_of_publication": 2018, "UT": "WOS:000454964500049", "base_material": "-", "base_young_modulus": 206, "base_yield_strength": "-", "base_ultimate_strength": "-", "base_elongation": "-", "weld_material": "-", "weld_young_modulus": 206, "weld_yield_strength": "-", "weld_ultimate_strength": "-", "weld_elongation": "-", "processing": "-", "welding_joint": "Rib-to-deck welded joint", "welding_method": "Submerged Arc Welding, Gas Metal Arc Welding", "welding_voltage": "-", "welding_current": "-", "welding_speed": "-", "preheat_temp": "-", "welding_env": "-", "residual_stress": "-", "fatigue_specimen_type": "Full-scale", "fatigue_specimen_thickness": "Deck thickness=12 mm; Rib thickness=6", "fatigue_test_type": "-", "fatigue_temp": "-", "fatigue_env": "-", "load_ratio": "0, -1", "frequency": "-", "fatigue_machine": "-", "fatigue_standard": "-", "fatigue_test_control": "-", "stress_concentration": "-", "failure_location": "-"}}, {"id": "WELD2025:109", "name": "S960 MC | Fillet Weld", "material_family": "Welded joint", "points": [[344.0, 192000.0, 0], [325.0, 343000.0, 0], [275.0, 1163000.0, 0]], "conditions": {"material": "S960 MC", "am_type": "GMAW", "load_ratio": "-", "test_type": "Bending", "temperature": "-", "surface_treatment": "-"}, "metadata": {"dataset_id": 109, "title": "Fatigue strength capacity of load-carrying fillet welds on ultra-high-strength steel plates subjected to out-of-plane bending", "doi": "10.1016/j.engstruct.2019.109282", "authors": "Ahola, A.; Bjork, T.; Barsoum, Z.", "publication": "ENGINEERING STRUCTURES", "year_of_publication": 2019, "UT": "WOS:000482518700008", "base_material": "S960 MC", "base_young_modulus": "-", "base_yield_strength": 1041, "base_ultimate_strength": 1210, "base_elongation": 11, "weld_material": "Böhler Union X96", "weld_young_modulus": "-", "weld_yield_strength": 930, "weld_ultimate_strength": 980, "weld_elongation": 14, "processing": "-", "welding_joint": "Fillet Weld", "welding_method": "GMAW", "welding_voltage": "27.6 -28.3", "welding_current": "232-233", "welding_speed": "9.5-5.9", "preheat_temp": "-", "welding_env": "-", "residual_stress": "-", "fatigue_specimen_type": "Load-carrying fillet welded joints", "fatigue_specimen_thickness": 9, "fatigue_test_type": "Bending", "fatigue_temp": "-", "fatigue_env": "-", "load_ratio": "-", "frequency": "-", "fatigue_machine": "Servo-hydraulic cylinder", "fatigue_standard": "IIW recommendations", "fatigue_test_control": "Stress", "stress_concentration": "-", "failure_location": "-"}}, {"id": "WELD2025:110", "name": "S960 MC | Fillet Weld", "material_family": "Welded joint", "points": [[378.0, 946000.0, 0], [458.0, 774000.0, 0], [509.0, 556000.0, 0], [632.0, 324000.0, 0], [531.0, 557000.0, 0], [599.0, 506000.0, 0], [676.0, 229000.0, 0], [542.0, 418000.0, 0]], "conditions": {"material": "S960 MC", "am_type": "GMAW", "load_ratio": "-", "test_type": "Bending", "temperature": "-", "surface_treatment": "HFMI"}, "metadata": {"dataset_id": 110, "title": "Fatigue strength capacity of load-carrying fillet welds on ultra-high-strength steel plates subjected to out-of-plane bending", "doi": "10.1016/j.engstruct.2019.109282", "authors": "Ahola, A.; Bjork, T.; Barsoum, Z.", "publication": "ENGINEERING STRUCTURES", "year_of_publication": 2019, "UT": "WOS:000482518700008", "base_material": "S960 MC", "base_young_modulus": "-", "base_yield_strength": 1041, "base_ultimate_strength": 1210, "base_elongation": 11, "weld_material": "Böhler Union X96", "weld_young_modulus": "-", "weld_yield_strength": 930, "weld_ultimate_strength": 980, "weld_elongation": 14, "processing": "HFMI", "welding_joint": "Fillet Weld", "welding_method": "GMAW", "welding_voltage": "27.6 -28.3", "welding_current": "232-233", "welding_speed": "9.5-5.9", "preheat_temp": "-", "welding_env": "-", "residual_stress": "-", "fatigue_specimen_type": "Load-carrying fillet welded joints", "fatigue_specimen_thickness": 9, "fatigue_test_type": "Bending", "fatigue_temp": "-", "fatigue_env": "-", "load_ratio": "-", "frequency": "-", "fatigue_machine": "Servo-hydraulic cylinder", "fatigue_standard": "IIW recommendations", "fatigue_test_control": "Stress", "stress_concentration": "-", "failure_location": "-"}}, {"id": "WELD2025:111", "name": "S960 MC | Fillet Weld", "material_family": "Welded joint", "points": [[424.0, 128000.0, 0], [317.0, 486000.0, 0]], "conditions": {"material": "S960 MC", "am_type": "GMAW", "load_ratio": "-", "test_type": "Bending", "temperature": "-", "surface_treatment": "AW+partial K-groove"}, "metadata": {"dataset_id": 111, "title": "Fatigue strength capacity of load-carrying fillet welds on ultra-high-strength steel plates subjected to out-of-plane bending", "doi": "10.1016/j.engstruct.2019.109282", "authors": "Ahola, A.; Bjork, T.; Barsoum, Z.", "publication": "ENGINEERING STRUCTURES", "year_of_publication": 2019, "UT": "WOS:000482518700008", "base_material": "S960 MC", "base_young_modulus": "-", "base_yield_strength": 1041, "base_ultimate_strength": 1210, "base_elongation": 11, "weld_material": "Böhler Union X96", "weld_young_modulus": "-", "weld_yield_strength": 930, "weld_ultimate_strength": 980, "weld_elongation": 14, "processing": "AW+partial K-groove", "welding_joint": "Fillet Weld", "welding_method": "GMAW", "welding_voltage": "27.6 -28.3", "welding_current": "232-233", "welding_speed": "9.5-5.9", "preheat_temp": "-", "welding_env": "-", "residual_stress": "-", "fatigue_specimen_type": "Load-carrying fillet welded joints", "fatigue_specimen_thickness": 9, "fatigue_test_type": "Bending", "fatigue_temp": "-", "fatigue_env": "-", "load_ratio": "-", "frequency": "-", "fatigue_machine": "Servo-hydraulic cylinder", "fatigue_standard": "IIW recommendations", "fatigue_test_control": "Stress", "stress_concentration": "-", "failure_location": "-"}}, {"id": "WELD2025:112", "name": "S960 MC | Fillet Weld", "material_family": "Welded joint", "points": [[153.0, 120000.0, 0], [103.0, 320000.0, 0], [136.0, 206000.0, 0], [119.0, 290000.0, 0]], "conditions": {"material": "S960 MC", "am_type": "GMAW", "load_ratio": "-", "test_type": "Axial", "temperature": "-", "surface_treatment": "HFMI"}, "metadata": {"dataset_id": 112, "title": "Fatigue strength capacity of load-carrying fillet welds on ultra-high-strength steel plates subjected to out-of-plane bending", "doi": "10.1016/j.engstruct.2019.109282", "authors": "Ahola, A.; Bjork, T.; Barsoum, Z.", "publication": "ENGINEERING STRUCTURES", "year_of_publication": 2019, "UT": "WOS:000482518700008", "base_material": "S960 MC", "base_young_modulus": "-", "base_yield_strength": 1041, "base_ultimate_strength": 1210, "base_elongation": 11, "weld_material": "Böhler Union X96", "weld_young_modulus": "-", "weld_yield_strength": 930, "weld_ultimate_strength": 980, "weld_elongation": 14, "processing": "HFMI", "welding_joint": "Fillet Weld", "welding_method": "GMAW", "welding_voltage": "27.6 -28.3", "welding_current": "232-233", "welding_speed": "9.5-5.9", "preheat_temp": "-", "welding_env": "-", "residual_stress": "-", "fatigue_specimen_type": "Load-carrying fillet welded joints", "fatigue_specimen_thickness": 9, "fatigue_test_type": "Axial", "fatigue_temp": "-", "fatigue_env": "-", "load_ratio": "-", "frequency": "-", "fatigue_machine": "Servo-hydraulic cylinder", "fatigue_standard": "IIW recommendations", "fatigue_test_control": "Stress", "stress_concentration": "3.85–3.93", "failure_location": "-"}}, {"id": "WELD2025:113", "name": "S355 steel | Transversal stiffener", "material_family": "Welded joint", "points": [[376.0, 148000.0, 0], [421.0, 150000.0, 0], [409.0, 195000.0, 0], [320.0, 219000.0, 0], [345.0, 281000.0, 0], [400.0, 305000.0, 0], [306.0, 307000.0, 0], [381.0, 388000.0, 0], [299.0, 604000.0, 0], [340.0, 700000.0, 0], [300.0, 1280000.0, 0], [319.0, 2010000.0, 0], [260.0, 2090000.0, 1], [300.0, 2370000.0, 1], [356.0, 2730000.0, 1], [316.0, 3570000.0, 1], [287.0, 10000000.0, 1], [399.0, 187000.0, 0], [424.0, 202000.0, 0], [366.0, 261000.0, 0], [340.0, 263000.0, 0], [345.0, 314000.0, 0], [343.0, 1990000.0, 1], [299.0, 1990000.0, 1]], "conditions": {"material": "S355 steel", "am_type": "MAG/135 and 136", "load_ratio": "0", "test_type": "Axial", "temperature": "-", "surface_treatment": "Weld profiling"}, "metadata": {"dataset_id": 113, "title": "Fatigue strength of normal and high strength steel joints improved by weld profiling", "doi": "10.1016/j.engstruct.2021.113030", "authors": "Braun, Moritz; Hensel, Jonas; Song, Shi; Ehlers, Soeren", "publication": "ENGINEERING STRUCTURES", "year_of_publication": 2021, "UT": "WOS:000697168600001", "base_material": "S355 steel", "base_young_modulus": "-", "base_yield_strength": 450, "base_ultimate_strength": 596, "base_elongation": 24.0, "weld_material": "G 42 4 M21 3Si1", "weld_young_modulus": "-", "weld_yield_strength": 420, "weld_ultimate_strength": 500, "weld_elongation": 20.0, "processing": "Weld profiling", "welding_joint": "Transversal stiffener", "welding_method": "MAG/135 and 136", "welding_voltage": "-", "welding_current": "-", "welding_speed": "-", "preheat_temp": "-", "welding_env": "-", "residual_stress": "-", "fatigue_specimen_type": "Wide plate", "fatigue_specimen_thickness": 40, "fatigue_test_type": "Axial", "fatigue_temp": "-", "fatigue_env": "-", "load_ratio": 0, "frequency": 33, "fatigue_machine": "Resonance testing machine", "fatigue_standard": "-", "fatigue_test_control": "Stress", "stress_concentration": "-", "failure_location": "Heat-affected zone or base material"}}, {"id": "WELD2025:114", "name": "S355 steel | Transversal stiffener", "material_family": "Welded joint", "points": [[279.0, 101000.0, 0], [239.0, 162000.0, 0], [199.0, 340000.0, 0], [199.0, 559000.0, 0], [160.0, 567000.0, 0], [159.0, 715000.0, 0], [139.0, 827000.0, 0], [120.0, 1700000.0, 0]], "conditions": {"material": "S355 steel", "am_type": "MAG/135 and 136", "load_ratio": "0", "test_type": "Axial", "temperature": "-", "surface_treatment": "-"}, "metadata": {"dataset_id": 114, "title": "Fatigue strength of normal and high strength steel joints improved by weld profiling", "doi": "10.1016/j.engstruct.2021.113030", "authors": "Braun, Moritz; Hensel, Jonas; Song, Shi; Ehlers, Soeren", "publication": "ENGINEERING STRUCTURES", "year_of_publication": 2021, "UT": "WOS:000697168600001", "base_material": "S355 steel", "base_young_modulus": "-", "base_yield_strength": 450, "base_ultimate_strength": 596, "base_elongation": 24.0, "weld_material": "G 42 4 M21 3Si1", "weld_young_modulus": "-", "weld_yield_strength": 420, "weld_ultimate_strength": 500, "weld_elongation": 20.0, "processing": "-", "welding_joint": "Transversal stiffener", "welding_method": "MAG/135 and 136", "welding_voltage": "-", "welding_current": "-", "welding_speed": "-", "preheat_temp": "-", "welding_env": "-", "residual_stress": "-", "fatigue_specimen_type": "Wide plate", "fatigue_specimen_thickness": 40, "fatigue_test_type": "Axial", "fatigue_temp": "-", "fatigue_env": "-", "load_ratio": 0, "frequency": 33, "fatigue_machine": "Resonance testing machine", "fatigue_standard": "-", "fatigue_test_control": "Stress", "stress_concentration": "-", "failure_location": "Weld toe"}}, {"id": "WELD2025:115", "name": "F51 steel | Transversal stiffener", "material_family": "Welded joint", "points": [[320.0, 75400.0, 0], [240.0, 101000.0, 0], [248.0, 135000.0, 0], [240.0, 168000.0, 0], [279.0, 199000.0, 0], [200.0, 426000.0, 0], [199.0, 489000.0, 0], [219.0, 570000.0, 0], [160.0, 709000.0, 0], [160.0, 864000.0, 0], [143.0, 1530000.0, 0], [160.0, 1730000.0, 0]], "conditions": {"material": "F51 steel", "am_type": "MAG/135 and 136", "load_ratio": "0", "test_type": "Axial", "temperature": "-", "surface_treatment": "Weld profiling"}, "metadata": {"dataset_id": 115, "title": "Fatigue strength of normal and high strength steel joints improved by weld profiling", "doi": "10.1016/j.engstruct.2021.113030", "authors": "Braun, Moritz; Hensel, Jonas; Song, Shi; Ehlers, Soeren", "publication": "ENGINEERING STRUCTURES", "year_of_publication": 2021, "UT": "WOS:000697168600001", "base_material": "F51 steel", "base_young_modulus": "-", "base_yield_strength": 608, "base_ultimate_strength": 799, "base_elongation": 34.0, "weld_material": "T 22 9 3 N L M21 3", "weld_young_modulus": "-", "weld_yield_strength": 450, "weld_ultimate_strength": 690, "weld_elongation": 20.0, "processing": "Weld profiling", "welding_joint": "Transversal stiffener", "welding_method": "MAG/135 and 136", "welding_voltage": "-", "welding_current": "-", "welding_speed": "-", "preheat_temp": "-", "welding_env": "-", "residual_stress": "-", "fatigue_specimen_type": "Wide plate", "fatigue_specimen_thickness": 40, "fatigue_test_type": "Axial", "fatigue_temp": "-", "fatigue_env": "-", "load_ratio": 0, "frequency": 33, "fatigue_machine": "Resonance testing machine", "fatigue_standard": "-", "fatigue_test_control": "Stress", "stress_concentration": "-", "failure_location": "Heat-affected zone or base material"}}, {"id": "WELD2025:116", "name": "F51 steel | Transversal stiffener", "material_family": "Welded joint", "points": [[499.0, 117000.0, 0], [458.0, 125000.0, 0], [519.0, 130000.0, 0], [380.0, 245000.0, 0], [440.0, 255000.0, 0], [419.0, 282000.0, 0], [378.0, 303000.0, 0], [419.0, 354000.0, 0], [399.0, 382000.0, 0], [360.0, 473000.0, 0], [339.0, 733000.0, 0], [359.0, 851000.0, 0], [320.0, 864000.0, 0], [290.0, 1110000.0, 0], [300.0, 1150000.0, 0], [339.0, 2010000.0, 1], [290.0, 2010000.0, 1], [321.0, 771000.0, 0], [301.0, 1230000.0, 0]], "conditions": {"material": "F51 steel", "am_type": "MAG/135 and 136", "load_ratio": "0", "test_type": "Axial", "temperature": "-", "surface_treatment": "-"}, "metadata": {"dataset_id": 116, "title": "Fatigue strength of normal and high strength steel joints improved by weld profiling", "doi": "10.1016/j.engstruct.2021.113030", "authors": "Braun, Moritz; Hensel, Jonas; Song, Shi; Ehlers, Soeren", "publication": "ENGINEERING STRUCTURES", "year_of_publication": 2021, "UT": "WOS:000697168600001", "base_material": "F51 steel", "base_young_modulus": "-", "base_yield_strength": 608, "base_ultimate_strength": 799, "base_elongation": 34.0, "weld_material": "T 22 9 3 N L M21 3", "weld_young_modulus": "-", "weld_yield_strength": 450, "weld_ultimate_strength": 690, "weld_elongation": 20.0, "processing": "-", "welding_joint": "Transversal stiffener", "welding_method": "MAG/135 and 136", "welding_voltage": "-", "welding_current": "-", "welding_speed": "-", "preheat_temp": "-", "welding_env": "-", "residual_stress": "-", "fatigue_specimen_type": "Wide plate", "fatigue_specimen_thickness": 40, "fatigue_test_type": "Axial", "fatigue_temp": "-", "fatigue_env": "-", "load_ratio": 0, "frequency": 33, "fatigue_machine": "Resonance testing machine", "fatigue_standard": "-", "fatigue_test_control": "Stress", "stress_concentration": "-", "failure_location": "Weld toe"}}, {"id": "WELD2025:117", "name": "S690 steel | Transversal stiffener", "material_family": "Welded joint", "points": [[623.0, 65100.0, 0], [664.0, 80400.0, 0], [563.0, 112000.0, 0], [603.0, 125000.0, 0], [664.0, 127000.0, 0], [640.0, 144000.0, 0], [521.0, 180000.0, 0], [595.0, 205000.0, 0], [578.0, 205000.0, 0], [565.0, 210000.0, 0], [501.0, 282000.0, 0], [561.0, 285000.0, 0], [502.0, 310000.0, 0], [531.0, 330000.0, 0], [582.0, 514000.0, 0], [541.0, 676000.0, 0], [460.0, 854000.0, 0], [461.0, 928000.0, 0], [522.0, 2010000.0, 1], [421.0, 2010000.0, 1], [546.0, 337000.0, 0], [602.0, 119000.0, 0]], "conditions": {"material": "S690 steel", "am_type": "MAG/135 and 136", "load_ratio": "0", "test_type": "Axial", "temperature": "-", "surface_treatment": "Weld profiling"}, "metadata": {"dataset_id": 117, "title": "Fatigue strength of normal and high strength steel joints improved by weld profiling", "doi": "10.1016/j.engstruct.2021.113030", "authors": "Braun, Moritz; Hensel, Jonas; Song, Shi; Ehlers, Soeren", "publication": "ENGINEERING STRUCTURES", "year_of_publication": 2021, "UT": "WOS:000697168600001", "base_material": "S690 steel", "base_young_modulus": "-", "base_yield_strength": 735, "base_ultimate_strength": 823, "base_elongation": 21.5, "weld_material": "G69 5 M Mn3Ni1CrMo", "weld_young_modulus": "-", "weld_yield_strength": 690, "weld_ultimate_strength": 770, "weld_elongation": 17.0, "processing": "Weld profiling", "welding_joint": "Transversal stiffener", "welding_method": "MAG/135 and 136", "welding_voltage": "-", "welding_current": "-", "welding_speed": "-", "preheat_temp": "-", "welding_env": "-", "residual_stress": "-", "fatigue_specimen_type": "Wide plate", "fatigue_specimen_thickness": 40, "fatigue_test_type": "Axial", "fatigue_temp": "-", "fatigue_env": "-", "load_ratio": 0, "frequency": 33, "fatigue_machine": "Resonance testing machine", "fatigue_standard": "-", "fatigue_test_control": "Stress", "stress_concentration": "-", "failure_location": "Heat-affected zone or base material"}}, {"id": "WELD2025:118", "name": "S690 steel | Transversal stiffener", "material_family": "Welded joint", "points": [[241.0, 127000.0, 0], [240.0, 164000.0, 0], [281.0, 185000.0, 0], [223.0, 249000.0, 0], [180.0, 391000.0, 0], [160.0, 421000.0, 0], [200.0, 603000.0, 0], [180.0, 809000.0, 0], [160.0, 871000.0, 0], [160.0, 1000000.0, 0], [200.0, 1140000.0, 0], [192.0, 1540000.0, 0], [160.0, 2110000.0, 1]], "conditions": {"material": "S690 steel", "am_type": "MAG/135 and 136", "load_ratio": "0", "test_type": "Axial", "temperature": "-", "surface_treatment": "-"}, "metadata": {"dataset_id": 118, "title": "Fatigue strength of normal and high strength steel joints improved by weld profiling", "doi": "10.1016/j.engstruct.2021.113030", "authors": "Braun, Moritz; Hensel, Jonas; Song, Shi; Ehlers, Soeren", "publication": "ENGINEERING STRUCTURES", "year_of_publication": 2021, "UT": "WOS:000697168600001", "base_material": "S690 steel", "base_young_modulus": "-", "base_yield_strength": 735, "base_ultimate_strength": 823, "base_elongation": 21.5, "weld_material": "G69 5 M Mn3Ni1CrMo", "weld_young_modulus": "-", "weld_yield_strength": 690, "weld_ultimate_strength": 770, "weld_elongation": 17.0, "processing": "-", "welding_joint": "Transversal stiffener", "welding_method": "MAG/135 and 136", "welding_voltage": "-", "welding_current": "-", "welding_speed": "-", "preheat_temp": "-", "welding_env": "-", "residual_stress": "-", "fatigue_specimen_type": "Wide plate", "fatigue_specimen_thickness": 40, "fatigue_test_type": "Axial", "fatigue_temp": "-", "fatigue_env": "-", "load_ratio": 0, "frequency": 33, "fatigue_machine": "Resonance testing machine", "fatigue_standard": "-", "fatigue_test_control": "Stress", "stress_concentration": "-", "failure_location": "Weld toe"}}, {"id": "WELD2025:119", "name": "S900 steel | Transversal stiffener", "material_family": "Welded joint", "points": [[526.0, 92000.0, 0], [502.0, 96200.0, 0], [455.0, 99500.0, 0], [557.0, 105000.0, 0], [599.0, 107000.0, 0], [383.0, 131000.0, 0], [374.0, 168000.0, 0], [477.0, 170000.0, 0], [401.0, 221000.0, 0], [448.0, 264000.0, 0], [346.0, 445000.0, 0], [321.0, 2380000.0, 1], [376.0, 2710000.0, 1], [353.0, 4370000.0, 1], [352.0, 8110000.0, 1]], "conditions": {"material": "S900 steel", "am_type": "MAG/135 and 136", "load_ratio": "0", "test_type": "Axial", "temperature": "-", "surface_treatment": "Weld profiling"}, "metadata": {"dataset_id": 119, "title": "Fatigue strength of normal and high strength steel joints improved by weld profiling", "doi": "10.1016/j.engstruct.2021.113030", "authors": "Braun, Moritz; Hensel, Jonas; Song, Shi; Ehlers, Soeren", "publication": "ENGINEERING STRUCTURES", "year_of_publication": 2021, "UT": "WOS:000697168600001", "base_material": "S900 steel", "base_young_modulus": "-", "base_yield_strength": 972, "base_ultimate_strength": 1011, "base_elongation": 15.3, "weld_material": "G 89 4 M Mn4Ni2CrMo", "weld_young_modulus": "-", "weld_yield_strength": 890, "weld_ultimate_strength": 940, "weld_elongation": 15.0, "processing": "Weld profiling", "welding_joint": "Transversal stiffener", "welding_method": "MAG/135 and 136", "welding_voltage": "-", "welding_current": "-", "welding_speed": "-", "preheat_temp": "-", "welding_env": "-", "residual_stress": "-", "fatigue_specimen_type": "Wide plate", "fatigue_specimen_thickness": 40, "fatigue_test_type": "Axial", "fatigue_temp": "-", "fatigue_env": "-", "load_ratio": 0, "frequency": 33, "fatigue_machine": "Resonance testing machine", "fatigue_standard": "-", "fatigue_test_control": "Stress", "stress_concentration": "-", "failure_location": "Heat-affected zone or base material"}}, {"id": "WELD2025:120", "name": "S900 steel | Transversal stiffener", "material_family": "Welded joint", "points": [[401.0, 19600.0, 0], [308.0, 29100.0, 0], [244.0, 65100.0, 0], [239.0, 72600.0, 0], [212.0, 112000.0, 0], [202.0, 134000.0, 0], [193.0, 145000.0, 0], [151.0, 384000.0, 0], [138.0, 395000.0, 0], [98.0, 5040000.0, 1]], "conditions": {"material": "S900 steel", "am_type": "MAG/135 and 136", "load_ratio": "0", "test_type": "Axial", "temperature": "-", "surface_treatment": "-"}, "metadata": {"dataset_id": 120, "title": "Fatigue strength of normal and high strength steel joints improved by weld profiling", "doi": "10.1016/j.engstruct.2021.113030", "authors": "Braun, Moritz; Hensel, Jonas; Song, Shi; Ehlers, Soeren", "publication": "ENGINEERING STRUCTURES", "year_of_publication": 2021, "UT": "WOS:000697168600001", "base_material": "S900 steel", "base_young_modulus": "-", "base_yield_strength": 972, "base_ultimate_strength": 1011, "base_elongation": 15.3, "weld_material": "G 89 4 M Mn4Ni2CrMo", "weld_young_modulus": "-", "weld_yield_strength": 890, "weld_ultimate_strength": 940, "weld_elongation": 15.0, "processing": "-", "welding_joint": "Transversal stiffener", "welding_method": "MAG/135 and 136", "welding_voltage": "-", "welding_current": "-", "welding_speed": "-", "preheat_temp": "-", "welding_env": "-", "residual_stress": "-", "fatigue_specimen_type": "Wide plate", "fatigue_specimen_thickness": 40, "fatigue_test_type": "Axial", "fatigue_temp": "-", "fatigue_env": "-", "load_ratio": 0, "frequency": 33, "fatigue_machine": "Resonance testing machine", "fatigue_standard": "-", "fatigue_test_control": "Stress", "stress_concentration": "-", "failure_location": "Weld toe"}}, {"id": "WELD2025:121", "name": "S355 | Fillet Weld", "material_family": "Welded joint", "points": [[283.0, 188000.0, 0], [252.0, 193000.0, 0], [257.0, 210000.0, 0], [202.0, 351000.0, 0], [230.0, 354000.0, 0], [199.0, 386000.0, 0], [138.0, 1290000.0, 0], [131.0, 1720000.0, 0], [133.0, 1810000.0, 0]], "conditions": {"material": "S355", "am_type": "GMAW", "load_ratio": "0.1", "test_type": "Axial", "temperature": "-", "surface_treatment": "-"}, "metadata": {"dataset_id": 121, "title": "On the weld root fatigue strength and improvement techniques for non-load-carrying transverse attachment joints with single-sided fillet welds and made of mild and ultra-high-strength steels", "doi": "10.1016/j.engstruct.2021.113373", "authors": "Ahola, Antti; Skriko, Tuomas; Lipiainen, Kalle; Bjork, Timo", "publication": "ENGINEERING STRUCTURES", "year_of_publication": 2021, "UT": "WOS:000712073700004", "base_material": "S355", "base_young_modulus": "-", "base_yield_strength": 355, "base_ultimate_strength": "430–550", "base_elongation": 23, "weld_material": "OK 12.50", "weld_young_modulus": "-", "weld_yield_strength": 470, "weld_ultimate_strength": 560, "weld_elongation": 26, "processing": "-", "welding_joint": "Fillet Weld", "welding_method": "GMAW", "welding_voltage": "24.8-25.1", "welding_current": "220-230", "welding_speed": 5.3, "preheat_temp": "-", "welding_env": "-", "residual_stress": "-", "fatigue_specimen_type": "Sheet", "fatigue_specimen_thickness": 6, "fatigue_test_type": "Axial", "fatigue_temp": "-", "fatigue_env": "-", "load_ratio": 0.1, "frequency": "1-4", "fatigue_machine": "Servo-hydraulic fatigue test machines", "fatigue_standard": "-", "fatigue_test_control": "Stress", "stress_concentration": "-", "failure_location": "Weld root"}}, {"id": "WELD2025:122", "name": "S1100 | Fillet Weld", "material_family": "Welded joint", "points": [[360.0, 59600.0, 0], [315.0, 95700.0, 0], [270.0, 127000.0, 0], [225.0, 175000.0, 0], [203.0, 399000.0, 0], [180.0, 512000.0, 0]], "conditions": {"material": "S1100", "am_type": "GMAW", "load_ratio": "0.1", "test_type": "Axial", "temperature": "-", "surface_treatment": "-"}, "metadata": {"dataset_id": 122, "title": "On the weld root fatigue strength and improvement techniques for non-load-carrying transverse attachment joints with single-sided fillet welds and made of mild and ultra-high-strength steels", "doi": "10.1016/j.engstruct.2021.113373", "authors": "Ahola, Antti; Skriko, Tuomas; Lipiainen, Kalle; Bjork, Timo", "publication": "ENGINEERING STRUCTURES", "year_of_publication": 2021, "UT": "WOS:000712073700004", "base_material": "S1100", "base_young_modulus": "-", "base_yield_strength": 1100, "base_ultimate_strength": "1130–1350", "base_elongation": 10, "weld_material": "Union X96", "weld_young_modulus": "-", "weld_yield_strength": 930, "weld_ultimate_strength": 980, "weld_elongation": 14, "processing": "-", "welding_joint": "Fillet Weld", "welding_method": "GMAW", "welding_voltage": "25.5-25.7", "welding_current": "215-225", "welding_speed": 7.0, "preheat_temp": "-", "welding_env": "-", "residual_stress": "-", "fatigue_specimen_type": "Sheet", "fatigue_specimen_thickness": 8, "fatigue_test_type": "Axial", "fatigue_temp": "-", "fatigue_env": "-", "load_ratio": 0.1, "frequency": "1-4", "fatigue_machine": "Servo-hydraulic fatigue test machines", "fatigue_standard": "-", "fatigue_test_control": "Stress", "stress_concentration": "-", "failure_location": "Weld root"}}, {"id": "WELD2025:123", "name": "S1100 | Fillet Weld", "material_family": "Welded joint", "points": [[360.0, 108000.0, 0], [315.0, 149000.0, 0], [259.0, 349000.0, 0], [225.0, 494000.0, 0]], "conditions": {"material": "S1100", "am_type": "GMAW", "load_ratio": "0.1", "test_type": "Axial", "temperature": "-", "surface_treatment": "Welded attachments with half - wave - shaped edges"}, "metadata": {"dataset_id": 123, "title": "On the weld root fatigue strength and improvement techniques for non-load-carrying transverse attachment
