Repository: yunyunfanfan/S-PA-CBB

# S-PA-CBB

Official research code, processed curve records, evaluation outputs, and manuscript source for:

> **From Physics to Selective Generation: Conditional Brownian Bridges for Sparse S–N Curve Reconstruction and Fatigue Decision-Making**

S-PA-CBB reconstructs a complete probabilistic stress–life (S–N) curve from only two to four observed fatigue tests. The method first fits an interpretable Basquin state, diagnoses whether that state is sufficient, and applies a ControlNet-style conditional Brownian-bridge residual only to curves that benefit from correction.

File: external_data/weld2025_disjoint_curves.json (part 6 of 223)
joints with single-sided fillet welds and made of mild and ultra-high-strength steels", "doi": "10.1016/j.engstruct.2021.113373", "authors": "Ahola, Antti; Skriko, Tuomas; Lipiainen, Kalle; Bjork, Timo", "publication": "ENGINEERING STRUCTURES", "year_of_publication": 2021, "UT": "WOS:000712073700004", "base_material": "S1100", "base_young_modulus": "-", "base_yield_strength": 1100, "base_ultimate_strength": "1130–1350", "base_elongation": 10, "weld_material": "Union X96", "weld_young_modulus": "-", "weld_yield_strength": 930, "weld_ultimate_strength": 980, "weld_elongation": 14, "processing": "Welded attachments with half - wave - shaped edges", "welding_joint": "Fillet Weld", "welding_method": "GMAW", "welding_voltage": "25.5-25.7", "welding_current": "215-225", "welding_speed": 7.0, "preheat_temp": "-", "welding_env": "-", "residual_stress": "-", "fatigue_specimen_type": "Sheet", "fatigue_specimen_thickness": 8, "fatigue_test_type": "Axial", "fatigue_temp": "-", "fatigue_env": "-", "load_ratio": 0.1, "frequency": "1-4", "fatigue_machine": "Servo-hydraulic fatigue test machines", "fatigue_standard": "-", "fatigue_test_control": "Stress", "stress_concentration": "-", "failure_location": "Weld root"}}, {"id": "WELD2025:124", "name": "S1100 | Fillet Weld", "material_family": "Welded joint", "points": [[360.0, 87700.0, 0], [315.0, 134000.0, 0], [225.0, 387000.0, 0], [259.0, 273000.0, 0]], "conditions": {"material": "S1100", "am_type": "GMAW", "load_ratio": "0.1", "test_type": "Axial", "temperature": "-", "surface_treatment": "Welded attachments with continuously curved edges"}, "metadata": {"dataset_id": 124, "title": "On the weld root fatigue strength and improvement techniques for non-load-carrying transverse attachment joints with single-sided fillet welds and made of mild and ultra-high-strength steels", "doi": "10.1016/j.engstruct.2021.113373", "authors": "Ahola, Antti; Skriko, Tuomas; Lipiainen, Kalle; Bjork, Timo", "publication": "ENGINEERING STRUCTURES", "year_of_publication": 2021, "UT": "WOS:000712073700004", "base_material": "S1100", "base_young_modulus": "-", "base_yield_strength": 1100, "base_ultimate_strength": "1130–1350", "base_elongation": 10, "weld_material": "Union X96", "weld_young_modulus": "-", "weld_yield_strength": 930, "weld_ultimate_strength": 980, "weld_elongation": 14, "processing": "Welded attachments with continuously curved edges", "welding_joint": "Fillet Weld", "welding_method": "GMAW", "welding_voltage": "25.5-25.7", "welding_current": "215-225", "welding_speed": 7.0, "preheat_temp": "-", "welding_env": "-", "residual_stress": "-", "fatigue_specimen_type": "Sheet", "fatigue_specimen_thickness": 8, "fatigue_test_type": "Axial", "fatigue_temp": "-", "fatigue_env": "-", "load_ratio": 0.1, "frequency": "1-4", "fatigue_machine": "Servo-hydraulic fatigue test machines", "fatigue_standard": "-", "fatigue_test_control": "Stress", "stress_concentration": "-", "failure_location": "Weld root"}}, {"id": "WELD2025:125", "name": "S235 | Fillet-welded joints", "material_family": "Welded joint", "points": [[227.0, 250000.0, 0], [214.0, 428000.0, 0], [187.0, 534000.0, 0], [187.0, 628000.0, 0], [227.0, 193000.0, 0], [215.0, 515000.0, 0], [203.0, 508000.0, 0], [186.0, 725000.0, 0], [188.0, 516000.0, 0], [74.0, 676000.0, 0]], "conditions": {"material": "S235", "am_type": "Shielded Metal Arc Welding (SMAW)", "load_ratio": "0", "test_type": "Axial (uniaxial loading)", "temperature": "-", "surface_treatment": "-"}, "metadata": {"dataset_id": 125, "title": "Fatigue performance of the welded details of an old, demolished steel railway bridge", "doi": "10.1016/j.engstruct.2022.113966", "authors": "Ahola, Antti; Lipiainen, Kalle; Afkhami, Shahriar; Lilja, Heikki; Bjork, Timo", "publication": "ENGINEERING STRUCTURES", "year_of_publication": 2022, "UT": "WOS:000777623900005", "base_material": "S235", "base_young_modulus": 210, "base_yield_strength": "-", "base_ultimate_strength": "-", "base_elongation": "-", "weld_material": "-", "weld_young_modulus": "-", "weld_yield_strength": "-", "weld_ultimate_strength": "-", "weld_elongation": "-", "processing": "-", "welding_joint": "Fillet-welded joints", "welding_method": "Shielded Metal Arc Welding (SMAW)", "welding_voltage": "-", "welding_current": "-", "welding_speed": "-", "preheat_temp": "-", "welding_env": "-", "residual_stress": "-", "fatigue_specimen_type": "Non-load-carrying cruciform (NLCX) joints", "fatigue_specimen_thickness": "-", "fatigue_test_type": "Axial (uniaxial loading)", "fatigue_temp": "-", "fatigue_env": "-", "load_ratio": 0, "frequency": "-", "fatigue_machine": "-", "fatigue_standard": "-", "fatigue_test_control": "Stress", "stress_concentration": "-", "failure_location": "-"}}, {"id": "WELD2025:126", "name": "S235 | Fillet-welded joints", "material_family": "Welded joint", "points": [[236.0, 665000.0, 0], [236.0, 912000.0, 0], [214.0, 661000.0, 0]], "conditions": {"material": "S235", "am_type": "Shielded Metal Arc Welding (SMAW)", "load_ratio": "0", "test_type": "Axial (uniaxial loading)", "temperature": "-", "surface_treatment": "Burr grinding (BG)"}, "metadata": {"dataset_id": 126, "title": "Fatigue performance of the welded details of an old, demolished steel railway bridge", "doi": "10.1016/j.engstruct.2022.113966", "authors": "Ahola, Antti; Lipiainen, Kalle; Afkhami, Shahriar; Lilja, Heikki; Bjork, Timo", "publication": "ENGINEERING STRUCTURES", "year_of_publication": 2022, "UT": "WOS:000777623900005", "base_material": "S235", "base_young_modulus": 210, "base_yield_strength": "-", "base_ultimate_strength": "-", "base_elongation": "-", "weld_material": "-", "weld_young_modulus": "-", "weld_yield_strength": "-", "weld_ultimate_strength": "-", "weld_elongation": "-", "processing": "Burr grinding (BG)", "welding_joint": "Fillet-welded joints", "welding_method": "Shielded Metal Arc Welding (SMAW)", "welding_voltage": "-", "welding_current": "-", "welding_speed": "-", "preheat_temp": "-", "welding_env": "-", "residual_stress": "-", "fatigue_specimen_type": "Non-load-carrying cruciform (NLCX) joints", "fatigue_specimen_thickness": "-", "fatigue_test_type": "Axial (uniaxial loading)", "fatigue_temp": "-", "fatigue_env": "-", "load_ratio": 0, "frequency": "-", "fatigue_machine": "-", "fatigue_standard": "-", "fatigue_test_control": "Stress", "stress_concentration": "-", "failure_location": "-"}}, {"id": "WELD2025:127", "name": "S235 | Fillet-welded joints", "material_family": "Welded joint", "points": [[231.0, 471000.0, 0], [227.0, 788000.0, 0], [222.0, 807000.0, 0], [211.0, 1200000.0, 0]], "conditions": {"material": "S235", "am_type": "Shielded Metal Arc Welding (SMAW)", "load_ratio": "0", "test_type": "Axial (uniaxial loading)", "temperature": "-", "surface_treatment": "HFMI"}, "metadata": {"dataset_id": 127, "title": "Fatigue performance of the welded details of an old, demolished steel railway bridge", "doi": "10.1016/j.engstruct.2022.113966", "authors": "Ahola, Antti; Lipiainen, Kalle; Afkhami, Shahriar; Lilja, Heikki; Bjork, Timo", "publication": "ENGINEERING STRUCTURES", "year_of_publication": 2022, "UT": "WOS:000777623900005", "base_material": "S235", "base_young_modulus": 210, "base_yield_strength": "-", "base_ultimate_strength": "-", "base_elongation": "-", "weld_material": "-", "weld_young_modulus": "-", "weld_yield_strength": "-", "weld_ultimate_strength": "-", "weld_elongation": "-", "processing": "HFMI", "welding_joint": "Fillet-welded joints", "welding_method": "Shielded Metal Arc Welding (SMAW)", "welding_voltage": "-", "welding_current": "-", "welding_speed": "-", "preheat_temp": "-", "welding_env": "-", "residual_stress": "-", "fatigue_specimen_type": "Non-load-carrying cruciform (NLCX) joints", "fatigue_specimen_thickness": "-", "fatigue_test_type": "Axial (uniaxial loading)", "fatigue_temp": "-", "fatigue_env": "-", "load_ratio": 0, "frequency": "-", "fatigue_machine": "-", "fatigue_standard": "-", "fatigue_test_control": "Stress", "stress_concentration": "-", "failure_location": "-"}}, {"id": "WELD2025:128", "name": "S235 | Fillet-welded joints", "material_family": "Welded joint", "points": [[235.0, 994000.0, 0], [270.0, 1510000.0, 1], [237.0, 2450000.0, 1], [215.0, 2000000.0, 1]], "conditions": {"material": "S235", "am_type": "Shielded Metal Arc Welding (SMAW)", "load_ratio": "0", "test_type": "Axial (uniaxial loading)", "temperature": "-", "surface_treatment": "TIG dressing"}, "metadata": {"dataset_id": 128, "title": "Fatigue performance of the welded details of an old, demolished steel railway bridge", "doi": "10.1016/j.engstruct.2022.113966", "authors": "Ahola, Antti; Lipiainen, Kalle; Afkhami, Shahriar; Lilja, Heikki; Bjork, Timo", "publication": "ENGINEERING STRUCTURES", "year_of_publication": 2022, "UT": "WOS:000777623900005", "base_material": "S235", "base_young_modulus": 210, "base_yield_strength": "-", "base_ultimate_strength": "-", "base_elongation": "-", "weld_material": "-", "weld_young_modulus": "-", "weld_yield_strength": "-", "weld_ultimate_strength": "-", "weld_elongation": "-", "processing": "TIG dressing", "welding_joint": "Fillet-welded joints", "welding_method": "Shielded Metal Arc Welding (SMAW)", "welding_voltage": "-", "welding_current": "-", "welding_speed": "-", "preheat_temp": "-", "welding_env": "-", "residual_stress": "-", "fatigue_specimen_type": "Non-load-carrying cruciform (NLCX) joints", "fatigue_specimen_thickness": "-", "fatigue_test_type": "Axial (uniaxial loading)", "fatigue_temp": "-", "fatigue_env": "-", "load_ratio": 0, "frequency": "-", "fatigue_machine": "-", "fatigue_standard": "-", "fatigue_test_control": "Stress", "stress_concentration": "-", "failure_location": "-"}}, {"id": "WELD2025:129", "name": "- | fillet welded transverse stiffeners", "material_family": "Welded joint", "points": [[229.0, 223000.0, 0], [262.0, 250000.0, 0], [262.0, 288000.0, 0], [229.0, 324000.0, 0], [262.0, 330000.0, 0], [45.0, 412000.0, 0], [229.0, 440000.0, 0], [176.0, 639000.0, 0], [176.0, 726000.0, 0], [144.0, 1020000.0, 0], [176.0, 1060000.0, 0], [144.0, 1670000.0, 0], [144.0, 3780000.0, 0], [98.0, 9980000.0, 0]], "conditions": {"material": "-", "am_type": "SAW (Submerged Arc Welding)", "load_ratio": "-", "test_type": "axial", "temperature": "-", "surface_treatment": "-"}, "metadata": {"dataset_id": 129, "title": "Initial parameters to estimate the fatigue strength of welded structures using a fracture mechanical model", "doi": "10.1016/j.engstruct.2022.114185", "authors": "Skoglund, Oskar; Leander, John", "publication": "ENGINEERING STRUCTURES", "year_of_publication": 2022, "UT": "WOS:000794203700003", "base_material": "-", "base_young_modulus": "-", "base_yield_strength": "-", "base_ultimate_strength": "-", "base_elongation": "-", "weld_material": "-", "weld_young_modulus": "-", "weld_yield_strength": "-", "weld_ultimate_strength": "-", "weld_elongation": "-", "processing": "-", "welding_joint": "fillet welded transverse stiffeners", "welding_method": "SAW (Submerged Arc Welding)", "welding_voltage": "-", "welding_current": "-", "welding_speed": "-", "preheat_temp": "-", "welding_env": "-", "residual_stress": "-", "fatigue_specimen_type": "-", "fatigue_specimen_thickness": "-", "fatigue_test_type": "axial", "fatigue_temp": "-", "fatigue_env": "-", "load_ratio": "-", "frequency": "-", "fatigue_machine": "-", "fatigue_standard": "Mention of Eurocode 3 for S-N curves compilation", "fatigue_test_control": "Stress", "stress_concentration": "-", "failure_location": "Weld toe"}}, {"id": "WELD2025:130", "name": "- | fillet welded transverse stiffeners", "material_family": "Welded joint", "points": [[292.0, 84900.0, 0], [290.0, 112000.0, 0], [290.0, 126000.0, 0], [290.0, 144000.0, 0], [209.0, 255000.0, 0], [208.0, 298000.0, 0], [210.0, 311000.0, 0], [208.0, 340000.0, 0], [164.0, 381000.0, 0], [165.0, 448000.0, 0], [139.0, 626000.0, 0], [138.0, 989000.0, 0], [139.0, 1390000.0, 0], [138.0, 1490000.0, 0], [97.0, 2410000.0, 0], [90.0, 2830000.0, 0], [103.0, 2930000.0, 0], [97.0, 3420000.0, 0], [97.0, 3710000.0, 0], [90.0, 5260000.0, 0]], "conditions": {"material": "-", "am_type": "MMAW (Manual Metal Arc Welding)", "load_ratio": "-", "test_type": "axial", "temperature": "-", "surface_treatment": "-"}, "metadata": {"dataset_id": 130, "title": "Initial parameters to estimate the fatigue strength of welded structures using a fracture mechanical model", "doi": "10.1016/j.engstruct.2022.114185", "authors": "Skoglund, Oskar; Leander, John", "publication": "ENGINEERING STRUCTURES", "year_of_publication": 2022, "UT": "WOS:000794203700003", "base_material": "-", "base_young_modulus": "-", "base_yield_strength": "-", "base_ultimate_strength": "-", "base_elongation": "-", "weld_material": "-", "weld_young_modulus": "-", "weld_yield_strength": "-", "weld_ultimate_strength": "-", "weld_elongation": "-", "processing": "-", "welding_joint": "fillet welded transverse stiffeners", "welding_method": "MMAW (Manual Metal Arc Welding)", "welding_voltage": "-", "welding_current": "-", "welding_speed": "-", "preheat_temp": "-", "welding_env": "-", "residual_stress": "-", "fatigue_specimen_type": "-", "fatigue_specimen_thickness": "-", "fatigue_test_type": "axial", "fatigue_temp": "-", "fatigue_env": "-", "load_ratio": "-", "frequency": "-", "fatigue_machine": "-", "fatigue_standard": "Mention of Eurocode 3 for S-N curves compilation", "fatigue_test_control": "Stress", "stress_concentration": "-", "failure_location": "Weld toe"}}, {"id": "WELD2025:131", "name": "- | welded beams with cover plates", "material_family": "Welded joint", "points": [[165.0, 83000.0, 0], [165.0, 93000.0, 0], [165.0, 103000.0, 0], [165.0, 112000.0, 0], [138.0, 168000.0, 0], [138.0, 202000.0, 0], [138.0, 220000.0, 0], [110.0, 380000.0, 0], [110.0, 473000.0, 0], [110.0, 504000.0, 0], [110.0, 596000.0, 0], [83.0, 641000.0, 0], [83.0, 700000.0, 0], [83.0, 760000.0, 0], [83.0, 846000.0, 0], [83.0, 971000.0, 0], [55.0, 3220000.0, 0], [55.0, 4900000.0, 0], [92.0, 6670000.0, 0], [41.0, 8970000.0, 0], [165.0, 135000.0, 0], [166.0, 154000.0, 0], [165.0, 172000.0, 0], [140.0, 121000.0, 0], [139.0, 138000.0, 0], [138.0, 149000.0, 0], [138.0, 190000.0, 0], [137.0, 246000.0, 0], [138.0, 269000.0, 0], [137.0, 294000.0, 0], [111.0, 263000.0, 0], [111.0, 288000.0, 0], [110.0, 321000.0, 0], [83.0, 1030000.0, 0], [83.0, 1220000.0, 0], [82.0, 1320000.0, 0], [55.0, 1960000.0, 0], [55.0, 2260000.0, 0], [55.0, 2520000.0, 0], [55.0, 2750000.0, 0], [55.0, 3670000.0, 0], [55.0, 5690000.0, 0], [42.0, 6410000.0, 0]], "conditions": {"material": "-", "am_type": "MMAW (Manual Metal Arc Welding)", "load_ratio": "-", "test_type": "four-point bending", "temperature": "-", "surface_treatment": "-"}, "metadata": {"dataset_id": 131, "title": "Initial parameters to estimate the fatigue strength of welded structures using a fracture mechanical model", "doi": "10.1016/j.engstruct.2022.114185", "authors": "Skoglund, Oskar; Leander, John", "publication": "ENGINEERING STRUCTURES", "year_of_publication": 2022, "UT": "WOS:000794203700003", "base_material": "-", "base_young_modulus": "-", "base_yield_strength": "-", "base_ultimate_strength": "-", "base_elongation": "-", "weld_material": "-", "weld_young_modulus": "-", "weld_yield_strength": "-", "weld_ultimate_strength": "-", "weld_elongation": "-", "processing": "-", "welding_joint": "welded beams with cover plates", "welding_method": "MMAW (Manual Metal Arc Welding)", "welding_voltage": "-", "welding_current": "-", "welding_speed": "-", "preheat_temp": "-", "welding_env": "-", "residual_stress": "-", "fatigue_specimen_type": "welded beams with cover plates", "fatigue_specimen_thickness": "-", "fatigue_test_type": "four-point bending", "fatigue_temp": "-", "fatigue_env": "-", "load_ratio": "-", "frequency": "-", "fatigue_machine": "-", "fatigue_standard": "Mention of Eurocode 3 for S-N curves compilation", "fatigue_test_control": "Stress", "stress_concentration": "-", "failure_location": "Weld toe"}}, {"id": "WELD2025:132", "name": "- | gusset plates connected to angle plates through fillet welds", "material_family": "Welded joint", "points": [[191.0, 132000.0, 0], [166.0, 228000.0, 0], [156.0, 288000.0, 0], [140.0, 468000.0, 0], [127.0, 632000.0, 0], [114.0, 775000.0, 0], [89.0, 1250000.0, 0], [102.0, 1310000.0, 0], [68.0, 8750000.0, 0], [76.0, 2720000.0, 0]], "conditions": {"material": "-", "am_type": "MMAW (Manual Metal Arc Welding)", "load_ratio": "-", "test_type": "axial", "temperature": "-", "surface_treatment": "-"}, "metadata": {"dataset_id": 132, "title": "Initial parameters to estimate the fatigue strength of welded structures using a fracture mechanical model", "doi": "10.1016/j.engstruct.2022.114185", "authors": "Skoglund, Oskar; Leander, John", "publication": "ENGINEERING STRUCTURES", "year_of_publication": 2022, "UT": "WOS:000794203700003", "base_material": "-", "base_young_modulus": "-", "base_yield_strength": "-", "base_ultimate_strength": "-", "base_elongation": "-", "weld_material": "-", "weld_young_modulus": "-", "weld_yield_strength": "-", "weld_ultimate_strength": "-", "weld_elongation": "-", "processing": "-", "welding_joint": "gusset plates connected to angle plates through fillet welds", "welding_method": "MMAW (Manual Metal Arc Welding)", "welding_voltage": "-", "welding_current": "-", "welding_speed": "-", "preheat_temp": "-", "welding_env": "-", "residual_stress": "-", "fatigue_specimen_type": "gusset plates connected to angle plates through fillet welds", "fatigue_specimen_thickness": "-", "fatigue_test_type": "axial", "fatigue_temp": "-", "fatigue_env": "-", "load_ratio": "-", "frequency": "-", "fatigue_machine": "-", "fatigue_standard": "Mention of Eurocode 3 for S-N curves compilation", "fatigue_test_control": "Stress", "stress_concentration": "-", "failure_location": "Weld toe"}}, {"id": "WELD2025:133", "name": "S355JR steel | Full penetration welds for brace-to-shell, fillet welds for stiffeners", "material_family": "Welded joint", "points": [[120.0, 4060.0, 0], [60.0, 69700.0, 0], [36.0, 305000.0, 0], [30.0, 660000.0, 0]], "conditions": {"material": "S355JR steel", "am_type": "Semi-automatic MAG process", "load_ratio": "0.1", "test_type": "Axial (in-plane bending)", "temperature": "-", "surface_treatment": "-"}, "metadata": {"dataset_id": 133, "title": "Ultimate strength and fatigue of stiffened welded tubular joints in floating energy production structures", "doi": "10.1016/j.engstruct.2023.116985", "authors": "Papatheocharis, Theocharis; Plakias, George T.; Zervaki, Anna D.; Perdikaris, Philip C.; Karamanos, Spyros A.", "publication": "ENGINEERING STRUCTURES", "year_of_publication": 2023, "UT": "WOS:001098118600001", "base_material": "S355JR steel", "base_young_modulus": "-", "base_yield_strength": 355, "base_ultimate_strength": "-", "base_elongation": "-", "weld_material": "G42 4M G3Si1 (filler material)", "weld_young_modulus": "-", "weld_yield_strength": "-", "weld_ultimate_strength": "-", "weld_elongation": "-", "processing": "-", "welding_joint": "Full penetration welds for brace-to-shell, fillet welds for stiffeners", "welding_method": "Semi-automatic MAG process", "welding_voltage": "-", "welding_current": "-", "welding_speed": "-", "preheat_temp": "-", "welding_env": "-", "residual_stress": "-", "fatigue_specimen_type": "Tubular", "fatigue_specimen_thickness": "6 (shell), 8 (brace)", "fatigue_test_type": "Axial (in-plane bending)", "fatigue_temp": "-", "fatigue_env": "Distilled water injected at welded area, air pressurization inside the brace", "load_ratio": 0.1, "frequency": "0.6-1.8", "fatigue_machine": "500-kN MTS hydraulic actuator", "fatigue_standard": "-", "fatigue_test_control": "Load", "stress_concentration": "-", "failure_location": "-"}}, {"id": "WELD2025:134", "name": "S355JR steel | Full penetration welds for brace-to-shell, fillet welds for stiffeners", "material_family": "Welded joint", "points": [[120.0, 3390.0, 0], [60.0, 55600.0, 0], [36.0, 815000.0, 0], [30.0, 783000.0, 0]], "conditions": {"material": "S355JR steel", "am_type": "Semi-automatic MAG process", "load_ratio": "0.1", "test_type": "Axial (in-plane bending)", "temperature": "-", "surface_treatment": "HFMI post-weld treatment"}, "metadata": {"dataset_id": 134, "title": "Ultimate strength and fatigue of stiffened welded tubular joints in floating energy production structures", "doi": "10.1016/j.engstruct.2023.116985", "authors": "Papatheocharis, Theocharis; Plakias, George T.; Zervaki, Anna D.; Perdikaris, Philip C.; Karamanos, Spyros A.", "publication": "ENGINEERING STRUCTURES", "year_of_publication": 2023, "UT": "WOS:001098118600001", "base_material": "S355JR steel", "base_young_modulus": "-", "base_yield_strength": 355, "base_ultimate_strength": "-", "base_elongation": "-", "weld_material": "G42 4M G3Si1 (filler material)", "weld_young_modulus": "-", "weld_yield_strength": "-", "weld_ultimate_strength": "-", "weld_elongation": "-", "processing": "HFMI post-weld treatment", "welding_joint": "Full penetration welds for brace-to-shell, fillet welds for stiffeners", "welding_method": "Semi-automatic MAG process", "welding_voltage": "-", "welding_current": "-", "welding_speed": "-", "preheat_temp": "-", "welding_env": "-", "residual_stress": "-", "fatigue_specimen_type": "Tubular", "fatigue_specimen_thickness": "6(shell), 8(brace)", "fatigue_test_type": "Axial (in-plane bending)", "fatigue_temp": "-", "fatigue_env": "Distilled water injected at welded area, air pressurization inside the brace", "load_ratio": 0.1, "frequency": "0.6-1.8", "fatigue_machine": "500-kN MTS hydraulic actuator", "fatigue_standard": "-", "fatigue_test_control": "Load", "stress_concentration": "-", "failure_location": "-"}}, {"id": "WELD2025:135", "name": "SPCC steel sheet | Lap Joint", "material_family": "Welded joint", "points": [[456.0, 99550.0, 0], [401.0, 232724.0, 0], [346.0, 271992.0, 0], [301.0, 394939.0, 0], [264.0, 848554.0, 0], [230.0, 2988594.0, 0], [200.0, 4236137.0, 0]], "conditions": {"material": "SPCC steel sheet", "am_type": "Laser Welding", "load_ratio": "0", "test_type": "Tensile shear fatigue test", "temperature": "-", "surface_treatment": "Cleaning with acetone solution before welding"}, "metadata": {"dataset_id": 135, "title": "Fatigue strength in laser welding of the lap joint", "doi": "10.1016/j.finel.2003.08.010", "authors": "Cho, SK; Yang, YS; Son, KJ; Kim, JY", "publication": "FINITE ELEMENTS IN ANALYSIS AND DESIGN", "year_of_publication": 2004, "UT": "WOS:000221031400008", "base_material": "SPCC steel sheet", "base_young_modulus": "-", "base_yield_strength": 210, "base_ultimate_strength": 320, "base_elongation": 40, "weld_material": "SPCC steel sheet", "weld_young_modulus": "-", "weld_yield_strength": "-", "weld_ultimate_strength": "-", "weld_elongation": "-", "processing": "Cleaning with acetone solution before welding", "welding_joint": "Lap Joint", "welding_method": "Laser Welding", "welding_voltage": "-", "welding_current": "-", "welding_speed": 33.33, "preheat_temp": "-", "welding_env": "Argon gas shielding", "residual_stress": "-", "fatigue_specimen_type": "Lap joint (sheet)", "fatigue_specimen_thickness": 1.0, "fatigue_test_type": "Tensile shear fatigue test", "fatigue_temp": "-", "fatigue_env": "-", "load_ratio": 0, "frequency": 10, "fatigue_machine": "Instron 2200", "fatigue_standard": "-", "fatigue_test_control": "Axial load control", "stress_concentration": "-", "failure_location": "-"}}, {"id": "WELD2025:136", "name": "SPCC steel sheet | Lap Joint", "material_family": "Welded joint", "points": [[544.0, 110844.0, 0], [495.0, 141878.0, 0], [447.0, 190554.0, 0], [403.0, 228304.0, 0], [364.0, 367236.0, 0], [331.0, 411823.0, 0], [297.0, 612647.0, 0], [268.0, 863379.0, 0], [243.0, 1315606.0, 0]], "conditions": {"material": "SPCC steel sheet", "am_type": "Laser Welding", "load_ratio": "0", "test_type": "Tensile shear fatigue test", "temperature": "-", "surface_treatment": "Cleaning with acetone solution before welding"}, "metadata": {"dataset_id": 136, "title": "Fatigue strength in laser welding of the lap joint", "doi": "10.1016/j.finel.2003.08.010", "authors": "Cho, SK; Yang, YS; Son, KJ; Kim, JY", "publication": "FINITE ELEMENTS IN ANALYSIS AND DESIGN", "year_of_publication": 2004, "UT": "WOS:000221031400008", "base_material": "SPCC steel sheet", "base_young_modulus": "-", "base_yield_strength": 210, "base_ultimate_strength": 320, "base_elongation": 40, "weld_material": "SPCC steel sheet", "weld_young_modulus": "-", "weld_yield_strength": "-", "weld_ultimate_strength": "-", "weld_elongation": "-", "processing": "Cleaning with acetone solution before welding", "welding_joint": "Lap Joint", "welding_method": "Laser Welding", "welding_voltage": "-", "welding_current": "-", "welding_speed": 33.33, "preheat_temp": "-", "welding_env": "Argon gas shielding", "residual_stress": "-", "fatigue_specimen_type": "Lap joint (sheet)", "fatigue_specimen_thickness": 1.0, "fatigue_test_type": "Tensile shear fatigue test", "fatigue_temp": "-", "fatigue_env": "-", "load_ratio": 0, "frequency": 10, "fatigue_machine": "Instron 2200", "fatigue_standard": "-", "fatigue_test_control": "Axial load control", "stress_concentration": "-", "failure_location": "-"}}, {"id": "WELD2025:137", "name": "S500G1+M (fine-grained thermo-mechanically rolled structural steel) | Butt Joint", "material_family": "Welded joint", "points": [[483.0, 87500.0, 0], [422.0, 80300.0, 0], [386.0, 122000.0, 0], [344.0, 131000.0, 0], [344.0, 150000.0, 0], [437.0, 147000.0, 0], [410.0, 159000.0, 0], [388.0, 165000.0, 0], [362.0, 189000.0, 0], [347.0, 216000.0, 0], [324.0, 184000.0, 0], [342.0, 232000.0, 0], [332.0, 232000.0, 0], [309.0, 226000.0, 0], [348.0, 254000.0, 0], [319.0, 277000.0, 0], [319.0, 307000.0, 0], [311.0, 307000.0, 0], [343.0, 332000.0, 0], [319.0, 358000.0, 0], [374.0, 418000.0, 0], [351.0, 517000.0, 0], [329.0, 487000.0, 0], [300.0, 425000.0, 0], [288.0, 455000.0, 0], [292.0, 352000.0, 0], [325.0, 624000.0, 0], [302.0, 715000.0, 0], [355.0, 813000.0, 0], [269.0, 721000.0, 0], [260.0, 697000.0, 0], [260.0, 2230000.0, 0]], "conditions": {"material": "S500G1+M (fine-grained thermo-mechanically rolled structural steel)", "am_type": "FCAW", "load_ratio": "0", "test_type": "Axial", "temperature": "-", "surface_treatment": "-"}, "metadata": {"dataset_id": 137, "title": "Comparison of local fatigue assessment methods for high-quality butt-welded joints made of high-strength steel", "doi": "10.1016/j.finmec.2021.100056", "authors": "Braun, Moritz; Ahola, Antti; Milakovic, Aleksandar-Sasa; Ehlers, Soren", "publication": "FORCES IN MECHANICS", "year_of_publication": 2022, "UT": "WOS:001026259600002", "base_material": "S500G1+M (fine-grained thermo-mechanically rolled structural steel)", "base_young_modulus": "-", "base_yield_strength": 595, "base_ultimate_strength": 651, "base_elongation": 23, "weld_material": "Stein Megafil 821R 1.2 mm wire", "weld_young_modulus": "-", "weld_yield_strength": "-", "weld_ultimate_strength": "-", "weld_elongation": "-", "processing": "-", "welding_joint": "Butt Joint", "welding_method": "FCAW", "welding_voltage": "-", "welding_current": "-", "welding_speed": "-", "preheat_temp": "-", "welding_env": "-", "residual_stress": "-", "fatigue_specimen_type": "-", "fatigue_specimen_thickness": "-", "fatigue_test_type": "Axial", "fatigue_temp": "-", "fatigue_env": "-", "load_ratio": 0, "frequency": 33, "fatigue_machine": "Horizontal resonance testing machine", "fatigue_standard": "-", "fatigue_test_control": "-", "stress_concentration": "-", "failure_location": "-"}}, {"id": "WELD2025:138", "name": "S500G1+M (fine-grained thermo-mechanically rolled structural steel) | Butt Joint", "material_family": "Welded joint", "points": [[314.0, 124000.0, 0], [307.0, 138000.0, 0], [253.0, 177000.0, 0], [226.0, 282000.0, 0], [227.0, 300000.0, 0], [244.0, 332000.0, 0], [240.0, 361000.0, 0], [258.0, 435000.0, 0], [240.0, 439000.0, 0], [229.0, 453000.0, 0], [232.0, 482000.0, 0], [224.0, 535000.0, 0], [224.0, 593000.0, 0], [220.0, 624000.0, 0], [203.0, 376000.0, 0], [196.0, 380000.0, 0], [198.0, 472000.0, 0], [198.0, 518000.0, 0], [193.0, 508000.0, 0], [200.0, 587000.0, 0], [195.0, 644000.0, 0], [206.0, 842000.0, 0], [196.0, 825000.0, 0], [198.0, 896000.0, 0], [197.0, 984000.0, 0], [227.0, 974000.0, 0], [216.0, 974000.0, 0], [190.0, 1220000.0, 0], [190.0, 1370000.0, 0], [182.0, 906000.0, 0], [187.0, 1070000.0, 0], [167.0, 2140000.0, 0], [170.0, 3330000.0, 0]], "conditions": {"material": "S500G1+M (fine-grained thermo-mechanically rolled structural steel)", "am_type": "FCAW", "load_ratio": "0.5", "test_type": "Axial", "temperature": "-", "surface_treatment": "-"}, "metadata": {"dataset_id": 138, "title": "Comparison of local fatigue assessment methods for high-quality butt-welded joints made of high-strength steel", "doi": "10.1016/j.finmec.2021.100056", "authors": "Braun, Moritz; Ahola, Antti; Milakovic, Aleksandar-Sasa; Ehlers, Soren", "publication": "FORCES IN MECHANICS", "year_of_publication": 2022, "UT": "WOS:001026259600002", "base_material": "S500G1+M (fine-grained thermo-mechanically rolled structural steel)", "base_young_modulus": "-", "base_yield_strength": 595, "base_ultimate_strength": 651, "base_elongation": 23, "weld_material": "Stein Megafil 821R 1.2 mm wire", "weld_young_modulus": "-", "weld_yield_strength": "-", "weld_ultimate_strength": "-", "weld_elongation": "-", "processing": "-", "welding_joint": "Butt Joint", "welding_method": "FCAW", "welding_voltage": "-", "welding_current": "-", "welding_speed": "-", "preheat_temp": "-", "welding_env": "-", "residual_stress": "-", "fatigue_specimen_type": "-", "fatigue_specimen_thickness": "-", "fatigue_test_type": "Axial", "fatigue_temp": "-", "fatigue_env": "-", "load_ratio": 0.5, "frequency": 33, "fatigue_machine": "Horizontal resonance testing machine", "fatigue_standard": "-", "fatigue_test_control": "-", "stress_concentration": "-", "failure_location": "-"}}, {"id": "WELD2025:139", "name": "Naval Grade High Strength Low Alloy (HSLA) Steel (DMR 249A) | Butt Joint", "material_family": "Welded joint", "points": [[444.0, 273000.0, 0], [442.0, 323000.0, 0], [443.0, 389000.0, 0], [392.0, 891000.0, 0], [393.0, 1070000.0, 0], [394.0, 1220000.0, 0], [344.0, 2070000.0, 0], [345.0, 2260000.0, 0], [344.0, 2460000.0, 0], [294.0, 3460000.0, 0], [296.0, 3820000.0, 0], [293.0, 4170000.0, 0], [246.0, 5090000.0, 0], [248.0, 5540000.0, 0], [245.0, 6040000.0, 0]], "conditions": {"material": "Naval Grade High Strength Low Alloy (HSLA) Steel (DMR 249A)", "am_type": "Flux Cored Arc Welding (FCAW)", "load_ratio": "-1", "test_type": "Rotating Bending", "temperature": "-", "surface_treatment": "Thermo-mechanically controlled processing"}, "metadata": {"dataset_id": 139, "title": "Evaluation of high cycle fatigue behavior of flux cored arc welded naval grade DMR249 A grade steel joints for ship hull structures", "doi": "10.1016/j.finmec.2023.100189", "authors": "Hariprasath, P.; Sivaraj, P.; Balasubramanian, V.; Pilli, Srinivas; Sridhar, K.", "publication": "FORCES IN MECHANICS", "year_of_publication": 2023, "UT": "WOS:001031919100001", "base_material": "Naval Grade High Strength Low Alloy (HSLA) Steel (DMR 249A)", "base_young_modulus": "-", "base_yield_strength": 495, "base_ultimate_strength": 614, "base_elongation": 28, "weld_material": "E81T1-G (Flux Cored Arc Welding Filler Metal)", "weld_young_modulus": "-", "weld_yield_strength": 525, "weld_ultimate_strength": 629, "weld_elongation": 22, "processing": "Thermo-mechanically controlled processing", "welding_joint": "Butt Joint", "welding_method": "Flux Cored Arc Welding (FCAW)", "welding_voltage": "20.1-23.6", "welding_current": "157-176", "welding_speed": "2.22-3", "preheat_temp": 100, "welding_env": "-", "residual_stress": "-", "fatigue_specimen_type": "Notched cylindrical shank specimens", "fatigue_specimen_thickness": 13, "fatigue_test_type": "Rotating Bending", "fatigue_temp": "-", "fatigue_env": "-", "load_ratio": -1, "frequency": "-", "fatigue_machine": "Instron – R.R. Moore rotating beam fatigue testing machine", "fatigue_standard": "ASTM E466-13a", "fatigue_test_control": "Stress", "stress_concentration": "-", "failure_location": "Subcritical Heat-Affected Zone (SC-HAZ)"}}, {"id": "WELD2025:140", "name": "Naval Grade High Strength Low Alloy (HSLA) Steel (DMR 249A) | Butt Joint", "material_family": "Welded joint", "points": [[442.0, 784000.0, 0], [443.0, 904000.0, 0], [444.0, 1010000.0, 0], [394.0, 1580000.0, 0], [394.0, 1740000.0, 0], [391.0, 1870000.0, 0], [345.0, 3560000.0, 0], [344.0, 3940000.0, 0], [345.0, 4290000.0, 0], [294.0, 5700000.0, 0], [296.0, 6220000.0, 0], [293.0, 6680000.0, 0], [245.0, 7810000.0, 0], [248.0, 8390000.0, 0], [246.0, 9140000.0, 0]], "conditions": {"material": "Naval Grade High Strength Low Alloy (HSLA) Steel (DMR 249A)", "am_type": "Flux Cored Arc Welding (FCAW)", "load_ratio": "-1", "test_type": "Rotating Bending", "temperature": "-", "surface_treatment": "Thermo-mechanically controlled processing"}, "metadata": {"dataset_id": 140, "title": "Evaluation of high cycle fatigue behavior of flux cored arc welded naval grade DMR249 A grade steel joints for ship hull structures", "doi": "10.1016/j.finmec.2023.100189", "authors": "Hariprasath, P.; Sivaraj, P.; Balasubramanian, V.; Pilli, Srinivas; Sridhar, K.", "publication": "FORCES IN MECHANICS", "year_of_publication": 2023, "UT": "WOS:001031919100001", "base_material": "Naval Grade High Strength Low Alloy (HSLA) Steel (DMR 249A)", "base_young_modulus": "-", "base_yield_strength": 495, "base_ultimate_strength": 614, "base_elongation": 28, "weld_material": "E81T1-G (Flux Cored Arc Welding Filler Metal)", "weld_young_modulus": "-", "weld_yield_strength": 525, "weld_ultimate_strength": 629, "weld_elongation": 22, "processing": "Thermo-mechanically controlled processing", "welding_joint": "Butt Joint", "welding_method": "Flux Cored Arc Welding (FCAW)", "welding_voltage": "20.1-23.6", "welding_current": "157-176", "welding_speed": "2.22-3", "preheat_temp": 100, "welding_env": "-", "residual_stress": "-", "fatigue_specimen_type": "unnotched cylindrical shank specimens", "fatigue_specimen_thickness": 13, "fatigue_test_type": "Rotating Bending", "fatigue_temp": "-", "fatigue_env": "-", "load_ratio": -1, "frequency": "-", "fatigue_machine": "Instron – R.R. Moore rotating beam fatigue testing machine", "fatigue_standard": "ASTM E466-13a", "fatigue_test_control": "Stress", "stress_concentration": "-", "failure_location": "Subcritical Heat-Affected Zone (SC-HAZ)"}}, {"id": "WELD2025:141", "name": "Aluminium alloy 6022-T4 | Single lap joint", "material_family": "Welded joint", "points": [[21.0, 168.0, 0], [105.0, 236.0, 0], [93.0, 977.0, 0], [81.0, 1460.0, 0], [70.0, 3870.0, 0], [70.0, 5440.0, 0], [58.0, 6740.0, 0], [15.0, 168.0, 0], [46.0, 24500.0, 0], [35.0, 108000.0, 0], [23.0, 643000.0, 0], [17.0, 1240000.0, 0], [17.0, 2110000.0, 0]], "conditions": {"material": "Aluminium alloy 6022-T4", "am_type": "Spot welding", "load_ratio": "0.1", "test_type": "-", "temperature": "-", "surface_treatment": "-"}, "metadata": {"dataset_id": 141, "title": "Modelling the static and fatigue behavior of hybrid spot welded-adhesively bonded single lap joints", "doi": "10.1016/j.ijadhadh.2024.103619", "authors": "Safaei, Sajjad; Martulli, Luca Michele; Bernasconi, Andrea; Carboni, Michele", "publication": "INTERNATIONAL JOURNAL OF ADHESION AND ADHESIVES", "year_of_publication": 2024, "UT": "WOS:001155276400001", "base_material": "Aluminium alloy 6022-T4", "base_young_modulus": 67.2, "base_yield_strength": "-", "base_ultimate_strength": 264, "base_elongation": "-", "weld_material": "-", "weld_young_modulus": "-", "weld_yield_strength": "-", "weld_ultimate_strength": "-", "weld_elongation": "-", "processing": "-", "welding_joint": "Single lap joint", "welding_method": "Spot welding", "welding_voltage": "-", "welding_current": "-", "welding_speed": "-", "preheat_temp": "-", "welding_env": "-", "residual_stress": "-", "fatigue_specimen_type": "Single lap joint", "fatigue_specimen_thickness": "-", "fatigue_test_type": "-", "fatigue_temp": "-", "fatigue_env": "-", "load_ratio": 0.1, "frequency": "-", "fatigue_machine": "-", "fatigue_standard": "-", "fatigue_test_control": "-", "stress_concentration": "-", "failure_location": "-"}}, {"id": "WELD2025:142", "name": "Aluminium alloy 6022-T4 | Single lap joint", "material_family": "Welded joint", "points": [[138.0, 4560.0, 0], [122.0, 10200.0, 0], [107.0, 11900.0, 0], [122.0, 15300.0, 0], [137.0, 19300.0, 0], [107.0, 19700.0, 0], [91.0, 33500.0, 0], [91.0, 63200.0, 0], [77.0, 96400.0, 0], [77.0, 145000.0, 0], [53.0, 384000.0, 0], [61.0, 399000.0, 0], [53.0, 755000.0, 0], [46.0, 1960000.0, 0], [44.0, 3550000.0, 0], [42.0, 3540000.0, 0]], "conditions": {"material": "Aluminium alloy 6022-T4", "am_type": "Hybrid", "load_ratio": "0.1", "test_type": "-", "temperature": "-", "surface_treatment": "-"}, "metadata": {"dataset_id": 142, "title": "Modelling the static and fatigue behavior of hybrid spot welded-adhesively bonded single lap joints", "doi": "10.1016/j.ijadhadh.2024.103619", "authors": "Safaei, Sajjad; Martulli, Luca Michele; Bernasconi, Andrea; Carboni, Michele", "publication": "INTERNATIONAL JOURNAL OF ADHESION AND ADHESIVES", "year_of_publication": 2024, "UT": "WOS:001155276400001", "base_material": "Aluminium alloy 6022-T4", "base_young_modulus": 67.2, "base_yield_strength": "-", "base_ultimate_strength": 264, "base_elongation": "-", "weld_material": "-", "weld_young_modulus": "-", "weld_yield_strength": "-", "weld_ultimate_strength": "-", "weld_elongation": "-", "processing": "-", "welding_joint": "Single lap joint", "welding_method": "Hybrid", "welding_voltage": "-", "welding_current": "-", "welding_speed": "-", "preheat_temp": "-", "welding_env": "-", "residual_stress": "-", "fatigue_specimen_type": "Single lap joint", "fatigue_specimen_thickness": "-", "fatigue_test_type": "-", "fatigue_temp": "-", "fatigue_env": "-", "load_ratio": 0.1, "frequency": "-", "fatigue_machine": "-", "fatigue_standard": "-", "fatigue_test_control": "-", "stress_concentration": "-", "failure_location": "-"}}, {"id": "WELD2025:143", "name": "Aluminium alloy 6022-T4 | Single lap joint", "material_family": "Welded joint", "points": [[33.0, 1640.0, 0], [85.0, 29600.0, 0], [97.0, 30900.0, 0], [86.0, 42100.0, 0], [75.0, 69300.0, 0], [75.0, 105000.0, 0], [64.0, 261000.0, 0], [54.0, 397000.0, 0], [64.0, 475000.0, 0], [53.0, 735000.0, 0], [42.0, 1910000.0, 0], [38.0, 3930000.0, 0]], "conditions": {"material": "Aluminium alloy 6022-T4", "am_type": "Spot welding", "load_ratio": "0.3", "test_type": "-", "temperature": "-", "surface_treatment": "-"}, "metadata": {"dataset_id": 143, "title": "Modelling the static and fatigue behavior of hybrid spot welded-adhesively bonded single lap joints", "doi": "10.1016/j.ijadhadh.2024.103619", "authors": "Safaei, Sajjad; Martulli, Luca Michele; Bernasconi, Andrea; Carboni, Michele", "publication": "INTERNATIONAL JOURNAL OF ADHESION AND ADHESIVES", "year_of_publication": 2024, "UT": "WOS:001155276400001", "base_material": "Aluminium alloy 6022-T4", "base_young_modulus": 67.2, "base_yield_strength": "-", "base_ultimate_strength": 264, "base_elongation": "-", "weld_material": "-", "weld_young_modulus": "-", "weld_yield_strength": "-", "weld_ultimate_strength": "-", "weld_elongation": "-", "processing": "-", "welding_joint": "Single lap joint", "welding_method": "Spot welding", "welding_voltage": "-", "welding_current": "-", "welding_speed": "-", "preheat_temp": "-", "welding_env": "-", "residual_stress": "-", "fatigue_specimen_type": "-", "fatigue_specimen_thickness": "Single lap joint", "fatigue_test_type": "-", "fatigue_temp": "-", "fatigue_env": "-", "load_ratio": 0.3, "frequency": "-", "fatigue_machine": "-", "fatigue_standard": "-", "fatigue_test_control": "-", "stress_concentration": "-", "failure_location": "-"}}, {"id": "WELD2025:144", "name": "S355N | Butt welds", "material_family":
