Repository: yunyunfanfan/S-PA-CBB

# S-PA-CBB

Official research code, processed curve records, evaluation outputs, and manuscript source for:

> **From Physics to Selective Generation: Conditional Brownian Bridges for Sparse S–N Curve Reconstruction and Fatigue Decision-Making**

S-PA-CBB reconstructs a complete probabilistic stress–life (S–N) curve from only two to four observed fatigue tests. The method first fits an interpretable Basquin state, diagnoses whether that state is sufficient, and applies a ControlNet-style conditional Brownian-bridge residual only to curves that benefit from correction.

File: external_data/weld2025_disjoint_curves.json (part 7 of 223)
"Welded joint", "points": [[397.0, 83600.0, 0], [311.0, 257000.0, 0], [259.0, 619000.0, 0], [280.0, 341000.0, 0]], "conditions": {"material": "S355N", "am_type": "-", "load_ratio": "-1", "test_type": "Axial loading", "temperature": "-", "surface_treatment": "-"}, "metadata": {"dataset_id": 144, "title": "Damage accumulation under variable amplitude loading of welded medium- and high-strength steels", "doi": "10.1016/j.ijfatigue.2003.10.001", "authors": "Sonsino, CM; Lagoda, T; Demofonti, G", "publication": "INTERNATIONAL JOURNAL OF FATIGUE", "year_of_publication": 2004, "UT": "WOS:000220104600005", "base_material": "S355N", "base_young_modulus": 206, "base_yield_strength": 378, "base_ultimate_strength": 560, "base_elongation": "-", "weld_material": "-", "weld_young_modulus": "-", "weld_yield_strength": 374, "weld_ultimate_strength": 1438, "weld_elongation": "-", "processing": "-", "welding_joint": "Butt welds", "welding_method": "-", "welding_voltage": "-", "welding_current": "-", "welding_speed": "-", "preheat_temp": "-", "welding_env": "-", "residual_stress": "-", "fatigue_specimen_type": "-", "fatigue_specimen_thickness": "10, 30", "fatigue_test_type": "Axial loading", "fatigue_temp": "-", "fatigue_env": "-", "load_ratio": -1, "frequency": "-", "fatigue_machine": "-", "fatigue_standard": "ASTM standard mentioned for slope determination", "fatigue_test_control": "Stress controlled", "stress_concentration": "-", "failure_location": "-"}}, {"id": "WELD2025:145", "name": "S355M | Butt welds", "material_family": "Welded joint", "points": [[466.0, 266000.0, 0], [428.0, 451000.0, 0], [409.0, 713000.0, 0], [373.0, 1570000.0, 0]], "conditions": {"material": "S355M", "am_type": "-", "load_ratio": "-1", "test_type": "Axial loading", "temperature": "-", "surface_treatment": "-"}, "metadata": {"dataset_id": 145, "title": "Damage accumulation under variable amplitude loading of welded medium- and high-strength steels", "doi": "10.1016/j.ijfatigue.2003.10.001", "authors": "Sonsino, CM; Lagoda, T; Demofonti, G", "publication": "INTERNATIONAL JOURNAL OF FATIGUE", "year_of_publication": 2004, "UT": "WOS:000220104600005", "base_material": "S355M", "base_young_modulus": 206, "base_yield_strength": 422, "base_ultimate_strength": 524, "base_elongation": "-", "weld_material": "-", "weld_young_modulus": 206, "weld_yield_strength": 379, "weld_ultimate_strength": 1043, "weld_elongation": "-", "processing": "-", "welding_joint": "Butt welds", "welding_method": "-", "welding_voltage": "-", "welding_current": "-", "welding_speed": "-", "preheat_temp": "-", "welding_env": "-", "residual_stress": "-", "fatigue_specimen_type": "-", "fatigue_specimen_thickness": "10, 30", "fatigue_test_type": "Axial loading", "fatigue_temp": "-", "fatigue_env": "-", "load_ratio": -1, "frequency": "-", "fatigue_machine": "-", "fatigue_standard": "ASTM standard mentioned for slope determination", "fatigue_test_control": "Stress controlled", "stress_concentration": "-", "failure_location": "-"}}, {"id": "WELD2025:146", "name": "S690Q | Butt welds", "material_family": "Welded joint", "points": [[518.0, 30200.0, 0], [656.0, 70100.0, 0], [259.0, 296000.0, 0], [240.0, 1110000.0, 0], [216.0, 1720000.0, 0]], "conditions": {"material": "S690Q", "am_type": "-", "load_ratio": "-1", "test_type": "Axial loading", "temperature": "-", "surface_treatment": "-"}, "metadata": {"dataset_id": 146, "title": "Damage accumulation under variable amplitude loading of welded medium- and high-strength steels", "doi": "10.1016/j.ijfatigue.2003.10.001", "authors": "Sonsino, CM; Lagoda, T; Demofonti, G", "publication": "INTERNATIONAL JOURNAL OF FATIGUE", "year_of_publication": 2004, "UT": "WOS:000220104600005", "base_material": "S690Q", "base_young_modulus": 206, "base_yield_strength": 784, "base_ultimate_strength": 868, "base_elongation": "-", "weld_material": "-", "weld_young_modulus": 206, "weld_yield_strength": 588, "weld_ultimate_strength": 1133, "weld_elongation": "-", "processing": "-", "welding_joint": "Butt welds", "welding_method": "-", "welding_voltage": "-", "welding_current": "-", "welding_speed": "-", "preheat_temp": "-", "welding_env": "-", "residual_stress": "-", "fatigue_specimen_type": "-", "fatigue_specimen_thickness": "10, 30", "fatigue_test_type": "Axial loading", "fatigue_temp": "-", "fatigue_env": "-", "load_ratio": -1, "frequency": "-", "fatigue_machine": "-", "fatigue_standard": "ASTM standard mentioned for slope determination", "fatigue_test_control": "Stress controlled", "stress_concentration": "-", "failure_location": "-"}}, {"id": "WELD2025:147", "name": "S960Q | Butt welds", "material_family": "Welded joint", "points": [[397.0, 232000.0, 0], [354.0, 567000.0, 0], [351.0, 676000.0, 0], [304.0, 642000.0, 0], [269.0, 880000.0, 0]], "conditions": {"material": "S960Q", "am_type": "-", "load_ratio": "-1", "test_type": "Axial loading", "temperature": "-", "surface_treatment": "-"}, "metadata": {"dataset_id": 147, "title": "Damage accumulation under variable amplitude loading of welded medium- and high-strength steels", "doi": "10.1016/j.ijfatigue.2003.10.001", "authors": "Sonsino, CM; Lagoda, T; Demofonti, G", "publication": "INTERNATIONAL JOURNAL OF FATIGUE", "year_of_publication": 2004, "UT": "WOS:000220104600005", "base_material": "S960Q", "base_young_modulus": 206, "base_yield_strength": 998, "base_ultimate_strength": 1072, "base_elongation": "-", "weld_material": "-", "weld_young_modulus": 206, "weld_yield_strength": 763, "weld_ultimate_strength": 1453, "weld_elongation": "-", "processing": "-", "welding_joint": "Butt welds", "welding_method": "-", "welding_voltage": "-", "welding_current": "-", "welding_speed": "-", "preheat_temp": "-", "welding_env": "-", "residual_stress": "-", "fatigue_specimen_type": "-", "fatigue_specimen_thickness": "10, 30", "fatigue_test_type": "Axial loading", "fatigue_temp": "-", "fatigue_env": "-", "load_ratio": -1, "frequency": "-", "fatigue_machine": "-", "fatigue_standard": "ASTM standard mentioned for slope determination", "fatigue_test_control": "Stress controlled", "stress_concentration": "-", "failure_location": "-"}}, {"id": "WELD2025:148", "name": "S355N | Transverse stiffeners", "material_family": "Welded joint", "points": [[961.0, 35300.0, 0], [730.0, 80700.0, 0], [484.0, 220000.0, 0], [488.0, 271000.0, 0], [382.0, 414000.0, 0], [365.0, 588000.0, 0], [336.0, 701000.0, 0]], "conditions": {"material": "S355N", "am_type": "-", "load_ratio": "-1", "test_type": "Axial loading", "temperature": "-", "surface_treatment": "-"}, "metadata": {"dataset_id": 148, "title": "Damage accumulation under variable amplitude loading of welded medium- and high-strength steels", "doi": "10.1016/j.ijfatigue.2003.10.001", "authors": "Sonsino, CM; Lagoda, T; Demofonti, G", "publication": "INTERNATIONAL JOURNAL OF FATIGUE", "year_of_publication": 2004, "UT": "WOS:000220104600005", "base_material": "S355N", "base_young_modulus": 206, "base_yield_strength": 378, "base_ultimate_strength": 560, "base_elongation": "-", "weld_material": "-", "weld_young_modulus": 206, "weld_yield_strength": 374, "weld_ultimate_strength": 1438, "weld_elongation": "-", "processing": "-", "welding_joint": "Transverse stiffeners", "welding_method": "-", "welding_voltage": "-", "welding_current": "-", "welding_speed": "-", "preheat_temp": "-", "welding_env": "-", "residual_stress": "-", "fatigue_specimen_type": "-", "fatigue_specimen_thickness": "10, 30", "fatigue_test_type": "Axial loading", "fatigue_temp": "-", "fatigue_env": "-", "load_ratio": -1, "frequency": "-", "fatigue_machine": "-", "fatigue_standard": "ASTM standard mentioned for slope determination", "fatigue_test_control": "Stress controlled", "stress_concentration": "-", "failure_location": "-"}}, {"id": "WELD2025:149", "name": "S355M | Transverse stiffeners", "material_family": "Welded joint", "points": [[510.0, 99600.0, 0], [368.0, 296000.0, 0], [299.0, 414000.0, 0], [222.0, 738000.0, 0], [184.0, 1910000.0, 0], [164.0, 1490000.0, 0]], "conditions": {"material": "S355M", "am_type": "-", "load_ratio": "-1", "test_type": "Axial loading", "temperature": "-", "surface_treatment": "-"}, "metadata": {"dataset_id": 149, "title": "Damage accumulation under variable amplitude loading of welded medium- and high-strength steels", "doi": "10.1016/j.ijfatigue.2003.10.001", "authors": "Sonsino, CM; Lagoda, T; Demofonti, G", "publication": "INTERNATIONAL JOURNAL OF FATIGUE", "year_of_publication": 2004, "UT": "WOS:000220104600005", "base_material": "S355M", "base_young_modulus": 206, "base_yield_strength": 422, "base_ultimate_strength": 524, "base_elongation": "-", "weld_material": "-", "weld_young_modulus": 206, "weld_yield_strength": 379, "weld_ultimate_strength": 1043, "weld_elongation": "-", "processing": "-", "welding_joint": "Transverse stiffeners", "welding_method": "-", "welding_voltage": "-", "welding_current": "-", "welding_speed": "-", "preheat_temp": "-", "welding_env": "-", "residual_stress": "-", "fatigue_specimen_type": "-", "fatigue_specimen_thickness": "10, 30", "fatigue_test_type": "Axial loading", "fatigue_temp": "-", "fatigue_env": "-", "load_ratio": -1, "frequency": "-", "fatigue_machine": "-", "fatigue_standard": "ASTM standard mentioned for slope determination", "fatigue_test_control": "Stress controlled", "stress_concentration": "-", "failure_location": "-"}}, {"id": "WELD2025:150", "name": "S690Q | Transverse stiffeners", "material_family": "Welded joint", "points": [[613.0, 39200.0, 0], [473.0, 77900.0, 0], [379.0, 152000.0, 0], [311.0, 928000.0, 0], [271.0, 1320000.0, 0]], "conditions": {"material": "S690Q", "am_type": "-", "load_ratio": "-1", "test_type": "Axial loading", "temperature": "-", "surface_treatment": "-"}, "metadata": {"dataset_id": 150, "title": "Damage accumulation under variable amplitude loading of welded medium- and high-strength steels", "doi": "10.1016/j.ijfatigue.2003.10.001", "authors": "Sonsino, CM; Lagoda, T; Demofonti, G", "publication": "INTERNATIONAL JOURNAL OF FATIGUE", "year_of_publication": 2004, "UT": "WOS:000220104600005", "base_material": "S690Q", "base_young_modulus": 206, "base_yield_strength": 784, "base_ultimate_strength": 868, "base_elongation": "-", "weld_material": "-", "weld_young_modulus": 206, "weld_yield_strength": 588, "weld_ultimate_strength": 1133, "weld_elongation": "-", "processing": "-", "welding_joint": "Transverse stiffeners", "welding_method": "-", "welding_voltage": "-", "welding_current": "-", "welding_speed": "-", "preheat_temp": "-", "welding_env": "-", "residual_stress": "-", "fatigue_specimen_type": "-", "fatigue_specimen_thickness": "10, 30", "fatigue_test_type": "Axial loading", "fatigue_temp": "-", "fatigue_env": "-", "load_ratio": -1, "frequency": "-", "fatigue_machine": "-", "fatigue_standard": "ASTM standard mentioned for slope determination", "fatigue_test_control": "Stress controlled", "stress_concentration": "-", "failure_location": "-"}}, {"id": "WELD2025:151", "name": "S960Q | Transverse stiffeners", "material_family": "Welded joint", "points": [[394.0, 144000.0, 0], [341.0, 181000.0, 0], [275.0, 220000.0, 0], [297.0, 459000.0, 0], [248.0, 567000.0, 0]], "conditions": {"material": "S960Q", "am_type": "-", "load_ratio": "-1", "test_type": "Axial loading", "temperature": "-", "surface_treatment": "-"}, "metadata": {"dataset_id": 151, "title": "Damage accumulation under variable amplitude loading of welded medium- and high-strength steels", "doi": "10.1016/j.ijfatigue.2003.10.001", "authors": "Sonsino, CM; Lagoda, T; Demofonti, G", "publication": "INTERNATIONAL JOURNAL OF FATIGUE", "year_of_publication": 2004, "UT": "WOS:000220104600005", "base_material": "S960Q", "base_young_modulus": 206, "base_yield_strength": 998, "base_ultimate_strength": 1072, "base_elongation": "-", "weld_material": "-", "weld_young_modulus": 206, "weld_yield_strength": 763, "weld_ultimate_strength": 1453, "weld_elongation": "-", "processing": "-", "welding_joint": "Transverse stiffeners", "welding_method": "-", "welding_voltage": "-", "welding_current": "-", "welding_speed": "-", "preheat_temp": "-", "welding_env": "-", "residual_stress": "-", "fatigue_specimen_type": "-", "fatigue_specimen_thickness": "10, 30", "fatigue_test_type": "Axial loading", "fatigue_temp": "-", "fatigue_env": "-", "load_ratio": -1, "frequency": "-", "fatigue_machine": "-", "fatigue_standard": "ASTM standard mentioned for slope determination", "fatigue_test_control": "Stress controlled", "stress_concentration": "-", "failure_location": "-"}}, {"id": "WELD2025:152", "name": "S355N | Butt welds", "material_family": "Welded joint", "points": [[364.0, 69100.0, 0], [255.0, 201000.0, 0], [185.0, 535000.0, 0], [124.0, 2030000.0, 0]], "conditions": {"material": "S355N", "am_type": "-", "load_ratio": "0", "test_type": "Axial loading", "temperature": "-", "surface_treatment": "-"}, "metadata": {"dataset_id": 152, "title": "Damage accumulation under variable amplitude loading of welded medium- and high-strength steels", "doi": "10.1016/j.ijfatigue.2003.10.001", "authors": "Sonsino, CM; Lagoda, T; Demofonti, G", "publication": "INTERNATIONAL JOURNAL OF FATIGUE", "year_of_publication": 2004, "UT": "WOS:000220104600005", "base_material": "S355N", "base_young_modulus": 206, "base_yield_strength": 378, "base_ultimate_strength": 560, "base_elongation": "-", "weld_material": "-", "weld_young_modulus": "-", "weld_yield_strength": 374, "weld_ultimate_strength": 1438, "weld_elongation": "-", "processing": "-", "welding_joint": "Butt welds", "welding_method": "-", "welding_voltage": "-", "welding_current": "-", "welding_speed": "-", "preheat_temp": "-", "welding_env": "-", "residual_stress": "-", "fatigue_specimen_type": "-", "fatigue_specimen_thickness": "10, 30", "fatigue_test_type": "Axial loading", "fatigue_temp": "-", "fatigue_env": "-", "load_ratio": 0, "frequency": "-", "fatigue_machine": "-", "fatigue_standard": "ASTM standard mentioned for slope determination", "fatigue_test_control": "Stress controlled", "stress_concentration": "-", "failure_location": "-"}}, {"id": "WELD2025:153", "name": "S355M | Butt welds", "material_family": "Welded joint", "points": [[398.0, 517000.0, 0], [324.0, 339000.0, 0], [346.0, 689000.0, 0], [308.0, 844000.0, 0], [308.0, 1020000.0, 0], [372.0, 1310000.0, 0], [246.0, 1930000.0, 0]], "conditions": {"material": "S355M", "am_type": "-", "load_ratio": "0", "test_type": "Axial loading", "temperature": "-", "surface_treatment": "-"}, "metadata": {"dataset_id": 153, "title": "Damage accumulation under variable amplitude loading of welded medium- and high-strength steels", "doi": "10.1016/j.ijfatigue.2003.10.001", "authors": "Sonsino, CM; Lagoda, T; Demofonti, G", "publication": "INTERNATIONAL JOURNAL OF FATIGUE", "year_of_publication": 2004, "UT": "WOS:000220104600005", "base_material": "S355M", "base_young_modulus": 206, "base_yield_strength": 422, "base_ultimate_strength": 524, "base_elongation": "-", "weld_material": "-", "weld_young_modulus": 206, "weld_yield_strength": 379, "weld_ultimate_strength": 1043, "weld_elongation": "-", "processing": "-", "welding_joint": "Butt welds", "welding_method": "-", "welding_voltage": "-", "welding_current": "-", "welding_speed": "-", "preheat_temp": "-", "welding_env": "-", "residual_stress": "-", "fatigue_specimen_type": "-", "fatigue_specimen_thickness": "10, 30", "fatigue_test_type": "Axial loading", "fatigue_temp": "-", "fatigue_env": "-", "load_ratio": 0, "frequency": "-", "fatigue_machine": "-", "fatigue_standard": "ASTM standard mentioned for slope determination", "fatigue_test_control": "Stress controlled", "stress_concentration": "-", "failure_location": "-"}}, {"id": "WELD2025:154", "name": "S690Q | Butt welds", "material_family": "Welded joint", "points": [[426.0, 85900.0, 0], [329.0, 237000.0, 0], [263.0, 356000.0, 0], [262.0, 389000.0, 0], [185.0, 773000.0, 0], [199.0, 496000.0, 0]], "conditions": {"material": "S690Q", "am_type": "-", "load_ratio": "0", "test_type": "Axial loading", "temperature": "-", "surface_treatment": "-"}, "metadata": {"dataset_id": 154, "title": "Damage accumulation under variable amplitude loading of welded medium- and high-strength steels", "doi": "10.1016/j.ijfatigue.2003.10.001", "authors": "Sonsino, CM; Lagoda, T; Demofonti, G", "publication": "INTERNATIONAL JOURNAL OF FATIGUE", "year_of_publication": 2004, "UT": "WOS:000220104600005", "base_material": "S690Q", "base_young_modulus": 206, "base_yield_strength": 784, "base_ultimate_strength": 868, "base_elongation": "-", "weld_material": "-", "weld_young_modulus": 206, "weld_yield_strength": 588, "weld_ultimate_strength": 1133, "weld_elongation": "-", "processing": "-", "welding_joint": "Butt welds", "welding_method": "-", "welding_voltage": "-", "welding_current": "-", "welding_speed": "-", "preheat_temp": "-", "welding_env": "-", "residual_stress": "-", "fatigue_specimen_type": "-", "fatigue_specimen_thickness": "10, 30", "fatigue_test_type": "Axial loading", "fatigue_temp": "-", "fatigue_env": "-", "load_ratio": 0, "frequency": "-", "fatigue_machine": "-", "fatigue_standard": "ASTM standard mentioned for slope determination", "fatigue_test_control": "Stress controlled", "stress_concentration": "-", "failure_location": "-"}}, {"id": "WELD2025:155", "name": "S960Q | Butt welds", "material_family": "Welded joint", "points": [[646.0, 31900.0, 0], [542.0, 71000.0, 0], [431.0, 114000.0, 0], [322.0, 389000.0, 0], [320.0, 483000.0, 0]], "conditions": {"material": "S960Q", "am_type": "-", "load_ratio": "0", "test_type": "Axial loading", "temperature": "-", "surface_treatment": "-"}, "metadata": {"dataset_id": 155, "title": "Damage accumulation under variable amplitude loading of welded medium- and high-strength steels", "doi": "10.1016/j.ijfatigue.2003.10.001", "authors": "Sonsino, CM; Lagoda, T; Demofonti, G", "publication": "INTERNATIONAL JOURNAL OF FATIGUE", "year_of_publication": 2004, "UT": "WOS:000220104600005", "base_material": "S960Q", "base_young_modulus": 206, "base_yield_strength": 998, "base_ultimate_strength": 1072, "base_elongation": "-", "weld_material": "-", "weld_young_modulus": 206, "weld_yield_strength": 763, "weld_ultimate_strength": 1453, "weld_elongation": "-", "processing": "-", "welding_joint": "Butt welds", "welding_method": "-", "welding_voltage": "-", "welding_current": "-", "welding_speed": "-", "preheat_temp": "-", "welding_env": "-", "residual_stress": "-", "fatigue_specimen_type": "-", "fatigue_specimen_thickness": "10, 30", "fatigue_test_type": "Axial loading", "fatigue_temp": "-", "fatigue_env": "-", "load_ratio": 0, "frequency": "-", "fatigue_machine": "-", "fatigue_standard": "ASTM standard mentioned for slope determination", "fatigue_test_control": "Stress controlled", "stress_concentration": "-", "failure_location": "-"}}, {"id": "WELD2025:156", "name": "S355N | Transverse stiffeners", "material_family": "Welded joint", "points": [[831.0, 38100.0, 0], [729.0, 53700.0, 0], [431.0, 217000.0, 0], [333.0, 577000.0, 0], [237.0, 2860000.0, 0]], "conditions": {"material": "S355N", "am_type": "-", "load_ratio": "0", "test_type": "Axial loading", "temperature": "-", "surface_treatment": "-"}, "metadata": {"dataset_id": 156, "title": "Damage accumulation under variable amplitude loading of welded medium- and high-strength steels", "doi": "10.1016/j.ijfatigue.2003.10.001", "authors": "Sonsino, CM; Lagoda, T; Demofonti, G", "publication": "INTERNATIONAL JOURNAL OF FATIGUE", "year_of_publication": 2004, "UT": "WOS:000220104600005", "base_material": "S355N", "base_young_modulus": 206, "base_yield_strength": 378, "base_ultimate_strength": 560, "base_elongation": "-", "weld_material": "-", "weld_young_modulus": "-", "weld_yield_strength": 374, "weld_ultimate_strength": 1438, "weld_elongation": "-", "processing": "-", "welding_joint": "Transverse stiffeners", "welding_method": "-", "welding_voltage": "-", "welding_current": "-", "welding_speed": "-", "preheat_temp": "-", "welding_env": "-", "residual_stress": "-", "fatigue_specimen_type": "-", "fatigue_specimen_thickness": "10, 30", "fatigue_test_type": "Axial loading", "fatigue_temp": "-", "fatigue_env": "-", "load_ratio": 0, "frequency": "-", "fatigue_machine": "-", "fatigue_standard": "ASTM standard mentioned for slope determination", "fatigue_test_control": "Stress controlled", "stress_concentration": "-", "failure_location": "-"}}, {"id": "WELD2025:157", "name": "S355M | Transverse stiffeners", "material_family": "Welded joint", "points": [[635.0, 67400.0, 0], [401.0, 250000.0, 0], [273.0, 878000.0, 0], [308.0, 673000.0, 0]], "conditions": {"material": "S355M", "am_type": "-", "load_ratio": "0", "test_type": "Axial loading", "temperature": "-", "surface_treatment": "-"}, "metadata": {"dataset_id": 157, "title": "Damage accumulation under variable amplitude loading of welded medium- and high-strength steels", "doi": "10.1016/j.ijfatigue.2003.10.001", "authors": "Sonsino, CM; Lagoda, T; Demofonti, G", "publication": "INTERNATIONAL JOURNAL OF FATIGUE", "year_of_publication": 2004, "UT": "WOS:000220104600005", "base_material": "S355M", "base_young_modulus": 206, "base_yield_strength": 422, "base_ultimate_strength": 524, "base_elongation": "-", "weld_material": "-", "weld_young_modulus": 206, "weld_yield_strength": 379, "weld_ultimate_strength": 1043, "weld_elongation": "-", "processing": "-", "welding_joint": "Transverse stiffeners", "welding_method": "-", "welding_voltage": "-", "welding_current": "-", "welding_speed": "-", "preheat_temp": "-", "welding_env": "-", "residual_stress": "-", "fatigue_specimen_type": "-", "fatigue_specimen_thickness": "10, 30", "fatigue_test_type": "Axial loading", "fatigue_temp": "-", "fatigue_env": "-", "load_ratio": 0, "frequency": "-", "fatigue_machine": "-", "fatigue_standard": "ASTM standard mentioned for slope determination", "fatigue_test_control": "Stress controlled", "stress_concentration": "-", "failure_location": "-"}}, {"id": "WELD2025:158", "name": "- | Transverse stiffeners", "material_family": "Welded joint", "points": [[709.0, 24100.0, 0], [592.0, 40600.0, 0], [478.0, 96300.0, 0], [358.0, 326000.0, 0]], "conditions": {"material": "-", "am_type": "-", "load_ratio": "0", "test_type": "Axial loading", "temperature": "-", "surface_treatment": "-"}, "metadata": {"dataset_id": 158, "title": "Damage accumulation under variable amplitude loading of welded medium- and high-strength steels", "doi": "10.1016/j.ijfatigue.2003.10.001", "authors": "Sonsino, CM; Lagoda, T; Demofonti, G", "publication": "INTERNATIONAL JOURNAL OF FATIGUE", "year_of_publication": 2004, "UT": "WOS:000220104600005", "base_material": "-", "base_young_modulus": "-", "base_yield_strength": "-", "base_ultimate_strength": "-", "base_elongation": "-", "weld_material": "-", "weld_young_modulus": "-", "weld_yield_strength": "-", "weld_ultimate_strength": "-", "weld_elongation": "-", "processing": "-", "welding_joint": "Transverse stiffeners", "welding_method": "-", "welding_voltage": "-", "welding_current": "-", "welding_speed": "-", "preheat_temp": "-", "welding_env": "-", "residual_stress": "-", "fatigue_specimen_type": "-", "fatigue_specimen_thickness": "10, 30", "fatigue_test_type": "Axial loading", "fatigue_temp": "-", "fatigue_env": "-", "load_ratio": 0, "frequency": "-", "fatigue_machine": "-", "fatigue_standard": "ASTM standard mentioned for slope determination", "fatigue_test_control": "Stress controlled", "stress_concentration": "-", "failure_location": "-"}}, {"id": "WELD2025:159", "name": "S960Q | Transverse stiffeners", "material_family": "Welded joint", "points": [[502.0, 83700.0, 0], [522.0, 168000.0, 0], [358.0, 189000.0, 0], [292.0, 490000.0, 0], [250.0, 960000.0, 0]], "conditions": {"material": "S960Q", "am_type": "-", "load_ratio": "0", "test_type": "Axial loading", "temperature": "-", "surface_treatment": "-"}, "metadata": {"dataset_id": 159, "title": "Damage accumulation under variable amplitude loading of welded medium- and high-strength steels", "doi": "10.1016/j.ijfatigue.2003.10.001", "authors": "Sonsino, CM; Lagoda, T; Demofonti, G", "publication": "INTERNATIONAL JOURNAL OF FATIGUE", "year_of_publication": 2004, "UT": "WOS:000220104600005", "base_material": "S960Q", "base_young_modulus": 206, "base_yield_strength": 998, "base_ultimate_strength": 1072, "base_elongation": "-", "weld_material": "-", "weld_young_modulus": 206, "weld_yield_strength": 763, "weld_ultimate_strength": 1453, "weld_elongation": "-", "processing": "-", "welding_joint": "Transverse stiffeners", "welding_method": "-", "welding_voltage": "-", "welding_current": "-", "welding_speed": "-", "preheat_temp": "-", "welding_env": "-", "residual_stress": "-", "fatigue_specimen_type": "-", "fatigue_specimen_thickness": "10, 30", "fatigue_test_type": "Axial loading", "fatigue_temp": "-", "fatigue_env": "-", "load_ratio": 0, "frequency": "-", "fatigue_machine": "-", "fatigue_standard": "ASTM standard mentioned for slope determination", "fatigue_test_control": "Stress controlled", "stress_concentration": "-", "failure_location": "-"}}, {"id": "WELD2025:160", "name": "S355N | Butt welds", "material_family": "Welded joint", "points": [[768.0, 56700.0, 0], [548.0, 282000.0, 0], [556.0, 330000.0, 0], [371.0, 968000.0, 0], [495.0, 166000.0, 0], [330.0, 913000.0, 0]], "conditions": {"material": "S355N", "am_type": "-", "load_ratio": "-1", "test_type": "bending loading", "temperature": "-", "surface_treatment": "-"}, "metadata": {"dataset_id": 160, "title": "Damage accumulation under variable amplitude loading of welded medium- and high-strength steels", "doi": "10.1016/j.ijfatigue.2003.10.001", "authors": "Sonsino, CM; Lagoda, T; Demofonti, G", "publication": "INTERNATIONAL JOURNAL OF FATIGUE", "year_of_publication": 2004, "UT": "WOS:000220104600005", "base_material": "S355N", "base_young_modulus": 206, "base_yield_strength": 378, "base_ultimate_strength": 560, "base_elongation": "-", "weld_material": "-", "weld_young_modulus": "-", "weld_yield_strength": 374, "weld_ultimate_strength": 1438, "weld_elongation": "-", "processing": "-", "welding_joint": "Butt welds", "welding_method": "-", "welding_voltage": "-", "welding_current": "-", "welding_speed": "-", "preheat_temp": "-", "welding_env": "-", "residual_stress": "-", "fatigue_specimen_type": "-", "fatigue_specimen_thickness": "10, 30", "fatigue_test_type": "bending loading", "fatigue_temp": "-", "fatigue_env": "-", "load_ratio": -1, "frequency": "-", "fatigue_machine": "-", "fatigue_standard": "ASTM standard mentioned for slope determination", "fatigue_test_control": "Stress controlled", "stress_concentration": "-", "failure_location": "-"}}, {"id": "WELD2025:161", "name": "S355M | Butt welds", "material_family": "Welded joint", "points": [[698.0, 88900.0, 0], [473.0, 176000.0, 0], [388.0, 317000.0, 0], [380.0, 460000.0, 0], [309.0, 1300000.0, 0], [263.0, 1400000.0, 0], [203.0, 2380000.0, 0], [202.0, 6860000.0, 0], [230.0, 8340000.0, 0], [259.0, 5750000.0, 0], [236.0, 3960000.0, 0]], "conditions": {"material": "S355M", "am_type": "-", "load_ratio": "-1", "test_type": "bending loading", "temperature": "-", "surface_treatment": "-"}, "metadata": {"dataset_id": 161, "title": "Damage accumulation under variable amplitude loading of welded medium- and high-strength steels", "doi": "10.1016/j.ijfatigue.2003.10.001", "authors": "Sonsino, CM; Lagoda, T; Demofonti, G", "publication": "INTERNATIONAL JOURNAL OF FATIGUE", "year_of_publication": 2004, "UT": "WOS:000220104600005", "base_material": "S355M", "base_young_modulus": 206, "base_yield_strength": 422, "base_ultimate_strength": 524, "base_elongation": "-", "weld_material": "-", "weld_young_modulus": 206, "weld_yield_strength": 379, "weld_ultimate_strength": 1043, "weld_elongation": "-", "processing": "-", "welding_joint": "Butt welds", "welding_method": "-", "welding_voltage": "-", "welding_current": "-", "welding_speed": "-", "preheat_temp": "-", "welding_env": "-", "residual_stress": "-", "fatigue_specimen_type": "-", "fatigue_specimen_thickness": "10, 30", "fatigue_test_type": "bending loading", "fatigue_temp": "-", "fatigue_env": "-", "load_ratio": -1, "frequency": "-", "fatigue_machine": "-", "fatigue_standard": "ASTM standard mentioned for slope determination", "fatigue_test_control": "Stress controlled", "stress_concentration": "-", "failure_location": "-"}}, {"id": "WELD2025:162", "name": "S690Q | Butt welds", "material_family": "Welded joint", "points": [[586.0, 100000.0, 0], [446.0, 330000.0, 0], [267.0, 1680000.0, 0], [294.0, 3070000.0, 0], [239.0, 6990000.0, 0]], "conditions": {"material": "S690Q", "am_type": "-", "load_ratio": "-1", "test_type": "bending loading", "temperature": "-", "surface_treatment": "-"}, "metadata": {"dataset_id": 162, "title": "Damage accumulation under variable amplitude loading of welded medium- and high-strength steels", "doi": "10.1016/j.ijfatigue.2003.10.001", "authors": "Sonsino, CM; Lagoda, T; Demofonti, G", "publication": "INTERNATIONAL JOURNAL OF FATIGUE", "year_of_publication": 2004, "UT": "WOS:000220104600005", "base_material": "S690Q", "base_young_modulus": 206, "base_yield_strength": 784, "base_ultimate_strength": 868, "base_elongation": "-", "weld_material": "-", "weld_young_modulus": 206, "weld_yield_strength": 588, "weld_ultimate_strength": 1133, "weld_elongation": "-", "processing": "-", "welding_joint": "Butt welds", "welding_method": "-", "welding_voltage": "-", "welding_current": "-", "welding_speed": "-", "preheat_temp": "-", "welding_env": "-", "residual_stress": "-", "fatigue_specimen_type": "-", "fatigue_specimen_thickness": "10, 30", "fatigue_test_type": "bending loading", "fatigue_temp": "-", "fatigue_env": "-", "load_ratio": -1, "frequency": "-", "fatigue_machine": "-", "fatigue_standard": "ASTM standard mentioned for slope determination", "fatigue_test_control": "Stress controlled", "stress_concentration": "-", "failure_location": "-"}}, {"id": "WELD2025:163", "name": "S960Q | Butt welds", "material_family": "Welded joint", "points": [[377.0, 621000.0, 0], [360.0, 637000.0, 0], [295.0, 914000.0, 0], [296.0, 1150000.0, 0], [252.0, 4200000.0, 0], [267.0, 2560000.0, 0], [159.0, 681000.0, 0]], "conditions": {"material": "S960Q", "am_type": "-", "load_ratio": "-1", "test_type": "bending loading", "temperature": "-", "surface_treatment": "-"}, "metadata": {"dataset_id": 163, "title": "Damage accumulation under variable amplitude loading of welded medium- and high-strength steels", "doi": "10.1016/j.ijfatigue.2003.10.001", "authors": "Sonsino, CM; Lagoda, T; Demofonti, G", "publication": "INTERNATIONAL JOURNAL OF FATIGUE", "year_of_publication": 2004, "UT": "WOS:000220104600005", "base_material": "S960Q", "base_young_modulus": 206, "base_yield_strength": 998, "base_ultimate_strength": 1072, "base_elongation": "-", "weld_material": "-", "weld_young_modulus": 206, "weld_yield_strength": 763, "weld_ultimate_strength": 1453, "weld_elongation": "-", "processing": "-", "welding_joint": "Butt welds", "welding_method": "-", "welding_voltage": "-", "welding_current": "-", "welding_speed": "-", "preheat_temp": "-", "welding_env": "-", "residual_stress": "-", "fatigue_specimen_type": "-", "fatigue_specimen_thickness": "10, 30", "fatigue_test_type": "bending loading", "fatigue_temp": "-", "fatigue_env": "-", "load_ratio": -1, "frequency": "-", "fatigue_machine": "-", "fatigue_standard": "ASTM standard mentioned for slope determination", "fatigue_test_control": "Stress controlled", "stress_concentration": "-", "failure_location": "-"}}, {"id": "WELD2025:164", "name": "S355N | Transverse stiffeners", "material_family": "Welded joint", "points": [[2400.0, 1990.0, 0], [1840.0, 9920.0, 0]], "conditions": {"material": "S355N", "am_type": "-", "load_ratio": "-1", "test_type": "bending loading", "temperature": "-", "surface_treatment": "-"}, "metadata": {"dataset_id": 164, "title": "Damage accumulation under variable amplitude loading of welded medium- and high-strength steels", "doi": "10.1016/j.ijfatigue.2003.10.001", "authors": "Sonsino, CM; Lagoda, T; Demofonti, G", "publication": "INTERNATIONAL JOURNAL OF FATIGUE", "year_of_publication": 2004, "UT": "WOS:000220104600005", "base_material": "S355N", "base_young_modulus": 206, "base_yield_strength": 378, "base_ultimate_strength": 560, "base_elongation": "-", "weld_material": "-", "weld_young_modulus": "-", "weld_yield_strength": 374, "weld_ultimate_strength": 1438, "weld_elongation": "-", "processing": "-", "welding_joint": "Transverse stiffeners", "welding_method": "-", "welding_voltage": "-", "welding_current": "-", "welding_speed": "-", "preheat_temp": "-", "welding_env": "-", "residual_stress": "-", "fatigue_specimen_type": "-", "fatigue_specimen_thickness": "10, 30", "fatigue_test_type": "bending loading", "fatigue_temp": "-", "fatigue_env": "-", "load_ratio": -1, "frequency": "-", "fatigue_machine": "-", "fatigue_standard": "ASTM standard mentioned for slope determination", "fatigue_test_control": "Stress controlled", "stress_concentration": "-", "failure_location": "-"}}, {"id": "WELD2025:165", "name": "S355M | Transverse stiffeners", "material_family": "Welded joint", "points": [[2740.0, 1670.0, 0], [2120.0, 7690.0, 0], [1260.0, 46600.0, 0], [1000.0, 96100.0, 0], [673.0, 357000.0, 0], [532.0, 736000.0, 0], [528.0, 655000.0, 0], [397.0, 2730000.0, 0], [397.0, 4370000.0, 0]], "conditions": {"material": "S355M", "am_type": "-", "load_ratio": "-1", "test_type": "bending loading", "temperature": "-", "surface_treatment": "-"}, "metadata": {"dataset_id": 165, "title": "Damage accumulation under variable amplitude loading of welded medium- and high-strength steels", "doi": "10.1016/j.ijfatigue.2003.10.001", "authors": "Sonsino, CM; Lagoda, T; Demofonti, G", "publication": "INTERNATIONAL JOURNAL OF FATIGUE", "year_of_publication": 2004, "UT": "WOS:000220104600005", "base_material": "S355M", "base_young_modulus": 206, "base_yield_strength": 422, "base_ultimate_strength": 524, "base_elongation": "-", "weld_material": "-", "weld_young_modulus": 206, "weld_yield_strength": 379, "weld_ultimate_strength": 1043, "weld_elongation": "-", "processing": "-", "welding_joint": "Transverse stiffeners", "welding_method": "-", "welding_voltage": "-", "welding_current": "-", "welding_speed": "-", "preheat_temp": "-", "welding_env": "-", "residual_stress": "-", "fatigue_specimen_type": "-", "fatigue_specimen_thickness": "10, 30", "fatigue_test_type": "bending loading", "fatigue_temp": "-", "fatigue_env": "-", "load_ratio": -1, "frequency": "-", "fatigue_machine": "-", "fatigue_standard": "ASTM standard mentioned for slope determination", "fatigue_test_control": "Stress controlled", "stress_concentration": "-", "failure_location": "-"}}, {"id": "WELD2025:166", "name": "- | Transverse stiffeners", "material_family": "Welded joint", "points": [[1940.0, 10300.0, 0], [1510.0, 23900.0, 0], [763.0, 154000.0, 0], [757.0, 191000.0, 0], [513.0, 861000.0, 0], [430.0, 1920000.0, 0], [418.0, 2380000.0, 0], [374.0, 2200000.0, 0], [358.0, 2630000.0, 0]], "conditions": {"material": "-", "am_type": "-", "load_ratio": "-1", "test_type": "bending loading", "temperature": "-", "surface_treatment": "-"}, "metadata": {"dataset_id": 166, "title": "Damage accumulation under variable amplitude loading of welded medium- and high-strength steels", "doi": "10.1016/j.ijfatigue.2003.10.001", "authors": "Sonsino, CM; Lagoda, T; Demofonti, G", "publication": "INTERNATIONAL JOURNAL OF FATIGUE", "year_of_publication": 2004, "UT": "WOS:000220104600005", "base_material": "-", "base_young_modulus": "-", "base_yield_strength": "-", "base_ultimate_strength": "-", "base_elongation": "-", "weld_material": "-", "weld_young_modulus": "-", "weld_yield_strength": "-", "weld_ultimate_strength": "-", "weld_elongation": "-", "processing": "-", "welding_joint": "Transverse stiffeners", "welding_method": "-", "welding_voltage": "-", "welding_current": "-", "welding_speed": "-", "preheat_temp": "-", "welding_env": "-", "residual_stress": "-", "fatigue_specimen_type": "-", "fatigue_specimen_thickness": "10, 30", "fatigue_test_type": "bending loading", "fatigue_temp": "-", "fatigue_env": "-", "load_ratio": -1, "frequency": "-", "fatigue_machine": "-", "fatigue_standard": "ASTM standard mentioned for slope determination", "fatigue_test_control": "Stress controlled", "stress_concentration": "-", "failure_location": "-"}}, {"id": "WELD2025:167", "name": "S960Q | Transverse stiffeners", "material_family": "Welded joint", "points": [[371.0, 417000.0, 0], [361.0, 605000.0, 0], [366.0, 681000.0, 0], [294.0, 895000.0, 0], [296.0, 1180000.0, 0], [292.0, 1070000.0, 0], [265.0, 2580000.0, 0], [254.0, 4040000.0, 0], [236.0, 4550000.0, 0], [221.0, 8180000.0, 0]], "conditions": {"material": "S960Q", "am_type": "-", "load_ratio": "-1", "test_type": "bending loading", "temperature": "-", "surface_treatment": "-"}, "metadata": {"dataset_id": 167, "title": "Damage accumulation under variable amplitude loading of welded medium- and high-strength steels", "doi": "10.1016/j.ijfatigue.2003.10.001", "authors": "Sonsino, CM; Lagoda, T; Demofonti, G", "publication": "INTERNATIONAL JOURNAL OF FATIGUE", "year_of_publication": 2004, "UT": "WOS:000220104600005", "base_material": "S960Q", "base_young_modulus": 206, "base_yield_strength": 998, "base_ultimate_strength": 1072, "base_elongation": "-", "weld_material": "-", "weld_young_modulus": 206, "weld_yield_strength": 763, "weld_ultimate_strength": 1453, "weld_elongation": "-", "processing": "-", "welding_joint": "Transverse stiffeners", "welding_method": "-", "welding_voltage": "-", "welding_current": "-", "welding_speed": "-", "preheat_temp": "-", "welding_env": "-", "residual_stress": "-", "fatigue_specimen_type": "-", "fatigue_specimen_thickness": "10, 30", "fatigue_test_type": "bending loading", "fatigue_temp": "-", "fatigue_env": "-", "load_ratio": -1, "frequency": "-", "fatigue_machine": "-", "fatigue_standard": "ASTM standard mentioned for slope determination", "fatigue_test_control": "Stress controlled", "stress_concentration": "-", "failure_location": "-"}}, {"id": "WELD2025:168", "name": "S355N | Butt welds", "material_family": "Welded joint", "points": [[695.0, 53800.0, 0], [310.0, 1210000.0, 0], [310.0, 1470000.0, 0], [226.0, 1080000.0, 0], [236.0, 1670000.0, 0], [199.0, 3820000.0, 0]], "conditions": {"material": "S355N", "am_type": "-", "load_ratio": "0", "test_type": "bending loading", "temperature": "-", "surface_treatment": "-"}, "metadata": {"dataset_id": 168, "title": "Damage accumulation under variable amplitude loading of welded medium- and high-strength steels", "doi": "10.1016/j.ijfatigue.2003.10.001", "authors": "Sonsino, CM; Lagoda, T; Demofonti, G", "publication": "INTERNATIONAL JOURNAL OF FATIGUE", "year_of_publication": 2004, "UT": "WOS:000220104600005", "base_material": "S355N", "base_young_modulus": 206, "base_yield_strength": 378, "base_ultimate_strength": 560, "base_elongation": "-", "weld_material": "-", "weld_young_modulus": "-", "weld_yield_strength": 374, "weld_ultimate_strength": 1438, "weld_elongation": "-", "processing": "-", "welding_joint": "Butt welds", "welding_method": "-", "welding_voltage": "-", "welding_current": "-", "welding_speed": "-", "preheat_temp": "-", "welding_env": "-", "residual_stress": "-", "fatigue_specimen_type": "-", "fatigue_specimen_thickness": "10, 30", "fatigue_test_type": "bending loading", "fatigue_temp": "-", "fatigue_env": "-", "load_ratio": 0, "frequency": "-", "fatigue_machine": "-", "fatigue_standard": "ASTM standard mentioned for slope determination", "fatigue_test_control": "Stress controlled", "stress_concentration": "-", "failure_location": "-"}}, {"id": "WELD2025:169", "name": "S355M | Butt welds", "material_family": "Welded joint", "points": [[823.0, 51900.0, 0], [746.0, 56800.0, 0], [671.0, 105000.0, 0], [405.0, 231000.0, 0], [489.0, 500000.0, 0], [364.0, 770000.0, 0], [297.0, 2620000.0, 0], [362.0, 2620000.0, 0], [299.0, 5980000.0, 0], [265.0, 7560000.0, 0]], "conditions": {"material": "S355M",
