Repository: yunyunfanfan/S-PA-CBB

# S-PA-CBB

Official research code, processed curve records, evaluation outputs, and manuscript source for:

> **From Physics to Selective Generation: Conditional Brownian Bridges for Sparse S–N Curve Reconstruction and Fatigue Decision-Making**

S-PA-CBB reconstructs a complete probabilistic stress–life (S–N) curve from only two to four observed fatigue tests. The method first fits an interpretable Basquin state, diagnoses whether that state is sufficient, and applies a ControlNet-style conditional Brownian-bridge residual only to curves that benefit from correction.

File: external_data/weld2025_disjoint_curves.json (part 8 of 223)
"am_type": "-", "load_ratio": "0", "test_type": "bending loading", "temperature": "-", "surface_treatment": "-"}, "metadata": {"dataset_id": 169, "title": "Damage accumulation under variable amplitude loading of welded medium- and high-strength steels", "doi": "10.1016/j.ijfatigue.2003.10.001", "authors": "Sonsino, CM; Lagoda, T; Demofonti, G", "publication": "INTERNATIONAL JOURNAL OF FATIGUE", "year_of_publication": 2004, "UT": "WOS:000220104600005", "base_material": "S355M", "base_young_modulus": 206, "base_yield_strength": 422, "base_ultimate_strength": 524, "base_elongation": "-", "weld_material": "-", "weld_young_modulus": 206, "weld_yield_strength": 379, "weld_ultimate_strength": 1043, "weld_elongation": "-", "processing": "-", "welding_joint": "Butt welds", "welding_method": "-", "welding_voltage": "-", "welding_current": "-", "welding_speed": "-", "preheat_temp": "-", "welding_env": "-", "residual_stress": "-", "fatigue_specimen_type": "-", "fatigue_specimen_thickness": "10, 30", "fatigue_test_type": "bending loading", "fatigue_temp": "-", "fatigue_env": "-", "load_ratio": 0, "frequency": "-", "fatigue_machine": "-", "fatigue_standard": "ASTM standard mentioned for slope determination", "fatigue_test_control": "Stress controlled", "stress_concentration": "-", "failure_location": "-"}}, {"id": "WELD2025:170", "name": "S960Q | Butt welds", "material_family": "Welded joint", "points": [[532.0, 271000.0, 0], [364.0, 369000.0, 0], [265.0, 1580000.0, 0], [293.0, 3620000.0, 0]], "conditions": {"material": "S960Q", "am_type": "-", "load_ratio": "0", "test_type": "bending loading", "temperature": "-", "surface_treatment": "-"}, "metadata": {"dataset_id": 170, "title": "Damage accumulation under variable amplitude loading of welded medium- and high-strength steels", "doi": "10.1016/j.ijfatigue.2003.10.001", "authors": "Sonsino, CM; Lagoda, T; Demofonti, G", "publication": "INTERNATIONAL JOURNAL OF FATIGUE", "year_of_publication": 2004, "UT": "WOS:000220104600005", "base_material": "S960Q", "base_young_modulus": 206, "base_yield_strength": 998, "base_ultimate_strength": 1072, "base_elongation": "-", "weld_material": "-", "weld_young_modulus": 206, "weld_yield_strength": 763, "weld_ultimate_strength": 1453, "weld_elongation": "-", "processing": "-", "welding_joint": "Butt welds", "welding_method": "-", "welding_voltage": "-", "welding_current": "-", "welding_speed": "-", "preheat_temp": "-", "welding_env": "-", "residual_stress": "-", "fatigue_specimen_type": "-", "fatigue_specimen_thickness": "10, 30", "fatigue_test_type": "bending loading", "fatigue_temp": "-", "fatigue_env": "-", "load_ratio": 0, "frequency": "-", "fatigue_machine": "-", "fatigue_standard": "ASTM standard mentioned for slope determination", "fatigue_test_control": "Stress controlled", "stress_concentration": "-", "failure_location": "-"}}, {"id": "WELD2025:171", "name": "S355N | Transverse stiffeners", "material_family": "Welded joint", "points": [[1350.0, 21100.0, 0], [1100.0, 48300.0, 0], [890.0, 107000.0, 0], [600.0, 349000.0, 0], [476.0, 1580000.0, 0], [450.0, 1230000.0, 0]], "conditions": {"material": "S355N", "am_type": "-", "load_ratio": "0", "test_type": "bending loading", "temperature": "-", "surface_treatment": "-"}, "metadata": {"dataset_id": 171, "title": "Damage accumulation under variable amplitude loading of welded medium- and high-strength steels", "doi": "10.1016/j.ijfatigue.2003.10.001", "authors": "Sonsino, CM; Lagoda, T; Demofonti, G", "publication": "INTERNATIONAL JOURNAL OF FATIGUE", "year_of_publication": 2004, "UT": "WOS:000220104600005", "base_material": "S355N", "base_young_modulus": 206, "base_yield_strength": 378, "base_ultimate_strength": 560, "base_elongation": "-", "weld_material": "-", "weld_young_modulus": "-", "weld_yield_strength": 374, "weld_ultimate_strength": 1438, "weld_elongation": "-", "processing": "-", "welding_joint": "Transverse stiffeners", "welding_method": "-", "welding_voltage": "-", "welding_current": "-", "welding_speed": "-", "preheat_temp": "-", "welding_env": "-", "residual_stress": "-", "fatigue_specimen_type": "-", "fatigue_specimen_thickness": "10, 30", "fatigue_test_type": "bending loading", "fatigue_temp": "-", "fatigue_env": "-", "load_ratio": 0, "frequency": "-", "fatigue_machine": "-", "fatigue_standard": "ASTM standard mentioned for slope determination", "fatigue_test_control": "Stress controlled", "stress_concentration": "-", "failure_location": "-"}}, {"id": "WELD2025:172", "name": "S355M | Transverse stiffeners", "material_family": "Welded joint", "points": [[1510.0, 15600.0, 0], [1260.0, 41100.0, 0], [1000.0, 70500.0, 0], [681.0, 297000.0, 0], [548.0, 519000.0, 0], [402.0, 3020000.0, 0]], "conditions": {"material": "S355M", "am_type": "-", "load_ratio": "0", "test_type": "bending loading", "temperature": "-", "surface_treatment": "-"}, "metadata": {"dataset_id": 172, "title": "Damage accumulation under variable amplitude loading of welded medium- and high-strength steels", "doi": "10.1016/j.ijfatigue.2003.10.001", "authors": "Sonsino, CM; Lagoda, T; Demofonti, G", "publication": "INTERNATIONAL JOURNAL OF FATIGUE", "year_of_publication": 2004, "UT": "WOS:000220104600005", "base_material": "S355M", "base_young_modulus": 206, "base_yield_strength": 422, "base_ultimate_strength": 524, "base_elongation": "-", "weld_material": "-", "weld_young_modulus": 206, "weld_yield_strength": 379, "weld_ultimate_strength": 1043, "weld_elongation": "-", "processing": "-", "welding_joint": "Transverse stiffeners", "welding_method": "-", "welding_voltage": "-", "welding_current": "-", "welding_speed": "-", "preheat_temp": "-", "welding_env": "-", "residual_stress": "-", "fatigue_specimen_type": "-", "fatigue_specimen_thickness": "10, 30", "fatigue_test_type": "bending loading", "fatigue_temp": "-", "fatigue_env": "-", "load_ratio": 0, "frequency": "-", "fatigue_machine": "-", "fatigue_standard": "ASTM standard mentioned for slope determination", "fatigue_test_control": "Stress controlled", "stress_concentration": "-", "failure_location": "-"}}, {"id": "WELD2025:173", "name": "S690Q | Transverse stiffeners", "material_family": "Welded joint", "points": [[1960.0, 5690.0, 0], [1480.0, 12300.0, 0], [1130.0, 41100.0, 0], [853.0, 128000.0, 0], [583.0, 528000.0, 0], [450.0, 2350000.0, 0]], "conditions": {"material": "S690Q", "am_type": "-", "load_ratio": "0", "test_type": "bending loading", "temperature": "-", "surface_treatment": "-"}, "metadata": {"dataset_id": 173, "title": "Damage accumulation under variable amplitude loading of welded medium- and high-strength steels", "doi": "10.1016/j.ijfatigue.2003.10.001", "authors": "Sonsino, CM; Lagoda, T; Demofonti, G", "publication": "INTERNATIONAL JOURNAL OF FATIGUE", "year_of_publication": 2004, "UT": "WOS:000220104600005", "base_material": "S690Q", "base_young_modulus": 206, "base_yield_strength": 784, "base_ultimate_strength": 868, "base_elongation": "-", "weld_material": "-", "weld_young_modulus": 206, "weld_yield_strength": 588, "weld_ultimate_strength": 1133, "weld_elongation": "-", "processing": "-", "welding_joint": "Transverse stiffeners", "welding_method": "-", "welding_voltage": "-", "welding_current": "-", "welding_speed": "-", "preheat_temp": "-", "welding_env": "-", "residual_stress": "-", "fatigue_specimen_type": "-", "fatigue_specimen_thickness": "10, 30", "fatigue_test_type": "bending loading", "fatigue_temp": "-", "fatigue_env": "-", "load_ratio": 0, "frequency": "-", "fatigue_machine": "-", "fatigue_standard": "ASTM standard mentioned for slope determination", "fatigue_test_control": "Stress controlled", "stress_concentration": "-", "failure_location": "-"}}, {"id": "WELD2025:174", "name": "S960Q | Transverse stiffeners", "material_family": "Welded joint", "points": [[2760.0, 6000.0, 0], [2170.0, 8600.0, 0], [812.0, 200000.0, 0], [525.0, 410000.0, 0], [399.0, 889000.0, 0], [330.0, 1610000.0, 0]], "conditions": {"material": "S960Q", "am_type": "-", "load_ratio": "0", "test_type": "bending loading", "temperature": "-", "surface_treatment": "-"}, "metadata": {"dataset_id": 174, "title": "Damage accumulation under variable amplitude loading of welded medium- and high-strength steels", "doi": "10.1016/j.ijfatigue.2003.10.001", "authors": "Sonsino, CM; Lagoda, T; Demofonti, G", "publication": "INTERNATIONAL JOURNAL OF FATIGUE", "year_of_publication": 2004, "UT": "WOS:000220104600005", "base_material": "S960Q", "base_young_modulus": 206, "base_yield_strength": 998, "base_ultimate_strength": 1072, "base_elongation": "-", "weld_material": "-", "weld_young_modulus": 206, "weld_yield_strength": 763, "weld_ultimate_strength": 1453, "weld_elongation": "-", "processing": "-", "welding_joint": "Transverse stiffeners", "welding_method": "-", "welding_voltage": "-", "welding_current": "-", "welding_speed": "-", "preheat_temp": "-", "welding_env": "-", "residual_stress": "-", "fatigue_specimen_type": "-", "fatigue_specimen_thickness": "10, 30", "fatigue_test_type": "bending loading", "fatigue_temp": "-", "fatigue_env": "-", "load_ratio": 0, "frequency": "-", "fatigue_machine": "-", "fatigue_standard": "ASTM standard mentioned for slope determination", "fatigue_test_control": "Stress controlled", "stress_concentration": "-", "failure_location": "-"}}, {"id": "WELD2025:177", "name": "16Mn steel | Fillet Welded Attachments", "material_family": "Welded joint", "points": [[251.0, 398495.0, 0], [225.0, 732307.0, 0], [197.0, 823064.0, 0], [185.0, 1185757.0, 0], [170.0, 1419776.0, 0], [152.0, 2287747.0, 0]], "conditions": {"material": "16Mn steel", "am_type": "Manual Metal Arc", "load_ratio": "0", "test_type": "Axial", "temperature": "-", "surface_treatment": "TIG Dressing"}, "metadata": {"dataset_id": 177, "title": "Investigation of the fatigue behaviour of the welded joints treated by TIG dressing and ultrasonic peening under variable-amplitude load", "doi": "10.1016/j.ijfatigue.2004.05.009", "authors": "Huo, LX; Wang, DP; Zhang, YF", "publication": "INTERNATIONAL JOURNAL OF FATIGUE", "year_of_publication": 2005, "UT": "WOS:000225178800008", "base_material": "16Mn steel", "base_young_modulus": "-", "base_yield_strength": 390, "base_ultimate_strength": 590, "base_elongation": 24, "weld_material": "J507 electrodes", "weld_young_modulus": "-", "weld_yield_strength": "-", "weld_ultimate_strength": "-", "weld_elongation": "-", "processing": "TIG Dressing", "welding_joint": "Fillet Welded Attachments", "welding_method": "Manual Metal Arc", "welding_voltage": "24-26", "welding_current": 160, "welding_speed": 2.17, "preheat_temp": "-", "welding_env": "-", "residual_stress": "-", "fatigue_specimen_type": "Standard", "fatigue_specimen_thickness": 8, "fatigue_test_type": "Axial", "fatigue_temp": "-", "fatigue_env": "-", "load_ratio": 0, "frequency": "-", "fatigue_machine": "100 kN HF Fatigue Testing Machine", "fatigue_standard": "-", "fatigue_test_control": "Stress", "stress_concentration": "-", "failure_location": "-"}}, {"id": "WELD2025:178", "name": "16Mn steel | Fillet Welded Attachments", "material_family": "Welded joint", "points": [[247.0, 404357.0, 0], [194.0, 635891.0, 0], [222.0, 885413.0, 0], [176.0, 851594.0, 0], [160.0, 1643027.0, 0], [139.0, 2179046.0, 0]], "conditions": {"material": "16Mn steel", "am_type": "Manual Metal Arc", "load_ratio": "0.1", "test_type": "Axial", "temperature": "-", "surface_treatment": "TIG Dressing"}, "metadata": {"dataset_id": 178, "title": "Investigation of the fatigue behaviour of the welded joints treated by TIG dressing and ultrasonic peening under variable-amplitude load", "doi": "10.1016/j.ijfatigue.2004.05.009", "authors": "Huo, LX; Wang, DP; Zhang, YF", "publication": "INTERNATIONAL JOURNAL OF FATIGUE", "year_of_publication": 2005, "UT": "WOS:000225178800008", "base_material": "16Mn steel", "base_young_modulus": "-", "base_yield_strength": 390, "base_ultimate_strength": 590, "base_elongation": 24, "weld_material": "J507 electrodes", "weld_young_modulus": "-", "weld_yield_strength": "-", "weld_ultimate_strength": "-", "weld_elongation": "-", "processing": "TIG Dressing", "welding_joint": "Fillet Welded Attachments", "welding_method": "Manual Metal Arc", "welding_voltage": "24-26", "welding_current": 160, "welding_speed": 2.17, "preheat_temp": "-", "welding_env": "-", "residual_stress": "-", "fatigue_specimen_type": "Standard", "fatigue_specimen_thickness": 8, "fatigue_test_type": "Axial", "fatigue_temp": "-", "fatigue_env": "-", "load_ratio": 0.1, "frequency": "-", "fatigue_machine": "100 kN HF Fatigue Testing Machine", "fatigue_standard": "-", "fatigue_test_control": "Stress", "stress_concentration": "-", "failure_location": "-"}}, {"id": "WELD2025:179", "name": "16Mn steel | Fillet Welded Attachments", "material_family": "Welded joint", "points": [[242.0, 266040.0, 0], [232.0, 484161.0, 0], [224.0, 694125.0, 0], [223.0, 761389.0, 0], [216.0, 1345749.0, 0], [206.0, 2946759.0, 0]], "conditions": {"material": "16Mn steel", "am_type": "Manual Metal Arc", "load_ratio": "0", "test_type": "Axial", "temperature": "-", "surface_treatment": "Ultrasonic Peening"}, "metadata": {"dataset_id": 179, "title": "Investigation of the fatigue behaviour of the welded joints treated by TIG dressing and ultrasonic peening under variable-amplitude load", "doi": "10.1016/j.ijfatigue.2004.05.009", "authors": "Huo, LX; Wang, DP; Zhang, YF", "publication": "INTERNATIONAL JOURNAL OF FATIGUE", "year_of_publication": 2005, "UT": "WOS:000225178800008", "base_material": "16Mn steel", "base_young_modulus": "-", "base_yield_strength": 390, "base_ultimate_strength": 590, "base_elongation": 24, "weld_material": "J507 electrodes", "weld_young_modulus": "-", "weld_yield_strength": "-", "weld_ultimate_strength": "-", "weld_elongation": "-", "processing": "Ultrasonic Peening", "welding_joint": "Fillet Welded Attachments", "welding_method": "Manual Metal Arc", "welding_voltage": "24-26", "welding_current": 160, "welding_speed": 2.17, "preheat_temp": "-", "welding_env": "-", "residual_stress": "-", "fatigue_specimen_type": "Standard", "fatigue_specimen_thickness": 8, "fatigue_test_type": "Axial", "fatigue_temp": "-", "fatigue_env": "-", "load_ratio": 0, "frequency": "-", "fatigue_machine": "100 kN HF Fatigue Testing Machine", "fatigue_standard": "-", "fatigue_test_control": "Stress", "stress_concentration": "-", "failure_location": "-"}}, {"id": "WELD2025:180", "name": "16Mn steel | Fillet Welded Attachments", "material_family": "Welded joint", "points": [[197.0, 331196.0, 0], [180.0, 465668.0, 0], [162.0, 546819.0, 0], [143.0, 966498.0, 0], [143.0, 1102258.0, 0], [130.0, 1220902.0, 0], [130.0, 1339214.0, 0], [117.0, 1811040.0, 0], [108.0, 2596428.0, 0]], "conditions": {"material": "16Mn steel", "am_type": "Manual Metal Arc", "load_ratio": "0", "test_type": "Axial", "temperature": "-", "surface_treatment": "-"}, "metadata": {"dataset_id": 180, "title": "Investigation of the fatigue behaviour of the welded joints treated by TIG dressing and ultrasonic peening under variable-amplitude load", "doi": "10.1016/j.ijfatigue.2004.05.009", "authors": "Huo, LX; Wang, DP; Zhang, YF", "publication": "INTERNATIONAL JOURNAL OF FATIGUE", "year_of_publication": 2005, "UT": "WOS:000225178800008", "base_material": "16Mn steel", "base_young_modulus": "-", "base_yield_strength": 390, "base_ultimate_strength": 590, "base_elongation": 24, "weld_material": "J507 electrodes", "weld_young_modulus": "-", "weld_yield_strength": "-", "weld_ultimate_strength": "-", "weld_elongation": "-", "processing": "-", "welding_joint": "Fillet Welded Attachments", "welding_method": "Manual Metal Arc", "welding_voltage": "24-26", "welding_current": 160, "welding_speed": 2.17, "preheat_temp": "-", "welding_env": "-", "residual_stress": "-", "fatigue_specimen_type": "Standard", "fatigue_specimen_thickness": 8, "fatigue_test_type": "Axial", "fatigue_temp": "-", "fatigue_env": "-", "load_ratio": 0, "frequency": "-", "fatigue_machine": "100 kN HF Fatigue Testing Machine", "fatigue_standard": "-", "fatigue_test_control": "Stress", "stress_concentration": "-", "failure_location": "-"}}, {"id": "WELD2025:181", "name": "16Mn steel | Fillet Welded Attachments", "material_family": "Welded joint", "points": [[228.0, 196729.0, 0], [220.0, 303410.0, 0], [221.0, 346029.0, 0], [210.0, 596896.0, 0], [203.0, 1070529.0, 0], [203.0, 1352316.0, 0], [194.0, 2497256.0, 0]], "conditions": {"material": "16Mn steel", "am_type": "Manual Metal Arc", "load_ratio": "0.1", "test_type": "Axial", "temperature": "-", "surface_treatment": "Ultrasonic Peening"}, "metadata": {"dataset_id": 181, "title": "Investigation of the fatigue behaviour of the welded joints treated by TIG dressing and ultrasonic peening under variable-amplitude load", "doi": "10.1016/j.ijfatigue.2004.05.009", "authors": "Huo, LX; Wang, DP; Zhang, YF", "publication": "INTERNATIONAL JOURNAL OF FATIGUE", "year_of_publication": 2005, "UT": "WOS:000225178800008", "base_material": "16Mn steel", "base_young_modulus": "-", "base_yield_strength": 390, "base_ultimate_strength": 590, "base_elongation": 24, "weld_material": "J507 electrodes", "weld_young_modulus": "-", "weld_yield_strength": "-", "weld_ultimate_strength": "-", "weld_elongation": "-", "processing": "Ultrasonic Peening", "welding_joint": "Fillet Welded Attachments", "welding_method": "Manual Metal Arc", "welding_voltage": "24-26", "welding_current": 160, "welding_speed": 2.17, "preheat_temp": "-", "welding_env": "-", "residual_stress": "-", "fatigue_specimen_type": "Standard", "fatigue_specimen_thickness": 8, "fatigue_test_type": "Axial", "fatigue_temp": "-", "fatigue_env": "-", "load_ratio": 0.1, "frequency": "-", "fatigue_machine": "100 kN HF Fatigue Testing Machine", "fatigue_standard": "-", "fatigue_test_control": "Stress", "stress_concentration": "-", "failure_location": "-"}}, {"id": "WELD2025:182", "name": "16Mn steel | Fillet Welded Attachments", "material_family": "Welded joint", "points": [[213.0, 363290.0, 0], [189.0, 500943.0, 0], [161.0, 772590.0, 0], [137.0, 1191544.0, 0], [119.0, 1512530.0, 0], [106.0, 2449099.0, 0], [97.0, 3200998.0, 0]], "conditions": {"material": "16Mn steel", "am_type": "Manual Metal Arc", "load_ratio": "0.1", "test_type": "Axial", "temperature": "-", "surface_treatment": "-"}, "metadata": {"dataset_id": 182, "title": "Investigation of the fatigue behaviour of the welded joints treated by TIG dressing and ultrasonic peening under variable-amplitude load", "doi": "10.1016/j.ijfatigue.2004.05.009", "authors": "Huo, LX; Wang, DP; Zhang, YF", "publication": "INTERNATIONAL JOURNAL OF FATIGUE", "year_of_publication": 2005, "UT": "WOS:000225178800008", "base_material": "16Mn steel", "base_young_modulus": "-", "base_yield_strength": 390, "base_ultimate_strength": 590, "base_elongation": 24, "weld_material": "J507 electrodes", "weld_young_modulus": "-", "weld_yield_strength": "-", "weld_ultimate_strength": "-", "weld_elongation": "-", "processing": "-", "welding_joint": "Fillet Welded Attachments", "welding_method": "Manual Metal Arc", "welding_voltage": "24-26", "welding_current": 160, "welding_speed": 2.17, "preheat_temp": "-", "welding_env": "-", "residual_stress": "-", "fatigue_specimen_type": "Standard", "fatigue_specimen_thickness": 8, "fatigue_test_type": "Axial", "fatigue_temp": "-", "fatigue_env": "-", "load_ratio": 0.1, "frequency": "-", "fatigue_machine": "100 kN HF Fatigue Testing Machine", "fatigue_standard": "-", "fatigue_test_control": "Stress", "stress_concentration": "-", "failure_location": "-"}}, {"id": "WELD2025:183", "name": "SS142333 (structural stainless steel) | Butt Joint (eccentric fillet joint)", "material_family": "Welded joint", "points": [[282.0, 103000.0, 0], [245.0, 131000.0, 0], [277.0, 144000.0, 0], [263.0, 223000.0, 0], [284.0, 282000.0, 0], [288.0, 313000.0, 0], [228.0, 315000.0, 0], [245.0, 358000.0, 0], [239.0, 390000.0, 0], [251.0, 407000.0, 0], [237.0, 469000.0, 0], [232.0, 1980000.0, 1]], "conditions": {"material": "SS142333 (structural stainless steel)", "am_type": "Laser Hybrid (L/MIG)", "load_ratio": "0", "test_type": "4-point bending", "temperature": "-", "surface_treatment": "Hybrid laser-MIG welding, milling"}, "metadata": {"dataset_id": 183, "title": "The influence of surface geometry and topography on the fatigue cracking behaviour of laser hybrid welded eccentric fillet joints", "doi": "10.1016/j.apsusc.2009.10.041", "authors": "Alam, M. M.; Barsoum, Z.; Jonsen, P.; Kaplan, A. F. H.; Haggblad, H. A.", "publication": "APPLIED SURFACE SCIENCE", "year_of_publication": 2010, "UT": "WOS:000273151900056", "base_material": "SS142333 (structural stainless steel)", "base_young_modulus": "-", "base_yield_strength": 210, "base_ultimate_strength": "490–690", "base_elongation": 45, "weld_material": "Avesta 253MA (filler wire)", "weld_young_modulus": "-", "weld_yield_strength": 440, "weld_ultimate_strength": 680, "weld_elongation": 38, "processing": "Hybrid laser-MIG welding, milling", "welding_joint": "Butt Joint (eccentric fillet joint)", "welding_method": "Laser Hybrid (L/MIG)", "welding_voltage": 27, "welding_current": 328, "welding_speed": 1.05, "preheat_temp": "-", "welding_env": "Argon shielding gas (20 L/min flow)", "residual_stress": "Approx. 50 MPa", "fatigue_specimen_type": "fillet welded joint", "fatigue_specimen_thickness": "-", "fatigue_test_type": "4-point bending", "fatigue_temp": "-", "fatigue_env": "-", "load_ratio": 0, "frequency": 45, "fatigue_machine": "Servo-hydraulic machine (Instron 1272 max ±50kN)", "fatigue_standard": "-", "fatigue_test_control": "Stress", "stress_concentration": "-", "failure_location": "-"}}, {"id": "WELD2025:184", "name": "Steel | Rib-to-deck weld", "material_family": "Welded joint", "points": [[102.0, 1769806.0, 0], [101.0, 3061143.0, 0], [82.0, 2737401.0, 0], [83.0, 5862778.0, 0], [82.0, 3889052.0, 0], [102.0, 1124108.0, 0], [82.0, 1754176.0, 0], [101.0, 2624010.0, 0], [83.0, 4163164.0, 0]], "conditions": {"material": "Steel", "am_type": "Manual welding", "load_ratio": "-1", "test_type": "Rotating bending", "temperature": "-", "surface_treatment": "-"}, "metadata": {"dataset_id": 184, "title": "Evaluation of crack propagation and fatigue strength of rib-to-deck welds based on effective notch stress method", "doi": "10.1016/j.conbuildmat.2018.12.015", "authors": "Wang, Qiudong; Ji, Bohai; Fu, Zhongqiu; Ye, Zhi", "publication": "CONSTRUCTION AND BUILDING MATERIALS", "year_of_publication": 2019, "UT": "WOS:000459527000005", "base_material": "Steel", "base_young_modulus": 210, "base_yield_strength": "-", "base_ultimate_strength": 345, "base_elongation": "-", "weld_material": "-", "weld_young_modulus": "-", "weld_yield_strength": "-", "weld_ultimate_strength": "-", "weld_elongation": "-", "processing": "-", "welding_joint": "Rib-to-deck weld", "welding_method": "Manual welding", "welding_voltage": "-", "welding_current": "-", "welding_speed": "-", "preheat_temp": "-", "welding_env": "-", "residual_stress": "193.845 MPa-201.435 MPa", "fatigue_specimen_type": "Full-scale rib-to-deck weld specimens", "fatigue_specimen_thickness": 14, "fatigue_test_type": "Rotating bending", "fatigue_temp": "-", "fatigue_env": "-", "load_ratio": -1, "frequency": "-", "fatigue_machine": "Dynamic fatigue test machine", "fatigue_standard": "IIW (International Institute of Welding) recommendations", "fatigue_test_control": "Stress-controlled", "stress_concentration": "3.10", "failure_location": "-"}}, {"id": "WELD2025:185", "name": "Steel | Rib-to-deck weld", "material_family": "Welded joint", "points": [[102.0, 1666561.0, 0], [101.0, 3392311.0, 0], [82.0, 3249373.0, 0], [101.0, 2192680.0, 0], [100.0, 2013539.0, 0], [103.0, 2713731.0, 0], [81.0, 7082093.0, 0], [81.0, 7781369.0, 0]], "conditions": {"material": "Steel", "am_type": "Manual welding", "load_ratio": "-1", "test_type": "Rotating bending", "temperature": "-", "surface_treatment": "-"}, "metadata": {"dataset_id": 185, "title": "Evaluation of crack propagation and fatigue strength of rib-to-deck welds based on effective notch stress method", "doi": "10.1016/j.conbuildmat.2018.12.015", "authors": "Wang, Qiudong; Ji, Bohai; Fu, Zhongqiu; Ye, Zhi", "publication": "CONSTRUCTION AND BUILDING MATERIALS", "year_of_publication": 2019, "UT": "WOS:000459527000005", "base_material": "Steel", "base_young_modulus": 210, "base_yield_strength": "-", "base_ultimate_strength": 345, "base_elongation": "-", "weld_material": "-", "weld_young_modulus": "-", "weld_yield_strength": "-", "weld_ultimate_strength": "-", "weld_elongation": "-", "processing": "-", "welding_joint": "Rib-to-deck weld", "welding_method": "Manual welding", "welding_voltage": "-", "welding_current": "-", "welding_speed": "-", "preheat_temp": "-", "welding_env": "-", "residual_stress": "193.845 MPa-201.435 MPa", "fatigue_specimen_type": "Full-scale rib-to-deck weld specimens", "fatigue_specimen_thickness": 14, "fatigue_test_type": "Rotating bending", "fatigue_temp": "-", "fatigue_env": "-", "load_ratio": -1, "frequency": "-", "fatigue_machine": "Dynamic fatigue test machine", "fatigue_standard": "IIW (International Institute of Welding) recommendations", "fatigue_test_control": "Stress-controlled", "stress_concentration": "2.66", "failure_location": "-"}}, {"id": "WELD2025:186", "name": "Steel | Rib-to-deck weld", "material_family": "Welded joint", "points": [[100.0, 1125085.0, 0], [82.0, 6175596.0, 0], [103.0, 1977029.0, 0], [102.0, 2064253.0, 0], [103.0, 4815605.0, 0], [102.0, 5247944.0, 0], [82.0, 4024024.0, 0], [82.0, 4422722.0, 0]], "conditions": {"material": "Steel", "am_type": "Manual welding", "load_ratio": "-1", "test_type": "Rotating bending", "temperature": "-", "surface_treatment": "-"}, "metadata": {"dataset_id": 186, "title": "Evaluation of crack propagation and fatigue strength of rib-to-deck welds based on effective notch stress method", "doi": "10.1016/j.conbuildmat.2018.12.015", "authors": "Wang, Qiudong; Ji, Bohai; Fu, Zhongqiu; Ye, Zhi", "publication": "CONSTRUCTION AND BUILDING MATERIALS", "year_of_publication": 2019, "UT": "WOS:000459527000005", "base_material": "Steel", "base_young_modulus": 210, "base_yield_strength": "-", "base_ultimate_strength": 345, "base_elongation": "-", "weld_material": "-", "weld_young_modulus": "-", "weld_yield_strength": "-", "weld_ultimate_strength": "-", "weld_elongation": "-", "processing": "-", "welding_joint": "Rib-to-deck weld", "welding_method": "Manual welding", "welding_voltage": "-", "welding_current": "-", "welding_speed": "-", "preheat_temp": "-", "welding_env": "-", "residual_stress": "193.845 MPa-201.435 MPa", "fatigue_specimen_type": "Full-scale rib-to-deck weld specimens", "fatigue_specimen_thickness": 16, "fatigue_test_type": "Rotating bending", "fatigue_temp": "-", "fatigue_env": "-", "load_ratio": -1, "frequency": "-", "fatigue_machine": "Dynamic fatigue test machine", "fatigue_standard": "IIW (International Institute of Welding) recommendations", "fatigue_test_control": "Stress-controlled", "stress_concentration": "3.16", "failure_location": "-"}}, {"id": "WELD2025:187", "name": "Steel | Rib-to-deck weld", "material_family": "Welded joint", "points": [[106.0, 8106050.0, 0], [80.0, 4276234.0, 0], [81.0, 5480498.0, 0], [103.0, 5112668.0, 0], [106.0, 9619726.0, 0], [81.0, 5919052.0, 0], [80.0, 8409777.0, 0]], "conditions": {"material": "Steel", "am_type": "Manual welding", "load_ratio": "-1", "test_type": "Rotating bending", "temperature": "-", "surface_treatment": "-"}, "metadata": {"dataset_id": 187, "title": "Evaluation of crack propagation and fatigue strength of rib-to-deck welds based on effective notch stress method", "doi": "10.1016/j.conbuildmat.2018.12.015", "authors": "Wang, Qiudong; Ji, Bohai; Fu, Zhongqiu; Ye, Zhi", "publication": "CONSTRUCTION AND BUILDING MATERIALS", "year_of_publication": 2019, "UT": "WOS:000459527000005", "base_material": "Steel", "base_young_modulus": 210, "base_yield_strength": "-", "base_ultimate_strength": 345, "base_elongation": "-", "weld_material": "-", "weld_young_modulus": "-", "weld_yield_strength": "-", "weld_ultimate_strength": "-", "weld_elongation": "-", "processing": "-", "welding_joint": "Rib-to-deck weld", "welding_method": "Manual welding", "welding_voltage": "-", "welding_current": "-", "welding_speed": "-", "preheat_temp": "-", "welding_env": "-", "residual_stress": "193.845 MPa-201.435 MPa", "fatigue_specimen_type": "Full-scale rib-to-deck weld specimens", "fatigue_specimen_thickness": 16, "fatigue_test_type": "Rotating bending", "fatigue_temp": "-", "fatigue_env": "-", "load_ratio": -1, "frequency": "-", "fatigue_machine": "Dynamic fatigue test machine", "fatigue_standard": "IIW (International Institute of Welding) recommendations", "fatigue_test_control": "Stress-controlled", "stress_concentration": "2.69", "failure_location": "-"}}, {"id": "WELD2025:188", "name": "40 CrMnNiMo 8 6 4 (AISI P20 steel) | butt joint", "material_family": "Welded joint", "points": [[349.0, 1980000.0, 0], [316.0, 4250000.0, 1]], "conditions": {"material": "40 CrMnNiMo 8 6 4 (AISI P20 steel)", "am_type": "Laser welding (Nd-YAG laser system)", "load_ratio": "0", "test_type": "Axial fatigue tests.", "temperature": "Room temperature", "surface_treatment": "Quenching and tempering"}, "metadata": {"dataset_id": 188, "title": "Fatigue behaviour of laser repairing welded joints", "doi": "10.1016/j.engfailanal.2006.11.054", "authors": "Borrego, L. P.; Pires, J. T. B.; Costa, J. M.; Ferreira, J. M.", "publication": "ENGINEERING FAILURE ANALYSIS", "year_of_publication": 2007, "UT": "WOS:000248233300015", "base_material": "40 CrMnNiMo 8 6 4 (AISI P20 steel)", "base_young_modulus": "-", "base_yield_strength": 830, "base_ultimate_strength": 995, "base_elongation": 12, "weld_material": "Alloy steel filler material", "weld_young_modulus": "-", "weld_yield_strength": "-", "weld_ultimate_strength": "-", "weld_elongation": "-", "processing": "Quenching and tempering", "welding_joint": "butt joint", "welding_method": "Laser welding (Nd-YAG laser system)", "welding_voltage": "-", "welding_current": "Pulsating electric current with 6 Hz and 8 ms impulse time", "welding_speed": "-", "preheat_temp": "-", "welding_env": "Ar/He mixture (5% He) with a flow of 0.6 L/min as shielding gas", "residual_stress": "-", "fatigue_specimen_type": "Smooth specimens (plain specimens)", "fatigue_specimen_thickness": 4, "fatigue_test_type": "Axial fatigue tests.", "fatigue_temp": "Room temperature", "fatigue_env": "Air", "load_ratio": 0, "frequency": 25, "fatigue_machine": "Computer-controlled servo-hydraulic Instron machine with 100 kN capacity", "fatigue_standard": "-", "fatigue_test_control": "Load control", "stress_concentration": "-", "failure_location": "-"}}, {"id": "WELD2025:189", "name": "40 CrMnNiMo 8 6 4 (AISI P20 steel) | U-notch butt joint", "material_family": "Welded joint", "points": [[201.0, 46300.0, 0], [200.0, 66100.0, 0], [166.0, 99300.0, 0], [132.0, 558000.0, 0], [102.0, 3510000.0, 1], [102.0, 4970000.0, 1], [170.0, 264000.0, 0]], "conditions": {"material": "40 CrMnNiMo 8 6 4 (AISI P20 steel)", "am_type": "Laser welding (Nd-YAG laser system)", "load_ratio": "0", "test_type": "Axial fatigue tests", "temperature": "Room temperature", "surface_treatment": "Quenching and tempering"}, "metadata": {"dataset_id": 189, "title": "Fatigue behaviour of laser repairing welded joints", "doi": "10.1016/j.engfailanal.2006.11.054", "authors": "Borrego, L. P.; Pires, J. T. B.; Costa, J. M.; Ferreira, J. M.", "publication": "ENGINEERING FAILURE ANALYSIS", "year_of_publication": 2007, "UT": "WOS:000248233300015", "base_material": "40 CrMnNiMo 8 6 4 (AISI P20 steel)", "base_young_modulus": "-", "base_yield_strength": 830, "base_ultimate_strength": 995, "base_elongation": 12, "weld_material": "Alloy steel filler material", "weld_young_modulus": "-", "weld_yield_strength": "-", "weld_ultimate_strength": "-", "weld_elongation": "-", "processing": "Quenching and tempering", "welding_joint": "U-notch butt joint", "welding_method": "Laser welding (Nd-YAG laser system)", "welding_voltage": "-", "welding_current": "Pulsating electric current with 6 Hz and 8 ms impulse time", "welding_speed": "-", "preheat_temp": "-", "welding_env": "Ar/He mixture (5% He) with a flow of 0.6 L/min as shielding gas", "residual_stress": "-", "fatigue_specimen_type": "Welded specimens with U-notches", "fatigue_specimen_thickness": 4, "fatigue_test_type": "Axial fatigue tests", "fatigue_temp": "Room temperature", "fatigue_env": "Air", "load_ratio": 0, "frequency": 25, "fatigue_machine": "Computer-controlled servo-hydraulic Instron machine with 100 kN capacity", "fatigue_standard": "-", "fatigue_test_control": "Load control", "stress_concentration": "-", "failure_location": "-"}}, {"id": "WELD2025:190", "name": "40 CrMnNiMo 8 6 4 (AISI P20 steel) | butt joint", "material_family": "Welded joint", "points": [[232.0, 2990000.0, 1], [231.0, 4360000.0, 1]], "conditions": {"material": "40 CrMnNiMo 8 6 4 (AISI P20 steel)", "am_type": "Laser welding (Nd-YAG laser system)", "load_ratio": "0.4", "test_type": "Axial fatigue tests.", "temperature": "Room temperature", "surface_treatment": "Quenching and tempering"}, "metadata": {"dataset_id": 190, "title": "Fatigue behaviour of laser repairing welded joints", "doi": "10.1016/j.engfailanal.2006.11.054", "authors": "Borrego, L. P.; Pires, J. T. B.; Costa, J. M.; Ferreira, J. M.", "publication": "ENGINEERING FAILURE ANALYSIS", "year_of_publication": 2007, "UT": "WOS:000248233300015", "base_material": "40 CrMnNiMo 8 6 4 (AISI P20 steel)", "base_young_modulus": "-", "base_yield_strength": 830, "base_ultimate_strength": 995, "base_elongation": 12, "weld_material": "Alloy steel filler material", "weld_young_modulus": "-", "weld_yield_strength": "-", "weld_ultimate_strength": "-", "weld_elongation": "-", "processing": "Quenching and tempering", "welding_joint": "butt joint", "welding_method": "Laser welding (Nd-YAG laser system)", "welding_voltage": "-", "welding_current": "Pulsating electric current with 6 Hz and 8 ms impulse time", "welding_speed": "-", "preheat_temp": "-", "welding_env": "Ar/He mixture (5% He) with a flow of 0.6 L/min as shielding gas", "residual_stress": "-", "fatigue_specimen_type": "Smooth specimens (plain specimens)", "fatigue_specimen_thickness": 4, "fatigue_test_type": "Axial fatigue tests.", "fatigue_temp": "Room temperature", "fatigue_env": "Air", "load_ratio": 0.4, "frequency": 25, "fatigue_machine": "Computer-controlled servo-hydraulic Instron machine with 100 kN capacity", "fatigue_standard": "-", "fatigue_test_control": "Load control", "stress_concentration": "-", "failure_location": "-"}}, {"id": "WELD2025:191", "name": "X 40 CrMoV 5 1 (AISI H13 steel) | butt joint", "material_family": "Welded joint", "points": [[599.0, 2150000.0, 0], [593.0, 2710000.0, 1]], "conditions": {"material": "X 40 CrMoV 5 1 (AISI H13 steel)", "am_type": "Laser welding (Nd-YAG laser system)", "load_ratio": "0, 0.4", "test_type": "Axial fatigue tests", "temperature": "Room temperature", "surface_treatment": "Quenching and tempering"}, "metadata": {"dataset_id": 191, "title": "Fatigue behaviour of laser repairing welded joints", "doi": "10.1016/j.engfailanal.2006.11.054", "authors": "Borrego, L. P.; Pires, J. T. B.; Costa, J. M.; Ferreira, J. M.", "publication": "ENGINEERING FAILURE ANALYSIS", "year_of_publication": 2007, "UT": "WOS:000248233300015", "base_material": "X 40 CrMoV 5 1 (AISI H13 steel)", "base_young_modulus": "-", "base_yield_strength": 1650, "base_ultimate_strength": 1990, "base_elongation": 9, "weld_material": "Stainless steel filler material", "weld_young_modulus": "-", "weld_yield_strength": "-", "weld_ultimate_strength": "-", "weld_elongation": "-", "processing": "Quenching and tempering", "welding_joint": "butt joint", "welding_method": "Laser welding (Nd-YAG laser system)", "welding_voltage": "-", "welding_current": "Pulsating electric current with 6 Hz and 8 ms impulse time", "welding_speed": "-", "preheat_temp": "-", "welding_env": "Ar/He mixture (5% He) with a flow of 0.6 L/min as shielding gas", "residual_stress": "-", "fatigue_specimen_type": "Smooth specimens (plain specimens)", "fatigue_specimen_thickness": 4, "fatigue_test_type": "Axial fatigue tests", "fatigue_temp": "Room temperature", "fatigue_env": "Air", "load_ratio": "0, 0.4", "frequency": 25, "fatigue_machine": "Computer-controlled servo-hydraulic Instron machine with 100 kN capacity", "fatigue_standard": "-", "fatigue_test_control": "Load control", "stress_concentration": "-", "failure_location": "-"}}, {"id": "WELD2025:192", "name": "X 40 CrMoV 5 1 (AISI H13 steel) | U-notch butt joint", "material_family": "Welded joint", "points": [[552.0, 2650.0, 0], [282.0, 85800.0, 0], [241.0, 144000.0, 0], [203.0, 319000.0, 0], [172.0, 440000.0, 0], [1354.0, 558000.0, 0], [136.0, 1660000.0, 0], [136.0, 2180000.0, 0], [654.0, 2500.0, 0], [171.0, 181000.0, 0]], "conditions": {"material": "X 40 CrMoV 5 1 (AISI H13 steel)", "am_type": "Laser welding (Nd-YAG laser system)", "load_ratio": "0, 0.4", "test_type": "Axial fatigue tests", "temperature": "Room temperature", "surface_treatment": "Quenching and tempering"}, "metadata": {"dataset_id": 192, "title": "Fatigue behaviour of laser repairing welded joints", "doi": "10.1016/j.engfailanal.2006.11.054", "authors": "Borrego, L. P.; Pires, J. T. B.; Costa, J. M.; Ferreira, J. M.", "publication": "ENGINEERING FAILURE ANALYSIS", "year_of_publication": 2007, "UT": "WOS:000248233300015", "base_material": "X 40 CrMoV 5 1 (AISI H13 steel)", "base_young_modulus": "-", "base_yield_strength": 1650, "base_ultimate_strength": 1990, "base_elongation": 9, "weld_material": "Stainless steel filler material", "weld_young_modulus": "-", "weld_yield_strength": "-", "weld_ultimate_strength": "-", "weld_elongation": "-", "processing": "Quenching and tempering", "welding_joint": "U-notch butt joint", "welding_method": "Laser welding (Nd-YAG laser system)", "welding_voltage": "-", "welding_current": "Pulsating electric current with 6 Hz and 8 ms impulse time", "welding_speed": "-", "preheat_temp": "-", "welding_env": "Ar/He mixture (5% He) with a flow of 0.6 L/min as shielding gas", "residual_stress": "-", "fatigue_specimen_type": "Welded specimens with U-notches", "fatigue_specimen_thickness": 4, "fatigue_test_type": "Axial fatigue tests", "fatigue_temp": "Room temperature", "fatigue_env": "Air", "load_ratio": "0, 0.4", "frequency": 25, "fatigue_machine": "Computer-controlled servo-hydraulic Instron machine with 100 kN capacity", "fatigue_standard": "-", "fatigue_test_control": "Load control", "stress_concentration": "-", "failure_location": "-"}}, {"id": "WELD2025:193", "name": "Invar alloy | overlap joint specimens", "material_family": "Welded joint", "points": [[100.0, 31600.0, 0], [90.0, 56500.0, 0], [80.0, 72100.0, 0], [90.0, 68900.0, 0], [71.0, 92200.0, 0], [89.0, 95900.0, 0], [76.0, 150000.0, 0], [72.0, 186000.0, 0], [64.0, 219000.0, 0], [70.0, 312000.0, 0], [68.0, 361000.0, 0], [67.0, 532000.0, 0], [69.0, 593000.0, 0], [59.0, 825000.0, 0], [155.0, 14300.0, 0], [132.0, 31200.0, 0], [73.0, 138000.0, 0], [60.0, 1520000.0, 0], [66.0, 1550000.0, 0]], "conditions": {"material": "Invar alloy", "am_type": "Gas Tungsten Arc (GTA) welding", "load_ratio": "0.1", "test_type": "Axial tension/compression", "temperature": "Room temperature", "surface_treatment": "-"}, "metadata": {"dataset_id": 193, "title": "Fatigue strength assessment of Invar alloy weld joints using the notch stress approach", "doi": "10.1016/j.engfailanal.2014.04.003", "authors": "Oh, D. J.; Lee, J. M.; Kim, M. H.", "publication": "ENGINEERING FAILURE ANALYSIS", "year_of_publication": 2014, "UT": "WOS:000336660400009", "base_material": "Invar alloy", "base_young_modulus": "-", "base_yield_strength": 280.1, "base_ultimate_strength": 507.5, "base_elongation": 0.4, "weld_material": "Invar alloy", "weld_young_modulus": "-", "weld_yield_strength": "-", "weld_ultimate_strength": "-", "weld_elongation": "-", "processing": "-",
