Repository: yunyunfanfan/S-PA-CBB

# S-PA-CBB

Official research code, processed curve records, evaluation outputs, and manuscript source for:

> **From Physics to Selective Generation: Conditional Brownian Bridges for Sparse S–N Curve Reconstruction and Fatigue Decision-Making**

S-PA-CBB reconstructs a complete probabilistic stress–life (S–N) curve from only two to four observed fatigue tests. The method first fits an interpretable Basquin state, diagnoses whether that state is sufficient, and applies a ControlNet-style conditional Brownian-bridge residual only to curves that benefit from correction.

File: external_data/weld2025_disjoint_curves.json (part 9 of 223)
"welding_joint": "overlap joint specimens", "welding_method": "Gas Tungsten Arc (GTA) welding", "welding_voltage": "-", "welding_current": "110-75", "welding_speed": 4.33, "preheat_temp": "-", "welding_env": "-", "residual_stress": "-", "fatigue_specimen_type": "overlap joint specimens", "fatigue_specimen_thickness": 1.5, "fatigue_test_type": "Axial tension/compression", "fatigue_temp": "Room temperature", "fatigue_env": "-", "load_ratio": 0.1, "frequency": "5-10", "fatigue_machine": "Axial tension/compression hydraulic servo-fatigue machine (Instron® 8803)", "fatigue_standard": "-", "fatigue_test_control": "stress control", "stress_concentration": "-", "failure_location": "Weld root"}}, {"id": "WELD2025:194", "name": "Invar alloy | overlap joint specimens", "material_family": "Welded joint", "points": [[236.0, 7310.0, 0], [209.0, 9770.0, 0], [149.0, 14000.0, 0], [103.0, 26000.0, 0], [104.0, 37600.0, 0], [87.0, 120000.0, 0], [59.0, 287000.0, 0], [87.0, 313000.0, 0], [88.0, 1990000.0, 1], [119.0, 16900.0, 0], [210.0, 25000.0, 0], [119.0, 26300.0, 0], [58.0, 1130000.0, 0]], "conditions": {"material": "Invar alloy", "am_type": "Gas Tungsten Arc (GTA) welding", "load_ratio": "0.1", "test_type": "Axial tension/compression", "temperature": "Room temperature", "surface_treatment": "-"}, "metadata": {"dataset_id": 194, "title": "Fatigue strength assessment of Invar alloy weld joints using the notch stress approach", "doi": "10.1016/j.engfailanal.2014.04.003", "authors": "Oh, D. J.; Lee, J. M.; Kim, M. H.", "publication": "ENGINEERING FAILURE ANALYSIS", "year_of_publication": 2014, "UT": "WOS:000336660400009", "base_material": "Invar alloy", "base_young_modulus": "-", "base_yield_strength": 280.1, "base_ultimate_strength": 507.5, "base_elongation": 0.4, "weld_material": "Invar alloy", "weld_young_modulus": "-", "weld_yield_strength": "-", "weld_ultimate_strength": "-", "weld_elongation": "-", "processing": "-", "welding_joint": "overlap joint specimens", "welding_method": "Gas Tungsten Arc (GTA) welding", "welding_voltage": "-", "welding_current": "110-75", "welding_speed": 4.33, "preheat_temp": "-", "welding_env": "-", "residual_stress": "-", "fatigue_specimen_type": "overlap joint specimens", "fatigue_specimen_thickness": 1, "fatigue_test_type": "Axial tension/compression", "fatigue_temp": "Room temperature", "fatigue_env": "-", "load_ratio": 0.1, "frequency": "5-10", "fatigue_machine": "Axial tension/compression hydraulic servo-fatigue machine (Instron® 8803)", "fatigue_standard": "-", "fatigue_test_control": "stress control", "stress_concentration": "-", "failure_location": "Weld root"}}, {"id": "WELD2025:195", "name": "Invar alloy | overlap joint specimens", "material_family": "Welded joint", "points": [[154.0, 21600.0, 0], [136.0, 24300.0, 0], [117.0, 31200.0, 0], [136.0, 36600.0, 0], [154.0, 39600.0, 0], [107.0, 44000.0, 0], [137.0, 66300.0, 0], [74.0, 319000.0, 0], [88.0, 369000.0, 0], [94.0, 395000.0, 0], [91.0, 570000.0, 0], [96.0, 941000.0, 0], [76.0, 966000.0, 0], [69.0, 1390000.0, 0], [123.0, 128000.0, 0], [115.0, 260000.0, 0], [89.0, 241000.0, 0], [77.0, 1440000.0, 0]], "conditions": {"material": "Invar alloy", "am_type": "Gas Tungsten Arc (GTA) welding", "load_ratio": "0.1", "test_type": "Axial tension/compression", "temperature": "Room temperature", "surface_treatment": "-"}, "metadata": {"dataset_id": 195, "title": "Fatigue strength assessment of Invar alloy weld joints using the notch stress approach", "doi": "10.1016/j.engfailanal.2014.04.003", "authors": "Oh, D. J.; Lee, J. M.; Kim, M. H.", "publication": "ENGINEERING FAILURE ANALYSIS", "year_of_publication": 2014, "UT": "WOS:000336660400009", "base_material": "Invar alloy", "base_young_modulus": "-", "base_yield_strength": 280.1, "base_ultimate_strength": 507.5, "base_elongation": 0.4, "weld_material": "Invar alloy", "weld_young_modulus": "-", "weld_yield_strength": "-", "weld_ultimate_strength": "-", "weld_elongation": "-", "processing": "-", "welding_joint": "overlap joint specimens", "welding_method": "Gas Tungsten Arc (GTA) welding", "welding_voltage": "-", "welding_current": "110-75", "welding_speed": 4.33, "preheat_temp": "-", "welding_env": "-", "residual_stress": "-", "fatigue_specimen_type": "overlap joint specimens", "fatigue_specimen_thickness": 0.7, "fatigue_test_type": "Axial tension/compression", "fatigue_temp": "Room temperature", "fatigue_env": "-", "load_ratio": 0.1, "frequency": "5-10", "fatigue_machine": "Axial tension/compression hydraulic servo-fatigue machine (Instron® 8803)", "fatigue_standard": "-", "fatigue_test_control": "stress control", "stress_concentration": "-", "failure_location": "Weld root"}}, {"id": "WELD2025:196", "name": "304L Stainless Steel (06Cr19Ni10) | Butt Joint", "material_family": "Welded joint", "points": [[401.0, 361131.0, 0], [304.0, 744536.0, 0], [198.0, 2137574.0, 0]], "conditions": {"material": "304L Stainless Steel (06Cr19Ni10)", "am_type": "Metal Inert Gas (MIG) Welding", "load_ratio": "-1", "test_type": "Axial fatigue loading", "temperature": "-", "surface_treatment": "-"}, "metadata": {"dataset_id": 196, "title": "Numerical modeling of residual stresses and fatigue damage assessment of ultrasonic impact treated 304L stainless steel welded joints", "doi": "10.1016/j.engfailanal.2019.104277", "authors": "Tang, Lanqing; Ince, Ayhan; Zheng, Jing", "publication": "ENGINEERING FAILURE ANALYSIS", "year_of_publication": 2020, "UT": "WOS:000505213100043", "base_material": "304L Stainless Steel (06Cr19Ni10)", "base_young_modulus": 194, "base_yield_strength": 250, "base_ultimate_strength": "-", "base_elongation": "-", "weld_material": "ER308L", "weld_young_modulus": "-", "weld_yield_strength": "-", "weld_ultimate_strength": "-", "weld_elongation": "-", "processing": "-", "welding_joint": "Butt Joint", "welding_method": "Metal Inert Gas (MIG) Welding", "welding_voltage": 24.5, "welding_current": 217, "welding_speed": 6.67, "preheat_temp": "-", "welding_env": "Argon shielding gas", "residual_stress": "-", "fatigue_specimen_type": "Butt Joint", "fatigue_specimen_thickness": 6, "fatigue_test_type": "Axial fatigue loading", "fatigue_temp": "-", "fatigue_env": "-", "load_ratio": -1, "frequency": "-", "fatigue_machine": "-", "fatigue_standard": "-", "fatigue_test_control": "Stress-controlled", "stress_concentration": "2.2", "failure_location": "Weld toe"}}, {"id": "WELD2025:197", "name": "304L Stainless Steel (06Cr19Ni10) | Butt Joint", "material_family": "Welded joint", "points": [[302.0, 156486.0, 0], [204.0, 521729.0, 0], [151.0, 1259330.0, 0]], "conditions": {"material": "304L Stainless Steel (06Cr19Ni10)", "am_type": "Metal Inert Gas (MIG) Welding", "load_ratio": "0", "test_type": "Axial fatigue loading", "temperature": "-", "surface_treatment": "-"}, "metadata": {"dataset_id": 197, "title": "Numerical modeling of residual stresses and fatigue damage assessment of ultrasonic impact treated 304L stainless steel welded joints", "doi": "10.1016/j.engfailanal.2019.104277", "authors": "Tang, Lanqing; Ince, Ayhan; Zheng, Jing", "publication": "ENGINEERING FAILURE ANALYSIS", "year_of_publication": 2020, "UT": "WOS:000505213100043", "base_material": "304L Stainless Steel (06Cr19Ni10)", "base_young_modulus": 194, "base_yield_strength": 250, "base_ultimate_strength": "-", "base_elongation": "-", "weld_material": "ER308L", "weld_young_modulus": "-", "weld_yield_strength": "-", "weld_ultimate_strength": "-", "weld_elongation": "-", "processing": "-", "welding_joint": "Butt Joint", "welding_method": "Metal Inert Gas (MIG) Welding", "welding_voltage": 24.5, "welding_current": 217, "welding_speed": 6.67, "preheat_temp": "-", "welding_env": "Argon shielding gas", "residual_stress": "-", "fatigue_specimen_type": "Butt Joint", "fatigue_specimen_thickness": 6, "fatigue_test_type": "Axial fatigue loading", "fatigue_temp": "-", "fatigue_env": "-", "load_ratio": 0, "frequency": "-", "fatigue_machine": "-", "fatigue_standard": "-", "fatigue_test_control": "Stress-controlled", "stress_concentration": "2.2", "failure_location": "Weld toe"}}, {"id": "WELD2025:198", "name": "304L Stainless Steel (06Cr19Ni10) | Butt Joint", "material_family": "Welded joint", "points": [[304.0, 36542.0, 0], [201.0, 145476.0, 0], [155.0, 369353.0, 0]], "conditions": {"material": "304L Stainless Steel (06Cr19Ni10)", "am_type": "Metal Inert Gas (MIG) Welding", "load_ratio": "0.25", "test_type": "Axial fatigue loading", "temperature": "-", "surface_treatment": "-"}, "metadata": {"dataset_id": 198, "title": "Numerical modeling of residual stresses and fatigue damage assessment of ultrasonic impact treated 304L stainless steel welded joints", "doi": "10.1016/j.engfailanal.2019.104277", "authors": "Tang, Lanqing; Ince, Ayhan; Zheng, Jing", "publication": "ENGINEERING FAILURE ANALYSIS", "year_of_publication": 2020, "UT": "WOS:000505213100043", "base_material": "304L Stainless Steel (06Cr19Ni10)", "base_young_modulus": 194, "base_yield_strength": 250, "base_ultimate_strength": "-", "base_elongation": "-", "weld_material": "ER308L", "weld_young_modulus": "-", "weld_yield_strength": "-", "weld_ultimate_strength": "-", "weld_elongation": "-", "processing": "-", "welding_joint": "Butt Joint", "welding_method": "Metal Inert Gas (MIG) Welding", "welding_voltage": 24.5, "welding_current": 217, "welding_speed": 6.67, "preheat_temp": "-", "welding_env": "Argon shielding gas", "residual_stress": "-", "fatigue_specimen_type": "Butt Joint", "fatigue_specimen_thickness": 6, "fatigue_test_type": "Axial fatigue loading", "fatigue_temp": "-", "fatigue_env": "-", "load_ratio": 0.25, "frequency": "-", "fatigue_machine": "-", "fatigue_standard": "-", "fatigue_test_control": "Stress-controlled", "stress_concentration": "2.2", "failure_location": "Weld toe"}}, {"id": "WELD2025:199", "name": "304L Stainless Steel (06Cr19Ni10) | Butt Joint", "material_family": "Welded joint", "points": [[184.0, 44595.0, 0], [158.0, 72872.0, 0]], "conditions": {"material": "304L Stainless Steel (06Cr19Ni10)", "am_type": "Metal Inert Gas (MIG) Welding", "load_ratio": "0.5", "test_type": "Axial fatigue loading", "temperature": "-", "surface_treatment": "-"}, "metadata": {"dataset_id": 199, "title": "Numerical modeling of residual stresses and fatigue damage assessment of ultrasonic impact treated 304L stainless steel welded joints", "doi": "10.1016/j.engfailanal.2019.104277", "authors": "Tang, Lanqing; Ince, Ayhan; Zheng, Jing", "publication": "ENGINEERING FAILURE ANALYSIS", "year_of_publication": 2020, "UT": "WOS:000505213100043", "base_material": "304L Stainless Steel (06Cr19Ni10)", "base_young_modulus": 194, "base_yield_strength": 250, "base_ultimate_strength": "-", "base_elongation": "-", "weld_material": "ER308L", "weld_young_modulus": "-", "weld_yield_strength": "-", "weld_ultimate_strength": "-", "weld_elongation": "-", "processing": "-", "welding_joint": "Butt Joint", "welding_method": "Metal Inert Gas (MIG) Welding", "welding_voltage": 24.5, "welding_current": 217, "welding_speed": 6.67, "preheat_temp": "-", "welding_env": "Argon shielding gas", "residual_stress": "-", "fatigue_specimen_type": "Butt Joint", "fatigue_specimen_thickness": 6, "fatigue_test_type": "Axial fatigue loading", "fatigue_temp": "-", "fatigue_env": "-", "load_ratio": 0.5, "frequency": "-", "fatigue_machine": "-", "fatigue_standard": "-", "fatigue_test_control": "Stress-controlled", "stress_concentration": "2.2", "failure_location": "Weld toe"}}, {"id": "WELD2025:200", "name": "304L Stainless Steel (06Cr19Ni10) | Butt Joint", "material_family": "Welded joint", "points": [[302.0, 5823740.0, 0], [202.0, 28441447.0, 0]], "conditions": {"material": "304L Stainless Steel (06Cr19Ni10)", "am_type": "Metal Inert Gas (MIG) Welding", "load_ratio": "-1", "test_type": "Axial fatigue loading", "temperature": "-", "surface_treatment": "Ultrasonic Impact Treatment (UIT)"}, "metadata": {"dataset_id": 200, "title": "Numerical modeling of residual stresses and fatigue damage assessment of ultrasonic impact treated 304L stainless steel welded joints", "doi": "10.1016/j.engfailanal.2019.104277", "authors": "Tang, Lanqing; Ince, Ayhan; Zheng, Jing", "publication": "ENGINEERING FAILURE ANALYSIS", "year_of_publication": 2020, "UT": "WOS:000505213100043", "base_material": "304L Stainless Steel (06Cr19Ni10)", "base_young_modulus": 194, "base_yield_strength": 250, "base_ultimate_strength": "-", "base_elongation": "-", "weld_material": "ER308L", "weld_young_modulus": "-", "weld_yield_strength": "-", "weld_ultimate_strength": "-", "weld_elongation": "-", "processing": "Ultrasonic Impact Treatment (UIT)", "welding_joint": "Butt Joint", "welding_method": "Metal Inert Gas (MIG) Welding", "welding_voltage": 24.5, "welding_current": 217, "welding_speed": 6.67, "preheat_temp": "-", "welding_env": "Argon shielding gas", "residual_stress": "-", "fatigue_specimen_type": "Butt Joint", "fatigue_specimen_thickness": 6, "fatigue_test_type": "Axial fatigue loading", "fatigue_temp": "-", "fatigue_env": "-", "load_ratio": -1, "frequency": "-", "fatigue_machine": "-", "fatigue_standard": "-", "fatigue_test_control": "Stress-controlled", "stress_concentration": "1.8", "failure_location": "Weld toe"}}, {"id": "WELD2025:201", "name": "304L Stainless Steel (06Cr19Ni10) | Butt Joint", "material_family": "Welded joint", "points": [[154.0, 5535260.0, 0], [207.0, 2077708.0, 0], [303.0, 528530.0, 0]], "conditions": {"material": "304L Stainless Steel (06Cr19Ni10)", "am_type": "Metal Inert Gas (MIG) Welding", "load_ratio": "0", "test_type": "Axial fatigue loading", "temperature": "-", "surface_treatment": "Ultrasonic Impact Treatment (UIT)"}, "metadata": {"dataset_id": 201, "title": "Numerical modeling of residual stresses and fatigue damage assessment of ultrasonic impact treated 304L stainless steel welded joints", "doi": "10.1016/j.engfailanal.2019.104277", "authors": "Tang, Lanqing; Ince, Ayhan; Zheng, Jing", "publication": "ENGINEERING FAILURE ANALYSIS", "year_of_publication": 2020, "UT": "WOS:000505213100043", "base_material": "304L Stainless Steel (06Cr19Ni10)", "base_young_modulus": 194, "base_yield_strength": 250, "base_ultimate_strength": "-", "base_elongation": "-", "weld_material": "ER308L", "weld_young_modulus": "-", "weld_yield_strength": "-", "weld_ultimate_strength": "-", "weld_elongation": "-", "processing": "Ultrasonic Impact Treatment (UIT)", "welding_joint": "Butt Joint", "welding_method": "Metal Inert Gas (MIG) Welding", "welding_voltage": 24.5, "welding_current": 217, "welding_speed": 6.67, "preheat_temp": "-", "welding_env": "Argon shielding gas", "residual_stress": "-", "fatigue_specimen_type": "Butt Joint", "fatigue_specimen_thickness": 6, "fatigue_test_type": "Axial fatigue loading", "fatigue_temp": "-", "fatigue_env": "-", "load_ratio": 0, "frequency": "-", "fatigue_machine": "-", "fatigue_standard": "-", "fatigue_test_control": "Stress-controlled", "stress_concentration": "1.8", "failure_location": "Weld toe"}}, {"id": "WELD2025:202", "name": "304L Stainless Steel (06Cr19Ni10) | Butt Joint", "material_family": "Welded joint", "points": [[301.0, 89844.0, 0], [207.0, 381413.0, 0], [156.0, 1000000.0, 0]], "conditions": {"material": "304L Stainless Steel (06Cr19Ni10)", "am_type": "Metal Inert Gas (MIG) Welding", "load_ratio": "0.25", "test_type": "Axial fatigue loading", "temperature": "-", "surface_treatment": "Ultrasonic Impact Treatment (UIT)"}, "metadata": {"dataset_id": 202, "title": "Numerical modeling of residual stresses and fatigue damage assessment of ultrasonic impact treated 304L stainless steel welded joints", "doi": "10.1016/j.engfailanal.2019.104277", "authors": "Tang, Lanqing; Ince, Ayhan; Zheng, Jing", "publication": "ENGINEERING FAILURE ANALYSIS", "year_of_publication": 2020, "UT": "WOS:000505213100043", "base_material": "304L Stainless Steel (06Cr19Ni10)", "base_young_modulus": 194, "base_yield_strength": 250, "base_ultimate_strength": "-", "base_elongation": "-", "weld_material": "ER308L", "weld_young_modulus": "-", "weld_yield_strength": "-", "weld_ultimate_strength": "-", "weld_elongation": "-", "processing": "Ultrasonic Impact Treatment (UIT)", "welding_joint": "Butt Joint", "welding_method": "Metal Inert Gas (MIG) Welding", "welding_voltage": 24.5, "welding_current": 217, "welding_speed": 6.67, "preheat_temp": "-", "welding_env": "Argon shielding gas", "residual_stress": "-", "fatigue_specimen_type": "Butt Joint", "fatigue_specimen_thickness": 6, "fatigue_test_type": "Axial fatigue loading", "fatigue_temp": "-", "fatigue_env": "-", "load_ratio": 0.25, "frequency": "-", "fatigue_machine": "-", "fatigue_standard": "-", "fatigue_test_control": "Stress-controlled", "stress_concentration": "1.8", "failure_location": "Weld toe"}}, {"id": "WELD2025:203", "name": "304L Stainless Steel (06Cr19Ni10) | Butt Joint", "material_family": "Welded joint", "points": [[205.0, 75297.0, 0], [186.0, 119077.0, 0], [159.0, 176378.0, 0]], "conditions": {"material": "304L Stainless Steel (06Cr19Ni10)", "am_type": "Metal Inert Gas (MIG) Welding", "load_ratio": "0.5", "test_type": "Axial fatigue loading", "temperature": "-", "surface_treatment": "Ultrasonic Impact Treatment (UIT)"}, "metadata": {"dataset_id": 203, "title": "Numerical modeling of residual stresses and fatigue damage assessment of ultrasonic impact treated 304L stainless steel welded joints", "doi": "10.1016/j.engfailanal.2019.104277", "authors": "Tang, Lanqing; Ince, Ayhan; Zheng, Jing", "publication": "ENGINEERING FAILURE ANALYSIS", "year_of_publication": 2020, "UT": "WOS:000505213100043", "base_material": "304L Stainless Steel (06Cr19Ni10)", "base_young_modulus": 194, "base_yield_strength": 250, "base_ultimate_strength": "-", "base_elongation": "-", "weld_material": "ER308L", "weld_young_modulus": "-", "weld_yield_strength": "-", "weld_ultimate_strength": "-", "weld_elongation": "-", "processing": "Ultrasonic Impact Treatment (UIT)", "welding_joint": "Butt Joint", "welding_method": "Metal Inert Gas (MIG) Welding", "welding_voltage": 24.5, "welding_current": 217, "welding_speed": 6.67, "preheat_temp": "-", "welding_env": "Argon shielding gas", "residual_stress": "-", "fatigue_specimen_type": "Butt Joint", "fatigue_specimen_thickness": 6, "fatigue_test_type": "Axial fatigue loading", "fatigue_temp": "-", "fatigue_env": "-", "load_ratio": 0.5, "frequency": "-", "fatigue_machine": "-", "fatigue_standard": "-", "fatigue_test_control": "Stress-controlled", "stress_concentration": "1.8", "failure_location": "Weld toe"}}, {"id": "WELD2025:204", "name": "304L Stainless Steel (06Cr19Ni10) | T-Joint", "material_family": "Welded joint", "points": [[600.0, 265403.0, 0], [404.0, 697254.0, 0], [304.0, 1268961.0, 0]], "conditions": {"material": "304L Stainless Steel (06Cr19Ni10)", "am_type": "Metal Inert Gas (MIG) Welding", "load_ratio": "-1", "test_type": "Axial fatigue loading", "temperature": "-", "surface_treatment": "-"}, "metadata": {"dataset_id": 204, "title": "Numerical modeling of residual stresses and fatigue damage assessment of ultrasonic impact treated 304L stainless steel welded joints", "doi": "10.1016/j.engfailanal.2019.104277", "authors": "Tang, Lanqing; Ince, Ayhan; Zheng, Jing", "publication": "ENGINEERING FAILURE ANALYSIS", "year_of_publication": 2020, "UT": "WOS:000505213100043", "base_material": "304L Stainless Steel (06Cr19Ni10)", "base_young_modulus": 194, "base_yield_strength": 250, "base_ultimate_strength": "-", "base_elongation": "-", "weld_material": "ER308L", "weld_young_modulus": "-", "weld_yield_strength": "-", "weld_ultimate_strength": "-", "weld_elongation": "-", "processing": "-", "welding_joint": "T-Joint", "welding_method": "Metal Inert Gas (MIG) Welding", "welding_voltage": 24.5, "welding_current": 217, "welding_speed": 6.67, "preheat_temp": "-", "welding_env": "Argon shielding gas", "residual_stress": "-", "fatigue_specimen_type": "T-Joint", "fatigue_specimen_thickness": 6, "fatigue_test_type": "Axial fatigue loading", "fatigue_temp": "-", "fatigue_env": "-", "load_ratio": -1, "frequency": "-", "fatigue_machine": "-", "fatigue_standard": "-", "fatigue_test_control": "Stress-controlled", "stress_concentration": "2.99", "failure_location": "Weld toe"}}, {"id": "WELD2025:205", "name": "304L Stainless Steel (06Cr19Ni10) | T-Joint", "material_family": "Welded joint", "points": [[602.0, 46928.0, 0], [402.0, 180777.0, 0], [302.0, 439397.0, 0]], "conditions": {"material": "304L Stainless Steel (06Cr19Ni10)", "am_type": "Metal Inert Gas (MIG) Welding", "load_ratio": "0", "test_type": "Axial fatigue loading", "temperature": "-", "surface_treatment": "-"}, "metadata": {"dataset_id": 205, "title": "Numerical modeling of residual stresses and fatigue damage assessment of ultrasonic impact treated 304L stainless steel welded joints", "doi": "10.1016/j.engfailanal.2019.104277", "authors": "Tang, Lanqing; Ince, Ayhan; Zheng, Jing", "publication": "ENGINEERING FAILURE ANALYSIS", "year_of_publication": 2020, "UT": "WOS:000505213100043", "base_material": "304L Stainless Steel (06Cr19Ni10)", "base_young_modulus": 194, "base_yield_strength": 250, "base_ultimate_strength": "-", "base_elongation": "-", "weld_material": "ER308L", "weld_young_modulus": "-", "weld_yield_strength": "-", "weld_ultimate_strength": "-", "weld_elongation": "-", "processing": "-", "welding_joint": "T-Joint", "welding_method": "Metal Inert Gas (MIG) Welding", "welding_voltage": 24.5, "welding_current": 217, "welding_speed": 6.67, "preheat_temp": "-", "welding_env": "Argon shielding gas", "residual_stress": "-", "fatigue_specimen_type": "T-Joint", "fatigue_specimen_thickness": 6, "fatigue_test_type": "Axial fatigue loading", "fatigue_temp": "-", "fatigue_env": "-", "load_ratio": 0, "frequency": "-", "fatigue_machine": "-", "fatigue_standard": "-", "fatigue_test_control": "Stress-controlled", "stress_concentration": "2.99", "failure_location": "Weld toe"}}, {"id": "WELD2025:206", "name": "304L Stainless Steel (06Cr19Ni10) | T-Joint", "material_family": "Welded joint", "points": [[395.0, 48497.0, 0], [299.0, 134453.0, 0]], "conditions": {"material": "304L Stainless Steel (06Cr19Ni10)", "am_type": "Metal Inert Gas (MIG) Welding", "load_ratio": "0.25", "test_type": "Axial fatigue loading", "temperature": "-", "surface_treatment": "-"}, "metadata": {"dataset_id": 206, "title": "Numerical modeling of residual stresses and fatigue damage assessment of ultrasonic impact treated 304L stainless steel welded joints", "doi": "10.1016/j.engfailanal.2019.104277", "authors": "Tang, Lanqing; Ince, Ayhan; Zheng, Jing", "publication": "ENGINEERING FAILURE ANALYSIS", "year_of_publication": 2020, "UT": "WOS:000505213100043", "base_material": "304L Stainless Steel (06Cr19Ni10)", "base_young_modulus": 194, "base_yield_strength": 250, "base_ultimate_strength": "-", "base_elongation": "-", "weld_material": "ER308L", "weld_young_modulus": "-", "weld_yield_strength": "-", "weld_ultimate_strength": "-", "weld_elongation": "-", "processing": "-", "welding_joint": "T-Joint", "welding_method": "Metal Inert Gas (MIG) Welding", "welding_voltage": 24.5, "welding_current": 217, "welding_speed": 6.67, "preheat_temp": "-", "welding_env": "Argon shielding gas", "residual_stress": "-", "fatigue_specimen_type": "T-Joint", "fatigue_specimen_thickness": 6, "fatigue_test_type": "Axial fatigue loading", "fatigue_temp": "-", "fatigue_env": "-", "load_ratio": 0.25, "frequency": "-", "fatigue_machine": "-", "fatigue_standard": "-", "fatigue_test_control": "Stress-controlled", "stress_concentration": "2.99", "failure_location": "Weld toe"}}, {"id": "WELD2025:207", "name": "304L Stainless Steel (06Cr19Ni10) | T-Joint", "material_family": "Welded joint", "points": [[362.0, 11847.0, 0], [312.0, 22210.0, 0]], "conditions": {"material": "304L Stainless Steel (06Cr19Ni10)", "am_type": "Metal Inert Gas (MIG) Welding", "load_ratio": "0.5", "test_type": "Axial fatigue loading", "temperature": "-", "surface_treatment": "-"}, "metadata": {"dataset_id": 207, "title": "Numerical modeling of residual stresses and fatigue damage assessment of ultrasonic impact treated 304L stainless steel welded joints", "doi": "10.1016/j.engfailanal.2019.104277", "authors": "Tang, Lanqing; Ince, Ayhan; Zheng, Jing", "publication": "ENGINEERING FAILURE ANALYSIS", "year_of_publication": 2020, "UT": "WOS:000505213100043", "base_material": "304L Stainless Steel (06Cr19Ni10)", "base_young_modulus": 194, "base_yield_strength": 250, "base_ultimate_strength": "-", "base_elongation": "-", "weld_material": "ER308L", "weld_young_modulus": "-", "weld_yield_strength": "-", "weld_ultimate_strength": "-", "weld_elongation": "-", "processing": "-", "welding_joint": "T-Joint", "welding_method": "Metal Inert Gas (MIG) Welding", "welding_voltage": 24.5, "welding_current": 217, "welding_speed": 6.67, "preheat_temp": "-", "welding_env": "Argon shielding gas", "residual_stress": "-", "fatigue_specimen_type": "T-Joint", "fatigue_specimen_thickness": 6, "fatigue_test_type": "Axial fatigue loading", "fatigue_temp": "-", "fatigue_env": "-", "load_ratio": 0.5, "frequency": "-", "fatigue_machine": "-", "fatigue_standard": "-", "fatigue_test_control": "Stress-controlled", "stress_concentration": "2.99", "failure_location": "Weld toe"}}, {"id": "WELD2025:208", "name": "304L Stainless Steel (06Cr19Ni10) | T-Joint", "material_family": "Welded joint", "points": [[404.0, 17261120.0, 0], [304.0, 56983238.0, 0]], "conditions": {"material": "304L Stainless Steel (06Cr19Ni10)", "am_type": "Metal Inert Gas (MIG) Welding", "load_ratio": "-1", "test_type": "Axial fatigue loading", "temperature": "-", "surface_treatment": "Ultrasonic Impact Treatment (UIT)"}, "metadata": {"dataset_id": 208, "title": "Numerical modeling of residual stresses and fatigue damage assessment of ultrasonic impact treated 304L stainless steel welded joints", "doi": "10.1016/j.engfailanal.2019.104277", "authors": "Tang, Lanqing; Ince, Ayhan; Zheng, Jing", "publication": "ENGINEERING FAILURE ANALYSIS", "year_of_publication": 2020, "UT": "WOS:000505213100043", "base_material": "304L Stainless Steel (06Cr19Ni10)", "base_young_modulus": 194, "base_yield_strength": 250, "base_ultimate_strength": "-", "base_elongation": "-", "weld_material": "ER308L", "weld_young_modulus": "-", "weld_yield_strength": "-", "weld_ultimate_strength": "-", "weld_elongation": "-", "processing": "Ultrasonic Impact Treatment (UIT)", "welding_joint": "T-Joint", "welding_method": "Metal Inert Gas (MIG) Welding", "welding_voltage": 24.5, "welding_current": 217, "welding_speed": 6.67, "preheat_temp": "-", "welding_env": "Argon shielding gas", "residual_stress": "-", "fatigue_specimen_type": "T-Joint", "fatigue_specimen_thickness": 6, "fatigue_test_type": "Axial fatigue loading", "fatigue_temp": "-", "fatigue_env": "-", "load_ratio": -1, "frequency": "-", "fatigue_machine": "-", "fatigue_standard": "-", "fatigue_test_control": "Stress-controlled", "stress_concentration": "2.1", "failure_location": "Weld toe"}}, {"id": "WELD2025:209", "name": "304L Stainless Steel (06Cr19Ni10) | T-Joint", "material_family": "Welded joint", "points": [[605.0, 277241.0, 0], [401.0, 1140625.0, 0], [301.0, 3377314.0, 0]], "conditions": {"material": "304L Stainless Steel (06Cr19Ni10)", "am_type": "Metal Inert Gas (MIG) Welding", "load_ratio": "0", "test_type": "Axial fatigue loading", "temperature": "-", "surface_treatment": "Ultrasonic Impact Treatment (UIT)"}, "metadata": {"dataset_id": 209, "title": "Numerical modeling of residual stresses and fatigue damage assessment of ultrasonic impact treated 304L stainless steel welded joints", "doi": "10.1016/j.engfailanal.2019.104277", "authors": "Tang, Lanqing; Ince, Ayhan; Zheng, Jing", "publication": "ENGINEERING FAILURE ANALYSIS", "year_of_publication": 2020, "UT": "WOS:000505213100043", "base_material": "304L Stainless Steel (06Cr19Ni10)", "base_young_modulus": 194, "base_yield_strength": 250, "base_ultimate_strength": "-", "base_elongation": "-", "weld_material": "ER308L", "weld_young_modulus": "-", "weld_yield_strength": "-", "weld_ultimate_strength": "-", "weld_elongation": "-", "processing": "Ultrasonic Impact Treatment (UIT)", "welding_joint": "T-Joint", "welding_method": "Metal Inert Gas (MIG) Welding", "welding_voltage": 24.5, "welding_current": 217, "welding_speed": 6.67, "preheat_temp": "-", "welding_env": "Argon shielding gas", "residual_stress": "-", "fatigue_specimen_type": "T-Joint", "fatigue_specimen_thickness": 6, "fatigue_test_type": "Axial fatigue loading", "fatigue_temp": "-", "fatigue_env": "-", "load_ratio": 0, "frequency": "-", "fatigue_machine": "-", "fatigue_standard": "-", "fatigue_test_control": "Stress-controlled", "stress_concentration": "2.1", "failure_location": "Weld toe"}}, {"id": "WELD2025:210", "name": "304L Stainless Steel (06Cr19Ni10) | T-Joint", "material_family": "Welded joint", "points": [[398.0, 251189.0, 0], [298.0, 673863.0, 0]], "conditions": {"material": "304L Stainless Steel (06Cr19Ni10)", "am_type": "Metal Inert Gas (MIG) Welding", "load_ratio": "0.25", "test_type": "Axial fatigue loading", "temperature": "-", "surface_treatment": "Ultrasonic Impact Treatment (UIT)"}, "metadata": {"dataset_id": 210, "title": "Numerical modeling of residual stresses and fatigue damage assessment of ultrasonic impact treated 304L stainless steel welded joints", "doi": "10.1016/j.engfailanal.2019.104277", "authors": "Tang, Lanqing; Ince, Ayhan; Zheng, Jing", "publication": "ENGINEERING FAILURE ANALYSIS", "year_of_publication": 2020, "UT": "WOS:000505213100043", "base_material": "304L Stainless Steel (06Cr19Ni10)", "base_young_modulus": 194, "base_yield_strength": 250, "base_ultimate_strength": "-", "base_elongation": "-", "weld_material": "ER308L", "weld_young_modulus": "-", "weld_yield_strength": "-", "weld_ultimate_strength": "-", "weld_elongation": "-", "processing": "Ultrasonic Impact Treatment (UIT)", "welding_joint": "T-Joint", "welding_method": "Metal Inert Gas (MIG) Welding", "welding_voltage": 24.5, "welding_current": 217, "welding_speed": 6.67, "preheat_temp": "-", "welding_env": "Argon shielding gas", "residual_stress": "-", "fatigue_specimen_type": "T-Joint", "fatigue_specimen_thickness": 6, "fatigue_test_type": "Axial fatigue loading", "fatigue_temp": "-", "fatigue_env": "-", "load_ratio": 0.25, "frequency": "-", "fatigue_machine": "-", "fatigue_standard": "-", "fatigue_test_control": "Stress-controlled", "stress_concentration": "2.1", "failure_location": "Weld toe"}}, {"id": "WELD2025:211", "name": "304L Stainless Steel (06Cr19Ni10) | T-Joint", "material_family": "Welded joint", "points": [[358.0, 70359.0, 0], [308.0, 127617.0, 0]], "conditions": {"material": "304L Stainless Steel (06Cr19Ni10)", "am_type": "Metal Inert Gas (MIG) Welding", "load_ratio": "0.5", "test_type": "Axial fatigue loading", "temperature": "-", "surface_treatment": "Ultrasonic Impact Treatment (UIT)"}, "metadata": {"dataset_id": 211, "title": "Numerical modeling of residual stresses and fatigue damage assessment of ultrasonic impact treated 304L stainless steel welded joints", "doi": "10.1016/j.engfailanal.2019.104277", "authors": "Tang, Lanqing; Ince, Ayhan; Zheng, Jing", "publication": "ENGINEERING FAILURE ANALYSIS", "year_of_publication": 2020, "UT": "WOS:000505213100043", "base_material": "304L Stainless Steel (06Cr19Ni10)", "base_young_modulus": 194, "base_yield_strength": 250, "base_ultimate_strength": "-", "base_elongation": "-", "weld_material": "ER308L", "weld_young_modulus": "-", "weld_yield_strength": "-", "weld_ultimate_strength": "-", "weld_elongation": "-", "processing": "Ultrasonic Impact Treatment (UIT)", "welding_joint": "T-Joint", "welding_method": "Metal Inert Gas (MIG) Welding", "welding_voltage": 24.5, "welding_current": 217, "welding_speed": 6.67, "preheat_temp": "-", "welding_env": "Argon shielding gas", "residual_stress": "-", "fatigue_specimen_type": "T-Joint", "fatigue_specimen_thickness": 6, "fatigue_test_type": "Axial fatigue loading", "fatigue_temp": "-", "fatigue_env": "-", "load_ratio": 0.5, "frequency": "-", "fatigue_machine": "-", "fatigue_standard": "-", "fatigue_test_control": "Stress-controlled", "stress_concentration": "2.1", "failure_location": "Weld toe"}}, {"id": "WELD2025:212", "name": "SM490A and SS400 | -", "material_family": "Welded joint", "points": [[373.0, 492000.0, 0], [373.0, 264000.0, 0], [280.0, 81200.0, 0], [279.0, 52600.0, 0], [188.0, 28400.0, 0], [191.0, 22400.0, 0], [147.0, 8670.0, 0], [146.0, 6400.0, 0]], "conditions": {"material": "SM490A and SS400", "am_type": "GMAW (Gas Metal Arc Welding)", "load_ratio": "0", "test_type": "3-point bending fatigue tests", "temperature": "24", "surface_treatment": "-"}, "metadata": {"dataset_id": 212, "title": "Fatigue strength and residual stress evaluation of repair welding of bogie frame for railway vehicles", "doi": "10.1016/j.engfailanal.2020.104980", "authors": "Seo, Jung-Won; Kwon, Seok-Jin; Lee, Chan-Woo; Lee, Dong-Hyeong; Goo, Byeong-Choon", "publication": "ENGINEERING FAILURE ANALYSIS", "year_of_publication": 2021, "UT": "WOS:000597227300001", "base_material": "SM490A and SS400", "base_young_modulus": "-", "base_yield_strength": "325, 245", "base_ultimate_strength": "490, 400", "base_elongation": "23, 17", "weld_material": "-", "weld_young_modulus": "-", "weld_yield_strength": "-", "weld_ultimate_strength": "-", "weld_elongation": "-", "processing": "-", "welding_joint": "-", "welding_method": "GMAW (Gas Metal Arc Welding)", "welding_voltage": 28, "welding_current": 270, "welding_speed": 5, "preheat_temp": 21, "welding_env": "Flat position, using Ar 80% + CO2 20% as the welding protection gas", "residual_stress": "-", "fatigue_specimen_type": "Large-size welding specimens", "fatigue_specimen_thickness": "-", "fatigue_test_type": "3-point bending fatigue tests", "fatigue_temp": 24, "fatigue_env": "Ambient temperature", "load_ratio": 0, "frequency": 4, "fatigue_machine": "250 kN-capacity hydraulic universal testing machine (Instron)", "fatigue_standard": "EN 17149", "fatigue_test_control": "Load and displacement signals stored using a DAQ system", "stress_concentration": "-", "failure_location": "Weld toe"}}, {"id": "WELD2025:213", "name": "SM490A and SS400 | -", "material_family": "Welded joint", "points": [[330.0, 293000.0, 0], [332.0, 228000.0, 0], [252.0, 77300.0, 0], [249.0, 55200.0, 0], [168.0, 41700.0, 0], [166.0, 28700.0, 0], [125.0, 6770.0, 0], [125.0, 5050.0, 1]], "conditions": {"material": "SM490A and SS400", "am_type": "GMAW (Gas Metal Arc Welding)", "load_ratio": "0", "test_type": "3-point bending fatigue tests", "temperature": "24", "surface_treatment": "-"}, "metadata": {"dataset_id": 213, "title": "Fatigue strength and residual stress evaluation of repair welding of bogie frame for railway vehicles", "doi": "10.1016/j.engfailanal.2020.104980", "authors": "Seo, Jung-Won; Kwon, Seok-Jin; Lee, Chan-Woo; Lee, Dong-Hyeong; Goo, Byeong-Choon", "publication": "ENGINEERING FAILURE ANALYSIS", "year_of_publication": 2021, "UT": "WOS:000597227300001", "base_material": "SM490A and SS400", "base_young_modulus": "-", "base_yield_strength": "325, 245", "base_ultimate_strength": "490, 400", "base_elongation": "23, 17", "weld_material": "-", "weld_young_modulus": "-", "weld_yield_strength": "-", "weld_ultimate_strength": "-", "weld_elongation": "-", "processing": "-", "welding_joint": "-", "welding_method": "GMAW (Gas Metal Arc Welding)", "welding_voltage": 28, "welding_current": 270, "welding_speed": 5, "preheat_temp": 21, "welding_env": "Flat position, using Ar 80% + CO2 20% as the welding protection gas", "residual_stress": "-", "fatigue_specimen_type": "repair welding specimens", "fatigue_specimen_thickness": "-", "fatigue_test_type": "3-point bending fatigue tests", "fatigue_temp": 24, "fatigue_env": "Ambient temperature", "load_ratio": 0, "frequency": 4, "fatigue_machine": "250 kN-capacity hydraulic universal testing machine (Instron)", "fatigue_standard": "EN 17149", "fatigue_test_control": "Load and displacement signals stored using a DAQ system", "stress_concentration": "-", "failure_location": "Weld toe"}}, {"id": "WELD2025:214", "name": "Mild carbon steel SM490A | Cruciform joint with fillet weld", "material_family": "Welded joint", "points": [[221.0, 146004.0, 0], [170.0, 157144.0, 0], [169.0, 178075.0, 0], [169.0, 193554.0, 0], [172.0, 214798.0, 0], [172.0, 245954.0, 0], [134.0, 306282.0, 0], [134.0, 393296.0, 0], [133.0, 489496.0, 0], [88.0, 887301.0, 0], [89.0, 1463052.0, 0], [85.0, 3936977.0, 1]], "conditions": {"material": "Mild carbon steel SM490A", "am_type": "Flux-cored arc welding (FCAW)", "load_ratio": "0.1", "test_type": "Axial fatigue test", "temperature": "-", "surface_treatment": "-"}, "metadata": {"dataset_id": 214, "title": "Fatigue analysis of cruciform welded joint with weld penetration defects", "doi": "10.1016/j.engfailanal.2020.105111", "authors": "Shin, WangSub; Chang, Kyong-Ho; Muzaffer, Shazia", "publication": "ENGINEERING FAILURE ANALYSIS", "year_of_publication": 2021, "UT": "WOS:000604258200006", "base_material": "Mild carbon steel SM490A", "base_young_modulus": "-", "base_yield_strength": 438, "base_ultimate_strength": 562, "base_elongation": 32, "weld_material": "Coreweld11RB (E70T-1C)", "weld_young_modulus": "-", "weld_yield_strength": 510, "weld_ultimate_strength": 570, "weld_elongation": 27, "processing": "-", "welding_joint": "Cruciform joint with fillet weld", "welding_method": "Flux-cored arc welding (FCAW)", "welding_voltage": "33–37", "welding_current": "250–310", "welding_speed": "2.0–5.5", "preheat_temp": "-", "welding_env": "-", "residual_stress": "-", "fatigue_specimen_type": "Cruciform welded joint", "fatigue_specimen_thickness": 10, "fatigue_test_type": "Axial fatigue test", "fatigue_temp": "-", "fatigue_env": "-", "load_ratio": 0.1, "frequency": 5, "fatigue_machine": "250kN MTS™810 universal testing machine with a TestStar™ controller", "fatigue_standard": "-", "fatigue_test_control": "Stress-controlled", "stress_concentration": "-", "failure_location": "-"}}, {"id": "WELD2025:215", "name": "Steel SA-387 Gr. 91 | Butt Joint", "material_family": "Welded joint", "points": [[565.0, 4460.0, 0], [567.0, 5720.0, 0], [510.0, 18200.0, 0], [510.0, 22100.0, 0], [515.0, 25800.0, 0], [452.0, 72100.0, 0], [452.0, 90200.0, 0], [431.0, 177000.0, 0], [431.0, 207000.0, 0], [405.0, 404000.0, 0], [405.0, 454000.0, 0], [405.0, 518000.0, 0], [394.0, 771000.0, 0], [394.0, 881000.0, 0], [385.0, 1940000.0, 0], [385.0, 2250000.0, 0], [385.0, 2590000.0, 0], [449.0, 81000.0, 0]], "conditions": {"material": "Steel SA-387 Gr. 91", "am_type": "TIG (Tungsten Inert Gas) and Manual Metal Arc Welding (MMAW)", "load_ratio": "0.1", "test_type": "Axial", "temperature": "-", "surface_treatment": "Post-weld heat treatment (PWHT) including tempering at 250°C, heating to 750°C, holding for 2 hours, and cooling"}, "metadata": {"dataset_id": 215, "title": "Effect of material heterogeneity and testing temperature on fatigue behaviour of Cr-Mo steel welded joints", "doi": "10.1016/j.engfailanal.2022.106542", "authors": "Jovanovic, Milivoje; Camagic, Ivica; Sedmak, Simon; Sedmak, Aleksandar; Burzic, Zijah", "publication": "ENGINEERING FAILURE ANALYSIS", "year_of_publication": 2022, "UT": "WOS:000848566300002", "base_material": "Steel SA-387 Gr. 91", "base_young_modulus": "-", "base_yield_strength": 450, "base_ultimate_strength": "-", "base_elongation": "-", "weld_material": "Boehler C9 MV-IG (filler metal for passes 1–4), Boehler Fox C9 MV (electrode for passes 5–14)", "weld_young_modulus": "-", "weld_yield_strength": "-", "weld_ultimate_strength": "-", "weld_elongation": "-", "processing": "Post-weld heat treatment (PWHT) including tempering at 250°C, heating to 750°C, holding for 2 hours, and cooling", "welding_joint": "Butt Joint", "welding_method": "TIG (Tungsten Inert Gas) and Manual Metal Arc Welding (MMAW)", "welding_voltage": "-", "welding_current": "-", "welding_speed": "-", "preheat_temp": 20, "welding_env": "-", "residual_stress": "-",
