Repository: yunyunfanfan/S-PA-CBB

# S-PA-CBB

Official research code, processed curve records, evaluation outputs, and manuscript source for:

> **From Physics to Selective Generation: Conditional Brownian Bridges for Sparse S–N Curve Reconstruction and Fatigue Decision-Making**

S-PA-CBB reconstructs a complete probabilistic stress–life (S–N) curve from only two to four observed fatigue tests. The method first fits an interpretable Basquin state, diagnoses whether that state is sufficient, and applies a ControlNet-style conditional Brownian-bridge residual only to curves that benefit from correction.

File: external_data/weld2025_disjoint_curves.json (part 10 of 223)
"fatigue_specimen_type": "Standard", "fatigue_specimen_thickness": "-", "fatigue_test_type": "Axial", "fatigue_temp": "-", "fatigue_env": "-", "load_ratio": 0.1, "frequency": 45, "fatigue_machine": "Servo-hydraulic machine (Shimadzu)", "fatigue_standard": "EN 6072–10 (Aerospace series - Metallic materials - Test methods - Constant amplitude fatigue testing)", "fatigue_test_control": "Stress", "stress_concentration": "-", "failure_location": "HAZ or WM"}}, {"id": "WELD2025:216", "name": "Steel SA-387 Gr. 91 | Butt Joint", "material_family": "Welded joint", "points": [[282.0, 18500.0, 0], [282.0, 23500.0, 0], [282.0, 31200.0, 0], [260.0, 67200.0, 0], [261.0, 75300.0, 0], [263.0, 98500.0, 0], [240.0, 180000.0, 0], [240.0, 212000.0, 0], [241.0, 268000.0, 0], [226.0, 491000.0, 0], [226.0, 554000.0, 0], [226.0, 627000.0, 0], [213.0, 840000.0, 0], [213.0, 934000.0, 0], [204.0, 2010000.0, 0], [207.0, 2250000.0, 0], [212.0, 2520000.0, 0]], "conditions": {"material": "Steel SA-387 Gr. 91", "am_type": "TIG (Tungsten Inert Gas) and Manual Metal Arc Welding (MMAW)", "load_ratio": "0.1", "test_type": "Axial", "temperature": "-", "surface_treatment": "Post-weld heat treatment (PWHT) including tempering at 250°C, heating to 750°C, holding for 2 hours, and cooling."}, "metadata": {"dataset_id": 216, "title": "Effect of material heterogeneity and testing temperature on fatigue behaviour of Cr-Mo steel welded joints", "doi": "10.1016/j.engfailanal.2022.106542", "authors": "Jovanovic, Milivoje; Camagic, Ivica; Sedmak, Simon; Sedmak, Aleksandar; Burzic, Zijah", "publication": "ENGINEERING FAILURE ANALYSIS", "year_of_publication": 2022, "UT": "WOS:000848566300002", "base_material": "Steel SA-387 Gr. 91", "base_young_modulus": "-", "base_yield_strength": 450, "base_ultimate_strength": "-", "base_elongation": "-", "weld_material": "Boehler C9 MV-IG (filler metal for passes 1–4), Boehler Fox C9 MV (electrode for passes 5–14)", "weld_young_modulus": "-", "weld_yield_strength": "-", "weld_ultimate_strength": "-", "weld_elongation": "-", "processing": "Post-weld heat treatment (PWHT) including tempering at 250°C, heating to 750°C, holding for 2 hours, and cooling.", "welding_joint": "Butt Joint", "welding_method": "TIG (Tungsten Inert Gas) and Manual Metal Arc Welding (MMAW)", "welding_voltage": "-", "welding_current": "-", "welding_speed": "-", "preheat_temp": 575, "welding_env": "-", "residual_stress": "-", "fatigue_specimen_type": "Standard", "fatigue_specimen_thickness": "-", "fatigue_test_type": "Axial", "fatigue_temp": "-", "fatigue_env": "-", "load_ratio": 0.1, "frequency": 30, "fatigue_machine": "Servo-hydraulic machine (Shimadzu)", "fatigue_standard": "EN 6072–10 (Aerospace series - Metallic materials - Test methods - Constant amplitude fatigue testing)", "fatigue_test_control": "Stress", "stress_concentration": "-", "failure_location": "HAZ or WM"}}, {"id": "WELD2025:217", "name": "A7N01-T4 | Butt joint", "material_family": "Welded joint", "points": [[220.0, 10400.0, 0], [220.0, 15600.0, 0], [127.0, 37200.0, 0], [126.0, 59500.0, 0], [126.0, 77700.0, 0], [126.0, 118000.0, 0], [73.0, 119000.0, 0], [126.0, 238000.0, 0], [73.0, 311000.0, 0], [73.0, 362000.0, 0], [73.0, 5220000.0, 0], [72.0, 10400000.0, 1]], "conditions": {"material": "A7N01-T4", "am_type": "Hybrid laser welding", "load_ratio": "0.1", "test_type": "axial pull-pull", "temperature": "Room temperature", "surface_treatment": "-"}, "metadata": {"dataset_id": 217, "title": "Tensile and fatigue behaviors of hybrid laser welded A7N01 alloy with repairing for railway vehicles", "doi": "10.1016/j.engfailanal.2022.106930", "authors": "Wu, Zhengkai; Zhou, Xiru; Ao, Ni; Han, Xiaohui; Zhu, Zongtao; Wu, Shengchuan", "publication": "ENGINEERING FAILURE ANALYSIS", "year_of_publication": 2023, "UT": "WOS:000980704400002", "base_material": "A7N01-T4", "base_young_modulus": 69, "base_yield_strength": 325, "base_ultimate_strength": 472, "base_elongation": 13.0, "weld_material": "ER 5356", "weld_young_modulus": 67, "weld_yield_strength": 295, "weld_ultimate_strength": 358, "weld_elongation": 2.8, "processing": "-", "welding_joint": "Butt joint", "welding_method": "Hybrid laser welding", "welding_voltage": 22, "welding_current": 160, "welding_speed": 100, "preheat_temp": "Room temperature", "welding_env": "Atmospheric environment", "residual_stress": "-", "fatigue_specimen_type": "Standard (ASTM E466-21).", "fatigue_specimen_thickness": 4, "fatigue_test_type": "axial pull-pull", "fatigue_temp": "Room temperature", "fatigue_env": "-", "load_ratio": 0.1, "frequency": "75–80", "fatigue_machine": "High-frequency fatigue testing machine controlled by QBC-100 microcomputer", "fatigue_standard": "ASTM E466-21", "fatigue_test_control": "Stress control", "stress_concentration": "-", "failure_location": "-"}}, {"id": "WELD2025:218", "name": "A7N01-T4 | Butt joint", "material_family": "Welded joint", "points": [[217.0, 12900.0, 0], [215.0, 22500.0, 0], [147.0, 78300.0, 0], [146.0, 117000.0, 0], [146.0, 134000.0, 0], [126.0, 207000.0, 0], [126.0, 88500.0, 0], [73.0, 1090000.0, 0], [73.0, 1320000.0, 0], [73.0, 9660000.0, 1]], "conditions": {"material": "A7N01-T4", "am_type": "MIG welding", "load_ratio": "0.1", "test_type": "axial pull-pull", "temperature": "Room temperature", "surface_treatment": "Hybrid laser welding with repair"}, "metadata": {"dataset_id": 218, "title": "Tensile and fatigue behaviors of hybrid laser welded A7N01 alloy with repairing for railway vehicles", "doi": "10.1016/j.engfailanal.2022.106930", "authors": "Wu, Zhengkai; Zhou, Xiru; Ao, Ni; Han, Xiaohui; Zhu, Zongtao; Wu, Shengchuan", "publication": "ENGINEERING FAILURE ANALYSIS", "year_of_publication": 2023, "UT": "WOS:000980704400002", "base_material": "A7N01-T4", "base_young_modulus": 69, "base_yield_strength": 325, "base_ultimate_strength": 472, "base_elongation": 13.0, "weld_material": "ER 5356", "weld_young_modulus": 74, "weld_yield_strength": 232, "weld_ultimate_strength": 338, "weld_elongation": 7.1, "processing": "Hybrid laser welding with repair", "welding_joint": "Butt joint", "welding_method": "MIG welding", "welding_voltage": 16, "welding_current": 87, "welding_speed": 20, "preheat_temp": "Room temperature", "welding_env": "Atmospheric environment", "residual_stress": "-", "fatigue_specimen_type": "Standard (ASTM E466-21).", "fatigue_specimen_thickness": 4, "fatigue_test_type": "axial pull-pull", "fatigue_temp": "Room temperature", "fatigue_env": "-", "load_ratio": 0.1, "frequency": "75–80", "fatigue_machine": "High-frequency fatigue testing machine controlled by QBC-100 microcomputer", "fatigue_standard": "ASTM E466-21", "fatigue_test_control": "Stress control", "stress_concentration": "-", "failure_location": "-"}}, {"id": "WELD2025:219", "name": "5052-H32, 6061-T6 | Lap Joint.", "material_family": "Welded joint", "points": [[21.0, 20135.0, 0], [16.0, 126160.0, 0], [16.0, 147258.0, 0], [15.0, 232990.0, 0], [15.0, 256813.0, 0], [12.0, 927651.0, 0], [21.0, 45154.0, 0]], "conditions": {"material": "5052-H32, 6061-T6", "am_type": "Friction Stir Welding (FSW)", "load_ratio": "0.1", "test_type": "High-frequency, high-cycle loading tests", "temperature": "-", "surface_treatment": "-"}, "metadata": {"dataset_id": 219, "title": "On the fatigue resistance assessment of friction stir welded joints affected by heat input", "doi": "10.1016/j.engfailanal.2024.108262", "authors": "Zhang, Biao; Liu, Jiazhao; Sun, Yuxuan; Liu, Qiancheng", "publication": "ENGINEERING FAILURE ANALYSIS", "year_of_publication": 2024, "UT": "WOS:001215668600001", "base_material": "5052-H32, 6061-T6", "base_young_modulus": "-", "base_yield_strength": 127.6, "base_ultimate_strength": 245.3, "base_elongation": "-", "weld_material": "-", "weld_young_modulus": "-", "weld_yield_strength": 136.9, "weld_ultimate_strength": 263.1, "weld_elongation": "-", "processing": "-", "welding_joint": "Lap Joint.", "welding_method": "Friction Stir Welding (FSW)", "welding_voltage": "-", "welding_current": "-", "welding_speed": 1.0, "preheat_temp": "-", "welding_env": "-", "residual_stress": "-", "fatigue_specimen_type": "Lap joint specimens", "fatigue_specimen_thickness": "2.0,  4.0", "fatigue_test_type": "High-frequency, high-cycle loading tests", "fatigue_temp": "-", "fatigue_env": "-", "load_ratio": 0.1, "frequency": 42, "fatigue_machine": "Electromechanical testing system (MTS Acumen TM)", "fatigue_standard": "-", "fatigue_test_control": "Load-controlled", "stress_concentration": "-", "failure_location": "Heat-affected zone (HAZ)"}}, {"id": "WELD2025:220", "name": "5052-H32, 6061-T6 | Lap Joint.", "material_family": "Welded joint", "points": [[21.0, 42643.0, 0], [21.0, 60132.0, 0], [18.0, 150567.0, 0], [18.0, 173751.0, 0], [14.0, 321169.0, 0], [14.0, 342052.0, 0], [14.0, 510853.0, 0], [12.0, 885816.0, 0]], "conditions": {"material": "5052-H32, 6061-T6", "am_type": "Friction Stir Welding (FSW)", "load_ratio": "0.1", "test_type": "High-frequency, high-cycle loading tests", "temperature": "-", "surface_treatment": "-"}, "metadata": {"dataset_id": 220, "title": "On the fatigue resistance assessment of friction stir welded joints affected by heat input", "doi": "10.1016/j.engfailanal.2024.108262", "authors": "Zhang, Biao; Liu, Jiazhao; Sun, Yuxuan; Liu, Qiancheng", "publication": "ENGINEERING FAILURE ANALYSIS", "year_of_publication": 2024, "UT": "WOS:001215668600001", "base_material": "5052-H32, 6061-T6", "base_young_modulus": "-", "base_yield_strength": 127.6, "base_ultimate_strength": 245.3, "base_elongation": "-", "weld_material": "-", "weld_young_modulus": "-", "weld_yield_strength": 148.6, "weld_ultimate_strength": 285.6, "weld_elongation": "-", "processing": "-", "welding_joint": "Lap Joint.", "welding_method": "Friction Stir Welding (FSW)", "welding_voltage": "-", "welding_current": "-", "welding_speed": 1.0, "preheat_temp": "-", "welding_env": "-", "residual_stress": "-", "fatigue_specimen_type": "Lap joint specimens", "fatigue_specimen_thickness": "2.0,  4.0", "fatigue_test_type": "High-frequency, high-cycle loading tests", "fatigue_temp": "-", "fatigue_env": "-", "load_ratio": 0.1, "frequency": 42, "fatigue_machine": "Electromechanical testing system (MTS Acumen TM)", "fatigue_standard": "-", "fatigue_test_control": "Load-controlled", "stress_concentration": "-", "failure_location": "Heat-affected zone (HAZ)"}}, {"id": "WELD2025:221", "name": "5052-H32, 6061-T6 | Lap Joint", "material_family": "Welded joint", "points": [[22.0, 30060.0, 0], [22.0, 32570.0, 0], [22.0, 61510.0, 0], [18.0, 136565.0, 0], [18.0, 166888.0, 0], [16.0, 194939.0, 0], [16.0, 207618.0, 0], [15.0, 507766.0, 0], [13.0, 916649.0, 0]], "conditions": {"material": "5052-H32, 6061-T6", "am_type": "Friction Stir Welding (FSW)", "load_ratio": "0.1", "test_type": "High-frequency, high-cycle loading tests", "temperature": "-", "surface_treatment": "-"}, "metadata": {"dataset_id": 221, "title": "On the fatigue resistance assessment of friction stir welded joints affected by heat input", "doi": "10.1016/j.engfailanal.2024.108262", "authors": "Zhang, Biao; Liu, Jiazhao; Sun, Yuxuan; Liu, Qiancheng", "publication": "ENGINEERING FAILURE ANALYSIS", "year_of_publication": 2024, "UT": "WOS:001215668600001", "base_material": "5052-H32, 6061-T6", "base_young_modulus": "-", "base_yield_strength": 127.6, "base_ultimate_strength": 245.3, "base_elongation": "-", "weld_material": "-", "weld_young_modulus": "-", "weld_yield_strength": 145.5, "weld_ultimate_strength": 279.7, "weld_elongation": "-", "processing": "-", "welding_joint": "Lap Joint", "welding_method": "Friction Stir Welding (FSW)", "welding_voltage": "-", "welding_current": "-", "welding_speed": 1.0, "preheat_temp": "-", "welding_env": "-", "residual_stress": "-", "fatigue_specimen_type": "Lap joint specimens", "fatigue_specimen_thickness": "2.0,  4.0", "fatigue_test_type": "High-frequency, high-cycle loading tests", "fatigue_temp": "-", "fatigue_env": "-", "load_ratio": 0.1, "frequency": 42, "fatigue_machine": "Electromechanical testing system (MTS Acumen TM)", "fatigue_standard": "-", "fatigue_test_control": "Load-controlled", "stress_concentration": "-", "failure_location": "Heat-affected zone (HAZ)"}}, {"id": "WELD2025:222", "name": "5052-H32, 6061-T6 | Lap Joint.", "material_family": "Welded joint", "points": [[25.0, 26466.0, 0], [25.0, 34445.0, 0], [19.0, 126017.0, 0], [19.0, 161203.0, 0], [16.0, 349767.0, 0], [16.0, 398998.0, 0], [14.0, 664729.0, 0], [13.0, 927004.0, 0]], "conditions": {"material": "5052-H32, 6061-T6", "am_type": "Friction Stir Welding (FSW)", "load_ratio": "0.1", "test_type": "High-frequency, high-cycle loading tests", "temperature": "-", "surface_treatment": "-"}, "metadata": {"dataset_id": 222, "title": "On the fatigue resistance assessment of friction stir welded joints affected by heat input", "doi": "10.1016/j.engfailanal.2024.108262", "authors": "Zhang, Biao; Liu, Jiazhao; Sun, Yuxuan; Liu, Qiancheng", "publication": "ENGINEERING FAILURE ANALYSIS", "year_of_publication": 2024, "UT": "WOS:001215668600001", "base_material": "5052-H32, 6061-T6", "base_young_modulus": "-", "base_yield_strength": 127.6, "base_ultimate_strength": 245.3, "base_elongation": "-", "weld_material": "-", "weld_young_modulus": "-", "weld_yield_strength": 139.8, "weld_ultimate_strength": 268.7, "weld_elongation": "-", "processing": "-", "welding_joint": "Lap Joint.", "welding_method": "Friction Stir Welding (FSW)", "welding_voltage": "-", "welding_current": "-", "welding_speed": 1.0, "preheat_temp": "-", "welding_env": "-", "residual_stress": "-", "fatigue_specimen_type": "Lap joint specimens", "fatigue_specimen_thickness": "2.0,  4.0", "fatigue_test_type": "High-frequency, high-cycle loading tests", "fatigue_temp": "-", "fatigue_env": "-", "load_ratio": 0.1, "frequency": 42, "fatigue_machine": "Electromechanical testing system (MTS Acumen TM)", "fatigue_standard": "-", "fatigue_test_control": "Load-controlled", "stress_concentration": "-", "failure_location": "Heat-affected zone (HAZ)"}}, {"id": "WELD2025:223", "name": "S355J2+N structural steel | Transversal stiffeners (non-load carrying fillet welds)", "material_family": "Welded joint", "points": [[300.0, 62322.0, 0], [300.0, 67828.0, 0], [235.0, 102635.0, 0], [235.0, 113794.0, 0], [180.0, 317831.0, 0], [180.0, 246677.0, 0], [140.0, 765135.0, 0], [140.0, 617642.0, 0], [110.0, 1989780.0, 0], [110.0, 1681853.0, 0]], "conditions": {"material": "S355J2+N structural steel", "am_type": "Manual Metal Active Gas (MAG) welding", "load_ratio": "0.1", "test_type": "Axial fatigue tests", "temperature": "Room temperature", "surface_treatment": "Uncoated, band saw"}, "metadata": {"dataset_id": 223, "title": "Fatigue resistance and reliability assessment of hot dip galvanised plates with welded transversal stiffeners", "doi": "10.1016/j.engfailanal.2024.108577", "authors": "Ferraz, G.; Karabulut, B.; Rossi, B.", "publication": "ENGINEERING FAILURE ANALYSIS", "year_of_publication": 2024, "UT": "WOS:001263013400001", "base_material": "S355J2+N structural steel", "base_young_modulus": "-", "base_yield_strength": "≥ 355", "base_ultimate_strength": "-", "base_elongation": "-", "weld_material": "-", "weld_young_modulus": "-", "weld_yield_strength": "-", "weld_ultimate_strength": "-", "weld_elongation": "-", "processing": "Uncoated, band saw", "welding_joint": "Transversal stiffeners (non-load carrying fillet welds)", "welding_method": "Manual Metal Active Gas (MAG) welding", "welding_voltage": "-", "welding_current": "-", "welding_speed": "-", "preheat_temp": "-", "welding_env": "-", "residual_stress": "-", "fatigue_specimen_type": "Cruciform specimens with welded transversal stiffeners", "fatigue_specimen_thickness": 12, "fatigue_test_type": "Axial fatigue tests", "fatigue_temp": "Room temperature", "fatigue_env": "-", "load_ratio": 0.1, "frequency": 10, "fatigue_machine": "Servo-hydraulic Instron 8804 fatigue test device", "fatigue_standard": "ISO 9018", "fatigue_test_control": "Stress-controlled", "stress_concentration": "-", "failure_location": "Weld toe"}}, {"id": "WELD2025:224", "name": "S355J2+N structural steel | Transversal stiffeners (non-load carrying fillet welds)", "material_family": "Welded joint", "points": [[300.0, 42983.0, 0], [300.0, 48557.0, 0], [300.0, 56464.0, 0], [180.0, 197692.0, 0], [140.0, 708195.0, 0], [140.0, 535231.0, 0], [140.0, 436656.0, 0], [110.0, 2887760.0, 0], [110.0, 1530525.0, 0]], "conditions": {"material": "S355J2+N structural steel", "am_type": "Manual Metal Active Gas (MAG) welding", "load_ratio": "0.1", "test_type": "Axial fatigue tests", "temperature": "Room temperature", "surface_treatment": "Uncoated, wire EDM"}, "metadata": {"dataset_id": 224, "title": "Fatigue resistance and reliability assessment of hot dip galvanised plates with welded transversal stiffeners", "doi": "10.1016/j.engfailanal.2024.108577", "authors": "Ferraz, G.; Karabulut, B.; Rossi, B.", "publication": "ENGINEERING FAILURE ANALYSIS", "year_of_publication": 2024, "UT": "WOS:001263013400001", "base_material": "S355J2+N structural steel", "base_young_modulus": "-", "base_yield_strength": "≥ 355", "base_ultimate_strength": "-", "base_elongation": "-", "weld_material": "-", "weld_young_modulus": "-", "weld_yield_strength": "-", "weld_ultimate_strength": "-", "weld_elongation": "-", "processing": "Uncoated, wire EDM", "welding_joint": "Transversal stiffeners (non-load carrying fillet welds)", "welding_method": "Manual Metal Active Gas (MAG) welding", "welding_voltage": "-", "welding_current": "-", "welding_speed": "-", "preheat_temp": "-", "welding_env": "-", "residual_stress": "-", "fatigue_specimen_type": "Cruciform specimens with welded transversal stiffeners", "fatigue_specimen_thickness": 12, "fatigue_test_type": "Axial fatigue tests", "fatigue_temp": "Room temperature", "fatigue_env": "-", "load_ratio": 0.1, "frequency": 10, "fatigue_machine": "Servo-hydraulic Instron 8804 fatigue test device", "fatigue_standard": "ISO 9018", "fatigue_test_control": "Stress-controlled", "stress_concentration": "-", "failure_location": "Weld toe"}}, {"id": "WELD2025:225", "name": "S355J2+N structural steel | Transversal stiffeners (non-load carrying fillet welds)", "material_family": "Welded joint", "points": [[300.0, 62970.0, 0], [300.0, 51237.0, 0], [235.0, 142592.0, 0], [180.0, 328017.0, 0], [140.0, 761309.0, 0], [140.0, 563593.0, 0], [110.0, 2360661.0, 0]], "conditions": {"material": "S355J2+N structural steel", "am_type": "Manual Metal Active Gas (MAG) welding", "load_ratio": "0.1", "test_type": "Axial fatigue tests", "temperature": "Room temperature", "surface_treatment": "Uncoated, band saw+sander"}, "metadata": {"dataset_id": 225, "title": "Fatigue resistance and reliability assessment of hot dip galvanised plates with welded transversal stiffeners", "doi": "10.1016/j.engfailanal.2024.108577", "authors": "Ferraz, G.; Karabulut, B.; Rossi, B.", "publication": "ENGINEERING FAILURE ANALYSIS", "year_of_publication": 2024, "UT": "WOS:001263013400001", "base_material": "S355J2+N structural steel", "base_young_modulus": "-", "base_yield_strength": "≥ 355", "base_ultimate_strength": "-", "base_elongation": "-", "weld_material": "-", "weld_young_modulus": "-", "weld_yield_strength": "-", "weld_ultimate_strength": "-", "weld_elongation": "-", "processing": "Uncoated, band saw+sander", "welding_joint": "Transversal stiffeners (non-load carrying fillet welds)", "welding_method": "Manual Metal Active Gas (MAG) welding", "welding_voltage": "-", "welding_current": "-", "welding_speed": "-", "preheat_temp": "-", "welding_env": "-", "residual_stress": "-", "fatigue_specimen_type": "Cruciform specimens with welded transversal stiffeners", "fatigue_specimen_thickness": 12, "fatigue_test_type": "Axial fatigue tests", "fatigue_temp": "Room temperature", "fatigue_env": "-", "load_ratio": 0.1, "frequency": 10, "fatigue_machine": "Servo-hydraulic Instron 8804 fatigue test device", "fatigue_standard": "ISO 9018", "fatigue_test_control": "Stress-controlled", "stress_concentration": "-", "failure_location": "Weld toe"}}, {"id": "WELD2025:226", "name": "S355J2+N structural steel | Transversal stiffeners (non-load carrying fillet welds)", "material_family": "Welded joint", "points": [[300.0, 57741.0, 0], [300.0, 53820.0, 0], [300.0, 54773.0, 0], [300.0, 72617.0, 0], [300.0, 66100.0, 0], [235.0, 113532.0, 0], [235.0, 126950.0, 0], [180.0, 268203.0, 0], [180.0, 272884.0, 0], [177.0, 276100.0, 0], [140.0, 705186.0, 0], [140.0, 548984.0, 0], [140.0, 710431.0, 0], [140.0, 846493.0, 0], [110.0, 1365814.0, 0], [110.0, 2313355.0, 0], [110.0, 1457365.0, 0], [110.0, 1065336.0, 0]], "conditions": {"material": "S355J2+N structural steel", "am_type": "Manual Metal Active Gas (MAG) welding", "load_ratio": "0.1", "test_type": "Axial fatigue tests", "temperature": "Room temperature", "surface_treatment": "Hot dip galvanising (HDG)"}, "metadata": {"dataset_id": 226, "title": "Fatigue resistance and reliability assessment of hot dip galvanised plates with welded transversal stiffeners", "doi": "10.1016/j.engfailanal.2024.108577", "authors": "Ferraz, G.; Karabulut, B.; Rossi, B.", "publication": "ENGINEERING FAILURE ANALYSIS", "year_of_publication": 2024, "UT": "WOS:001263013400001", "base_material": "S355J2+N structural steel", "base_young_modulus": "-", "base_yield_strength": "≥ 355", "base_ultimate_strength": "-", "base_elongation": "-", "weld_material": "-", "weld_young_modulus": "-", "weld_yield_strength": "-", "weld_ultimate_strength": "-", "weld_elongation": "-", "processing": "Hot dip galvanising (HDG)", "welding_joint": "Transversal stiffeners (non-load carrying fillet welds)", "welding_method": "Manual Metal Active Gas (MAG) welding", "welding_voltage": "-", "welding_current": "-", "welding_speed": "-", "preheat_temp": "-", "welding_env": "-", "residual_stress": "-", "fatigue_specimen_type": "Cruciform specimens with welded transversal stiffeners", "fatigue_specimen_thickness": 12, "fatigue_test_type": "Axial fatigue tests", "fatigue_temp": "Room temperature", "fatigue_env": "-", "load_ratio": 0.1, "frequency": 10, "fatigue_machine": "Servo-hydraulic Instron 8804 fatigue test device", "fatigue_standard": "ISO 9018", "fatigue_test_control": "Stress-controlled", "stress_concentration": "-", "failure_location": "Weld toe"}}, {"id": "WELD2025:227", "name": "6005A-T6 aluminum alloy | Butt Joint", "material_family": "Welded joint", "points": [[261.0, 1030000.0, 0], [239.0, 307000.0, 0], [216.0, 162000.0, 0], [216.0, 150000.0, 0], [216.0, 138000.0, 0], [189.0, 76300.0, 0], [160.0, 50500.0, 0], [261.0, 932000.0, 0], [261.0, 703000.0, 0], [239.0, 431000.0, 0], [190.0, 101000.0, 0], [190.0, 95400.0, 0], [160.0, 48100.0, 1]], "conditions": {"material": "6005A-T6 aluminum alloy", "am_type": "Laser-MIG hybrid welding", "load_ratio": "-1", "test_type": "Axial", "temperature": "-", "surface_treatment": "-"}, "metadata": {"dataset_id": 227, "title": "Microstructure and fatigue properties of laser-MIG hybrid welding of medium-thickness 6005A aluminum alloy", "doi": "10.1016/j.engfailanal.2024.108753", "authors": "Duan, Chenghong; Hao, Xiaojie; Luo, Xiangpeng; Cao, Xiankun; Xu, Hangcheng; Zhu, Zongtao", "publication": "ENGINEERING FAILURE ANALYSIS", "year_of_publication": 2024, "UT": "WOS:001295733900001", "base_material": "6005A-T6 aluminum alloy", "base_young_modulus": "-", "base_yield_strength": "-", "base_ultimate_strength": "-", "base_elongation": "-", "weld_material": "ER5356", "weld_young_modulus": "-", "weld_yield_strength": "-", "weld_ultimate_strength": "-", "weld_elongation": "-", "processing": "-", "welding_joint": "Butt Joint", "welding_method": "Laser-MIG hybrid welding", "welding_voltage": 24.8, "welding_current": 242, "welding_speed": 8, "preheat_temp": "-", "welding_env": "High-purity argon gas (99.99%)", "residual_stress": "-", "fatigue_specimen_type": "-", "fatigue_specimen_thickness": 10, "fatigue_test_type": "Axial", "fatigue_temp": "-", "fatigue_env": "-", "load_ratio": -1, "frequency": 40, "fatigue_machine": "Instron 8801", "fatigue_standard": "-", "fatigue_test_control": "Stress", "stress_concentration": "-", "failure_location": "Weld zone (WZ)"}}, {"id": "WELD2025:228", "name": "Structural steel | Transverse non-load-carrying fillet welded joints", "material_family": "Welded joint", "points": [[616.0, 71800.0, 0], [587.0, 84500.0, 0], [612.0, 103000.0, 0], [742.0, 135000.0, 0], [606.0, 156000.0, 0], [560.0, 119000.0, 0], [507.0, 105000.0, 0], [500.0, 127000.0, 0], [460.0, 128000.0, 0], [491.0, 222000.0, 0], [464.0, 177000.0, 0], [427.0, 187000.0, 0], [434.0, 206000.0, 0], [392.0, 180000.0, 0], [384.0, 197000.0, 0], [404.0, 246000.0, 0], [404.0, 335000.0, 0], [426.0, 417000.0, 0], [407.0, 465000.0, 0], [354.0, 448000.0, 0], [332.0, 424000.0, 0], [342.0, 367000.0, 0], [329.0, 295000.0, 0], [320.0, 485000.0, 0], [361.0, 705000.0, 0], [340.0, 726000.0, 0], [309.0, 749000.0, 0], [315.0, 820000.0, 0], [282.0, 795000.0, 0], [271.0, 744000.0, 0], [256.0, 815000.0, 0], [261.0, 1190000.0, 0], [280.0, 1050000.0, 0], [230.0, 1510000.0, 0], [234.0, 1120000.0, 0], [211.0, 1270000.0, 0], [237.0, 1720000.0, 0], [237.0, 1880000.0, 0], [229.0, 1790000.0, 0], [227.0, 2160000.0, 0], [214.0, 2190000.0, 0], [214.0, 1930000.0, 0], [207.0, 2600000.0, 0], [203.0, 2930000.0, 0], [195.0, 2970000.0, 0], [187.0, 3250000.0, 0], [180.0, 3080000.0, 0], [196.0, 1820000.0, 0], [156.0, 4210000.0, 0], [156.0, 5020000.0, 0]], "conditions": {"material": "Structural steel", "am_type": "-", "load_ratio": "0", "test_type": "Axial", "temperature": "-", "surface_treatment": "-"}, "metadata": {"dataset_id": 228, "title": "Fatigue strength assessment of welded joints: From the integration of Paris' law to a synthesis based on the notch stress intensity factors of the uncracked geometries", "doi": "10.1016/j.engfracmech.2007.03.029", "authors": "Atzori, B.; Lazzarin, P.; Meneghetti, G.", "publication": "ENGINEERING FRACTURE MECHANICS", "year_of_publication": 2008, "UT": "WOS:000252231800008", "base_material": "Structural steel", "base_young_modulus": "-", "base_yield_strength": "-", "base_ultimate_strength": "-", "base_elongation": "-", "weld_material": "-", "weld_young_modulus": "-", "weld_yield_strength": "-", "weld_ultimate_strength": "-", "weld_elongation": "-", "processing": "-", "welding_joint": "Transverse non-load-carrying fillet welded joints", "welding_method": "-", "welding_voltage": "-", "welding_current": "-", "welding_speed": "-", "preheat_temp": "-", "welding_env": "-", "residual_stress": "-", "fatigue_specimen_type": "Notched", "fatigue_specimen_thickness": "6-100", "fatigue_test_type": "Axial", "fatigue_temp": "-", "fatigue_env": "-", "load_ratio": 0, "frequency": "-", "fatigue_machine": "-", "fatigue_standard": "Eurocode 3", "fatigue_test_control": "Stress", "stress_concentration": "-", "failure_location": "Weld toe."}}, {"id": "WELD2025:229", "name": "2024-T3 aluminum alloy | Single-lap joint", "material_family": "Welded joint", "points": [[56.0, 46000.0, 0], [56.0, 58100.0, 0], [50.0, 60200.0, 0], [50.0, 75400.0, 0], [50.0, 95300.0, 0], [43.0, 121000.0, 0], [36.0, 182000.0, 0], [43.0, 222000.0, 0], [36.0, 363000.0, 0], [31.0, 470000.0, 0], [30.0, 551000.0, 0], [31.0, 1250000.0, 0], [30.0, 5910000.0, 0], [26.0, 19600000.0, 0], [28.0, 25900000.0, 0], [23.0, 33700000.0, 0], [28.0, 52100000.0, 0], [28.0, 70400000.0, 0], [57.0, 65100.0, 0]], "conditions": {"material": "2024-T3 aluminum alloy", "am_type": "Friction Stir Welding (FSW)", "load_ratio": "0.1", "test_type": "Constant load amplitude fatigue tests", "temperature": "-", "surface_treatment": "T3 thermomechanical treatment"}, "metadata": {"dataset_id": 229, "title": "Analysis and modelling of fatigue failure of friction stir welded aluminum alloy single-lap joints", "doi": "10.1016/j.engfracmech.2007.04.013", "authors": "Fersini, D.; Pirondi, A.", "publication": "ENGINEERING FRACTURE MECHANICS", "year_of_publication": 2008, "UT": "WOS:000252231800043", "base_material": "2024-T3 aluminum alloy", "base_young_modulus": "-", "base_yield_strength": 325, "base_ultimate_strength": 461, "base_elongation": 11, "weld_material": "-", "weld_young_modulus": "-", "weld_yield_strength": "-", "weld_ultimate_strength": "-", "weld_elongation": "-", "processing": "T3 thermomechanical treatment", "welding_joint": "Single-lap joint", "welding_method": "Friction Stir Welding (FSW)", "welding_voltage": "-", "welding_current": "-", "welding_speed": "-", "preheat_temp": "-", "welding_env": "-", "residual_stress": "-", "fatigue_specimen_type": "Single-lap joint", "fatigue_specimen_thickness": 1.6, "fatigue_test_type": "Constant load amplitude fatigue tests", "fatigue_temp": "-", "fatigue_env": "-", "load_ratio": 0.1, "frequency": "10, 70", "fatigue_machine": "Servo hydraulic MTS machine, Amsler resonant testing machine", "fatigue_standard": "-", "fatigue_test_control": "Load", "stress_concentration": "-", "failure_location": "Crack on the advancing side"}}, {"id": "WELD2025:230", "name": "CSA 350W steel | Transverse stiffener welds", "material_family": "Welded joint", "points": [[178.0, 1969468864.0, 0], [180.0, 3702710772.0, 0], [180.0, 3939140850.0, 0], [178.0, 199400.0, 0], [180.0, 379553.0, 0], [180.0, 398821.0, 0]], "conditions": {"material": "CSA 350W steel", "am_type": "-", "load_ratio": "0.1", "test_type": "Constant amplitude", "temperature": "-", "surface_treatment": "-"}, "metadata": {"dataset_id": 230, "title": "Fatigue analysis of post-weld fatigue improvement treatments using a strain-based fracture mechanics model", "doi": "10.1016/j.engfracmech.2008.07.002", "authors": "Walbridge, Scott", "publication": "ENGINEERING FRACTURE MECHANICS", "year_of_publication": 2008, "UT": "WOS:000261562000005", "base_material": "CSA 350W steel", "base_young_modulus": 200, "base_yield_strength": 350, "base_ultimate_strength": 450, "base_elongation": "-", "weld_material": "-", "weld_young_modulus": "-", "weld_yield_strength": "-", "weld_ultimate_strength": "-", "weld_elongation": "-", "processing": "-", "welding_joint": "Transverse stiffener welds", "welding_method": "-", "welding_voltage": "-", "welding_current": "-", "welding_speed": "-", "preheat_temp": "-", "welding_env": "-", "residual_stress": "-", "fatigue_specimen_type": "Transverse stiffener welds", "fatigue_specimen_thickness": 9.5, "fatigue_test_type": "Constant amplitude", "fatigue_temp": "-", "fatigue_env": "-", "load_ratio": 0.1, "frequency": "-", "fatigue_machine": "-", "fatigue_standard": "-", "fatigue_test_control": "Stress.", "stress_concentration": "-", "failure_location": "Weld toe"}}, {"id": "WELD2025:231", "name": "CSA 350W steel | Transverse stiffener welds", "material_family": "Welded joint", "points": [[178.0, 3395535.0, 1], [178.0, 3795730.0, 1], [178.0, 34378316303.0, 1], [178.0, 37957303791.0, 1]], "conditions": {"material": "CSA 350W steel", "am_type": "-", "load_ratio": "0.1", "test_type": "Constant amplitude", "temperature": "-", "surface_treatment": "Needle peening"}, "metadata": {"dataset_id": 231, "title": "Fatigue analysis of post-weld fatigue improvement treatments using a strain-based fracture mechanics model", "doi": "10.1016/j.engfracmech.2008.07.002", "authors": "Walbridge, Scott", "publication": "ENGINEERING FRACTURE MECHANICS", "year_of_publication": 2008, "UT": "WOS:000261562000005", "base_material": "CSA 350W steel", "base_young_modulus": 200, "base_yield_strength": 350, "base_ultimate_strength": 450, "base_elongation": "-", "weld_material": "-", "weld_young_modulus": "-", "weld_yield_strength": "-", "weld_ultimate_strength": "-", "weld_elongation": "-", "processing": "Needle peening", "welding_joint": "Transverse stiffener welds", "welding_method": "-", "welding_voltage": "-", "welding_current": "-", "welding_speed": "-", "preheat_temp": "-", "welding_env": "-", "residual_stress": "-", "fatigue_specimen_type": "Transverse stiffener welds", "fatigue_specimen_thickness": 9.5, "fatigue_test_type": "Constant amplitude", "fatigue_temp": "-", "fatigue_env": "-", "load_ratio": 0.1, "frequency": "-", "fatigue_machine": "-", "fatigue_standard": "-", "fatigue_test_control": "Stress.", "stress_concentration": "-", "failure_location": "Weld toe"}}, {"id": "WELD2025:232", "name": "CSA 350W steel | Transverse stiffener welds", "material_family": "Welded joint", "points": [[180.0, 209512.0, 0], [178.0, 275113.0, 0], [178.0, 2650826950.0, 0], [178.0, 2785394756.0, 0]], "conditions": {"material": "CSA 350W steel", "am_type": "-", "load_ratio": "0.1", "test_type": "variable amplitude", "temperature": "-", "surface_treatment": "-"}, "metadata": {"dataset_id": 232, "title": "Fatigue analysis of post-weld fatigue improvement treatments using a strain-based fracture mechanics model", "doi": "10.1016/j.engfracmech.2008.07.002", "authors": "Walbridge, Scott", "publication": "ENGINEERING FRACTURE MECHANICS", "year_of_publication": 2008, "UT": "WOS:000261562000005", "base_material": "CSA 350W steel", "base_young_modulus": 200, "base_yield_strength": 350, "base_ultimate_strength": 450, "base_elongation": "-", "weld_material": "-", "weld_young_modulus": "-", "weld_yield_strength": "-", "weld_ultimate_strength": "-", "weld_elongation": "-", "processing": "-", "welding_joint": "Transverse stiffener welds", "welding_method": "-", "welding_voltage": "-", "welding_current": "-", "welding_speed": "-", "preheat_temp": "-", "welding_env": "-", "residual_stress": "-", "fatigue_specimen_type": "Transverse stiffener welds", "fatigue_specimen_thickness": 9.5, "fatigue_test_type": "variable amplitude", "fatigue_temp": "-", "fatigue_env": "-", "load_ratio": 0.1, "frequency": "-", "fatigue_machine": "-", "fatigue_standard": "-", "fatigue_test_control": "Stress.", "stress_concentration": "-", "failure_location": "Weld toe"}}, {"id": "WELD2025:233", "name": "CSA 350W steel | Transverse stiffener welds", "material_family": "Welded joint", "points": [[178.0, 2618213.0, 1], [177.0, 2890937.0, 1], [180.0, 4684576411.0, 0], [184.0, 25855923545.0, 1], [184.0, 28903281434.0, 1]], "conditions": {"material": "CSA 350W steel", "am_type": "-", "load_ratio": "0.1", "test_type": "variable amplitude", "temperature": "-", "surface_treatment": "Needle peening"}, "metadata": {"dataset_id": 233, "title": "Fatigue analysis of post-weld fatigue improvement treatments using a strain-based fracture mechanics model", "doi": "10.1016/j.engfracmech.2008.07.002", "authors": "Walbridge, Scott", "publication": "ENGINEERING FRACTURE MECHANICS", "year_of_publication": 2008, "UT": "WOS:000261562000005", "base_material": "CSA 350W steel", "base_young_modulus": 200, "base_yield_strength": 350, "base_ultimate_strength": 450, "base_elongation": "-", "weld_material": "-", "weld_young_modulus": "-", "weld_yield_strength": "-", "weld_ultimate_strength": "-", "weld_elongation": "-", "processing": "Needle peening", "welding_joint": "Transverse stiffener welds", "welding_method": "-", "welding_voltage": "-", "welding_current": "-", "welding_speed": "-", "preheat_temp": "-", "welding_env": "-", "residual_stress": "-", "fatigue_specimen_type": "Transverse stiffener welds", "fatigue_specimen_thickness": 9.5, "fatigue_test_type": "variable amplitude", "fatigue_temp": "-", "fatigue_env": "-", "load_ratio": 0.1, "frequency": "-", "fatigue_machine": "-", "fatigue_standard": "-", "fatigue_test_control": "Stress.", "stress_concentration": "-", "failure_location": "Weld toe"}}, {"id": "WELD2025:234", "name": "STE 355 steel | Longitudinal stiffener welds", "material_family": "Welded joint", "points": [[207.0, 128354.0, 0], [207.0, 137795.0, 0], [207.0, 151471.0, 0]], "conditions": {"material": "STE 355 steel", "am_type": "-", "load_ratio": "0.1", "test_type": "Constant amplitude (CA)", "temperature": "-", "surface_treatment": "-"}, "metadata": {"dataset_id": 234, "title": "Fatigue analysis of post-weld fatigue improvement treatments using a strain-based fracture mechanics model", "doi": "10.1016/j.engfracmech.2008.07.002", "authors": "Walbridge, Scott", "publication": "ENGINEERING FRACTURE MECHANICS", "year_of_publication": 2008, "UT": "WOS:000261562000005", "base_material": "STE 355 steel", "base_young_modulus": 210, "base_yield_strength": 345, "base_ultimate_strength": 490, "base_elongation": "-", "weld_material": "-", "weld_young_modulus": "-", "weld_yield_strength": "-", "weld_ultimate_strength": "-", "weld_elongation": "-", "processing": "-", "welding_joint": "Longitudinal stiffener welds", "welding_method": "-", "welding_voltage": "-", "welding_current": "-", "welding_speed": "-", "preheat_temp": "-", "welding_env": "-", "residual_stress": "-", "fatigue_specimen_type": "Longitudinal stiffener welds", "fatigue_specimen_thickness": 20.0, "fatigue_test_type": "Constant amplitude (CA)", "fatigue_temp": "-", "fatigue_env": "-", "load_ratio": 0.1, "frequency": "-", "fatigue_machine": "-", "fatigue_standard": "-", "fatigue_test_control": "Stress.", "stress_concentration": "-", "failure_location": "Weld toe"}}, {"id": "WELD2025:235", "name": "STE 355 steel | Longitudinal stiffener welds", "material_family": "Welded joint", "points": [[230.0, 132492.0, 0], [229.0, 142235.0, 0], [225.0, 250940.0, 0], [227.0, 317919.0, 0]], "conditions": {"material": "STE 355 steel", "am_type": "-", "load_ratio": "0.1", "test_type": "Constant amplitude (CA)", "temperature": "-", "surface_treatment": "Needle peening"}, "metadata": {"dataset_id": 235, "title": "Fatigue analysis of post-weld fatigue improvement treatments using a strain-based fracture mechanics model", "doi": "10.1016/j.engfracmech.2008.07.002", "authors": "Walbridge, Scott", "publication": "ENGINEERING FRACTURE MECHANICS", "year_of_publication": 2008, "UT": "WOS:000261562000005", "base_material": "STE 355 steel", "base_young_modulus": 210, "base_yield_strength": 345, "base_ultimate_strength": 490, "base_elongation": "-", "weld_material": "-", "weld_young_modulus": "-", "weld_yield_strength": "-", "weld_ultimate_strength": "-", "weld_elongation": "-", "processing": "Needle peening", "welding_joint": "Longitudinal stiffener welds", "welding_method": "-", "welding_voltage": "-", "welding_current": "-", "welding_speed": "-", "preheat_temp": "-", "welding_env": "-", "residual_stress": "-", "fatigue_specimen_type": "Longitudinal stiffener welds", "fatigue_specimen_thickness": 20.0, "fatigue_test_type": "Constant amplitude (CA)", "fatigue_temp": "-", "fatigue_env": "-", "load_ratio": 0.1, "frequency": "-", "fatigue_machine": "-", "fatigue_standard": "-", "fatigue_test_control": "Stress.", "stress_concentration": "-", "failure_location": "Weld toe"}}, {"id": "WELD2025:236", "name": "STE 355 steel | Longitudinal stiffener welds", "material_family": "Welded joint", "points": [[86.0, 1222392.0, 0], [86.0, 1281617.0, 0]], "conditions": {"material": "STE 355 steel", "am_type": "-", "load_ratio": "0.7", "test_type": "Constant amplitude (CA)", "temperature": "-", "surface_treatment": "-"}, "metadata": {"dataset_id": 236, "title": "Fatigue analysis of post-weld fatigue improvement treatments using a strain-based fracture mechanics model", "doi": "10.1016/j.engfracmech.2008.07.002", "authors": "Walbridge, Scott", "publication": "ENGINEERING FRACTURE MECHANICS", "year_of_publication": 2008, "UT": "WOS:000261562000005", "base_material": "STE 355 steel", "base_young_modulus": 210, "base_yield_strength": 345, "base_ultimate_strength": 490, "base_elongation": "-", "weld_material": "-", "weld_young_modulus": "-", "weld_yield_strength": "-", "weld_ultimate_strength": "-", "weld_elongation": "-", "processing": "-", "welding_joint": "Longitudinal stiffener welds", "welding_method": "-", "welding_voltage": "-", "welding_current": "-", "welding_speed": "-", "preheat_temp": "-", "welding_env": "-", "residual_stress": "-", "fatigue_specimen_type": "Longitudinal stiffener welds", "fatigue_specimen_thickness": 20.0, "fatigue_test_type": "Constant amplitude (CA)", "fatigue_temp": "-", "fatigue_env": "-", "load_ratio": 0.7, "frequency": "-",
