Repository: yunyunfanfan/S-PA-CBB

# S-PA-CBB

Official research code, processed curve records, evaluation outputs, and manuscript source for:

> **From Physics to Selective Generation: Conditional Brownian Bridges for Sparse S–N Curve Reconstruction and Fatigue Decision-Making**

S-PA-CBB reconstructs a complete probabilistic stress–life (S–N) curve from only two to four observed fatigue tests. The method first fits an interpretable Basquin state, diagnoses whether that state is sufficient, and applies a ControlNet-style conditional Brownian-bridge residual only to curves that benefit from correction.

File: external_data/weld2025_disjoint_curves.json (part 11 of 223)
"fatigue_machine": "-", "fatigue_standard": "-", "fatigue_test_control": "Stress.", "stress_concentration": "-", "failure_location": "Weld toe"}}, {"id": "WELD2025:237", "name": "STE 355 steel | Longitudinal stiffener welds", "material_family": "Welded joint", "points": [[86.0, 1488767.0, 0], [86.0, 1649481.0, 0], [87.0, 1962011.0, 0]], "conditions": {"material": "STE 355 steel", "am_type": "-", "load_ratio": "0.7", "test_type": "Constant amplitude (CA)", "temperature": "-", "surface_treatment": "Needle peening"}, "metadata": {"dataset_id": 237, "title": "Fatigue analysis of post-weld fatigue improvement treatments using a strain-based fracture mechanics model", "doi": "10.1016/j.engfracmech.2008.07.002", "authors": "Walbridge, Scott", "publication": "ENGINEERING FRACTURE MECHANICS", "year_of_publication": 2008, "UT": "WOS:000261562000005", "base_material": "STE 355 steel", "base_young_modulus": 210, "base_yield_strength": 345, "base_ultimate_strength": 490, "base_elongation": "-", "weld_material": "-", "weld_young_modulus": "-", "weld_yield_strength": "-", "weld_ultimate_strength": "-", "weld_elongation": "-", "processing": "Needle peening", "welding_joint": "Longitudinal stiffener welds", "welding_method": "-", "welding_voltage": "-", "welding_current": "-", "welding_speed": "-", "preheat_temp": "-", "welding_env": "-", "residual_stress": "-", "fatigue_specimen_type": "Longitudinal stiffener welds", "fatigue_specimen_thickness": 20.0, "fatigue_test_type": "Constant amplitude (CA)", "fatigue_temp": "-", "fatigue_env": "-", "load_ratio": 0.7, "frequency": "-", "fatigue_machine": "-", "fatigue_standard": "-", "fatigue_test_control": "Stress.", "stress_concentration": "-", "failure_location": "Weld toe"}}, {"id": "WELD2025:238", "name": "STE 355 steel | Longitudinal stiffener welds", "material_family": "Welded joint", "points": [[88.0, 2173841.0, 0], [88.0, 2446795.0, 0], [88.0, 2864776.0, 0]], "conditions": {"material": "STE 355 steel", "am_type": "-", "load_ratio": "0.25", "test_type": "Constant amplitude (CA)", "temperature": "-", "surface_treatment": "-"}, "metadata": {"dataset_id": 238, "title": "Fatigue analysis of post-weld fatigue improvement treatments using a strain-based fracture mechanics model", "doi": "10.1016/j.engfracmech.2008.07.002", "authors": "Walbridge, Scott", "publication": "ENGINEERING FRACTURE MECHANICS", "year_of_publication": 2008, "UT": "WOS:000261562000005", "base_material": "STE 355 steel", "base_young_modulus": 210, "base_yield_strength": 345, "base_ultimate_strength": 490, "base_elongation": "-", "weld_material": "-", "weld_young_modulus": "-", "weld_yield_strength": "-", "weld_ultimate_strength": "-", "weld_elongation": "-", "processing": "-", "welding_joint": "Longitudinal stiffener welds", "welding_method": "-", "welding_voltage": "-", "welding_current": "-", "welding_speed": "-", "preheat_temp": "-", "welding_env": "-", "residual_stress": "-", "fatigue_specimen_type": "Longitudinal stiffener welds", "fatigue_specimen_thickness": 20.0, "fatigue_test_type": "Constant amplitude (CA)", "fatigue_temp": "-", "fatigue_env": "-", "load_ratio": 0.25, "frequency": "-", "fatigue_machine": "-", "fatigue_standard": "-", "fatigue_test_control": "Stress", "stress_concentration": "-", "failure_location": "Weld toe"}}, {"id": "WELD2025:239", "name": "STE 355 steel | Longitudinal stiffener welds", "material_family": "Welded joint", "points": [[88.0, 3434455.0, 0], [87.0, 4455126.0, 0], [88.0, 5917785.0, 0], [88.0, 4708083.0, 0], [88.0, 6556616.0, 0], [88.0, 6983562.0, 0]], "conditions": {"material": "STE 355 steel", "am_type": "-", "load_ratio": "0.25", "test_type": "Constant amplitude (CA)", "temperature": "-", "surface_treatment": "Needle peening"}, "metadata": {"dataset_id": 239, "title": "Fatigue analysis of post-weld fatigue improvement treatments using a strain-based fracture mechanics model", "doi": "10.1016/j.engfracmech.2008.07.002", "authors": "Walbridge, Scott", "publication": "ENGINEERING FRACTURE MECHANICS", "year_of_publication": 2008, "UT": "WOS:000261562000005", "base_material": "STE 355 steel", "base_young_modulus": 210, "base_yield_strength": 345, "base_ultimate_strength": 490, "base_elongation": "-", "weld_material": "-", "weld_young_modulus": "-", "weld_yield_strength": "-", "weld_ultimate_strength": "-", "weld_elongation": "-", "processing": "Needle peening", "welding_joint": "Longitudinal stiffener welds", "welding_method": "-", "welding_voltage": "-", "welding_current": "-", "welding_speed": "-", "preheat_temp": "-", "welding_env": "-", "residual_stress": "-", "fatigue_specimen_type": "Longitudinal stiffener welds", "fatigue_specimen_thickness": 20.0, "fatigue_test_type": "Constant amplitude (CA)", "fatigue_temp": "-", "fatigue_env": "-", "load_ratio": 0.25, "frequency": "-", "fatigue_machine": "-", "fatigue_standard": "-", "fatigue_test_control": "Stress", "stress_concentration": "-", "failure_location": "Weld toe"}}, {"id": "WELD2025:240", "name": "SAE J2340 300Y HSLA steel | Lap-shear joint", "material_family": "Welded joint", "points": [[2110.0, 5470.0, 0], [2000.0, 6420.0, 0], [1920.0, 8490.0, 0], [1720.0, 11200.0, 0], [1600.0, 15100.0, 0], [1400.0, 16800.0, 0], [1390.0, 29300.0, 0], [1140.0, 37600.0, 0], [927.0, 62100.0, 0], [991.0, 67900.0, 0], [999.0, 110000.0, 0], [694.0, 264000.0, 0], [1930.0, 14400.0, 0], [1270.0, 22400.0, 0], [1050.0, 34300.0, 0], [807.0, 107000.0, 0], [920.0, 50300.0, 0], [803.0, 171000.0, 0], [677.0, 182000.0, 0], [1860.0, 12000.0, 0], [800.0, 1060000.0, 1]], "conditions": {"material": "SAE J2340 300Y HSLA steel", "am_type": "CO2 laser welding", "load_ratio": "0.2", "test_type": "Axial fatigue test", "temperature": "-", "surface_treatment": "-"}, "metadata": {"dataset_id": 240, "title": "Stress intensity factor solutions for estimation of fatigue lives of laser welds in lap-shear specimens", "doi": "10.1016/j.engfracmech.2011.02.022", "authors": "Sripichai, Kulthida; Asim, Kamran; Pan, Jwo", "publication": "ENGINEERING FRACTURE MECHANICS", "year_of_publication": 2011, "UT": "WOS:000291231400006", "base_material": "SAE J2340 300Y HSLA steel", "base_young_modulus": 210, "base_yield_strength": 315, "base_ultimate_strength": "-", "base_elongation": "-", "weld_material": "-", "weld_young_modulus": "-", "weld_yield_strength": "-", "weld_ultimate_strength": "-", "weld_elongation": "-", "processing": "-", "welding_joint": "Lap-shear joint", "welding_method": "CO2 laser welding", "welding_voltage": "-", "welding_current": "-", "welding_speed": 133.33, "preheat_temp": "-", "welding_env": "-", "residual_stress": "-", "fatigue_specimen_type": "Lap-shear specimen", "fatigue_specimen_thickness": 1, "fatigue_test_type": "Axial fatigue test", "fatigue_temp": "-", "fatigue_env": "-", "load_ratio": 0.2, "frequency": 10, "fatigue_machine": "Instron servo-hydraulic fatigue testing machine", "fatigue_standard": "-", "fatigue_test_control": "-", "stress_concentration": "-", "failure_location": "Weld toe"}}, {"id": "WELD2025:241", "name": "316L stainless steel | Butt joint", "material_family": "Welded joint", "points": [[152.0, 6.0, 0], [164.0, 14.0, 0]], "conditions": {"material": "316L stainless steel", "am_type": "Laser welding", "load_ratio": "0.1", "test_type": "Axial fatigue testing", "temperature": "Ambient temperature", "surface_treatment": "Rolled Polished"}, "metadata": {"dataset_id": 241, "title": "High cycle fatigue strength of additively manufactured AISI 316L Stainless Steel parts joined by laser welding", "doi": "10.1016/j.engfracmech.2022.108865", "authors": "Abroug, Foued; Monnier, Axel; Arnaud, Lionel; Balcaen, Yannick; Dalverny, Olivier", "publication": "ENGINEERING FRACTURE MECHANICS", "year_of_publication": 2022, "UT": "WOS:000884772600003", "base_material": "316L stainless steel", "base_young_modulus": "-", "base_yield_strength": 261, "base_ultimate_strength": 602, "base_elongation": 73, "weld_material": "316L stainless steel", "weld_young_modulus": "-", "weld_yield_strength": 261, "weld_ultimate_strength": 602, "weld_elongation": 73, "processing": "Rolled Polished", "welding_joint": "Butt joint", "welding_method": "Laser welding", "welding_voltage": "-", "welding_current": "-", "welding_speed": 16.67, "preheat_temp": "-", "welding_env": "Argon flow at 25 L/min", "residual_stress": "-", "fatigue_specimen_type": "Standard", "fatigue_specimen_thickness": 2, "fatigue_test_type": "Axial fatigue testing", "fatigue_temp": "Ambient temperature", "fatigue_env": "Ambient air", "load_ratio": 0.1, "frequency": 25, "fatigue_machine": "Servo-hydraulic Instron 8801 machine", "fatigue_standard": "ISO 1099", "fatigue_test_control": "Stress-controlled", "stress_concentration": "-", "failure_location": "-"}}, {"id": "WELD2025:242", "name": "316L stainless steel | Butt joint", "material_family": "Welded joint", "points": [[230.0, 319.0, 0], [281.0, 318.0, 0], [289.0, 515.0, 0]], "conditions": {"material": "316L stainless steel", "am_type": "Laser welding", "load_ratio": "0.1", "test_type": "Axial fatigue testing", "temperature": "Ambient temperature", "surface_treatment": "Rolled Welded"}, "metadata": {"dataset_id": 242, "title": "High cycle fatigue strength of additively manufactured AISI 316L Stainless Steel parts joined by laser welding", "doi": "10.1016/j.engfracmech.2022.108865", "authors": "Abroug, Foued; Monnier, Axel; Arnaud, Lionel; Balcaen, Yannick; Dalverny, Olivier", "publication": "ENGINEERING FRACTURE MECHANICS", "year_of_publication": 2022, "UT": "WOS:000884772600003", "base_material": "316L stainless steel", "base_young_modulus": "-", "base_yield_strength": 261, "base_ultimate_strength": 602, "base_elongation": 73, "weld_material": "316L stainless steel", "weld_young_modulus": "-", "weld_yield_strength": 261, "weld_ultimate_strength": 602, "weld_elongation": 73, "processing": "Rolled Welded", "welding_joint": "Butt joint", "welding_method": "Laser welding", "welding_voltage": "-", "welding_current": "-", "welding_speed": 16.67, "preheat_temp": "-", "welding_env": "Argon flow at 25 L/min", "residual_stress": "-", "fatigue_specimen_type": "Standard", "fatigue_specimen_thickness": 2, "fatigue_test_type": "Axial fatigue testing", "fatigue_temp": "Ambient temperature", "fatigue_env": "Ambient air", "load_ratio": 0.1, "frequency": 25, "fatigue_machine": "Servo-hydraulic Instron 8801 machine", "fatigue_standard": "ISO 1099", "fatigue_test_control": "Stress-controlled", "stress_concentration": "-", "failure_location": "-"}}, {"id": "WELD2025:243", "name": "316L stainless steel | Butt joint", "material_family": "Welded joint", "points": [[220.0, 154.0, 0], [269.0, 244.0, 0], [305.0, 450.0, 0]], "conditions": {"material": "316L stainless steel", "am_type": "Laser welding", "load_ratio": "0.1", "test_type": "Axial fatigue testing", "temperature": "Ambient temperature", "surface_treatment": "Rolled Welded Polished"}, "metadata": {"dataset_id": 243, "title": "High cycle fatigue strength of additively manufactured AISI 316L Stainless Steel parts joined by laser welding", "doi": "10.1016/j.engfracmech.2022.108865", "authors": "Abroug, Foued; Monnier, Axel; Arnaud, Lionel; Balcaen, Yannick; Dalverny, Olivier", "publication": "ENGINEERING FRACTURE MECHANICS", "year_of_publication": 2022, "UT": "WOS:000884772600003", "base_material": "316L stainless steel", "base_young_modulus": "-", "base_yield_strength": 284, "base_ultimate_strength": 589, "base_elongation": 56, "weld_material": "316L stainless steel", "weld_young_modulus": "-", "weld_yield_strength": 284, "weld_ultimate_strength": 589, "weld_elongation": 56, "processing": "Rolled Welded Polished", "welding_joint": "Butt joint", "welding_method": "Laser welding", "welding_voltage": "-", "welding_current": "-", "welding_speed": 16.67, "preheat_temp": "-", "welding_env": "Argon flow at 25 L/min", "residual_stress": "-", "fatigue_specimen_type": "Standard", "fatigue_specimen_thickness": 2, "fatigue_test_type": "Axial fatigue testing", "fatigue_temp": "Ambient temperature", "fatigue_env": "Ambient air", "load_ratio": 0.1, "frequency": 25, "fatigue_machine": "Servo-hydraulic Instron 8801 machine", "fatigue_standard": "ISO 1099", "fatigue_test_control": "Stress-controlled", "stress_concentration": "-", "failure_location": "-"}}, {"id": "WELD2025:244", "name": "316L stainless steel | Butt joint", "material_family": "Welded joint", "points": [[408.0, 122.0, 0], [401.0, 129.0, 0], [446.0, 175.0, 0]], "conditions": {"material": "316L stainless steel", "am_type": "Laser welding", "load_ratio": "0.1", "test_type": "Axial fatigue testing", "temperature": "Ambient temperature", "surface_treatment": "Additively Manufactured Welded"}, "metadata": {"dataset_id": 244, "title": "High cycle fatigue strength of additively manufactured AISI 316L Stainless Steel parts joined by laser welding", "doi": "10.1016/j.engfracmech.2022.108865", "authors": "Abroug, Foued; Monnier, Axel; Arnaud, Lionel; Balcaen, Yannick; Dalverny, Olivier", "publication": "ENGINEERING FRACTURE MECHANICS", "year_of_publication": 2022, "UT": "WOS:000884772600003", "base_material": "316L stainless steel", "base_young_modulus": "-", "base_yield_strength": 423, "base_ultimate_strength": 568, "base_elongation": 42, "weld_material": "316L stainless steel", "weld_young_modulus": "-", "weld_yield_strength": 423, "weld_ultimate_strength": 423, "weld_elongation": 42, "processing": "Additively Manufactured Welded", "welding_joint": "Butt joint", "welding_method": "Laser welding", "welding_voltage": "-", "welding_current": "-", "welding_speed": 16.67, "preheat_temp": "-", "welding_env": "Argon flow at 25 L/min", "residual_stress": "-", "fatigue_specimen_type": "Standard", "fatigue_specimen_thickness": 2, "fatigue_test_type": "Axial fatigue testing", "fatigue_temp": "Ambient temperature", "fatigue_env": "Ambient air", "load_ratio": 0.1, "frequency": 25, "fatigue_machine": "Servo-hydraulic Instron 8801 machine", "fatigue_standard": "ISO 1099", "fatigue_test_control": "Stress-controlled", "stress_concentration": "-", "failure_location": "-"}}, {"id": "WELD2025:245", "name": "316L stainless steel | Butt joint", "material_family": "Welded joint", "points": [[300.0, 105.0, 0], [264.0, 176.0, 0]], "conditions": {"material": "316L stainless steel", "am_type": "Laser welding", "load_ratio": "0.1", "test_type": "Axial fatigue testing", "temperature": "Ambient temperature", "surface_treatment": "Additively Manufactured Welded Polished"}, "metadata": {"dataset_id": 245, "title": "High cycle fatigue strength of additively manufactured AISI 316L Stainless Steel parts joined by laser welding", "doi": "10.1016/j.engfracmech.2022.108865", "authors": "Abroug, Foued; Monnier, Axel; Arnaud, Lionel; Balcaen, Yannick; Dalverny, Olivier", "publication": "ENGINEERING FRACTURE MECHANICS", "year_of_publication": 2022, "UT": "WOS:000884772600003", "base_material": "316L stainless steel", "base_young_modulus": "-", "base_yield_strength": 423, "base_ultimate_strength": 568, "base_elongation": 42, "weld_material": "316L stainless steel", "weld_young_modulus": "-", "weld_yield_strength": 423, "weld_ultimate_strength": 423, "weld_elongation": 42, "processing": "Additively Manufactured Welded Polished", "welding_joint": "Butt joint", "welding_method": "Laser welding", "welding_voltage": "-", "welding_current": "-", "welding_speed": 16.67, "preheat_temp": "-", "welding_env": "Argon flow at 25 L/min", "residual_stress": "-", "fatigue_specimen_type": "Standard", "fatigue_specimen_thickness": 2, "fatigue_test_type": "Axial fatigue testing", "fatigue_temp": "Ambient temperature", "fatigue_env": "Ambient air", "load_ratio": 0.1, "frequency": 25, "fatigue_machine": "Servo-hydraulic Instron 8801 machine", "fatigue_standard": "ISO 1099", "fatigue_test_control": "Stress-controlled", "stress_concentration": "-", "failure_location": "-"}}, {"id": "WELD2025:246", "name": "Q450NQR1 steel | Butt Joint", "material_family": "Welded joint", "points": [[973.0, 12087.0, 0], [959.0, 39449.0, 0], [593.0, 84023.0, 0], [568.0, 61181.0, 0], [513.0, 78760.0, 0], [485.0, 195241.0, 0], [488.0, 91269.0, 0], [327.0, 648535.0, 0], [794.0, 12323.0, 0], [776.0, 36183.0, 0], [492.0, 63737.0, 0], [476.0, 82101.0, 0], [382.0, 80223.0, 0], [339.0, 92907.0, 0], [465.0, 203588.0, 0], [269.0, 661199.0, 0]], "conditions": {"material": "Q450NQR1 steel", "am_type": "Shielded welding with mixed gas (CO2 and Ar)", "load_ratio": "0", "test_type": "Axial fatigue test", "temperature": "-", "surface_treatment": "-"}, "metadata": {"dataset_id": 246, "title": "Notch effect identification and fatigue life prediction of undercut weld", "doi": "10.1016/j.engfracmech.2023.109729", "authors": "He, Zhengping; Chen, Bingzhi; Li, Xiangwei; Zhang, Xv; Xv, Jianxin; Zhao, Shangchao", "publication": "ENGINEERING FRACTURE MECHANICS", "year_of_publication": 2023, "UT": "WOS:001119022100001", "base_material": "Q450NQR1 steel", "base_young_modulus": "-", "base_yield_strength": "-", "base_ultimate_strength": "-", "base_elongation": "-", "weld_material": "TH550-NQ - Ⅱ welding wire", "weld_young_modulus": "-", "weld_yield_strength": "-", "weld_ultimate_strength": "-", "weld_elongation": "-", "processing": "-", "welding_joint": "Butt Joint", "welding_method": "Shielded welding with mixed gas (CO2 and Ar)", "welding_voltage": "17–20, 25–30", "welding_current": "120–130, 230–250", "welding_speed": "3–8", "preheat_temp": "-", "welding_env": "CO2 and Ar", "residual_stress": "-", "fatigue_specimen_type": "Butt weld specimens with undercut", "fatigue_specimen_thickness": "-", "fatigue_test_type": "Axial fatigue test", "fatigue_temp": "-", "fatigue_env": "-", "load_ratio": 0, "frequency": 10, "fatigue_machine": "Instron 8802 fatigue testing machine", "fatigue_standard": "-", "fatigue_test_control": "Load control", "stress_concentration": "-", "failure_location": "Undercut root"}}, {"id": "WELD2025:247", "name": "Q450NQR1 steel | Butt Joint", "material_family": "Welded joint", "points": [[370.0, 151146.0, 0], [227.0, 1028780.0, 0], [420.0, 145062.0, 0], [260.0, 987446.0, 0]], "conditions": {"material": "Q450NQR1 steel", "am_type": "Shielded welding with mixed gas (CO2 and Ar)", "load_ratio": "0", "test_type": "Axial fatigue test", "temperature": "-", "surface_treatment": "-"}, "metadata": {"dataset_id": 247, "title": "Notch effect identification and fatigue life prediction of undercut weld", "doi": "10.1016/j.engfracmech.2023.109729", "authors": "He, Zhengping; Chen, Bingzhi; Li, Xiangwei; Zhang, Xv; Xv, Jianxin; Zhao, Shangchao", "publication": "ENGINEERING FRACTURE MECHANICS", "year_of_publication": 2023, "UT": "WOS:001119022100001", "base_material": "Q450NQR1 steel", "base_young_modulus": "-", "base_yield_strength": "-", "base_ultimate_strength": "-", "base_elongation": "-", "weld_material": "TH550-NQ - Ⅱ welding wire", "weld_young_modulus": "-", "weld_yield_strength": "-", "weld_ultimate_strength": "-", "weld_elongation": "-", "processing": "-", "welding_joint": "Butt Joint", "welding_method": "Shielded welding with mixed gas (CO2 and Ar)", "welding_voltage": "17–20, 25–30", "welding_current": "120–130, 230–250", "welding_speed": "3–8", "preheat_temp": "-", "welding_env": "CO2 and Ar", "residual_stress": "-", "fatigue_specimen_type": "Butt weld specimens", "fatigue_specimen_thickness": "-", "fatigue_test_type": "Axial fatigue test", "fatigue_temp": "-", "fatigue_env": "-", "load_ratio": 0, "frequency": 10, "fatigue_machine": "Instron 8802 fatigue testing machine", "fatigue_standard": "-", "fatigue_test_control": "Load control", "stress_concentration": "-", "failure_location": "-"}}, {"id": "WELD2025:248", "name": "Mild Steel S355 | Single-sided non-load carrying longitudinal stiffener", "material_family": "Welded joint", "points": [[407.0, 14100.0, 0], [306.0, 59500.0, 0], [306.0, 80800.0, 0], [205.0, 241000.0, 0], [152.0, 598000.0, 0], [127.0, 1130000.0, 0], [127.0, 1510000.0, 0], [103.0, 1920000.0, 0], [77.0, 49400000.0, 1], [250.0, 109000.0, 0], [154.0, 694000.0, 0], [127.0, 1270000.0, 0], [151.0, 536000.0, 0]], "conditions": {"material": "Mild Steel S355", "am_type": "Gas Metal Arc Welding (GMAW)", "load_ratio": "0.1", "test_type": "Uniaxial fatigue tests.", "temperature": "-", "surface_treatment": "-"}, "metadata": {"dataset_id": 248, "title": "Stability of high frequency mechanical impact (HFMI) post-treatment induced residual stress states under cyclic loading of welded steel joints", "doi": "10.1016/j.engstruct.2017.04.046", "authors": "Leitner, M.; Khurshid, M.; Barsoum, Z.", "publication": "ENGINEERING STRUCTURES", "year_of_publication": 2017, "UT": "WOS:000401880300044", "base_material": "Mild Steel S355", "base_young_modulus": 210, "base_yield_strength": 355, "base_ultimate_strength": 575, "base_elongation": 22, "weld_material": "G3Si1", "weld_young_modulus": "-", "weld_yield_strength": 440, "weld_ultimate_strength": 530, "weld_elongation": 30, "processing": "-", "welding_joint": "Single-sided non-load carrying longitudinal stiffener", "welding_method": "Gas Metal Arc Welding (GMAW)", "welding_voltage": "21,25", "welding_current": "160,240", "welding_speed": 10, "preheat_temp": "-", "welding_env": "M21 shielding gas (82% Ar, 18% CO2).", "residual_stress": "-", "fatigue_specimen_type": "Single-sided non-load carrying longitudinal stiffener", "fatigue_specimen_thickness": 5, "fatigue_test_type": "Uniaxial fatigue tests.", "fatigue_temp": "-", "fatigue_env": "-", "load_ratio": 0.1, "frequency": "-", "fatigue_machine": "-", "fatigue_standard": "-", "fatigue_test_control": "Stress-controlled", "stress_concentration": "-", "failure_location": "Weld toe"}}, {"id": "WELD2025:249", "name": "Mild Steel S355 | Single-sided non-load carrying longitudinal stiffener", "material_family": "Welded joint", "points": [[356.0, 23100.0, 0], [352.0, 27600.0, 0], [332.0, 44200.0, 0], [302.0, 105000.0, 0], [306.0, 120000.0, 0], [278.0, 261000.0, 0], [252.0, 539000.0, 0], [243.0, 587000.0, 0], [253.0, 819000.0, 0], [230.0, 49400000.0, 1], [405.0, 10900.0, 0]], "conditions": {"material": "Mild Steel S355", "am_type": "Gas Metal Arc Welding (GMAW)", "load_ratio": "0.1", "test_type": "Uniaxial fatigue tests.", "temperature": "-", "surface_treatment": "HFMI (High Frequency Mechanical Impact) post-treatment"}, "metadata": {"dataset_id": 249, "title": "Stability of high frequency mechanical impact (HFMI) post-treatment induced residual stress states under cyclic loading of welded steel joints", "doi": "10.1016/j.engstruct.2017.04.046", "authors": "Leitner, M.; Khurshid, M.; Barsoum, Z.", "publication": "ENGINEERING STRUCTURES", "year_of_publication": 2017, "UT": "WOS:000401880300044", "base_material": "Mild Steel S355", "base_young_modulus": 210, "base_yield_strength": 355, "base_ultimate_strength": 575, "base_elongation": 22, "weld_material": "G3Si1", "weld_young_modulus": "-", "weld_yield_strength": 440, "weld_ultimate_strength": 530, "weld_elongation": 30, "processing": "HFMI (High Frequency Mechanical Impact) post-treatment", "welding_joint": "Single-sided non-load carrying longitudinal stiffener", "welding_method": "Gas Metal Arc Welding (GMAW)", "welding_voltage": "21,25", "welding_current": "160,240", "welding_speed": 10, "preheat_temp": "-", "welding_env": "M21 shielding gas (82% Ar, 18% CO2).", "residual_stress": "-335 MPa", "fatigue_specimen_type": "Single-sided non-load carrying longitudinal stiffener", "fatigue_specimen_thickness": 5, "fatigue_test_type": "Uniaxial fatigue tests.", "fatigue_temp": "-", "fatigue_env": "-", "load_ratio": 0.1, "frequency": "-", "fatigue_machine": "-", "fatigue_standard": "-", "fatigue_test_control": "Stress-controlled", "stress_concentration": "-", "failure_location": "Weld toe"}}, {"id": "WELD2025:250", "name": "High-Strength Steel S960 | Single-sided non-load carrying longitudinal stiffener", "material_family": "Welded joint", "points": [[791.0, 13400.0, 0], [724.0, 24400.0, 0], [634.0, 46300.0, 0], [522.0, 119000.0, 0], [447.0, 225000.0, 0], [365.0, 438000.0, 0], [312.0, 620000.0, 0], [252.0, 1040000.0, 0], [140.0, 7070000.0, 0], [92.0, 50000000.0, 1]], "conditions": {"material": "High-Strength Steel S960", "am_type": "Gas Metal Arc Welding (GMAW)", "load_ratio": "0.1", "test_type": "Uniaxial fatigue tests", "temperature": "-", "surface_treatment": "-"}, "metadata": {"dataset_id": 250, "title": "Stability of high frequency mechanical impact (HFMI) post-treatment induced residual stress states under cyclic loading of welded steel joints", "doi": "10.1016/j.engstruct.2017.04.046", "authors": "Leitner, M.; Khurshid, M.; Barsoum, Z.", "publication": "ENGINEERING STRUCTURES", "year_of_publication": 2017, "UT": "WOS:000401880300044", "base_material": "High-Strength Steel S960", "base_young_modulus": 210, "base_yield_strength": 960, "base_ultimate_strength": 1050, "base_elongation": 10, "weld_material": "G89", "weld_young_modulus": "-", "weld_yield_strength": 930, "weld_ultimate_strength": 980, "weld_elongation": 14, "processing": "-", "welding_joint": "Single-sided non-load carrying longitudinal stiffener", "welding_method": "Gas Metal Arc Welding (GMAW)", "welding_voltage": "21,25", "welding_current": "160,240", "welding_speed": 10, "preheat_temp": "-", "welding_env": "Three-component mixed gas (69% Ar, 30% He, 1% CO2)", "residual_stress": "-", "fatigue_specimen_type": "Single-sided non-load carrying longitudinal stiffener", "fatigue_specimen_thickness": 5, "fatigue_test_type": "Uniaxial fatigue tests", "fatigue_temp": "-", "fatigue_env": "-", "load_ratio": 0.1, "frequency": "-", "fatigue_machine": "-", "fatigue_standard": "-", "fatigue_test_control": "Stress-controlled", "stress_concentration": "-", "failure_location": "Weld toe"}}, {"id": "WELD2025:251", "name": "High-Strength Steel S960 | Single-sided non-load carrying longitudinal stiffener", "material_family": "Welded joint", "points": [[859.0, 18200.0, 0], [799.0, 32300.0, 0], [799.0, 36400.0, 0], [726.0, 84500.0, 0], [726.0, 136000.0, 0], [638.0, 275000.0, 0], [590.0, 586000.0, 0], [589.0, 808000.0, 0], [559.0, 1070000.0, 0], [526.0, 7560000.0, 0], [492.0, 49400000.0, 1]], "conditions": {"material": "High-Strength Steel S960", "am_type": "Gas Metal Arc Welding (GMAW)", "load_ratio": "0.1", "test_type": "Uniaxial fatigue tests", "temperature": "-", "surface_treatment": "HFMI (High Frequency Mechanical Impact) post-treatment"}, "metadata": {"dataset_id": 251, "title": "Stability of high frequency mechanical impact (HFMI) post-treatment induced residual stress states under cyclic loading of welded steel joints", "doi": "10.1016/j.engstruct.2017.04.046", "authors": "Leitner, M.; Khurshid, M.; Barsoum, Z.", "publication": "ENGINEERING STRUCTURES", "year_of_publication": 2017, "UT": "WOS:000401880300044", "base_material": "High-Strength Steel S960", "base_young_modulus": 210, "base_yield_strength": 960, "base_ultimate_strength": 1050, "base_elongation": 10, "weld_material": "G89", "weld_young_modulus": "-", "weld_yield_strength": 930, "weld_ultimate_strength": 980, "weld_elongation": 14, "processing": "HFMI (High Frequency Mechanical Impact) post-treatment", "welding_joint": "Single-sided non-load carrying longitudinal stiffener", "welding_method": "Gas Metal Arc Welding (GMAW)", "welding_voltage": "21,25", "welding_current": "160,240", "welding_speed": 10, "preheat_temp": "-", "welding_env": "Three-component mixed gas (69% Ar, 30% He, 1% CO2)", "residual_stress": "-650 MPa", "fatigue_specimen_type": "Single-sided non-load carrying longitudinal stiffener", "fatigue_specimen_thickness": 5, "fatigue_test_type": "Uniaxial fatigue tests", "fatigue_temp": "-", "fatigue_env": "-", "load_ratio": 0.1, "frequency": "-", "fatigue_machine": "-", "fatigue_standard": "-", "fatigue_test_control": "Stress-controlled", "stress_concentration": "-", "failure_location": "Weld toe"}}, {"id": "WELD2025:252", "name": "Mild steel S355 | Single-sided non-load carrying longitudinal stiffener", "material_family": "Welded joint", "points": [[403.0, 14400.0, 0], [303.0, 59600.0, 0], [300.0, 81300.0, 0], [251.0, 108000.0, 0], [200.0, 243000.0, 0], [148.0, 616000.0, 0], [125.0, 1160000.0, 0], [125.0, 1530000.0, 0], [100.0, 1950000.0, 0], [75.0, 50300000.0, 1]], "conditions": {"material": "Mild steel S355", "am_type": "-", "load_ratio": "0.1", "test_type": "Uniaxial loading under constant amplitude loading (CAL)", "temperature": "-", "surface_treatment": "-"}, "metadata": {"dataset_id": 252, "title": "Fatigue strength of welded and high frequency mechanical impact (HFMI) post-treated steel joints under constant and variable amplitude loading", "doi": "10.1016/j.engstruct.2018.02.041", "authors": "Leitner, M.; Ottersboeck, M.; Pusswald, S.; Remes, H.", "publication": "ENGINEERING STRUCTURES", "year_of_publication": 2018, "UT": "WOS:000429390400018", "base_material": "Mild steel S355", "base_young_modulus": "-", "base_yield_strength": 355, "base_ultimate_strength": 575, "base_elongation": 22, "weld_material": "-", "weld_young_modulus": "-", "weld_yield_strength": "-", "weld_ultimate_strength": "-", "weld_elongation": "-", "processing": "-", "welding_joint": "Single-sided non-load carrying longitudinal stiffener", "welding_method": "-", "welding_voltage": "-", "welding_current": "-", "welding_speed": "-", "preheat_temp": "-", "welding_env": "-", "residual_stress": "-", "fatigue_specimen_type": "Single-sided non-load carrying longitudinal stiffener", "fatigue_specimen_thickness": 5, "fatigue_test_type": "Uniaxial loading under constant amplitude loading (CAL)", "fatigue_temp": "-", "fatigue_env": "-", "load_ratio": 0.1, "frequency": "-", "fatigue_machine": "Hresonant test rig", "fatigue_standard": "-", "fatigue_test_control": "Stress-controlled", "stress_concentration": "-", "failure_location": "Weld toe at the end-of-seam region of the longitudinal stiffener"}}, {"id": "WELD2025:253", "name": "Mild steel S355 | Single-sided non-load carrying longitudinal stiffener", "material_family": "Welded joint", "points": [[406.0, 11400.0, 0], [351.0, 23100.0, 0], [350.0, 28300.0, 0], [329.0, 44600.0, 0], [302.0, 106000.0, 0], [300.0, 123000.0, 0], [277.0, 260000.0, 0], [250.0, 540000.0, 0], [242.0, 601000.0, 0], [251.0, 842000.0, 0], [230.0, 51800000.0, 1]], "conditions": {"material": "Mild steel S355", "am_type": "-", "load_ratio": "0.1", "test_type": "Uniaxial loading under constant amplitude loading (CAL)", "temperature": "-", "surface_treatment": "High Frequency Mechanical Impact (HFMI) treatment"}, "metadata": {"dataset_id": 253, "title": "Fatigue strength of welded and high frequency mechanical impact (HFMI) post-treated steel joints under constant and variable amplitude loading", "doi": "10.1016/j.engstruct.2018.02.041", "authors": "Leitner, M.; Ottersboeck, M.; Pusswald, S.; Remes, H.", "publication": "ENGINEERING STRUCTURES", "year_of_publication": 2018, "UT": "WOS:000429390400018", "base_material": "Mild steel S355", "base_young_modulus": "-", "base_yield_strength": 355, "base_ultimate_strength": 575, "base_elongation": 22, "weld_material": "-", "weld_young_modulus": "-", "weld_yield_strength": "-", "weld_ultimate_strength": "-", "weld_elongation": "-", "processing": "High Frequency Mechanical Impact (HFMI) treatment", "welding_joint": "Single-sided non-load carrying longitudinal stiffener", "welding_method": "-", "welding_voltage": "-", "welding_current": "-", "welding_speed": "-", "preheat_temp": "-", "welding_env": "-", "residual_stress": "-", "fatigue_specimen_type": "Single-sided non-load carrying longitudinal stiffener", "fatigue_specimen_thickness": 5, "fatigue_test_type": "Uniaxial loading under constant amplitude loading (CAL)", "fatigue_temp": "-", "fatigue_env": "-", "load_ratio": 0.1, "frequency": "-", "fatigue_machine": "Hresonant test rig", "fatigue_standard": "-", "fatigue_test_control": "Stress-controlled", "stress_concentration": "-", "failure_location": "Weld toe at the end-of-seam region of the longitudinal stiffener"}}, {"id": "WELD2025:254", "name": "Mild steel S355 | Single-sided non-load carrying longitudinal stiffener", "material_family": "Welded joint", "points": [[458.0, 1450000.0, 0], [302.0, 10800000.0, 0], [251.0, 22800000.0, 0], [204.0, 50600000.0, 1], [249.0, 52000000.0, 1]], "conditions": {"material": "Mild steel S355", "am_type": "-", "load_ratio": "0.1", "test_type": "variable amplitude loading (VAL)", "temperature": "-", "surface_treatment": "-"}, "metadata": {"dataset_id": 254, "title": "Fatigue strength of welded and high frequency mechanical impact (HFMI) post-treated steel joints under constant and variable amplitude loading", "doi": "10.1016/j.engstruct.2018.02.041", "authors": "Leitner, M.; Ottersboeck, M.; Pusswald, S.; Remes, H.", "publication": "ENGINEERING STRUCTURES", "year_of_publication": 2018, "UT": "WOS:000429390400018", "base_material": "Mild steel S355", "base_young_modulus": "-", "base_yield_strength": 355, "base_ultimate_strength": 575, "base_elongation": 22, "weld_material": "-", "weld_young_modulus": "-", "weld_yield_strength": "-", "weld_ultimate_strength": "-", "weld_elongation": "-", "processing": "-", "welding_joint": "Single-sided non-load carrying longitudinal stiffener", "welding_method": "-", "welding_voltage": "-", "welding_current": "-", "welding_speed": "-", "preheat_temp": "-", "welding_env": "-", "residual_stress": "-", "fatigue_specimen_type": "Single-sided non-load carrying longitudinal stiffener", "fatigue_specimen_thickness": 5, "fatigue_test_type": "variable amplitude loading (VAL)", "fatigue_temp": "-", "fatigue_env": "-", "load_ratio": 0.1, "frequency": "-", "fatigue_machine": "Hresonant test rig", "fatigue_standard": "-", "fatigue_test_control": "Stress-controlled", "stress_concentration": "-", "failure_location": "Weld toe at the end-of-seam region of the longitudinal stiffener"}}, {"id": "WELD2025:255", "name": "Mild steel S355 | Single-sided non-load carrying longitudinal stiffener", "material_family": "Welded joint", "points": [[501.0, 965000.0, 0], [452.0, 2070000.0, 0], [403.0, 2450000.0, 0], [399.0, 2790000.0, 0], [403.0, 3390000.0, 0], [348.0, 7730000.0, 0], [300.0, 50600000.0, 1]], "conditions": {"material": "Mild steel S355", "am_type": "-", "load_ratio": "0.1", "test_type": "variable amplitude loading (VAL)", "temperature": "-", "surface_treatment": "High Frequency Mechanical Impact (HFMI) treatment"}, "metadata": {"dataset_id": 255, "title": "Fatigue strength of welded and high frequency mechanical impact (HFMI) post-treated steel joints under constant and variable amplitude loading", "doi": "10.1016/j.engstruct.2018.02.041", "authors": "Leitner, M.; Ottersboeck, M.; Pusswald, S.; Remes, H.", "publication": "ENGINEERING STRUCTURES", "year_of_publication": 2018, "UT": "WOS:000429390400018", "base_material": "Mild steel S355", "base_young_modulus": "-", "base_yield_strength": 355, "base_ultimate_strength": 575, "base_elongation": 22, "weld_material": "-", "weld_young_modulus": "-", "weld_yield_strength": "-", "weld_ultimate_strength": "-", "weld_elongation": "-", "processing": "High Frequency Mechanical Impact (HFMI) treatment", "welding_joint": "Single-sided non-load carrying longitudinal stiffener", "welding_method": "-", "welding_voltage": "-", "welding_current": "-", "welding_speed": "-", "preheat_temp": "-", "welding_env": "-", "residual_stress": "-", "fatigue_specimen_type": "Single-sided non-load carrying longitudinal stiffener", "fatigue_specimen_thickness": 5, "fatigue_test_type": "variable amplitude loading (VAL)", "fatigue_temp": "-", "fatigue_env": "-", "load_ratio": 0.1, "frequency": "-", "fatigue_machine": "Hresonant test rig", "fatigue_standard": "-", "fatigue_test_control": "Stress-controlled", "stress_concentration": "-", "failure_location": "Weld toe at the end-of-seam region of the longitudinal stiffener"}}, {"id": "WELD2025:256", "name": "high-strength steel S700 | Double-sided non-load carrying longitudinal stiffener", "material_family": "Welded joint", "points": [[157.0, 258000.0, 0], [148.0, 414000.0, 0], [115.0, 588000.0, 0], [157.0, 711000.0, 0], [104.0, 882000.0, 0], [134.0, 2890000.0, 0], [98.0, 6670000.0, 0], [161.0, 242000.0, 0]], "conditions": {"material": "high-strength steel S700", "am_type": "-", "load_ratio": "-1.0", "test_type": "Uniaxial loading under constant amplitude loading (CAL)", "temperature": "-", "surface_treatment": "-"}, "metadata": {"dataset_id": 256, "title": "Fatigue strength of welded and high frequency mechanical impact (HFMI) post-treated steel joints under constant and variable amplitude loading", "doi": "10.1016/j.engstruct.2018.02.041", "authors": "Leitner, M.; Ottersboeck, M.; Pusswald, S.; Remes, H.", "publication": "ENGINEERING STRUCTURES", "year_of_publication": 2018, "UT": "WOS:000429390400018", "base_material": "high-strength steel S700", "base_young_modulus": "-", "base_yield_strength": "690–700", "base_ultimate_strength": "770–940", "base_elongation": 14, "weld_material": "-", "weld_young_modulus": "-", "weld_yield_strength": "-", "weld_ultimate_strength": "-", "weld_elongation": "-", "processing": "-", "welding_joint": "Double-sided non-load carrying longitudinal stiffener", "welding_method": "-", "welding_voltage": "-", "welding_current": "-", "welding_speed": "-", "preheat_temp": "-", "welding_env": "-", "residual_stress": "-", "fatigue_specimen_type": "Double-sided non-load carrying longitudinal stiffener", "fatigue_specimen_thickness": 8, "fatigue_test_type": "Uniaxial loading under constant amplitude loading (CAL)", "fatigue_temp": "-", "fatigue_env": "-", "load_ratio": -1.0, "frequency": "-", "fatigue_machine": "Hydraulic cylinder test rig", "fatigue_standard": "-", "fatigue_test_control": "Stress-controlled", "stress_concentration": "-", "failure_location": "Weld toe, gusset, and base material region"}}, {"id": "WELD2025:257", "name": "high-strength steel S700 | Double-sided non-load carrying longitudinal stiffener", "material_family": "Welded joint", "points": [[449.0, 534000.0, 0], [334.0, 906000.0, 0], [338.0, 982000.0, 0], [252.0, 2040000.0, 0], [252.0, 2970000.0, 0], [435.0, 208000.0, 0]], "conditions": {"material": "high-strength steel S700", "am_type": "-", "load_ratio": "-1.0", "test_type": "Uniaxial loading under constant amplitude loading (CAL)", "temperature": "-", "surface_treatment": "High Frequency Mechanical Impact (HFMI) treatment"}, "metadata": {"dataset_id": 257, "title": "Fatigue strength of welded and high frequency mechanical impact (HFMI) post-treated steel joints under constant and variable amplitude loading", "doi": "10.1016/j.engstruct.2018.02.041", "authors": "Leitner, M.; Ottersboeck, M.; Pusswald, S.; Remes, H.", "publication": "ENGINEERING STRUCTURES", "year_of_publication": 2018, "UT": "WOS:000429390400018", "base_material": "high-strength steel S700", "base_young_modulus": "-", "base_yield_strength": "690–700", "base_ultimate_strength": "770–940", "base_elongation": 14, "weld_material": "-", "weld_young_modulus": "-", "weld_yield_strength": "-", "weld_ultimate_strength": "-", "weld_elongation": "-", "processing": "High Frequency Mechanical Impact (HFMI) treatment", "welding_joint": "Double-sided non-load carrying longitudinal stiffener", "welding_method": "-", "welding_voltage": "-", "welding_current": "-", "welding_speed": "-", "preheat_temp": "-", "welding_env": "-", "residual_stress": "-", "fatigue_specimen_type": "Double-sided non-load carrying longitudinal stiffener", "fatigue_specimen_thickness": 8, "fatigue_test_type": "Uniaxial loading under constant amplitude loading (CAL)", "fatigue_temp": "-", "fatigue_env": "-", "load_ratio": -1.0, "frequency": "-", "fatigue_machine": "Hydraulic cylinder test rig", "fatigue_standard": "-", "fatigue_test_control": "Stress-controlled", "stress_concentration": "-", "failure_location": "Weld toe, gusset, and base material region"}}, {"id": "WELD2025:258", "name": "high-strength steel S700 | Double-sided non-load carrying longitudinal stiffener", "material_family": "Welded joint", "points": [[706.0, 858000.0, 0], [460.0,
