Repository: yunyunfanfan/S-PA-CBB

# S-PA-CBB

Official research code, processed curve records, evaluation outputs, and manuscript source for:

> **From Physics to Selective Generation: Conditional Brownian Bridges for Sparse S–N Curve Reconstruction and Fatigue Decision-Making**

S-PA-CBB reconstructs a complete probabilistic stress–life (S–N) curve from only two to four observed fatigue tests. The method first fits an interpretable Basquin state, diagnoses whether that state is sufficient, and applies a ControlNet-style conditional Brownian-bridge residual only to curves that benefit from correction.

File: external_data/weld2025_disjoint_curves.json (part 12 of 223)
4160000.0, 0], [460.0, 8390000.0, 0], [857.0, 461000.0, 0]], "conditions": {"material": "high-strength steel S700", "am_type": "-", "load_ratio": "-1.0", "test_type": "variable amplitude loading (VAL)", "temperature": "-", "surface_treatment": "-"}, "metadata": {"dataset_id": 258, "title": "Fatigue strength of welded and high frequency mechanical impact (HFMI) post-treated steel joints under constant and variable amplitude loading", "doi": "10.1016/j.engstruct.2018.02.041", "authors": "Leitner, M.; Ottersboeck, M.; Pusswald, S.; Remes, H.", "publication": "ENGINEERING STRUCTURES", "year_of_publication": 2018, "UT": "WOS:000429390400018", "base_material": "high-strength steel S700", "base_young_modulus": "-", "base_yield_strength": "690–700", "base_ultimate_strength": "770–940", "base_elongation": 14, "weld_material": "-", "weld_young_modulus": "-", "weld_yield_strength": "-", "weld_ultimate_strength": "-", "weld_elongation": "-", "processing": "-", "welding_joint": "Double-sided non-load carrying longitudinal stiffener", "welding_method": "-", "welding_voltage": "-", "welding_current": "-", "welding_speed": "-", "preheat_temp": "-", "welding_env": "-", "residual_stress": "-", "fatigue_specimen_type": "Double-sided non-load carrying longitudinal stiffener", "fatigue_specimen_thickness": 8, "fatigue_test_type": "variable amplitude loading (VAL)", "fatigue_temp": "-", "fatigue_env": "-", "load_ratio": -1.0, "frequency": "-", "fatigue_machine": "Hydraulic cylinder test rig", "fatigue_standard": "-", "fatigue_test_control": "Stress-controlled", "stress_concentration": "-", "failure_location": "Weld toe, gusset, and base material region"}}, {"id": "WELD2025:259", "name": "high-strength steel S700 | Double-sided non-load carrying longitudinal stiffener", "material_family": "Welded joint", "points": [[943.0, 487000.0, 0], [953.0, 825000.0, 0], [709.0, 1500000.0, 0], [707.0, 1850000.0, 0], [707.0, 2430000.0, 0], [709.0, 3410000.0, 0], [706.0, 4510000.0, 0], [706.0, 6150000.0, 0], [936.0, 366000.0, 0], [931.0, 430000.0, 0], [946.0, 622000.0, 0], [926.0, 567000.0, 0], [707.0, 2920000.0, 0]], "conditions": {"material": "high-strength steel S700", "am_type": "-", "load_ratio": "-1.0", "test_type": "variable amplitude loading (VAL)", "temperature": "-", "surface_treatment": "High Frequency Mechanical Impact (HFMI) treatment"}, "metadata": {"dataset_id": 259, "title": "Fatigue strength of welded and high frequency mechanical impact (HFMI) post-treated steel joints under constant and variable amplitude loading", "doi": "10.1016/j.engstruct.2018.02.041", "authors": "Leitner, M.; Ottersboeck, M.; Pusswald, S.; Remes, H.", "publication": "ENGINEERING STRUCTURES", "year_of_publication": 2018, "UT": "WOS:000429390400018", "base_material": "high-strength steel S700", "base_young_modulus": "-", "base_yield_strength": "690–700", "base_ultimate_strength": "770–940", "base_elongation": 14, "weld_material": "-", "weld_young_modulus": "-", "weld_yield_strength": "-", "weld_ultimate_strength": "-", "weld_elongation": "-", "processing": "High Frequency Mechanical Impact (HFMI) treatment", "welding_joint": "Double-sided non-load carrying longitudinal stiffener", "welding_method": "-", "welding_voltage": "-", "welding_current": "-", "welding_speed": "-", "preheat_temp": "-", "welding_env": "-", "residual_stress": "-", "fatigue_specimen_type": "Double-sided non-load carrying longitudinal stiffener", "fatigue_specimen_thickness": 8, "fatigue_test_type": "variable amplitude loading (VAL)", "fatigue_temp": "-", "fatigue_env": "-", "load_ratio": -1.0, "frequency": "-", "fatigue_machine": "Hydraulic cylinder test rig", "fatigue_standard": "-", "fatigue_test_control": "Stress-controlled", "stress_concentration": "-", "failure_location": "Weld toe, gusset, and base material region"}}, {"id": "WELD2025:260", "name": "Q235B steel | Y-joint", "material_family": "Welded joint", "points": [[161.0, 912000.0, 0], [106.0, 1440000.0, 0]], "conditions": {"material": "Q235B steel", "am_type": "Full penetration welding", "load_ratio": "0.1", "test_type": "Axial fatigue test", "temperature": "-", "surface_treatment": "-"}, "metadata": {"dataset_id": 260, "title": "Fatigue behaviour of non-integral Y-joint of concrete-filled rectangular hollow section continuous chord stiffened with perfobond ribs", "doi": "10.1016/j.engstruct.2019.04.089", "authors": "Jiang, Lei; Liu, Yongjian; Fam, Amir; Wang, Kangning", "publication": "ENGINEERING STRUCTURES", "year_of_publication": 2019, "UT": "WOS:000471083200045", "base_material": "Q235B steel", "base_young_modulus": 205, "base_yield_strength": 280, "base_ultimate_strength": 390, "base_elongation": 29, "weld_material": "Q235B steel", "weld_young_modulus": "205 GPa", "weld_yield_strength": 280, "weld_ultimate_strength": 390, "weld_elongation": 29, "processing": "-", "welding_joint": "Y-joint", "welding_method": "Full penetration welding", "welding_voltage": "-", "welding_current": "-", "welding_speed": "-", "preheat_temp": "-", "welding_env": "-", "residual_stress": "-", "fatigue_specimen_type": "RHS Y-joint (with no concrete fill or perfobond ribs)", "fatigue_specimen_thickness": 6, "fatigue_test_type": "Axial fatigue test", "fatigue_temp": "-", "fatigue_env": "-", "load_ratio": 0.1, "frequency": "8–10", "fatigue_machine": "MTS actuator (100 kN)", "fatigue_standard": "-", "fatigue_test_control": "Stress-controlled", "stress_concentration": "-", "failure_location": "Weld toe"}}, {"id": "WELD2025:261", "name": "Q235B steel | Y-joint", "material_family": "Welded joint", "points": [[229.0, 448000.0, 0], [143.0, 481000.0, 0], [146.0, 1120000.0, 0], [127.0, 2480000.0, 0], [107.0, 3110000.0, 0], [167.0, 1300000.0, 0]], "conditions": {"material": "Q235B steel", "am_type": "Full penetration welding", "load_ratio": "0.1", "test_type": "Axial fatigue test", "temperature": "-", "surface_treatment": "-"}, "metadata": {"dataset_id": 261, "title": "Fatigue behaviour of non-integral Y-joint of concrete-filled rectangular hollow section continuous chord stiffened with perfobond ribs", "doi": "10.1016/j.engstruct.2019.04.089", "authors": "Jiang, Lei; Liu, Yongjian; Fam, Amir; Wang, Kangning", "publication": "ENGINEERING STRUCTURES", "year_of_publication": 2019, "UT": "WOS:000471083200045", "base_material": "Q235B steel", "base_young_modulus": 205, "base_yield_strength": 290, "base_ultimate_strength": 415, "base_elongation": 28, "weld_material": "Q235B steel", "weld_young_modulus": 205, "weld_yield_strength": 290, "weld_ultimate_strength": 415, "weld_elongation": 28, "processing": "-", "welding_joint": "Y-joint", "welding_method": "Full penetration welding", "welding_voltage": "-", "welding_current": "-", "welding_speed": "-", "preheat_temp": "-", "welding_env": "-", "residual_stress": "-", "fatigue_specimen_type": "Y-joint with concrete-filled rectangular hollow section (CFRHS) and perfobond ribs", "fatigue_specimen_thickness": 4, "fatigue_test_type": "Axial fatigue test", "fatigue_temp": "-", "fatigue_env": "-", "load_ratio": 0.1, "frequency": "8–10", "fatigue_machine": "MTS actuator (100 kN)", "fatigue_standard": "-", "fatigue_test_control": "Stress-controlled", "stress_concentration": "-", "failure_location": "Weld toe"}}, {"id": "WELD2025:262", "name": "Q500QE (major structure), Q345C (steel shim), PSB1080 (finished rebar) | Butt Joint", "material_family": "Welded joint", "points": [[141.0, 2316392.0, 0]], "conditions": {"material": "Q500QE (major structure), Q345C (steel shim), PSB1080 (finished rebar)", "am_type": "-", "load_ratio": "0.023–0.360", "test_type": "Axial fatigue cyclic loading", "temperature": "-", "surface_treatment": "Polishing of butt weld surfaces"}, "metadata": {"dataset_id": 262, "title": "Fatigue performance of U-rib butt welds in orthotropic steel decks", "doi": "10.1016/j.engstruct.2020.110485", "authors": "Huang, Zuwei; Lei, Junqing; Guo, Shulun; Tu, Jian", "publication": "ENGINEERING STRUCTURES", "year_of_publication": 2020, "UT": "WOS:000529909800047", "base_material": "Q500QE (major structure), Q345C (steel shim), PSB1080 (finished rebar)", "base_young_modulus": "210, 200", "base_yield_strength": 545, "base_ultimate_strength": 657, "base_elongation": 22, "weld_material": "-", "weld_young_modulus": "-", "weld_yield_strength": "-", "weld_ultimate_strength": "-", "weld_elongation": "-", "processing": "Polishing of butt weld surfaces", "welding_joint": "Butt Joint", "welding_method": "-", "welding_voltage": "-", "welding_current": "-", "welding_speed": "-", "preheat_temp": "-", "welding_env": "-", "residual_stress": "-", "fatigue_specimen_type": "Full-scale", "fatigue_specimen_thickness": "16, 8", "fatigue_test_type": "Axial fatigue cyclic loading", "fatigue_temp": "-", "fatigue_env": "-", "load_ratio": "0.023–0.360", "frequency": "1.5–4", "fatigue_machine": "1000 kN electro-hydraulic servo-structured fatigue testing machine", "fatigue_standard": "Eurocode 3", "fatigue_test_control": "Load-controlled", "stress_concentration": "-", "failure_location": "Weld root"}}, {"id": "WELD2025:263", "name": "Q500QE (major structure), Q345C (steel shim), PSB1080 (finished rebar) | Butt Joint", "material_family": "Welded joint", "points": [[126.0, 2335473.0, 0]], "conditions": {"material": "Q500QE (major structure), Q345C (steel shim), PSB1080 (finished rebar)", "am_type": "-", "load_ratio": "0.038–0.077", "test_type": "Axial fatigue cyclic loading", "temperature": "-", "surface_treatment": "Polishing of butt weld surfaces"}, "metadata": {"dataset_id": 263, "title": "Fatigue performance of U-rib butt welds in orthotropic steel decks", "doi": "10.1016/j.engstruct.2020.110485", "authors": "Huang, Zuwei; Lei, Junqing; Guo, Shulun; Tu, Jian", "publication": "ENGINEERING STRUCTURES", "year_of_publication": 2020, "UT": "WOS:000529909800047", "base_material": "Q500QE (major structure), Q345C (steel shim), PSB1080 (finished rebar)", "base_young_modulus": "210, 200", "base_yield_strength": 545, "base_ultimate_strength": 657, "base_elongation": 22, "weld_material": "-", "weld_young_modulus": "-", "weld_yield_strength": "-", "weld_ultimate_strength": "-", "weld_elongation": "-", "processing": "Polishing of butt weld surfaces", "welding_joint": "Butt Joint", "welding_method": "-", "welding_voltage": "-", "welding_current": "-", "welding_speed": "-", "preheat_temp": "-", "welding_env": "-", "residual_stress": "-", "fatigue_specimen_type": "Full-scale", "fatigue_specimen_thickness": "16, 8", "fatigue_test_type": "Axial fatigue cyclic loading", "fatigue_temp": "-", "fatigue_env": "-", "load_ratio": "0.038–0.077", "frequency": "1.5–4", "fatigue_machine": "1000 kN electro-hydraulic servo-structured fatigue testing machine", "fatigue_standard": "Eurocode 3", "fatigue_test_control": "Load-controlled", "stress_concentration": "-", "failure_location": "Weld root"}}, {"id": "WELD2025:264", "name": "Q500QE (major structure), Q345C (steel shim), PSB1080 (finished rebar) | Butt Joint", "material_family": "Welded joint", "points": [[118.0, 2301861.0, 0]], "conditions": {"material": "Q500QE (major structure), Q345C (steel shim), PSB1080 (finished rebar)", "am_type": "-", "load_ratio": "0.038", "test_type": "Axial fatigue cyclic loading", "temperature": "-", "surface_treatment": "Polishing of butt weld surfaces"}, "metadata": {"dataset_id": 264, "title": "Fatigue performance of U-rib butt welds in orthotropic steel decks", "doi": "10.1016/j.engstruct.2020.110485", "authors": "Huang, Zuwei; Lei, Junqing; Guo, Shulun; Tu, Jian", "publication": "ENGINEERING STRUCTURES", "year_of_publication": 2020, "UT": "WOS:000529909800047", "base_material": "Q500QE (major structure), Q345C (steel shim), PSB1080 (finished rebar)", "base_young_modulus": "210, 200", "base_yield_strength": 545, "base_ultimate_strength": 657, "base_elongation": 22, "weld_material": "-", "weld_young_modulus": "-", "weld_yield_strength": "-", "weld_ultimate_strength": "-", "weld_elongation": "-", "processing": "Polishing of butt weld surfaces", "welding_joint": "Butt Joint", "welding_method": "-", "welding_voltage": "-", "welding_current": "-", "welding_speed": "-", "preheat_temp": "-", "welding_env": "-", "residual_stress": "-", "fatigue_specimen_type": "Full-scale", "fatigue_specimen_thickness": "16 , 8", "fatigue_test_type": "Axial fatigue cyclic loading", "fatigue_temp": "-", "fatigue_env": "-", "load_ratio": 0.038, "frequency": "1.5–4", "fatigue_machine": "1000 kN electro-hydraulic servo-structured fatigue testing machine", "fatigue_standard": "Eurocode 3", "fatigue_test_control": "Load-controlled", "stress_concentration": "-", "failure_location": "Weld root"}}, {"id": "WELD2025:265", "name": "EN 1.4162 duplex stainless steel | Cruciform Joint", "material_family": "Welded joint", "points": [[301.0, 69600.0, 0], [257.0, 84400.0, 0], [260.0, 106000.0, 0], [180.0, 329000.0, 0], [180.0, 418000.0, 0], [174.0, 608000.0, 0], [147.0, 737000.0, 0], [111.0, 2280000.0, 0], [111.0, 2980000.0, 0], [109.0, 4120000.0, 0], [111.0, 4880000.0, 0], [89.0, 5840000.0, 1], [81.0, 7080000.0, 1], [80.0, 8790000.0, 1], [77.0, 10500000.0, 1]], "conditions": {"material": "EN 1.4162 duplex stainless steel", "am_type": "Gas Metal Arc Welding (GMAW) with Metal Active Gas (MAG)", "load_ratio": "0.3", "test_type": "Axial fatigue tests", "temperature": "-", "surface_treatment": "-"}, "metadata": {"dataset_id": 265, "title": "On the fatigue behavior of duplex and high-strength welded cruciform joints", "doi": "10.1016/j.engstruct.2021.113161", "authors": "Karabulut, Burak; Rossi, Barbara", "publication": "ENGINEERING STRUCTURES", "year_of_publication": 2021, "UT": "WOS:000701635200005", "base_material": "EN 1.4162 duplex stainless steel", "base_young_modulus": 202, "base_yield_strength": 502.3, "base_ultimate_strength": 650, "base_elongation": 30, "weld_material": "Böhler CN 24/9 LDX", "weld_young_modulus": "-", "weld_yield_strength": "-", "weld_ultimate_strength": "-", "weld_elongation": "-", "processing": "-", "welding_joint": "Cruciform Joint", "welding_method": "Gas Metal Arc Welding (GMAW) with Metal Active Gas (MAG)", "welding_voltage": 29.2, "welding_current": 198, "welding_speed": 3.9, "preheat_temp": 150, "welding_env": "-", "residual_stress": "-", "fatigue_specimen_type": "Cruciform joint", "fatigue_specimen_thickness": 12, "fatigue_test_type": "Axial fatigue tests", "fatigue_temp": "-", "fatigue_env": "-", "load_ratio": 0.3, "frequency": 10, "fatigue_machine": "Instron 8802 series servo-hydraulic testing frame", "fatigue_standard": "ASTM E 466 – 96", "fatigue_test_control": "Stress-controlled", "stress_concentration": "1.043", "failure_location": "Weld toe"}}, {"id": "WELD2025:266", "name": "ABS (Acrylonitrile Butadiene Styrene) | Rotary friction welding (RFW)", "material_family": "Welded joint", "points": [[20.0, 23200.0, 0], [20.0, 46200.0, 0], [17.0, 11600.0, 0], [17.0, 16800.0, 0], [17.0, 23100.0, 0], [17.0, 38700.0, 0], [17.0, 68400.0, 0], [17.0, 105000.0, 0], [15.0, 145436.0, 0], [15.0, 373000.0, 0], [20.0, 9630.0, 0], [20.0, 12100.0, 0], [15.0, 47000.0, 0], [15.0, 95800.0, 0], [17.0, 2360.0, 0], [17.0, 2970.0, 0], [15.0, 5018.0, 0], [15.0, 6045.0, 0], [15.0, 15353.0, 0], [12.0, 31925.0, 0], [12.0, 46333.0, 0], [10.0, 95315.0, 0], [10.0, 161337.0, 0]], "conditions": {"material": "ABS (Acrylonitrile Butadiene Styrene)", "am_type": "Rotary friction welding (RFW)", "load_ratio": "-1", "test_type": "Rotary bending, fully reversed", "temperature": "-", "surface_treatment": "3D printing (FFF - Fused Filament Fabrication) for PLA and ABS parts"}, "metadata": {"dataset_id": 266, "title": "Fatigue testing on rotary friction-welded joints between solid ABS and 3D-printed PLA and ABS", "doi": "10.1016/j.euromechsol.2022.104713", "authors": "Bagheri, Abbasali; Parast, Mohammad Sadegh Aghareb; Kami, Abdolvahed; Azadi, Mohammad; Asghari, Vahid", "publication": "EUROPEAN JOURNAL OF MECHANICS A-SOLIDS", "year_of_publication": 2022, "UT": "WOS:000823250700001", "base_material": "ABS (Acrylonitrile Butadiene Styrene)", "base_young_modulus": "-", "base_yield_strength": "-", "base_ultimate_strength": "-", "base_elongation": "-", "weld_material": "ABS (for sasa), 3D-printed ABS (for sa3a), 3D-printed PLA (for sa3p)", "weld_young_modulus": "-", "weld_yield_strength": "-", "weld_ultimate_strength": "-", "weld_elongation": "-", "processing": "3D printing (FFF - Fused Filament Fabrication) for PLA and ABS parts", "welding_joint": "Rotary friction welding (RFW)", "welding_method": "Rotary friction welding (RFW)", "welding_voltage": "-", "welding_current": "-", "welding_speed": 0.3, "preheat_temp": "-", "welding_env": "-", "residual_stress": "-", "fatigue_specimen_type": "Standard", "fatigue_specimen_thickness": 6, "fatigue_test_type": "Rotary bending, fully reversed", "fatigue_temp": "-", "fatigue_env": "-", "load_ratio": -1, "frequency": "-", "fatigue_machine": "SFT-600", "fatigue_standard": "ISO-1143:2010", "fatigue_test_control": "Stress", "stress_concentration": "-", "failure_location": "-"}}, {"id": "WELD2025:267", "name": "JJ1 hot rolled plate | -", "material_family": "Welded joint", "points": [[1379.0, 519000.0, 0], [1357.0, 304000.0, 0], [1238.0, 549000.0, 0], [1217.0, 782000.0, 0], [1047.0, 730000.0, 0], [1034.0, 847000.0, 0]], "conditions": {"material": "JJ1 hot rolled plate", "am_type": "-", "load_ratio": "0.1", "test_type": "Axial", "temperature": "-", "surface_treatment": "Electroslag remelting"}, "metadata": {"dataset_id": 267, "title": "Fatigue assessment of the ITER TF coil case based on JJ1 fatigue tests", "doi": "10.1016/j.fusengdes.2005.06.077", "authors": "Hamada, K; Nakajima, H; Takano, K; Kudo, Y; Tsutsumi, F; Okuno, K; Jong, C", "publication": "FUSION ENGINEERING AND DESIGN", "year_of_publication": 2005, "UT": "WOS:000234072100016", "base_material": "JJ1 hot rolled plate", "base_young_modulus": 200, "base_yield_strength": "-", "base_ultimate_strength": "-", "base_elongation": "-", "weld_material": "-", "weld_young_modulus": "-", "weld_yield_strength": "-", "weld_ultimate_strength": "-", "weld_elongation": "-", "processing": "Electroslag remelting", "welding_joint": "-", "welding_method": "-", "welding_voltage": "-", "welding_current": "-", "welding_speed": "-", "preheat_temp": "-", "welding_env": "-", "residual_stress": "50 MPa", "fatigue_specimen_type": "Standard", "fatigue_specimen_thickness": 6, "fatigue_test_type": "Axial", "fatigue_temp": "-", "fatigue_env": "-", "load_ratio": 0.1, "frequency": 10, "fatigue_machine": "Servo hydraulic fatigue test machine (±50 kN capacity)", "fatigue_standard": "JIS Z2283", "fatigue_test_control": "Load control", "stress_concentration": "-", "failure_location": "-"}}, {"id": "WELD2025:268", "name": "JJ1 hot rolled plate | -", "material_family": "Welded joint", "points": [[2200.0, 3940.0, 0], [2180.0, 6280.0, 0], [2200.0, 7990.0, 0], [1902.0, 15100.0, 0], [1902.0, 18400.0, 0], [1421.0, 93800.0, 0], [1413.0, 111000.0, 0], [1226.0, 274000.0, 0], [1209.0, 395000.0, 0], [1396.0, 356000.0, 0]], "conditions": {"material": "JJ1 hot rolled plate", "am_type": "-", "load_ratio": "-1", "test_type": "Axial", "temperature": "-", "surface_treatment": "Electroslag remelting"}, "metadata": {"dataset_id": 268, "title": "Fatigue assessment of the ITER TF coil case based on JJ1 fatigue tests", "doi": "10.1016/j.fusengdes.2005.06.077", "authors": "Hamada, K; Nakajima, H; Takano, K; Kudo, Y; Tsutsumi, F; Okuno, K; Jong, C", "publication": "FUSION ENGINEERING AND DESIGN", "year_of_publication": 2005, "UT": "WOS:000234072100016", "base_material": "JJ1 hot rolled plate", "base_young_modulus": 200, "base_yield_strength": "-", "base_ultimate_strength": "-", "base_elongation": "-", "weld_material": "-", "weld_young_modulus": "-", "weld_yield_strength": "-", "weld_ultimate_strength": "-", "weld_elongation": "-", "processing": "Electroslag remelting", "welding_joint": "-", "welding_method": "-", "welding_voltage": "-", "welding_current": "-", "welding_speed": "-", "preheat_temp": "-", "welding_env": "-", "residual_stress": "50 MPa", "fatigue_specimen_type": "Standard", "fatigue_specimen_thickness": 6, "fatigue_test_type": "Axial", "fatigue_temp": "-", "fatigue_env": "-", "load_ratio": -1, "frequency": 10, "fatigue_machine": "Servo hydraulic fatigue test machine (±50 kN capacity)", "fatigue_standard": "JIS Z2283", "fatigue_test_control": "Load control", "stress_concentration": "-", "failure_location": "-"}}, {"id": "WELD2025:269", "name": "- | Fillet-welded attachment ends", "material_family": "Welded joint", "points": [[231.0, 13000.0, 0], [231.0, 13600.0, 0], [231.0, 21300.0, 0], [231.0, 35600.0, 0], [231.0, 25200.0, 0], [167.0, 98100.0, 0], [163.0, 108000.0, 0], [165.0, 123000.0, 0], [164.0, 148000.0, 0], [164.0, 163000.0, 0], [164.0, 270000.0, 0]], "conditions": {"material": "-", "am_type": "-", "load_ratio": "0", "test_type": "Axial fatigue tests", "temperature": "-", "surface_treatment": "-"}, "metadata": {"dataset_id": 269, "title": "Simplified approach to fatigue strength assessment of fillet-welded attachment ends", "doi": "10.1016/j.ijfatigue.2005.04.008", "authors": "Fricke, W; Doerk, O", "publication": "INTERNATIONAL JOURNAL OF FATIGUE", "year_of_publication": 2006, "UT": "WOS:000233946700007", "base_material": "-", "base_young_modulus": "-", "base_yield_strength": "-", "base_ultimate_strength": "-", "base_elongation": "-", "weld_material": "-", "weld_young_modulus": "-", "weld_yield_strength": "-", "weld_ultimate_strength": "-", "weld_elongation": "-", "processing": "-", "welding_joint": "Fillet-welded attachment ends", "welding_method": "-", "welding_voltage": "-", "welding_current": "-", "welding_speed": "-", "preheat_temp": "-", "welding_env": "-", "residual_stress": "-", "fatigue_specimen_type": "Cruciform specimen", "fatigue_specimen_thickness": "-", "fatigue_test_type": "Axial fatigue tests", "fatigue_temp": "-", "fatigue_env": "Air", "load_ratio": 0, "frequency": 30, "fatigue_machine": "Resonant pulsating machine", "fatigue_standard": "-", "fatigue_test_control": "Constant amplitude load cycles", "stress_concentration": "-", "failure_location": "Weld root"}}, {"id": "WELD2025:270", "name": "- | Fillet-welded attachment ends", "material_family": "Welded joint", "points": [[231.0, 64300.0, 0], [164.0, 424000.0, 0]], "conditions": {"material": "-", "am_type": "-", "load_ratio": "0", "test_type": "Axial fatigue tests", "temperature": "-", "surface_treatment": "-"}, "metadata": {"dataset_id": 270, "title": "Simplified approach to fatigue strength assessment of fillet-welded attachment ends", "doi": "10.1016/j.ijfatigue.2005.04.008", "authors": "Fricke, W; Doerk, O", "publication": "INTERNATIONAL JOURNAL OF FATIGUE", "year_of_publication": 2006, "UT": "WOS:000233946700007", "base_material": "-", "base_young_modulus": "-", "base_yield_strength": "-", "base_ultimate_strength": "-", "base_elongation": "-", "weld_material": "-", "weld_young_modulus": "-", "weld_yield_strength": "-", "weld_ultimate_strength": "-", "weld_elongation": "-", "processing": "-", "welding_joint": "Fillet-welded attachment ends", "welding_method": "-", "welding_voltage": "-", "welding_current": "-", "welding_speed": "-", "preheat_temp": "-", "welding_env": "-", "residual_stress": "-", "fatigue_specimen_type": "Cruciform specimen", "fatigue_specimen_thickness": "-", "fatigue_test_type": "Axial fatigue tests", "fatigue_temp": "-", "fatigue_env": "Air", "load_ratio": 0, "frequency": 30, "fatigue_machine": "Resonant pulsating machine", "fatigue_standard": "-", "fatigue_test_control": "Constant amplitude load cycles", "stress_concentration": "-", "failure_location": "Weld toe and root"}}, {"id": "WELD2025:271", "name": "- | Fillet-welded attachment ends", "material_family": "Welded joint", "points": [[231.0, 21500.0, 0], [165.0, 229000.0, 0], [165.0, 250000.0, 0], [235.0, 84600.0, 0]], "conditions": {"material": "-", "am_type": "-", "load_ratio": "0", "test_type": "Axial fatigue tests", "temperature": "-", "surface_treatment": "-"}, "metadata": {"dataset_id": 271, "title": "Simplified approach to fatigue strength assessment of fillet-welded attachment ends", "doi": "10.1016/j.ijfatigue.2005.04.008", "authors": "Fricke, W; Doerk, O", "publication": "INTERNATIONAL JOURNAL OF FATIGUE", "year_of_publication": 2006, "UT": "WOS:000233946700007", "base_material": "-", "base_young_modulus": "-", "base_yield_strength": "-", "base_ultimate_strength": "-", "base_elongation": "-", "weld_material": "-", "weld_young_modulus": "-", "weld_yield_strength": "-", "weld_ultimate_strength": "-", "weld_elongation": "-", "processing": "-", "welding_joint": "Fillet-welded attachment ends", "welding_method": "-", "welding_voltage": "-", "welding_current": "-", "welding_speed": "-", "preheat_temp": "-", "welding_env": "-", "residual_stress": "-", "fatigue_specimen_type": "Cruciform specimen", "fatigue_specimen_thickness": "-", "fatigue_test_type": "Axial fatigue tests", "fatigue_temp": "-", "fatigue_env": "Air", "load_ratio": 0, "frequency": 30, "fatigue_machine": "Resonant pulsating machine", "fatigue_standard": "-", "fatigue_test_control": "Constant amplitude load cycles", "stress_concentration": "-", "failure_location": "Weld toe"}}, {"id": "WELD2025:272", "name": "- | Fillet-welded attachment ends", "material_family": "Welded joint", "points": [[172.0, 42900.0, 0], [172.0, 86700.0, 0], [172.0, 160000.0, 0], [175.0, 137000.0, 0], [172.0, 181000.0, 0], [171.0, 148000.0, 0]], "conditions": {"material": "-", "am_type": "-", "load_ratio": "0", "test_type": "Axial fatigue tests", "temperature": "-", "surface_treatment": "Stress-relieved"}, "metadata": {"dataset_id": 272, "title": "Simplified approach to fatigue strength assessment of fillet-welded attachment ends", "doi": "10.1016/j.ijfatigue.2005.04.008", "authors": "Fricke, W; Doerk, O", "publication": "INTERNATIONAL JOURNAL OF FATIGUE", "year_of_publication": 2006, "UT": "WOS:000233946700007", "base_material": "-", "base_young_modulus": "-", "base_yield_strength": "-", "base_ultimate_strength": "-", "base_elongation": "-", "weld_material": "-", "weld_young_modulus": "-", "weld_yield_strength": "-", "weld_ultimate_strength": "-", "weld_elongation": "-", "processing": "Stress-relieved", "welding_joint": "Fillet-welded attachment ends", "welding_method": "-", "welding_voltage": "-", "welding_current": "-", "welding_speed": "-", "preheat_temp": "-", "welding_env": "-", "residual_stress": "-", "fatigue_specimen_type": "Cruciform specimen", "fatigue_specimen_thickness": "-", "fatigue_test_type": "Axial fatigue tests", "fatigue_temp": "-", "fatigue_env": "Air", "load_ratio": 0, "frequency": 30, "fatigue_machine": "Resonant pulsating machine", "fatigue_standard": "-", "fatigue_test_control": "Constant amplitude load cycles", "stress_concentration": "-", "failure_location": "Weld root"}}, {"id": "WELD2025:273", "name": "- | Fillet-welded attachment ends", "material_family": "Welded joint", "points": [[176.0, 218000.0, 0]], "conditions": {"material": "-", "am_type": "-", "load_ratio": "0", "test_type": "Axial fatigue tests", "temperature": "-", "surface_treatment": "Stress-relieved"}, "metadata": {"dataset_id": 273, "title": "Simplified approach to fatigue strength assessment of fillet-welded attachment ends", "doi": "10.1016/j.ijfatigue.2005.04.008", "authors": "Fricke, W; Doerk, O", "publication": "INTERNATIONAL JOURNAL OF FATIGUE", "year_of_publication": 2006, "UT": "WOS:000233946700007", "base_material": "-", "base_young_modulus": "-", "base_yield_strength": "-", "base_ultimate_strength": "-", "base_elongation": "-", "weld_material": "-", "weld_young_modulus": "-", "weld_yield_strength": "-", "weld_ultimate_strength": "-", "weld_elongation": "-", "processing": "Stress-relieved", "welding_joint": "Fillet-welded attachment ends", "welding_method": "-", "welding_voltage": "-", "welding_current": "-", "welding_speed": "-", "preheat_temp": "-", "welding_env": "-", "residual_stress": "-", "fatigue_specimen_type": "Cruciform specimen", "fatigue_specimen_thickness": "-", "fatigue_test_type": "Axial fatigue tests", "fatigue_temp": "-", "fatigue_env": "Air", "load_ratio": 0, "frequency": 30, "fatigue_machine": "Resonant pulsating machine", "fatigue_standard": "-", "fatigue_test_control": "Constant amplitude load cycles", "stress_concentration": "-", "failure_location": "Weld toe and root"}}, {"id": "WELD2025:274", "name": "- | Fillet-welded attachment ends", "material_family": "Welded joint", "points": [[193.0, 33400.0, 0], [194.0, 37200.0, 0], [193.0, 42900.0, 0], [193.0, 45300.0, 0], [192.0, 47900.0, 0], [192.0, 55800.0, 0]], "conditions": {"material": "-", "am_type": "-", "load_ratio": "0.5", "test_type": "Axial fatigue tests", "temperature": "-", "surface_treatment": "Stress-relieved"}, "metadata": {"dataset_id": 274, "title": "Simplified approach to fatigue strength assessment of fillet-welded attachment ends", "doi": "10.1016/j.ijfatigue.2005.04.008", "authors": "Fricke, W; Doerk, O", "publication": "INTERNATIONAL JOURNAL OF FATIGUE", "year_of_publication": 2006, "UT": "WOS:000233946700007", "base_material": "-", "base_young_modulus": "-", "base_yield_strength": "-", "base_ultimate_strength": "-", "base_elongation": "-", "weld_material": "-", "weld_young_modulus": "-", "weld_yield_strength": "-", "weld_ultimate_strength": "-", "weld_elongation": "-", "processing": "Stress-relieved", "welding_joint": "Fillet-welded attachment ends", "welding_method": "-", "welding_voltage": "-", "welding_current": "-", "welding_speed": "-", "preheat_temp": "-", "welding_env": "-", "residual_stress": "-", "fatigue_specimen_type": "Cruciform specimen", "fatigue_specimen_thickness": "-", "fatigue_test_type": "Axial fatigue tests", "fatigue_temp": "-", "fatigue_env": "Air", "load_ratio": 0.5, "frequency": 30, "fatigue_machine": "Resonant pulsating machine", "fatigue_standard": "-", "fatigue_test_control": "Constant amplitude load cycles", "stress_concentration": "-", "failure_location": "Weld root"}}, {"id": "WELD2025:275", "name": "Ferritic steel ST35 | Tube–tube joint.", "material_family": "Welded joint", "points": [[147.0, 53700.0, 1], [147.0, 58300.0, 1], [91.0, 630000.0, 0], [93.0, 696000.0, 0], [92.0, 769000.0, 0], [75.0, 2040000.0, 1]], "conditions": {"material": "Ferritic steel ST35", "am_type": "Laser beam welding (3 kW solid-state laser)", "load_ratio": "-1", "test_type": "pure axial", "temperature": "-", "surface_treatment": "-"}, "metadata": {"dataset_id": 275, "title": "Fatigue strength of laser beam welded thin steel structures under multiaxial loading", "doi": "10.1016/j.ijfatigue.2005.09.013", "authors": "Sonsino, CM; Kueppers, M; Eibl, M; Zhang, G", "publication": "INTERNATIONAL JOURNAL OF FATIGUE", "year_of_publication": 2006, "UT": "WOS:000236436400026", "base_material": "Ferritic steel ST35", "base_young_modulus": 206, "base_yield_strength": 235, "base_ultimate_strength": 405, "base_elongation": 26, "weld_material": "-", "weld_young_modulus": "-", "weld_yield_strength": "-", "weld_ultimate_strength": "-", "weld_elongation": "-", "processing": "-", "welding_joint": "Tube–tube joint.", "welding_method": "Laser beam welding (3 kW solid-state laser)", "welding_voltage": "-", "welding_current": "-", "welding_speed": 30.83, "preheat_temp": "-", "welding_env": "Argon atmosphere with a flow of 15 L/min.", "residual_stress": "-", "fatigue_specimen_type": "Tube–tube specimens.", "fatigue_specimen_thickness": 25, "fatigue_test_type": "pure axial", "fatigue_temp": "-", "fatigue_env": "-", "load_ratio": -1, "frequency": "5–10", "fatigue_machine": "Servo-hydraulic biaxial test rig with a 100 kN axial and 2.5 kN·m torsion actuator", "fatigue_standard": "-", "fatigue_test_control": "Load control", "stress_concentration": "15.3", "failure_location": "Weld metal and heat-affected zone"}}, {"id": "WELD2025:276", "name": "Ferritic steel ST35 | Tube–tube joint", "material_family": "Welded joint", "points": [[121.0, 204000.0, 0], [120.0, 252000.0, 0], [95.0, 1080000.0, 0], [94.0, 1980000.0, 1], [86.0, 1970000.0, 1], [171.0, 35100.0, 0]], "conditions": {"material": "Ferritic steel ST35", "am_type": "Laser beam welding (3 kW solid-state laser)", "load_ratio": "-1", "test_type": "pure torsion", "temperature": "-", "surface_treatment": "-"}, "metadata": {"dataset_id": 276, "title": "Fatigue strength of laser beam welded thin steel structures under multiaxial loading", "doi": "10.1016/j.ijfatigue.2005.09.013", "authors": "Sonsino, CM; Kueppers, M; Eibl, M; Zhang, G", "publication": "INTERNATIONAL JOURNAL OF FATIGUE", "year_of_publication": 2006, "UT": "WOS:000236436400026", "base_material": "Ferritic steel ST35", "base_young_modulus": 206, "base_yield_strength": 235, "base_ultimate_strength": 405, "base_elongation": 26, "weld_material": "-", "weld_young_modulus": "-", "weld_yield_strength": "-", "weld_ultimate_strength": "-", "weld_elongation": "-", "processing": "-", "welding_joint": "Tube–tube joint", "welding_method": "Laser beam welding (3 kW solid-state laser)", "welding_voltage": "-", "welding_current": "-", "welding_speed": 30.83, "preheat_temp": "-", "welding_env": "Argon atmosphere with a flow of 15 L/min.", "residual_stress": "-", "fatigue_specimen_type": "Tube–tube specimens.", "fatigue_specimen_thickness": 25, "fatigue_test_type": "pure torsion", "fatigue_temp": "-", "fatigue_env": "-", "load_ratio": -1, "frequency": "5–10", "fatigue_machine": "Servo-hydraulic biaxial test rig with a 100 kN axial and 2.5 kN·m torsion actuator", "fatigue_standard": "-", "fatigue_test_control": "Load control", "stress_concentration": "6.3", "failure_location": "Weld metal and heat-affected zone"}}, {"id": "WELD2025:277", "name": "Ferritic steel ST35 | Tube–tube joint.", "material_family": "Welded joint", "points": [[132.0, 38100.0, 0], [131.0, 44500.0, 0], [131.0, 49500.0, 0], [109.0, 270000.0, 0], [87.0, 727000.0, 0], [88.0, 799000.0, 0], [88.0, 872000.0, 0], [76.0, 1200000.0, 0], [77.0, 1490000.0, 0], [70.0, 1980000.0, 1], [132.0, 54700.0, 0], [110.0, 189000.0, 0], [87.0, 399000.0, 0], [88.0, 430000.0, 0], [66.0, 1500000.0, 0], [65.0, 1650000.0, 0], [65.0, 1990000.0, 1], [58.0, 1990000.0, 1]], "conditions": {"material": "Ferritic steel ST35", "am_type": "Laser beam welding (3 kW solid-state laser)", "load_ratio": "-1", "test_type": "combined loading", "temperature": "-", "surface_treatment": "-"}, "metadata": {"dataset_id": 277, "title": "Fatigue strength of laser beam welded thin steel structures under multiaxial loading", "doi": "10.1016/j.ijfatigue.2005.09.013", "authors": "Sonsino, CM; Kueppers, M; Eibl, M; Zhang, G", "publication": "INTERNATIONAL JOURNAL OF FATIGUE", "year_of_publication": 2006, "UT": "WOS:000236436400026", "base_material": "Ferritic steel ST35", "base_young_modulus": 206, "base_yield_strength": 235, "base_ultimate_strength": 405, "base_elongation": 26, "weld_material": "-", "weld_young_modulus": "-", "weld_yield_strength": "-", "weld_ultimate_strength": "-", "weld_elongation": "-", "processing": "-", "welding_joint": "Tube–tube joint.", "welding_method": "Laser beam welding (3 kW solid-state laser)", "welding_voltage": "-", "welding_current": "-", "welding_speed": 30.83, "preheat_temp": "-", "welding_env": "Argon atmosphere with a flow of 15 L/min.", "residual_stress": "-", "fatigue_specimen_type": "Tube–tube specimens.", "fatigue_specimen_thickness": 25, "fatigue_test_type": "combined loading", "fatigue_temp": "-", "fatigue_env": "-", "load_ratio": -1, "frequency": "5–10", "fatigue_machine": "Servo-hydraulic biaxial test rig with a 100 kN axial and 2.5 kN·m torsion actuator", "fatigue_standard": "-", "fatigue_test_control": "Load control", "stress_concentration": "15.3, 6.3", "failure_location": "Weld metal and heat-affected zone"}}, {"id": "WELD2025:278", "name": "Aluminium alloy 6082-T6 | T-Joint", "material_family": "Welded joint", "points": [[111.0, 55100.0, 0], [86.0, 179000.0, 0], [148.0, 565000.0, 0], [86.0, 159000.0, 0], [86.0, 194000.0, 0], [82.0, 123000.0, 0], [99.0, 82100.0, 0], [100.0, 85700.0, 0], [99.0, 76500.0, 0], [100.0, 66900.0, 0], [100.0, 60800.0, 0], [100.0, 56100.0, 0], [107.0, 63800.0, 0], [107.0, 99500.0, 0], [111.0, 89900.0, 0], [100.0, 106000.0, 0], [83.0, 360000.0, 0], [82.0, 384000.0, 0], [64.0, 700000.0, 0], [65.0, 518000.0, 0], [64.0, 484000.0, 0], [66.0, 478000.0, 0], [66.0, 446000.0, 0], [64.0, 425000.0, 0], [64.0, 1710000.0, 0], [50.0, 1100000.0, 0], [50.0, 1890000.0, 0], [49.0, 2020000.0, 0], [49.0, 2170000.0, 0], [50.0, 2320000.0, 0], [120.0, 28100.0, 0]], "conditions": {"material": "Aluminium alloy 6082-T6", "am_type": "Fully automatic welding", "load_ratio": "0.1", "test_type": "4-point bending", "temperature": "Ambient temperature", "surface_treatment": "-"}, "metadata": {"dataset_id": 278, "title": "Fatigue life enhancement of aluminium joints through mechanical and thermal prestressing", "doi": "10.1016/j.ijfatigue.2006.01.006", "authors": "Tveiten, Bard Wathne; Fjeldstad, Arne; Harkegard, Gunnar; Myhr, Ole Runar; Bjorneklett, Borge", "publication": "INTERNATIONAL JOURNAL OF FATIGUE", "year_of_publication": 2006, "UT": "WOS:000241601900001", "base_material": "Aluminium alloy 6082-T6", "base_young_modulus": "-", "base_yield_strength": "-", "base_ultimate_strength": "-", "base_elongation": "-", "weld_material": "Aluminium alloy 6082-T6", "weld_young_modulus": "-", "weld_yield_strength": "-", "weld_ultimate_strength": "-", "weld_elongation": "-", "processing": "-", "welding_joint": "T-Joint", "welding_method": "Fully automatic welding", "welding_voltage": "-", "welding_current": "-", "welding_speed": "9–12", "preheat_temp": "-", "welding_env": "-", "residual_stress": "Tensile stresses at the weld toe region", "fatigue_specimen_type": "Rectangular hollow section (RHS) T-joint", "fatigue_specimen_thickness": 3, "fatigue_test_type": "4-point bending", "fatigue_temp": "Ambient temperature", "fatigue_env": "Laboratory air", "load_ratio": 0.1, "frequency": "5–10", "fatigue_machine": "Servo-hydraulic actuator", "fatigue_standard": "-", "fatigue_test_control": "Constant amplitude loading", "stress_concentration": "-", "failure_location": "Weld toe"}}, {"id": "WELD2025:279", "name": "Aluminium alloy 6082-T6 | T-Joint", "material_family": "Welded joint", "points": [[100.0, 189000.0, 0], [100.0, 194000.0, 0], [100.0, 343000.0, 0], [120.0, 77800.0, 0], [70.0, 759000.0, 0], [70.0, 891000.0, 0], [70.0, 1160000.0, 0], [70.0, 2030000.0, 0], [70.0, 1650000.0, 0], [151.0, 29200.0, 0], [100.0, 146000.0, 0], [110.0, 88000.0, 0]], "conditions": {"material": "Aluminium alloy 6082-T6", "am_type": "Fully automatic welding", "load_ratio": "0.1", "test_type": "4-point bending", "temperature": "Ambient temperature", "surface_treatment": "Chord clamped and elastic pre-deformation (4 mm at mid-span)"}, "metadata": {"dataset_id": 279, "title": "Fatigue life enhancement of aluminium joints through mechanical and thermal prestressing", "doi": "10.1016/j.ijfatigue.2006.01.006", "authors": "Tveiten, Bard Wathne; Fjeldstad, Arne; Harkegard, Gunnar; Myhr, Ole Runar; Bjorneklett, Borge", "publication": "INTERNATIONAL JOURNAL OF FATIGUE", "year_of_publication": 2006, "UT": "WOS:000241601900001", "base_material": "Aluminium alloy 6082-T6", "base_young_modulus": "-", "base_yield_strength": "-", "base_ultimate_strength": "-", "base_elongation": "-", "weld_material": "Aluminium alloy 6082-T6", "weld_young_modulus": "-", "weld_yield_strength": "-", "weld_ultimate_strength": "-", "weld_elongation": "-", "processing": "Chord clamped and elastic pre-deformation (4 mm at mid-span)", "welding_joint": "T-Joint", "welding_method": "Fully automatic welding", "welding_voltage": "-", "welding_current": "-", "welding_speed": "9–12", "preheat_temp": "-", "welding_env": "-", "residual_stress": "Compressive stresses at the weld toe region", "fatigue_specimen_type": "Rectangular hollow section (RHS) T-joint", "fatigue_specimen_thickness": 3, "fatigue_test_type": "4-point bending", "fatigue_temp": "Ambient temperature", "fatigue_env": "Laboratory
