Repository: yunyunfanfan/S-PA-CBB

# S-PA-CBB

Official research code, processed curve records, evaluation outputs, and manuscript source for:

> **From Physics to Selective Generation: Conditional Brownian Bridges for Sparse S–N Curve Reconstruction and Fatigue Decision-Making**

S-PA-CBB reconstructs a complete probabilistic stress–life (S–N) curve from only two to four observed fatigue tests. The method first fits an interpretable Basquin state, diagnoses whether that state is sufficient, and applies a ControlNet-style conditional Brownian-bridge residual only to curves that benefit from correction.

File: external_data/weld2025_disjoint_curves.json (part 13 of 223)
air", "load_ratio": 0.1, "frequency": "5–10", "fatigue_machine": "Servo-hydraulic actuator", "fatigue_standard": "-", "fatigue_test_control": "Constant amplitude loading", "stress_concentration": "-", "failure_location": "Weld toe"}}, {"id": "WELD2025:280", "name": "Aluminium alloy 6082-T6 | T-Joint", "material_family": "Welded joint", "points": [[100.0, 343000.0, 0], [70.0, 549000.0, 0], [70.0, 868000.0, 0], [105.0, 2230000.0, 0], [100.0, 189000.0, 0], [100.0, 228000.0, 0], [120.0, 37700.0, 0], [121.0, 48300.0, 0], [70.0, 1270000.0, 0], [70.0, 1650000.0, 0]], "conditions": {"material": "Aluminium alloy 6082-T6", "am_type": "Fully automatic welding", "load_ratio": "0.1", "test_type": "4-point bending", "temperature": "Ambient temperature", "surface_treatment": "Local heating at four locations after welding"}, "metadata": {"dataset_id": 280, "title": "Fatigue life enhancement of aluminium joints through mechanical and thermal prestressing", "doi": "10.1016/j.ijfatigue.2006.01.006", "authors": "Tveiten, Bard Wathne; Fjeldstad, Arne; Harkegard, Gunnar; Myhr, Ole Runar; Bjorneklett, Borge", "publication": "INTERNATIONAL JOURNAL OF FATIGUE", "year_of_publication": 2006, "UT": "WOS:000241601900001", "base_material": "Aluminium alloy 6082-T6", "base_young_modulus": "-", "base_yield_strength": "-", "base_ultimate_strength": "-", "base_elongation": "-", "weld_material": "Aluminium alloy 6082-T6", "weld_young_modulus": "-", "weld_yield_strength": "-", "weld_ultimate_strength": "-", "weld_elongation": "-", "processing": "Local heating at four locations after welding", "welding_joint": "T-Joint", "welding_method": "Fully automatic welding", "welding_voltage": "-", "welding_current": "-", "welding_speed": "9–12", "preheat_temp": "-", "welding_env": "-", "residual_stress": "Compressive stresses at the weld toe region", "fatigue_specimen_type": "Rectangular hollow section (RHS) T-joint", "fatigue_specimen_thickness": 3, "fatigue_test_type": "4-point bending", "fatigue_temp": "Ambient temperature", "fatigue_env": "Laboratory air", "load_ratio": 0.1, "frequency": "5–10", "fatigue_machine": "Servo-hydraulic actuator", "fatigue_standard": "-", "fatigue_test_control": "Constant amplitude loading", "stress_concentration": "-", "failure_location": "Weld toe"}}, {"id": "WELD2025:281", "name": "Aluminium alloy 6082-T6 | T-Joint", "material_family": "Welded joint", "points": [[100.0, 343000.0, 0], [70.0, 549000.0, 0], [70.0, 868000.0, 0], [105.0, 2230000.0, 0], [100.0, 189000.0, 0], [100.0, 228000.0, 0], [120.0, 37700.0, 0], [121.0, 48300.0, 0], [70.0, 1270000.0, 0], [70.0, 1650000.0, 0]], "conditions": {"material": "Aluminium alloy 6082-T6", "am_type": "Fully automatic welding", "load_ratio": "0.1", "test_type": "4-point bending", "temperature": "Ambient temperature", "surface_treatment": "Local heating at 12 locations after welding"}, "metadata": {"dataset_id": 281, "title": "Fatigue life enhancement of aluminium joints through mechanical and thermal prestressing", "doi": "10.1016/j.ijfatigue.2006.01.006", "authors": "Tveiten, Bard Wathne; Fjeldstad, Arne; Harkegard, Gunnar; Myhr, Ole Runar; Bjorneklett, Borge", "publication": "INTERNATIONAL JOURNAL OF FATIGUE", "year_of_publication": 2006, "UT": "WOS:000241601900001", "base_material": "Aluminium alloy 6082-T6", "base_young_modulus": "-", "base_yield_strength": "-", "base_ultimate_strength": "-", "base_elongation": "-", "weld_material": "Aluminium alloy 6082-T6", "weld_young_modulus": "-", "weld_yield_strength": "-", "weld_ultimate_strength": "-", "weld_elongation": "-", "processing": "Local heating at 12 locations after welding", "welding_joint": "T-Joint", "welding_method": "Fully automatic welding", "welding_voltage": "-", "welding_current": "-", "welding_speed": "9–12", "preheat_temp": "-", "welding_env": "-", "residual_stress": "Compressive stresses at the weld toe region", "fatigue_specimen_type": "Rectangular hollow section (RHS) T-joint", "fatigue_specimen_thickness": 3, "fatigue_test_type": "4-point bending", "fatigue_temp": "Ambient temperature", "fatigue_env": "Laboratory air", "load_ratio": 0.1, "frequency": "5–10", "fatigue_machine": "Servo-hydraulic actuator", "fatigue_standard": "-", "fatigue_test_control": "Constant amplitude loading", "stress_concentration": "-", "failure_location": "Weld toe"}}, {"id": "WELD2025:282", "name": "Structural steel SS400 | Cruciform joint", "material_family": "Welded joint", "points": [[119.0, 200000.0, 0], [97.0, 388000.0, 0], [91.0, 500000.0, 0], [80.0, 1740000.0, 0], [63.0, 2830000.0, 0], [58.0, 4130000.0, 0], [50.0, 6580000.0, 0]], "conditions": {"material": "Structural steel SS400", "am_type": "CO2 arc welding", "load_ratio": "-", "test_type": "lower stress constant test", "temperature": "-", "surface_treatment": "-"}, "metadata": {"dataset_id": 282, "title": "A study on fatigue crack initiation point of load-carrying fillet welded cruciform joints", "doi": "10.1016/j.ijfatigue.2007.11.003", "authors": "Kainuma, Shigenobu; Mori, Takeshi", "publication": "INTERNATIONAL JOURNAL OF FATIGUE", "year_of_publication": 2008, "UT": "WOS:000257001700013", "base_material": "Structural steel SS400", "base_young_modulus": "-", "base_yield_strength": 315, "base_ultimate_strength": 451, "base_elongation": 32, "weld_material": "-", "weld_young_modulus": "-", "weld_yield_strength": "-", "weld_ultimate_strength": "-", "weld_elongation": "-", "processing": "-", "welding_joint": "Cruciform joint", "welding_method": "CO2 arc welding", "welding_voltage": "33.0, 33.5", "welding_current": 280, "welding_speed": "11.67,8.33", "preheat_temp": "-", "welding_env": "Flat position", "residual_stress": "-", "fatigue_specimen_type": "Load-carrying fillet welded cruciform joints", "fatigue_specimen_thickness": 16, "fatigue_test_type": "lower stress constant test", "fatigue_temp": "-", "fatigue_env": "-", "load_ratio": "-", "frequency": "4–20", "fatigue_machine": "Electrical hydraulic servo system with a dynamic capacity of ±100 kN", "fatigue_standard": "Japan Society of Steel Construction (JSSC) recommendations", "fatigue_test_control": "Stress-controlled", "stress_concentration": "-", "failure_location": "-"}}, {"id": "WELD2025:283", "name": "Structural steel SS400 | Cruciform joint.", "material_family": "Welded joint", "points": [[117.0, 199000.0, 0], [99.0, 367000.0, 0], [62.0, 903000.0, 0], [43.0, 5050000.0, 0], [33.0, 9860000.0, 0]], "conditions": {"material": "Structural steel SS400", "am_type": "CO2 arc welding", "load_ratio": "-", "test_type": "Upper stress constant test", "temperature": "-", "surface_treatment": "-"}, "metadata": {"dataset_id": 283, "title": "A study on fatigue crack initiation point of load-carrying fillet welded cruciform joints", "doi": "10.1016/j.ijfatigue.2007.11.003", "authors": "Kainuma, Shigenobu; Mori, Takeshi", "publication": "INTERNATIONAL JOURNAL OF FATIGUE", "year_of_publication": 2008, "UT": "WOS:000257001700013", "base_material": "Structural steel SS400", "base_young_modulus": "-", "base_yield_strength": 315, "base_ultimate_strength": 451, "base_elongation": 32, "weld_material": "-", "weld_young_modulus": "-", "weld_yield_strength": "-", "weld_ultimate_strength": "-", "weld_elongation": "-", "processing": "-", "welding_joint": "Cruciform joint.", "welding_method": "CO2 arc welding", "welding_voltage": "33.0, 33.5", "welding_current": 280, "welding_speed": "11.67,8.33", "preheat_temp": "-", "welding_env": "Flat position", "residual_stress": "-", "fatigue_specimen_type": "Load-carrying fillet welded cruciform joints", "fatigue_specimen_thickness": 16, "fatigue_test_type": "Upper stress constant test", "fatigue_temp": "-", "fatigue_env": "-", "load_ratio": "-", "frequency": "4–20", "fatigue_machine": "Electrical hydraulic servo system with a dynamic capacity of ±100 kN", "fatigue_standard": "Japan Society of Steel Construction (JSSC) recommendations", "fatigue_test_control": "Stress-controlled", "stress_concentration": "-", "failure_location": "-"}}, {"id": "WELD2025:284", "name": "Structural steel SS400 | Cruciform joint", "material_family": "Welded joint", "points": [[283.0, 14600.0, 0], [240.0, 27300.0, 0], [208.0, 61700.0, 0]], "conditions": {"material": "Structural steel SS400", "am_type": "CO2 arc welding", "load_ratio": "-", "test_type": "constant test", "temperature": "-", "surface_treatment": "-"}, "metadata": {"dataset_id": 284, "title": "A study on fatigue crack initiation point of load-carrying fillet welded cruciform joints", "doi": "10.1016/j.ijfatigue.2007.11.003", "authors": "Kainuma, Shigenobu; Mori, Takeshi", "publication": "INTERNATIONAL JOURNAL OF FATIGUE", "year_of_publication": 2008, "UT": "WOS:000257001700013", "base_material": "Structural steel SS400", "base_young_modulus": "-", "base_yield_strength": 315, "base_ultimate_strength": 451, "base_elongation": 32, "weld_material": "-", "weld_young_modulus": "-", "weld_yield_strength": "-", "weld_ultimate_strength": "-", "weld_elongation": "-", "processing": "-", "welding_joint": "Cruciform joint", "welding_method": "CO2 arc welding", "welding_voltage": "33.0, 33.5", "welding_current": 280, "welding_speed": "11.67,8.33", "preheat_temp": "-", "welding_env": "Flat position", "residual_stress": "-", "fatigue_specimen_type": "Load-carrying fillet welded cruciform joints.", "fatigue_specimen_thickness": 16, "fatigue_test_type": "constant test", "fatigue_temp": "-", "fatigue_env": "-", "load_ratio": "-", "frequency": "4–20", "fatigue_machine": "Electrical hydraulic servo system with a dynamic capacity of ±100 kN", "fatigue_standard": "Japan Society of Steel Construction (JSSC) recommendations", "fatigue_test_control": "Stress-controlled", "stress_concentration": "-", "failure_location": "root"}}, {"id": "WELD2025:285", "name": "Structural steel SS400 | Cruciform joint.", "material_family": "Welded joint", "points": [[160.0, 238000.0, 0], [122.0, 722000.0, 0], [41.0, 20200000.0, 1]], "conditions": {"material": "Structural steel SS400", "am_type": "CO2 arc welding", "load_ratio": "-", "test_type": "constant test", "temperature": "-", "surface_treatment": "-"}, "metadata": {"dataset_id": 285, "title": "A study on fatigue crack initiation point of load-carrying fillet welded cruciform joints", "doi": "10.1016/j.ijfatigue.2007.11.003", "authors": "Kainuma, Shigenobu; Mori, Takeshi", "publication": "INTERNATIONAL JOURNAL OF FATIGUE", "year_of_publication": 2008, "UT": "WOS:000257001700013", "base_material": "Structural steel SS400", "base_young_modulus": "-", "base_yield_strength": 315, "base_ultimate_strength": 451, "base_elongation": 32, "weld_material": "-", "weld_young_modulus": "-", "weld_yield_strength": "-", "weld_ultimate_strength": "-", "weld_elongation": "-", "processing": "-", "welding_joint": "Cruciform joint.", "welding_method": "CO2 arc welding", "welding_voltage": "33.0, 33.5", "welding_current": 280, "welding_speed": "11.67,8.33", "preheat_temp": "-", "welding_env": "Flat position", "residual_stress": "-", "fatigue_specimen_type": "Load-carrying fillet welded cruciform joints.", "fatigue_specimen_thickness": 16, "fatigue_test_type": "constant test", "fatigue_temp": "-", "fatigue_env": "-", "load_ratio": "-", "frequency": "4–20", "fatigue_machine": "Electrical hydraulic servo system with a dynamic capacity of ±100 kN", "fatigue_standard": "Japan Society of Steel Construction (JSSC) recommendations", "fatigue_test_control": "Stress-controlled", "stress_concentration": "-", "failure_location": "root and toe"}}, {"id": "WELD2025:286", "name": "Structural steel SS400 | Cruciform joint.", "material_family": "Welded joint", "points": [[82.0, 1170000.0, 0], [60.0, 1600000.0, 0], [60.0, 13700000.0, 0]], "conditions": {"material": "Structural steel SS400", "am_type": "CO2 arc welding", "load_ratio": "-", "test_type": "constant test", "temperature": "-", "surface_treatment": "-"}, "metadata": {"dataset_id": 286, "title": "A study on fatigue crack initiation point of load-carrying fillet welded cruciform joints", "doi": "10.1016/j.ijfatigue.2007.11.003", "authors": "Kainuma, Shigenobu; Mori, Takeshi", "publication": "INTERNATIONAL JOURNAL OF FATIGUE", "year_of_publication": 2008, "UT": "WOS:000257001700013", "base_material": "Structural steel SS400", "base_young_modulus": "-", "base_yield_strength": 315, "base_ultimate_strength": 451, "base_elongation": 32, "weld_material": "-", "weld_young_modulus": "-", "weld_yield_strength": "-", "weld_ultimate_strength": "-", "weld_elongation": "-", "processing": "-", "welding_joint": "Cruciform joint.", "welding_method": "CO2 arc welding", "welding_voltage": "33.0, 33.5", "welding_current": 280, "welding_speed": "11.67,8.33", "preheat_temp": "-", "welding_env": "Flat position", "residual_stress": "-", "fatigue_specimen_type": "Load-carrying fillet welded cruciform joints", "fatigue_specimen_thickness": 16, "fatigue_test_type": "constant test", "fatigue_temp": "-", "fatigue_env": "-", "load_ratio": "-", "frequency": "4–20", "fatigue_machine": "Electrical hydraulic servo system with a dynamic capacity of ±100 kN", "fatigue_standard": "Japan Society of Steel Construction (JSSC) recommendations", "fatigue_test_control": "Stress-controlled", "stress_concentration": "-", "failure_location": "toe"}}, {"id": "WELD2025:287", "name": "Titanium alloy | Cruciform Joint", "material_family": "Welded joint", "points": [[223.0, 74935.0, 0], [198.0, 186821.0, 0], [236.0, 228072.0, 0], [149.0, 387009.0, 0], [129.0, 379259.0, 0], [201.0, 475317.0, 0], [155.0, 566126.0, 0], [171.0, 870425.0, 0], [144.0, 1266683.0, 0], [100.0, 3188117.0, 1], [100.0, 4099610.0, 1]], "conditions": {"material": "Titanium alloy", "am_type": "Laser welding, Electric arc welding", "load_ratio": "-1", "test_type": "High-cycle fatigue", "temperature": "-", "surface_treatment": "-"}, "metadata": {"dataset_id": 287, "title": "Discussion on local approaches for the fatigue design of welded joints", "doi": "10.1016/j.ijfatigue.2008.07.017", "authors": "Casavola, C.; Pappalettere, C.", "publication": "INTERNATIONAL JOURNAL OF FATIGUE", "year_of_publication": 2009, "UT": "WOS:000266710300006", "base_material": "Titanium alloy", "base_young_modulus": "-", "base_yield_strength": "-", "base_ultimate_strength": "-", "base_elongation": "-", "weld_material": "-", "weld_young_modulus": "-", "weld_yield_strength": "-", "weld_ultimate_strength": "-", "weld_elongation": "-", "processing": "-", "welding_joint": "Cruciform Joint", "welding_method": "Laser welding, Electric arc welding", "welding_voltage": "-", "welding_current": "-", "welding_speed": "-", "preheat_temp": "-", "welding_env": "-", "residual_stress": "High residual stresses up to yield limit in weld area", "fatigue_specimen_type": "-", "fatigue_specimen_thickness": 3, "fatigue_test_type": "High-cycle fatigue", "fatigue_temp": "-", "fatigue_env": "-", "load_ratio": -1, "frequency": "-", "fatigue_machine": "-", "fatigue_standard": "Eurocode 9", "fatigue_test_control": "Strain", "stress_concentration": "-", "failure_location": "Weld toe"}}, {"id": "WELD2025:288", "name": "Titanium alloy | Cruciform Joint", "material_family": "Welded joint", "points": [[180.0, 131501.0, 0], [169.0, 133482.0, 0], [188.0, 161896.0, 0], [176.0, 220627.0, 0], [151.0, 530810.0, 0], [166.0, 612277.0, 0], [193.0, 901215.0, 0], [138.0, 904059.0, 0], [119.0, 1030322.0, 0], [138.0, 1170915.0, 0], [131.0, 4299997.0, 1], [59.0, 2491438.0, 1]], "conditions": {"material": "Titanium alloy", "am_type": "Laser welding, Electric arc welding", "load_ratio": "-1", "test_type": "High-cycle fatigue", "temperature": "-", "surface_treatment": "-"}, "metadata": {"dataset_id": 288, "title": "Discussion on local approaches for the fatigue design of welded joints", "doi": "10.1016/j.ijfatigue.2008.07.017", "authors": "Casavola, C.; Pappalettere, C.", "publication": "INTERNATIONAL JOURNAL OF FATIGUE", "year_of_publication": 2009, "UT": "WOS:000266710300006", "base_material": "Titanium alloy", "base_young_modulus": "-", "base_yield_strength": "-", "base_ultimate_strength": "-", "base_elongation": "-", "weld_material": "-", "weld_young_modulus": "-", "weld_yield_strength": "-", "weld_ultimate_strength": "-", "weld_elongation": "-", "processing": "-", "welding_joint": "Cruciform Joint", "welding_method": "Laser welding, Electric arc welding", "welding_voltage": "-", "welding_current": "-", "welding_speed": "-", "preheat_temp": "-", "welding_env": "-", "residual_stress": "High residual stresses up to yield limit in weld area", "fatigue_specimen_type": "-", "fatigue_specimen_thickness": 5, "fatigue_test_type": "High-cycle fatigue", "fatigue_temp": "-", "fatigue_env": "-", "load_ratio": -1, "frequency": "-", "fatigue_machine": "-", "fatigue_standard": "Eurocode 9", "fatigue_test_control": "Strain", "stress_concentration": "-", "failure_location": "Weld toe"}}, {"id": "WELD2025:289", "name": "6061 (Al–Mg–Si) Al alloy reinforced with 22 vol.% of Al2O3 particles (AA6061/Al2O3/22p) | -", "material_family": "Welded joint", "points": [[166.0, 3940.0, 0], [166.0, 17500.0, 0], [145.0, 21200.0, 0], [145.0, 109000.0, 0], [125.0, 137000.0, 0], [104.0, 220000.0, 0], [83.0, 667000.0, 0], [104.0, 2000000.0, 1], [166.0, 12700.0, 0], [166.0, 48900.0, 0], [124.0, 203000.0, 0], [103.0, 917000.0, 0], [83.0, 4100000.0, 1], [83.0, 5690000.0, 1], [165.0, 28600.0, 0], [145.0, 139000.0, 0], [124.0, 254000.0, 0], [104.0, 459000.0, 0], [83.0, 2350000.0, 1], [166.0, 14100.0, 0], [145.0, 169000.0, 0], [146.0, 24400.0, 0], [124.0, 67700.0, 0], [83.0, 1340000.0, 0], [83.0, 3440000.0, 0], [165.0, 9390.0, 0], [165.0, 66700.0, 0], [144.0, 23800.0, 0], [144.0, 55900.0, 0], [124.0, 294000.0, 0], [124.0, 347000.0, 0], [103.0, 582000.0, 0], [103.0, 955000.0, 0], [83.0, 782000.0, 0], [165.0, 18300.0, 0], [145.0, 328000.0, 0], [124.0, 30500.0, 0], [103.0, 222000.0, 0], [103.0, 373000.0, 0], [83.0, 2580000.0, 0], [83.0, 3470000.0, 1]], "conditions": {"material": "6061 (Al–Mg–Si) Al alloy reinforced with 22 vol.% of Al2O3 particles (AA6061/Al2O3/22p)", "am_type": "Friction Stir Welding (FSW).", "load_ratio": "0.1", "test_type": "Stress-controlled fatigue tests", "temperature": "-", "surface_treatment": "-"}, "metadata": {"dataset_id": 289, "title": "Fatigue properties of friction stir welded particulate reinforced aluminium matrix composites", "doi": "10.1016/j.ijfatigue.2009.02.018", "authors": "Minak, G.; Ceschini, L.; Boromei, I.; Ponte, M.", "publication": "INTERNATIONAL JOURNAL OF FATIGUE", "year_of_publication": 2010, "UT": "WOS:000271709700025", "base_material": "6061 (Al–Mg–Si) Al alloy reinforced with 22 vol.% of Al2O3 particles (AA6061/Al2O3/22p)", "base_young_modulus": "-", "base_yield_strength": "-", "base_ultimate_strength": 230, "base_elongation": "-", "weld_material": "-", "weld_young_modulus": "-", "weld_yield_strength": "-", "weld_ultimate_strength": "207–227", "weld_elongation": "-", "processing": "-", "welding_joint": "-", "welding_method": "Friction Stir Welding (FSW).", "welding_voltage": "-", "welding_current": "-", "welding_speed": "115–260", "preheat_temp": "-", "welding_env": "-", "residual_stress": "-", "fatigue_specimen_type": "Flat specimens", "fatigue_specimen_thickness": 4, "fatigue_test_type": "Stress-controlled fatigue tests", "fatigue_temp": "-", "fatigue_env": "-", "load_ratio": 0.1, "frequency": 22, "fatigue_machine": "Instron 8032 servo-hydraulic test machine", "fatigue_standard": "-", "fatigue_test_control": "Stress-controlled", "stress_concentration": "-", "failure_location": "-"}}, {"id": "WELD2025:290", "name": "Higher-tensile ship structural steel A36 | Cruciform joint (DHV-(K)-joint)", "material_family": "Welded joint", "points": [[353.0, 35741.0, 0], [349.0, 52663.0, 0], [349.0, 62241.0, 0], [347.0, 71618.0, 0], [275.0, 136844.0, 0], [208.0, 113372.0, 0], [206.0, 132207.0, 0], [166.0, 145062.0, 0], [206.0, 184671.0, 0], [187.0, 204073.0, 0], [205.0, 298805.0, 0], [207.0, 350808.0, 0], [196.0, 319405.0, 0], [176.0, 330131.0, 0], [175.0, 298633.0, 0], [168.0, 270104.0, 0], [186.0, 357773.0, 0], [196.0, 390323.0, 0], [189.0, 434322.0, 0], [178.0, 395436.0, 0], [197.0, 520295.0, 0], [188.0, 520208.0, 0], [177.0, 574938.0, 0], [177.0, 666011.0, 0], [156.0, 610313.0, 0], [149.0, 548323.0, 0], [157.0, 776352.0, 0], [156.0, 1325164.0, 0], [156.0, 1766392.0, 0], [146.0, 2637220.0, 1], [108.0, 4618580.0, 1]], "conditions": {"material": "Higher-tensile ship structural steel A36", "am_type": "MAG welding", "load_ratio": "0", "test_type": "Constant amplitude loading", "temperature": "-", "surface_treatment": "-"}, "metadata": {"dataset_id": 290, "title": "Fatigue strength investigations of welded details of stiffened plate structures in steel ships", "doi": "10.1016/j.ijfatigue.2011.01.021", "authors": "Fricke, Wolfgang; von Lilienfeld-Toal, Anatole; Paetzold, Hans", "publication": "INTERNATIONAL JOURNAL OF FATIGUE", "year_of_publication": 2012, "UT": "WOS:000295947100003", "base_material": "Higher-tensile ship structural steel A36", "base_young_modulus": "-", "base_yield_strength": 355, "base_ultimate_strength": "-", "base_elongation": "-", "weld_material": "-", "weld_young_modulus": "-", "weld_yield_strength": "-", "weld_ultimate_strength": "-", "weld_elongation": "-", "processing": "-", "welding_joint": "Cruciform joint (DHV-(K)-joint)", "welding_method": "MAG welding", "welding_voltage": "-", "welding_current": "-", "welding_speed": "-", "preheat_temp": "-", "welding_env": "-", "residual_stress": "High tensile residual stresses observed in small-scale specimens", "fatigue_specimen_type": "Small-scale cruciform joint specimens", "fatigue_specimen_thickness": 20, "fatigue_test_type": "Constant amplitude loading", "fatigue_temp": "-", "fatigue_env": "-", "load_ratio": 0, "frequency": "-", "fatigue_machine": "-", "fatigue_standard": "-", "fatigue_test_control": "-", "stress_concentration": "1.4", "failure_location": "Weld toe"}}, {"id": "WELD2025:291", "name": "Martensitic steel (X90CrMoV18 and X17CrNi16-2) | Injector", "material_family": "Welded joint", "points": [[116.0, 135000.0, 0], [148.0, 284000.0, 0], [146.0, 326000.0, 0], [146.0, 359000.0, 0], [146.0, 445000.0, 0], [132.0, 480000.0, 0], [147.0, 535000.0, 0], [149.0, 630000.0, 0], [125.0, 1990000.0, 0], [124.0, 6020000.0, 0], [126.0, 10000000.0, 1], [135.0, 13000000.0, 1], [186.0, 59800.0, 0], [149.0, 231000.0, 0], [132.0, 897000.0, 0], [124.0, 2680000.0, 0]], "conditions": {"material": "Martensitic steel (X90CrMoV18 and X17CrNi16-2)", "am_type": "YAG laser welding", "load_ratio": "0", "test_type": "Pressure loading", "temperature": "-", "surface_treatment": "-"}, "metadata": {"dataset_id": 291, "title": "Fatigue strength of laser beam welded automotive components made of thin steel sheets considering size effects", "doi": "10.1016/j.ijfatigue.2011.01.022", "authors": "Baumgartner, J.; Bruder, T.; Hanselka, H.", "publication": "INTERNATIONAL JOURNAL OF FATIGUE", "year_of_publication": 2012, "UT": "WOS:000295947100008", "base_material": "Martensitic steel (X90CrMoV18 and X17CrNi16-2)", "base_young_modulus": "-", "base_yield_strength": "-", "base_ultimate_strength": "-", "base_elongation": "-", "weld_material": "-", "weld_young_modulus": "-", "weld_yield_strength": "-", "weld_ultimate_strength": "-", "weld_elongation": "-", "processing": "-", "welding_joint": "Injector", "welding_method": "YAG laser welding", "welding_voltage": "-", "welding_current": "-", "welding_speed": "-", "preheat_temp": "-", "welding_env": "-", "residual_stress": "-", "fatigue_specimen_type": "Full-scale", "fatigue_specimen_thickness": 0.7, "fatigue_test_type": "Pressure loading", "fatigue_temp": "-", "fatigue_env": "-", "load_ratio": 0, "frequency": "-", "fatigue_machine": "-", "fatigue_standard": "IIW-recommendations", "fatigue_test_control": "Stress", "stress_concentration": "-", "failure_location": "-"}}, {"id": "WELD2025:292", "name": "Structural steel (S235JR) and microalloyed steel (H420LAD) | Tube-flange", "material_family": "Welded joint", "points": [[65.0, 281000.0, 0], [56.0, 1030000.0, 0], [37.0, 1550000.0, 0], [46.0, 2350000.0, 0], [101.0, 56600.0, 0], [103.0, 89200.0, 0], [104.0, 157000.0, 0], [74.0, 238000.0, 0], [77.0, 277000.0, 0], [66.0, 308000.0, 0], [56.0, 789000.0, 0], [74.0, 995000.0, 0], [48.0, 2720000.0, 0], [42.0, 3140000.0, 0], [42.0, 1630000.0, 0], [32.0, 10400000.0, 0], [135.0, 140000.0, 0], [112.0, 186000.0, 0], [113.0, 417000.0, 0], [90.0, 532000.0, 0], [90.0, 568000.0, 0], [73.0, 1170000.0, 0], [124.0, 1990000.0, 0], [90.0, 2370000.0, 0], [68.0, 3560000.0, 0], [68.0, 4170000.0, 0], [49.0, 9820000.0, 1]], "conditions": {"material": "Structural steel (S235JR) and microalloyed steel (H420LAD)", "am_type": "YAG laser welding", "load_ratio": "0", "test_type": "Axial", "temperature": "-", "surface_treatment": "-"}, "metadata": {"dataset_id": 292, "title": "Fatigue strength of laser beam welded automotive components made of thin steel sheets considering size effects", "doi": "10.1016/j.ijfatigue.2011.01.022", "authors": "Baumgartner, J.; Bruder, T.; Hanselka, H.", "publication": "INTERNATIONAL JOURNAL OF FATIGUE", "year_of_publication": 2012, "UT": "WOS:000295947100008", "base_material": "Structural steel (S235JR) and microalloyed steel (H420LAD)", "base_young_modulus": "-", "base_yield_strength": "-", "base_ultimate_strength": "-", "base_elongation": "-", "weld_material": "-", "weld_young_modulus": "-", "weld_yield_strength": "-", "weld_ultimate_strength": "-", "weld_elongation": "-", "processing": "-", "welding_joint": "Tube-flange", "welding_method": "YAG laser welding", "welding_voltage": "-", "welding_current": "-", "welding_speed": "-", "preheat_temp": "-", "welding_env": "-", "residual_stress": "-", "fatigue_specimen_type": "Full-scale", "fatigue_specimen_thickness": 2.0, "fatigue_test_type": "Axial", "fatigue_temp": "-", "fatigue_env": "-", "load_ratio": 0, "frequency": "-", "fatigue_machine": "-", "fatigue_standard": "IIW-recommendations", "fatigue_test_control": "Stress.", "stress_concentration": "-", "failure_location": "-"}}, {"id": "WELD2025:293", "name": "Structural steel (S235JR) and microalloyed steel (H300LAD) | Tube-flange", "material_family": "Welded joint", "points": [[255.0, 151000.0, 0], [212.0, 218000.0, 0], [255.0, 253000.0, 0], [552.0, 320000.0, 0], [255.0, 376000.0, 0], [212.0, 484000.0, 0], [226.0, 1020000.0, 0], [184.0, 1090000.0, 0], [198.0, 1230000.0, 0], [179.0, 1290000.0, 0], [170.0, 1300000.0, 0], [182.0, 2680000.0, 0], [198.0, 2920000.0, 0], [198.0, 3690000.0, 0], [170.0, 5690000.0, 0], [155.0, 9820000.0, 0]], "conditions": {"material": "Structural steel (S235JR) and microalloyed steel (H300LAD)", "am_type": "YAG laser welding", "load_ratio": "0", "test_type": "Torsional", "temperature": "-", "surface_treatment": "-"}, "metadata": {"dataset_id": 293, "title": "Fatigue strength of laser beam welded automotive components made of thin steel sheets considering size effects", "doi": "10.1016/j.ijfatigue.2011.01.022", "authors": "Baumgartner, J.; Bruder, T.; Hanselka, H.", "publication": "INTERNATIONAL JOURNAL OF FATIGUE", "year_of_publication": 2012, "UT": "WOS:000295947100008", "base_material": "Structural steel (S235JR) and microalloyed steel (H300LAD)", "base_young_modulus": "-", "base_yield_strength": "-", "base_ultimate_strength": "-", "base_elongation": "-", "weld_material": "-", "weld_young_modulus": "-", "weld_yield_strength": "-", "weld_ultimate_strength": "-", "weld_elongation": "-", "processing": "-", "welding_joint": "Tube-flange", "welding_method": "YAG laser welding", "welding_voltage": "-", "welding_current": "-", "welding_speed": "-", "preheat_temp": "-", "welding_env": "-", "residual_stress": "-", "fatigue_specimen_type": "Full-scale", "fatigue_specimen_thickness": 2.0, "fatigue_test_type": "Torsional", "fatigue_temp": "-", "fatigue_env": "-", "load_ratio": 0, "frequency": "-", "fatigue_machine": "-", "fatigue_standard": "IIW-recommendations", "fatigue_test_control": "Stress.", "stress_concentration": "-", "failure_location": "-"}}, {"id": "WELD2025:297", "name": "JIS SBHS500-2 | Cruciform joint", "material_family": "Welded joint", "points": [[177.0, 229750.0, 0], [123.0, 830488.0, 0], [147.0, 364454.0, 0], [103.0, 1442528.0, 0], [136.0, 668210.0, 0], [82.0, 2960782.0, 0]], "conditions": {"material": "JIS SBHS500-2", "am_type": "-", "load_ratio": "0.05", "test_type": "high-cycle fatigue", "temperature": "-", "surface_treatment": "-"}, "metadata": {"dataset_id": 297, "title": "Fatigue strength assessment of load-carrying cruciform joints with material mismatching in low- and high-cycle fatigue regions based on the effective notch concept", "doi": "10.1016/j.ijfatigue.2011.12.016", "authors": "Saiprasertkit, Kawin; Hanji, Takeshi; Miki, Chitoshi", "publication": "INTERNATIONAL JOURNAL OF FATIGUE", "year_of_publication": 2012, "UT": "WOS:000302515400014", "base_material": "JIS SBHS500-2", "base_young_modulus": "-", "base_yield_strength": 534, "base_ultimate_strength": "-", "base_elongation": "-", "weld_material": "-", "weld_young_modulus": "-", "weld_yield_strength": 665, "weld_ultimate_strength": "-", "weld_elongation": "-", "processing": "-", "welding_joint": "Cruciform joint", "welding_method": "-", "welding_voltage": "26–33", "welding_current": "250–310", "welding_speed": "4.0–6.3", "preheat_temp": "≤50", "welding_env": "-", "residual_stress": "-", "fatigue_specimen_type": "Load-carrying cruciform joints with incomplete penetration.", "fatigue_specimen_thickness": 16, "fatigue_test_type": "high-cycle fatigue", "fatigue_temp": "-", "fatigue_env": "-", "load_ratio": 0.05, "frequency": 10, "fatigue_machine": "-", "fatigue_standard": "Japanese Society of Steel Construction", "fatigue_test_control": "Load control", "stress_concentration": "-", "failure_location": "Weld root"}}, {"id": "WELD2025:298", "name": "JIS SBHS500-2 | Cruciform joint", "material_family": "Welded joint", "points": [[164.0, 241520.0, 0], [114.0, 1145534.0, 0], [115.0, 767372.0, 0], [82.0, 2774847.0, 0], [110.0, 992711.0, 0], [75.0, 3111347.0, 0]], "conditions": {"material": "JIS SBHS500-2", "am_type": "-", "load_ratio": "0.05", "test_type": "high-cycle fatigue", "temperature": "-", "surface_treatment": "Welding."}, "metadata": {"dataset_id": 298, "title": "Fatigue strength assessment of load-carrying cruciform joints with material mismatching in low- and high-cycle fatigue regions based on the effective notch concept", "doi": "10.1016/j.ijfatigue.2011.12.016", "authors": "Saiprasertkit, Kawin; Hanji, Takeshi; Miki, Chitoshi", "publication": "INTERNATIONAL JOURNAL OF FATIGUE", "year_of_publication": 2012, "UT": "WOS:000302515400014", "base_material": "JIS SBHS500-2", "base_young_modulus": "-", "base_yield_strength": 534, "base_ultimate_strength": "-", "base_elongation": "-", "weld_material": "-", "weld_young_modulus": "-", "weld_yield_strength": 407, "weld_ultimate_strength": "-", "weld_elongation": "-", "processing": "Welding.", "welding_joint": "Cruciform joint", "welding_method": "-", "welding_voltage": "26–33", "welding_current": "250–310", "welding_speed": "4.0–6.3", "preheat_temp": "≤50", "welding_env": "-", "residual_stress": "-", "fatigue_specimen_type": "Load-carrying cruciform joints with incomplete penetration.", "fatigue_specimen_thickness": 16, "fatigue_test_type": "high-cycle fatigue", "fatigue_temp": "-", "fatigue_env": "-", "load_ratio": 0.05, "frequency": 10, "fatigue_machine": "-", "fatigue_standard": "Japanese Society of Steel Construction", "fatigue_test_control": "Load control", "stress_concentration": "-", "failure_location": "Weld root"}}, {"id": "WELD2025:299", "name": "- | -", "material_family": "Welded joint", "points": [[997.0, 59613.0, 0], [878.0, 218638.0, 0], [959.0, 248039.0, 0], [919.0, 1820849.0, 0], [838.0, 5812776.0, 0], [757.0, 13366798.0, 0], [797.0, 54230870.0, 1], [757.0, 50915418.0, 1], [716.0, 50915418.0, 1]], "conditions": {"material": "-", "am_type": "Submerged arc welding (SAW)", "load_ratio": "−1", "test_type": "Axial fatigue test", "temperature": "25", "surface_treatment": "Mechanically ground and polished"}, "metadata": {"dataset_id": 299, "title": "Very high cycle fatigue behavior of a low strength welded joint at moderate temperature", "doi": "10.1016/j.ijfatigue.2012.01.014", "authors": "Zhu, Ming-Liang; Xuan, Fu-Zhen; Du, Yan-Nan; Tu, Shan-Tung", "publication": "INTERNATIONAL JOURNAL OF FATIGUE", "year_of_publication": 2012, "UT": "WOS:000302515400009", "base_material": "-", "base_young_modulus": "-", "base_yield_strength": "-", "base_ultimate_strength": "-", "base_elongation": "-", "weld_material": "Low alloy weld metal", "weld_young_modulus": 232, "weld_yield_strength": 715.28, "weld_ultimate_strength": 782.97, "weld_elongation": 25, "processing": "Mechanically ground and polished", "welding_joint": "-", "welding_method": "Submerged arc welding (SAW)", "welding_voltage": "-", "welding_current": "-", "welding_speed": "-", "preheat_temp": "-", "welding_env": "-", "residual_stress": "-", "fatigue_specimen_type": "-", "fatigue_specimen_thickness": "-", "fatigue_test_type": "Axial fatigue test", "fatigue_temp": 25, "fatigue_env": "Air", "load_ratio": "−1", "frequency": 125, "fatigue_machine": "-", "fatigue_standard": "-", "fatigue_test_control": "Axial-load control", "stress_concentration": "-", "failure_location": "Surface"}}, {"id": "WELD2025:300", "name": "- | -", "material_family": "Welded joint", "points": [[800.0, 535509.0, 0], [795.0, 47802659.0, 1]], "conditions": {"material": "-", "am_type": "Submerged arc welding (SAW)", "load_ratio": "−1", "test_type": "Axial fatigue test", "temperature": "25", "surface_treatment": "Mechanically ground and polished"}, "metadata": {"dataset_id": 300, "title": "Very high cycle fatigue behavior of a low strength welded joint at moderate temperature", "doi": "10.1016/j.ijfatigue.2012.01.014", "authors": "Zhu, Ming-Liang; Xuan, Fu-Zhen; Du, Yan-Nan; Tu, Shan-Tung", "publication": "INTERNATIONAL JOURNAL OF FATIGUE", "year_of_publication": 2012, "UT": "WOS:000302515400009", "base_material": "-", "base_young_modulus": "-", "base_yield_strength": "-", "base_ultimate_strength": "-", "base_elongation": "-", "weld_material": "Low alloy weld metal", "weld_young_modulus": 232, "weld_yield_strength": 715.28, "weld_ultimate_strength": 782.97, "weld_elongation": 25, "processing": "Mechanically ground and polished", "welding_joint": "-", "welding_method": "Submerged arc welding (SAW)", "welding_voltage": "-", "welding_current": "-", "welding_speed": "-", "preheat_temp": "-", "welding_env": "-", "residual_stress": "-", "fatigue_specimen_type": "-", "fatigue_specimen_thickness": "-", "fatigue_test_type": "Axial fatigue test", "fatigue_temp": 25, "fatigue_env": "Air", "load_ratio": "−1", "frequency": 125, "fatigue_machine": "-", "fatigue_standard": "-", "fatigue_test_control": "Axial-load control", "stress_concentration": "-", "failure_location": "Inclusions"}}, {"id": "WELD2025:301", "name": "- | -", "material_family": "Welded joint", "points": [[839.0, 70500.0, 0], [819.0, 81300.0, 0]], "conditions": {"material": "-", "am_type": "Submerged arc welding (SAW)", "load_ratio": "−1", "test_type": "Axial fatigue test", "temperature": "370", "surface_treatment": "Mechanically ground and polished"}, "metadata": {"dataset_id": 301, "title": "Very high cycle fatigue behavior of a low strength welded joint at moderate temperature", "doi": "10.1016/j.ijfatigue.2012.01.014", "authors": "Zhu, Ming-Liang; Xuan, Fu-Zhen; Du, Yan-Nan; Tu, Shan-Tung", "publication": "INTERNATIONAL JOURNAL OF FATIGUE", "year_of_publication": 2012, "UT": "WOS:000302515400009", "base_material": "-", "base_young_modulus": "-", "base_yield_strength": "-", "base_ultimate_strength": "-", "base_elongation": "-", "weld_material": "Low alloy weld metal", "weld_young_modulus": 180, "weld_yield_strength": 620.82, "weld_ultimate_strength": 688.16, "weld_elongation": 17.6, "processing": "Mechanically ground and polished", "welding_joint": "-", "welding_method": "Submerged arc welding (SAW)", "welding_voltage": "-", "welding_current": "-", "welding_speed": "-", "preheat_temp": "-", "welding_env": "-", "residual_stress": "-", "fatigue_specimen_type": "-", "fatigue_specimen_thickness": "-", "fatigue_test_type": "Axial fatigue test", "fatigue_temp": 370, "fatigue_env": "Air", "load_ratio": "−1", "frequency": "100–110", "fatigue_machine": "-", "fatigue_standard": "-", "fatigue_test_control": "Axial-load control", "stress_concentration": "-", "failure_location": "Surface"}}, {"id": "WELD2025:302", "name": "- | -", "material_family": "Welded joint", "points": [[541.0, 79300.0, 0], [800.0, 89300.0, 0], [648.0, 182000.0, 0], [700.0, 369000.0, 0], [660.0, 21500000.0, 0], [601.0, 100000000.0, 1], [1000.0, 290000000.0, 0], [967.0, 545000000.0, 0], [741.0, 1590000.0, 0], [582.0, 102000000.0, 1], [561.0, 96300000.0, 1], [640.0, 26600000.0, 0], [622.0, 48900000.0, 0], [640.0, 59500000.0, 1]], "conditions": {"material": "-", "am_type": "Submerged arc welding (SAW)", "load_ratio": "−1", "test_type": "Axial fatigue test", "temperature": "370", "surface_treatment": "Mechanically ground and polished"}, "metadata": {"dataset_id": 302, "title": "Very high cycle fatigue behavior of a low strength welded joint at moderate temperature", "doi": "10.1016/j.ijfatigue.2012.01.014", "authors": "Zhu, Ming-Liang; Xuan, Fu-Zhen; Du, Yan-Nan; Tu, Shan-Tung", "publication": "INTERNATIONAL JOURNAL OF FATIGUE", "year_of_publication": 2012, "UT": "WOS:000302515400009", "base_material": "-", "base_young_modulus": "-", "base_yield_strength": "-", "base_ultimate_strength": "-", "base_elongation": "-", "weld_material": "Low alloy weld metal", "weld_young_modulus": 180, "weld_yield_strength": 620.82, "weld_ultimate_strength": 688.16, "weld_elongation": 17.6, "processing": "Mechanically ground and polished", "welding_joint": "-", "welding_method": "Submerged arc welding (SAW)", "welding_voltage": "-", "welding_current": "-", "welding_speed": "-", "preheat_temp": "-", "welding_env": "-", "residual_stress": "-", "fatigue_specimen_type": "-", "fatigue_specimen_thickness": "-", "fatigue_test_type": "Axial fatigue test", "fatigue_temp": 370, "fatigue_env": "Air", "load_ratio": "−1", "frequency": "100–110", "fatigue_machine": "-", "fatigue_standard": "-", "fatigue_test_control": "Axial-load control", "stress_concentration": "-", "failure_location": "interior inclusions"}}, {"id": "WELD2025:303", "name": "- | -", "material_family": "Welded joint", "points": [[577.0, 109000.0, 0], [779.0, 185000.0, 0], [543.0, 468000.0, 0], [720.0, 527000.0, 0], [1000.0, 842000000.0, 0], [679.0, 1070000.0, 0], [680.0, 5050000.0, 0], [602.0, 11900000.0, 0]], "conditions": {"material": "-", "am_type": "Submerged arc welding (SAW)", "load_ratio": "−1", "test_type": "Axial fatigue test", "temperature": "370", "surface_treatment": "Mechanically ground and polished"}, "metadata": {"dataset_id": 303, "title": "Very high cycle fatigue behavior of a low strength welded joint at moderate temperature", "doi": "10.1016/j.ijfatigue.2012.01.014", "authors": "Zhu, Ming-Liang; Xuan, Fu-Zhen; Du, Yan-Nan; Tu, Shan-Tung", "publication": "INTERNATIONAL JOURNAL OF FATIGUE", "year_of_publication": 2012, "UT": "WOS:000302515400009", "base_material": "-", "base_young_modulus": "-", "base_yield_strength": "-", "base_ultimate_strength": "-", "base_elongation": "-", "weld_material": "Low alloy weld metal", "weld_young_modulus": 180, "weld_yield_strength": 620.82, "weld_ultimate_strength": 688.16, "weld_elongation": 17.6, "processing": "Mechanically ground and polished", "welding_joint": "-", "welding_method": "Submerged arc welding (SAW)", "welding_voltage": "-", "welding_current": "-", "welding_speed": "-", "preheat_temp": "-", "welding_env": "-", "residual_stress": "-", "fatigue_specimen_type": "-", "fatigue_specimen_thickness": "-", "fatigue_test_type": "Axial fatigue test", "fatigue_temp": 370, "fatigue_env": "Air", "load_ratio": "−1", "frequency": "100–110", "fatigue_machine": "-", "fatigue_standard":
