Repository: yunyunfanfan/S-PA-CBB

# S-PA-CBB

Official research code, processed curve records, evaluation outputs, and manuscript source for:

> **From Physics to Selective Generation: Conditional Brownian Bridges for Sparse S–N Curve Reconstruction and Fatigue Decision-Making**

S-PA-CBB reconstructs a complete probabilistic stress–life (S–N) curve from only two to four observed fatigue tests. The method first fits an interpretable Basquin state, diagnoses whether that state is sufficient, and applies a ControlNet-style conditional Brownian-bridge residual only to curves that benefit from correction.

File: external_data/weld2025_disjoint_curves.json (part 14 of 223)
"-", "fatigue_test_control": "Axial-load control", "stress_concentration": "-", "failure_location": "surface inclusions"}}, {"id": "WELD2025:304", "name": "- | -", "material_family": "Welded joint", "points": [[779.0, 182000.0, 0], [760.0, 127000.0, 0], [690.0, 1520000.0, 0], [644.0, 6810000.0, 0], [599.0, 5800000.0, 0], [602.0, 3880000.0, 0]], "conditions": {"material": "-", "am_type": "Submerged arc welding (SAW)", "load_ratio": "−1", "test_type": "Axial fatigue test", "temperature": "370", "surface_treatment": "Mechanically ground and polished"}, "metadata": {"dataset_id": 304, "title": "Very high cycle fatigue behavior of a low strength welded joint at moderate temperature", "doi": "10.1016/j.ijfatigue.2012.01.014", "authors": "Zhu, Ming-Liang; Xuan, Fu-Zhen; Du, Yan-Nan; Tu, Shan-Tung", "publication": "INTERNATIONAL JOURNAL OF FATIGUE", "year_of_publication": 2012, "UT": "WOS:000302515400009", "base_material": "-", "base_young_modulus": "-", "base_yield_strength": "-", "base_ultimate_strength": "-", "base_elongation": "-", "weld_material": "Low alloy weld metal", "weld_young_modulus": 180, "weld_yield_strength": 620.82, "weld_ultimate_strength": 688.16, "weld_elongation": 17.6, "processing": "Mechanically ground and polished", "welding_joint": "-", "welding_method": "Submerged arc welding (SAW)", "welding_voltage": "-", "welding_current": "-", "welding_speed": "-", "preheat_temp": "-", "welding_env": "-", "residual_stress": "-", "fatigue_specimen_type": "-", "fatigue_specimen_thickness": "-", "fatigue_test_type": "Axial fatigue test", "fatigue_temp": 370, "fatigue_env": "Air", "load_ratio": "−1", "frequency": "100–110", "fatigue_machine": "-", "fatigue_standard": "-", "fatigue_test_control": "Axial-load control", "stress_concentration": "-", "failure_location": "interior pores"}}, {"id": "WELD2025:305", "name": "- | -", "material_family": "Welded joint", "points": [[779.0, 182000.0, 0], [601.0, 3940000.0, 0]], "conditions": {"material": "-", "am_type": "Submerged arc welding (SAW)", "load_ratio": "−1", "test_type": "Axial fatigue test", "temperature": "370", "surface_treatment": "Mechanically ground and polished"}, "metadata": {"dataset_id": 305, "title": "Very high cycle fatigue behavior of a low strength welded joint at moderate temperature", "doi": "10.1016/j.ijfatigue.2012.01.014", "authors": "Zhu, Ming-Liang; Xuan, Fu-Zhen; Du, Yan-Nan; Tu, Shan-Tung", "publication": "INTERNATIONAL JOURNAL OF FATIGUE", "year_of_publication": 2012, "UT": "WOS:000302515400009", "base_material": "-", "base_young_modulus": "-", "base_yield_strength": "-", "base_ultimate_strength": "-", "base_elongation": "-", "weld_material": "Low alloy weld metal", "weld_young_modulus": 180, "weld_yield_strength": 620.82, "weld_ultimate_strength": 688.16, "weld_elongation": 17.6, "processing": "Mechanically ground and polished", "welding_joint": "-", "welding_method": "Submerged arc welding (SAW)", "welding_voltage": "-", "welding_current": "-", "welding_speed": "-", "preheat_temp": "-", "welding_env": "-", "residual_stress": "-", "fatigue_specimen_type": "-", "fatigue_specimen_thickness": "-", "fatigue_test_type": "Axial fatigue test", "fatigue_temp": 370, "fatigue_env": "Air", "load_ratio": "−1", "frequency": "100–110", "fatigue_machine": "-", "fatigue_standard": "-", "fatigue_test_control": "Axial-load control", "stress_concentration": "-", "failure_location": "discontinuous microstructures"}}, {"id": "WELD2025:307", "name": "Magnesium alloy AZ31 (ISO-MgAl3Zn1) | Fully penetrated butt weld", "material_family": "Welded joint", "points": [[126.0, 24897.0, 0], [105.0, 58616.0, 0], [105.0, 62874.0, 0], [129.0, 64896.0, 0], [106.0, 101520.0, 0], [104.0, 116828.0, 0], [87.0, 141297.0, 0], [85.0, 172424.0, 0], [85.0, 233643.0, 0], [53.0, 290616.0, 0], [57.0, 398006.0, 0], [53.0, 393883.0, 0], [54.0, 427368.0, 0], [44.0, 692555.0, 0], [54.0, 902849.0, 0], [43.0, 10068223.0, 1], [44.0, 11855324.0, 1], [44.0, 14126726.0, 1], [50.0, 10282251.0, 1]], "conditions": {"material": "Magnesium alloy AZ31 (ISO-MgAl3Zn1)", "am_type": "MIG welding", "load_ratio": "-1", "test_type": "Stress-controlled fatigue tests", "temperature": "Room temperature", "surface_treatment": "-"}, "metadata": {"dataset_id": 307, "title": "Consideration of mean-stress effects on fatigue life of welded magnesium joints by the application of the Smith-Watson-Topper and reference radius concepts", "doi": "10.1016/j.ijfatigue.2012.11.007", "authors": "Karakas, Ozler", "publication": "INTERNATIONAL JOURNAL OF FATIGUE", "year_of_publication": 2013, "UT": "WOS:000316643500001", "base_material": "Magnesium alloy AZ31 (ISO-MgAl3Zn1)", "base_young_modulus": 43, "base_yield_strength": 197, "base_ultimate_strength": 247, "base_elongation": 14.7, "weld_material": "Magnesium alloy AZ61A", "weld_young_modulus": 37, "weld_yield_strength": 108, "weld_ultimate_strength": "-", "weld_elongation": "-", "processing": "-", "welding_joint": "Fully penetrated butt weld", "welding_method": "MIG welding", "welding_voltage": "-", "welding_current": "-", "welding_speed": "-", "preheat_temp": "-", "welding_env": "-", "residual_stress": "-", "fatigue_specimen_type": "Fully penetrated butt weld", "fatigue_specimen_thickness": 5.3, "fatigue_test_type": "Stress-controlled fatigue tests", "fatigue_temp": "Room temperature", "fatigue_env": "Air", "load_ratio": -1, "frequency": "15–30", "fatigue_machine": "-", "fatigue_standard": "-", "fatigue_test_control": "Stress-controlled.", "stress_concentration": "-", "failure_location": "Weld toes and notch roots"}}, {"id": "WELD2025:308", "name": "Magnesium alloy AZ31 (ISO-MgAl3Zn1) | Partially penetrated butt weld", "material_family": "Welded joint", "points": [[101.0, 2588.0, 0], [60.0, 10130.0, 0], [31.0, 52608.0, 0], [31.0, 76464.0, 0], [31.0, 87975.0, 0], [32.0, 116456.0, 0], [22.0, 101866.0, 0], [21.0, 136545.0, 0], [21.0, 153374.0, 0], [20.0, 162741.0, 0], [21.0, 178576.0, 0], [22.0, 230879.0, 0], [16.0, 397245.0, 0], [16.0, 619454.0, 0], [16.0, 737823.0, 0], [16.0, 1205600.0, 0], [13.0, 1359665.0, 0], [17.0, 2487561.0, 0], [13.0, 3892246.0, 0], [11.0, 10301933.0, 1], [17.0, 10352400.0, 1]], "conditions": {"material": "Magnesium alloy AZ31 (ISO-MgAl3Zn1)", "am_type": "WIG welding", "load_ratio": "-1", "test_type": "Stress-controlled fatigue tests", "temperature": "Room temperature", "surface_treatment": "-"}, "metadata": {"dataset_id": 308, "title": "Consideration of mean-stress effects on fatigue life of welded magnesium joints by the application of the Smith-Watson-Topper and reference radius concepts", "doi": "10.1016/j.ijfatigue.2012.11.007", "authors": "Karakas, Ozler", "publication": "INTERNATIONAL JOURNAL OF FATIGUE", "year_of_publication": 2013, "UT": "WOS:000316643500001", "base_material": "Magnesium alloy AZ31 (ISO-MgAl3Zn1)", "base_young_modulus": 43, "base_yield_strength": 197, "base_ultimate_strength": 247, "base_elongation": 14.7, "weld_material": "Magnesium alloy AZ61A", "weld_young_modulus": 37, "weld_yield_strength": 108, "weld_ultimate_strength": "-", "weld_elongation": "-", "processing": "-", "welding_joint": "Partially penetrated butt weld", "welding_method": "WIG welding", "welding_voltage": "-", "welding_current": "-", "welding_speed": "-", "preheat_temp": "-", "welding_env": "-", "residual_stress": "-", "fatigue_specimen_type": "Partially penetrated butt weld", "fatigue_specimen_thickness": 5.3, "fatigue_test_type": "Stress-controlled fatigue tests", "fatigue_temp": "Room temperature", "fatigue_env": "Air", "load_ratio": -1, "frequency": "15–30", "fatigue_machine": "-", "fatigue_standard": "-", "fatigue_test_control": "Stress-controlled", "stress_concentration": "16.61", "failure_location": "Weld toes and notch roots"}}, {"id": "WELD2025:309", "name": "Magnesium alloy AZ31 (ISO-MgAl3Zn1) | Transversal stiffener", "material_family": "Welded joint", "points": [[130.0, 135505.0, 0], [131.0, 145316.0, 0], [125.0, 179489.0, 0], [127.0, 197036.0, 0], [129.0, 211303.0, 0], [129.0, 232010.0, 0], [107.0, 277344.0, 0], [110.0, 311592.0, 0], [108.0, 334295.0, 0], [83.0, 377416.0, 0], [85.0, 482289.0, 0], [87.0, 742857.0, 0], [73.0, 963500.0, 0], [75.0, 1095202.0, 0], [66.0, 9995751.0, 1], [56.0, 10141221.0, 1], [132.0, 159557.0, 1], [107.0, 261603.0, 1], [86.0, 602066.0, 1], [86.0, 875085.0, 1]], "conditions": {"material": "Magnesium alloy AZ31 (ISO-MgAl3Zn1)", "am_type": "MIG welding", "load_ratio": "-1", "test_type": "Stress-controlled fatigue tests", "temperature": "Room temperature", "surface_treatment": "-"}, "metadata": {"dataset_id": 309, "title": "Consideration of mean-stress effects on fatigue life of welded magnesium joints by the application of the Smith-Watson-Topper and reference radius concepts", "doi": "10.1016/j.ijfatigue.2012.11.007", "authors": "Karakas, Ozler", "publication": "INTERNATIONAL JOURNAL OF FATIGUE", "year_of_publication": 2013, "UT": "WOS:000316643500001", "base_material": "Magnesium alloy AZ31 (ISO-MgAl3Zn1)", "base_young_modulus": 43, "base_yield_strength": 197, "base_ultimate_strength": 247, "base_elongation": 14.7, "weld_material": "Magnesium alloy AZ61A", "weld_young_modulus": 37, "weld_yield_strength": 108, "weld_ultimate_strength": "-", "weld_elongation": "-", "processing": "-", "welding_joint": "Transversal stiffener", "welding_method": "MIG welding", "welding_voltage": "-", "welding_current": "-", "welding_speed": "-", "preheat_temp": "-", "welding_env": "-", "residual_stress": "-", "fatigue_specimen_type": "Transversal stiffener", "fatigue_specimen_thickness": 5.3, "fatigue_test_type": "Stress-controlled fatigue tests", "fatigue_temp": "Room temperature", "fatigue_env": "Air", "load_ratio": -1, "frequency": "15–30", "fatigue_machine": "-", "fatigue_standard": "-", "fatigue_test_control": "Stress-controlled.", "stress_concentration": "-", "failure_location": "Weld toes and notch roots"}}, {"id": "WELD2025:310", "name": "Magnesium alloy AZ31 (ISO-MgAl3Zn1) | Fully penetrated butt weld", "material_family": "Welded joint", "points": [[85.0, 38162.0, 0], [85.0, 53026.0, 0], [84.0, 58940.0, 0], [85.0, 69476.0, 0], [61.0, 71128.0, 0], [62.0, 104811.0, 0], [64.0, 120679.0, 0], [43.0, 327572.0, 0], [43.0, 355648.0, 0], [43.0, 434265.0, 0], [43.0, 517947.0, 0], [43.0, 555774.0, 0], [42.0, 702973.0, 0], [43.0, 465980.0, 0], [43.0, 625055.0, 0], [32.0, 1073031.0, 0], [22.0, 10604989.0, 1], [44.0, 16378937.0, 1], [34.0, 38613102.0, 1], [85.0, 79995.0, 1], [64.0, 186384.0, 1]], "conditions": {"material": "Magnesium alloy AZ31 (ISO-MgAl3Zn1)", "am_type": "MIG welding", "load_ratio": "0", "test_type": "Stress-controlled fatigue tests", "temperature": "Room temperature", "surface_treatment": "-"}, "metadata": {"dataset_id": 310, "title": "Consideration of mean-stress effects on fatigue life of welded magnesium joints by the application of the Smith-Watson-Topper and reference radius concepts", "doi": "10.1016/j.ijfatigue.2012.11.007", "authors": "Karakas, Ozler", "publication": "INTERNATIONAL JOURNAL OF FATIGUE", "year_of_publication": 2013, "UT": "WOS:000316643500001", "base_material": "Magnesium alloy AZ31 (ISO-MgAl3Zn1)", "base_young_modulus": 43, "base_yield_strength": 197, "base_ultimate_strength": 247, "base_elongation": 14.7, "weld_material": "Magnesium alloy AZ61A", "weld_young_modulus": 37, "weld_yield_strength": 108, "weld_ultimate_strength": "-", "weld_elongation": "-", "processing": "-", "welding_joint": "Fully penetrated butt weld", "welding_method": "MIG welding", "welding_voltage": "-", "welding_current": "-", "welding_speed": "-", "preheat_temp": "-", "welding_env": "-", "residual_stress": "-", "fatigue_specimen_type": "Fully penetrated butt weld.", "fatigue_specimen_thickness": 5.3, "fatigue_test_type": "Stress-controlled fatigue tests", "fatigue_temp": "Room temperature", "fatigue_env": "Air", "load_ratio": 0, "frequency": "15–30", "fatigue_machine": "-", "fatigue_standard": "-", "fatigue_test_control": "Stress-controlled", "stress_concentration": "-", "failure_location": "Weld toes and notch roots"}}, {"id": "WELD2025:311", "name": "Magnesium alloy AZ31 (ISO-MgAl3Zn1) | Partially penetrated butt weld", "material_family": "Welded joint", "points": [[31.0, 23027.0, 0], [32.0, 42919.0, 0], [21.0, 47149.0, 0], [21.0, 63992.0, 0], [27.0, 79995.0, 0], [25.0, 89967.0, 0], [21.0, 102377.0, 0], [21.0, 122105.0, 0], [16.0, 182056.0, 0], [16.0, 219703.0, 0], [16.0, 232995.0, 0], [16.0, 335359.0, 0], [16.0, 549283.0, 0], [10.0, 858368.0, 0], [17.0, 10604989.0, 1], [11.0, 10857111.0, 1], [32.0, 106050.0, 1], [26.0, 70297.0, 1]], "conditions": {"material": "Magnesium alloy AZ31 (ISO-MgAl3Zn1)", "am_type": "WIG welding", "load_ratio": "0", "test_type": "Stress-controlled fatigue tests", "temperature": "Room temperature", "surface_treatment": "-"}, "metadata": {"dataset_id": 311, "title": "Consideration of mean-stress effects on fatigue life of welded magnesium joints by the application of the Smith-Watson-Topper and reference radius concepts", "doi": "10.1016/j.ijfatigue.2012.11.007", "authors": "Karakas, Ozler", "publication": "INTERNATIONAL JOURNAL OF FATIGUE", "year_of_publication": 2013, "UT": "WOS:000316643500001", "base_material": "Magnesium alloy AZ31 (ISO-MgAl3Zn1)", "base_young_modulus": 43, "base_yield_strength": 197, "base_ultimate_strength": 247, "base_elongation": 14.7, "weld_material": "Magnesium alloy AZ61A", "weld_young_modulus": 37, "weld_yield_strength": 108, "weld_ultimate_strength": "-", "weld_elongation": "-", "processing": "-", "welding_joint": "Partially penetrated butt weld", "welding_method": "WIG welding", "welding_voltage": "-", "welding_current": "-", "welding_speed": "-", "preheat_temp": "-", "welding_env": "-", "residual_stress": "-", "fatigue_specimen_type": "Partially penetrated butt weld", "fatigue_specimen_thickness": 5.3, "fatigue_test_type": "Stress-controlled fatigue tests", "fatigue_temp": "Room temperature", "fatigue_env": "Air", "load_ratio": 0, "frequency": "15–30", "fatigue_machine": "-", "fatigue_standard": "-", "fatigue_test_control": "Stress-controlled", "stress_concentration": "16.61", "failure_location": "Weld toes and notch roots"}}, {"id": "WELD2025:312", "name": "Magnesium alloy AZ31 (ISO-MgAl3Zn1) | Transversal stiffener", "material_family": "Welded joint", "points": [[109.0, 76323.0, 0], [109.0, 82864.0, 0], [85.0, 131023.0, 0], [87.0, 137327.0, 0], [87.0, 138950.0, 0], [88.0, 156271.0, 0], [89.0, 171670.0, 0], [88.0, 190815.0, 0], [64.0, 222300.0, 0], [64.0, 277893.0, 0], [65.0, 327572.0, 0], [64.0, 377164.0, 0], [54.0, 662870.0, 0], [55.0, 1341378.0, 0], [54.0, 1618765.0, 0], [33.0, 10985411.0, 1], [43.0, 10857111.0, 1], [56.0, 10857111.0, 1], [56.0, 12067926.0, 1], [109.0, 54928.0, 1], [55.0, 5302611.0, 1]], "conditions": {"material": "Magnesium alloy AZ31 (ISO-MgAl3Zn1)", "am_type": "MIG welding", "load_ratio": "0", "test_type": "Stress-controlled fatigue tests", "temperature": "Room temperature", "surface_treatment": "-"}, "metadata": {"dataset_id": 312, "title": "Consideration of mean-stress effects on fatigue life of welded magnesium joints by the application of the Smith-Watson-Topper and reference radius concepts", "doi": "10.1016/j.ijfatigue.2012.11.007", "authors": "Karakas, Ozler", "publication": "INTERNATIONAL JOURNAL OF FATIGUE", "year_of_publication": 2013, "UT": "WOS:000316643500001", "base_material": "Magnesium alloy AZ31 (ISO-MgAl3Zn1)", "base_young_modulus": 43, "base_yield_strength": 197, "base_ultimate_strength": 247, "base_elongation": 14.7, "weld_material": "Magnesium alloy AZ61A", "weld_young_modulus": 37, "weld_yield_strength": 108, "weld_ultimate_strength": "-", "weld_elongation": "-", "processing": "-", "welding_joint": "Transversal stiffener", "welding_method": "MIG welding", "welding_voltage": "-", "welding_current": "-", "welding_speed": "-", "preheat_temp": "-", "welding_env": "-", "residual_stress": "-", "fatigue_specimen_type": "Transversal stiffener", "fatigue_specimen_thickness": 5.3, "fatigue_test_type": "Stress-controlled fatigue tests", "fatigue_temp": "Room temperature", "fatigue_env": "Air", "load_ratio": 0, "frequency": "15–30", "fatigue_machine": "-", "fatigue_standard": "-", "fatigue_test_control": "Stress-controlled", "stress_concentration": "-", "failure_location": "Weld toes and notch roots"}}, {"id": "WELD2025:313", "name": "Magnesium alloy AZ31 (ISO-MgAl3Zn1) | Fully penetrated butt weld", "material_family": "Welded joint", "points": [[60.0, 32992.0, 0], [62.0, 60527.0, 0], [62.0, 66459.0, 0], [35.0, 281979.0, 0], [40.0, 261770.0, 0], [35.0, 517979.0, 0], [32.0, 1293167.0, 0]], "conditions": {"material": "Magnesium alloy AZ31 (ISO-MgAl3Zn1)", "am_type": "MIG welding", "load_ratio": "0.5", "test_type": "Stress-controlled fatigue tests", "temperature": "Room temperature", "surface_treatment": "-"}, "metadata": {"dataset_id": 313, "title": "Consideration of mean-stress effects on fatigue life of welded magnesium joints by the application of the Smith-Watson-Topper and reference radius concepts", "doi": "10.1016/j.ijfatigue.2012.11.007", "authors": "Karakas, Ozler", "publication": "INTERNATIONAL JOURNAL OF FATIGUE", "year_of_publication": 2013, "UT": "WOS:000316643500001", "base_material": "Magnesium alloy AZ31 (ISO-MgAl3Zn1)", "base_young_modulus": 43, "base_yield_strength": 197, "base_ultimate_strength": 247, "base_elongation": 14.7, "weld_material": "Magnesium alloy AZ61A", "weld_young_modulus": 37, "weld_yield_strength": 108, "weld_ultimate_strength": "-", "weld_elongation": "-", "processing": "-", "welding_joint": "Fully penetrated butt weld", "welding_method": "MIG welding", "welding_voltage": "-", "welding_current": "-", "welding_speed": "-", "preheat_temp": "-", "welding_env": "-", "residual_stress": "-", "fatigue_specimen_type": "Fully penetrated butt weld.", "fatigue_specimen_thickness": 5.3, "fatigue_test_type": "Stress-controlled fatigue tests", "fatigue_temp": "Room temperature", "fatigue_env": "Air", "load_ratio": 0.5, "frequency": "15–30", "fatigue_machine": "-", "fatigue_standard": "-", "fatigue_test_control": "Stress-controlled", "stress_concentration": "-", "failure_location": "Weld toes and notch roots"}}, {"id": "WELD2025:314", "name": "Magnesium alloy AZ31 (ISO-MgAl3Zn1) | Partially penetrated butt weld", "material_family": "Welded joint", "points": [[20.0, 39851.0, 0], [19.0, 59393.0, 0], [20.0, 74968.0, 0], [21.0, 139034.0, 0], [12.0, 198803.0, 0], [12.0, 213333.0, 0], [12.0, 239575.0, 0], [12.0, 373348.0, 0]], "conditions": {"material": "Magnesium alloy AZ31 (ISO-MgAl3Zn1)", "am_type": "WIG welding", "load_ratio": "0.5", "test_type": "Stress-controlled fatigue tests", "temperature": "Room temperature", "surface_treatment": "-"}, "metadata": {"dataset_id": 314, "title": "Consideration of mean-stress effects on fatigue life of welded magnesium joints by the application of the Smith-Watson-Topper and reference radius concepts", "doi": "10.1016/j.ijfatigue.2012.11.007", "authors": "Karakas, Ozler", "publication": "INTERNATIONAL JOURNAL OF FATIGUE", "year_of_publication": 2013, "UT": "WOS:000316643500001", "base_material": "Magnesium alloy AZ31 (ISO-MgAl3Zn1)", "base_young_modulus": 43, "base_yield_strength": 197, "base_ultimate_strength": 247, "base_elongation": 14.7, "weld_material": "Magnesium alloy AZ61A", "weld_young_modulus": 37, "weld_yield_strength": 108, "weld_ultimate_strength": "-", "weld_elongation": "-", "processing": "-", "welding_joint": "Partially penetrated butt weld", "welding_method": "WIG welding", "welding_voltage": "-", "welding_current": "-", "welding_speed": "-", "preheat_temp": "-", "welding_env": "-", "residual_stress": "-", "fatigue_specimen_type": "Partially penetrated butt weld", "fatigue_specimen_thickness": 5.3, "fatigue_test_type": "Stress-controlled fatigue tests", "fatigue_temp": "Room temperature", "fatigue_env": "Air", "load_ratio": 0.5, "frequency": "15–30", "fatigue_machine": "-", "fatigue_standard": "-", "fatigue_test_control": "Stress-controlled", "stress_concentration": "16.61", "failure_location": "Weld toes and notch roots"}}, {"id": "WELD2025:315", "name": "Magnesium alloy AZ31 (ISO-MgAl3Zn1) | Transversal stiffener", "material_family": "Welded joint", "points": [[83.0, 25540.0, 0], [82.0, 33822.0, 0], [82.0, 45299.0, 0], [62.0, 81065.0, 0], [63.0, 96555.0, 0], [42.0, 249285.0, 0], [41.0, 267619.0, 0], [37.0, 399701.0, 0], [37.0, 498861.0, 0], [37.0, 567533.0, 0], [44.0, 591415.0, 0], [30.0, 4908696.0, 1], [83.0, 28706.0, 1]], "conditions": {"material": "Magnesium alloy AZ31 (ISO-MgAl3Zn1)", "am_type": "MIG welding", "load_ratio": "0.5", "test_type": "Stress-controlled fatigue tests", "temperature": "Room temperature", "surface_treatment": "-"}, "metadata": {"dataset_id": 315, "title": "Consideration of mean-stress effects on fatigue life of welded magnesium joints by the application of the Smith-Watson-Topper and reference radius concepts", "doi": "10.1016/j.ijfatigue.2012.11.007", "authors": "Karakas, Ozler", "publication": "INTERNATIONAL JOURNAL OF FATIGUE", "year_of_publication": 2013, "UT": "WOS:000316643500001", "base_material": "Magnesium alloy AZ31 (ISO-MgAl3Zn1)", "base_young_modulus": 43, "base_yield_strength": 197, "base_ultimate_strength": 247, "base_elongation": 14.7, "weld_material": "Magnesium alloy AZ61A", "weld_young_modulus": 37, "weld_yield_strength": 108, "weld_ultimate_strength": "-", "weld_elongation": "-", "processing": "-", "welding_joint": "Transversal stiffener", "welding_method": "MIG welding", "welding_voltage": "-", "welding_current": "-", "welding_speed": "-", "preheat_temp": "-", "welding_env": "-", "residual_stress": "-", "fatigue_specimen_type": "Transversal stiffener", "fatigue_specimen_thickness": 5.3, "fatigue_test_type": "Stress-controlled fatigue tests", "fatigue_temp": "Room temperature", "fatigue_env": "Air", "load_ratio": 0.5, "frequency": "15–30", "fatigue_machine": "-", "fatigue_standard": "-", "fatigue_test_control": "Stress-controlled", "stress_concentration": "-", "failure_location": "Weld toes and notch roots"}}, {"id": "WELD2025:316", "name": "S235JRH grade steel | T-Joint", "material_family": "Welded joint", "points": [[415.0, 30400.0, 0], [417.0, 49000.0, 0], [378.0, 56600.0, 0], [378.0, 155000.0, 0], [348.0, 170000.0, 0], [287.0, 176000.0, 0], [288.0, 263000.0, 0], [350.0, 362000.0, 0], [238.0, 1390000.0, 1], [215.0, 1400000.0, 1]], "conditions": {"material": "S235JRH grade steel", "am_type": "Metal Active Gas (MAG)", "load_ratio": "-0.55", "test_type": "Combined loading (deviated-bending)", "temperature": "Room temperature", "surface_treatment": "Stress relief by heat treatment (heated at 582°C for 30 minutes, air-cooled)"}, "metadata": {"dataset_id": 316, "title": "Fatigue strength assessment of tubular welded joints by an alternative structural stress approach", "doi": "10.1016/j.ijfatigue.2013.02.003", "authors": "Thevenet, David; Ghanameh, Mohamad Fathi; Zeghloul, Abderrahim", "publication": "INTERNATIONAL JOURNAL OF FATIGUE", "year_of_publication": 2013, "UT": "WOS:000317554300009", "base_material": "S235JRH grade steel", "base_young_modulus": 205, "base_yield_strength": 265, "base_ultimate_strength": 365, "base_elongation": 26, "weld_material": "Castomag 45251", "weld_young_modulus": "-", "weld_yield_strength": "-", "weld_ultimate_strength": "-", "weld_elongation": "-", "processing": "Stress relief by heat treatment (heated at 582°C for 30 minutes, air-cooled)", "welding_joint": "T-Joint", "welding_method": "Metal Active Gas (MAG)", "welding_voltage": "-", "welding_current": "-", "welding_speed": "-", "preheat_temp": "-", "welding_env": "-", "residual_stress": "Stress-relieved by heat treatment.", "fatigue_specimen_type": "Small-scaled T-Joint", "fatigue_specimen_thickness": "-", "fatigue_test_type": "Combined loading (deviated-bending)", "fatigue_temp": "Room temperature", "fatigue_env": "Air", "load_ratio": -0.55, "frequency": 20, "fatigue_machine": "Rotating machine with an eccentric device", "fatigue_standard": "IIW recommendations", "fatigue_test_control": "Displacement control", "stress_concentration": "-", "failure_location": "Weld toe"}}, {"id": "WELD2025:318", "name": "AA7475-T7351 | Butt Joint", "material_family": "Welded joint", "points": [[284.0, 19700.0, 0], [270.0, 19500.0, 0], [246.0, 28400.0, 0], [247.0, 32300.0, 0], [224.0, 46300.0, 0], [224.0, 51400.0, 0], [198.0, 68500.0, 0], [168.0, 137000.0, 0], [144.0, 217000.0, 0], [130.0, 407000.0, 0], [118.0, 1030000.0, 0], [113.0, 6430000.0, 1], [108.0, 5940000.0, 1], [105.0, 10200000.0, 1]], "conditions": {"material": "AA7475-T7351", "am_type": "Friction Stir Welding (FSW)", "load_ratio": "0.1", "test_type": "Axial", "temperature": "-", "surface_treatment": "T7351 (solution heat-treated, stress-relieved by controlled stretching, and artificially overaged)"}, "metadata": {"dataset_id": 318, "title": "Mechanical behaviour of AA 7475 friction stir welds with the kissing bond defect", "doi": "10.1016/j.ijfatigue.2014.12.011", "authors": "Kadlec, Martin; Ruzek, Roman; Novakova, Lucie", "publication": "INTERNATIONAL JOURNAL OF FATIGUE", "year_of_publication": 2015, "UT": "WOS:000350075600002", "base_material": "AA7475-T7351", "base_young_modulus": "-", "base_yield_strength": 429.9, "base_ultimate_strength": 502.2, "base_elongation": 16.5, "weld_material": "AA7475-T7351", "weld_young_modulus": "-", "weld_yield_strength": 330.2, "weld_ultimate_strength": 433.1, "weld_elongation": 6.6, "processing": "T7351 (solution heat-treated, stress-relieved by controlled stretching, and artificially overaged)", "welding_joint": "Butt Joint", "welding_method": "Friction Stir Welding (FSW)", "welding_voltage": "-", "welding_current": "-", "welding_speed": 6.67, "preheat_temp": "-", "welding_env": "-", "residual_stress": "-", "fatigue_specimen_type": "Standard", "fatigue_specimen_thickness": 6.35, "fatigue_test_type": "Axial", "fatigue_temp": "-", "fatigue_env": "-", "load_ratio": 0.1, "frequency": "5–15", "fatigue_machine": "Hydraulic frame IST Hydropuls Sinus", "fatigue_standard": "AWS D17.3 (static), EN 6072 (fatigue)", "fatigue_test_control": "Load", "stress_concentration": "1", "failure_location": "HAZ/TMAZ transition"}}, {"id": "WELD2025:319", "name": "AA7475-T7351 | Butt Joint", "material_family": "Welded joint", "points": [[269.0, 39700.0, 0], [247.0, 57800.0, 0], [194.0, 134000.0, 0], [198.0, 147000.0, 0], [180.0, 257000.0, 0], [149.0, 464000.0, 0], [130.0, 8510000.0, 1], [224.0, 95100.0, 0], [144.0, 8370000.0, 1], [148.0, 291000.0, 0], [156.0, 258000.0, 0], [158.0, 347000.0, 0], [168.0, 252000.0, 0], [272.0, 27700.0, 0], [247.0, 36100.0, 0]], "conditions": {"material": "AA7475-T7351", "am_type": "Friction Stir Welding (FSW)", "load_ratio": "0.1", "test_type": "Axial", "temperature": "-", "surface_treatment": "T7351 (solution heat-treated, stress-relieved by controlled stretching, and artificially overaged)"}, "metadata": {"dataset_id": 319, "title": "Mechanical behaviour of AA 7475 friction stir welds with the kissing bond defect", "doi": "10.1016/j.ijfatigue.2014.12.011", "authors": "Kadlec, Martin; Ruzek, Roman; Novakova, Lucie", "publication": "INTERNATIONAL JOURNAL OF FATIGUE", "year_of_publication": 2015, "UT": "WOS:000350075600002", "base_material": "AA7475-T7351", "base_young_modulus": "-", "base_yield_strength": 429.9, "base_ultimate_strength": 502.2, "base_elongation": 16.5, "weld_material": "AA7475-T7351", "weld_young_modulus": "-", "weld_yield_strength": 328.4, "weld_ultimate_strength": 459.6, "weld_elongation": 8.6, "processing": "T7351 (solution heat-treated, stress-relieved by controlled stretching, and artificially overaged)", "welding_joint": "Butt Joint", "welding_method": "Friction Stir Welding (FSW)", "welding_voltage": "-", "welding_current": "-", "welding_speed": 6.67, "preheat_temp": "-", "welding_env": "-", "residual_stress": "-", "fatigue_specimen_type": "Standard", "fatigue_specimen_thickness": 6.35, "fatigue_test_type": "Axial", "fatigue_temp": "-", "fatigue_env": "-", "load_ratio": 0.1, "frequency": "5–15", "fatigue_machine": "Hydraulic frame IST Hydropuls Sinus", "fatigue_standard": "AWS D17.3 (static), EN 6072 (fatigue)", "fatigue_test_control": "Load", "stress_concentration": "1", "failure_location": "HAZ/TMAZ transition or base metal"}}, {"id": "WELD2025:320", "name": "AA7475-T7351 | Butt Joint", "material_family": "Welded joint", "points": [[268.0, 25300.0, 0], [143.0, 291000.0, 0], [116.0, 969000.0, 0], [105.0, 7640000.0, 1], [116.0, 494000.0, 0], [112.0, 713000.0, 0], [129.0, 719000.0, 0], [180.0, 180000.0, 0]], "conditions": {"material": "AA7475-T7351", "am_type": "Friction Stir Welding (FSW)", "load_ratio": "0.1", "test_type": "Axial", "temperature": "-", "surface_treatment": "T7351 (solution heat-treated, stress-relieved by controlled stretching, and artificially overaged)"}, "metadata": {"dataset_id": 320, "title": "Mechanical behaviour of AA 7475 friction stir welds with the kissing bond defect", "doi": "10.1016/j.ijfatigue.2014.12.011", "authors": "Kadlec, Martin; Ruzek, Roman; Novakova, Lucie", "publication": "INTERNATIONAL JOURNAL OF FATIGUE", "year_of_publication": 2015, "UT": "WOS:000350075600002", "base_material": "AA7475-T7351", "base_young_modulus": "-", "base_yield_strength": 429.9, "base_ultimate_strength": 502.2, "base_elongation": 16.5, "weld_material": "AA7475-T7351", "weld_young_modulus": "-", "weld_yield_strength": 332.4, "weld_ultimate_strength": 414.4, "weld_elongation": 4.8, "processing": "T7351 (solution heat-treated, stress-relieved by controlled stretching, and artificially overaged)", "welding_joint": "Butt Joint", "welding_method": "Friction Stir Welding (FSW)", "welding_voltage": "-", "welding_current": "-", "welding_speed": 6.67, "preheat_temp": "-", "welding_env": "-", "residual_stress": "-", "fatigue_specimen_type": "Standard", "fatigue_specimen_thickness": 6.35, "fatigue_test_type": "Axial", "fatigue_temp": "-", "fatigue_env": "-", "load_ratio": 0.1, "frequency": "5–15", "fatigue_machine": "Hydraulic frame IST Hydropuls Sinus", "fatigue_standard": "AWS D17.3 (static), EN 6072 (fatigue)", "fatigue_test_control": "Load", "stress_concentration": "1", "failure_location": "HAZ/TMAZ transition"}}, {"id": "WELD2025:321", "name": "AA7475-T7351 | Butt Joint", "material_family": "Welded joint", "points": [[265.0, 8940.0, 0], [269.0, 6740.0, 0], [284.0, 7480.0, 0], [157.0, 53000.0, 0], [168.0, 82300.0, 0]], "conditions": {"material": "AA7475-T7351", "am_type": "Friction Stir Welding (FSW)", "load_ratio": "0.1", "test_type": "Axial", "temperature": "-", "surface_treatment": "T7351 (solution heat-treated, stress-relieved by controlled stretching, and artificially overaged)"}, "metadata": {"dataset_id": 321, "title": "Mechanical behaviour of AA 7475 friction stir welds with the kissing bond defect", "doi": "10.1016/j.ijfatigue.2014.12.011", "authors": "Kadlec, Martin; Ruzek, Roman; Novakova, Lucie", "publication": "INTERNATIONAL JOURNAL OF FATIGUE", "year_of_publication": 2015, "UT": "WOS:000350075600002", "base_material": "AA7475-T7351", "base_young_modulus": "-", "base_yield_strength": 429.9, "base_ultimate_strength": 502.2, "base_elongation": 16.5, "weld_material": "AA7475-T7351", "weld_young_modulus": "-", "weld_yield_strength": 332.4, "weld_ultimate_strength": 414.4, "weld_elongation": 4.8, "processing": "T7351 (solution heat-treated, stress-relieved by controlled stretching, and artificially overaged)", "welding_joint": "Butt Joint", "welding_method": "Friction Stir Welding (FSW)", "welding_voltage": "-", "welding_current": "-", "welding_speed": 6.67, "preheat_temp": "-", "welding_env": "-", "residual_stress": "-", "fatigue_specimen_type": "Standard", "fatigue_specimen_thickness": 6.35, "fatigue_test_type": "Axial", "fatigue_temp": "-", "fatigue_env": "-", "load_ratio": 0.1, "frequency": "5–15", "fatigue_machine": "Hydraulic frame IST Hydropuls Sinus", "fatigue_standard": "AWS D17.3 (static), EN 6072 (fatigue)", "fatigue_test_control": "Load", "stress_concentration": "1", "failure_location": "kissing bond"}}, {"id": "WELD2025:325", "name": "S355N steel | Butt Joint", "material_family": "Welded joint", "points": [[648.0, 7383.0, 0], [629.0, 25754.0, 0], [631.0, 36153.0, 0], [605.0, 42453.0, 0], [608.0, 52593.0, 0], [564.0, 121695.0, 0], [551.0, 248513.0, 0], [561.0, 481028.0, 0], [547.0, 1480958.0, 0], [543.0, 5548634.0, 0], [547.0, 6752388.0, 0]], "conditions": {"material": "S355N steel", "am_type": "Plasma cutting, butt welding", "load_ratio": "-1", "test_type": "Tension-compression", "temperature": "-", "surface_treatment": "Hot rolled sheets, machining, grinding"}, "metadata": {"dataset_id": 325, "title": "Investigation on the effect of geometric and structural notch on the fatigue notch factor in steel welded joints", "doi": "10.1016/j.ijfatigue.2016.09.006", "authors": "Lagoda, Tadeusz; Bilous, Pawel; Blacha, Lukasz", "publication": "INTERNATIONAL JOURNAL OF FATIGUE", "year_of_publication": 2017, "UT": "WOS:000403134000010", "base_material": "S355N steel", "base_young_modulus": 206, "base_yield_strength": 366, "base_ultimate_strength": 531, "base_elongation": 35, "weld_material": "-", "weld_young_modulus": "-", "weld_yield_strength": "-", "weld_ultimate_strength": "-", "weld_elongation": "-", "processing": "Hot rolled sheets, machining, grinding", "welding_joint": "Butt Joint", "welding_method": "Plasma cutting, butt welding", "welding_voltage": "-", "welding_current": "-", "welding_speed": "-", "preheat_temp": "-", "welding_env": "-", "residual_stress": "-", "fatigue_specimen_type": "structural notch", "fatigue_specimen_thickness": 10, "fatigue_test_type": "Tension-compression", "fatigue_temp": "-", "fatigue_env": "-", "load_ratio": -1, "frequency": "-", "fatigue_machine": "-", "fatigue_standard": "ASTM standard", "fatigue_test_control": "Stress", "stress_concentration": "-", "failure_location": "Weld toe"}}, {"id": "WELD2025:326", "name": "S355N steel | Butt Joint", "material_family": "Welded joint", "points": [[500.0, 8984.0, 0], [384.0, 80719.0, 0], [302.0, 281587.0, 0], [269.0, 336614.0, 0], [250.0, 617586.0, 0]], "conditions": {"material": "S355N steel", "am_type": "Plasma cutting, butt welding", "load_ratio": "-1", "test_type": "Tension-compression", "temperature": "-", "surface_treatment": "Hot rolled sheets, machining, grinding"}, "metadata": {"dataset_id": 326, "title": "Investigation on the effect of geometric and structural notch on the fatigue notch factor in steel welded joints", "doi": "10.1016/j.ijfatigue.2016.09.006", "authors": "Lagoda, Tadeusz; Bilous, Pawel; Blacha, Lukasz", "publication": "INTERNATIONAL JOURNAL OF FATIGUE", "year_of_publication": 2017, "UT": "WOS:000403134000010", "base_material": "S355N steel", "base_young_modulus": 206, "base_yield_strength": 366, "base_ultimate_strength": 531, "base_elongation": 35, "weld_material": "-", "weld_young_modulus": "-", "weld_yield_strength": "-", "weld_ultimate_strength": "-", "weld_elongation": "-", "processing": "Hot rolled sheets, machining, grinding", "welding_joint": "Butt Joint", "welding_method": "Plasma cutting, butt welding", "welding_voltage": "-", "welding_current": "-", "welding_speed": "-", "preheat_temp": "-", "welding_env": "-", "residual_stress": "-", "fatigue_specimen_type": "geometric notch", "fatigue_specimen_thickness": 10, "fatigue_test_type": "Tension-compression", "fatigue_temp": "-", "fatigue_env": "-", "load_ratio": -1, "frequency": "-", "fatigue_machine": "-", "fatigue_standard": "ASTM standard", "fatigue_test_control": "Stress", "stress_concentration": "2.82", "failure_location": "Weld toe"}}, {"id": "WELD2025:327", "name": "S355N steel | Butt Joint", "material_family": "Welded joint", "points": [[406.0, 53540.0, 0], [378.0, 52593.0, 0], [359.0, 72521.0, 0], [364.0, 85159.0, 0], [318.0, 183470.0, 0], [273.0, 135451.0, 0], [289.0, 257545.0, 0], [333.0, 313418.0, 0], [288.0, 516628.0, 0], [277.0, 882544.0, 0]], "conditions": {"material": "S355N steel", "am_type": "Plasma cutting, butt welding", "load_ratio": "-1", "test_type": "Tension-compression", "temperature": "-", "surface_treatment": "Hot rolled sheets, machining, grinding"}, "metadata": {"dataset_id": 327, "title": "Investigation on the effect of geometric and structural notch on the fatigue notch factor in steel welded joints", "doi": "10.1016/j.ijfatigue.2016.09.006", "authors": "Lagoda, Tadeusz; Bilous, Pawel; Blacha, Lukasz", "publication": "INTERNATIONAL JOURNAL OF FATIGUE", "year_of_publication": 2017, "UT": "WOS:000403134000010", "base_material": "S355N steel", "base_young_modulus": 206, "base_yield_strength": 366, "base_ultimate_strength": 531, "base_elongation": 35, "weld_material": "-", "weld_young_modulus": "-", "weld_yield_strength": "-", "weld_ultimate_strength": "-", "weld_elongation": "-", "processing": "Hot rolled sheets, machining, grinding", "welding_joint": "Butt Joint", "welding_method": "Plasma cutting, butt welding", "welding_voltage": "-", "welding_current": "-", "welding_speed": "-", "preheat_temp": "-", "welding_env": "-", "residual_stress": "-", "fatigue_specimen_type": "Notched (geometric and structural notches)", "fatigue_specimen_thickness": 10, "fatigue_test_type": "Tension-compression", "fatigue_temp": "-", "fatigue_env": "-", "load_ratio": -1, "frequency": "-", "fatigue_machine": "-", "fatigue_standard": "ASTM standard", "fatigue_test_control": "Stress", "stress_concentration": "-", "failure_location": "Weld toe"}}, {"id": "WELD2025:328", "name": "S355N steel | Butt Joint", "material_family": "Welded joint", "points": [[638.0, 9430.0, 0], [642.0, 18720.0, 0], [552.0, 35735.0, 0], [553.0, 46516.0, 0], [554.0, 76096.0, 0], [461.0, 167056.0, 0], [457.0, 308985.0, 0], [459.0, 388349.0, 0], [286.0, 991389.0, 0], [287.0, 2111131.0, 0], [146.0, 5456135.0, 0]], "conditions": {"material": "S355N steel", "am_type": "Plasma cutting, butt welding", "load_ratio": "-1", "test_type": "oscillatory bending", "temperature": "-", "surface_treatment": "Hot rolled sheets, machining, grinding"}, "metadata": {"dataset_id": 328, "title": "Investigation on the effect of geometric and structural notch on the fatigue notch factor in steel welded joints", "doi": "10.1016/j.ijfatigue.2016.09.006", "authors": "Lagoda, Tadeusz; Bilous, Pawel; Blacha, Lukasz", "publication": "INTERNATIONAL JOURNAL OF FATIGUE", "year_of_publication": 2017, "UT": "WOS:000403134000010", "base_material": "S355N steel", "base_young_modulus": 206, "base_yield_strength": 375, "base_ultimate_strength": 559, "base_elongation": 36, "weld_material": "-", "weld_young_modulus": "-", "weld_yield_strength": "-", "weld_ultimate_strength": "-", "weld_elongation": "-", "processing": "Hot rolled sheets, machining, grinding", "welding_joint": "Butt Joint", "welding_method": "Plasma cutting, butt welding", "welding_voltage": "-", "welding_current": "-", "welding_speed": "-", "preheat_temp": "-", "welding_env": "-", "residual_stress": "-", "fatigue_specimen_type": "geometric notch", "fatigue_specimen_thickness": 30, "fatigue_test_type": "oscillatory bending", "fatigue_temp": "-", "fatigue_env": "-", "load_ratio": -1, "frequency": "-", "fatigue_machine": "-", "fatigue_standard": "ASTM standard", "fatigue_test_control": "Stress", "stress_concentration": "2.06", "failure_location": "Weld toe"}}, {"id": "WELD2025:329", "name": "S355N steel | Butt Joint", "material_family": "Welded joint", "points": [[543.0, 60522.0, 0], [357.0, 187709.0, 0], [406.0, 354572.0, 0], [270.0, 1043503.0, 0], [239.0, 903801.0, 0], [226.0, 1921903.0, 0], [172.0, 8962709.0, 0]], "conditions": {"material": "S355N steel", "am_type": "Plasma cutting, butt welding", "load_ratio": "-1", "test_type": "oscillatory bending", "temperature": "-", "surface_treatment": "Hot rolled sheets, machining, grinding"}, "metadata": {"dataset_id": 329, "title": "Investigation on the effect of geometric and structural notch on the fatigue notch factor in steel welded joints", "doi": "10.1016/j.ijfatigue.2016.09.006", "authors": "Lagoda, Tadeusz; Bilous,
