Repository: yunyunfanfan/S-PA-CBB

# S-PA-CBB

Official research code, processed curve records, evaluation outputs, and manuscript source for:

> **From Physics to Selective Generation: Conditional Brownian Bridges for Sparse S–N Curve Reconstruction and Fatigue Decision-Making**

S-PA-CBB reconstructs a complete probabilistic stress–life (S–N) curve from only two to four observed fatigue tests. The method first fits an interpretable Basquin state, diagnoses whether that state is sufficient, and applies a ControlNet-style conditional Brownian-bridge residual only to curves that benefit from correction.

File: external_data/weld2025_disjoint_curves.json (part 15 of 223)
 Pawel; Blacha, Lukasz", "publication": "INTERNATIONAL JOURNAL OF FATIGUE", "year_of_publication": 2017, "UT": "WOS:000403134000010", "base_material": "S355N steel", "base_young_modulus": 206, "base_yield_strength": 375, "base_ultimate_strength": 559, "base_elongation": 36, "weld_material": "-", "weld_young_modulus": "-", "weld_yield_strength": "-", "weld_ultimate_strength": "-", "weld_elongation": "-", "processing": "Hot rolled sheets, machining, grinding", "welding_joint": "Butt Joint", "welding_method": "Plasma cutting, butt welding", "welding_voltage": "-", "welding_current": "-", "welding_speed": "-", "preheat_temp": "-", "welding_env": "-", "residual_stress": "-", "fatigue_specimen_type": "Notched (geometric and structural notches)", "fatigue_specimen_thickness": 30, "fatigue_test_type": "oscillatory bending", "fatigue_temp": "-", "fatigue_env": "-", "load_ratio": -1, "frequency": "-", "fatigue_machine": "-", "fatigue_standard": "ASTM standard", "fatigue_test_control": "Stress", "stress_concentration": "-", "failure_location": "Weld toe"}}, {"id": "WELD2025:330", "name": "X65 steel | -", "material_family": "Welded joint", "points": [[455.0, 131565.0, 0], [385.0, 203685.0, 0], [341.0, 197846.0, 0], [318.0, 379098.0, 0], [297.0, 919764.0, 0], [227.0, 1976449.0, 0]], "conditions": {"material": "X65 steel", "am_type": "-", "load_ratio": "0.1", "test_type": "Four-point bending test", "temperature": "-", "surface_treatment": "-"}, "metadata": {"dataset_id": 330, "title": "Fatigue crack propagation analysis for multiple weld toe cracks in cut-out fatigue test specimens from a girth welded pipe", "doi": "10.1016/j.ijfatigue.2016.09.011", "authors": "Pang, John H. L.; Hoh, Hsin Jen; Tsang, Kin Shun; Low, Jason; Kong, Shawn Caleb; Yuan, Wen Guo", "publication": "INTERNATIONAL JOURNAL OF FATIGUE", "year_of_publication": 2017, "UT": "WOS:000388781200015", "base_material": "X65 steel", "base_young_modulus": "-", "base_yield_strength": 550, "base_ultimate_strength": 633, "base_elongation": "-", "weld_material": "-", "weld_young_modulus": "-", "weld_yield_strength": "-", "weld_ultimate_strength": "-", "weld_elongation": "-", "processing": "-", "welding_joint": "-", "welding_method": "-", "welding_voltage": "-", "welding_current": "-", "welding_speed": "-", "preheat_temp": "-", "welding_env": "-", "residual_stress": "Assumed to be none", "fatigue_specimen_type": "Cut-out fatigue test specimens", "fatigue_specimen_thickness": "25.4 mm", "fatigue_test_type": "Four-point bending test", "fatigue_temp": "-", "fatigue_env": "-", "load_ratio": 0.1, "frequency": "-", "fatigue_machine": "-", "fatigue_standard": "BS 7910", "fatigue_test_control": "Stress", "stress_concentration": "-", "failure_location": "Weld toe"}}, {"id": "WELD2025:331", "name": "Medium strength structural steel S355NL | Cruciform welded joint (full penetration weld).", "material_family": "Welded joint", "points": [[312.0, 50498.0, 0], [315.0, 104906.0, 0], [276.0, 76496.0, 0], [277.0, 87018.0, 0], [278.0, 125451.0, 0], [200.0, 484719.0, 0], [197.0, 655571.0, 0]], "conditions": {"material": "Medium strength structural steel S355NL", "am_type": "-", "load_ratio": "0", "test_type": "-", "temperature": "-", "surface_treatment": "stress relieved"}, "metadata": {"dataset_id": 331, "title": "Fatigue crack growth in cruciform welded joints: Influence of residual stresses and of the weld toe geometry", "doi": "10.1016/j.ijfatigue.2016.09.020", "authors": "Ngoula, D. Tchoffo; Beier, H. Th.; Vormwald, M.", "publication": "INTERNATIONAL JOURNAL OF FATIGUE", "year_of_publication": 2017, "UT": "WOS:000403134000013", "base_material": "Medium strength structural steel S355NL", "base_young_modulus": 210, "base_yield_strength": 152.17, "base_ultimate_strength": "-", "base_elongation": "-", "weld_material": "-", "weld_young_modulus": "-", "weld_yield_strength": "-", "weld_ultimate_strength": "-", "weld_elongation": "-", "processing": "stress relieved", "welding_joint": "Cruciform welded joint (full penetration weld).", "welding_method": "-", "welding_voltage": "-", "welding_current": "-", "welding_speed": "-", "preheat_temp": "-", "welding_env": "-", "residual_stress": "-", "fatigue_specimen_type": "Full-scale cruciform welded joint", "fatigue_specimen_thickness": 10, "fatigue_test_type": "-", "fatigue_temp": "-", "fatigue_env": "-", "load_ratio": 0, "frequency": "-", "fatigue_machine": "-", "fatigue_standard": "-", "fatigue_test_control": "Stress", "stress_concentration": "-", "failure_location": "Weld toe (crack initiation and growth)"}}, {"id": "WELD2025:332", "name": "Medium strength structural steel S355NL | Cruciform welded joint (full penetration weld).", "material_family": "Welded joint", "points": [[391.0, 7040.0, 0], [394.0, 33136.0, 0], [393.0, 38531.0, 0], [353.0, 23621.0, 0], [352.0, 64953.0, 0], [351.0, 69300.0, 0], [351.0, 84108.0, 0], [351.0, 123893.0, 0], [274.0, 173359.0, 0], [277.0, 188854.0, 0], [278.0, 210256.0, 0], [238.0, 558322.0, 0], [237.0, 896546.0, 0]], "conditions": {"material": "Medium strength structural steel S355NL", "am_type": "-", "load_ratio": "0", "test_type": "-", "temperature": "-", "surface_treatment": "-"}, "metadata": {"dataset_id": 332, "title": "Fatigue crack growth in cruciform welded joints: Influence of residual stresses and of the weld toe geometry", "doi": "10.1016/j.ijfatigue.2016.09.020", "authors": "Ngoula, D. Tchoffo; Beier, H. Th.; Vormwald, M.", "publication": "INTERNATIONAL JOURNAL OF FATIGUE", "year_of_publication": 2017, "UT": "WOS:000403134000013", "base_material": "Medium strength structural steel S355NL", "base_young_modulus": 210, "base_yield_strength": 152.17, "base_ultimate_strength": "-", "base_elongation": "-", "weld_material": "-", "weld_young_modulus": "-", "weld_yield_strength": "-", "weld_ultimate_strength": "-", "weld_elongation": "-", "processing": "-", "welding_joint": "Cruciform welded joint (full penetration weld).", "welding_method": "-", "welding_voltage": "-", "welding_current": "-", "welding_speed": "-", "preheat_temp": "-", "welding_env": "-", "residual_stress": "-", "fatigue_specimen_type": "Full-scale cruciform welded joint", "fatigue_specimen_thickness": 10, "fatigue_test_type": "-", "fatigue_temp": "-", "fatigue_env": "-", "load_ratio": 0, "frequency": "-", "fatigue_machine": "-", "fatigue_standard": "-", "fatigue_test_control": "Stress", "stress_concentration": "-", "failure_location": "Weld toe (crack initiation and growth)"}}, {"id": "WELD2025:333", "name": "high strength structural steel S960QL | Cruciform welded joint (full penetration weld).", "material_family": "Welded joint", "points": [[413.0, 4016.0, 0], [371.0, 8589.0, 0], [328.0, 8971.0, 0]], "conditions": {"material": "high strength structural steel S960QL", "am_type": "-", "load_ratio": "0", "test_type": "-", "temperature": "-", "surface_treatment": "stress relieved"}, "metadata": {"dataset_id": 333, "title": "Fatigue crack growth in cruciform welded joints: Influence of residual stresses and of the weld toe geometry", "doi": "10.1016/j.ijfatigue.2016.09.020", "authors": "Ngoula, D. Tchoffo; Beier, H. Th.; Vormwald, M.", "publication": "INTERNATIONAL JOURNAL OF FATIGUE", "year_of_publication": 2017, "UT": "WOS:000403134000013", "base_material": "high strength structural steel S960QL", "base_young_modulus": 206, "base_yield_strength": 607.23, "base_ultimate_strength": "-", "base_elongation": "-", "weld_material": "-", "weld_young_modulus": "-", "weld_yield_strength": "-", "weld_ultimate_strength": "-", "weld_elongation": "-", "processing": "stress relieved", "welding_joint": "Cruciform welded joint (full penetration weld).", "welding_method": "-", "welding_voltage": "-", "welding_current": "-", "welding_speed": "-", "preheat_temp": "-", "welding_env": "-", "residual_stress": "-", "fatigue_specimen_type": "Full-scale cruciform welded joint", "fatigue_specimen_thickness": 10, "fatigue_test_type": "-", "fatigue_temp": "-", "fatigue_env": "-", "load_ratio": 0, "frequency": "-", "fatigue_machine": "-", "fatigue_standard": "-", "fatigue_test_control": "Stress", "stress_concentration": "-", "failure_location": "Weld toe (crack initiation and growth)"}}, {"id": "WELD2025:334", "name": "high strength structural steel S960QL | Cruciform welded joint (full penetration weld).", "material_family": "Welded joint", "points": [[284.0, 271620.0, 0], [244.0, 840482.0, 0], [247.0, 978512.0, 0]], "conditions": {"material": "high strength structural steel S960QL", "am_type": "-", "load_ratio": "0", "test_type": "-", "temperature": "-", "surface_treatment": "-"}, "metadata": {"dataset_id": 334, "title": "Fatigue crack growth in cruciform welded joints: Influence of residual stresses and of the weld toe geometry", "doi": "10.1016/j.ijfatigue.2016.09.020", "authors": "Ngoula, D. Tchoffo; Beier, H. Th.; Vormwald, M.", "publication": "INTERNATIONAL JOURNAL OF FATIGUE", "year_of_publication": 2017, "UT": "WOS:000403134000013", "base_material": "high strength structural steel S960QL", "base_young_modulus": 206, "base_yield_strength": 607.23, "base_ultimate_strength": "-", "base_elongation": "-", "weld_material": "-", "weld_young_modulus": "-", "weld_yield_strength": "-", "weld_ultimate_strength": "-", "weld_elongation": "-", "processing": "-", "welding_joint": "Cruciform welded joint (full penetration weld).", "welding_method": "-", "welding_voltage": "-", "welding_current": "-", "welding_speed": "-", "preheat_temp": "-", "welding_env": "-", "residual_stress": "-", "fatigue_specimen_type": "Full-scale cruciform welded joint", "fatigue_specimen_thickness": 10, "fatigue_test_type": "-", "fatigue_temp": "-", "fatigue_env": "-", "load_ratio": 0, "frequency": "-", "fatigue_machine": "-", "fatigue_standard": "-", "fatigue_test_control": "Stress", "stress_concentration": "-", "failure_location": "Weld toe (crack initiation and growth)"}}, {"id": "WELD2025:335", "name": "Steel | Cruciform joint", "material_family": "Welded joint", "points": [[137.0, 3.0, 0], [112.0, 6.0, 0], [93.0, 6.0, 0], [77.0, 13.0, 0], [75.0, 14.0, 0], [80.0, 13.0, 0], [65.0, 25.0, 0], [58.0, 51.0, 0], [176.0, 101127.0, 0], [160.0, 185260.0, 0], [137.0, 276862.0, 0], [121.0, 354979.0, 0], [95.0, 764059.0, 0], [78.0, 1620370.0, 0], [68.0, 2386408.0, 0], [60.0, 4737591.0, 0], [195.0, 380557.0, 0], [212.0, 469168.0, 0], [166.0, 930104.0, 0], [117.0, 2328804.0, 0], [143.0, 4399027.0, 0], [246.0, 1413349.0, 0], [230.0, 1748990.0, 0], [188.0, 2926033.0, 0], [202.0, 3056270.0, 0], [168.0, 5342290.0, 0]], "conditions": {"material": "Steel", "am_type": "-", "load_ratio": "0", "test_type": "Uniaxial fatigue loading", "temperature": "-", "surface_treatment": "-"}, "metadata": {"dataset_id": 335, "title": "Analysis of the thickness effect in thin steel welded structures under uniaxial fatigue loading", "doi": "10.1016/j.ijfatigue.2017.02.011", "authors": "Livieri, Paolo; Tovo, Roberto", "publication": "INTERNATIONAL JOURNAL OF FATIGUE", "year_of_publication": 2017, "UT": "WOS:000403134000021", "base_material": "Steel", "base_young_modulus": 200, "base_yield_strength": "-", "base_ultimate_strength": "-", "base_elongation": "-", "weld_material": "-", "weld_young_modulus": "-", "weld_yield_strength": "-", "weld_ultimate_strength": "-", "weld_elongation": "-", "processing": "-", "welding_joint": "Cruciform joint", "welding_method": "-", "welding_voltage": "-", "welding_current": "-", "welding_speed": "-", "preheat_temp": "-", "welding_env": "-", "residual_stress": "-", "fatigue_specimen_type": "Full-scale welded joints", "fatigue_specimen_thickness": 2, "fatigue_test_type": "Uniaxial fatigue loading", "fatigue_temp": "-", "fatigue_env": "-", "load_ratio": 0, "frequency": "-", "fatigue_machine": "-", "fatigue_standard": "-", "fatigue_test_control": "Stress", "stress_concentration": "2.6", "failure_location": "-"}}, {"id": "WELD2025:336", "name": "Magnesium alloy AZ31 (ISO-MgAl3Zn1) | Butt Joint", "material_family": "Welded joint", "points": [[115.0, 28200.0, 0], [102.0, 63870.0, 0], [104.0, 71797.0, 0], [119.0, 71846.0, 0], [100.0, 109336.0, 0], [98.0, 122877.0, 0], [82.0, 153300.0, 0], [78.0, 186951.0, 0], [81.0, 239003.0, 0], [79.0, 262396.0, 0], [51.0, 304759.0, 0], [50.0, 412959.0, 0], [49.0, 442931.0, 0], [54.0, 413111.0, 0], [40.0, 698028.0, 0], [49.0, 935837.0, 0], [39.0, 10881301.0, 1], [39.0, 12374955.0, 1], [40.0, 14073639.0, 1], [44.0, 10391319.0, 1]], "conditions": {"material": "Magnesium alloy AZ31 (ISO-MgAl3Zn1)", "am_type": "MIG", "load_ratio": "-1", "test_type": "Axial", "temperature": "Room temperature", "surface_treatment": "-"}, "metadata": {"dataset_id": 336, "title": "Critical distance approach for the fatigue strength assessment of magnesium welded joints in contrast to Neuber's effective stress method", "doi": "10.1016/j.ijfatigue.2018.03.004", "authors": "Karakas, O.; Zhang, G.; Sonsino, C. M.", "publication": "INTERNATIONAL JOURNAL OF FATIGUE", "year_of_publication": 2018, "UT": "WOS:000432645700003", "base_material": "Magnesium alloy AZ31 (ISO-MgAl3Zn1)", "base_young_modulus": "-", "base_yield_strength": 197, "base_ultimate_strength": 247, "base_elongation": 14.7, "weld_material": "Magnesium alloy AZ61A", "weld_young_modulus": "-", "weld_yield_strength": "-", "weld_ultimate_strength": "-", "weld_elongation": "-", "processing": "-", "welding_joint": "Butt Joint", "welding_method": "MIG", "welding_voltage": "17.78–19.07", "welding_current": "262.41–321.71", "welding_speed": "12.5–17.33", "preheat_temp": "-", "welding_env": "Argon flow (10–12 L/min)", "residual_stress": "-", "fatigue_specimen_type": "Full-penetration butt weld", "fatigue_specimen_thickness": 5.3, "fatigue_test_type": "Axial", "fatigue_temp": "Room temperature", "fatigue_env": "Air", "load_ratio": -1, "frequency": "15–30", "fatigue_machine": "-", "fatigue_standard": "-", "fatigue_test_control": "Load-controlled", "stress_concentration": "1.88, 3.99", "failure_location": "Weld toe, notch root"}}, {"id": "WELD2025:337", "name": "Magnesium alloy AZ31 (ISO-MgAl3Zn1) | Butt Joint", "material_family": "Welded joint", "points": [[101.0, 2919.0, 0], [64.0, 10657.0, 0], [32.0, 53910.0, 0], [31.0, 80204.0, 0], [31.0, 90154.0, 0], [31.0, 120749.0, 0], [21.0, 109747.0, 0], [21.0, 146983.0, 0], [21.0, 161400.0, 0], [21.0, 179314.0, 0], [21.0, 187896.0, 0], [21.0, 245847.0, 0], [16.0, 415430.0, 0], [16.0, 663079.0, 0], [16.0, 762870.0, 0], [15.0, 1275600.0, 0], [13.0, 1399335.0, 0], [16.0, 2542762.0, 0], [13.0, 4101737.0, 0], [11.0, 10439372.0, 1], [16.0, 10704698.0, 1]], "conditions": {"material": "Magnesium alloy AZ31 (ISO-MgAl3Zn1)", "am_type": "TIG", "load_ratio": "-1", "test_type": "Axial", "temperature": "Room temperature", "surface_treatment": "-"}, "metadata": {"dataset_id": 337, "title": "Critical distance approach for the fatigue strength assessment of magnesium welded joints in contrast to Neuber's effective stress method", "doi": "10.1016/j.ijfatigue.2018.03.004", "authors": "Karakas, O.; Zhang, G.; Sonsino, C. M.", "publication": "INTERNATIONAL JOURNAL OF FATIGUE", "year_of_publication": 2018, "UT": "WOS:000432645700003", "base_material": "Magnesium alloy AZ31 (ISO-MgAl3Zn1)", "base_young_modulus": "-", "base_yield_strength": 197, "base_ultimate_strength": 247, "base_elongation": 14.7, "weld_material": "Magnesium alloy AZ61A", "weld_young_modulus": "-", "weld_yield_strength": "-", "weld_ultimate_strength": "-", "weld_elongation": "-", "processing": "-", "welding_joint": "Butt Joint", "welding_method": "TIG", "welding_voltage": 16, "welding_current": 135, "welding_speed": 5, "preheat_temp": "-", "welding_env": "Argon flow (10–12 L/min)", "residual_stress": "-", "fatigue_specimen_type": "non-fully penetrated butt weld", "fatigue_specimen_thickness": 5.3, "fatigue_test_type": "Axial", "fatigue_temp": "Room temperature", "fatigue_env": "Air", "load_ratio": -1, "frequency": "15–30", "fatigue_machine": "-", "fatigue_standard": "-", "fatigue_test_control": "Load-controlled", "stress_concentration": "6.60, 19.43", "failure_location": "Weld toe, notch root"}}, {"id": "WELD2025:338", "name": "Magnesium alloy AZ31 (ISO-MgAl3Zn1) | Transversal Stiffener", "material_family": "Welded joint", "points": [[117.0, 148282.0, 0], [117.0, 196296.0, 0], [118.0, 215550.0, 0], [120.0, 236691.0, 0], [100.0, 302258.0, 0], [100.0, 324215.0, 0], [100.0, 360178.0, 0], [78.0, 423689.0, 0], [80.0, 516883.0, 0], [79.0, 815324.0, 0], [68.0, 993806.0, 0], [67.0, 1212180.0, 0], [60.0, 10653458.0, 1], [51.0, 10644287.0, 1], [120.0, 176718.0, 1], [96.0, 285047.0, 1], [79.0, 652959.0, 1], [82.0, 949289.0, 1]], "conditions": {"material": "Magnesium alloy AZ31 (ISO-MgAl3Zn1)", "am_type": "MIG", "load_ratio": "-1", "test_type": "Axial", "temperature": "Room temperature", "surface_treatment": "-"}, "metadata": {"dataset_id": 338, "title": "Critical distance approach for the fatigue strength assessment of magnesium welded joints in contrast to Neuber's effective stress method", "doi": "10.1016/j.ijfatigue.2018.03.004", "authors": "Karakas, O.; Zhang, G.; Sonsino, C. M.", "publication": "INTERNATIONAL JOURNAL OF FATIGUE", "year_of_publication": 2018, "UT": "WOS:000432645700003", "base_material": "Magnesium alloy AZ31 (ISO-MgAl3Zn1)", "base_young_modulus": "-", "base_yield_strength": 197, "base_ultimate_strength": 247, "base_elongation": 14.7, "weld_material": "Magnesium alloy AZ61A", "weld_young_modulus": "-", "weld_yield_strength": "-", "weld_ultimate_strength": "-", "weld_elongation": "-", "processing": "-", "welding_joint": "Transversal Stiffener", "welding_method": "MIG", "welding_voltage": 18.6, "welding_current": 312, "welding_speed": 6.67, "preheat_temp": "100–120", "welding_env": "Argon flow (10–12 L/min)", "residual_stress": "-", "fatigue_specimen_type": "transversal stiffener", "fatigue_specimen_thickness": 5.3, "fatigue_test_type": "Axial", "fatigue_temp": "Room temperature", "fatigue_env": "Air", "load_ratio": -1, "frequency": "15–30", "fatigue_machine": "-", "fatigue_standard": "-", "fatigue_test_control": "Load-controlled", "stress_concentration": "1.73, 4.69", "failure_location": "Weld toe, notch root"}}, {"id": "WELD2025:339", "name": "Magnesium alloy AZ31 (ISO-MgAl3Zn1) | Butt Joint", "material_family": "Welded joint", "points": [[81.0, 37143.0, 0], [80.0, 49035.0, 0], [83.0, 55680.0, 0], [82.0, 65475.0, 0], [59.0, 70295.0, 0], [60.0, 101789.0, 0], [63.0, 114253.0, 0], [40.0, 306172.0, 0], [41.0, 316947.0, 0], [41.0, 339753.0, 0], [40.0, 364200.0, 0], [40.0, 423316.0, 0], [41.0, 475183.0, 0], [40.0, 552382.0, 0], [42.0, 664597.0, 0], [31.0, 975060.0, 0], [21.0, 9657640.0, 1], [41.0, 14265559.0, 1], [31.0, 34019692.0, 1], [81.0, 76993.0, 1], [60.0, 181530.0, 1]], "conditions": {"material": "Magnesium alloy AZ31 (ISO-MgAl3Zn1)", "am_type": "MIG", "load_ratio": "0", "test_type": "Axial", "temperature": "Room temperature", "surface_treatment": "-"}, "metadata": {"dataset_id": 339, "title": "Critical distance approach for the fatigue strength assessment of magnesium welded joints in contrast to Neuber's effective stress method", "doi": "10.1016/j.ijfatigue.2018.03.004", "authors": "Karakas, O.; Zhang, G.; Sonsino, C. M.", "publication": "INTERNATIONAL JOURNAL OF FATIGUE", "year_of_publication": 2018, "UT": "WOS:000432645700003", "base_material": "Magnesium alloy AZ31 (ISO-MgAl3Zn1)", "base_young_modulus": "-", "base_yield_strength": 197, "base_ultimate_strength": 247, "base_elongation": 14.7, "weld_material": "Magnesium alloy AZ61A", "weld_young_modulus": "-", "weld_yield_strength": "-", "weld_ultimate_strength": "-", "weld_elongation": "-", "processing": "-", "welding_joint": "Butt Joint", "welding_method": "MIG", "welding_voltage": "17.78–19.07", "welding_current": "262.41–321.71", "welding_speed": "12.5–17.33", "preheat_temp": "-", "welding_env": "Argon flow (10–12 L/min)", "residual_stress": "-", "fatigue_specimen_type": "Full-penetration butt weld", "fatigue_specimen_thickness": 5.3, "fatigue_test_type": "Axial", "fatigue_temp": "Room temperature", "fatigue_env": "Air", "load_ratio": 0, "frequency": "15–30", "fatigue_machine": "-", "fatigue_standard": "-", "fatigue_test_control": "Load-controlled", "stress_concentration": "1.88, 3.99", "failure_location": "Weld toe, notch root"}}, {"id": "WELD2025:340", "name": "Magnesium alloy AZ31 (ISO-MgAl3Zn1) | Butt Joint", "material_family": "Welded joint", "points": [[30.0, 22697.0, 0], [31.0, 41417.0, 0], [19.0, 47699.0, 0], [20.0, 62230.0, 0], [25.0, 76558.0, 0], [25.0, 85944.0, 0], [21.0, 100000.0, 0], [21.0, 116225.0, 0], [15.0, 184938.0, 0], [15.0, 205222.0, 0], [15.0, 238504.0, 0], [15.0, 304122.0, 0], [15.0, 511884.0, 0], [11.0, 796035.0, 0], [10.0, 9693150.0, 1], [16.0, 9782803.0, 1], [26.0, 68979.0, 1], [33.0, 104490.0, 1]], "conditions": {"material": "Magnesium alloy AZ31 (ISO-MgAl3Zn1)", "am_type": "TIG", "load_ratio": "0", "test_type": "Axial", "temperature": "Room temperature", "surface_treatment": "-"}, "metadata": {"dataset_id": 340, "title": "Critical distance approach for the fatigue strength assessment of magnesium welded joints in contrast to Neuber's effective stress method", "doi": "10.1016/j.ijfatigue.2018.03.004", "authors": "Karakas, O.; Zhang, G.; Sonsino, C. M.", "publication": "INTERNATIONAL JOURNAL OF FATIGUE", "year_of_publication": 2018, "UT": "WOS:000432645700003", "base_material": "Magnesium alloy AZ31 (ISO-MgAl3Zn1)", "base_young_modulus": "-", "base_yield_strength": 197, "base_ultimate_strength": 247, "base_elongation": 14.7, "weld_material": "Magnesium alloy AZ61A", "weld_young_modulus": "-", "weld_yield_strength": "-", "weld_ultimate_strength": "-", "weld_elongation": "-", "processing": "-", "welding_joint": "Butt Joint", "welding_method": "TIG", "welding_voltage": 16, "welding_current": 135, "welding_speed": 6, "preheat_temp": "-", "welding_env": "Argon flow (10–12 L/min)", "residual_stress": "-", "fatigue_specimen_type": "non-fully penetrated butt weld", "fatigue_specimen_thickness": 5.3, "fatigue_test_type": "Axial", "fatigue_temp": "Room temperature", "fatigue_env": "Air", "load_ratio": 0, "frequency": "15–30", "fatigue_machine": "-", "fatigue_standard": "-", "fatigue_test_control": "Load-controlled", "stress_concentration": "6.60, 19.43", "failure_location": "Weld toe, notch root"}}, {"id": "WELD2025:341", "name": "Magnesium alloy AZ31 (ISO-MgAl3Zn1) | Transversal Stiffener", "material_family": "Welded joint", "points": [[99.0, 74292.0, 0], [100.0, 78712.0, 0], [80.0, 123738.0, 0], [79.0, 131116.0, 0], [83.0, 143796.0, 0], [80.0, 157771.0, 0], [81.0, 179174.0, 0], [61.0, 201441.0, 0], [61.0, 265934.0, 0], [61.0, 302029.0, 0], [62.0, 355095.0, 0], [52.0, 626577.0, 0], [49.0, 1240385.0, 0], [51.0, 1545078.0, 0], [30.0, 9528741.0, 1], [42.0, 9404488.0, 1], [50.0, 10426890.0, 1], [51.0, 9503878.0, 1], [52.0, 4857630.0, 1], [102.0, 53723.0, 1]], "conditions": {"material": "Magnesium alloy AZ31 (ISO-MgAl3Zn1)", "am_type": "MIG", "load_ratio": "0", "test_type": "Axial", "temperature": "Room temperature", "surface_treatment": "-"}, "metadata": {"dataset_id": 341, "title": "Critical distance approach for the fatigue strength assessment of magnesium welded joints in contrast to Neuber's effective stress method", "doi": "10.1016/j.ijfatigue.2018.03.004", "authors": "Karakas, O.; Zhang, G.; Sonsino, C. M.", "publication": "INTERNATIONAL JOURNAL OF FATIGUE", "year_of_publication": 2018, "UT": "WOS:000432645700003", "base_material": "Magnesium alloy AZ31 (ISO-MgAl3Zn1)", "base_young_modulus": "-", "base_yield_strength": 197, "base_ultimate_strength": 247, "base_elongation": 14.7, "weld_material": "Magnesium alloy AZ61A", "weld_young_modulus": "-", "weld_yield_strength": "-", "weld_ultimate_strength": "-", "weld_elongation": "-", "processing": "-", "welding_joint": "Transversal Stiffener", "welding_method": "MIG", "welding_voltage": 18.6, "welding_current": 312, "welding_speed": 6.67, "preheat_temp": "100–120", "welding_env": "Argon flow (10–12 L/min)", "residual_stress": "-", "fatigue_specimen_type": "transversal stiffener", "fatigue_specimen_thickness": 5.3, "fatigue_test_type": "Axial", "fatigue_temp": "Room temperature", "fatigue_env": "Air", "load_ratio": 0, "frequency": "15–30", "fatigue_machine": "-", "fatigue_standard": "-", "fatigue_test_control": "Load-controlled", "stress_concentration": "1.73, 4.69", "failure_location": "Weld toe, notch root"}}, {"id": "WELD2025:342", "name": "Magnesium alloy AZ31 (ISO-MgAl3Zn1) | Butt Joint", "material_family": "Welded joint", "points": [[58.0, 35680.0, 0], [59.0, 67989.0, 0], [57.0, 77159.0, 0], [32.0, 309839.0, 0], [30.0, 563655.0, 0], [28.0, 1383112.0, 0]], "conditions": {"material": "Magnesium alloy AZ31 (ISO-MgAl3Zn1)", "am_type": "MIG", "load_ratio": "0.5", "test_type": "Axial", "temperature": "Room temperature", "surface_treatment": "-"}, "metadata": {"dataset_id": 342, "title": "Critical distance approach for the fatigue strength assessment of magnesium welded joints in contrast to Neuber's effective stress method", "doi": "10.1016/j.ijfatigue.2018.03.004", "authors": "Karakas, O.; Zhang, G.; Sonsino, C. M.", "publication": "INTERNATIONAL JOURNAL OF FATIGUE", "year_of_publication": 2018, "UT": "WOS:000432645700003", "base_material": "Magnesium alloy AZ31 (ISO-MgAl3Zn1)", "base_young_modulus": "-", "base_yield_strength": 197, "base_ultimate_strength": 247, "base_elongation": 14.7, "weld_material": "Magnesium alloy AZ61A", "weld_young_modulus": "-", "weld_yield_strength": "-", "weld_ultimate_strength": "-", "weld_elongation": "-", "processing": "-", "welding_joint": "Butt Joint", "welding_method": "MIG", "welding_voltage": "17.78–19.07", "welding_current": "262.41–321.71", "welding_speed": "12.5–17.33", "preheat_temp": "-", "welding_env": "Argon flow (10–12 L/min)", "residual_stress": "-", "fatigue_specimen_type": "Full-penetration butt weld", "fatigue_specimen_thickness": 5.3, "fatigue_test_type": "Axial", "fatigue_temp": "Room temperature", "fatigue_env": "Air", "load_ratio": 0.5, "frequency": "15–30", "fatigue_machine": "-", "fatigue_standard": "-", "fatigue_test_control": "Load-controlled", "stress_concentration": "1.88, 3.99", "failure_location": "Weld toe, notch root"}}, {"id": "WELD2025:343", "name": "Magnesium alloy AZ31 (ISO-MgAl3Zn1) | Butt Joint", "material_family": "Welded joint", "points": [[19.0, 45708.0, 0], [19.0, 65310.0, 0], [19.0, 82225.0, 0], [20.0, 144568.0, 0], [11.0, 210802.0, 0], [12.0, 239291.0, 0], [11.0, 250536.0, 0], [11.0, 392543.0, 0], [37.0, 463928.0, 0]], "conditions": {"material": "Magnesium alloy AZ31 (ISO-MgAl3Zn1)", "am_type": "TIG", "load_ratio": "0.5", "test_type": "Axial", "temperature": "Room temperature", "surface_treatment": "-"}, "metadata": {"dataset_id": 343, "title": "Critical distance approach for the fatigue strength assessment of magnesium welded joints in contrast to Neuber's effective stress method", "doi": "10.1016/j.ijfatigue.2018.03.004", "authors": "Karakas, O.; Zhang, G.; Sonsino, C. M.", "publication": "INTERNATIONAL JOURNAL OF FATIGUE", "year_of_publication": 2018, "UT": "WOS:000432645700003", "base_material": "Magnesium alloy AZ31 (ISO-MgAl3Zn1)", "base_young_modulus": "-", "base_yield_strength": 197, "base_ultimate_strength": 247, "base_elongation": 14.7, "weld_material": "Magnesium alloy AZ61A", "weld_young_modulus": "-", "weld_yield_strength": "-", "weld_ultimate_strength": "-", "weld_elongation": "-", "processing": "-", "welding_joint": "Butt Joint", "welding_method": "TIG", "welding_voltage": 16, "welding_current": 135, "welding_speed": 6, "preheat_temp": "-", "welding_env": "Argon flow (10–12 L/min)", "residual_stress": "-", "fatigue_specimen_type": "non-fully penetrated butt weld", "fatigue_specimen_thickness": 5.3, "fatigue_test_type": "Axial", "fatigue_temp": "Room temperature", "fatigue_env": "Air", "load_ratio": 0.5, "frequency": "15–30", "fatigue_machine": "-", "fatigue_standard": "-", "fatigue_test_control": "Load-controlled", "stress_concentration": "6.60, 19.43", "failure_location": "Weld toe, notch root"}}, {"id": "WELD2025:344", "name": "Magnesium alloy AZ31 (ISO-MgAl3Zn1) | Transversal Stiffener", "material_family": "Welded joint", "points": [[79.0, 29046.0, 0], [77.0, 39630.0, 0], [78.0, 51650.0, 0], [58.0, 88595.0, 0], [58.0, 97142.0, 0], [60.0, 109015.0, 0], [37.0, 279552.0, 0], [39.0, 306578.0, 0], [33.0, 437732.0, 0], [34.0, 526330.0, 0], [34.0, 618417.0, 0], [37.0, 618687.0, 0], [28.0, 5138063.0, 1], [79.0, 32217.0, 1]], "conditions": {"material": "Magnesium alloy AZ31 (ISO-MgAl3Zn1)", "am_type": "MIG", "load_ratio": "0.5", "test_type": "Axial", "temperature": "Room temperature", "surface_treatment": "-"}, "metadata": {"dataset_id": 344, "title": "Critical distance approach for the fatigue strength assessment of magnesium welded joints in contrast to Neuber's effective stress method", "doi": "10.1016/j.ijfatigue.2018.03.004", "authors": "Karakas, O.; Zhang, G.; Sonsino, C. M.", "publication": "INTERNATIONAL JOURNAL OF FATIGUE", "year_of_publication": 2018, "UT": "WOS:000432645700003", "base_material": "Magnesium alloy AZ31 (ISO-MgAl3Zn1)", "base_young_modulus": "-", "base_yield_strength": 197, "base_ultimate_strength": 247, "base_elongation": 14.7, "weld_material": "Magnesium alloy AZ61A", "weld_young_modulus": "-", "weld_yield_strength": "-", "weld_ultimate_strength": "-", "weld_elongation": "-", "processing": "-", "welding_joint": "Transversal Stiffener", "welding_method": "MIG", "welding_voltage": 18.6, "welding_current": 312, "welding_speed": 6.67, "preheat_temp": "100–120", "welding_env": "Argon flow (10–12 L/min)", "residual_stress": "-", "fatigue_specimen_type": "transversal stiffener", "fatigue_specimen_thickness": 5.3, "fatigue_test_type": "Axial", "fatigue_temp": "Room temperature", "fatigue_env": "Air", "load_ratio": 0.5, "frequency": "15–30", "fatigue_machine": "-", "fatigue_standard": "-", "fatigue_test_control": "Load-controlled", "stress_concentration": "1.73, 4.69", "failure_location": "Weld toe, notch root"}}, {"id": "WELD2025:345", "name": "AA6061-T6 aluminum alloy | Butt joint.", "material_family": "Welded joint", "points": [[70.0, 128122.0, 0], [70.0, 212498.0, 0], [71.0, 238057.0, 0], [71.0, 446914.0, 0], [65.0, 266691.0, 0], [65.0, 596739.0, 0], [60.0, 475478.0, 0], [60.0, 641468.0, 0], [60.0, 847717.0, 0], [47.0, 2307962.0, 0], [47.0, 2506704.0, 0], [46.0, 4200668.0, 0], [41.0, 3867621.0, 0], [42.0, 6029330.0, 0], [42.0, 7336195.0, 0], [41.0, 8050625.0, 0], [39.0, 10529834.0, 1], [38.0, 10314612.0, 1], [35.0, 9897276.0, 1]], "conditions": {"material": "AA6061-T6 aluminum alloy", "am_type": "GMAW (Gas Metal Arc Welding).", "load_ratio": "0.67", "test_type": "Uniaxial high-cycle fatigue (HCF) tests", "temperature": "Room temperature", "surface_treatment": "T6 condition (solution heat treatment followed by artificial aging)"}, "metadata": {"dataset_id": 345, "title": "Fatigue performances of FSW and GMAW aluminum alloys welded joints: Competition between microstructural and structural-contact-fretting crack initiation", "doi": "10.1016/j.ijfatigue.2018.06.020", "authors": "Texier, D.; Atmani, F.; Bocher, P.; Nadeau, F.; Chen, J.; Zedan, Y.; Vanderesse, N.; Demers, V.", "publication": "INTERNATIONAL JOURNAL OF FATIGUE", "year_of_publication": 2018, "UT": "WOS:000450377100020", "base_material": "AA6061-T6 aluminum alloy", "base_young_modulus": "-", "base_yield_strength": 244.5, "base_ultimate_strength": 281.3, "base_elongation": "-", "weld_material": "AWS ER5356", "weld_young_modulus": "-", "weld_yield_strength": 138.1, "weld_ultimate_strength": 231.9, "weld_elongation": "-", "processing": "T6 condition (solution heat treatment followed by artificial aging)", "welding_joint": "Butt joint.", "welding_method": "GMAW (Gas Metal Arc Welding).", "welding_voltage": "23, 24.7, 24.9", "welding_current": "240, 237, 236", "welding_speed": "8.33, 7.5, 7.5", "preheat_temp": "-", "welding_env": "High purity argon inert gas (for GMAW).", "residual_stress": "-", "fatigue_specimen_type": "Standard", "fatigue_specimen_thickness": 9.4, "fatigue_test_type": "Uniaxial high-cycle fatigue (HCF) tests", "fatigue_temp": "Room temperature", "fatigue_env": "-", "load_ratio": 0.67, "frequency": 20, "fatigue_machine": "MTS Landmark (100 kN) servo-hydraulic machine", "fatigue_standard": "ASTM E466", "fatigue_test_control": "Load control", "stress_concentration": "-", "failure_location": "Interface of pass #2/pass #3 (top surface), Interface of pass #2/HAZ (top surface), Notch root"}}, {"id": "WELD2025:346", "name": "AA6061-T6 aluminum alloy | Butt joint.", "material_family": "Welded joint", "points": [[70.0, 538198.0, 0], [70.0, 682466.0, 0], [70.0, 748927.0, 0], [65.0, 480413.0, 0], [65.0, 856516.0, 0], [65.0, 1000000.0, 0], [65.0, 1131909.0, 0], [62.0, 830391.0, 0], [62.0, 1086112.0, 0], [62.0, 1450224.0, 0], [57.0, 1693166.0, 0], [56.0, 1693166.0, 0], [56.0, 1997324.0, 0], [54.0, 1607970.0, 0], [52.0, 2405282.0, 0], [54.0, 2779369.0, 0], [56.0, 2957005.0, 0], [50.0, 3635282.0, 0], [48.0, 8477174.0, 0], [42.0, 8834629.0, 0], [42.0, 10000000.0, 1], [47.0, 10529834.0, 1], [48.0, 10208657.0, 1]], "conditions": {"material": "AA6061-T6 aluminum alloy", "am_type": "FSW (Friction Stir Welding)", "load_ratio": "0.67", "test_type": "Uniaxial high-cycle fatigue (HCF) tests", "temperature": "Room temperature", "surface_treatment": "T6 condition (solution heat treatment followed by artificial aging)"}, "metadata": {"dataset_id": 346, "title": "Fatigue performances of FSW and GMAW aluminum alloys welded joints: Competition between microstructural and structural-contact-fretting crack initiation", "doi": "10.1016/j.ijfatigue.2018.06.020", "authors": "Texier, D.; Atmani, F.; Bocher, P.; Nadeau, F.; Chen, J.; Zedan, Y.; Vanderesse, N.; Demers, V.", "publication": "INTERNATIONAL JOURNAL OF FATIGUE", "year_of_publication": 2018, "UT": "WOS:000450377100020", "base_material": "AA6061-T6 aluminum alloy", "base_young_modulus": "-", "base_yield_strength": 244.5, "base_ultimate_strength": 281.3, "base_elongation": "-", "weld_material": "-", "weld_young_modulus": "-", "weld_yield_strength": 154.4, "weld_ultimate_strength": 231.2, "weld_elongation": "-", "processing": "T6 condition (solution heat treatment followed by artificial aging)", "welding_joint": "Butt joint.", "welding_method": "FSW (Friction Stir Welding)", "welding_voltage": "-", "welding_current": "-", "welding_speed": 6.67, "preheat_temp": "-", "welding_env": "-", "residual_stress": "-", "fatigue_specimen_type": "Standard", "fatigue_specimen_thickness": 9.4, "fatigue_test_type": "Uniaxial high-cycle fatigue (HCF) tests", "fatigue_temp": "Room temperature", "fatigue_env": "-", "load_ratio": 0.67, "frequency": 20, "fatigue_machine": "MTS Landmark (100 kN) servo-hydraulic machine", "fatigue_standard": "ASTM E466", "fatigue_test_control": "Load control", "stress_concentration": "-", "failure_location": "Notch root, Nugget zone (NZ) close to TMAZ at the crown surface (retreating side)."}}, {"id": "WELD2025:347", "name": "6063-T6 aluminum alloy | Fillet weld", "material_family": "Welded joint", "points": [[55.0, 15568.0, 0], [60.0, 40310.0, 0], [56.0, 46058.0, 0], [50.0, 62007.0, 0], [50.0, 70107.0, 0], [45.0, 152669.0, 0], [44.0, 165715.0, 0], [44.0, 470636.0, 0], [40.0, 480540.0, 0], [40.0, 375910.0, 0], [36.0, 346527.0, 0], [38.0, 543495.0, 0], [32.0, 555139.0, 0], [39.0, 1364949.0, 0], [36.0, 1913992.0, 0], [34.0, 1914436.0, 0], [40.0, 2347543.0, 0], [30.0, 3295177.0, 0], [32.0, 1352353.0, 0], [27.0, 2526475.0, 0], [24.0, 1661435.0, 0], [23.0, 3039558.0, 0], [49.0, 5713662.0, 0], [40.0, 21192206.0, 0], [32.0, 20782858.0, 0], [27.0, 7029927.0, 0], [24.0, 6962197.0, 0], [24.0, 10167374.0, 0], [22.0, 19577897.0, 0], [20.0, 19587324.0, 0], [11.0, 35198813.0, 0], [10.0, 20054481.0, 0]], "conditions": {"material": "6063-T6 aluminum alloy", "am_type": "Gas Metal Arc Welding (GMAW)", "load_ratio": "-", "test_type": "Axial (constant amplitude displacement)", "temperature": "-", "surface_treatment": "Heat treatment (6 hours at 182 °C to bring tube to T6 temper), mechanical straightening"}, "metadata": {"dataset_id": 347, "title": "A fracture mechanics study of aluminum alloy 6063 light poles", "doi": "10.1016/j.ijfatigue.2019.05.027", "authors": "Daneshkhah, Ali Reza; Menzemer, Craig C.", "publication": "INTERNATIONAL JOURNAL OF FATIGUE", "year_of_publication": 2019, "UT": "WOS:000472688800038", "base_material": "6063-T6 aluminum alloy", "base_young_modulus": "-", "base_yield_strength": 213.7, "base_ultimate_strength": 241.3, "base_elongation": "-", "weld_material": "4043 aluminum alloy", "weld_young_modulus": "-", "weld_yield_strength": "-", "weld_ultimate_strength": 201.3, "weld_elongation": "-", "processing": "Heat treatment (6 hours at 182 °C to bring tube to T6 temper), mechanical straightening", "welding_joint": "Fillet weld", "welding_method": "Gas Metal Arc Welding (GMAW)", "welding_voltage": "-", "welding_current": "-", "welding_speed": "-", "preheat_temp": "-", "welding_env": "-", "residual_stress": "-", "fatigue_specimen_type": "Full-scale (light-pole specimens)", "fatigue_specimen_thickness": 6.35, "fatigue_test_type": "Axial (constant amplitude displacement)", "fatigue_temp": "-", "fatigue_env": "-", "load_ratio": "-", "frequency": 1, "fatigue_machine": "Equipment capable of applying constant amplitude displacements", "fatigue_standard": "-", "fatigue_test_control": "Displacement", "stress_concentration": "-", "failure_location": "Weld toe"}}, {"id": "WELD2025:350", "name": "EN AW-6082-T6 (AlMgSi1) | Butt joint", "material_family": "Welded joint", "points": [[84.0, 8327.0, 0], [66.0, 37673.0, 0], [49.0, 111346.0, 0], [43.0, 299859.0, 0], [34.0, 703827.0, 0], [26.0, 10070963.0, 1], [98.0, 6842.0, 0], [98.0, 12739.0, 0], [83.0, 56953.0, 0], [81.0, 80456.0, 0], [68.0, 160670.0, 0], [58.0, 158961.0, 0], [48.0, 413724.0, 0], [50.0, 564424.0, 0], [47.0, 612007.0, 0], [60.0, 796564.0, 0], [49.0, 992374.0, 0], [43.0, 2301017.0, 0], [41.0, 3483711.0, 0], [46.0, 4090834.0, 0], [42.0, 9931278.0, 1], [35.0, 9940569.0, 1]], "conditions": {"material": "EN AW-6082-T6 (AlMgSi1)", "am_type": "Laser beam welding (LBW)", "load_ratio": "0.1.", "test_type": "Axial loading", "temperature": "-", "surface_treatment": "Stress relief heat treatment"}, "metadata": {"dataset_id": 350, "title": "Fatigue assessment of additively manufactured AlSi10Mg laser beam welded to rolled EN AW-6082-T6 sheet metal", "doi": "10.1016/j.ijfatigue.2020.105805", "authors": "Moeller, Benjamin; Schnabel, Kai; Wagener, Rainer; Kaufmann, Heinz; Melz, Tobias", "publication": "INTERNATIONAL JOURNAL OF FATIGUE", "year_of_publication": 2020, "UT": "WOS:000562720100003", "base_material": "EN AW-6082-T6 (AlMgSi1)", "base_young_modulus": 70, "base_yield_strength": "250–260", "base_ultimate_strength": "290–310", "base_elongation": "6–8", "weld_material": "AlSi10Mg (additively manufactured)", "weld_young_modulus": "61–86", "weld_yield_strength": "185–215", "weld_ultimate_strength": "300–370", "weld_elongation": "2–4", "processing": "Stress relief heat treatment", "welding_joint": "Butt joint", "welding_method": "Laser beam welding (LBW)", "welding_voltage": "-", "welding_current": "-", "welding_speed": 118, "preheat_temp": "-", "welding_env": "Argon shielding gas", "residual_stress": "-", "fatigue_specimen_type": "Butt joint", "fatigue_specimen_thickness": 2, "fatigue_test_type": "Axial loading", "fatigue_temp": "-", "fatigue_env": "-", "load_ratio": "0.1.", "frequency": "20–50", "fatigue_machine": "Servo-hydraulic driven test rigs", "fatigue_standard": "IIW recommendations for fatigue assessment of welded joints", "fatigue_test_control": "Stress-controlled", "stress_concentration": "-", "failure_location": "Weld toe, middle of weld seam"}}, {"id": "WELD2025:351", "name": "EN AW-6082-T6 (AlMgSi1) | Lap joint (driven through)", "material_family": "Welded joint", "points": [[41.0, 5879.0, 0], [33.0, 21677.0, 0], [23.0, 73710.0, 0], [15.0, 315130.0, 0], [13.0, 924077.0, 0], [40.0, 25763.0, 0],
