Repository: yunyunfanfan/S-PA-CBB

# S-PA-CBB

Official research code, processed curve records, evaluation outputs, and manuscript source for:

> **From Physics to Selective Generation: Conditional Brownian Bridges for Sparse S–N Curve Reconstruction and Fatigue Decision-Making**

S-PA-CBB reconstructs a complete probabilistic stress–life (S–N) curve from only two to four observed fatigue tests. The method first fits an interpretable Basquin state, diagnoses whether that state is sufficient, and applies a ControlNet-style conditional Brownian-bridge residual only to curves that benefit from correction.

File: external_data/weld2025_disjoint_curves.json (part 16 of 223)
[39.0, 29219.0, 0], [31.0, 43585.0, 0], [32.0, 56730.0, 0], [29.0, 75502.0, 0], [25.0, 126344.0, 0], [24.0, 160649.0, 0], [19.0, 415237.0, 0], [18.0, 465526.0, 0], [16.0, 957560.0, 0], [14.0, 1060993.0, 0], [16.0, 1275091.0, 0], [13.0, 3826133.0, 0], [14.0, 10131779.0, 1], [12.0, 10127043.0, 1]], "conditions": {"material": "EN AW-6082-T6 (AlMgSi1)", "am_type": "Laser beam welding (LBW)", "load_ratio": "0.1", "test_type": "Axial loading", "temperature": "-", "surface_treatment": "Stress relief heat treatment"}, "metadata": {"dataset_id": 351, "title": "Fatigue assessment of additively manufactured AlSi10Mg laser beam welded to rolled EN AW-6082-T6 sheet metal", "doi": "10.1016/j.ijfatigue.2020.105805", "authors": "Moeller, Benjamin; Schnabel, Kai; Wagener, Rainer; Kaufmann, Heinz; Melz, Tobias", "publication": "INTERNATIONAL JOURNAL OF FATIGUE", "year_of_publication": 2020, "UT": "WOS:000562720100003", "base_material": "EN AW-6082-T6 (AlMgSi1)", "base_young_modulus": 70, "base_yield_strength": "250–260", "base_ultimate_strength": "290–310", "base_elongation": "6–8", "weld_material": "AlSi10Mg (additively manufactured)", "weld_young_modulus": "61–86", "weld_yield_strength": "185–215", "weld_ultimate_strength": "300–370", "weld_elongation": "2–4", "processing": "Stress relief heat treatment", "welding_joint": "Lap joint (driven through)", "welding_method": "Laser beam welding (LBW)", "welding_voltage": "-", "welding_current": "-", "welding_speed": 83, "preheat_temp": "-", "welding_env": "Argon shielding gas", "residual_stress": "-", "fatigue_specimen_type": "Lap joint (driven through)", "fatigue_specimen_thickness": 2, "fatigue_test_type": "Axial loading", "fatigue_temp": "-", "fatigue_env": "-", "load_ratio": 0.1, "frequency": "20–50", "fatigue_machine": "Servo-hydraulic driven test rigs", "fatigue_standard": "IIW recommendations for fatigue assessment of welded joints", "fatigue_test_control": "Stress-controlled", "stress_concentration": "14.3", "failure_location": "Weld root"}}, {"id": "WELD2025:352", "name": "EN AW-6082-T6 (AlMgSi1) | Lap joint (fillet welds)", "material_family": "Welded joint", "points": [[109.0, 9541.0, 0], [120.0, 9643.0, 0], [97.0, 10601.0, 0], [116.0, 13808.0, 0], [102.0, 20729.0, 0], [83.0, 30783.0, 0], [67.0, 122248.0, 0], [48.0, 171561.0, 0], [50.0, 282062.0, 0], [43.0, 480974.0, 0], [38.0, 546976.0, 0], [49.0, 745691.0, 0], [41.0, 838562.0, 0], [42.0, 2459055.0, 0], [33.0, 9328191.0, 1]], "conditions": {"material": "EN AW-6082-T6 (AlMgSi1)", "am_type": "Laser beam welding (LBW)", "load_ratio": "0.1", "test_type": "Axial loading", "temperature": "-", "surface_treatment": "Stress relief heat treatment"}, "metadata": {"dataset_id": 352, "title": "Fatigue assessment of additively manufactured AlSi10Mg laser beam welded to rolled EN AW-6082-T6 sheet metal", "doi": "10.1016/j.ijfatigue.2020.105805", "authors": "Moeller, Benjamin; Schnabel, Kai; Wagener, Rainer; Kaufmann, Heinz; Melz, Tobias", "publication": "INTERNATIONAL JOURNAL OF FATIGUE", "year_of_publication": 2020, "UT": "WOS:000562720100003", "base_material": "EN AW-6082-T6 (AlMgSi1)", "base_young_modulus": 70, "base_yield_strength": "250–260", "base_ultimate_strength": "290–310", "base_elongation": "6–8", "weld_material": "AlSi10Mg (additively manufactured)", "weld_young_modulus": "61–86", "weld_yield_strength": "185–215", "weld_ultimate_strength": "300–370", "weld_elongation": "2–4", "processing": "Stress relief heat treatment", "welding_joint": "Lap joint (fillet welds)", "welding_method": "Laser beam welding (LBW)", "welding_voltage": "-", "welding_current": "-", "welding_speed": 33, "preheat_temp": "-", "welding_env": "Argon shielding gas", "residual_stress": "-", "fatigue_specimen_type": "Lap joint (fillet welds)", "fatigue_specimen_thickness": 2, "fatigue_test_type": "Axial loading", "fatigue_temp": "-", "fatigue_env": "-", "load_ratio": 0.1, "frequency": "20–50", "fatigue_machine": "Servo-hydraulic driven test rigs", "fatigue_standard": "IIW recommendations for fatigue assessment of welded joints", "fatigue_test_control": "Stress-controlled", "stress_concentration": "14.3", "failure_location": "Weld toe, weld root"}}, {"id": "WELD2025:353", "name": "EN AW-6082-T6 (AlMgSi1) | Peel T-joint.", "material_family": "Welded joint", "points": [[8.0, 5595.0, 0], [6.0, 5668.0, 0], [5.0, 9921.0, 0], [3.0, 65401.0, 0], [8.0, 978.0, 1], [5.0, 14393.0, 0], [4.0, 15799.0, 0], [4.0, 24599.0, 0], [4.0, 26685.0, 0], [4.0, 47176.0, 0], [3.0, 72618.0, 0], [3.0, 83493.0, 0], [3.0, 137816.0, 0], [2.0, 178029.0, 0], [3.0, 214386.0, 0], [2.0, 468448.0, 0], [2.0, 847653.0, 0], [2.0, 1009201.0, 0], [1.0, 1465958.0, 0], [1.0, 6965191.0, 0], [1.0, 10583398.0, 1]], "conditions": {"material": "EN AW-6082-T6 (AlMgSi1)", "am_type": "Laser beam welding (LBW)", "load_ratio": "0.1", "test_type": "Axial loading", "temperature": "-", "surface_treatment": "Stress relief heat treatment"}, "metadata": {"dataset_id": 353, "title": "Fatigue assessment of additively manufactured AlSi10Mg laser beam welded to rolled EN AW-6082-T6 sheet metal", "doi": "10.1016/j.ijfatigue.2020.105805", "authors": "Moeller, Benjamin; Schnabel, Kai; Wagener, Rainer; Kaufmann, Heinz; Melz, Tobias", "publication": "INTERNATIONAL JOURNAL OF FATIGUE", "year_of_publication": 2020, "UT": "WOS:000562720100003", "base_material": "EN AW-6082-T6 (AlMgSi1)", "base_young_modulus": 70, "base_yield_strength": "250–260", "base_ultimate_strength": "290–310", "base_elongation": "6–8", "weld_material": "AlSi10Mg (additively manufactured)", "weld_young_modulus": "61–86", "weld_yield_strength": "185–215", "weld_ultimate_strength": "300–370", "weld_elongation": "2–4", "processing": "Stress relief heat treatment", "welding_joint": "Peel T-joint.", "welding_method": "Laser beam welding (LBW)", "welding_voltage": "-", "welding_current": "-", "welding_speed": "-", "preheat_temp": "-", "welding_env": "Argon shielding gas", "residual_stress": "-", "fatigue_specimen_type": "Peel T-joint.", "fatigue_specimen_thickness": 2, "fatigue_test_type": "Axial loading", "fatigue_temp": "-", "fatigue_env": "-", "load_ratio": 0.1, "frequency": "20–50", "fatigue_machine": "Servo-hydraulic driven test rigs", "fatigue_standard": "IIW recommendations for fatigue assessment of welded joints", "fatigue_test_control": "Stress-controlled", "stress_concentration": "108.9", "failure_location": "Weld seam (peel or diagonal fracture)."}}, {"id": "WELD2025:356", "name": "AA6005-T6 | Lap joint", "material_family": "Welded joint", "points": [[312.0, 36021.0, 0], [275.0, 128410.0, 0], [258.0, 138125.0, 0], [229.0, 203092.0, 0], [195.0, 184913.0, 0], [239.0, 125761.0, 0], [152.0, 1501311.0, 0], [92.0, 2662805.0, 1], [17.0, 37554.0, 0], [15.0, 82900.0, 0], [15.0, 89172.0, 0], [15.0, 123168.0, 0], [16.0, 163181.0, 0], [14.0, 170125.0, 0]], "conditions": {"material": "AA6005-T6", "am_type": "Friction stir welding (FSW)", "load_ratio": "0.1.", "test_type": "Cantilever bending fatigue test", "temperature": "Room temperature", "surface_treatment": "-"}, "metadata": {"dataset_id": 356, "title": "Fatigue resistance characterization of frictions stir welds between complex aluminum extrusions: An experimental and finite element study", "doi": "10.1016/j.ijfatigue.2020.105861", "authors": "Yu, Yifei; Wang, Ping; Pei, Xianjun; Dong, Pingsha; Fang, Hongyuan", "publication": "INTERNATIONAL JOURNAL OF FATIGUE", "year_of_publication": 2020, "UT": "WOS:000569748100004", "base_material": "AA6005-T6", "base_young_modulus": "-", "base_yield_strength": "-", "base_ultimate_strength": "-", "base_elongation": "-", "weld_material": "AA6005-T6 (friction stir welded)", "weld_young_modulus": "-", "weld_yield_strength": "-", "weld_ultimate_strength": "-", "weld_elongation": "-", "processing": "-", "welding_joint": "Lap joint", "welding_method": "Friction stir welding (FSW)", "welding_voltage": "-", "welding_current": "-", "welding_speed": 33.33, "preheat_temp": "-", "welding_env": "-", "residual_stress": "-", "fatigue_specimen_type": "Full-scale", "fatigue_specimen_thickness": "2.8-4", "fatigue_test_type": "Cantilever bending fatigue test", "fatigue_temp": "Room temperature", "fatigue_env": "-", "load_ratio": "0.1.", "frequency": "1-2", "fatigue_machine": "Instron 8802 testing system", "fatigue_standard": "ISO 25239–5:2011", "fatigue_test_control": "Load-controlled", "stress_concentration": "-", "failure_location": "-"}}, {"id": "WELD2025:357", "name": "2024-T3 Alclad Aluminum | Lap Joint", "material_family": "Welded joint", "points": [[38.0, 84237.0, 0], [38.0, 88802.0, 0], [38.0, 101328.0, 0], [23.0, 313114.0, 0], [20.0, 334469.0, 0], [23.0, 424138.0, 0], [23.0, 477621.0, 0], [20.0, 673101.0, 0]], "conditions": {"material": "2024-T3 Alclad Aluminum", "am_type": "Friction Stir Welding (FSW)", "load_ratio": "0.1", "test_type": "Axial", "temperature": "-", "surface_treatment": "Brushed"}, "metadata": {"dataset_id": 357, "title": "Mechanical properties of 2024-T3 AlClad aluminum FSW lap joints and impact of surface preparation", "doi": "10.1016/j.ijfatigue.2020.105979", "authors": "Robitaille, Benedicte; Provencher, Paul R.; St-Georges, Lyne; Brochu, Myriam", "publication": "INTERNATIONAL JOURNAL OF FATIGUE", "year_of_publication": 2021, "UT": "WOS:000597146300005", "base_material": "2024-T3 Alclad Aluminum", "base_young_modulus": "-", "base_yield_strength": "-", "base_ultimate_strength": 450, "base_elongation": "-", "weld_material": "2024-T3 Alclad Aluminum", "weld_young_modulus": "-", "weld_yield_strength": "-", "weld_ultimate_strength": "-", "weld_elongation": "-", "processing": "Brushed", "welding_joint": "Lap Joint", "welding_method": "Friction Stir Welding (FSW)", "welding_voltage": "-", "welding_current": "-", "welding_speed": 1.02, "preheat_temp": "-", "welding_env": "-", "residual_stress": "-", "fatigue_specimen_type": "Standard", "fatigue_specimen_thickness": 3.2, "fatigue_test_type": "Axial", "fatigue_temp": "-", "fatigue_env": "-", "load_ratio": 0.1, "frequency": 20, "fatigue_machine": "Servo-hydraulic machine", "fatigue_standard": "ASTM E466", "fatigue_test_control": "Stress", "stress_concentration": "-", "failure_location": "Weld toe (top plate on retreating side)"}}, {"id": "WELD2025:358", "name": "2024-T3 Alclad Aluminum | Lap Joint", "material_family": "Welded joint", "points": [[38.0, 78340.0, 0], [23.0, 192162.0, 0], [23.0, 226621.0, 0], [25.0, 345686.0, 0], [20.0, 555886.0, 0], [20.0, 586014.0, 0]], "conditions": {"material": "2024-T3 Alclad Aluminum", "am_type": "Friction Stir Welding (FSW)", "load_ratio": "0.1", "test_type": "Axial", "temperature": "-", "surface_treatment": "As-Clad"}, "metadata": {"dataset_id": 358, "title": "Mechanical properties of 2024-T3 AlClad aluminum FSW lap joints and impact of surface preparation", "doi": "10.1016/j.ijfatigue.2020.105979", "authors": "Robitaille, Benedicte; Provencher, Paul R.; St-Georges, Lyne; Brochu, Myriam", "publication": "INTERNATIONAL JOURNAL OF FATIGUE", "year_of_publication": 2021, "UT": "WOS:000597146300005", "base_material": "2024-T3 Alclad Aluminum", "base_young_modulus": "-", "base_yield_strength": "-", "base_ultimate_strength": 450, "base_elongation": "-", "weld_material": "2024-T3 Alclad Aluminum", "weld_young_modulus": "-", "weld_yield_strength": "-", "weld_ultimate_strength": "-", "weld_elongation": "-", "processing": "As-Clad", "welding_joint": "Lap Joint", "welding_method": "Friction Stir Welding (FSW)", "welding_voltage": "-", "welding_current": "-", "welding_speed": 1.02, "preheat_temp": "-", "welding_env": "-", "residual_stress": "-", "fatigue_specimen_type": "Standard", "fatigue_specimen_thickness": 3.2, "fatigue_test_type": "Axial", "fatigue_temp": "-", "fatigue_env": "-", "load_ratio": 0.1, "frequency": 20, "fatigue_machine": "Servo-hydraulic machine", "fatigue_standard": "ASTM E466", "fatigue_test_control": "Stress", "stress_concentration": "-", "failure_location": "Weld toe (top plate on retreating side)"}}, {"id": "WELD2025:362", "name": "TC17 titanium alloy | Butt joint", "material_family": "Welded joint", "points": [[766.0, 174015.0, 0], [768.0, 3375570.0, 0], [768.0, 4845912.0, 0], [771.0, 24955987.0, 0], [724.0, 284236.0, 0], [723.0, 702064.0, 0], [727.0, 2026770.0, 0], [727.0, 13131289.0, 0], [730.0, 56432500.0, 0], [687.0, 1877730.0, 0], [686.0, 13079907.0, 0], [685.0, 15488549.0, 0], [686.0, 21705540.0, 0], [647.0, 7850059.0, 0], [650.0, 45611884.0, 0], [651.0, 65470158.0, 0], [648.0, 255797071.0, 0], [654.0, 313643943.0, 0], [686.0, 190077382.0, 0], [612.0, 924716704.0, 1]], "conditions": {"material": "TC17 titanium alloy", "am_type": "Electron beam welding (EBW)", "load_ratio": "-1", "test_type": "Ultrasonic fatigue testing", "temperature": "25", "surface_treatment": "Post-weld heat treatment (PWHT) at 630°C for 2 hours, air cooling"}, "metadata": {"dataset_id": 362, "title": "Very long life fatigue failure mechanism of electron beam welded joint for titanium alloy at elevated temperature", "doi": "10.1016/j.ijfatigue.2021.106446", "authors": "Liu, Fulin; Chen, Yao; He, Chao; Wang, Chong; Li, Lang; Liu, Yongjie; Wang, Qingyuan", "publication": "INTERNATIONAL JOURNAL OF FATIGUE", "year_of_publication": 2021, "UT": "WOS:000686175800001", "base_material": "TC17 titanium alloy", "base_young_modulus": 116, "base_yield_strength": 1030, "base_ultimate_strength": 1120, "base_elongation": 15, "weld_material": "TC17 titanium alloy (electron beam welded)", "weld_young_modulus": "-", "weld_yield_strength": "-", "weld_ultimate_strength": "-", "weld_elongation": "-", "processing": "Post-weld heat treatment (PWHT) at 630°C for 2 hours, air cooling", "welding_joint": "Butt joint", "welding_method": "Electron beam welding (EBW)", "welding_voltage": 150000, "welding_current": 0.043, "welding_speed": 16.67, "preheat_temp": "-", "welding_env": "High-vacuum environment", "residual_stress": "Eliminated by PWHT", "fatigue_specimen_type": "Dog-bone shape with a 5 mm straight section", "fatigue_specimen_thickness": 14, "fatigue_test_type": "Ultrasonic fatigue testing", "fatigue_temp": 25, "fatigue_env": "High-temperature environment", "load_ratio": -1, "frequency": 20000, "fatigue_machine": "Ultrasonic fatigue testing system (USF-2000, modified for high temperature)", "fatigue_standard": "-", "fatigue_test_control": "Displacement control", "stress_concentration": "-", "failure_location": "-"}}, {"id": "WELD2025:363", "name": "TC17 titanium alloy | Butt joint", "material_family": "Welded joint", "points": [[605.0, 2740632.0, 0], [608.0, 4278258.0, 0], [609.0, 5003946.0, 0], [606.0, 7363120.0, 0], [608.0, 21781317.0, 0], [567.0, 2418538.0, 0], [567.0, 5046268.0, 0], [566.0, 7789876.0, 0], [567.0, 9108568.0, 0], [564.0, 15678628.0, 0], [570.0, 31897180.0, 0], [528.0, 14341250.0, 0], [529.0, 21090360.0, 0], [530.0, 38062799.0, 0], [529.0, 56670643.0, 0], [529.0, 67096697.0, 0], [531.0, 389857797.0, 0], [532.0, 472706597.0, 0], [533.0, 514168546.0, 0], [508.0, 187745714.0, 0], [506.0, 24188897.0, 0], [506.0, 19007738.0, 0], [505.0, 16253536.0, 0], [487.0, 12215231.0, 0], [487.0, 55120479.0, 0], [510.0, 548649451.0, 0], [511.0, 966732177.0, 1], [493.0, 947140052.0, 1], [453.0, 966311133.0, 1]], "conditions": {"material": "TC17 titanium alloy", "am_type": "Electron beam welding (EBW)", "load_ratio": "-1", "test_type": "Ultrasonic fatigue testing", "temperature": "400", "surface_treatment": "Post-weld heat treatment (PWHT) at 630°C for 2 hours, air cooling"}, "metadata": {"dataset_id": 363, "title": "Very long life fatigue failure mechanism of electron beam welded joint for titanium alloy at elevated temperature", "doi": "10.1016/j.ijfatigue.2021.106446", "authors": "Liu, Fulin; Chen, Yao; He, Chao; Wang, Chong; Li, Lang; Liu, Yongjie; Wang, Qingyuan", "publication": "INTERNATIONAL JOURNAL OF FATIGUE", "year_of_publication": 2021, "UT": "WOS:000686175800001", "base_material": "TC17 titanium alloy", "base_young_modulus": 116, "base_yield_strength": 1030, "base_ultimate_strength": 1120, "base_elongation": 15, "weld_material": "TC17 titanium alloy (electron beam welded)", "weld_young_modulus": "-", "weld_yield_strength": "-", "weld_ultimate_strength": "-", "weld_elongation": "-", "processing": "Post-weld heat treatment (PWHT) at 630°C for 2 hours, air cooling", "welding_joint": "Butt joint", "welding_method": "Electron beam welding (EBW)", "welding_voltage": 150000, "welding_current": 0.043, "welding_speed": 16.67, "preheat_temp": "-", "welding_env": "High-vacuum environment", "residual_stress": "Eliminated by PWHT", "fatigue_specimen_type": "Dog-bone shape with a 5 mm straight section", "fatigue_specimen_thickness": 14, "fatigue_test_type": "Ultrasonic fatigue testing", "fatigue_temp": 400, "fatigue_env": "High-temperature environment", "load_ratio": -1, "frequency": 20000, "fatigue_machine": "Ultrasonic fatigue testing system (USF-2000, modified for high temperature)", "fatigue_standard": "-", "fatigue_test_control": "Displacement control", "stress_concentration": "-", "failure_location": "-"}}, {"id": "WELD2025:364", "name": "Mild and medium strength C-Mn steel | Cruciform, T-Joint", "material_family": "Welded joint", "points": [[278.0, 72364.0, 0], [275.0, 78518.0, 0], [266.0, 97985.0, 0], [244.0, 90460.0, 0], [235.0, 75145.0, 0], [219.0, 70164.0, 0], [228.0, 109082.0, 0], [239.0, 108995.0, 0], [235.0, 119659.0, 0], [261.0, 116697.0, 0], [261.0, 152488.0, 0], [230.0, 333069.0, 0], [226.0, 406008.0, 0], [218.0, 156547.0, 0], [195.0, 136414.0, 0], [178.0, 121618.0, 0], [196.0, 176173.0, 0], [192.0, 209816.0, 0], [179.0, 195908.0, 0], [194.0, 293923.0, 0], [171.0, 284443.0, 0], [179.0, 800123.0, 0], [178.0, 1009672.0, 0], [160.0, 1011496.0, 0], [144.0, 1112134.0, 0], [143.0, 990123.0, 0], [143.0, 841342.0, 0], [143.0, 803097.0, 0], [146.0, 731523.0, 0], [147.0, 690127.0, 0], [152.0, 673853.0, 0], [153.0, 621103.0, 0], [153.0, 599805.0, 0], [149.0, 607126.0, 0], [145.0, 600346.0, 0], [145.0, 510187.0, 0], [147.0, 428425.0, 0], [148.0, 413651.0, 0], [148.0, 394847.0, 0], [149.0, 368233.0, 0], [151.0, 368122.0, 0], [152.0, 368085.0, 0], [150.0, 351423.0, 0], [150.0, 339373.0, 0], [150.0, 331570.0, 0], [153.0, 327637.0, 0], [156.0, 316307.0, 0], [150.0, 312869.0, 0], [145.0, 302292.0, 0], [146.0, 278628.0, 0], [147.0, 269047.0, 0], [147.0, 253847.0, 0], [147.0, 233999.0, 0], [147.0, 233999.0, 0], [147.0, 228619.0, 0], [145.0, 181225.0, 0], [147.0, 331703.0, 0], [147.0, 359838.0, 0], [147.0, 394927.0, 0], [148.0, 475607.0, 0], [148.0, 546842.0, 0], [145.0, 459482.0, 0], [145.0, 923198.0, 0], [137.0, 892346.0, 0], [136.0, 444216.0, 0], [126.0, 328723.0, 0], [127.0, 523347.0, 0], [116.0, 769285.0, 0], [105.0, 718656.0, 0], [95.0, 857008.0, 0], [95.0, 940577.0, 0], [96.0, 1106795.0, 0], [96.0, 1214721.0, 0], [125.0, 1237711.0, 0], [126.0, 1579975.0, 0], [133.0, 1615537.0, 0], [142.0, 1540554.0, 0], [158.0, 1985981.0, 0], [101.0, 1680804.0, 0], [87.0, 1665538.0, 0], [80.0, 1895324.0, 0], [81.0, 2230040.0, 0], [75.0, 2658292.0, 0], [72.0, 2660425.0, 0], [66.0, 4820882.0, 0], [86.0, 4373657.0, 0], [96.0, 4416402.0, 0], [94.0, 3797817.0, 0], [100.0, 3338715.0, 0], [104.0, 2935700.0, 0], [95.0, 2806750.0, 0], [95.0, 2330157.0, 0], [114.0, 7093491.0, 0], [113.0, 10057315.0, 0], [94.0, 7994017.0, 0], [46.0, 98586325.0, 0], [85.0, 2334366.0, 1], [85.0, 4032089.0, 1], [99.0, 5569685.0, 1], [100.0, 6478168.0, 1], [76.0, 6978503.0, 1], [66.0, 8136337.0, 1], [66.0, 9799502.0, 1], [80.0, 14171124.0, 1], [47.0, 19571210.0, 1], [47.0, 20266146.0, 1]], "conditions": {"material": "Mild and medium strength C-Mn steel", "am_type": "SAW (Submerged Arc Welding)", "load_ratio": "0.35, 0.1", "test_type": "Axial, Bending", "temperature": "-", "surface_treatment": "-"}, "metadata": {"dataset_id": 364, "title": "Probabilistic models for the fatigue resistance of welded steel joints subjected to constant amplitude loading", "doi": "10.1016/j.ijfatigue.2021.106626", "authors": "Mikulski, Zbigniew; Lassen, Tom", "publication": "INTERNATIONAL JOURNAL OF FATIGUE", "year_of_publication": 2022, "UT": "WOS:000782154000001", "base_material": "Mild and medium strength C-Mn steel", "base_young_modulus": "-", "base_yield_strength": "-", "base_ultimate_strength": "-", "base_elongation": "-", "weld_material": "-", "weld_young_modulus": "-", "weld_yield_strength": "-", "weld_ultimate_strength": "-", "weld_elongation": "-", "processing": "-", "welding_joint": "Cruciform, T-Joint", "welding_method": "SAW (Submerged Arc Welding)", "welding_voltage": "-", "welding_current": "-", "welding_speed": "-", "preheat_temp": "-", "welding_env": "-", "residual_stress": "-", "fatigue_specimen_type": "Full-scale", "fatigue_specimen_thickness": "20-32", "fatigue_test_type": "Axial, Bending", "fatigue_temp": "-", "fatigue_env": "-", "load_ratio": "0.35, 0.1", "frequency": "-", "fatigue_machine": "-", "fatigue_standard": "Eurocode 3 Part 1-9, DNV RP-C203", "fatigue_test_control": "-", "stress_concentration": "-", "failure_location": "Weld toe"}}, {"id": "WELD2025:368", "name": "Low carbon steels D32 and 907L | Cruciform Joint", "material_family": "Welded joint", "points": [[260.0, 24327.0, 0], [300.0, 13384.0, 0]], "conditions": {"material": "Low carbon steels D32 and 907L", "am_type": "-", "load_ratio": "-1", "test_type": "High-cycle fatigue tests", "temperature": "-", "surface_treatment": "-"}, "metadata": {"dataset_id": 368, "title": "Misalignment effect on the fatigue failure behavior of load-carrying cruciform welded joints", "doi": "10.1016/j.ijfatigue.2022.106847", "authors": "Man, Zheng; Song, Wei; Xu, Jie; Wei, Shoupan; Cui, Muchun; Shi, Xiaojian; Berto, Filippo", "publication": "INTERNATIONAL JOURNAL OF FATIGUE", "year_of_publication": 2022, "UT": "WOS:000791993500003", "base_material": "Low carbon steels D32 and 907L", "base_young_modulus": 206, "base_yield_strength": "-", "base_ultimate_strength": "-", "base_elongation": "-", "weld_material": "-", "weld_young_modulus": "-", "weld_yield_strength": "-", "weld_ultimate_strength": "-", "weld_elongation": "-", "processing": "-", "welding_joint": "Cruciform Joint", "welding_method": "-", "welding_voltage": "-", "welding_current": "-", "welding_speed": "-", "preheat_temp": "-", "welding_env": "-", "residual_stress": "-", "fatigue_specimen_type": "Load-carrying cruciform welded joints", "fatigue_specimen_thickness": "10.5, 12", "fatigue_test_type": "High-cycle fatigue tests", "fatigue_temp": "-", "fatigue_env": "-", "load_ratio": -1, "frequency": "5–10", "fatigue_machine": "MTS-810 electro-hydraulic servo test machine", "fatigue_standard": "-", "fatigue_test_control": "Stress", "stress_concentration": "-", "failure_location": "Weld root"}}, {"id": "WELD2025:369", "name": "Low carbon steels D32 and 907L | Cruciform Joint", "material_family": "Welded joint", "points": [[326.0, 35008.0, 0], [387.0, 64522.0, 0], [288.0, 110819.0, 0], [590.0, 19960.0, 0]], "conditions": {"material": "Low carbon steels D32 and 907L", "am_type": "-", "load_ratio": "-1", "test_type": "High-cycle fatigue tests", "temperature": "-", "surface_treatment": "-"}, "metadata": {"dataset_id": 369, "title": "Misalignment effect on the fatigue failure behavior of load-carrying cruciform welded joints", "doi": "10.1016/j.ijfatigue.2022.106847", "authors": "Man, Zheng; Song, Wei; Xu, Jie; Wei, Shoupan; Cui, Muchun; Shi, Xiaojian; Berto, Filippo", "publication": "INTERNATIONAL JOURNAL OF FATIGUE", "year_of_publication": 2022, "UT": "WOS:000791993500003", "base_material": "Low carbon steels D32 and 907L", "base_young_modulus": 206, "base_yield_strength": "-", "base_ultimate_strength": "-", "base_elongation": "-", "weld_material": "-", "weld_young_modulus": "-", "weld_yield_strength": "-", "weld_ultimate_strength": "-", "weld_elongation": "-", "processing": "-", "welding_joint": "Cruciform Joint", "welding_method": "-", "welding_voltage": "-", "welding_current": "-", "welding_speed": "-", "preheat_temp": "-", "welding_env": "-", "residual_stress": "-", "fatigue_specimen_type": "Anxial misliagnment specimen", "fatigue_specimen_thickness": "10.5, 12", "fatigue_test_type": "High-cycle fatigue tests", "fatigue_temp": "-", "fatigue_env": "-", "load_ratio": -1, "frequency": "5–10", "fatigue_machine": "MTS-810 electro-hydraulic servo test machine", "fatigue_standard": "-", "fatigue_test_control": "Stress", "stress_concentration": "-", "failure_location": "Weld toe"}}, {"id": "WELD2025:370", "name": "Low carbon steels D32 and 907L | Cruciform Joint", "material_family": "Welded joint", "points": [[531.0, 16903.0, 0], [498.0, 13787.0, 0], [565.0, 14031.0, 0], [642.0, 10808.0, 0], [421.0, 9701.0, 0], [403.0, 18588.0, 0], [403.0, 21168.0, 0], [439.0, 30104.0, 0], [509.0, 32386.0, 0], [439.0, 83592.0, 0]], "conditions": {"material": "Low carbon steels D32 and 907L", "am_type": "-", "load_ratio": "-1", "test_type": "High-cycle fatigue tests", "temperature": "-", "surface_treatment": "-"}, "metadata": {"dataset_id": 370, "title": "Misalignment effect on the fatigue failure behavior of load-carrying cruciform welded joints", "doi": "10.1016/j.ijfatigue.2022.106847", "authors": "Man, Zheng; Song, Wei; Xu, Jie; Wei, Shoupan; Cui, Muchun; Shi, Xiaojian; Berto, Filippo", "publication": "INTERNATIONAL JOURNAL OF FATIGUE", "year_of_publication": 2022, "UT": "WOS:000791993500003", "base_material": "Low carbon steels D32 and 907L", "base_young_modulus": 206, "base_yield_strength": "-", "base_ultimate_strength": "-", "base_elongation": "-", "weld_material": "-", "weld_young_modulus": "-", "weld_yield_strength": "-", "weld_ultimate_strength": "-", "weld_elongation": "-", "processing": "-", "welding_joint": "Cruciform Joint", "welding_method": "-", "welding_voltage": "-", "welding_current": "-", "welding_speed": "-", "preheat_temp": "-", "welding_env": "-", "residual_stress": "-", "fatigue_specimen_type": "Angle misliagnment specimen", "fatigue_specimen_thickness": "10.5, 12", "fatigue_test_type": "High-cycle fatigue tests", "fatigue_temp": "-", "fatigue_env": "-", "load_ratio": -1, "frequency": "5–10", "fatigue_machine": "MTS-810 electro-hydraulic servo test machine", "fatigue_standard": "-", "fatigue_test_control": "Stress", "stress_concentration": "-", "failure_location": "Weld toe"}}, {"id": "WELD2025:371", "name": "Q345QD, Q460Q | Butt Joint", "material_family": "Welded joint", "points": [[300.0, 14140.0, 0]], "conditions": {"material": "Q345QD, Q460Q", "am_type": "CO2 gas shielded arc welding", "load_ratio": "-", "test_type": "Axial fatigue test", "temperature": "-", "surface_treatment": "-"}, "metadata": {"dataset_id": 371, "title": "Fatigue damage evaluation of welded joints in steel bridge based on meso-damage mechanics", "doi": "10.1016/j.ijfatigue.2022.106898", "authors": "Yuan, Daoyun; Cui, Chuang; Zhang, Qinghua; Li, Zongmou; Ye, Zhongtao", "publication": "INTERNATIONAL JOURNAL OF FATIGUE", "year_of_publication": 2022, "UT": "WOS:000800347300005", "base_material": "Q345QD, Q460Q", "base_young_modulus": "-", "base_yield_strength": "345, 460", "base_ultimate_strength": "-", "base_elongation": "-", "weld_material": "-", "weld_young_modulus": "-", "weld_yield_strength": "-", "weld_ultimate_strength": "-", "weld_elongation": "-", "processing": "-", "welding_joint": "Butt Joint", "welding_method": "CO2 gas shielded arc welding", "welding_voltage": "28–32", "welding_current": "200–240", "welding_speed": "-", "preheat_temp": "-", "welding_env": "CO2 gas flow rate of 15–25 L/min", "residual_stress": "-", "fatigue_specimen_type": "Hourglass-shaped with a minimum cross-sectional diameter of 7 mm", "fatigue_specimen_thickness": "-", "fatigue_test_type": "Axial fatigue test", "fatigue_temp": "-", "fatigue_env": "-", "load_ratio": "-", "frequency": "2–6, 100–116", "fatigue_machine": "High-frequency fatigue testing machine, universal actuator", "fatigue_standard": "-", "fatigue_test_control": "Force", "stress_concentration": "-", "failure_location": "Weld root"}}, {"id": "WELD2025:372", "name": "Q345QD, Q460Q | Butt Joint", "material_family": "Welded joint", "points": [[120.0, 386000.0, 0], [120.0, 386000.0, 0], [100.0, 590700.0, 0], [80.0, 1434000.0, 0], [90.0, 435400.0, 0], [90.0, 674200.0, 0], [85.0, 1138600.0, 0], [70.0, 1250000.0, 0], [54.0, 2000000.0, 1]], "conditions": {"material": "Q345QD, Q460Q", "am_type": "CO2 gas shielded arc welding", "load_ratio": "-", "test_type": "Axial fatigue test", "temperature": "-", "surface_treatment": "-"}, "metadata": {"dataset_id": 372, "title": "Fatigue damage evaluation of welded joints in steel bridge based on meso-damage mechanics", "doi": "10.1016/j.ijfatigue.2022.106898", "authors": "Yuan, Daoyun; Cui, Chuang; Zhang, Qinghua; Li, Zongmou; Ye, Zhongtao", "publication": "INTERNATIONAL JOURNAL OF FATIGUE", "year_of_publication": 2022, "UT": "WOS:000800347300005", "base_material": "Q345QD, Q460Q", "base_young_modulus": "-", "base_yield_strength": "345, 460", "base_ultimate_strength": "-", "base_elongation": "-", "weld_material": "-", "weld_young_modulus": "-", "weld_yield_strength": "-", "weld_ultimate_strength": "-", "weld_elongation": "-", "processing": "-", "welding_joint": "Butt Joint", "welding_method": "CO2 gas shielded arc welding", "welding_voltage": "28–32", "welding_current": "200–240", "welding_speed": "-", "preheat_temp": "-", "welding_env": "CO2 gas flow rate of 15–25 L/min", "residual_stress": "-", "fatigue_specimen_type": "Hourglass-shaped with a minimum cross-sectional diameter of 7 mm", "fatigue_specimen_thickness": "-", "fatigue_test_type": "Axial fatigue test", "fatigue_temp": "-", "fatigue_env": "-", "load_ratio": "-", "frequency": "2–6, 100–116", "fatigue_machine": "High-frequency fatigue testing machine, universal actuator", "fatigue_standard": "-", "fatigue_test_control": "Force", "stress_concentration": "-", "failure_location": "weld toe"}}, {"id": "WELD2025:373", "name": "Ti-6Al-4V (TC4) titanium alloy | Double-sided U-shaped narrow-gap groove", "material_family": "Welded joint", "points": [[841.0, 637521.0, 0], [862.0, 571471.0, 0], [882.0, 543064.0, 0], [922.0, 488057.0, 0], [900.0, 415986.0, 0], [941.0, 300003.0, 0], [960.0, 250058.0, 0], [980.0, 167850.0, 0]], "conditions": {"material": "Ti-6Al-4V (TC4) titanium alloy", "am_type": "NG-GTAW (Narrow Gap Gas Tungsten Arc Welding)", "load_ratio": "0.1", "test_type": "Corrosion fatigue crack growth test", "temperature": "20", "surface_treatment": "Annealed at 650 °C for 4 hours after rolling"}, "metadata": {"dataset_id": 373, "title": "Effect of microstructural heterogeneity on corrosion fatigue crack growth behavior of 60-mm thick-plate TC4 titanium alloy NG-GTAW welded joint", "doi": "10.1016/j.ijfatigue.2022.107030", "authors": "Yang, Tao; Xiao, Youheng; Zhuang, Yuan; Liu, Jianyu; Li, Huanyu; Wang, Yuan", "publication": "INTERNATIONAL JOURNAL OF FATIGUE", "year_of_publication": 2022, "UT": "WOS:001163574000001", "base_material": "Ti-6Al-4V (TC4) titanium alloy", "base_young_modulus": "-", "base_yield_strength": "-", "base_ultimate_strength": "-", "base_elongation": "-", "weld_material": "Ti-4Al-2V (TA17)", "weld_young_modulus": "-", "weld_yield_strength": "-", "weld_ultimate_strength": 740, "weld_elongation": "-", "processing": "Annealed at 650 °C for 4 hours after rolling", "welding_joint": "Double-sided U-shaped narrow-gap groove", "welding_method": "NG-GTAW (Narrow Gap Gas Tungsten Arc Welding)", "welding_voltage": "-", "welding_current": "-", "welding_speed": "-", "preheat_temp": "-", "welding_env": "-", "residual_stress": "Eliminated by ultrasonic stress for each welding layer", "fatigue_specimen_type": "Improved single-edge notched tensile (SENT) specimen", "fatigue_specimen_thickness": 60, "fatigue_test_type": "Corrosion fatigue crack growth test", "fatigue_temp": 20, "fatigue_env": "3.5% NaCl solution", "load_ratio": 0.1, "frequency": 0.5, "fatigue_machine": "Low-frequency fatigue testing machine", "fatigue_standard": "GB/T 6398-2017", "fatigue_test_control": "-", "stress_concentration": "-", "failure_location": "-"}}, {"id": "WELD2025:374", "name": "Aluminum 5086-H321 | Butt Joint", "material_family": "Welded joint", "points": [[259.0, 103776.0, 0], [259.0, 110877.0, 0], [259.0, 129982.0, 0], [238.0, 270373.0, 0], [218.0, 257996.0, 0], [196.0, 322804.0, 0], [199.0, 383064.0, 0], [239.0, 323617.0, 0], [218.0, 521870.0, 0], [218.0, 711916.0, 0], [196.0, 641060.0, 0], [178.0, 1182441.0, 0], [179.0, 11397194.0, 1]], "conditions": {"material": "Aluminum 5086-H321", "am_type": "Friction Stir Welding (FSW)", "load_ratio": "-1", "test_type": "Axial fatigue tests", "temperature": "Ambient temperature", "surface_treatment": "Friction Stir Welding (FSW)"}, "metadata": {"dataset_id": 374, "title": "On improved fatigue properties of aluminum alloy 5086 weld joints", "doi": "10.1016/j.ijfatigue.2023.107712", "authors": "Jaisawal, Rajneesh; Gaur, Vidit; Ahmed, Shahnawaz", "publication": "INTERNATIONAL JOURNAL OF FATIGUE", "year_of_publication": 2023, "UT": "WOS:001010178900001", "base_material": "Aluminum 5086-H321", "base_young_modulus": 65.79, "base_yield_strength": 160.75, "base_ultimate_strength": 314.91, "base_elongation": 29.6, "weld_material": "Aluminum 5086-H321 (weld joint)", "weld_young_modulus": 57.04, "weld_yield_strength": 149.32, "weld_ultimate_strength": 315.96, "weld_elongation": 25.19, "processing": "Friction Stir Welding (FSW)", "welding_joint": "Butt Joint", "welding_method": "Friction Stir Welding (FSW)", "welding_voltage": "-", "welding_current": "-", "welding_speed": 1.5, "preheat_temp": 24, "welding_env": "Ambient temperature, relative humidity of ~50%", "residual_stress": "-", "fatigue_specimen_type": "Standard sub-sized flat dog-bone shaped specimens", "fatigue_specimen_thickness": 5, "fatigue_test_type": "Axial fatigue tests", "fatigue_temp": "Ambient temperature", "fatigue_env": "Ambient laboratory air conditions", "load_ratio": -1, "frequency": 20, "fatigue_machine": "MTS servo-hydraulic fatigue testing machine", "fatigue_standard": "ASTM E466-07", "fatigue_test_control": "Load-controlled", "stress_concentration": "-", "failure_location": "Heat Affected Zone (HAZ), Weld Nugget Zone (NZ), Base Metal (BM)"}}, {"id": "WELD2025:375", "name": "Aluminum 5086-H321 | Butt Joint", "material_family": "Welded joint", "points": [[179.0, 46252.0, 0], [179.0, 63641.0, 0], [149.0, 132466.0, 0], [148.0, 170662.0, 0], [149.0, 220045.0, 0], [118.0, 819589.0, 0], [118.0, 1046865.0, 0], [100.0, 3031727.0, 0], [100.0, 11095015.0, 1]], "conditions": {"material": "Aluminum 5086-H321", "am_type": "Friction Stir Welding (FSW)", "load_ratio": "0.1", "test_type": "Axial fatigue tests", "temperature": "Ambient temperature", "surface_treatment": "Friction Stir Welding (FSW)"}, "metadata": {"dataset_id": 375, "title": "On improved fatigue properties of aluminum alloy 5086 weld joints", "doi": "10.1016/j.ijfatigue.2023.107712", "authors": "Jaisawal, Rajneesh; Gaur, Vidit; Ahmed, Shahnawaz", "publication": "INTERNATIONAL JOURNAL OF FATIGUE", "year_of_publication": 2023, "UT": "WOS:001010178900001", "base_material": "Aluminum 5086-H321", "base_young_modulus": 65.79, "base_yield_strength": 160.75, "base_ultimate_strength": 314.91, "base_elongation": 29.6, "weld_material": "Aluminum 5086-H321 (weld joint)", "weld_young_modulus": 57.04, "weld_yield_strength": 149.32, "weld_ultimate_strength": 315.96, "weld_elongation": 25.19, "processing": "Friction Stir Welding (FSW)", "welding_joint": "Butt Joint", "welding_method": "Friction Stir Welding (FSW)", "welding_voltage": "-", "welding_current": "-", "welding_speed": 1.5, "preheat_temp": 24, "welding_env": "Ambient temperature, relative humidity of ~50%", "residual_stress": "-", "fatigue_specimen_type": "Standard sub-sized flat dog-bone shaped specimens", "fatigue_specimen_thickness": 5, "fatigue_test_type": "Axial fatigue tests", "fatigue_temp": "Ambient temperature", "fatigue_env": "Ambient laboratory air conditions", "load_ratio": 0.1, "frequency": 20, "fatigue_machine": "MTS servo-hydraulic fatigue testing machine", "fatigue_standard": "ASTM E466-07", "fatigue_test_control": "Load-controlled", "stress_concentration": "-", "failure_location": "Heat Affected Zone (HAZ), Weld Nugget Zone (NZ), Base Metal (BM)"}}, {"id": "WELD2025:376", "name": "Aluminum 5086-H321 | Butt Joint", "material_family": "Welded joint", "points": [[135.0, 60519.0, 0], [134.0, 88032.0, 0], [133.0, 117713.0, 0], [120.0, 121867.0, 0], [120.0, 166115.0, 0], [119.0, 314495.0, 0], [102.0, 315538.0, 0], [103.0, 346769.0, 0], [102.0, 603270.0, 0], [89.0, 595889.0, 0], [88.0, 926098.0, 0], [90.0, 1130853.0, 0], [67.0, 4573484.0, 0], [68.0, 10270995.0, 1]], "conditions": {"material": "Aluminum 5086-H321", "am_type": "Friction Stir Welding (FSW)", "load_ratio": "0.5", "test_type": "Axial fatigue tests", "temperature": "Ambient temperature", "surface_treatment": "Friction Stir Welding (FSW)"}, "metadata": {"dataset_id": 376, "title": "On improved fatigue properties of aluminum alloy 5086 weld joints", "doi": "10.1016/j.ijfatigue.2023.107712", "authors": "Jaisawal, Rajneesh; Gaur, Vidit; Ahmed, Shahnawaz", "publication": "INTERNATIONAL JOURNAL OF FATIGUE", "year_of_publication": 2023, "UT": "WOS:001010178900001", "base_material": "Aluminum 5086-H321", "base_young_modulus": 65.79, "base_yield_strength": 160.75, "base_ultimate_strength": 314.91, "base_elongation": 29.6, "weld_material": "Aluminum 5086-H321 (weld joint)", "weld_young_modulus": 57.04, "weld_yield_strength": 149.32, "weld_ultimate_strength": 315.96, "weld_elongation": 25.19, "processing": "Friction Stir Welding (FSW)", "welding_joint": "Butt Joint", "welding_method": "Friction Stir Welding (FSW)", "welding_voltage": "-", "welding_current": "-", "welding_speed": 1.5, "preheat_temp": 24, "welding_env": "Ambient temperature, relative humidity of ~50%", "residual_stress": "-", "fatigue_specimen_type": "Standard sub-sized flat dog-bone shaped specimens", "fatigue_specimen_thickness": 5, "fatigue_test_type": "Axial fatigue tests", "fatigue_temp": "Ambient temperature", "fatigue_env": "Ambient laboratory air conditions", "load_ratio": 0.5, "frequency": 20, "fatigue_machine": "MTS servo-hydraulic fatigue testing machine", "fatigue_standard": "ASTM E466-07", "fatigue_test_control": "Load-controlled", "stress_concentration": "-", "failure_location": "Heat Affected Zone (HAZ), Weld Nugget Zone (NZ), Base Metal (BM)"}}, {"id": "WELD2025:377", "name": "FGH96 (powder superalloy) | -", "material_family": "Welded joint", "points": [[1310.0, 325823.0, 0], [1275.0, 284797.0, 0], [1204.0, 459695.0, 0], [1204.0, 509400.0, 0], [1241.0, 904982.0, 0], [1126.0, 689178.0, 0], [1128.0, 1295013.0, 0], [1043.0, 3338862.0, 0], [1091.0, 4054473.0, 0], [1049.0, 10182629.0, 0], [1006.0, 29610599.0, 0]], "conditions": {"material": "FGH96 (powder superalloy)", "am_type": "Inertial friction welding", "load_ratio": "-1", "test_type": "Axial push-pull fatigue tests", "temperature": "650", "surface_treatment": "Inertial friction welding"}, "metadata": {"dataset_id": 377, "title": "High cycle fatigue behavior of inertia friction welded joint of FGH96 alloy at high temperature", "doi": "10.1016/j.ijfatigue.2023.107870", "authors": "Zhang, Shun; Li, Xiao-Long; Zhang, Jian-Feng; Zhang, Lu; Zhu, Ming-Liang; Xuan, Fu-Zhen", "publication": "INTERNATIONAL JOURNAL OF FATIGUE", "year_of_publication": 2023, "UT": "WOS:001052396500001", "base_material": "FGH96 (powder superalloy)", "base_young_modulus": "-", "base_yield_strength": "-", "base_ultimate_strength": "-", "base_elongation": "-", "weld_material": "FGH96 (inertia friction welded joint)", "weld_young_modulus": "-", "weld_yield_strength": "-", "weld_ultimate_strength": "-", "weld_elongation": "-", "processing": "Inertial friction welding", "welding_joint": "-", "welding_method": "Inertial friction welding", "welding_voltage": "-", "welding_current": "-", "welding_speed": "-", "preheat_temp": "-", "welding_env": "-", "residual_stress": "-", "fatigue_specimen_type": "Cross-weld specimen and base metal (PBM) specimen",
