Repository: yunyunfanfan/S-PA-CBB

# S-PA-CBB

Official research code, processed curve records, evaluation outputs, and manuscript source for:

> **From Physics to Selective Generation: Conditional Brownian Bridges for Sparse S–N Curve Reconstruction and Fatigue Decision-Making**

S-PA-CBB reconstructs a complete probabilistic stress–life (S–N) curve from only two to four observed fatigue tests. The method first fits an interpretable Basquin state, diagnoses whether that state is sufficient, and applies a ControlNet-style conditional Brownian-bridge residual only to curves that benefit from correction.

File: external_data/weld2025_disjoint_curves.json (part 17 of 223)
 "fatigue_specimen_thickness": "-", "fatigue_test_type": "Axial push-pull fatigue tests", "fatigue_temp": 650, "fatigue_env": "High temperature furnace", "load_ratio": -1, "frequency": 100, "fatigue_machine": "High-frequency fatigue testing machine (QBG-50)", "fatigue_standard": "ASTM E466-21", "fatigue_test_control": "-", "stress_concentration": "-", "failure_location": "Base metal (BM) region and heat-affected zone (HAZ)"}}, {"id": "WELD2025:378", "name": "AZ31B magnesium alloy | Butt Joint", "material_family": "Welded joint", "points": [[109.0, 42898.0, 0], [98.0, 87352.0, 0], [89.0, 48926.0, 0], [79.0, 111675.0, 0], [72.0, 109150.0, 0], [62.0, 184063.0, 0], [53.0, 1058637.0, 0], [32.0, 10323956.0, 1]], "conditions": {"material": "AZ31B magnesium alloy", "am_type": "TIG (Tungsten Inert Gas) welding.", "load_ratio": "0.1", "test_type": "Axial", "temperature": "-", "surface_treatment": "Laser Bionic Treatment (LBT), Ultrasonic Impact Treatment (UIT)"}, "metadata": {"dataset_id": 378, "title": "The effect of combined laser bionic and ultrasonic impact on the microstructure and fatigue properties of AZ31B magnesium alloy TIG welded joints", "doi": "10.1016/j.ijfatigue.2023.107881", "authors": "Meng, Chao; Jiang, Yongheng; Yang, Juntao; Zhang, Zhengqiang; Qiu, Xinlei; Wu, Chun; Li, Mingsheng; Ren, Xin", "publication": "INTERNATIONAL JOURNAL OF FATIGUE", "year_of_publication": 2023, "UT": "WOS:001059477300001", "base_material": "AZ31B magnesium alloy", "base_young_modulus": "95.9, 62.0, 41.9", "base_yield_strength": 201, "base_ultimate_strength": 238, "base_elongation": 8, "weld_material": "AZ31B magnesium alloy", "weld_young_modulus": "-", "weld_yield_strength": "-", "weld_ultimate_strength": "-", "weld_elongation": "-", "processing": "Laser Bionic Treatment (LBT), Ultrasonic Impact Treatment (UIT)", "welding_joint": "Butt Joint", "welding_method": "TIG (Tungsten Inert Gas) welding.", "welding_voltage": 220, "welding_current": 135, "welding_speed": "1.33–1.67", "preheat_temp": "-", "welding_env": "-", "residual_stress": "LZ: +136 ± 20 MPa (tensile), Top of DL: -272 ± 30 MPa (compressive),  Middle of DL: -67 ± 10 MPa (compressive)", "fatigue_specimen_type": "Standard", "fatigue_specimen_thickness": 4, "fatigue_test_type": "Axial", "fatigue_temp": "-", "fatigue_env": "-", "load_ratio": 0.1, "frequency": 30, "fatigue_machine": "MTS Landmark", "fatigue_standard": "-", "fatigue_test_control": "Stress", "stress_concentration": "-", "failure_location": "Weld surface (crack nucleation)"}}, {"id": "WELD2025:379", "name": "AZ31B magnesium alloy | Butt Joint", "material_family": "Welded joint", "points": [[121.0, 1678.0, 0], [111.0, 1373.0, 0], [100.0, 3055.0, 0], [88.0, 10999.0, 0], [78.0, 40608.0, 0], [67.0, 71107.0, 0], [55.0, 89763.0, 0], [45.0, 213180.0, 0], [35.0, 678517.0, 0], [25.0, 9872283.0, 1]], "conditions": {"material": "AZ31B magnesium alloy", "am_type": "TIG (Tungsten Inert Gas) welding.", "load_ratio": "0.1", "test_type": "Axial", "temperature": "-", "surface_treatment": "Laser Bionic Treatment (LBT), Ultrasonic Impact Treatment (UIT)"}, "metadata": {"dataset_id": 379, "title": "The effect of combined laser bionic and ultrasonic impact on the microstructure and fatigue properties of AZ31B magnesium alloy TIG welded joints", "doi": "10.1016/j.ijfatigue.2023.107881", "authors": "Meng, Chao; Jiang, Yongheng; Yang, Juntao; Zhang, Zhengqiang; Qiu, Xinlei; Wu, Chun; Li, Mingsheng; Ren, Xin", "publication": "INTERNATIONAL JOURNAL OF FATIGUE", "year_of_publication": 2023, "UT": "WOS:001059477300001", "base_material": "AZ31B magnesium alloy", "base_young_modulus": "95.9, 62.0, 41.9", "base_yield_strength": 175, "base_ultimate_strength": 226, "base_elongation": 11.9, "weld_material": "AZ31B magnesium alloy", "weld_young_modulus": "-", "weld_yield_strength": "-", "weld_ultimate_strength": "-", "weld_elongation": "-", "processing": "Laser Bionic Treatment (LBT), Ultrasonic Impact Treatment (UIT)", "welding_joint": "Butt Joint", "welding_method": "TIG (Tungsten Inert Gas) welding.", "welding_voltage": 220, "welding_current": 135, "welding_speed": "1.33–1.67", "preheat_temp": "-", "welding_env": "-", "residual_stress": "LZ: +136 ± 20 MPa (tensile), Top of DL: -272 ± 30 MPa (compressive),  Middle of DL: -67 ± 10 MPa (compressive)", "fatigue_specimen_type": "Standard.", "fatigue_specimen_thickness": 4, "fatigue_test_type": "Axial", "fatigue_temp": "-", "fatigue_env": "-", "load_ratio": 0.1, "frequency": 30, "fatigue_machine": "MTS Landmark", "fatigue_standard": "-", "fatigue_test_control": "Stress", "stress_concentration": "-", "failure_location": "Weld surface (crack nucleation)"}}, {"id": "WELD2025:380", "name": "AZ31B magnesium alloy | Butt Joint", "material_family": "Welded joint", "points": [[97.0, 4039.0, 0], [87.0, 8762.0, 0], [77.0, 6999.0, 0], [54.0, 33890.0, 0], [65.0, 65969.0, 0], [44.0, 151617.0, 0], [34.0, 488615.0, 0], [22.0, 1502876.0, 0], [14.0, 10009113.0, 1]], "conditions": {"material": "AZ31B magnesium alloy", "am_type": "TIG (Tungsten Inert Gas) welding.", "load_ratio": "0.1", "test_type": "Axial", "temperature": "-", "surface_treatment": "Laser Bionic Treatment (LBT), Ultrasonic Impact Treatment (UIT)"}, "metadata": {"dataset_id": 380, "title": "The effect of combined laser bionic and ultrasonic impact on the microstructure and fatigue properties of AZ31B magnesium alloy TIG welded joints", "doi": "10.1016/j.ijfatigue.2023.107881", "authors": "Meng, Chao; Jiang, Yongheng; Yang, Juntao; Zhang, Zhengqiang; Qiu, Xinlei; Wu, Chun; Li, Mingsheng; Ren, Xin", "publication": "INTERNATIONAL JOURNAL OF FATIGUE", "year_of_publication": 2023, "UT": "WOS:001059477300001", "base_material": "AZ31B magnesium alloy", "base_young_modulus": "95.9, 62.0, 41.9", "base_yield_strength": 178, "base_ultimate_strength": 184, "base_elongation": 5.8, "weld_material": "AZ31B magnesium alloy", "weld_young_modulus": "-", "weld_yield_strength": "-", "weld_ultimate_strength": "-", "weld_elongation": "-", "processing": "Laser Bionic Treatment (LBT), Ultrasonic Impact Treatment (UIT)", "welding_joint": "Butt Joint", "welding_method": "TIG (Tungsten Inert Gas) welding.", "welding_voltage": 220, "welding_current": 135, "welding_speed": "1.33–1.67", "preheat_temp": "-", "welding_env": "-", "residual_stress": "LZ: +136 ± 20 MPa (tensile), Top of DL: -272 ± 30 MPa (compressive),  Middle of DL: -67 ± 10 MPa (compressive)", "fatigue_specimen_type": "Standard.", "fatigue_specimen_thickness": 4, "fatigue_test_type": "Axial", "fatigue_temp": "-", "fatigue_env": "-", "load_ratio": 0.1, "frequency": 30, "fatigue_machine": "MTS Landmark", "fatigue_standard": "-", "fatigue_test_control": "Stress", "stress_concentration": "-", "failure_location": "Weld surface (crack nucleation)"}}, {"id": "WELD2025:381", "name": "SM490 steel | Fillet weld", "material_family": "Welded joint", "points": [[316.0, 33213.0, 0], [257.0, 60047.0, 0], [215.0, 112891.0, 0], [154.0, 291171.0, 0], [101.0, 942482.0, 0], [52.0, 7784680.0, 1]], "conditions": {"material": "SM490 steel", "am_type": "Gas Metal Arc Welding (GMAW)", "load_ratio": "0", "test_type": "Uni-axial fatigue tests", "temperature": "-", "surface_treatment": "-"}, "metadata": {"dataset_id": 381, "title": "Local MIL-HDBK-5D equivalent stress based fatigue assessment of the gusset welded joint improved by Portable Pneumatic Needle-Peening treatment", "doi": "10.1016/j.ijfatigue.2023.107913", "authors": "Dai, Peiyuan; Osawa, Naoki; Rashed, Sherif; Ma, Donghui; Okada, Jun; Honnami, Masahito", "publication": "INTERNATIONAL JOURNAL OF FATIGUE", "year_of_publication": 2023, "UT": "WOS:001076258100001", "base_material": "SM490 steel", "base_young_modulus": 210, "base_yield_strength": 388, "base_ultimate_strength": "-", "base_elongation": "-", "weld_material": "YGW11 (Mg50)", "weld_young_modulus": "-", "weld_yield_strength": "-", "weld_ultimate_strength": "-", "weld_elongation": "-", "processing": "-", "welding_joint": "Fillet weld", "welding_method": "Gas Metal Arc Welding (GMAW)", "welding_voltage": 20, "welding_current": 210, "welding_speed": 3, "preheat_temp": 100, "welding_env": "Shield gas of 80% Ar and 20% CO2", "residual_stress": "-", "fatigue_specimen_type": "Out-of-plane gusset joints", "fatigue_specimen_thickness": 9, "fatigue_test_type": "Uni-axial fatigue tests", "fatigue_temp": "-", "fatigue_env": "-", "load_ratio": 0, "frequency": 10, "fatigue_machine": "Customized electro-hydraulic servo testing machine (Shimadzu Corporation)", "fatigue_standard": "JSSC standard", "fatigue_test_control": "Load control", "stress_concentration": "1.07", "failure_location": "Weld toe"}}, {"id": "WELD2025:382", "name": "SM490 steel | Fillet weld", "material_family": "Welded joint", "points": [[316.0, 55403.0, 0], [261.0, 262702.0, 0], [196.0, 443629.0, 0], [176.0, 1474990.0, 0], [190.0, 2849883.0, 0], [153.0, 4762690.0, 1]], "conditions": {"material": "SM490 steel", "am_type": "Gas Metal Arc Welding (GMAW)", "load_ratio": "0", "test_type": "Uni-axial fatigue tests", "temperature": "-", "surface_treatment": "Portable Pneumatic Needle-Peening (PPP) treatment"}, "metadata": {"dataset_id": 382, "title": "Local MIL-HDBK-5D equivalent stress based fatigue assessment of the gusset welded joint improved by Portable Pneumatic Needle-Peening treatment", "doi": "10.1016/j.ijfatigue.2023.107913", "authors": "Dai, Peiyuan; Osawa, Naoki; Rashed, Sherif; Ma, Donghui; Okada, Jun; Honnami, Masahito", "publication": "INTERNATIONAL JOURNAL OF FATIGUE", "year_of_publication": 2023, "UT": "WOS:001076258100001", "base_material": "SM490 steel", "base_young_modulus": 210, "base_yield_strength": 388, "base_ultimate_strength": "-", "base_elongation": "-", "weld_material": "YGW11 (Mg50)", "weld_young_modulus": "-", "weld_yield_strength": "-", "weld_ultimate_strength": "-", "weld_elongation": "-", "processing": "Portable Pneumatic Needle-Peening (PPP) treatment", "welding_joint": "Fillet weld", "welding_method": "Gas Metal Arc Welding (GMAW)", "welding_voltage": 20, "welding_current": 210, "welding_speed": 3, "preheat_temp": 100, "welding_env": "Shield gas of 80% Ar and 20% CO2", "residual_stress": "-", "fatigue_specimen_type": "Out-of-plane gusset joints", "fatigue_specimen_thickness": 9, "fatigue_test_type": "Uni-axial fatigue tests", "fatigue_temp": "-", "fatigue_env": "-", "load_ratio": 0, "frequency": 10, "fatigue_machine": "Customized electro-hydraulic servo testing machine (Shimadzu Corporation)", "fatigue_standard": "JSSC standard", "fatigue_test_control": "Load control", "stress_concentration": "1.07", "failure_location": "Weld toe"}}, {"id": "WELD2025:383", "name": "S355 steel (09G2S) | Transverse non-load-carrying attachments", "material_family": "Welded joint", "points": [[349.0, 130225.0, 0], [295.0, 139113.0, 0], [319.0, 235917.0, 0], [281.0, 188793.0, 0], [253.0, 233978.0, 0], [275.0, 393534.0, 0], [229.0, 800250.0, 0], [203.0, 609461.0, 0], [179.0, 2119165.0, 1], [168.0, 2033498.0, 1]], "conditions": {"material": "S355 steel (09G2S)", "am_type": "Manual metal arc welding", "load_ratio": "0.01", "test_type": "Axial tensile cycling tests", "temperature": "-", "surface_treatment": "-"}, "metadata": {"dataset_id": 383, "title": "HFMI-induced fatigue strength improvement of S355 steel transverse non-load-carrying attachments with lack of fusion in the weld root", "doi": "10.1016/j.ijfatigue.2024.108147", "authors": "Knysh, V. V.; Mordyuk, B. N.; Solovei, S. O.; Savitsky, V. V.; Mikhodui, O. L.; Lesyk, D. A.; Motrunich, S. I.", "publication": "INTERNATIONAL JOURNAL OF FATIGUE", "year_of_publication": 2024, "UT": "WOS:001155073100001", "base_material": "S355 steel (09G2S)", "base_young_modulus": "-", "base_yield_strength": "-", "base_ultimate_strength": "-", "base_elongation": "-", "weld_material": "Filler material", "weld_young_modulus": "-", "weld_yield_strength": "-", "weld_ultimate_strength": "-", "weld_elongation": "-", "processing": "-", "welding_joint": "Transverse non-load-carrying attachments", "welding_method": "Manual metal arc welding", "welding_voltage": "24–26", "welding_current": "90, 180", "welding_speed": "-", "preheat_temp": "-", "welding_env": "Lower position welding", "residual_stress": "-", "fatigue_specimen_type": "Transverse non-load-carrying attachments.", "fatigue_specimen_thickness": 12, "fatigue_test_type": "Axial tensile cycling tests", "fatigue_temp": "-", "fatigue_env": "-", "load_ratio": 0.01, "frequency": 5, "fatigue_machine": "Servo-hydraulic testing machine URS 20/6000", "fatigue_standard": "-", "fatigue_test_control": "Stress-controlled", "stress_concentration": "-", "failure_location": "-"}}, {"id": "WELD2025:384", "name": "S355 steel (09G2S) | Transverse non-load-carrying attachments", "material_family": "Welded joint", "points": [[316.0, 206734.0, 0], [231.0, 275969.0, 0], [231.0, 410113.0, 0], [232.0, 635137.0, 0], [236.0, 943866.0, 0]], "conditions": {"material": "S355 steel (09G2S)", "am_type": "Manual metal arc welding", "load_ratio": "0.01", "test_type": "Axial tensile cycling tests", "temperature": "-", "surface_treatment": "lack of fusion"}, "metadata": {"dataset_id": 384, "title": "HFMI-induced fatigue strength improvement of S355 steel transverse non-load-carrying attachments with lack of fusion in the weld root", "doi": "10.1016/j.ijfatigue.2024.108147", "authors": "Knysh, V. V.; Mordyuk, B. N.; Solovei, S. O.; Savitsky, V. V.; Mikhodui, O. L.; Lesyk, D. A.; Motrunich, S. I.", "publication": "INTERNATIONAL JOURNAL OF FATIGUE", "year_of_publication": 2024, "UT": "WOS:001155073100001", "base_material": "S355 steel (09G2S)", "base_young_modulus": "-", "base_yield_strength": "-", "base_ultimate_strength": "-", "base_elongation": "-", "weld_material": "Filler material", "weld_young_modulus": "-", "weld_yield_strength": "-", "weld_ultimate_strength": "-", "weld_elongation": "-", "processing": "lack of fusion", "welding_joint": "Transverse non-load-carrying attachments", "welding_method": "Manual metal arc welding", "welding_voltage": "24–26", "welding_current": "90, 180", "welding_speed": "-", "preheat_temp": "-", "welding_env": "Lower position welding", "residual_stress": "-", "fatigue_specimen_type": "Transverse non-load-carrying attachments.", "fatigue_specimen_thickness": 12, "fatigue_test_type": "Axial tensile cycling tests", "fatigue_temp": "-", "fatigue_env": "-", "load_ratio": 0.01, "frequency": 5, "fatigue_machine": "Servo-hydraulic testing machine URS 20/6000", "fatigue_standard": "-", "fatigue_test_control": "Stress-controlled", "stress_concentration": "-", "failure_location": "-"}}, {"id": "WELD2025:385", "name": "S355 steel (09G2S) | Transverse non-load-carrying attachments", "material_family": "Welded joint", "points": [[396.0, 504091.0, 0], [375.0, 678487.0, 0], [377.0, 749121.0, 0], [344.0, 695495.0, 0], [347.0, 854869.0, 0], [349.0, 1302253.0, 0], [321.0, 1189238.0, 0], [303.0, 2033498.0, 1], [289.0, 2033498.0, 1]], "conditions": {"material": "S355 steel (09G2S)", "am_type": "Manual metal arc welding", "load_ratio": "0.01", "test_type": "Axial tensile cycling tests", "temperature": "-", "surface_treatment": "High-frequency mechanical impact (HFMI) treatment."}, "metadata": {"dataset_id": 385, "title": "HFMI-induced fatigue strength improvement of S355 steel transverse non-load-carrying attachments with lack of fusion in the weld root", "doi": "10.1016/j.ijfatigue.2024.108147", "authors": "Knysh, V. V.; Mordyuk, B. N.; Solovei, S. O.; Savitsky, V. V.; Mikhodui, O. L.; Lesyk, D. A.; Motrunich, S. I.", "publication": "INTERNATIONAL JOURNAL OF FATIGUE", "year_of_publication": 2024, "UT": "WOS:001155073100001", "base_material": "S355 steel (09G2S)", "base_young_modulus": "-", "base_yield_strength": "-", "base_ultimate_strength": "-", "base_elongation": "-", "weld_material": "Filler material", "weld_young_modulus": "-", "weld_yield_strength": "-", "weld_ultimate_strength": "-", "weld_elongation": "-", "processing": "High-frequency mechanical impact (HFMI) treatment.", "welding_joint": "Transverse non-load-carrying attachments", "welding_method": "Manual metal arc welding", "welding_voltage": "24–26", "welding_current": "90, 180", "welding_speed": "-", "preheat_temp": "-", "welding_env": "Lower position welding", "residual_stress": "-", "fatigue_specimen_type": "Transverse non-load-carrying attachments.", "fatigue_specimen_thickness": 12, "fatigue_test_type": "Axial tensile cycling tests", "fatigue_temp": "-", "fatigue_env": "-", "load_ratio": 0.01, "frequency": 5, "fatigue_machine": "Servo-hydraulic testing machine URS 20/6000", "fatigue_standard": "-", "fatigue_test_control": "Stress-controlled", "stress_concentration": "-", "failure_location": "-"}}, {"id": "WELD2025:386", "name": "S355 steel (09G2S) | Transverse non-load-carrying attachments", "material_family": "Welded joint", "points": [[354.0, 468005.0, 0], [367.0, 575250.0, 0], [349.0, 589670.0, 0], [349.0, 780680.0, 0], [362.0, 833963.0, 0], [316.0, 1141163.0, 0], [321.0, 2033498.0, 1]], "conditions": {"material": "S355 steel (09G2S)", "am_type": "Manual metal arc welding", "load_ratio": "0.01", "test_type": "Axial tensile cycling tests", "temperature": "-", "surface_treatment": "High-frequency mechanical impact (HFMI) treatment with lack of fusion"}, "metadata": {"dataset_id": 386, "title": "HFMI-induced fatigue strength improvement of S355 steel transverse non-load-carrying attachments with lack of fusion in the weld root", "doi": "10.1016/j.ijfatigue.2024.108147", "authors": "Knysh, V. V.; Mordyuk, B. N.; Solovei, S. O.; Savitsky, V. V.; Mikhodui, O. L.; Lesyk, D. A.; Motrunich, S. I.", "publication": "INTERNATIONAL JOURNAL OF FATIGUE", "year_of_publication": 2024, "UT": "WOS:001155073100001", "base_material": "S355 steel (09G2S)", "base_young_modulus": "-", "base_yield_strength": "-", "base_ultimate_strength": "-", "base_elongation": "-", "weld_material": "Filler material", "weld_young_modulus": "-", "weld_yield_strength": "-", "weld_ultimate_strength": "-", "weld_elongation": "-", "processing": "High-frequency mechanical impact (HFMI) treatment with lack of fusion", "welding_joint": "Transverse non-load-carrying attachments", "welding_method": "Manual metal arc welding", "welding_voltage": "24–26", "welding_current": "90, 180", "welding_speed": "-", "preheat_temp": "-", "welding_env": "Lower position welding", "residual_stress": "-", "fatigue_specimen_type": "Transverse non-load-carrying attachments.", "fatigue_specimen_thickness": 12, "fatigue_test_type": "Axial tensile cycling tests", "fatigue_temp": "-", "fatigue_env": "-", "load_ratio": 0.01, "frequency": 5, "fatigue_machine": "Servo-hydraulic testing machine URS 20/6000", "fatigue_standard": "-", "fatigue_test_control": "Stress-controlled", "stress_concentration": "-", "failure_location": "-"}}, {"id": "WELD2025:387", "name": "S355 steel (09G2S) | Transverse non-load-carrying attachments", "material_family": "Welded joint", "points": [[388.0, 456560.0, 0], [385.0, 584824.0, 0], [388.0, 1169770.0, 0], [380.0, 1627307.0, 0], [323.0, 1983769.0, 1]], "conditions": {"material": "S355 steel (09G2S)", "am_type": "Manual metal arc welding", "load_ratio": "0.01", "test_type": "Axial tensile cycling tests", "temperature": "-", "surface_treatment": "preload and high-frequency mechanical impact (HFMI) treatment"}, "metadata": {"dataset_id": 387, "title": "HFMI-induced fatigue strength improvement of S355 steel transverse non-load-carrying attachments with lack of fusion in the weld root", "doi": "10.1016/j.ijfatigue.2024.108147", "authors": "Knysh, V. V.; Mordyuk, B. N.; Solovei, S. O.; Savitsky, V. V.; Mikhodui, O. L.; Lesyk, D. A.; Motrunich, S. I.", "publication": "INTERNATIONAL JOURNAL OF FATIGUE", "year_of_publication": 2024, "UT": "WOS:001155073100001", "base_material": "S355 steel (09G2S)", "base_young_modulus": "-", "base_yield_strength": "-", "base_ultimate_strength": "-", "base_elongation": "-", "weld_material": "Filler material", "weld_young_modulus": "-", "weld_yield_strength": "-", "weld_ultimate_strength": "-", "weld_elongation": "-", "processing": "preload and high-frequency mechanical impact (HFMI) treatment", "welding_joint": "Transverse non-load-carrying attachments", "welding_method": "Manual metal arc welding", "welding_voltage": "24–26", "welding_current": "90, 180", "welding_speed": "-", "preheat_temp": "-", "welding_env": "Lower position welding", "residual_stress": "-", "fatigue_specimen_type": "Transverse non-load-carrying attachments.", "fatigue_specimen_thickness": 12, "fatigue_test_type": "Axial tensile cycling tests", "fatigue_temp": "-", "fatigue_env": "-", "load_ratio": 0.01, "frequency": 5, "fatigue_machine": "Servo-hydraulic testing machine URS 20/6000", "fatigue_standard": "-", "fatigue_test_control": "Stress-controlled", "stress_concentration": "-", "failure_location": "-"}}, {"id": "WELD2025:391", "name": "X80 steel | Girth weld", "material_family": "Welded joint", "points": [[574.0, 249542.0, 0], [555.0, 502088.0, 0], [562.0, 994929.0, 0], [564.0, 3894435.0, 0], [625.0, 246318.0, 0], [614.0, 497374.0, 0], [627.0, 985136.0, 0], [632.0, 3921819.0, 0]], "conditions": {"material": "X80 steel", "am_type": "Flux-cored arc welding (FCAW-G)", "load_ratio": "0.1", "test_type": "Constant amplitude tensile load", "temperature": "-", "surface_treatment": "-"}, "metadata": {"dataset_id": 391, "title": "Effect of fatigue damage on the hydrogen embrittlement sensitivity of X80 steel welded joints", "doi": "10.1016/j.ijhydene.2021.09.090", "authors": "Gao, Zhiwei; Gong, Baoming; Wang, Bingying; Wang, Dongpo; Deng, Caiyan; Yu, Yang", "publication": "INTERNATIONAL JOURNAL OF HYDROGEN ENERGY", "year_of_publication": 2021, "UT": "WOS:000711582200006", "base_material": "X80 steel", "base_young_modulus": "-", "base_yield_strength": 562, "base_ultimate_strength": 626, "base_elongation": 26, "weld_material": "E101T1", "weld_young_modulus": "-", "weld_yield_strength": 670, "weld_ultimate_strength": 740, "weld_elongation": 24, "processing": "-", "welding_joint": "Girth weld", "welding_method": "Flux-cored arc welding (FCAW-G)", "welding_voltage": "21.5–24", "welding_current": "100–180", "welding_speed": "5–6.67", "preheat_temp": "85–100", "welding_env": "Mixture gas shielding (80% Ar + 20% CO2)", "residual_stress": "-", "fatigue_specimen_type": "-", "fatigue_specimen_thickness": 10, "fatigue_test_type": "Constant amplitude tensile load", "fatigue_temp": "-", "fatigue_env": "-", "load_ratio": 0.1, "frequency": "-", "fatigue_machine": "Resonant fatigue system (GPS-300)", "fatigue_standard": "-", "fatigue_test_control": "Stress", "stress_concentration": "-", "failure_location": "Base metal"}}, {"id": "WELD2025:392", "name": "X80 steel | Girth weld", "material_family": "Welded joint", "points": [[687.0, 247131.0, 0], [671.0, 490699.0, 0], [655.0, 974322.0, 0], [641.0, 3885171.0, 0], [734.0, 246126.0, 0], [721.0, 488591.0, 0], [700.0, 970581.0, 0], [691.0, 3952653.0, 0]], "conditions": {"material": "X80 steel", "am_type": "Flux-cored arc welding (FCAW-G)", "load_ratio": "0.1", "test_type": "Constant amplitude tensile load", "temperature": "-", "surface_treatment": "-"}, "metadata": {"dataset_id": 392, "title": "Effect of fatigue damage on the hydrogen embrittlement sensitivity of X80 steel welded joints", "doi": "10.1016/j.ijhydene.2021.09.090", "authors": "Gao, Zhiwei; Gong, Baoming; Wang, Bingying; Wang, Dongpo; Deng, Caiyan; Yu, Yang", "publication": "INTERNATIONAL JOURNAL OF HYDROGEN ENERGY", "year_of_publication": 2021, "UT": "WOS:000711582200006", "base_material": "X80 steel", "base_young_modulus": "-", "base_yield_strength": 562, "base_ultimate_strength": 626, "base_elongation": 26, "weld_material": "E101T1", "weld_young_modulus": "-", "weld_yield_strength": 670, "weld_ultimate_strength": 740, "weld_elongation": 24, "processing": "-", "welding_joint": "Girth weld", "welding_method": "Flux-cored arc welding (FCAW-G)", "welding_voltage": "21.5–24", "welding_current": "100–180", "welding_speed": "5–6.67", "preheat_temp": "85–100", "welding_env": "Mixture gas shielding (80% Ar + 20% CO2)", "residual_stress": "-", "fatigue_specimen_type": "-", "fatigue_specimen_thickness": 10, "fatigue_test_type": "Constant amplitude tensile load", "fatigue_temp": "-", "fatigue_env": "H-charged", "load_ratio": 0.1, "frequency": "-", "fatigue_machine": "Resonant fatigue system (GPS-300)", "fatigue_standard": "-", "fatigue_test_control": "Stress", "stress_concentration": "-", "failure_location": "Base metal"}}, {"id": "WELD2025:393", "name": "X80 pipeline steel | Butt Joint", "material_family": "Welded joint", "points": [[495.0, 24071.0, 0], [448.0, 38610.0, 0], [398.0, 75114.0, 0], [359.0, 107595.0, 0], [316.0, 206552.0, 0], [270.0, 366087.0, 0], [241.0, 653174.0, 0], [237.0, 911040.0, 0], [233.0, 1188898.0, 0]], "conditions": {"material": "X80 pipeline steel", "am_type": "Double-sided Submerged Arc Welding (SAW)", "load_ratio": "0.1", "test_type": "Axial fatigue test", "temperature": "-", "surface_treatment": "With weld reinforcement"}, "metadata": {"dataset_id": 393, "title": "Simulation of fatigue properties for the weld joint of the X80 weld pipe before and after removing the weld reinforcement", "doi": "10.1016/j.ijpvp.2020.104164", "authors": "Xu, Kai; Qiao, Gui-ying; Pan, Xiao-yan; Chen, Xiao-wei; Liao, Bo; Xiao, Fu-ren", "publication": "INTERNATIONAL JOURNAL OF PRESSURE VESSELS AND PIPING", "year_of_publication": 2020, "UT": "WOS:000568676700010", "base_material": "X80 pipeline steel", "base_young_modulus": 230, "base_yield_strength": 636, "base_ultimate_strength": 723, "base_elongation": "-", "weld_material": "Weld metal (WM) of X80 pipeline steel", "weld_young_modulus": "-", "weld_yield_strength": "-", "weld_ultimate_strength": "-", "weld_elongation": "-", "processing": "With weld reinforcement", "welding_joint": "Butt Joint", "welding_method": "Double-sided Submerged Arc Welding (SAW)", "welding_voltage": "-", "welding_current": "-", "welding_speed": "-", "preheat_temp": "-", "welding_env": "-", "residual_stress": "-", "fatigue_specimen_type": "Full-thickness fatigue specimen", "fatigue_specimen_thickness": 26.4, "fatigue_test_type": "Axial fatigue test", "fatigue_temp": "-", "fatigue_env": "-", "load_ratio": 0.1, "frequency": "-", "fatigue_machine": "-", "fatigue_standard": "GB/T 3075-2008.", "fatigue_test_control": "Stress-controlled.", "stress_concentration": "1.86-1.53", "failure_location": "-"}}, {"id": "WELD2025:394", "name": "X80 pipeline steel | Butt Joint", "material_family": "Welded joint", "points": [[493.0, 82999.0, 0], [448.0, 129633.0, 0], [394.0, 237532.0, 0], [359.0, 326927.0, 0], [314.0, 631798.0, 0], [305.0, 1040737.0, 0], [297.0, 1394790.0, 0]], "conditions": {"material": "X80 pipeline steel", "am_type": "Double-sided Submerged Arc Welding (SAW)", "load_ratio": "0.1", "test_type": "Axial fatigue test", "temperature": "-", "surface_treatment": "-"}, "metadata": {"dataset_id": 394, "title": "Simulation of fatigue properties for the weld joint of the X80 weld pipe before and after removing the weld reinforcement", "doi": "10.1016/j.ijpvp.2020.104164", "authors": "Xu, Kai; Qiao, Gui-ying; Pan, Xiao-yan; Chen, Xiao-wei; Liao, Bo; Xiao, Fu-ren", "publication": "INTERNATIONAL JOURNAL OF PRESSURE VESSELS AND PIPING", "year_of_publication": 2020, "UT": "WOS:000568676700010", "base_material": "X80 pipeline steel", "base_young_modulus": 230, "base_yield_strength": 636, "base_ultimate_strength": 723, "base_elongation": "-", "weld_material": "Weld metal (WM) of X80 pipeline steel", "weld_young_modulus": "-", "weld_yield_strength": "-", "weld_ultimate_strength": "-", "weld_elongation": "-", "processing": "-", "welding_joint": "Butt Joint", "welding_method": "Double-sided Submerged Arc Welding (SAW)", "welding_voltage": "-", "welding_current": "-", "welding_speed": "-", "preheat_temp": "-", "welding_env": "-", "residual_stress": "-", "fatigue_specimen_type": "Full-thickness fatigue specimen", "fatigue_specimen_thickness": 26.4, "fatigue_test_type": "Axial fatigue test", "fatigue_temp": "-", "fatigue_env": "-", "load_ratio": 0.1, "frequency": "-", "fatigue_machine": "-", "fatigue_standard": "GB/T 3075-2008", "fatigue_test_control": "Stress-controlled", "stress_concentration": "1.86-1.53", "failure_location": "-"}}, {"id": "WELD2025:395", "name": "X80 pipeline steel | Butt Joint", "material_family": "Welded joint", "points": [[494.0, 307921.0, 0], [476.0, 349424.0, 0], [464.0, 370992.0, 0], [449.0, 399168.0, 0], [422.0, 615201.0, 0], [412.0, 893032.0, 0], [403.0, 1204827.0, 0]], "conditions": {"material": "X80 pipeline steel", "am_type": "Double-sided Submerged Arc Welding (SAW)", "load_ratio": "0.1", "test_type": "Axial fatigue test", "temperature": "-", "surface_treatment": "-"}, "metadata": {"dataset_id": 395, "title": "Simulation of fatigue properties for the weld joint of the X80 weld pipe before and after removing the weld reinforcement", "doi": "10.1016/j.ijpvp.2020.104164", "authors": "Xu, Kai; Qiao, Gui-ying; Pan, Xiao-yan; Chen, Xiao-wei; Liao, Bo; Xiao, Fu-ren", "publication": "INTERNATIONAL JOURNAL OF PRESSURE VESSELS AND PIPING", "year_of_publication": 2020, "UT": "WOS:000568676700010", "base_material": "X80 pipeline steel", "base_young_modulus": 230, "base_yield_strength": 636, "base_ultimate_strength": 723, "base_elongation": "-", "weld_material": "Weld metal (WM) of X80 pipeline steel", "weld_young_modulus": "-", "weld_yield_strength": "-", "weld_ultimate_strength": "-", "weld_elongation": "-", "processing": "-", "welding_joint": "Butt Joint", "welding_method": "Double-sided Submerged Arc Welding (SAW)", "welding_voltage": "-", "welding_current": "-", "welding_speed": "-", "preheat_temp": "-", "welding_env": "-", "residual_stress": "-", "fatigue_specimen_type": "Full-thickness fatigue specimen", "fatigue_specimen_thickness": 26.4, "fatigue_test_type": "Axial fatigue test", "fatigue_temp": "-", "fatigue_env": "-", "load_ratio": 0.1, "frequency": "-", "fatigue_machine": "-", "fatigue_standard": "GB/T 3075-2008", "fatigue_test_control": "Stress-controlled", "stress_concentration": "1.86-1.53", "failure_location": "Weld toe"}}, {"id": "WELD2025:396", "name": "Q345QD steel | Rib-to-deck (RD) welded connections", "material_family": "Welded joint", "points": [[327.0, 336000.0, 0], [313.0, 679000.0, 0], [233.0, 571000.0, 0], [232.0, 1640000.0, 0], [187.0, 1260000.0, 0], [187.0, 1540000.0, 0]], "conditions": {"material": "Q345QD steel", "am_type": "Carbon dioxide gas arc welding", "load_ratio": "0.1", "test_type": "Axial fatigue tests", "temperature": "-", "surface_treatment": "-"}, "metadata": {"dataset_id": 396, "title": "An investigation on fatigue crack propagation behavior of welded connections in UHPC reinforced OSDs using 3D crack simulation", "doi": "10.1016/j.istruc.2023.02.074", "authors": "Abdelbaset, Hesham; Cheng, Bin; Xiang, Sheng; Tian, Liang", "publication": "STRUCTURES", "year_of_publication": 2023, "UT": "WOS:000952067100001", "base_material": "Q345QD steel", "base_young_modulus": 210, "base_yield_strength": "-", "base_ultimate_strength": "-", "base_elongation": "-", "weld_material": "-", "weld_young_modulus": "-", "weld_yield_strength": "-", "weld_ultimate_strength": "-", "weld_elongation": "-", "processing": "-", "welding_joint": "Rib-to-deck (RD) welded connections", "welding_method": "Carbon dioxide gas arc welding", "welding_voltage": "-", "welding_current": "-", "welding_speed": "-", "preheat_temp": "-", "welding_env": "-", "residual_stress": "-", "fatigue_specimen_type": "Full-scale welded connections", "fatigue_specimen_thickness": "-", "fatigue_test_type": "Axial fatigue tests", "fatigue_temp": "-", "fatigue_env": "-", "load_ratio": 0.1, "frequency": "-", "fatigue_machine": "-", "fatigue_standard": "-", "fatigue_test_control": "Load-controlled", "stress_concentration": "-", "failure_location": "Weld toe"}}, {"id": "WELD2025:397", "name": "Q345QD steel | rib-to-floorbeam (RF) welded connections", "material_family": "Welded joint", "points": [[302.0, 211000.0, 0], [195.0, 788000.0, 0], [116.0, 2140000.0, 0], [101.0, 2550000.0, 0], [103.0, 2550000.0, 0], [101.0, 4310000.0, 0], [97.0, 5140000.0, 0], [101.0, 6890000.0, 0], [93.0, 5780000.0, 0]], "conditions": {"material": "Q345QD steel", "am_type": "Carbon dioxide gas arc welding", "load_ratio": "0.1", "test_type": "Axial fatigue tests", "temperature": "-", "surface_treatment": "-"}, "metadata": {"dataset_id": 397, "title": "An investigation on fatigue crack propagation behavior of welded connections in UHPC reinforced OSDs using 3D crack simulation", "doi": "10.1016/j.istruc.2023.02.074", "authors": "Abdelbaset, Hesham; Cheng, Bin; Xiang, Sheng; Tian, Liang", "publication": "STRUCTURES", "year_of_publication": 2023, "UT": "WOS:000952067100001", "base_material": "Q345QD steel", "base_young_modulus": 210, "base_yield_strength": "-", "base_ultimate_strength": "-", "base_elongation": "-", "weld_material": "-", "weld_young_modulus": "-", "weld_yield_strength": "-", "weld_ultimate_strength": "-", "weld_elongation": "-", "processing": "-", "welding_joint": "rib-to-floorbeam (RF) welded connections", "welding_method": "Carbon dioxide gas arc welding", "welding_voltage": "-", "welding_current": "-", "welding_speed": "-", "preheat_temp": "-", "welding_env": "-", "residual_stress": "-", "fatigue_specimen_type": "Full-scale welded connections", "fatigue_specimen_thickness": "-", "fatigue_test_type": "Axial fatigue tests", "fatigue_temp": "-", "fatigue_env": "-", "load_ratio": 0.1, "frequency": "-", "fatigue_machine": "-", "fatigue_standard": "-", "fatigue_test_control": "Load-controlled", "stress_concentration": "-", "failure_location": "Weld toe"}}, {"id": "WELD2025:409", "name": "S355 steel (for both brace and chord members) | Tubular X-joint", "material_family": "Welded joint", "points": [[117.0, 69519.0, 0], [120.0, 26367.0, 0], [116.0, 200739.0, 0], [116.0, 157532.0, 0]], "conditions": {"material": "S355 steel (for both brace and chord members)", "am_type": "Enhanced Partial Joint Penetration (PJP+) welds", "load_ratio": "-", "test_type": "Constant-amplitude cyclic loading (brace in-plane bending)", "temperature": "-", "surface_treatment": "-"}, "metadata": {"dataset_id": 409, "title": "Fatigue performance of tubular X-joints with PJP plus welds: I - Experimental study", "doi": "10.1016/j.jcsr.2013.07.016", "authors": "Qian, Xudong; Petchdemaneengam, Yuthdanai; Swaddiwudhipong, Somsak; Marshall, Peter; Ou, Zhiyong; Chien Thang Nguyen", "publication": "JOURNAL OF CONSTRUCTIONAL STEEL RESEARCH", "year_of_publication": 2013, "UT": "WOS:000328180500005", "base_material": "S355 steel (for both brace and chord members)", "base_young_modulus": "200, 203", "base_yield_strength": "420, 405", "base_ultimate_strength": "-", "base_elongation": "-", "weld_material": "-", "weld_young_modulus": "-", "weld_yield_strength": "-", "weld_ultimate_strength": "-", "weld_elongation": "-", "processing": "-", "welding_joint": "Tubular X-joint", "welding_method": "Enhanced Partial Joint Penetration (PJP+) welds", "welding_voltage": "-", "welding_current": "-", "welding_speed": "-", "preheat_temp": "-", "welding_env": "Offshore fabrication yard", "residual_stress": "-", "fatigue_specimen_type": "Full-scale tubular X-joint", "fatigue_specimen_thickness": "25, 12.5", "fatigue_test_type": "Constant-amplitude cyclic loading (brace in-plane bending)", "fatigue_temp": "-", "fatigue_env": "-", "load_ratio": "-", "frequency": 0.5, "fatigue_machine": "200-ton hydraulic loading rig", "fatigue_standard": "-", "fatigue_test_control": "Load-controlled", "stress_concentration": "-", "failure_location": "Weld toe"}}, {"id": "WELD2025:410", "name": "S355 steel (for both brace and chord members) | Tubular X-joint", "material_family": "Welded joint", "points": [[121.0, 168894.0, 0], [121.0, 293511.0, 0], [119.0, 494547.0, 0], [119.0, 651949.0, 0]], "conditions": {"material": "S355 steel (for both brace and chord members)", "am_type": "Enhanced Partial Joint Penetration (PJP+) welds", "load_ratio": "-", "test_type": "Constant-amplitude cyclic loading (brace in-plane bending)", "temperature": "-", "surface_treatment": "Ground weld surface and burr grinding treatment on weld toes (radius of 3mm)."}, "metadata": {"dataset_id": 410, "title": "Fatigue performance of tubular X-joints with PJP plus welds: I - Experimental study", "doi": "10.1016/j.jcsr.2013.07.016", "authors": "Qian, Xudong; Petchdemaneengam, Yuthdanai; Swaddiwudhipong, Somsak; Marshall, Peter; Ou, Zhiyong; Chien Thang Nguyen", "publication": "JOURNAL OF CONSTRUCTIONAL STEEL RESEARCH", "year_of_publication": 2013, "UT": "WOS:000328180500005", "base_material": "S355 steel (for both brace and chord members)", "base_young_modulus": "200, 203", "base_yield_strength": "420, 405", "base_ultimate_strength": "-", "base_elongation": "-", "weld_material": "-", "weld_young_modulus": "-", "weld_yield_strength": "-", "weld_ultimate_strength": "-", "weld_elongation": "-", "processing": "Ground weld surface and burr grinding treatment on weld toes (radius of 3mm).", "welding_joint": "Tubular X-joint", "welding_method": "Enhanced Partial Joint Penetration (PJP+) welds", "welding_voltage": "-", "welding_current": "-", "welding_speed": "-", "preheat_temp": "-", "welding_env": "Offshore fabrication yard", "residual_stress": "-", "fatigue_specimen_type": "Full-scale tubular X-joint", "fatigue_specimen_thickness": "25, 12.5", "fatigue_test_type": "Constant-amplitude cyclic loading (brace in-plane bending)", "fatigue_temp": "-", "fatigue_env": "-", "load_ratio": "-", "frequency": 0.5, "fatigue_machine": "200-ton hydraulic loading rig", "fatigue_standard": "-", "fatigue_test_control": "Load-controlled", "stress_concentration": "-", "failure_location": "Weld toe"}}, {"id": "WELD2025:411", "name": "S355 steel (for both brace and chord members) | Tubular X-joint", "material_family": "Welded joint", "points": [[219.0, 567839.0, 0]], "conditions": {"material": "S355 steel (for both brace and chord members)", "am_type": "Enhanced Partial Joint Penetration (PJP+) welds", "load_ratio": "-", "test_type": "Constant-amplitude cyclic loading (brace in-plane bending)", "temperature": "-", "surface_treatment": "Ground weld surface and burr grinding treatment on weld toes (radius of 3mm)."}, "metadata": {"dataset_id": 411, "title": "Fatigue performance of tubular X-joints with PJP plus welds: I - Experimental study", "doi": "10.1016/j.jcsr.2013.07.016", "authors": "Qian, Xudong; Petchdemaneengam, Yuthdanai; Swaddiwudhipong, Somsak; Marshall, Peter; Ou, Zhiyong; Chien Thang Nguyen", "publication": "JOURNAL OF CONSTRUCTIONAL STEEL RESEARCH", "year_of_publication": 2013, "UT": "WOS:000328180500005", "base_material": "S355 steel (for both brace and chord members)", "base_young_modulus": "200, 203", "base_yield_strength": "420, 405", "base_ultimate_strength": "-", "base_elongation": "-", "weld_material": "-", "weld_young_modulus": "-", "weld_yield_strength": "-", "weld_ultimate_strength": "-", "weld_elongation": "-", "processing": "Ground weld surface and burr grinding treatment on weld toes (radius of 3mm).", "welding_joint": "Tubular X-joint", "welding_method": "Enhanced Partial Joint Penetration (PJP+) welds", "welding_voltage": "-", "welding_current": "-", "welding_speed": "-", "preheat_temp": "-", "welding_env": "Offshore fabrication yard", "residual_stress": "-", "fatigue_specimen_type": "Full-scale tubular X-joint", "fatigue_specimen_thickness": "25, 12.5", "fatigue_test_type": "Constant-amplitude cyclic loading (brace in-plane bending)", "fatigue_temp": "-", "fatigue_env": "-", "load_ratio": "-", "frequency": 0.5, "fatigue_machine": "200-ton hydraulic loading rig", "fatigue_standard": "-", "fatigue_test_control": "Load-controlled", "stress_concentration": "-", "failure_location": "Weld root"}}, {"id": "WELD2025:412", "name": "Austenitic stainless steel S30403 (022Cr19Ni10) | Cruciform joint", "material_family": "Welded joint", "points":
