Repository: yunyunfanfan/S-PA-CBB

# S-PA-CBB

Official research code, processed curve records, evaluation outputs, and manuscript source for:

> **From Physics to Selective Generation: Conditional Brownian Bridges for Sparse S–N Curve Reconstruction and Fatigue Decision-Making**

S-PA-CBB reconstructs a complete probabilistic stress–life (S–N) curve from only two to four observed fatigue tests. The method first fits an interpretable Basquin state, diagnoses whether that state is sufficient, and applies a ControlNet-style conditional Brownian-bridge residual only to curves that benefit from correction.

File: external_data/weld2025_disjoint_curves.json (part 18 of 223)
[[137.0, 47513.0, 0], [135.0, 62888.0, 0], [99.0, 166888.0, 0], [101.0, 217192.0, 0], [77.0, 566743.0, 0], [78.0, 809816.0, 0], [73.0, 1009788.0, 0], [74.0, 1505501.0, 0], [61.0, 2300666.0, 0], [62.0, 3124089.0, 0]], "conditions": {"material": "Austenitic stainless steel S30403 (022Cr19Ni10)", "am_type": "Gas Tungsten Arc Welding (GTAW)", "load_ratio": "0.1.", "test_type": "Constant and variable range (beach marking) fatigue tests", "temperature": "-", "surface_treatment": "Water-jet cutting"}, "metadata": {"dataset_id": 412, "title": "Fatigue behaviour of load-carrying fillet-welded cruciform joints of austenitic stainless steel", "doi": "10.1016/j.jcsr.2021.106798", "authors": "Peng, Yang; Dai, Zhen; Chen, Jie; Ju, Xiaochen; Dong, Jun", "publication": "JOURNAL OF CONSTRUCTIONAL STEEL RESEARCH", "year_of_publication": 2021, "UT": "WOS:000713715200007", "base_material": "Austenitic stainless steel S30403 (022Cr19Ni10)", "base_young_modulus": 202, "base_yield_strength": 251.7, "base_ultimate_strength": 777.2, "base_elongation": 53.9, "weld_material": "-", "weld_young_modulus": "-", "weld_yield_strength": "-", "weld_ultimate_strength": "-", "weld_elongation": "-", "processing": "Water-jet cutting", "welding_joint": "Cruciform joint", "welding_method": "Gas Tungsten Arc Welding (GTAW)", "welding_voltage": "11–16", "welding_current": "100–130", "welding_speed": "8–12", "preheat_temp": "-", "welding_env": "-", "residual_stress": "-", "fatigue_specimen_type": "Load-carrying fillet-welded (LCFW) cruciform joint", "fatigue_specimen_thickness": 10, "fatigue_test_type": "Constant and variable range (beach marking) fatigue tests", "fatigue_temp": "-", "fatigue_env": "-", "load_ratio": "0.1.", "frequency": 15, "fatigue_machine": "MTS fatigue testing machine with a capacity of 1000 kN", "fatigue_standard": "GB/T 13816–1992", "fatigue_test_control": "Stress", "stress_concentration": "-", "failure_location": "-"}}, {"id": "WELD2025:413", "name": "Q690D high strength steel | Butt Joint", "material_family": "Welded joint", "points": [[455.0, 119145.0, 0], [393.0, 187465.0, 0], [361.0, 181961.0, 0], [323.0, 119505.0, 0], [225.0, 203953.0, 0], [258.0, 334091.0, 0], [326.0, 458037.0, 0], [294.0, 505513.0, 0], [296.0, 527575.0, 0], [263.0, 996750.0, 0], [265.0, 1211850.0, 0], [230.0, 1127610.0, 0], [230.0, 1587427.0, 0], [199.0, 2054296.0, 0]], "conditions": {"material": "Q690D high strength steel", "am_type": "Manual Arc Welding", "load_ratio": "0.1", "test_type": "Axial (cyclic tensile-pulling loading)", "temperature": "-", "surface_treatment": "Corrosion test (salt water immersion and humid heat cycle)"}, "metadata": {"dataset_id": 413, "title": "Experimental research on fatigue performance of butt welds of corroded Q690 high strength steel", "doi": "10.1016/j.jcsr.2021.106801", "authors": "Guo, Hongchao; Wei, Huanhuan; Li, Guoqiang; Sun, Feifei", "publication": "JOURNAL OF CONSTRUCTIONAL STEEL RESEARCH", "year_of_publication": 2021, "UT": "WOS:000713715200005", "base_material": "Q690D high strength steel", "base_young_modulus": 211, "base_yield_strength": 726.67, "base_ultimate_strength": 797.17, "base_elongation": 24.34, "weld_material": "CHE857Cr", "weld_young_modulus": "-", "weld_yield_strength": "≥740", "weld_ultimate_strength": "≥830", "weld_elongation": "≥12", "processing": "Corrosion test (salt water immersion and humid heat cycle)", "welding_joint": "Butt Joint", "welding_method": "Manual Arc Welding", "welding_voltage": "22–26", "welding_current": "130–170", "welding_speed": "2.5–4.17", "preheat_temp": "-", "welding_env": "-", "residual_stress": "-", "fatigue_specimen_type": "Standard", "fatigue_specimen_thickness": 10, "fatigue_test_type": "Axial (cyclic tensile-pulling loading)", "fatigue_temp": "-", "fatigue_env": "-", "load_ratio": 0.1, "frequency": 30, "fatigue_machine": "MTS322 Fatigue Testing Machine", "fatigue_standard": "GB/T 3075–2008", "fatigue_test_control": "Force control", "stress_concentration": "-", "failure_location": "-"}}, {"id": "WELD2025:414", "name": "Q690D high strength steel | Butt Joint", "material_family": "Welded joint", "points": [[431.0, 114212.0, 0], [345.0, 233831.0, 0], [377.0, 272193.0, 0], [310.0, 341802.0, 0], [221.0, 280248.0, 0], [248.0, 203782.0, 0], [276.0, 592847.0, 0], [252.0, 650247.0, 0], [188.0, 526461.0, 0], [219.0, 709171.0, 0], [250.0, 932425.0, 0], [189.0, 1276293.0, 0], [188.0, 1863926.0, 0], [188.0, 2017947.0, 0]], "conditions": {"material": "Q690D high strength steel", "am_type": "Manual Arc Welding", "load_ratio": "0.1", "test_type": "Axial (cyclic tensile-pulling loading)", "temperature": "-", "surface_treatment": "Corrosion test (salt water immersion and humid heat cycle)"}, "metadata": {"dataset_id": 414, "title": "Experimental research on fatigue performance of butt welds of corroded Q690 high strength steel", "doi": "10.1016/j.jcsr.2021.106801", "authors": "Guo, Hongchao; Wei, Huanhuan; Li, Guoqiang; Sun, Feifei", "publication": "JOURNAL OF CONSTRUCTIONAL STEEL RESEARCH", "year_of_publication": 2021, "UT": "WOS:000713715200005", "base_material": "Q690D high strength steel", "base_young_modulus": 211, "base_yield_strength": 696.33, "base_ultimate_strength": 770.0, "base_elongation": 20.25, "weld_material": "CHE857Cr", "weld_young_modulus": "-", "weld_yield_strength": "≥740", "weld_ultimate_strength": "≥830", "weld_elongation": "≥12", "processing": "Corrosion test (salt water immersion and humid heat cycle)", "welding_joint": "Butt Joint", "welding_method": "Manual Arc Welding", "welding_voltage": "22–26", "welding_current": "130–170", "welding_speed": "2.5–4.17", "preheat_temp": "-", "welding_env": "-", "residual_stress": "-", "fatigue_specimen_type": "Standard", "fatigue_specimen_thickness": 10, "fatigue_test_type": "Axial (cyclic tensile-pulling loading)", "fatigue_temp": "-", "fatigue_env": "-", "load_ratio": 0.1, "frequency": 30, "fatigue_machine": "MTS322 Fatigue Testing Machine", "fatigue_standard": "GB/T 3075–2008", "fatigue_test_control": "Force control", "stress_concentration": "-", "failure_location": "-"}}, {"id": "WELD2025:415", "name": "Q690D high strength steel | Butt Joint", "material_family": "Welded joint", "points": [[416.0, 106173.0, 0], [388.0, 138994.0, 0], [355.0, 148768.0, 0], [330.0, 204515.0, 0], [298.0, 293501.0, 0], [266.0, 327937.0, 0], [270.0, 377344.0, 0], [329.0, 668837.0, 0], [239.0, 662582.0, 0], [240.0, 739551.0, 0], [227.0, 776973.0, 0], [208.0, 1259741.0, 0], [177.0, 2031400.0, 0], [119.0, 2026090.0, 0]], "conditions": {"material": "Q690D high strength steel", "am_type": "Manual Arc Welding", "load_ratio": "0.1", "test_type": "Axial (cyclic tensile-pulling loading)", "temperature": "-", "surface_treatment": "Corrosion test (salt water immersion and humid heat cycle)"}, "metadata": {"dataset_id": 415, "title": "Experimental research on fatigue performance of butt welds of corroded Q690 high strength steel", "doi": "10.1016/j.jcsr.2021.106801", "authors": "Guo, Hongchao; Wei, Huanhuan; Li, Guoqiang; Sun, Feifei", "publication": "JOURNAL OF CONSTRUCTIONAL STEEL RESEARCH", "year_of_publication": 2021, "UT": "WOS:000713715200005", "base_material": "Q690D high strength steel", "base_young_modulus": 211, "base_yield_strength": 666.5, "base_ultimate_strength": 744.0, "base_elongation": 18.19, "weld_material": "CHE857Cr", "weld_young_modulus": "-", "weld_yield_strength": "≥740", "weld_ultimate_strength": "≥830", "weld_elongation": "≥12", "processing": "Corrosion test (salt water immersion and humid heat cycle)", "welding_joint": "Butt Joint", "welding_method": "Manual Arc Welding", "welding_voltage": "22–26", "welding_current": "130–170", "welding_speed": "2.5–4.17", "preheat_temp": "-", "welding_env": "-", "residual_stress": "-", "fatigue_specimen_type": "Standard", "fatigue_specimen_thickness": 10, "fatigue_test_type": "Axial (cyclic tensile-pulling loading)", "fatigue_temp": "-", "fatigue_env": "-", "load_ratio": 0.1, "frequency": 30, "fatigue_machine": "MTS322 Fatigue Testing Machine", "fatigue_standard": "GB/T 3075–2008", "fatigue_test_control": "Force control", "stress_concentration": "-", "failure_location": "-"}}, {"id": "WELD2025:416", "name": "Q355B steel | Non-load-carrying cruciform welding joints", "material_family": "Welded joint", "points": [[259.0, 118658.0, 0], [258.0, 133929.0, 0], [258.0, 179499.0, 0], [217.0, 303963.0, 0], [217.0, 360849.0, 0], [175.0, 450433.0, 0], [177.0, 529612.0, 0], [177.0, 668082.0, 0], [157.0, 644362.0, 0], [137.0, 1196837.0, 0], [137.0, 1337452.0, 0], [116.0, 2532141.0, 0], [116.0, 3129943.0, 0], [116.0, 4236982.0, 0], [106.0, 10262114.0, 1]], "conditions": {"material": "Q355B steel", "am_type": "Carbon dioxide arc welding", "load_ratio": "0.1", "test_type": "Constant amplitude loading fatigue tests", "temperature": "-", "surface_treatment": "-"}, "metadata": {"dataset_id": 416, "title": "Fatigue-performance of PWHT welded joints: As-welded vs. high-frequency mechanical impact treatment", "doi": "10.1016/j.jcsr.2021.106933", "authors": "Gao, Zhiwei; Gong, Baoming; Liu, Yong; Wang, Dongpo; Deng, Caiyan; Hu, Dianjun", "publication": "JOURNAL OF CONSTRUCTIONAL STEEL RESEARCH", "year_of_publication": 2021, "UT": "WOS:000702848200005", "base_material": "Q355B steel", "base_young_modulus": 210, "base_yield_strength": 346, "base_ultimate_strength": 432, "base_elongation": 35, "weld_material": "TME 711 electrode", "weld_young_modulus": "-", "weld_yield_strength": 480, "weld_ultimate_strength": 545, "weld_elongation": 28, "processing": "-", "welding_joint": "Non-load-carrying cruciform welding joints", "welding_method": "Carbon dioxide arc welding", "welding_voltage": 27, "welding_current": 210, "welding_speed": 3, "preheat_temp": "-", "welding_env": "-", "residual_stress": "-", "fatigue_specimen_type": "Non-load-carrying cruciform welding joints", "fatigue_specimen_thickness": 8, "fatigue_test_type": "Constant amplitude loading fatigue tests", "fatigue_temp": "-", "fatigue_env": "-", "load_ratio": 0.1, "frequency": 110, "fatigue_machine": "Resonant high-frequency fatigue machine", "fatigue_standard": "AWS D1.1/D1.1M:2015", "fatigue_test_control": "Stress control", "stress_concentration": "-", "failure_location": "weld toe"}}, {"id": "WELD2025:417", "name": "Q355B steel | Non-load-carrying cruciform welding joints", "material_family": "Welded joint", "points": [[260.0, 30670.0, 0], [219.0, 120071.0, 0], [218.0, 145467.0, 0], [217.0, 194893.0, 0], [178.0, 277571.0, 0], [156.0, 305127.0, 0], [156.0, 475832.0, 0], [136.0, 700711.0, 0], [137.0, 783130.0, 0], [126.0, 1345870.0, 0], [126.0, 2567949.0, 0], [96.0, 10524807.0, 1]], "conditions": {"material": "Q355B steel", "am_type": "Carbon dioxide arc welding", "load_ratio": "0.1", "test_type": "Constant amplitude loading fatigue tests", "temperature": "-", "surface_treatment": "General Heat Treatment (GHT)"}, "metadata": {"dataset_id": 417, "title": "Fatigue-performance of PWHT welded joints: As-welded vs. high-frequency mechanical impact treatment", "doi": "10.1016/j.jcsr.2021.106933", "authors": "Gao, Zhiwei; Gong, Baoming; Liu, Yong; Wang, Dongpo; Deng, Caiyan; Hu, Dianjun", "publication": "JOURNAL OF CONSTRUCTIONAL STEEL RESEARCH", "year_of_publication": 2021, "UT": "WOS:000702848200005", "base_material": "Q355B steel", "base_young_modulus": 210, "base_yield_strength": 280, "base_ultimate_strength": 415, "base_elongation": 42, "weld_material": "TME 711 electrode", "weld_young_modulus": "-", "weld_yield_strength": 480, "weld_ultimate_strength": 545, "weld_elongation": 28, "processing": "General Heat Treatment (GHT)", "welding_joint": "Non-load-carrying cruciform welding joints", "welding_method": "Carbon dioxide arc welding", "welding_voltage": 27, "welding_current": 210, "welding_speed": 3, "preheat_temp": "-", "welding_env": "-", "residual_stress": "-", "fatigue_specimen_type": "Non-load-carrying cruciform welding joints", "fatigue_specimen_thickness": 8, "fatigue_test_type": "Constant amplitude loading fatigue tests", "fatigue_temp": "-", "fatigue_env": "-", "load_ratio": 0.1, "frequency": 110, "fatigue_machine": "Resonant high-frequency fatigue machine", "fatigue_standard": "AWS D1.1/D1.1M:2015", "fatigue_test_control": "Stress control", "stress_concentration": "-", "failure_location": "weld toe"}}, {"id": "WELD2025:418", "name": "Q355B steel | Non-load-carrying cruciform welding joints", "material_family": "Welded joint", "points": [[260.0, 41105.0, 0], [259.0, 48302.0, 0], [219.0, 136931.0, 0], [176.0, 313181.0, 0], [176.0, 383321.0, 0], [157.0, 404887.0, 0], [155.0, 531546.0, 0], [137.0, 435975.0, 0], [127.0, 1156966.0, 0], [127.0, 1550811.0, 0], [137.0, 1963775.0, 0], [116.0, 10624645.0, 1]], "conditions": {"material": "Q355B steel", "am_type": "Carbon dioxide arc welding", "load_ratio": "0.1", "test_type": "Constant amplitude loading fatigue tests", "temperature": "-", "surface_treatment": "Vacuum Heat Treatment (VHT)"}, "metadata": {"dataset_id": 418, "title": "Fatigue-performance of PWHT welded joints: As-welded vs. high-frequency mechanical impact treatment", "doi": "10.1016/j.jcsr.2021.106933", "authors": "Gao, Zhiwei; Gong, Baoming; Liu, Yong; Wang, Dongpo; Deng, Caiyan; Hu, Dianjun", "publication": "JOURNAL OF CONSTRUCTIONAL STEEL RESEARCH", "year_of_publication": 2021, "UT": "WOS:000702848200005", "base_material": "Q355B steel", "base_young_modulus": 210, "base_yield_strength": 282, "base_ultimate_strength": 410, "base_elongation": 40, "weld_material": "TME 711 electrode", "weld_young_modulus": "-", "weld_yield_strength": 480, "weld_ultimate_strength": 545, "weld_elongation": 28, "processing": "Vacuum Heat Treatment (VHT)", "welding_joint": "Non-load-carrying cruciform welding joints", "welding_method": "Carbon dioxide arc welding", "welding_voltage": 27, "welding_current": 210, "welding_speed": 3, "preheat_temp": "-", "welding_env": "-", "residual_stress": "-", "fatigue_specimen_type": "Non-load-carrying cruciform welding joints", "fatigue_specimen_thickness": 8, "fatigue_test_type": "Constant amplitude loading fatigue tests", "fatigue_temp": "-", "fatigue_env": "-", "load_ratio": 0.1, "frequency": 110, "fatigue_machine": "Resonant high-frequency fatigue machine", "fatigue_standard": "AWS D1.1/D1.1M:2015", "fatigue_test_control": "Stress control", "stress_concentration": "-", "failure_location": "weld toe"}}, {"id": "WELD2025:419", "name": "Q355B steel | Non-load-carrying cruciform welding joints", "material_family": "Welded joint", "points": [[298.0, 208270.0, 0], [301.0, 225903.0, 0], [279.0, 376691.0, 0], [278.0, 690280.0, 0], [267.0, 961329.0, 0], [269.0, 1053299.0, 0], [258.0, 1072479.0, 0], [257.0, 1162580.0, 0], [248.0, 1570957.0, 0], [247.0, 3743570.0, 0], [237.0, 11347145.0, 0], [299.0, 111356.0, 1]], "conditions": {"material": "Q355B steel", "am_type": "Carbon dioxide arc welding", "load_ratio": "0.1", "test_type": "Constant amplitude loading fatigue tests", "temperature": "-", "surface_treatment": "High-Frequency Mechanical Impact (HFMI) treatment"}, "metadata": {"dataset_id": 419, "title": "Fatigue-performance of PWHT welded joints: As-welded vs. high-frequency mechanical impact treatment", "doi": "10.1016/j.jcsr.2021.106933", "authors": "Gao, Zhiwei; Gong, Baoming; Liu, Yong; Wang, Dongpo; Deng, Caiyan; Hu, Dianjun", "publication": "JOURNAL OF CONSTRUCTIONAL STEEL RESEARCH", "year_of_publication": 2021, "UT": "WOS:000702848200005", "base_material": "Q355B steel", "base_young_modulus": 210, "base_yield_strength": 346, "base_ultimate_strength": 432, "base_elongation": 35, "weld_material": "TME 711 electrode", "weld_young_modulus": "-", "weld_yield_strength": 480, "weld_ultimate_strength": 545, "weld_elongation": 28, "processing": "High-Frequency Mechanical Impact (HFMI) treatment", "welding_joint": "Non-load-carrying cruciform welding joints", "welding_method": "Carbon dioxide arc welding", "welding_voltage": 27, "welding_current": 210, "welding_speed": 3, "preheat_temp": "-", "welding_env": "-", "residual_stress": "-", "fatigue_specimen_type": "Non-load-carrying cruciform welding joints", "fatigue_specimen_thickness": 8, "fatigue_test_type": "Constant amplitude loading fatigue tests", "fatigue_temp": "-", "fatigue_env": "-", "load_ratio": 0.1, "frequency": 110, "fatigue_machine": "Resonant high-frequency fatigue machine", "fatigue_standard": "AWS D1.1/D1.1M:2015", "fatigue_test_control": "Stress control", "stress_concentration": "-", "failure_location": "weld toe"}}, {"id": "WELD2025:420", "name": "Q355B steel | Non-load-carrying cruciform welding joints", "material_family": "Welded joint", "points": [[301.0, 170243.0, 0], [278.0, 218299.0, 0], [269.0, 450918.0, 0], [269.0, 509010.0, 0], [261.0, 597343.0, 0], [246.0, 928971.0, 0], [238.0, 1682605.0, 0], [281.0, 105544.0, 0], [299.0, 141913.0, 0]], "conditions": {"material": "Q355B steel", "am_type": "Carbon dioxide arc welding", "load_ratio": "0.1", "test_type": "Constant amplitude loading fatigue tests", "temperature": "-", "surface_treatment": "General Heat Treatment (GHT), High-Frequency Mechanical Impact (HFMI) treatment"}, "metadata": {"dataset_id": 420, "title": "Fatigue-performance of PWHT welded joints: As-welded vs. high-frequency mechanical impact treatment", "doi": "10.1016/j.jcsr.2021.106933", "authors": "Gao, Zhiwei; Gong, Baoming; Liu, Yong; Wang, Dongpo; Deng, Caiyan; Hu, Dianjun", "publication": "JOURNAL OF CONSTRUCTIONAL STEEL RESEARCH", "year_of_publication": 2021, "UT": "WOS:000702848200005", "base_material": "Q355B steel", "base_young_modulus": 210, "base_yield_strength": 280, "base_ultimate_strength": 415, "base_elongation": 42, "weld_material": "TME 711 electrode", "weld_young_modulus": "-", "weld_yield_strength": 480, "weld_ultimate_strength": 545, "weld_elongation": 28, "processing": "General Heat Treatment (GHT), High-Frequency Mechanical Impact (HFMI) treatment", "welding_joint": "Non-load-carrying cruciform welding joints", "welding_method": "Carbon dioxide arc welding", "welding_voltage": 27, "welding_current": 210, "welding_speed": 3, "preheat_temp": "-", "welding_env": "-", "residual_stress": "-", "fatigue_specimen_type": "Non-load-carrying cruciform welding joints", "fatigue_specimen_thickness": 8, "fatigue_test_type": "Constant amplitude loading fatigue tests", "fatigue_temp": "-", "fatigue_env": "-", "load_ratio": 0.1, "frequency": 110, "fatigue_machine": "Resonant high-frequency fatigue machine", "fatigue_standard": "AWS D1.1/D1.1M:2015", "fatigue_test_control": "Stress control", "stress_concentration": "-", "failure_location": "weld toe"}}, {"id": "WELD2025:421", "name": "Q355B steel | Non-load-carrying cruciform welding joints", "material_family": "Welded joint", "points": [[301.0, 149298.0, 0], [280.0, 167929.0, 0], [268.0, 164218.0, 0], [260.0, 198644.0, 0], [270.0, 226972.0, 0], [261.0, 316171.0, 0], [248.0, 410073.0, 0], [235.0, 421526.0, 0], [226.0, 1595936.0, 0], [226.0, 1972950.0, 0], [239.0, 2495340.0, 0], [206.0, 10606250.0, 1]], "conditions": {"material": "Q355B steel", "am_type": "Carbon dioxide arc welding", "load_ratio": "0.1", "test_type": "Constant amplitude loading fatigue tests", "temperature": "-", "surface_treatment": "Vacuum Heat Treatment (VHT), High-Frequency Mechanical Impact (HFMI) treatment"}, "metadata": {"dataset_id": 421, "title": "Fatigue-performance of PWHT welded joints: As-welded vs. high-frequency mechanical impact treatment", "doi": "10.1016/j.jcsr.2021.106933", "authors": "Gao, Zhiwei; Gong, Baoming; Liu, Yong; Wang, Dongpo; Deng, Caiyan; Hu, Dianjun", "publication": "JOURNAL OF CONSTRUCTIONAL STEEL RESEARCH", "year_of_publication": 2021, "UT": "WOS:000702848200005", "base_material": "Q355B steel", "base_young_modulus": 210, "base_yield_strength": 282, "base_ultimate_strength": 410, "base_elongation": 40, "weld_material": "TME 711 electrode", "weld_young_modulus": "-", "weld_yield_strength": 480, "weld_ultimate_strength": 545, "weld_elongation": 28, "processing": "Vacuum Heat Treatment (VHT), High-Frequency Mechanical Impact (HFMI) treatment", "welding_joint": "Non-load-carrying cruciform welding joints", "welding_method": "Carbon dioxide arc welding", "welding_voltage": 27, "welding_current": 210, "welding_speed": 3, "preheat_temp": "-", "welding_env": "-", "residual_stress": "-", "fatigue_specimen_type": "Non-load-carrying cruciform welding joints", "fatigue_specimen_thickness": 8, "fatigue_test_type": "Constant amplitude loading fatigue tests", "fatigue_temp": "-", "fatigue_env": "-", "load_ratio": 0.1, "frequency": 110, "fatigue_machine": "Resonant high-frequency fatigue machine", "fatigue_standard": "AWS D1.1/D1.1M:2015", "fatigue_test_control": "Stress control", "stress_concentration": "-", "failure_location": "weld toe"}}, {"id": "WELD2025:422", "name": "Q345qd steel | Rib-to-deck welded joint (NRD)", "material_family": "Welded joint", "points": [[82.0, 7211653.0, 0], [80.0, 7099977.0, 0]], "conditions": {"material": "Q345qd steel", "am_type": "Automatic welding", "load_ratio": "-", "test_type": "Sinusoidal cyclic loading", "temperature": "-", "surface_treatment": "-"}, "metadata": {"dataset_id": 422, "title": "A new orthotropic steel deck system incorporating two novel structural details", "doi": "10.1016/j.jcsr.2022.107633", "authors": "Da, Le-tian; Zhang, Qing-hua; Yuan, Dao-yun; Ma, Yan; Cui, Chuang", "publication": "JOURNAL OF CONSTRUCTIONAL STEEL RESEARCH", "year_of_publication": 2022, "UT": "WOS:000878772900002", "base_material": "Q345qd steel", "base_young_modulus": 206, "base_yield_strength": 345, "base_ultimate_strength": "-", "base_elongation": "-", "weld_material": "-", "weld_young_modulus": "-", "weld_yield_strength": "-", "weld_ultimate_strength": "-", "weld_elongation": "-", "processing": "-", "welding_joint": "Rib-to-deck welded joint (NRD)", "welding_method": "Automatic welding", "welding_voltage": "-", "welding_current": "-", "welding_speed": "-", "preheat_temp": "-", "welding_env": "-", "residual_stress": "-", "fatigue_specimen_type": "Segmental specimen", "fatigue_specimen_thickness": "16, 12, 8", "fatigue_test_type": "Sinusoidal cyclic loading", "fatigue_temp": "-", "fatigue_env": "-", "load_ratio": "-", "frequency": "3-5", "fatigue_machine": "MTS actuator", "fatigue_standard": "-", "fatigue_test_control": "Load", "stress_concentration": "-", "failure_location": "Weld toe, weld root"}}, {"id": "WELD2025:423", "name": "Q345qd steel | Rib-to-floorbeam welded joint (NRF)", "material_family": "Welded joint", "points": [[113.0, 7227594.0, 0], [104.0, 7167457.0, 0]], "conditions": {"material": "Q345qd steel", "am_type": "Automatic welding", "load_ratio": "-", "test_type": "Sinusoidal cyclic loading", "temperature": "-", "surface_treatment": "-"}, "metadata": {"dataset_id": 423, "title": "A new orthotropic steel deck system incorporating two novel structural details", "doi": "10.1016/j.jcsr.2022.107633", "authors": "Da, Le-tian; Zhang, Qing-hua; Yuan, Dao-yun; Ma, Yan; Cui, Chuang", "publication": "JOURNAL OF CONSTRUCTIONAL STEEL RESEARCH", "year_of_publication": 2022, "UT": "WOS:000878772900002", "base_material": "Q345qd steel", "base_young_modulus": 206, "base_yield_strength": 345, "base_ultimate_strength": "-", "base_elongation": "-", "weld_material": "-", "weld_young_modulus": "-", "weld_yield_strength": "-", "weld_ultimate_strength": "-", "weld_elongation": "-", "processing": "-", "welding_joint": "Rib-to-floorbeam welded joint (NRF)", "welding_method": "Automatic welding", "welding_voltage": "-", "welding_current": "-", "welding_speed": "-", "preheat_temp": "-", "welding_env": "-", "residual_stress": "-", "fatigue_specimen_type": "Segmental specimen", "fatigue_specimen_thickness": "16, 12, 8", "fatigue_test_type": "Sinusoidal cyclic loading", "fatigue_temp": "-", "fatigue_env": "-", "load_ratio": "-", "frequency": "3-5", "fatigue_machine": "MTS actuator", "fatigue_standard": "-", "fatigue_test_control": "Load", "stress_concentration": "-", "failure_location": "Weld toe, weld root"}}, {"id": "WELD2025:424", "name": "5083-H116 Aluminum Alloy | Cruciform joint", "material_family": "Welded joint", "points": [[94.0, 16502.0, 0], [96.0, 30261.0, 0], [96.0, 33302.0, 0], [58.0, 56012.0, 0], [57.0, 78532.0, 0], [76.0, 90828.0, 0], [57.0, 96302.0, 0], [57.0, 138538.0, 0], [57.0, 154388.0, 0], [77.0, 137532.0, 0], [39.0, 124203.0, 0], [38.0, 146559.0, 0], [38.0, 156227.0, 0], [72.0, 239290.0, 0], [57.0, 353759.0, 0], [56.0, 420193.0, 0], [38.0, 476877.0, 0], [37.0, 1314283.0, 0], [19.0, 2016085.0, 1]], "conditions": {"material": "5083-H116 Aluminum Alloy", "am_type": "-", "load_ratio": "0.1", "test_type": "Axial fatigue test", "temperature": "-", "surface_treatment": "-"}, "metadata": {"dataset_id": 424, "title": "Nonlinear mechanical behavior and stress amplification effect correction of thin plate welded structure considering initial deformation", "doi": "10.1016/j.jcsr.2023.108409", "authors": "Shen, Wei; Wu, Guanyu; Huang, Shen; Xu, Shuangxi; Liu, Kang; Qin, Kai", "publication": "JOURNAL OF CONSTRUCTIONAL STEEL RESEARCH", "year_of_publication": 2024, "UT": "WOS:001143056100001", "base_material": "5083-H116 Aluminum Alloy", "base_young_modulus": 70, "base_yield_strength": 230, "base_ultimate_strength": 320, "base_elongation": "≥12", "weld_material": "-", "weld_young_modulus": "-", "weld_yield_strength": "-", "weld_ultimate_strength": "-", "weld_elongation": "-", "processing": "-", "welding_joint": "Cruciform joint", "welding_method": "-", "welding_voltage": "-", "welding_current": "-", "welding_speed": "-", "preheat_temp": "-", "welding_env": "-", "residual_stress": "-", "fatigue_specimen_type": "Cruciform joint", "fatigue_specimen_thickness": 5, "fatigue_test_type": "Axial fatigue test", "fatigue_temp": "-", "fatigue_env": "-", "load_ratio": 0.1, "frequency": 5, "fatigue_machine": "MTS-322 fatigue testing machine", "fatigue_standard": "-", "fatigue_test_control": "Load-controlled", "stress_concentration": "-", "failure_location": "Weld toe"}}, {"id": "WELD2025:425", "name": "5083-H116 Aluminum Alloy | butt joint with angular misalignment", "material_family": "Welded joint", "points": [[347.0, 132020.0, 0], [332.0, 150211.0, 0], [346.0, 279310.0, 0], [296.0, 171224.0, 0], [239.0, 172202.0, 0], [166.0, 120634.0, 0], [250.0, 226240.0, 0], [219.0, 358505.0, 0], [211.0, 400450.0, 0], [246.0, 478807.0, 0], [284.0, 552043.0, 0], [292.0, 459539.0, 0], [292.0, 686931.0, 0], [264.0, 701478.0, 0], [276.0, 921601.0, 0], [300.0, 1124325.0, 0]], "conditions": {"material": "5083-H116 Aluminum Alloy", "am_type": "-", "load_ratio": "0.1", "test_type": "Axial fatigue test", "temperature": "-", "surface_treatment": "-"}, "metadata": {"dataset_id": 425, "title": "Nonlinear mechanical behavior and stress amplification effect correction of thin plate welded structure considering initial deformation", "doi": "10.1016/j.jcsr.2023.108409", "authors": "Shen, Wei; Wu, Guanyu; Huang, Shen; Xu, Shuangxi; Liu, Kang; Qin, Kai", "publication": "JOURNAL OF CONSTRUCTIONAL STEEL RESEARCH", "year_of_publication": 2024, "UT": "WOS:001143056100001", "base_material": "5083-H116 Aluminum Alloy", "base_young_modulus": 70, "base_yield_strength": 230, "base_ultimate_strength": 320, "base_elongation": "≥12", "weld_material": "-", "weld_young_modulus": "-", "weld_yield_strength": "-", "weld_ultimate_strength": "-", "weld_elongation": "-", "processing": "-", "welding_joint": "butt joint with angular misalignment", "welding_method": "-", "welding_voltage": "-", "welding_current": "-", "welding_speed": "-", "preheat_temp": "-", "welding_env": "-", "residual_stress": "-", "fatigue_specimen_type": "butt joint with angular misalignment", "fatigue_specimen_thickness": 5, "fatigue_test_type": "Axial fatigue test", "fatigue_temp": "-", "fatigue_env": "-", "load_ratio": 0.1, "frequency": 5, "fatigue_machine": "MTS-322 fatigue testing machine", "fatigue_standard": "-", "fatigue_test_control": "Load-controlled", "stress_concentration": "-", "failure_location": "Weld toe"}}, {"id": "WELD2025:426", "name": "5083-H116 Aluminum Alloy | Cruciform joint with angular misalignment", "material_family": "Welded joint", "points": [[411.0, 7383.0, 0], [415.0, 10013.0, 0], [423.0, 10810.0, 0], [415.0, 12344.0, 0], [419.0, 17064.0, 0], [419.0, 19495.0, 0], [419.0, 25447.0, 0], [415.0, 34494.0, 0], [415.0, 38667.0, 0], [415.0, 63418.0, 0], [415.0, 71088.0, 0], [423.0, 365397.0, 0], [212.0, 24973.0, 0], [210.0, 149356.0, 0], [210.0, 184134.0, 0], [208.0, 296233.0, 0], [208.0, 1040129.0, 0], [206.0, 876184.0, 0]], "conditions": {"material": "5083-H116 Aluminum Alloy", "am_type": "-", "load_ratio": "0.1", "test_type": "Axial fatigue test", "temperature": "-", "surface_treatment": "-"}, "metadata": {"dataset_id": 426, "title": "Nonlinear mechanical behavior and stress amplification effect correction of thin plate welded structure considering initial deformation", "doi": "10.1016/j.jcsr.2023.108409", "authors": "Shen, Wei; Wu, Guanyu; Huang, Shen; Xu, Shuangxi; Liu, Kang; Qin, Kai", "publication": "JOURNAL OF CONSTRUCTIONAL STEEL RESEARCH", "year_of_publication": 2024, "UT": "WOS:001143056100001", "base_material": "5083-H116 Aluminum Alloy", "base_young_modulus": 70, "base_yield_strength": 230, "base_ultimate_strength": 320, "base_elongation": "≥12", "weld_material": "-", "weld_young_modulus": "-", "weld_yield_strength": "-", "weld_ultimate_strength": "-", "weld_elongation": "-", "processing": "-", "welding_joint": "Cruciform joint with angular misalignment", "welding_method": "-", "welding_voltage": "-", "welding_current": "-", "welding_speed": "-", "preheat_temp": "-", "welding_env": "-", "residual_stress": "-", "fatigue_specimen_type": "Cruciform joint with angular misalignment", "fatigue_specimen_thickness": 5, "fatigue_test_type": "Axial fatigue test", "fatigue_temp": "-", "fatigue_env": "-", "load_ratio": 0.1, "frequency": 5, "fatigue_machine": "MTS-322 fatigue testing machine", "fatigue_standard": "-", "fatigue_test_control": "Load-controlled", "stress_concentration": "-", "failure_location": "Weld toe"}}, {"id": "WELD2025:427", "name": "Q345QD steel | Double-side full-penetration weld", "material_family": "Welded joint", "points": [[138.0, 1184146.0, 0], [138.0, 1611502.0, 0], [137.0, 1744379.0, 0], [123.0, 1998832.0, 0], [123.0, 3685820.0, 0], [120.0, 3923686.0, 0], [117.0, 4577846.0, 0], [116.0, 5052244.0, 0], [120.0, 5259194.0, 0], [98.0, 4830214.0, 0], [100.0, 5652386.0, 0]], "conditions": {"material": "Q345QD steel", "am_type": "Submerged arc welding", "load_ratio": "-1, 0, 0.2", "test_type": "Axial", "temperature": "-", "surface_treatment": "-"}, "metadata": {"dataset_id": 427, "title": "Fatigue performance of deck-rib double-side welded joints considering asymmetric stress cycling", "doi": "10.1016/j.jcsr.2024.108913", "authors": "Li, Xincheng; Fu, Zhongqiu; Ji, Bohai; Sun, Guyu", "publication": "JOURNAL OF CONSTRUCTIONAL STEEL RESEARCH", "year_of_publication": 2024, "UT": "WOS:001280815900001", "base_material": "Q345QD steel", "base_young_modulus": 206, "base_yield_strength": 414, "base_ultimate_strength": 511, "base_elongation": "-", "weld_material": "-", "weld_young_modulus": "-", "weld_yield_strength": "-", "weld_ultimate_strength": "-", "weld_elongation": "-", "processing": "-", "welding_joint": "Double-side full-penetration weld", "welding_method": "Submerged arc welding", "welding_voltage": 36, "welding_current": "380, 630", "welding_speed": "-", "preheat_temp": "-", "welding_env": "-", "residual_stress": "-", "fatigue_specimen_type": "Deck-rib double-side welded joints", "fatigue_specimen_thickness": 12, "fatigue_test_type": "Axial", "fatigue_temp": "-", "fatigue_env": "-", "load_ratio": "-1, 0, 0.2", "frequency": "-", "fatigue_machine": "Mechanical vibrator", "fatigue_standard": "IIW recommendations", "fatigue_test_control": "Stress-controlled", "stress_concentration": "-", "failure_location": "Internal weld toe"}}, {"id": "WELD2025:428", "name": "Q345QD steel | Double-side full-penetration weld", "material_family": "Welded joint", "points": [[124.0, 3617471.0, 0], [117.0, 7648843.0, 0]], "conditions": {"material": "Q345QD steel", "am_type": "Submerged arc welding", "load_ratio": "-1, 0, 0.2", "test_type": "Axial", "temperature": "-", "surface_treatment": "-"}, "metadata": {"dataset_id": 428, "title": "Fatigue performance of deck-rib double-side welded joints considering asymmetric stress cycling", "doi": "10.1016/j.jcsr.2024.108913", "authors": "Li, Xincheng; Fu, Zhongqiu; Ji, Bohai; Sun, Guyu", "publication": "JOURNAL OF CONSTRUCTIONAL STEEL RESEARCH", "year_of_publication": 2024, "UT": "WOS:001280815900001", "base_material": "Q345QD steel", "base_young_modulus": 206, "base_yield_strength": 385, "base_ultimate_strength": 540, "base_elongation": "-", "weld_material": "-", "weld_young_modulus": "-", "weld_yield_strength": "-", "weld_ultimate_strength": "-", "weld_elongation": "-", "processing": "-", "welding_joint": "Double-side full-penetration weld", "welding_method": "Submerged arc welding", "welding_voltage": 36, "welding_current": "380, 630", "welding_speed": "-", "preheat_temp": "-", "welding_env": "-", "residual_stress": "-", "fatigue_specimen_type": "Deck-rib double-side welded joints", "fatigue_specimen_thickness": 14, "fatigue_test_type": "Axial", "fatigue_temp": "-", "fatigue_env": "-", "load_ratio": "-1, 0, 0.2", "frequency": "-", "fatigue_machine": "Mechanical vibrator", "fatigue_standard": "IIW recommendations", "fatigue_test_control": "Stress-controlled", "stress_concentration": "-", "failure_location": "Internal weld toe"}}, {"id": "WELD2025:429", "name": "Q345QD steel | Single-side full-penetration weld", "material_family": "Welded joint", "points": [[138.0, 1028843.0, 0], [137.0, 1139571.0, 0], [138.0, 1272795.0, 0], [117.0, 1925328.0, 0], [117.0, 2109550.0, 0]], "conditions": {"material": "Q345QD steel", "am_type": "Submerged arc welding", "load_ratio": "-1, 0, 0.2", "test_type": "Axial", "temperature": "-", "surface_treatment": "-"}, "metadata": {"dataset_id": 429, "title": "Fatigue performance of deck-rib double-side welded joints considering asymmetric stress cycling", "doi": "10.1016/j.jcsr.2024.108913", "authors": "Li, Xincheng; Fu, Zhongqiu; Ji, Bohai; Sun, Guyu", "publication": "JOURNAL OF CONSTRUCTIONAL STEEL RESEARCH", "year_of_publication": 2024, "UT": "WOS:001280815900001", "base_material": "Q345QD steel", "base_young_modulus": 206, "base_yield_strength": 414, "base_ultimate_strength": 511, "base_elongation": "-", "weld_material": "-", "weld_young_modulus": "-", "weld_yield_strength": "-", "weld_ultimate_strength": "-", "weld_elongation": "-", "processing": "-", "welding_joint": "Single-side full-penetration weld", "welding_method": "Submerged arc welding", "welding_voltage": 36, "welding_current": "380, 630", "welding_speed": "-", "preheat_temp": "-", "welding_env": "-", "residual_stress": "-", "fatigue_specimen_type": "Deck-rib single-side welded joints", "fatigue_specimen_thickness": 12, "fatigue_test_type": "Axial", "fatigue_temp": "-", "fatigue_env": "-", "load_ratio": "-1, 0, 0.2", "frequency": "-", "fatigue_machine": "Mechanical vibrator", "fatigue_standard": "IIW recommendations", "fatigue_test_control": "Stress-controlled", "stress_concentration": "-", "failure_location": "Weld root"}}, {"id": "WELD2025:430", "name": "AA2024-T3 aluminum alloy | Butt joint", "material_family": "Welded joint", "points": [[198.0, 37202.0, 0], [161.0, 42710.0, 0], [160.0, 53683.0, 0], [196.0, 109150.0, 0], [197.0, 138279.0, 0], [158.0, 132965.0, 0], [159.0, 257179.0, 0], [178.0, 398725.0, 0], [169.0, 617110.0, 0], [168.0, 700899.0, 0], [167.0, 1117342.0, 0], [158.0, 1296296.0, 0], [149.0, 1753063.0, 0], [208.0, 4815.0, 1]], "conditions": {"material": "AA2024-T3 aluminum alloy", "am_type": "UVeFSW", "load_ratio": "0.1", "test_type": "Axial fatigue test", "temperature": "Room temperature", "surface_treatment": "Ultrasonic Vibration Enhanced Friction Stir Welding (UVeFSW)"}, "metadata": {"dataset_id": 430, "title": "Effect of ultrasonic vibration on fatigue performance of AA 2024-T3 friction stir weld joints", "doi": "10.1016/j.jmapro.2017.07.023", "authors": "Wu, Mingxiao; Wu, ChuanSong; Gao, Song", "publication": "JOURNAL OF MANUFACTURING PROCESSES", "year_of_publication": 2017, "UT": "WOS:000413386000009", "base_material": "AA2024-T3 aluminum alloy", "base_young_modulus": "-", "base_yield_strength": "-", "base_ultimate_strength": 463.2, "base_elongation": "-", "weld_material": "AA2024-T3 aluminum alloy", "weld_young_modulus": "-", "weld_yield_strength": "-", "weld_ultimate_strength": 365.74, "weld_elongation": "-", "processing": "Ultrasonic Vibration Enhanced Friction Stir Welding (UVeFSW)", "welding_joint": "Butt joint", "welding_method": "UVeFSW", "welding_voltage": "-", "welding_current": "-", "welding_speed": 1.25, "preheat_temp": "-", "welding_env": "-", "residual_stress": "-", "fatigue_specimen_type": "Standard", "fatigue_specimen_thickness": 6, "fatigue_test_type": "Axial fatigue test", "fatigue_temp": "Room temperature", "fatigue_env": "-", "load_ratio": 0.1, "frequency": "87–92", "fatigue_machine": "High-frequency fatigue testing machine with a load capacity of 100 kN", "fatigue_standard": "-", "fatigue_test_control": "Constant amplitude loading", "stress_concentration": "-", "failure_location": "-"}}, {"id": "WELD2025:431", "name": "AA2024-T3 aluminum alloy | Butt joint", "material_family": "Welded joint", "points": [[204.0, 19661.0, 0], [179.0, 35096.0, 0], [178.0, 67979.0, 0], [204.0, 103327.0, 0], [157.0, 97282.0, 0], [149.0, 83960.0, 0], [139.0, 105303.0, 0], [148.0, 112039.0, 0], [156.0, 249113.0, 0], [146.0, 254974.0, 0], [175.0, 357672.0, 0], [155.0, 407344.0, 0], [136.0, 1073172.0, 0], [136.0, 1828624.0, 0], [251.0, 90818.0, 1]], "conditions": {"material": "AA2024-T3 aluminum alloy", "am_type": "FSW", "load_ratio": "0.1", "test_type": "Axial fatigue test", "temperature": "Room temperature", "surface_treatment": "Friction Stir Welding (FSW)"}, "metadata": {"dataset_id": 431, "title": "Effect of ultrasonic vibration on fatigue performance of AA 2024-T3 friction stir weld joints", "doi": "10.1016/j.jmapro.2017.07.023", "authors": "Wu, Mingxiao; Wu, ChuanSong; Gao, Song", "publication": "JOURNAL OF MANUFACTURING PROCESSES", "year_of_publication": 2017, "UT": "WOS:000413386000009", "base_material": "AA2024-T3 aluminum alloy", "base_young_modulus": "-", "base_yield_strength": "-", "base_ultimate_strength": 463.2, "base_elongation": "-", "weld_material": "AA2024-T3 aluminum alloy", "weld_young_modulus": "-", "weld_yield_strength": "-", "weld_ultimate_strength": 379.47, "weld_elongation": "-", "processing": "Friction Stir Welding (FSW)", "welding_joint": "Butt joint", "welding_method": "FSW", "welding_voltage": "-", "welding_current": "-", "welding_speed": 1.25, "preheat_temp": "-", "welding_env": "-", "residual_stress": "-", "fatigue_specimen_type": "Standard", "fatigue_specimen_thickness": 6, "fatigue_test_type": "Axial fatigue test", "fatigue_temp": "Room temperature", "fatigue_env": "-", "load_ratio": 0.1, "frequency": "87–92", "fatigue_machine": "High-frequency fatigue testing machine with a load capacity of 100 kN", "fatigue_standard": "-", "fatigue_test_control": "Constant amplitude loading", "stress_concentration": "-", "failure_location": "-"}}, {"id": "WELD2025:432", "name": "6005A-T6 aluminum alloy | Butt Joint", "material_family": "Welded joint", "points": [[139.0, 139860.0, 0], [140.0, 209331.0, 0], [139.0, 229526.0, 0], [132.0, 614201.0, 0], [132.0, 819227.0, 0], [125.0, 508352.0, 0], [125.0, 563784.0, 0], [117.0, 535074.0, 0], [118.0, 681567.0, 0], [110.0, 618102.0, 0], [110.0, 2957512.0, 0], [126.0, 2959896.0, 0], [117.0, 5169688.0, 0], [110.0, 10256506.0, 0]], "conditions": {"material": "6005A-T6 aluminum alloy", "am_type": "MIG (Metal Inert Gas)", "load_ratio": "0", "test_type": "Axial (uniaxial tension cyclic load)", "temperature": "-", "surface_treatment": "Homogenized at 510 °C for 50 min, water
