Repository: yunyunfanfan/S-PA-CBB

# S-PA-CBB

Official research code, processed curve records, evaluation outputs, and manuscript source for:

> **From Physics to Selective Generation: Conditional Brownian Bridges for Sparse S–N Curve Reconstruction and Fatigue Decision-Making**

S-PA-CBB reconstructs a complete probabilistic stress–life (S–N) curve from only two to four observed fatigue tests. The method first fits an interpretable Basquin state, diagnoses whether that state is sufficient, and applies a ControlNet-style conditional Brownian-bridge residual only to curves that benefit from correction.

File: external_data/weld2025_disjoint_curves.json (part 19 of 223)
quenching, and artificial aging at 180 °C for 10 h"}, "metadata": {"dataset_id": 432, "title": "Influence of surface enhanced treatment on microstructure and fatigue performance of 6005A aluminum alloy welded joint", "doi": "10.1016/j.jmapro.2020.10.076", "authors": "Wang, Hongxuan; Zhang, Jiayi; Wang, Bin; Ma, Mingyang; Yi, Danqing", "publication": "JOURNAL OF MANUFACTURING PROCESSES", "year_of_publication": 2020, "UT": "WOS:000595267600003", "base_material": "6005A-T6 aluminum alloy", "base_young_modulus": "-", "base_yield_strength": "-", "base_ultimate_strength": 301.9, "base_elongation": 17.5, "weld_material": "5356 aluminum alloy welded wire", "weld_young_modulus": "-", "weld_yield_strength": "-", "weld_ultimate_strength": 200.7, "weld_elongation": 12.3, "processing": "Homogenized at 510 °C for 50 min, water quenching, and artificial aging at 180 °C for 10 h", "welding_joint": "Butt Joint", "welding_method": "MIG (Metal Inert Gas)", "welding_voltage": "22–24", "welding_current": "190–220", "welding_speed": 9.17, "preheat_temp": "-", "welding_env": "-", "residual_stress": "-", "fatigue_specimen_type": "Standard", "fatigue_specimen_thickness": 4, "fatigue_test_type": "Axial (uniaxial tension cyclic load)", "fatigue_temp": "-", "fatigue_env": "-", "load_ratio": 0, "frequency": 50, "fatigue_machine": "MTS Landmark test machine", "fatigue_standard": "-", "fatigue_test_control": "Stress", "stress_concentration": "-", "failure_location": "-"}}, {"id": "WELD2025:433", "name": "6005A-T6 aluminum alloy | Butt Joint", "material_family": "Welded joint", "points": [[139.0, 313202.0, 0], [139.0, 502071.0, 0], [139.0, 617605.0, 0], [132.0, 547284.0, 0], [132.0, 918971.0, 0], [132.0, 1156903.0, 0], [125.0, 1111982.0, 0], [126.0, 1337192.0, 0], [125.0, 8533033.0, 0]], "conditions": {"material": "6005A-T6 aluminum alloy", "am_type": "FSW (Friction Stir Welding)", "load_ratio": "0", "test_type": "Axial (uniaxial tension cyclic load)", "temperature": "-", "surface_treatment": "Homogenized at 510 °C for 50 min, water quenching, and artificial aging at 180 °C for 10 h"}, "metadata": {"dataset_id": 433, "title": "Influence of surface enhanced treatment on microstructure and fatigue performance of 6005A aluminum alloy welded joint", "doi": "10.1016/j.jmapro.2020.10.076", "authors": "Wang, Hongxuan; Zhang, Jiayi; Wang, Bin; Ma, Mingyang; Yi, Danqing", "publication": "JOURNAL OF MANUFACTURING PROCESSES", "year_of_publication": 2020, "UT": "WOS:000595267600003", "base_material": "6005A-T6 aluminum alloy", "base_young_modulus": "-", "base_yield_strength": "-", "base_ultimate_strength": 301.9, "base_elongation": 17.5, "weld_material": "5356 aluminum alloy welded wire", "weld_young_modulus": "-", "weld_yield_strength": "-", "weld_ultimate_strength": 203.9, "weld_elongation": 14.5, "processing": "Homogenized at 510 °C for 50 min, water quenching, and artificial aging at 180 °C for 10 h", "welding_joint": "Butt Joint", "welding_method": "FSW (Friction Stir Welding)", "welding_voltage": "-", "welding_current": "-", "welding_speed": 5, "preheat_temp": "-", "welding_env": "-", "residual_stress": "-", "fatigue_specimen_type": "Standard", "fatigue_specimen_thickness": 4, "fatigue_test_type": "Axial (uniaxial tension cyclic load)", "fatigue_temp": "-", "fatigue_env": "-", "load_ratio": 0, "frequency": 50, "fatigue_machine": "MTS Landmark test machine", "fatigue_standard": "-", "fatigue_test_control": "Stress", "stress_concentration": "-", "failure_location": "-"}}, {"id": "WELD2025:434", "name": "A7N01P-T4 high-strength aluminum alloy | Butt joint", "material_family": "Welded joint", "points": [[146.0, 756627.0, 0], [142.0, 778582.0, 0], [138.0, 985800.0, 0], [134.0, 3495250.0, 0], [128.0, 3918932.0, 0], [126.0, 6061899.0, 0], [125.0, 10290166.0, 1]], "conditions": {"material": "A7N01P-T4 high-strength aluminum alloy", "am_type": "Gas Metal Arc Welding (GMAW)", "load_ratio": "0", "test_type": "Axial stress-amplitude control mode", "temperature": "-", "surface_treatment": "-"}, "metadata": {"dataset_id": 434, "title": "Surface treatment to reduce and redistribute residual-stresses in A7N01 weld by micro-arc oxidation", "doi": "10.1016/j.jmatprotec.2015.12.007", "authors": "Zhu, Zongtao; Li, Yuanxing; Wang, Xuefei; Chen, Hui", "publication": "JOURNAL OF MATERIALS PROCESSING TECHNOLOGY", "year_of_publication": 2016, "UT": "WOS:000372382900025", "base_material": "A7N01P-T4 high-strength aluminum alloy", "base_young_modulus": "-", "base_yield_strength": "-", "base_ultimate_strength": "-", "base_elongation": "-", "weld_material": "ER5356 filler metal", "weld_young_modulus": "-", "weld_yield_strength": "-", "weld_ultimate_strength": "-", "weld_elongation": "-", "processing": "-", "welding_joint": "Butt joint", "welding_method": "Gas Metal Arc Welding (GMAW)", "welding_voltage": 18.8, "welding_current": 176, "welding_speed": "-", "preheat_temp": "-", "welding_env": "Argon gas with 99.999% purity as shielding gas", "residual_stress": "-", "fatigue_specimen_type": "Standard", "fatigue_specimen_thickness": 4, "fatigue_test_type": "Axial stress-amplitude control mode", "fatigue_temp": "-", "fatigue_env": "-", "load_ratio": 0, "frequency": "70–85", "fatigue_machine": "Resonant electro-mechanical testing machine (PLG200)", "fatigue_standard": "JIS Z 2273", "fatigue_test_control": "Stress-amplitude control", "stress_concentration": "-", "failure_location": "-"}}, {"id": "WELD2025:435", "name": "A7N01P-T4 high-strength aluminum alloy | Butt joint", "material_family": "Welded joint", "points": [[166.0, 67002.0, 0], [160.0, 255172.0, 0], [153.0, 282040.0, 0], [145.0, 288156.0, 0], [138.0, 860563.0, 0], [130.0, 10071765.0, 1]], "conditions": {"material": "A7N01P-T4 high-strength aluminum alloy", "am_type": "Gas Metal Arc Welding (GMAW)", "load_ratio": "0", "test_type": "Axial stress-amplitude control mode", "temperature": "-", "surface_treatment": "Micro-arc oxidation (MAO) treatment"}, "metadata": {"dataset_id": 435, "title": "Surface treatment to reduce and redistribute residual-stresses in A7N01 weld by micro-arc oxidation", "doi": "10.1016/j.jmatprotec.2015.12.007", "authors": "Zhu, Zongtao; Li, Yuanxing; Wang, Xuefei; Chen, Hui", "publication": "JOURNAL OF MATERIALS PROCESSING TECHNOLOGY", "year_of_publication": 2016, "UT": "WOS:000372382900025", "base_material": "A7N01P-T4 high-strength aluminum alloy", "base_young_modulus": "-", "base_yield_strength": "-", "base_ultimate_strength": "-", "base_elongation": "-", "weld_material": "ER5356 filler metal", "weld_young_modulus": "-", "weld_yield_strength": "-", "weld_ultimate_strength": "-", "weld_elongation": "-", "processing": "Micro-arc oxidation (MAO) treatment", "welding_joint": "Butt joint", "welding_method": "Gas Metal Arc Welding (GMAW)", "welding_voltage": 18.8, "welding_current": 176, "welding_speed": "-", "preheat_temp": "-", "welding_env": "Argon gas with 99.999% purity as shielding gas", "residual_stress": "-", "fatigue_specimen_type": "Standard", "fatigue_specimen_thickness": 4, "fatigue_test_type": "Axial stress-amplitude control mode", "fatigue_temp": "-", "fatigue_env": "-", "load_ratio": 0, "frequency": "70–85", "fatigue_machine": "Resonant electro-mechanical testing machine (PLG200)", "fatigue_standard": "JIS Z 2273", "fatigue_test_control": "Stress-amplitude control", "stress_concentration": "-", "failure_location": "-"}}, {"id": "WELD2025:436", "name": "Aluminium alloy 1050 (AA1050) | Butt joint", "material_family": "Welded joint", "points": [[267.0, 13386.0, 0], [233.0, 255074.0, 0], [199.0, 1609410.0, 0], [164.0, 3235937.0, 0], [130.0, 8981179.0, 0], [266.0, 97724.0, 0], [232.0, 933254.0, 0], [198.0, 2630268.0, 0], [164.0, 4786301.0, 0], [128.0, 9623506.0, 0]], "conditions": {"material": "Aluminium alloy 1050 (AA1050)", "am_type": "Friction Stir Welding (FSW)", "load_ratio": "-1", "test_type": "-", "temperature": "-", "surface_treatment": "-"}, "metadata": {"dataset_id": 436, "title": "Mechanical properties of dissimilar thickness aluminium alloy weld by single/double pass FSW", "doi": "10.1016/j.jmatprotec.2017.01.009", "authors": "Sahu, Prakash Kumar; Pal, Sukhomay", "publication": "JOURNAL OF MATERIALS PROCESSING TECHNOLOGY", "year_of_publication": 2017, "UT": "WOS:000394483200043", "base_material": "Aluminium alloy 1050 (AA1050)", "base_young_modulus": "-", "base_yield_strength": 130, "base_ultimate_strength": 168, "base_elongation": 16, "weld_material": "-", "weld_young_modulus": "-", "weld_yield_strength": "-", "weld_ultimate_strength": "-", "weld_elongation": "-", "processing": "-", "welding_joint": "Butt joint", "welding_method": "Friction Stir Welding (FSW)", "welding_voltage": "-", "welding_current": "-", "welding_speed": 1.05, "preheat_temp": "-", "welding_env": "-", "residual_stress": "-", "fatigue_specimen_type": "-", "fatigue_specimen_thickness": 20, "fatigue_test_type": "-", "fatigue_temp": "-", "fatigue_env": "-", "load_ratio": -1, "frequency": "-", "fatigue_machine": "Instron–dynamic (model 8801)", "fatigue_standard": "-", "fatigue_test_control": "-", "stress_concentration": "-", "failure_location": "-"}}, {"id": "WELD2025:437", "name": "QP980 steel | Butt Joint", "material_family": "Welded joint", "points": [[731.0, 10109.0, 0], [731.0, 22252.0, 0], [638.0, 44857.0, 0], [638.0, 48618.0, 0], [548.0, 62448.0, 0], [452.0, 168161.0, 0], [396.0, 267038.0, 0], [404.0, 374710.0, 0], [452.0, 407701.0, 0], [363.0, 460461.0, 0], [362.0, 890920.0, 0], [354.0, 3177000.0, 1], [333.0, 3223076.0, 1]], "conditions": {"material": "QP980 steel", "am_type": "Fiber Laser Welding", "load_ratio": "0.1", "test_type": "Axial", "temperature": "-", "surface_treatment": "-"}, "metadata": {"dataset_id": 437, "title": "Microstructure and mechanical properties of fiber laser welded QP980 steel", "doi": "10.1016/j.jmatprotec.2018.02.015", "authors": "Guo, Wei; Wan, Zhandong; Peng, Peng; Jia, Qiang; Zou, Guisheng; Peng, Yun", "publication": "JOURNAL OF MATERIALS PROCESSING TECHNOLOGY", "year_of_publication": 2018, "UT": "WOS:000431156800022", "base_material": "QP980 steel", "base_young_modulus": "-", "base_yield_strength": 712, "base_ultimate_strength": 1081, "base_elongation": 26, "weld_material": "-", "weld_young_modulus": "-", "weld_yield_strength": "-", "weld_ultimate_strength": 1060, "weld_elongation": "-", "processing": "-", "welding_joint": "Butt Joint", "welding_method": "Fiber Laser Welding", "welding_voltage": "-", "welding_current": "-", "welding_speed": 133.33, "preheat_temp": "-", "welding_env": "-", "residual_stress": "-", "fatigue_specimen_type": "Standard", "fatigue_specimen_thickness": 1.36, "fatigue_test_type": "Axial", "fatigue_temp": "-", "fatigue_env": "-", "load_ratio": 0.1, "frequency": "-", "fatigue_machine": "QBG-100 high-frequency fatigue test machine", "fatigue_standard": "GB/T 3075-2008", "fatigue_test_control": "Load control", "stress_concentration": "-", "failure_location": "-"}}, {"id": "WELD2025:438", "name": "AA7075-T6 and AA5182-H111 aluminium alloys | Butt Joint", "material_family": "Welded joint", "points": [[421.0, 173905.0, 0], [393.0, 316386.0, 0], [364.0, 470092.0, 0], [335.0, 728900.0, 0], [311.0, 962951.0, 0], [260.0, 88663.0, 0], [225.0, 189342.0, 0], [208.0, 499964.0, 0], [188.0, 834885.0, 0], [144.0, 1115972.0, 0], [304.0, 109680.0, 0], [283.0, 212769.0, 0], [262.0, 391523.0, 0], [238.0, 627808.0, 0], [221.0, 1050954.0, 0], [321.0, 138678.0, 0], [301.0, 255214.0, 0], [280.0, 489948.0, 0], [261.0, 531785.0, 0], [238.0, 1053411.0, 0]], "conditions": {"material": "AA7075-T6 and AA5182-H111 aluminium alloys", "am_type": "Friction Stir Welding (FSW)", "load_ratio": "0.1", "test_type": "Axial (pull/pull)", "temperature": "-", "surface_treatment": "Heat treatment applied to stirrer pins (quenched by oil after heating at 850°C for 35 min)"}, "metadata": {"dataset_id": 438, "title": "Microstructure and mechanical properties of AA7075/AA5182 jointed by FSW", "doi": "10.1016/j.jmatprotec.2019.01.005", "authors": "Cetkin, Edip; Celik, Y. H.; Temiz, Semsettin", "publication": "JOURNAL OF MATERIALS PROCESSING TECHNOLOGY", "year_of_publication": 2019, "UT": "WOS:000462691400013", "base_material": "AA7075-T6 and AA5182-H111 aluminium alloys", "base_young_modulus": "72, 69.6", "base_yield_strength": "440, 140", "base_ultimate_strength": "505, 320", "base_elongation": "9, 25", "weld_material": "-", "weld_young_modulus": "-", "weld_yield_strength": "-", "weld_ultimate_strength": "-", "weld_elongation": "-", "processing": "Heat treatment applied to stirrer pins (quenched by oil after heating at 850°C for 35 min)", "welding_joint": "Butt Joint", "welding_method": "Friction Stir Welding (FSW)", "welding_voltage": "-", "welding_current": "-", "welding_speed": 1.8, "preheat_temp": "-", "welding_env": "-", "residual_stress": "-", "fatigue_specimen_type": "Standard", "fatigue_specimen_thickness": 5, "fatigue_test_type": "Axial (pull/pull)", "fatigue_temp": "-", "fatigue_env": "-", "load_ratio": 0.1, "frequency": 10, "fatigue_machine": "Shimadzu 100 kN universal tester", "fatigue_standard": "ASTM E466", "fatigue_test_control": "Stress", "stress_concentration": "-", "failure_location": "Weld zone"}}, {"id": "WELD2025:439", "name": "AA7075-T6 and AA5182-H111 aluminium alloys | Butt Joint", "material_family": "Welded joint", "points": [[229.0, 131753.0, 0], [212.0, 201992.0, 0], [195.0, 580847.0, 0], [179.0, 711845.0, 0], [162.0, 980983.0, 0], [177.0, 109050.0, 0], [164.0, 142446.0, 0], [149.0, 225470.0, 0], [124.0, 486400.0, 0], [96.0, 1005670.0, 0], [217.0, 102853.0, 0], [203.0, 185471.0, 0], [190.0, 256894.0, 0], [158.0, 482112.0, 0], [140.0, 1192838.0, 0], [295.0, 132484.0, 0], [254.0, 194792.0, 0], [235.0, 502694.0, 0], [216.0, 646078.0, 0], [195.0, 1058577.0, 0]], "conditions": {"material": "AA7075-T6 and AA5182-H111 aluminium alloys", "am_type": "Friction Stir Welding (FSW)", "load_ratio": "0.1", "test_type": "Axial (pull/pull)", "temperature": "-", "surface_treatment": "Heat treatment applied to stirrer pins (quenched by oil after heating at 850°C for 35 min)"}, "metadata": {"dataset_id": 439, "title": "Microstructure and mechanical properties of AA7075/AA5182 jointed by FSW", "doi": "10.1016/j.jmatprotec.2019.01.005", "authors": "Cetkin, Edip; Celik, Y. H.; Temiz, Semsettin", "publication": "JOURNAL OF MATERIALS PROCESSING TECHNOLOGY", "year_of_publication": 2019, "UT": "WOS:000462691400013", "base_material": "AA7075-T6 and AA5182-H111 aluminium alloys", "base_young_modulus": "72, 69.6", "base_yield_strength": "440, 140", "base_ultimate_strength": "505, 320", "base_elongation": "9, 25", "weld_material": "-", "weld_young_modulus": "-", "weld_yield_strength": "-", "weld_ultimate_strength": "-", "weld_elongation": "-", "processing": "Heat treatment applied to stirrer pins (quenched by oil after heating at 850°C for 35 min)", "welding_joint": "Butt Joint", "welding_method": "Friction Stir Welding (FSW)", "welding_voltage": "-", "welding_current": "-", "welding_speed": 3.88, "preheat_temp": "-", "welding_env": "-", "residual_stress": "-", "fatigue_specimen_type": "Standard", "fatigue_specimen_thickness": 5, "fatigue_test_type": "Axial (pull/pull)", "fatigue_temp": "-", "fatigue_env": "-", "load_ratio": 0.1, "frequency": 10, "fatigue_machine": "Shimadzu 100 kN universal tester", "fatigue_standard": "ASTM E466", "fatigue_test_control": "Stress", "stress_concentration": "-", "failure_location": "Weld zone"}}, {"id": "WELD2025:440", "name": "Hot-rolled 980 MPa grade steel | Lap fillet arc-welded joints", "material_family": "Welded joint", "points": [[777.0, 17537.0, 0], [683.0, 44659.0, 0], [635.0, 112123.0, 0], [622.0, 277405.0, 0], [600.0, 3161224.0, 1], [598.0, 3190863.0, 1], [598.0, 3411566.0, 1]], "conditions": {"material": "Hot-rolled 980 MPa grade steel", "am_type": "Arc welding", "load_ratio": "0- 0.05", "test_type": "Four-point plane bending fatigue test", "temperature": "-.", "surface_treatment": "Micro-needle peening"}, "metadata": {"dataset_id": 440, "title": "Micro-needle peening method to improve fatigue strength of arc-welded ultra-high strength steel joints", "doi": "10.1016/j.jmatprotec.2020.116894", "authors": "Yamaguchi, Naoki; Shiozaki, Tsuyoshi; Tamai, Yoshikiyo", "publication": "JOURNAL OF MATERIALS PROCESSING TECHNOLOGY", "year_of_publication": 2021, "UT": "WOS:000582804800046", "base_material": "Hot-rolled 980 MPa grade steel", "base_young_modulus": 224, "base_yield_strength": 859, "base_ultimate_strength": 997, "base_elongation": 12.5, "weld_material": "-", "weld_young_modulus": "-", "weld_yield_strength": "-", "weld_ultimate_strength": "-", "weld_elongation": "-", "processing": "Micro-needle peening", "welding_joint": "Lap fillet arc-welded joints", "welding_method": "Arc welding", "welding_voltage": 20, "welding_current": 220, "welding_speed": 13.33, "preheat_temp": "-", "welding_env": "Ar-20% CO₂ gas, flow rate 20 L/min", "residual_stress": "-431 ± 9 MPa", "fatigue_specimen_type": "Lap fillet arc-welded joints", "fatigue_specimen_thickness": 2.9, "fatigue_test_type": "Four-point plane bending fatigue test", "fatigue_temp": "-.", "fatigue_env": "-.", "load_ratio": "0- 0.05", "frequency": "10-15", "fatigue_machine": "Servo-hydraulic fatigue testing machine", "fatigue_standard": "-", "fatigue_test_control": "Load-controlled", "stress_concentration": "-", "failure_location": "Weld toe"}}, {"id": "WELD2025:441", "name": "Hot-rolled 980 MPa grade steel | Lap fillet arc-welded joints", "material_family": "Welded joint", "points": [[693.0, 60134.0, 0], [688.0, 190943.0, 0], [643.0, 553509.0, 0], [593.0, 3344764.0, 1]], "conditions": {"material": "Hot-rolled 980 MPa grade steel", "am_type": "Arc welding", "load_ratio": "0- 0.05", "test_type": "Four-point plane bending fatigue test", "temperature": "-.", "surface_treatment": "Shot peening (SP)"}, "metadata": {"dataset_id": 441, "title": "Micro-needle peening method to improve fatigue strength of arc-welded ultra-high strength steel joints", "doi": "10.1016/j.jmatprotec.2020.116894", "authors": "Yamaguchi, Naoki; Shiozaki, Tsuyoshi; Tamai, Yoshikiyo", "publication": "JOURNAL OF MATERIALS PROCESSING TECHNOLOGY", "year_of_publication": 2021, "UT": "WOS:000582804800046", "base_material": "Hot-rolled 980 MPa grade steel", "base_young_modulus": 224, "base_yield_strength": 859, "base_ultimate_strength": 997, "base_elongation": 12.5, "weld_material": "-", "weld_young_modulus": "-", "weld_yield_strength": "-", "weld_ultimate_strength": "-", "weld_elongation": "-", "processing": "Shot peening (SP)", "welding_joint": "Lap fillet arc-welded joints", "welding_method": "Arc welding", "welding_voltage": 20, "welding_current": 220, "welding_speed": 13.33, "preheat_temp": "-", "welding_env": "Ar-20% CO₂ gas, flow rate 20 L/min", "residual_stress": "-391 ± 17 MPa", "fatigue_specimen_type": "Lap fillet arc-welded joints", "fatigue_specimen_thickness": 2.9, "fatigue_test_type": "Four-point plane bending fatigue test", "fatigue_temp": "-.", "fatigue_env": "-.", "load_ratio": "0- 0.05", "frequency": "10-15", "fatigue_machine": "Servo-hydraulic fatigue testing machine", "fatigue_standard": "-", "fatigue_test_control": "Load-controlled", "stress_concentration": "-", "failure_location": "Weld toe"}}, {"id": "WELD2025:442", "name": "Hot-rolled 980 MPa grade steel | Lap fillet arc-welded joints", "material_family": "Welded joint", "points": [[494.0, 338815.0, 0], [445.0, 238081.0, 0], [441.0, 438526.0, 0], [396.0, 741836.0, 0], [340.0, 1158203.0, 0], [301.0, 2461498.0, 0], [301.0, 3156311.0, 1], [352.0, 3020462.0, 1]], "conditions": {"material": "Hot-rolled 980 MPa grade steel", "am_type": "Arc welding", "load_ratio": "0- 0.05", "test_type": "Four-point plane bending fatigue test", "temperature": "-.", "surface_treatment": "Needle peening (NP)"}, "metadata": {"dataset_id": 442, "title": "Micro-needle peening method to improve fatigue strength of arc-welded ultra-high strength steel joints", "doi": "10.1016/j.jmatprotec.2020.116894", "authors": "Yamaguchi, Naoki; Shiozaki, Tsuyoshi; Tamai, Yoshikiyo", "publication": "JOURNAL OF MATERIALS PROCESSING TECHNOLOGY", "year_of_publication": 2021, "UT": "WOS:000582804800046", "base_material": "Hot-rolled 980 MPa grade steel", "base_young_modulus": 224, "base_yield_strength": 859, "base_ultimate_strength": 997, "base_elongation": 12.5, "weld_material": "-", "weld_young_modulus": "-", "weld_yield_strength": "-", "weld_ultimate_strength": "-", "weld_elongation": "-", "processing": "Needle peening (NP)", "welding_joint": "Lap fillet arc-welded joints", "welding_method": "Arc welding", "welding_voltage": 20, "welding_current": 220, "welding_speed": 13.33, "preheat_temp": "-", "welding_env": "Ar-20% CO₂ gas, flow rate 20 L/min", "residual_stress": "-326 ± 86 MPa", "fatigue_specimen_type": "Lap fillet arc-welded joints", "fatigue_specimen_thickness": 2.9, "fatigue_test_type": "Four-point plane bending fatigue test", "fatigue_temp": "-.", "fatigue_env": "-.", "load_ratio": "0- 0.05", "frequency": "10-15", "fatigue_machine": "Servo-hydraulic fatigue testing machine", "fatigue_standard": "-", "fatigue_test_control": "Load-controlled", "stress_concentration": "-", "failure_location": "Weld toe"}}, {"id": "WELD2025:443", "name": "Hot-rolled 980 MPa grade steel | Lap fillet arc-welded joints", "material_family": "Welded joint", "points": [[441.0, 88085.0, 0], [485.0, 116026.0, 0], [438.0, 146059.0, 0], [438.0, 198293.0, 0], [448.0, 143581.0, 0], [399.0, 220611.0, 0], [341.0, 393639.0, 0], [306.0, 611035.0, 0], [297.0, 1060649.0, 0], [250.0, 2823178.0, 1]], "conditions": {"material": "Hot-rolled 980 MPa grade steel", "am_type": "Arc welding", "load_ratio": "0- 0.05", "test_type": "Four-point plane bending fatigue test", "temperature": "-.", "surface_treatment": "-"}, "metadata": {"dataset_id": 443, "title": "Micro-needle peening method to improve fatigue strength of arc-welded ultra-high strength steel joints", "doi": "10.1016/j.jmatprotec.2020.116894", "authors": "Yamaguchi, Naoki; Shiozaki, Tsuyoshi; Tamai, Yoshikiyo", "publication": "JOURNAL OF MATERIALS PROCESSING TECHNOLOGY", "year_of_publication": 2021, "UT": "WOS:000582804800046", "base_material": "Hot-rolled 980 MPa grade steel", "base_young_modulus": 224, "base_yield_strength": 859, "base_ultimate_strength": 997, "base_elongation": 12.5, "weld_material": "-", "weld_young_modulus": "-", "weld_yield_strength": "-", "weld_ultimate_strength": "-", "weld_elongation": "-", "processing": "-", "welding_joint": "Lap fillet arc-welded joints", "welding_method": "Arc welding", "welding_voltage": 20, "welding_current": 220, "welding_speed": 13.33, "preheat_temp": "-", "welding_env": "Ar-20% CO₂ gas, flow rate 20 L/min", "residual_stress": "-158 ± 36 MPa", "fatigue_specimen_type": "Lap fillet arc-welded joints", "fatigue_specimen_thickness": 2.9, "fatigue_test_type": "Four-point plane bending fatigue test", "fatigue_temp": "-.", "fatigue_env": "-.", "load_ratio": "0- 0.05", "frequency": "10-15", "fatigue_machine": "Servo-hydraulic fatigue testing machine", "fatigue_standard": "-", "fatigue_test_control": "Load-controlled", "stress_concentration": "-", "failure_location": "Weld toe"}}, {"id": "WELD2025:444", "name": "Hot-rolled 980 MPa grade steel | Lap fillet arc-welded joints", "material_family": "Welded joint", "points": [[554.0, 139291.0, 0], [504.0, 270753.0, 0], [452.0, 2346874.0, 0], [430.0, 2718238.0, 1]], "conditions": {"material": "Hot-rolled 980 MPa grade steel", "am_type": "Arc welding", "load_ratio": "0- 0.05", "test_type": "Four-point plane bending fatigue test", "temperature": "-.", "surface_treatment": "Stress relief (SR)"}, "metadata": {"dataset_id": 444, "title": "Micro-needle peening method to improve fatigue strength of arc-welded ultra-high strength steel joints", "doi": "10.1016/j.jmatprotec.2020.116894", "authors": "Yamaguchi, Naoki; Shiozaki, Tsuyoshi; Tamai, Yoshikiyo", "publication": "JOURNAL OF MATERIALS PROCESSING TECHNOLOGY", "year_of_publication": 2021, "UT": "WOS:000582804800046", "base_material": "Hot-rolled 980 MPa grade steel", "base_young_modulus": 224, "base_yield_strength": 859, "base_ultimate_strength": 997, "base_elongation": 12.5, "weld_material": "-", "weld_young_modulus": "-", "weld_yield_strength": "-", "weld_ultimate_strength": "-", "weld_elongation": "-", "processing": "Stress relief (SR)", "welding_joint": "Lap fillet arc-welded joints", "welding_method": "Arc welding", "welding_voltage": 20, "welding_current": 220, "welding_speed": 13.33, "preheat_temp": "-", "welding_env": "Ar-20% CO₂ gas, flow rate 20 L/min", "residual_stress": "-11 ± 14 MPa", "fatigue_specimen_type": "Lap fillet arc-welded joints", "fatigue_specimen_thickness": 2.9, "fatigue_test_type": "Four-point plane bending fatigue test", "fatigue_temp": "-.", "fatigue_env": "-.", "load_ratio": "0- 0.05", "frequency": "10-15", "fatigue_machine": "Servo-hydraulic fatigue testing machine", "fatigue_standard": "-", "fatigue_test_control": "Load-controlled", "stress_concentration": "-", "failure_location": "Weld toe"}}, {"id": "WELD2025:445", "name": "Hot-rolled 980 MPa grade steel | Lap fillet arc-welded joints", "material_family": "Welded joint", "points": [[602.0, 34812.0, 0], [547.0, 54887.0, 0], [457.0, 137620.0, 0], [318.0, 444584.0, 0], [348.0, 664223.0, 0], [349.0, 935349.0, 0], [273.0, 1258867.0, 0]], "conditions": {"material": "Hot-rolled 980 MPa grade steel", "am_type": "Arc welding", "load_ratio": "0- 0.05", "test_type": "Four-point plane bending fatigue test", "temperature": "-.", "surface_treatment": "Quenching (Q)"}, "metadata": {"dataset_id": 445, "title": "Micro-needle peening method to improve fatigue strength of arc-welded ultra-high strength steel joints", "doi": "10.1016/j.jmatprotec.2020.116894", "authors": "Yamaguchi, Naoki; Shiozaki, Tsuyoshi; Tamai, Yoshikiyo", "publication": "JOURNAL OF MATERIALS PROCESSING TECHNOLOGY", "year_of_publication": 2021, "UT": "WOS:000582804800046", "base_material": "Hot-rolled 980 MPa grade steel", "base_young_modulus": 224, "base_yield_strength": 859, "base_ultimate_strength": 997, "base_elongation": 12.5, "weld_material": "-", "weld_young_modulus": "-", "weld_yield_strength": "-", "weld_ultimate_strength": "-", "weld_elongation": "-", "processing": "Quenching (Q)", "welding_joint": "Lap fillet arc-welded joints", "welding_method": "Arc welding", "welding_voltage": 20, "welding_current": 220, "welding_speed": 13.33, "preheat_temp": "-", "welding_env": "Ar-20% CO₂ gas, flow rate 20 L/min", "residual_stress": "118 ± 49 MPa", "fatigue_specimen_type": "Lap fillet arc-welded joints", "fatigue_specimen_thickness": 2.9, "fatigue_test_type": "Four-point plane bending fatigue test", "fatigue_temp": "-.", "fatigue_env": "-.", "load_ratio": "0- 0.05", "frequency": "10-15", "fatigue_machine": "Servo-hydraulic fatigue testing machine", "fatigue_standard": "-", "fatigue_test_control": "Load-controlled", "stress_concentration": "-", "failure_location": "Weld toe"}}, {"id": "WELD2025:446", "name": "Cobalt-Chromium (CoCr) alloy | Lap joint", "material_family": "Welded joint", "points": [[376.0, 3432.0, 0], [315.0, 5073.0, 0], [249.0, 11823.0, 0], [191.0, 35511.0, 0], [192.0, 61003.0, 0], [176.0, 126389.0, 0], [152.0, 424133.0, 0], [167.0, 504107.0, 0], [129.0, 1109372.0, 1]], "conditions": {"material": "Cobalt-Chromium (CoCr) alloy", "am_type": "Laser welding", "load_ratio": "0.1", "test_type": "Shear fatigue under torque and tensile loading", "temperature": "-", "surface_treatment": "Heat-treated according to ASTM F562 standard, passivated, and surface-finished"}, "metadata": {"dataset_id": 446, "title": "Miniature CoCr laser welds under cyclic shear: Fatigue evolution and crack growth", "doi": "10.1016/j.jmbbm.2019.07.004", "authors": "Kanerva, M.; Besharat, Z.; Parnanen, T.; Jokinen, J.; Honkanen, M.; Sarlin, E.; Gothelid, M.; Schlenzka, D.", "publication": "JOURNAL OF THE MECHANICAL BEHAVIOR OF BIOMEDICAL MATERIALS", "year_of_publication": 2019, "UT": "WOS:000484871500010", "base_material": "Cobalt-Chromium (CoCr) alloy", "base_young_modulus": 216, "base_yield_strength": 1869, "base_ultimate_strength": 2466, "base_elongation": "-", "weld_material": "Cobalt-Chromium (CoCr) alloy (laser weld)", "weld_young_modulus": "-", "weld_yield_strength": "-", "weld_ultimate_strength": "-", "weld_elongation": "-", "processing": "Heat-treated according to ASTM F562 standard, passivated, and surface-finished", "welding_joint": "Lap joint", "welding_method": "Laser welding", "welding_voltage": 175, "welding_current": "-", "welding_speed": "-", "preheat_temp": "-", "welding_env": "Clean room conditions", "residual_stress": "-", "fatigue_specimen_type": "Miniature, torque-loaded (traditional)", "fatigue_specimen_thickness": 4.0, "fatigue_test_type": "Shear fatigue under torque and tensile loading", "fatigue_temp": "-", "fatigue_env": "-", "load_ratio": 0.1, "frequency": 2, "fatigue_machine": "Electropuls E3000 (Instron) with a 3 kN load cell", "fatigue_standard": "-", "fatigue_test_control": "Load control", "stress_concentration": "-", "failure_location": "Weld seam"}}, {"id": "WELD2025:447", "name": "Cobalt-Chromium (CoCr) alloy | Lap joint", "material_family": "Welded joint", "points": [[416.0, 1378.0, 0], [346.0, 6068.0, 0], [278.0, 12830.0, 0], [213.0, 24295.0, 0], [214.0, 27929.0, 0], [181.0, 184255.0, 0], [171.0, 164171.0, 0]], "conditions": {"material": "Cobalt-Chromium (CoCr) alloy", "am_type": "Laser welding", "load_ratio": "0.1", "test_type": "Shear fatigue under torque and tensile loading", "temperature": "-", "surface_treatment": "Heat-treated according to ASTM F562 standard, passivated, and surface-finished"}, "metadata": {"dataset_id": 447, "title": "Miniature CoCr laser welds under cyclic shear: Fatigue evolution and crack growth", "doi": "10.1016/j.jmbbm.2019.07.004", "authors": "Kanerva, M.; Besharat, Z.; Parnanen, T.; Jokinen, J.; Honkanen, M.; Sarlin, E.; Gothelid, M.; Schlenzka, D.", "publication": "JOURNAL OF THE MECHANICAL BEHAVIOR OF BIOMEDICAL MATERIALS", "year_of_publication": 2019, "UT": "WOS:000484871500010", "base_material": "Cobalt-Chromium (CoCr) alloy", "base_young_modulus": 216, "base_yield_strength": 1869, "base_ultimate_strength": 2466, "base_elongation": "-", "weld_material": "Cobalt-Chromium (CoCr) alloy (laser weld)", "weld_young_modulus": "-", "weld_yield_strength": "-", "weld_ultimate_strength": "-", "weld_elongation": "-", "processing": "Heat-treated according to ASTM F562 standard, passivated, and surface-finished", "welding_joint": "Lap joint", "welding_method": "Laser welding", "welding_voltage": 175, "welding_current": "-", "welding_speed": "-", "preheat_temp": "-", "welding_env": "Clean room conditions", "residual_stress": "-", "fatigue_specimen_type": "Miniature, tensile-loaded (GE1)", "fatigue_specimen_thickness": 4.0, "fatigue_test_type": "Shear fatigue under torque and tensile loading", "fatigue_temp": "-", "fatigue_env": "-", "load_ratio": 0.1, "frequency": 2, "fatigue_machine": "Electropuls E3000 (Instron) with a 3 kN load cell", "fatigue_standard": "-", "fatigue_test_control": "Load control", "stress_concentration": "-", "failure_location": "Weld seam"}}, {"id": "WELD2025:448", "name": "Cobalt-Chromium (CoCr) alloy | Lap joint", "material_family": "Welded joint", "points": [[579.0, 49290.0, 0], [552.0, 32591.0, 0], [463.0, 60276.0, 0], [520.0, 257575.0, 0], [404.0, 580160.0, 0], [375.0, 485203.0, 0], [365.0, 489953.0, 0], [375.0, 405180.0, 0], [375.0, 1195257.0, 1], [365.0, 1173951.0, 1], [350.0, 1134596.0, 1]], "conditions": {"material": "Cobalt-Chromium (CoCr) alloy", "am_type": "Laser welding", "load_ratio": "0.1", "test_type": "Shear fatigue under torque and tensile loading", "temperature": "-", "surface_treatment": "Heat-treated according to ASTM F562 standard, passivated, and surface-finished"}, "metadata": {"dataset_id": 448, "title": "Miniature CoCr laser welds under cyclic shear: Fatigue evolution and crack growth", "doi": "10.1016/j.jmbbm.2019.07.004", "authors": "Kanerva, M.; Besharat, Z.; Parnanen, T.; Jokinen, J.; Honkanen, M.; Sarlin, E.; Gothelid, M.; Schlenzka, D.", "publication": "JOURNAL OF THE MECHANICAL BEHAVIOR OF BIOMEDICAL MATERIALS", "year_of_publication": 2019, "UT": "WOS:000484871500010", "base_material": "Cobalt-Chromium (CoCr) alloy", "base_young_modulus": 216, "base_yield_strength": 1869, "base_ultimate_strength": 2466, "base_elongation": "-", "weld_material": "Cobalt-Chromium (CoCr) alloy (laser weld)", "weld_young_modulus": "-", "weld_yield_strength": "-", "weld_ultimate_strength": "-", "weld_elongation": "-", "processing": "Heat-treated according to ASTM F562 standard, passivated, and surface-finished", "welding_joint": "Lap joint", "welding_method": "Laser welding", "welding_voltage": 175, "welding_current": "-", "welding_speed": "-", "preheat_temp": "-", "welding_env": "Clean room conditions", "residual_stress": "-", "fatigue_specimen_type": "Miniature, tensile-loaded (GE2)", "fatigue_specimen_thickness": 4.0, "fatigue_test_type": "Shear fatigue under torque and tensile loading", "fatigue_temp": "-", "fatigue_env": "-", "load_ratio": 0.1, "frequency": 2, "fatigue_machine": "Electropuls E3000 (Instron) with a 3 kN load cell", "fatigue_standard": "-", "fatigue_test_control": "Load control", "stress_concentration": "-", "failure_location": "Weld seam"}}, {"id": "WELD2025:456", "name": "316L stainless steel | Butt joint", "material_family": "Welded joint", "points": [[292.0, 1684.0, 0], [284.0, 1807.0, 0], [263.0, 1189.0, 0], [254.0, 3320.0, 0], [218.0, 4463.0, 0], [232.0, 4726.0, 0], [219.0, 6544.0, 0], [197.0, 6630.0, 0], [198.0, 8028.0, 0], [169.0, 13443.0, 0]], "conditions": {"material": "316L stainless steel", "am_type": "Gas Metal Arc Welding (GMAW)", "load_ratio": "0", "test_type": "Axial fatigue tests", "temperature": "-", "surface_treatment": "LPBF (Laser Powder Bed Fusion)"}, "metadata": {"dataset_id": 456, "title": "Mechanical behavior of additively and conventionally manufactured 316L stainless steel plates joined by gas metal arc welding", "doi": "10.1016/j.jmrt.2023.03.080", "authors": "Braun, Moritz; Schubnell, Jan; Sarmast, Ardeshir; Subramanian, Harihara; Reissig, Lutz; Altenhoener, Felix; Sheikhi, Shahram; Renken, Finn; Ehlers, Soeren", "publication": "JOURNAL OF MATERIALS RESEARCH AND TECHNOLOGY-JMR&T", "year_of_publication": 2023, "UT": "WOS:000964577900001", "base_material": "316L stainless steel", "base_young_modulus": 157, "base_yield_strength": 510, "base_ultimate_strength": 619, "base_elongation": 42.2, "weld_material": "316LSi", "weld_young_modulus": "-", "weld_yield_strength": "-", "weld_ultimate_strength": "-", "weld_elongation": "-", "processing": "LPBF (Laser Powder Bed Fusion)", "welding_joint": "Butt joint", "welding_method": "Gas Metal Arc Welding (GMAW)", "welding_voltage": 21.5, "welding_current": "-", "welding_speed": 10, "preheat_temp": "-", "welding_env": "Argon shielding gas", "residual_stress": "-", "fatigue_specimen_type": "Butt-welded joints", "fatigue_specimen_thickness": 4, "fatigue_test_type": "Axial fatigue tests", "fatigue_temp": "-", "fatigue_env": "-", "load_ratio": 0, "frequency": 33, "fatigue_machine": "Horizontal resonance testing machine", "fatigue_standard": "-", "fatigue_test_control": "Stress-controlled", "stress_concentration": "-", "failure_location": "Weld toe (top and bottom sides) and near-surface internal defects (pores)"}}, {"id": "WELD2025:457", "name": "316L stainless steel | Butt joint", "material_family": "Welded joint", "points": [[308.0, 1504.0, 0], [304.0, 2098.0, 0], [284.0, 2557.0, 0], [290.0, 2804.0, 0], [290.0, 3594.0, 0], [271.0, 4870.0, 0], [249.0, 5298.0, 0], [240.0, 2983.0, 0], [219.0, 5443.0, 0], [234.0, 4828.0, 0], [205.0, 13566.0, 0], [168.0, 10491.0, 0], [167.0, 28084.0, 0], [151.0, 102586.0, 0], [204.0, 102904.0, 1]], "conditions": {"material": "316L stainless steel", "am_type": "Gas Metal Arc Welding (GMAW)", "load_ratio": "0", "test_type": "Axial fatigue tests", "temperature": "-", "surface_treatment": "LPBF (Laser Powder Bed Fusion)"}, "metadata": {"dataset_id": 457, "title": "Mechanical behavior of additively and conventionally manufactured 316L stainless steel plates joined by gas metal arc welding", "doi": "10.1016/j.jmrt.2023.03.080", "authors": "Braun, Moritz; Schubnell, Jan; Sarmast, Ardeshir; Subramanian, Harihara; Reissig, Lutz; Altenhoener, Felix; Sheikhi, Shahram; Renken, Finn; Ehlers, Soeren", "publication": "JOURNAL OF MATERIALS RESEARCH AND TECHNOLOGY-JMR&T", "year_of_publication": 2023, "UT": "WOS:000964577900001", "base_material": "316L stainless steel", "base_young_modulus": 163, "base_yield_strength": 614, "base_ultimate_strength": 727, "base_elongation": 34.2, "weld_material": "316LSi", "weld_young_modulus": "-", "weld_yield_strength": "-", "weld_ultimate_strength": "-", "weld_elongation": "-", "processing": "LPBF (Laser Powder Bed Fusion)", "welding_joint": "Butt joint", "welding_method": "Gas Metal Arc Welding (GMAW)", "welding_voltage": 21.5, "welding_current": "-", "welding_speed": 10, "preheat_temp": "-", "welding_env": "Argon shielding gas", "residual_stress": "-", "fatigue_specimen_type": "Butt-welded joints", "fatigue_specimen_thickness": 4, "fatigue_test_type": "Axial fatigue tests", "fatigue_temp": "-", "fatigue_env": "-", "load_ratio": 0, "frequency": 33, "fatigue_machine": "Horizontal resonance testing machine", "fatigue_standard": "-", "fatigue_test_control": "Stress-controlled", "stress_concentration": "-", "failure_location": "Weld toe (top and bottom sides) and near-surface internal defects (pores)."}}, {"id": "WELD2025:458", "name": "316L stainless steel | Butt joint", "material_family": "Welded joint", "points": [[285.0, 783.0, 0], [287.0, 1173.0, 0], [261.0, 2841.0, 0], [259.0, 3772.0, 0], [247.0, 4344.0, 0], [227.0, 5293.0, 0], [240.0, 6367.0, 0], [221.0, 7868.0, 0], [121.0, 99492.0, 0], [208.0, 100049.0, 1], [219.0, 97993.0, 1]], "conditions": {"material": "316L stainless steel", "am_type": "Gas Metal Arc Welding (GMAW)", "load_ratio": "0", "test_type": "Axial fatigue tests", "temperature": "-", "surface_treatment": "hot-rolling for conventional specimens"}, "metadata": {"dataset_id": 458, "title": "Mechanical behavior of additively and conventionally manufactured 316L stainless steel plates joined by gas metal arc welding", "doi": "10.1016/j.jmrt.2023.03.080", "authors": "Braun, Moritz; Schubnell, Jan; Sarmast, Ardeshir; Subramanian, Harihara; Reissig, Lutz; Altenhoener, Felix; Sheikhi, Shahram; Renken, Finn; Ehlers, Soeren", "publication": "JOURNAL OF MATERIALS RESEARCH AND TECHNOLOGY-JMR&T", "year_of_publication": 2023, "UT": "WOS:000964577900001", "base_material": "316L stainless steel", "base_young_modulus": 174, "base_yield_strength": 263, "base_ultimate_strength": 589, "base_elongation": 59.2, "weld_material": "316LSi", "weld_young_modulus": "-", "weld_yield_strength": "-", "weld_ultimate_strength": "-", "weld_elongation": "-", "processing": "hot-rolling for conventional specimens", "welding_joint": "Butt joint", "welding_method": "Gas Metal Arc Welding (GMAW)", "welding_voltage": 21.5, "welding_current": "-", "welding_speed": 10, "preheat_temp": "-", "welding_env": "Argon shielding gas", "residual_stress": "-", "fatigue_specimen_type": "Butt-welded joints", "fatigue_specimen_thickness": 4, "fatigue_test_type": "Axial fatigue tests", "fatigue_temp": "-", "fatigue_env": "-", "load_ratio": 0, "frequency": 33, "fatigue_machine": "Horizontal resonance testing machine", "fatigue_standard": "-", "fatigue_test_control": "Stress-controlled", "stress_concentration": "-", "failure_location": "Weld toe"}}, {"id": "WELD2025:459", "name": "CCSB steel (substrate), TA2 titanium (interlayer), 3003 aluminum alloy (clad layer) | -", "material_family": "Welded joint", "points": [[200.0, 15727.0, 0], [158.0, 92582.0, 0], [133.0, 385278.0, 0], [120.0, 1401017.0, 0], [98.0, 3566985.0, 0], [92.0, 6482096.0, 0], [88.0, 9715109.0, 0]], "conditions": {"material": "CCSB steel
