Repository: yunyunfanfan/S-PA-CBB

# S-PA-CBB

Official research code, processed curve records, evaluation outputs, and manuscript source for:

> **From Physics to Selective Generation: Conditional Brownian Bridges for Sparse S–N Curve Reconstruction and Fatigue Decision-Making**

S-PA-CBB reconstructs a complete probabilistic stress–life (S–N) curve from only two to four observed fatigue tests. The method first fits an interpretable Basquin state, diagnoses whether that state is sufficient, and applies a ControlNet-style conditional Brownian-bridge residual only to curves that benefit from correction.

File: external_data/weld2025_disjoint_curves.json (part 20 of 223)
(substrate), TA2 titanium (interlayer), 3003 aluminum alloy (clad layer)", "am_type": "Explosion welding.", "load_ratio": "-1", "test_type": "Axial tension-compression loading", "temperature": "-", "surface_treatment": "Annealing (3003 aluminum alloy)"}, "metadata": {"dataset_id": 459, "title": "Experimental test and simulation calculation of fatigue properties of aluminum-titanium-steel explosive welded connector under tension-compression cyclic loading", "doi": "10.1016/j.jmrt.2023.04.098", "authors": "Chi, Peng; Xiong, Wei; Mu, Xiaobiao; Zhu, Bin; Zhou, Jindong; Bi, Xuegong", "publication": "JOURNAL OF MATERIALS RESEARCH AND TECHNOLOGY-JMR&T", "year_of_publication": 2023, "UT": "WOS:001026878600001", "base_material": "CCSB steel (substrate), TA2 titanium (interlayer), 3003 aluminum alloy (clad layer)", "base_young_modulus": "207, 115.7, 72", "base_yield_strength": "-", "base_ultimate_strength": "452, 477, 154", "base_elongation": "-", "weld_material": "-", "weld_young_modulus": "-", "weld_yield_strength": "-", "weld_ultimate_strength": "-", "weld_elongation": "-", "processing": "Annealing (3003 aluminum alloy)", "welding_joint": "-", "welding_method": "Explosion welding.", "welding_voltage": "-", "welding_current": "-", "welding_speed": "-", "preheat_temp": "-", "welding_env": "-", "residual_stress": "-", "fatigue_specimen_type": "Standard", "fatigue_specimen_thickness": "24(CCSB steel), 2(TA2 titanium), 8(3003 aluminum alloy)", "fatigue_test_type": "Axial tension-compression loading", "fatigue_temp": "-", "fatigue_env": "-", "load_ratio": -1, "frequency": "<150", "fatigue_machine": "QBG-50 high-frequency fatigue testing machine", "fatigue_standard": "GB/T3075-2021", "fatigue_test_control": "Stress control", "stress_concentration": "-", "failure_location": "-"}}, {"id": "WELD2025:464", "name": "AH36 steel | Butt joint", "material_family": "Welded joint", "points": [[250.0, 130763.0, 0], [243.0, 368851.0, 0], [253.0, 379008.0, 0], [242.0, 457543.0, 0], [242.0, 498216.0, 0], [242.0, 508377.0, 0], [222.0, 478850.0, 0], [242.0, 646794.0, 0], [242.0, 766993.0, 0], [223.0, 767556.0, 0], [227.0, 820085.0, 0], [222.0, 856913.0, 0], [222.0, 896490.0, 0], [202.0, 844216.0, 0], [201.0, 976303.0, 0], [201.0, 996092.0, 0], [221.0, 1151801.0, 0], [220.0, 1223121.0, 0], [203.0, 1217894.0, 0], [201.0, 1407930.0, 0], [201.0, 1495293.0, 0], [222.0, 1564738.0, 0]], "conditions": {"material": "AH36 steel", "am_type": "-", "load_ratio": "0.5", "test_type": "Axial.", "temperature": "-", "surface_treatment": "-"}, "metadata": {"dataset_id": 464, "title": "Fatigue analysis of butt welded AH36 steel joints: Thermographic Method and design S-N curve", "doi": "10.1016/j.marstruc.2009.03.001", "authors": "Crupi, V.; Guglielmino, E.; Maestro, M.; Marino, A.", "publication": "MARINE STRUCTURES", "year_of_publication": 2009, "UT": "WOS:000268643400003", "base_material": "AH36 steel", "base_young_modulus": "-", "base_yield_strength": "-", "base_ultimate_strength": "-", "base_elongation": "-", "weld_material": "-", "weld_young_modulus": "-", "weld_yield_strength": "-", "weld_ultimate_strength": "-", "weld_elongation": "-", "processing": "-", "welding_joint": "Butt joint", "welding_method": "-", "welding_voltage": "-", "welding_current": "-", "welding_speed": "-", "preheat_temp": "-", "welding_env": "-", "residual_stress": "-", "fatigue_specimen_type": "Full penetration welds without lack of fusion", "fatigue_specimen_thickness": 5, "fatigue_test_type": "Axial.", "fatigue_temp": "-", "fatigue_env": "-", "load_ratio": 0.5, "frequency": 20, "fatigue_machine": "MTS 810 system servo-hydraulic load machine with a 250 kN capacity", "fatigue_standard": "International Institute of Welding (IIW) recommendations", "fatigue_test_control": "Stress.", "stress_concentration": "-", "failure_location": "-"}}, {"id": "WELD2025:465", "name": "Higher-tensile steel S355 | Cruciform joint", "material_family": "Welded joint", "points": [[98.0, 69294.0, 0], [78.0, 195296.0, 0], [85.0, 418304.0, 0]], "conditions": {"material": "Higher-tensile steel S355", "am_type": "MAG welding", "load_ratio": "0", "test_type": "Constant amplitude loading", "temperature": "-", "surface_treatment": "-"}, "metadata": {"dataset_id": 465, "title": "Full-scale fatigue tests of ship structures to validate the S-N approaches for fatigue strength assessment", "doi": "10.1016/j.marstruc.2010.01.004", "authors": "Fricke, Wolfgang; Paetzold, Hans", "publication": "MARINE STRUCTURES", "year_of_publication": 2010, "UT": "WOS:000277701400007", "base_material": "Higher-tensile steel S355", "base_young_modulus": "-", "base_yield_strength": "-", "base_ultimate_strength": "-", "base_elongation": "-", "weld_material": "-", "weld_young_modulus": "-", "weld_yield_strength": "-", "weld_ultimate_strength": "-", "weld_elongation": "-", "processing": "-", "welding_joint": "Cruciform joint", "welding_method": "MAG welding", "welding_voltage": "-", "welding_current": "-", "welding_speed": "-", "preheat_temp": "-", "welding_env": "-", "residual_stress": "Tensile residual stresses, highest near HS3", "fatigue_specimen_type": "Full-scale", "fatigue_specimen_thickness": 20, "fatigue_test_type": "Constant amplitude loading", "fatigue_temp": "-", "fatigue_env": "-", "load_ratio": 0, "frequency": "-", "fatigue_machine": "Hydraulic cylinder", "fatigue_standard": "-", "fatigue_test_control": "Load.", "stress_concentration": "-", "failure_location": "Weld toes"}}, {"id": "WELD2025:466", "name": "A5056 alloy (Al–Mg alloy) | Butt Joint", "material_family": "Welded joint", "points": [[85.0, 179654.0, 0], [80.0, 210129.0, 0], [75.0, 299455.0, 0], [70.0, 309831.0, 0], [62.0, 642233.0, 0], [55.0, 804128.0, 0], [50.0, 1600081.0, 0], [45.0, 2508466.0, 0], [40.0, 5999382.0, 0], [35.0, 5999382.0, 0]], "conditions": {"material": "A5056 alloy (Al–Mg alloy)", "am_type": "MIG-Pulse (Double-sided)", "load_ratio": "0.1", "test_type": "Stress-controlled fatigue test", "temperature": "-", "surface_treatment": "-"}, "metadata": {"dataset_id": 466, "title": "Investigation of microstructures and fatigue properties of friction stir welded Al-Mg alloy", "doi": "10.1016/j.matchemphys.2005.09.019", "authors": "Zhou, Caizhi; Yang, Xinqi; Luan, Guohong", "publication": "MATERIALS CHEMISTRY AND PHYSICS", "year_of_publication": 2006, "UT": "WOS:000238298100018", "base_material": "A5056 alloy (Al–Mg alloy)", "base_young_modulus": "-", "base_yield_strength": "-", "base_ultimate_strength": "-", "base_elongation": "-", "weld_material": "Welding wire 5356 (filler metal)", "weld_young_modulus": "-", "weld_yield_strength": "-", "weld_ultimate_strength": "-", "weld_elongation": "-", "processing": "-", "welding_joint": "Butt Joint", "welding_method": "MIG-Pulse (Double-sided)", "welding_voltage": "-", "welding_current": "-", "welding_speed": 3, "preheat_temp": "-", "welding_env": "Argon shielding gas", "residual_stress": "-", "fatigue_specimen_type": "Cross-weld (transverse to the stress axis)", "fatigue_specimen_thickness": 10, "fatigue_test_type": "Stress-controlled fatigue test", "fatigue_temp": "-", "fatigue_env": "-", "load_ratio": 0.1, "frequency": "110–120", "fatigue_machine": "High-frequency fatigue test machine (100 kN capacity)", "fatigue_standard": "-", "fatigue_test_control": "Stress-controlled", "stress_concentration": "-", "failure_location": "-"}}, {"id": "WELD2025:467", "name": "A5056 alloy (Al–Mg alloy) | Butt Joint", "material_family": "Welded joint", "points": [[110.0, 215933.0, 0], [100.0, 301502.0, 0], [95.0, 495754.0, 0], [90.0, 1138185.0, 0], [85.0, 1177622.0, 0], [74.0, 2072851.0, 0], [79.0, 2508466.0, 0], [69.0, 3879336.0, 0], [64.0, 5999382.0, 0], [59.0, 6040392.0, 0]], "conditions": {"material": "A5056 alloy (Al–Mg alloy)", "am_type": "FSW", "load_ratio": "0.1", "test_type": "Stress-controlled fatigue test", "temperature": "-", "surface_treatment": "-"}, "metadata": {"dataset_id": 467, "title": "Investigation of microstructures and fatigue properties of friction stir welded Al-Mg alloy", "doi": "10.1016/j.matchemphys.2005.09.019", "authors": "Zhou, Caizhi; Yang, Xinqi; Luan, Guohong", "publication": "MATERIALS CHEMISTRY AND PHYSICS", "year_of_publication": 2006, "UT": "WOS:000238298100018", "base_material": "A5056 alloy (Al–Mg alloy)", "base_young_modulus": "-", "base_yield_strength": "-", "base_ultimate_strength": "-", "base_elongation": "-", "weld_material": "Welding wire 5356 (filler metal)", "weld_young_modulus": "-", "weld_yield_strength": "-", "weld_ultimate_strength": "-", "weld_elongation": "-", "processing": "-", "welding_joint": "Butt Joint", "welding_method": "FSW", "welding_voltage": "-", "welding_current": "-", "welding_speed": 3, "preheat_temp": "-", "welding_env": "Argon shielding gas", "residual_stress": "-", "fatigue_specimen_type": "Cross-weld (transverse to the stress axis)", "fatigue_specimen_thickness": 10, "fatigue_test_type": "Stress-controlled fatigue test", "fatigue_temp": "-", "fatigue_env": "-", "load_ratio": 0.1, "frequency": "110–120", "fatigue_machine": "High-frequency fatigue test machine (100 kN capacity)", "fatigue_standard": "-", "fatigue_test_control": "Stress-controlled", "stress_concentration": "-", "failure_location": "-"}}, {"id": "WELD2025:468", "name": "6082-T6 aluminum alloy | X-type groove butt joint", "material_family": "Welded joint", "points": [[108.0, 679853.0, 0], [108.0, 598796.0, 0], [104.0, 2167187.0, 0], [99.0, 5185009.0, 0], [95.0, 10000000.0, 1], [95.0, 10000000.0, 1]], "conditions": {"material": "6082-T6 aluminum alloy", "am_type": "Metal Inert Gas (MIG) welding", "load_ratio": "0.1", "test_type": "Axial sinusoidal cyclic load", "temperature": "-", "surface_treatment": "Solution heat treated at 530–550 °C, quenched to room temperature, and artificially aged at 170–200 °C (T6 condition)"}, "metadata": {"dataset_id": 468, "title": "Microstructure characterization and mechanism of fatigue crack propagation of 6082 aluminum alloy joints", "doi": "10.1016/j.matchemphys.2020.123734", "authors": "Meng, Xuan; Yang, Shanglei; Huang, Yubao; Fang, Yu; Gu, Jiaxing; Xiong, Qi; Duan, Chenfeng", "publication": "MATERIALS CHEMISTRY AND PHYSICS", "year_of_publication": 2021, "UT": "WOS:000583335900033", "base_material": "6082-T6 aluminum alloy", "base_young_modulus": "-", "base_yield_strength": "-", "base_ultimate_strength": "-", "base_elongation": "-", "weld_material": "ER5356 welding wire", "weld_young_modulus": "-", "weld_yield_strength": "-", "weld_ultimate_strength": "-", "weld_elongation": "-", "processing": "Solution heat treated at 530–550 °C, quenched to room temperature, and artificially aged at 170–200 °C (T6 condition)", "welding_joint": "X-type groove butt joint", "welding_method": "Metal Inert Gas (MIG) welding", "welding_voltage": 23.5, "welding_current": 260, "welding_speed": 8, "preheat_temp": "-", "welding_env": "-", "residual_stress": "-", "fatigue_specimen_type": "Standard (designed according to GB/T3075-2008)", "fatigue_specimen_thickness": 8.6, "fatigue_test_type": "Axial sinusoidal cyclic load", "fatigue_temp": "-", "fatigue_env": "-", "load_ratio": 0.1, "frequency": 100, "fatigue_machine": "-", "fatigue_standard": "GB/T3075-2008", "fatigue_test_control": "Stress-controlled", "stress_concentration": "-", "failure_location": "-"}}, {"id": "WELD2025:469", "name": "ASTM 517 'F' grade quenched and tempered steel | Cruciform joint (partial penetration)", "material_family": "Welded joint", "points": [[241.0, 99723.0, 0], [200.0, 498097.0, 0], [160.0, 805653.0, 0], [120.0, 1102560.0, 0], [239.0, 200503.0, 0], [201.0, 696054.0, 0], [160.0, 1093576.0, 0], [120.0, 1621281.0, 0]], "conditions": {"material": "ASTM 517 'F' grade quenched and tempered steel", "am_type": "SMAW (Shielded Metal Arc Welding)", "load_ratio": "0", "test_type": "Axial fatigue test", "temperature": "-", "surface_treatment": "Quenched and tempered"}, "metadata": {"dataset_id": 469, "title": "Fatigue life prediction of load carrying cruciform joints of pressure vessel steel by statistical tools", "doi": "10.1016/j.matdes.2004.01.010", "authors": "Balasubramanian, V; Guha, B", "publication": "MATERIALS & DESIGN", "year_of_publication": 2004, "UT": "WOS:000223966600009", "base_material": "ASTM 517 'F' grade quenched and tempered steel", "base_young_modulus": "-", "base_yield_strength": 690, "base_ultimate_strength": 790, "base_elongation": 19, "weld_material": "-", "weld_young_modulus": "-", "weld_yield_strength": 710, "weld_ultimate_strength": 810, "weld_elongation": 16.5, "processing": "Quenched and tempered", "welding_joint": "Cruciform joint (partial penetration)", "welding_method": "SMAW (Shielded Metal Arc Welding)", "welding_voltage": 24, "welding_current": 120, "welding_speed": 2.2, "preheat_temp": 150, "welding_env": "-", "residual_stress": "-", "fatigue_specimen_type": "Cruciform joint specimens (partial penetration)", "fatigue_specimen_thickness": 8, "fatigue_test_type": "Axial fatigue test", "fatigue_temp": "-", "fatigue_env": "-", "load_ratio": 0, "frequency": 30, "fatigue_machine": "Mechanical resonance-controlled vertical pulsar (Carl Schenck type: PVT/N) with 200 kN capacity", "fatigue_standard": "-", "fatigue_test_control": "Load control", "stress_concentration": "-", "failure_location": "Root"}}, {"id": "WELD2025:470", "name": "ASTM 517 'F' grade quenched and tempered steel | Cruciform joint (full penetration)", "material_family": "Welded joint", "points": [[240.0, 147782.0, 0], [199.0, 796337.0, 0], [158.0, 1306805.0, 0], [121.0, 1896530.0, 0], [239.0, 245534.0, 0], [198.0, 1111719.0, 0], [158.0, 1919293.0, 0], [119.0, 2706146.0, 0]], "conditions": {"material": "ASTM 517 'F' grade quenched and tempered steel", "am_type": "SMAW (Shielded Metal Arc Welding)", "load_ratio": "0", "test_type": "Axial fatigue test", "temperature": "-", "surface_treatment": "Quenched and tempered"}, "metadata": {"dataset_id": 470, "title": "Fatigue life prediction of load carrying cruciform joints of pressure vessel steel by statistical tools", "doi": "10.1016/j.matdes.2004.01.010", "authors": "Balasubramanian, V; Guha, B", "publication": "MATERIALS & DESIGN", "year_of_publication": 2004, "UT": "WOS:000223966600009", "base_material": "ASTM 517 'F' grade quenched and tempered steel", "base_young_modulus": "-", "base_yield_strength": 690, "base_ultimate_strength": 790, "base_elongation": 19, "weld_material": "-", "weld_young_modulus": "-", "weld_yield_strength": 710, "weld_ultimate_strength": 810, "weld_elongation": 16.5, "processing": "Quenched and tempered", "welding_joint": "Cruciform joint (full penetration)", "welding_method": "SMAW (Shielded Metal Arc Welding)", "welding_voltage": 24, "welding_current": 120, "welding_speed": 2.2, "preheat_temp": 150, "welding_env": "-", "residual_stress": "-", "fatigue_specimen_type": "Cruciform joint specimens (full penetration)", "fatigue_specimen_thickness": 8, "fatigue_test_type": "Axial fatigue test", "fatigue_temp": "-", "fatigue_env": "-", "load_ratio": 0, "frequency": 30, "fatigue_machine": "Mechanical resonance-controlled vertical pulsar (Carl Schenck type: PVT/N) with 200 kN capacity", "fatigue_standard": "-", "fatigue_test_control": "Load control", "stress_concentration": "-", "failure_location": "Root"}}, {"id": "WELD2025:471", "name": "ASTM 517 'F' grade quenched and tempered steel | Cruciform joint (partial penetration)", "material_family": "Welded joint", "points": [[240.0, 199206.0, 0], [200.0, 300976.0, 0], [159.0, 500461.0, 0], [119.0, 588141.0, 0], [238.0, 298933.0, 0], [198.0, 454996.0, 0], [159.0, 796697.0, 0], [119.0, 1007975.0, 0]], "conditions": {"material": "ASTM 517 'F' grade quenched and tempered steel", "am_type": "FCAW (Flux-Cored Arc Welding).", "load_ratio": "0", "test_type": "Axial fatigue test", "temperature": "-", "surface_treatment": "Quenched and tempered."}, "metadata": {"dataset_id": 471, "title": "Fatigue life prediction of load carrying cruciform joints of pressure vessel steel by statistical tools", "doi": "10.1016/j.matdes.2004.01.010", "authors": "Balasubramanian, V; Guha, B", "publication": "MATERIALS & DESIGN", "year_of_publication": 2004, "UT": "WOS:000223966600009", "base_material": "ASTM 517 'F' grade quenched and tempered steel", "base_young_modulus": "-", "base_yield_strength": 690, "base_ultimate_strength": 790, "base_elongation": 19, "weld_material": "-", "weld_young_modulus": "-", "weld_yield_strength": 700, "weld_ultimate_strength": 800, "weld_elongation": 15, "processing": "Quenched and tempered.", "welding_joint": "Cruciform joint (partial penetration)", "welding_method": "FCAW (Flux-Cored Arc Welding).", "welding_voltage": 30, "welding_current": 200, "welding_speed": 3.0, "preheat_temp": 150, "welding_env": "-", "residual_stress": "-", "fatigue_specimen_type": "Cruciform joint specimens (partial penetration)", "fatigue_specimen_thickness": 8, "fatigue_test_type": "Axial fatigue test", "fatigue_temp": "-", "fatigue_env": "-", "load_ratio": 0, "frequency": 30, "fatigue_machine": "Mechanical resonance-controlled vertical pulsar (Carl Schenck type: PVT/N) with 200 kN capacity", "fatigue_standard": "-", "fatigue_test_control": "Load control", "stress_concentration": "-", "failure_location": "Root"}}, {"id": "WELD2025:472", "name": "ASTM 517 'F' grade quenched and tempered steel | Cruciform joint (full penetration)", "material_family": "Welded joint", "points": [[241.0, 502111.0, 0], [200.0, 804637.0, 0], [161.0, 1408640.0, 0], [121.0, 1919553.0, 0], [239.0, 299778.0, 0], [200.0, 502111.0, 0], [159.0, 1011114.0, 0], [121.0, 1408640.0, 0]], "conditions": {"material": "ASTM 517 'F' grade quenched and tempered steel", "am_type": "FCAW (Flux-Cored Arc Welding)", "load_ratio": "0", "test_type": "Axial fatigue test", "temperature": "-", "surface_treatment": "Quenched and tempered"}, "metadata": {"dataset_id": 472, "title": "Fatigue life prediction of load carrying cruciform joints of pressure vessel steel by statistical tools", "doi": "10.1016/j.matdes.2004.01.010", "authors": "Balasubramanian, V; Guha, B", "publication": "MATERIALS & DESIGN", "year_of_publication": 2004, "UT": "WOS:000223966600009", "base_material": "ASTM 517 'F' grade quenched and tempered steel", "base_young_modulus": "-", "base_yield_strength": 690, "base_ultimate_strength": 790, "base_elongation": 19, "weld_material": "-", "weld_young_modulus": "-", "weld_yield_strength": 700, "weld_ultimate_strength": 800, "weld_elongation": 15, "processing": "Quenched and tempered", "welding_joint": "Cruciform joint (full penetration)", "welding_method": "FCAW (Flux-Cored Arc Welding)", "welding_voltage": 30, "welding_current": 200, "welding_speed": 3.0, "preheat_temp": 150, "welding_env": "-", "residual_stress": "-", "fatigue_specimen_type": "Cruciform joint specimens (full penetration)", "fatigue_specimen_thickness": 8, "fatigue_test_type": "Axial fatigue test", "fatigue_temp": "-", "fatigue_env": "-", "load_ratio": 0, "frequency": 30, "fatigue_machine": "Mechanical resonance-controlled vertical pulsar (Carl Schenck type: PVT/N) with 200 kN capacity", "fatigue_standard": "-", "fatigue_test_control": "Load control", "stress_concentration": "-", "failure_location": "Root"}}, {"id": "WELD2025:473", "name": "ASTM 517 'F' grade quenched and tempered steel | Cruciform joint (partial penetration)", "material_family": "Welded joint", "points": [[240.0, 798154.0, 0], [199.0, 1799769.0, 0], [160.0, 2604536.0, 0], [120.0, 3423816.0, 0], [240.0, 602693.0, 0], [198.0, 1410190.0, 0], [158.0, 2010809.0, 0], [119.0, 2623860.0, 0], [240.0, 398402.0, 0], [198.0, 996311.0, 0], [159.0, 1399805.0, 0], [119.0, 1881388.0, 0]], "conditions": {"material": "ASTM 517 'F' grade quenched and tempered steel", "am_type": "SMAW (Shielded Metal Arc Welding)", "load_ratio": "0", "test_type": "Axial fatigue test", "temperature": "-", "surface_treatment": "Quenched and tempered"}, "metadata": {"dataset_id": 473, "title": "Fatigue life prediction of load carrying cruciform joints of pressure vessel steel by statistical tools", "doi": "10.1016/j.matdes.2004.01.010", "authors": "Balasubramanian, V; Guha, B", "publication": "MATERIALS & DESIGN", "year_of_publication": 2004, "UT": "WOS:000223966600009", "base_material": "ASTM 517 'F' grade quenched and tempered steel", "base_young_modulus": "-", "base_yield_strength": 690, "base_ultimate_strength": 790, "base_elongation": 19, "weld_material": "-", "weld_young_modulus": "-", "weld_yield_strength": 710, "weld_ultimate_strength": 810, "weld_elongation": 16.5, "processing": "Quenched and tempered", "welding_joint": "Cruciform joint (partial penetration)", "welding_method": "SMAW (Shielded Metal Arc Welding)", "welding_voltage": 24, "welding_current": 120, "welding_speed": 2.2, "preheat_temp": 150, "welding_env": "-", "residual_stress": "-", "fatigue_specimen_type": "Cruciform joint specimens (partial penetration)", "fatigue_specimen_thickness": 8, "fatigue_test_type": "Axial fatigue test", "fatigue_temp": "-", "fatigue_env": "-", "load_ratio": 0, "frequency": 30, "fatigue_machine": "Mechanical resonance-controlled vertical pulsar (Carl Schenck type: PVT/N) with 200 kN capacity", "fatigue_standard": "-", "fatigue_test_control": "Load control", "stress_concentration": "-", "failure_location": "toe"}}, {"id": "WELD2025:474", "name": "ASTM 517 'F' grade quenched and tempered steel | Cruciform joint (full penetration)", "material_family": "Welded joint", "points": [[241.0, 500758.0, 0], [201.0, 1212015.0, 0], [160.0, 1823760.0, 0], [118.0, 2405406.0, 0], [241.0, 304621.0, 0], [199.0, 804849.0, 0], [160.0, 1220012.0, 0], [120.0, 1808813.0, 0], [239.0, 101014.0, 0], [199.0, 398985.0, 0], [160.0, 604793.0, 0], [120.0, 903266.0, 0]], "conditions": {"material": "ASTM 517 'F' grade quenched and tempered steel", "am_type": "SMAW (Shielded Metal Arc Welding)", "load_ratio": "0", "test_type": "Axial fatigue test", "temperature": "-", "surface_treatment": "Quenched and tempered"}, "metadata": {"dataset_id": 474, "title": "Fatigue life prediction of load carrying cruciform joints of pressure vessel steel by statistical tools", "doi": "10.1016/j.matdes.2004.01.010", "authors": "Balasubramanian, V; Guha, B", "publication": "MATERIALS & DESIGN", "year_of_publication": 2004, "UT": "WOS:000223966600009", "base_material": "ASTM 517 'F' grade quenched and tempered steel", "base_young_modulus": "-", "base_yield_strength": 690, "base_ultimate_strength": 790, "base_elongation": 19, "weld_material": "-", "weld_young_modulus": "-", "weld_yield_strength": 710, "weld_ultimate_strength": 810, "weld_elongation": 16.5, "processing": "Quenched and tempered", "welding_joint": "Cruciform joint (full penetration)", "welding_method": "SMAW (Shielded Metal Arc Welding)", "welding_voltage": 24, "welding_current": 120, "welding_speed": 2.2, "preheat_temp": 150, "welding_env": "-", "residual_stress": "-", "fatigue_specimen_type": "Cruciform joint specimens (full penetration)", "fatigue_specimen_thickness": 8, "fatigue_test_type": "Axial fatigue test", "fatigue_temp": "-", "fatigue_env": "-", "load_ratio": 0, "frequency": 30, "fatigue_machine": "Mechanical resonance-controlled vertical pulsar (Carl Schenck type: PVT/N) with 200 kN capacity", "fatigue_standard": "-", "fatigue_test_control": "Load control", "stress_concentration": "-", "failure_location": "toe"}}, {"id": "WELD2025:475", "name": "ASTM 517 'F' grade quenched and tempered steel | Cruciform joint (partial penetration)", "material_family": "Welded joint", "points": [[240.0, 603332.0, 0], [199.0, 1093525.0, 0], [160.0, 1594377.0, 0], [119.0, 2206569.0, 0], [238.0, 405189.0, 0], [200.0, 797603.0, 0], [160.0, 1207431.0, 0], [119.0, 1609484.0, 0], [238.0, 198475.0, 0], [200.0, 500614.0, 0], [159.0, 697768.0, 0], [119.0, 995124.0, 0]], "conditions": {"material": "ASTM 517 'F' grade quenched and tempered steel", "am_type": "FCAW (Flux-Cored Arc Welding).", "load_ratio": "0", "test_type": "Axial fatigue test", "temperature": "-", "surface_treatment": "Quenched and tempered"}, "metadata": {"dataset_id": 475, "title": "Fatigue life prediction of load carrying cruciform joints of pressure vessel steel by statistical tools", "doi": "10.1016/j.matdes.2004.01.010", "authors": "Balasubramanian, V; Guha, B", "publication": "MATERIALS & DESIGN", "year_of_publication": 2004, "UT": "WOS:000223966600009", "base_material": "ASTM 517 'F' grade quenched and tempered steel", "base_young_modulus": "-", "base_yield_strength": 690, "base_ultimate_strength": 790, "base_elongation": 19, "weld_material": "-", "weld_young_modulus": "-", "weld_yield_strength": 700, "weld_ultimate_strength": 800, "weld_elongation": 15, "processing": "Quenched and tempered", "welding_joint": "Cruciform joint (partial penetration)", "welding_method": "FCAW (Flux-Cored Arc Welding).", "welding_voltage": 30, "welding_current": 200, "welding_speed": 3.0, "preheat_temp": 150, "welding_env": "-", "residual_stress": "-", "fatigue_specimen_type": "Cruciform joint specimens (partial penetration)", "fatigue_specimen_thickness": 8, "fatigue_test_type": "Axial fatigue test", "fatigue_temp": "-", "fatigue_env": "-", "load_ratio": 0, "frequency": 30, "fatigue_machine": "Mechanical resonance-controlled vertical pulsar (Carl Schenck type: PVT/N) with 200 kN capacity", "fatigue_standard": "-", "fatigue_test_control": "Load control", "stress_concentration": "-", "failure_location": "toe"}}, {"id": "WELD2025:476", "name": "ASTM 517 'F' grade quenched and tempered steel | Cruciform joint (full penetration)", "material_family": "Welded joint", "points": [[241.0, 398928.0, 0], [201.0, 795211.0, 0], [161.0, 1252969.0, 0], [120.0, 1742107.0, 0], [241.0, 198547.0, 0], [200.0, 504324.0, 0], [161.0, 794643.0, 0], [120.0, 1088747.0, 0], [238.0, 100276.0, 0], [198.0, 196972.0, 0], [161.0, 392605.0, 0], [120.0, 499819.0, 0]], "conditions": {"material": "ASTM 517 'F' grade quenched and tempered steel", "am_type": "FCAW (Flux-Cored Arc Welding).", "load_ratio": "0", "test_type": "Axial fatigue test", "temperature": "-", "surface_treatment": "Quenched and tempered."}, "metadata": {"dataset_id": 476, "title": "Fatigue life prediction of load carrying cruciform joints of pressure vessel steel by statistical tools", "doi": "10.1016/j.matdes.2004.01.010", "authors": "Balasubramanian, V; Guha, B", "publication": "MATERIALS & DESIGN", "year_of_publication": 2004, "UT": "WOS:000223966600009", "base_material": "ASTM 517 'F' grade quenched and tempered steel", "base_young_modulus": "-", "base_yield_strength": 690, "base_ultimate_strength": 790, "base_elongation": 19, "weld_material": "-", "weld_young_modulus": "-", "weld_yield_strength": 700, "weld_ultimate_strength": 800, "weld_elongation": 15, "processing": "Quenched and tempered.", "welding_joint": "Cruciform joint (full penetration)", "welding_method": "FCAW (Flux-Cored Arc Welding).", "welding_voltage": 30, "welding_current": 200, "welding_speed": 3.0, "preheat_temp": 150, "welding_env": "-", "residual_stress": "-", "fatigue_specimen_type": "Cruciform joint specimens (full penetration)", "fatigue_specimen_thickness": 8, "fatigue_test_type": "Axial fatigue test", "fatigue_temp": "-", "fatigue_env": "-", "load_ratio": 0, "frequency": 30, "fatigue_machine": "Mechanical resonance-controlled vertical pulsar (Carl Schenck type: PVT/N) with 200 kN capacity", "fatigue_standard": "-", "fatigue_test_control": "Load control", "stress_concentration": "-", "failure_location": "toe"}}, {"id": "WELD2025:486", "name": "AISI 409M grade ferritic stainless steel | Square Butt Joint", "material_family": "Welded joint", "points": [[324.0, 493649.0, 0], [274.0, 734766.0, 0], [228.0, 1282429.0, 0], [176.0, 3144990.0, 0], [124.0, 5606748.0, 0]], "conditions": {"material": "AISI 409M grade ferritic stainless steel", "am_type": "Electron Beam Welding (EBW)", "load_ratio": "0.1", "test_type": "Axial fatigue test", "temperature": "-", "surface_treatment": "Cold rolled, annealed, and pickled"}, "metadata": {"dataset_id": 486, "title": "On the fatigue behaviour of electron beam and gas tungsten arc weldments of 409M grade ferritic stainless steel", "doi": "10.1016/j.matdes.2011.10.010", "authors": "Lakshminarayanan, A. K.; Balasubramanian, V.; Reddy, G. Madhusudhan", "publication": "MATERIALS & DESIGN", "year_of_publication": 2012, "UT": "WOS:000301578700094", "base_material": "AISI 409M grade ferritic stainless steel", "base_young_modulus": "-", "base_yield_strength": 364, "base_ultimate_strength": 536, "base_elongation": 31, "weld_material": "AISI 409M grade ferritic stainless steel (no filler metal used)", "weld_young_modulus": "-", "weld_yield_strength": 418, "weld_ultimate_strength": 790, "weld_elongation": 28, "processing": "Cold rolled, annealed, and pickled", "welding_joint": "Square Butt Joint", "welding_method": "Electron Beam Welding (EBW)", "welding_voltage": 55, "welding_current": 51, "welding_speed": 16.67, "preheat_temp": "-", "welding_env": "Vacuum", "residual_stress": "+90 MPa (hourglass specimen), +60 MPa (CCT specimen)", "fatigue_specimen_type": "Hourglass specimen, Centre Cracked Tensile (CCT) specimen", "fatigue_specimen_thickness": 4, "fatigue_test_type": "Axial fatigue test", "fatigue_temp": "-", "fatigue_env": "-", "load_ratio": 0.1, "frequency": 15, "fatigue_machine": "Servo hydraulic fatigue testing machine (Instron, UK; Model 8801)", "fatigue_standard": "ASTM E468-08, ASTM E647-09", "fatigue_test_control": "Stress-controlled", "stress_concentration": "1.27", "failure_location": "Base metal region"}}, {"id": "WELD2025:487", "name": "AISI 409M grade ferritic stainless steel | Square Butt Joint", "material_family": "Welded joint", "points": [[262.0, 361335.0, 0], [219.0, 514936.0, 0], [171.0, 1100527.0, 0], [120.0, 2509641.0, 0]], "conditions": {"material": "AISI 409M grade ferritic stainless steel", "am_type": "Gas Tungsten Arc Welding (GTAW)", "load_ratio": "0.1", "test_type": "Axial fatigue test", "temperature": "-", "surface_treatment": "Cold rolled, annealed, and pickled"}, "metadata": {"dataset_id": 487, "title": "On the fatigue behaviour of electron beam and gas tungsten arc weldments of 409M grade ferritic stainless steel", "doi": "10.1016/j.matdes.2011.10.010", "authors": "Lakshminarayanan, A. K.; Balasubramanian, V.; Reddy, G. Madhusudhan", "publication": "MATERIALS & DESIGN", "year_of_publication": 2012, "UT": "WOS:000301578700094", "base_material": "AISI 409M grade ferritic stainless steel", "base_young_modulus": "-", "base_yield_strength": 364, "base_ultimate_strength": 536, "base_elongation": 31, "weld_material": "AISI 409M grade ferritic stainless steel (no filler metal used)", "weld_young_modulus": "-", "weld_yield_strength": 325, "weld_ultimate_strength": 420, "weld_elongation": 18, "processing": "Cold rolled, annealed, and pickled", "welding_joint": "Square Butt Joint", "welding_method": "Gas Tungsten Arc Welding (GTAW)", "welding_voltage": 20, "welding_current": 120, "welding_speed": 1.33, "preheat_temp": "-", "welding_env": "Argon shielding gas (16 L/min flow rate)", "residual_stress": "+130 MPa (hourglass specimen), +110 MPa (CCT specimen)", "fatigue_specimen_type": "Hourglass specimen, Centre Cracked Tensile (CCT) specimen", "fatigue_specimen_thickness": 4, "fatigue_test_type": "Axial fatigue test", "fatigue_temp": "-", "fatigue_env": "-", "load_ratio": 0.1, "frequency": 15, "fatigue_machine": "Servo hydraulic fatigue testing machine (Instron, UK; Model 8801)", "fatigue_standard": "ASTM E468-08, ASTM E647-09", "fatigue_test_control": "Stress-controlled", "stress_concentration": "1.57", "failure_location": "Heat-affected zone (HAZ)"}}, {"id": "WELD2025:488", "name": "AISI 409M grade ferritic stainless steel | Square Butt Joint", "material_family": "Welded joint", "points": [[257.0, 496875.0, 0], [229.0, 703128.0, 0], [194.0, 1329045.0, 0], [147.0, 3166048.0, 0], [99.0, 5562382.0, 0]], "conditions": {"material": "AISI 409M grade ferritic stainless steel", "am_type": "Electron Beam Welding (EBW)", "load_ratio": "0.1", "test_type": "Axial fatigue test", "temperature": "-", "surface_treatment": "Cold rolled, annealed, and pickled"}, "metadata": {"dataset_id": 488, "title": "On the fatigue behaviour of electron beam and gas tungsten arc weldments of 409M grade ferritic stainless steel", "doi": "10.1016/j.matdes.2011.10.010", "authors": "Lakshminarayanan, A. K.; Balasubramanian, V.; Reddy, G. Madhusudhan", "publication": "MATERIALS & DESIGN", "year_of_publication": 2012, "UT": "WOS:000301578700094", "base_material": "AISI 409M grade ferritic stainless steel", "base_young_modulus": "-", "base_yield_strength": 364, "base_ultimate_strength": 536, "base_elongation": 31, "weld_material": "AISI 409M grade ferritic stainless steel (no filler metal used)", "weld_young_modulus": "-", "weld_yield_strength": 418, "weld_ultimate_strength": 790, "weld_elongation": 28, "processing": "Cold rolled, annealed, and pickled", "welding_joint": "Square Butt Joint", "welding_method": "Electron Beam Welding (EBW)", "welding_voltage": 55, "welding_current": 51, "welding_speed": 16.67, "preheat_temp": "-", "welding_env": "Vacuum", "residual_stress": "210 MPa", "fatigue_specimen_type": "-", "fatigue_specimen_thickness": 4, "fatigue_test_type": "Axial fatigue test", "fatigue_temp": "-", "fatigue_env": "-", "load_ratio": 0.1, "frequency": 15, "fatigue_machine": "Servo hydraulic fatigue testing machine (Instron, UK; Model 8801)", "fatigue_standard": "ASTM E468-08, ASTM E647-09", "fatigue_test_control": "Stress-controlled", "stress_concentration": "1.27", "failure_location": "Base metal region"}}, {"id": "WELD2025:489", "name": "AISI 409M grade ferritic stainless steel | Square Butt Joint", "material_family": "Welded joint", "points": [[176.0, 348053.0, 0], [155.0, 499691.0, 0], [113.0, 1131403.0, 0], [83.0, 2470697.0, 0]], "conditions": {"material": "AISI 409M grade ferritic stainless steel", "am_type": "Gas Tungsten Arc Welding (GTAW)", "load_ratio": "0.1", "test_type": "Axial fatigue test", "temperature": "-", "surface_treatment": "Cold rolled, annealed, and pickled"}, "metadata": {"dataset_id": 489, "title": "On the fatigue behaviour of electron beam and gas tungsten arc weldments of 409M grade ferritic stainless steel", "doi": "10.1016/j.matdes.2011.10.010", "authors": "Lakshminarayanan, A. K.; Balasubramanian, V.; Reddy, G. Madhusudhan", "publication": "MATERIALS & DESIGN", "year_of_publication": 2012, "UT": "WOS:000301578700094", "base_material": "AISI 409M grade ferritic stainless steel", "base_young_modulus": "-", "base_yield_strength": 364, "base_ultimate_strength": 536, "base_elongation": 31, "weld_material": "AISI 409M grade ferritic stainless steel (no filler metal used)", "weld_young_modulus": "-", "weld_yield_strength": 325, "weld_ultimate_strength": 420, "weld_elongation": 18, "processing": "Cold rolled, annealed, and pickled", "welding_joint": "Square Butt Joint", "welding_method": "Gas Tungsten Arc Welding (GTAW)", "welding_voltage": 20, "welding_current": 120, "welding_speed": 1.33, "preheat_temp": "-", "welding_env": "Argon shielding gas (16 L/min flow rate)", "residual_stress": "+243 MPa", "fatigue_specimen_type": "-", "fatigue_specimen_thickness": 4, "fatigue_test_type": "Axial fatigue test", "fatigue_temp": "-", "fatigue_env": "-", "load_ratio": 0.1, "frequency": 15, "fatigue_machine": "Servo hydraulic fatigue testing machine (Instron, UK; Model 8801)", "fatigue_standard": "ASTM E468-08, ASTM E647-09", "fatigue_test_control": "Stress-controlled", "stress_concentration": "1.57", "failure_location": "Heat-affected zone (HAZ)"}}, {"id": "WELD2025:490", "name": "A6061-T6 aluminum alloy | Butt Joint", "material_family": "Welded joint", "points": [[322.0, 16458.0, 0], [297.0, 37420.0, 0], [281.0, 44578.0, 0], [255.0, 33149.0, 0], [240.0, 24320.0, 0], [279.0, 143845.0, 0], [236.0, 204146.0, 0], [237.0, 309905.0, 0], [217.0, 763908.0, 0], [195.0, 1538631.0, 0], [178.0, 20971883.0, 1]], "conditions": {"material": "A6061-T6 aluminum alloy", "am_type": "Friction Stir Welding (FSW)", "load_ratio": "-", "test_type": "-", "temperature": "-", "surface_treatment": "-"}, "metadata": {"dataset_id": 490, "title": "Improvement in fatigue performance of friction stir welded A6061-T6 aluminum alloy by laser peening without coating", "doi": "10.1016/j.matdes.2011.10.053", "authors": "Sano, Y.; Masaki, K.; Gushi, T.; Sano, T.", "publication": "MATERIALS & DESIGN", "year_of_publication": 2012, "UT": "WOS:000301580500108", "base_material": "A6061-T6 aluminum alloy", "base_young_modulus": "-", "base_yield_strength": 318, "base_ultimate_strength": 336, "base_elongation": 15.7, "weld_material": "Friction stir welded (FSWed) A6061-T6 aluminum alloy", "weld_young_modulus": "-", "weld_yield_strength": "-", "weld_ultimate_strength": 195, "weld_elongation": 4.8, "processing": "-", "welding_joint": "Butt Joint", "welding_method": "Friction Stir Welding (FSW)", "welding_voltage": "-", "welding_current": "-", "welding_speed": 0.683, "preheat_temp": "-", "welding_env": "-", "residual_stress": "-", "fatigue_specimen_type": "Standard", "fatigue_specimen_thickness": 3, "fatigue_test_type": "-", "fatigue_temp": "-", "fatigue_env": "-", "load_ratio": "-", "frequency": "-", "fatigue_machine": "-", "fatigue_standard": "-", "fatigue_test_control": "-", "stress_concentration": "-", "failure_location": "-"}}, {"id": "WELD2025:491", "name": "A6061-T6 aluminum alloy | Butt Joint", "material_family": "Welded joint", "points": [[318.0, 23045.0, 0], [318.0, 26367.0, 0], [300.0, 51004.0, 0], [276.0, 68589.0, 0], [277.0, 92239.0, 0], [256.0, 153863.0, 0], [257.0, 531063.0, 0], [236.0, 2432008.0, 0], [238.0, 15180517.0, 1], [220.0, 11913062.0, 1], [198.0, 20691381.0, 1]], "conditions": {"material": "A6061-T6 aluminum alloy", "am_type": "Friction Stir Welding (FSW)", "load_ratio": "-", "test_type": "-", "temperature": "-", "surface_treatment": "Laser Peening Without Coating (LPWC)"}, "metadata": {"dataset_id": 491, "title": "Improvement in fatigue performance of friction stir welded A6061-T6 aluminum alloy by laser peening without coating", "doi": "10.1016/j.matdes.2011.10.053", "authors": "Sano, Y.; Masaki, K.; Gushi, T.; Sano, T.", "publication": "MATERIALS & DESIGN", "year_of_publication": 2012, "UT": "WOS:000301580500108", "base_material": "A6061-T6 aluminum alloy", "base_young_modulus": "-", "base_yield_strength": 318, "base_ultimate_strength": 336, "base_elongation": 15.7, "weld_material": "Friction stir welded (FSWed) A6061-T6 aluminum alloy", "weld_young_modulus": "-", "weld_yield_strength": "-", "weld_ultimate_strength": 195, "weld_elongation": 4.8, "processing": "Laser Peening Without Coating (LPWC)", "welding_joint": "Butt Joint", "welding_method": "Friction Stir Welding (FSW)", "welding_voltage": "-", "welding_current": "-", "welding_speed": 0.683, "preheat_temp": "-", "welding_env": "-", "residual_stress": "Compressive residual stresses induced by LPWC", "fatigue_specimen_type": "Standard", "fatigue_specimen_thickness": 3, "fatigue_test_type": "-", "fatigue_temp": "-", "fatigue_env": "-", "load_ratio": "-", "frequency": "-", "fatigue_machine": "-", "fatigue_standard": "-", "fatigue_test_control": "-", "stress_concentration": "-", "failure_location": "-"}}, {"id": "WELD2025:493", "name": "AA5083 and AA5059 aluminium alloys | Butt Joint", "material_family": "Welded joint", "points": [[173.0, 62374.0, 0], [175.0, 67403.0, 0], [175.0, 74709.0, 0], [155.0, 65445.0, 0], [157.0, 75419.0, 0], [140.0, 94730.0, 0], [141.0, 102350.0, 0], [157.0, 97547.0, 0], [139.0, 128970.0, 0], [122.0, 166096.0, 0], [103.0, 255890.0, 0], [87.0, 442458.0, 0], [88.0, 579890.0, 0], [106.0, 428379.0, 0], [104.0, 2526650.0, 0], [88.0, 5300504.0, 0], [69.0, 7252544.0, 1], [70.0, 6892500.0, 1], [70.0, 8914739.0, 1]], "conditions": {"material": "AA5083 and AA5059 aluminium alloys", "am_type": "Friction Stir Welding (FSW)", "load_ratio": "0.1", "test_type": "Axial", "temperature": "-", "surface_treatment": "-"}, "metadata": {"dataset_id": 493, "title": "Mechanical
