Repository: yunyunfanfan/S-PA-CBB

# S-PA-CBB

Official research code, processed curve records, evaluation outputs, and manuscript source for:

> **From Physics to Selective Generation: Conditional Brownian Bridges for Sparse S–N Curve Reconstruction and Fatigue Decision-Making**

S-PA-CBB reconstructs a complete probabilistic stress–life (S–N) curve from only two to four observed fatigue tests. The method first fits an interpretable Basquin state, diagnoses whether that state is sufficient, and applies a ControlNet-style conditional Brownian-bridge residual only to curves that benefit from correction.

File: external_data/weld2025_disjoint_curves.json (part 21 of 223)
behaviour of dissimilar friction stir welded tailor welded blanks in Al-Mg alloys for Marine applications", "doi": "10.1016/j.matdes.2014.02.042", "authors": "Feistauer, E. E.; Bergmann, L. A.; Barreto, L. S.; dos Santos, J. F.", "publication": "MATERIALS & DESIGN", "year_of_publication": 2014, "UT": "WOS:000336456500038", "base_material": "AA5083 and AA5059 aluminium alloys", "base_young_modulus": "-", "base_yield_strength": "161.5, 207.4", "base_ultimate_strength": "330.3, 368.4", "base_elongation": "16.5, 20.6", "weld_material": "Friction stir weld of AA5083 and AA5059", "weld_young_modulus": "-", "weld_yield_strength": 195.5, "weld_ultimate_strength": 343.9, "weld_elongation": 20.9, "processing": "-", "welding_joint": "Butt Joint", "welding_method": "Friction Stir Welding (FSW)", "welding_voltage": "-", "welding_current": "-", "welding_speed": 6, "preheat_temp": "-", "welding_env": "-", "residual_stress": "-", "fatigue_specimen_type": "Standard", "fatigue_specimen_thickness": "6 (AA5059), 8 (AA5083)", "fatigue_test_type": "Axial", "fatigue_temp": "-", "fatigue_env": "-", "load_ratio": 0.1, "frequency": 10, "fatigue_machine": "Servo-hydraulic fatigue test machine", "fatigue_standard": "ASTM E466", "fatigue_test_control": "Stress", "stress_concentration": "-", "failure_location": "-"}}, {"id": "WELD2025:494", "name": "Steel grade DH36 | Butt Joint", "material_family": "Welded joint", "points": [[268.0, 424933.0, 0], [260.0, 2407272.0, 0], [254.0, 2608345.0, 0]], "conditions": {"material": "Steel grade DH36", "am_type": "Friction Stir Welding (FSW)", "load_ratio": "0.1", "test_type": "Axial fatigue testing", "temperature": "-", "surface_treatment": "-"}, "metadata": {"dataset_id": 494, "title": "Systematic investigation of the fatigue performance of a friction stir welded low alloy steel", "doi": "10.1016/j.matdes.2015.04.046", "authors": "Toumpis, Athanasios; Galloway, Alexander; Molter, Lars; Polezhayeva, Helena", "publication": "MATERIALS & DESIGN", "year_of_publication": 2015, "UT": "WOS:000355120300014", "base_material": "Steel grade DH36", "base_young_modulus": "-", "base_yield_strength": "-", "base_ultimate_strength": "-", "base_elongation": "-", "weld_material": "Steel grade DH36 (friction stir welded)", "weld_young_modulus": "-", "weld_yield_strength": 382, "weld_ultimate_strength": "-", "weld_elongation": "-", "processing": "-", "welding_joint": "Butt Joint", "welding_method": "Friction Stir Welding (FSW)", "welding_voltage": "-", "welding_current": "-", "welding_speed": 1.67, "preheat_temp": "-", "welding_env": "Inert gas environment", "residual_stress": "-", "fatigue_specimen_type": "Standard", "fatigue_specimen_thickness": 6, "fatigue_test_type": "Axial fatigue testing", "fatigue_temp": "-", "fatigue_env": "-", "load_ratio": 0.1, "frequency": 10, "fatigue_machine": "Instron 8802 fatigue testing system", "fatigue_standard": "-", "fatigue_test_control": "Stress-controlled", "stress_concentration": "-", "failure_location": "Outer RT side"}}, {"id": "WELD2025:495", "name": "Steel grade DH36 | Butt Joint", "material_family": "Welded joint", "points": [[299.0, 260703.0, 0], [295.0, 310535.0, 0], [292.0, 343898.0, 0], [295.0, 361882.0, 0], [271.0, 324500.0, 0], [295.0, 491451.0, 0], [268.0, 480971.0, 0], [259.0, 598550.0, 0], [301.0, 638818.0, 0], [304.0, 677141.0, 0], [251.0, 687499.0, 0], [264.0, 933495.0, 0], [258.0, 1153227.0, 0], [225.0, 1394392.0, 0], [224.0, 1521809.0, 0], [258.0, 1865429.0, 0], [257.0, 1991866.0, 0], [227.0, 2007246.0, 0], [224.0, 2239155.0, 0], [219.0, 2571823.0, 0]], "conditions": {"material": "Steel grade DH36", "am_type": "Friction Stir Welding (FSW)", "load_ratio": "0.1", "test_type": "Axial fatigue testing", "temperature": "-", "surface_treatment": "-"}, "metadata": {"dataset_id": 495, "title": "Systematic investigation of the fatigue performance of a friction stir welded low alloy steel", "doi": "10.1016/j.matdes.2015.04.046", "authors": "Toumpis, Athanasios; Galloway, Alexander; Molter, Lars; Polezhayeva, Helena", "publication": "MATERIALS & DESIGN", "year_of_publication": 2015, "UT": "WOS:000355120300014", "base_material": "Steel grade DH36", "base_young_modulus": "-", "base_yield_strength": "-", "base_ultimate_strength": "-", "base_elongation": "-", "weld_material": "Steel grade DH36 (friction stir welded)", "weld_young_modulus": "-", "weld_yield_strength": 382, "weld_ultimate_strength": "-", "weld_elongation": "-", "processing": "-", "welding_joint": "Butt Joint", "welding_method": "Friction Stir Welding (FSW)", "welding_voltage": "-", "welding_current": "-", "welding_speed": 4.17, "preheat_temp": "-", "welding_env": "Inert gas environment", "residual_stress": "-", "fatigue_specimen_type": "Standard", "fatigue_specimen_thickness": 6, "fatigue_test_type": "Axial fatigue testing", "fatigue_temp": "-", "fatigue_env": "-", "load_ratio": 0.1, "frequency": 10, "fatigue_machine": "Instron 8802 fatigue testing system", "fatigue_standard": "-", "fatigue_test_control": "Stress-controlled", "stress_concentration": "-", "failure_location": "AD side"}}, {"id": "WELD2025:496", "name": "Steel grade DH36 | Butt Joint", "material_family": "Welded joint", "points": [[263.0, 218963.0, 0], [257.0, 421905.0, 0], [253.0, 718199.0, 0]], "conditions": {"material": "Steel grade DH36", "am_type": "Friction Stir Welding (FSW)", "load_ratio": "0.1", "test_type": "Axial fatigue testing", "temperature": "-", "surface_treatment": "-"}, "metadata": {"dataset_id": 496, "title": "Systematic investigation of the fatigue performance of a friction stir welded low alloy steel", "doi": "10.1016/j.matdes.2015.04.046", "authors": "Toumpis, Athanasios; Galloway, Alexander; Molter, Lars; Polezhayeva, Helena", "publication": "MATERIALS & DESIGN", "year_of_publication": 2015, "UT": "WOS:000355120300014", "base_material": "Steel grade DH36", "base_young_modulus": "-", "base_yield_strength": "-", "base_ultimate_strength": "-", "base_elongation": "-", "weld_material": "Steel grade DH36 (friction stir welded)", "weld_young_modulus": "-", "weld_yield_strength": 382, "weld_ultimate_strength": "-", "weld_elongation": "-", "processing": "-", "welding_joint": "Butt Joint", "welding_method": "Friction Stir Welding (FSW)", "welding_voltage": "-", "welding_current": "-", "welding_speed": 8.33, "preheat_temp": "-", "welding_env": "Inert gas environment", "residual_stress": "-", "fatigue_specimen_type": "Standard", "fatigue_specimen_thickness": 6, "fatigue_test_type": "Axial fatigue testing", "fatigue_temp": "-", "fatigue_env": "-", "load_ratio": 0.1, "frequency": 10, "fatigue_machine": "Instron 8802 fatigue testing system", "fatigue_standard": "-", "fatigue_test_control": "Stress-controlled", "stress_concentration": "-", "failure_location": "Weld root"}}, {"id": "WELD2025:497", "name": "DP980 sheet steel (GA coating) | Butt Joint", "material_family": "Welded joint", "points": [[904.0, 71.0, 0], [797.0, 668.0, 0], [804.0, 1199.0, 0], [696.0, 17963.0, 0], [696.0, 20278.0, 0], [595.0, 3717.0, 0], [593.0, 28014.0, 0], [493.0, 33598.0, 0], [388.0, 53465.0, 0], [391.0, 176041.0, 0], [288.0, 394904.0, 0], [293.0, 695193.0, 0], [188.0, 11288379.0, 1]], "conditions": {"material": "DP980 sheet steel (GA coating)", "am_type": "Fiber Laser Welding", "load_ratio": "0.1", "test_type": "Tension-tension cyclic loading", "temperature": "25", "surface_treatment": "-"}, "metadata": {"dataset_id": 497, "title": "Effect of coating on fiber laser welded joints of DP980 steels", "doi": "10.1016/j.matdes.2015.10.098", "authors": "Cui, Q. L.; Parkes, D.; Westerbaan, D.; Nayak, S. S.; Zhou, Y.; Liu, D.; Goodwin, F.; Bhole, S.; Chen, D. L.", "publication": "MATERIALS & DESIGN", "year_of_publication": 2016, "UT": "WOS:000367235100062", "base_material": "DP980 sheet steel (GA coating)", "base_young_modulus": "-", "base_yield_strength": 644, "base_ultimate_strength": 934, "base_elongation": 13.6, "weld_material": "DP980 steel (fiber laser welded joints)", "weld_young_modulus": "-", "weld_yield_strength": 667, "weld_ultimate_strength": 946, "weld_elongation": 8.6, "processing": "-", "welding_joint": "Butt Joint", "welding_method": "Fiber Laser Welding", "welding_voltage": "-", "welding_current": "-", "welding_speed": 341.67, "preheat_temp": "-", "welding_env": "-", "residual_stress": "-", "fatigue_specimen_type": "Transverse welds", "fatigue_specimen_thickness": 1.2, "fatigue_test_type": "Tension-tension cyclic loading", "fatigue_temp": 25, "fatigue_env": "-", "load_ratio": 0.1, "frequency": 50, "fatigue_machine": "Instron 8801 servo-hydraulic testing system", "fatigue_standard": "ASTM: E466", "fatigue_test_control": "Load control", "stress_concentration": "-", "failure_location": "-"}}, {"id": "WELD2025:498", "name": "DP980 sheet steel (GI coating) | Butt Joint", "material_family": "Welded joint", "points": [[903.0, 304.0, 0], [902.0, 922.0, 0], [803.0, 1657.0, 0], [803.0, 3099.0, 0], [705.0, 7239.0, 0], [699.0, 10841.0, 0], [605.0, 11994.0, 0], [600.0, 23357.0, 0], [503.0, 26904.0, 0], [500.0, 59147.0, 0], [405.0, 81711.0, 0], [404.0, 100000.0, 0], [291.0, 115187.0, 0], [297.0, 248163.0, 0], [203.0, 162378.0, 0], [201.0, 817110.0, 0]], "conditions": {"material": "DP980 sheet steel (GI coating)", "am_type": "Fiber Laser Welding", "load_ratio": "0.1", "test_type": "Tension-tension cyclic loading", "temperature": "25", "surface_treatment": "-"}, "metadata": {"dataset_id": 498, "title": "Effect of coating on fiber laser welded joints of DP980 steels", "doi": "10.1016/j.matdes.2015.10.098", "authors": "Cui, Q. L.; Parkes, D.; Westerbaan, D.; Nayak, S. S.; Zhou, Y.; Liu, D.; Goodwin, F.; Bhole, S.; Chen, D. L.", "publication": "MATERIALS & DESIGN", "year_of_publication": 2016, "UT": "WOS:000367235100062", "base_material": "DP980 sheet steel (GI coating)", "base_young_modulus": "-", "base_yield_strength": 707, "base_ultimate_strength": 1083, "base_elongation": 12.1, "weld_material": "DP980 steel (fiber laser welded joints)", "weld_young_modulus": "-", "weld_yield_strength": 717, "weld_ultimate_strength": 999, "weld_elongation": 3.8, "processing": "-", "welding_joint": "Butt Joint", "welding_method": "Fiber Laser Welding", "welding_voltage": "-", "welding_current": "-", "welding_speed": 341.67, "preheat_temp": "-", "welding_env": "-", "residual_stress": "-", "fatigue_specimen_type": "Transverse welds", "fatigue_specimen_thickness": 1.2, "fatigue_test_type": "Tension-tension cyclic loading", "fatigue_temp": 25, "fatigue_env": "-", "load_ratio": 0.1, "frequency": 50, "fatigue_machine": "Instron 8801 servo-hydraulic testing system", "fatigue_standard": "ASTM: E466", "fatigue_test_control": "Load control", "stress_concentration": "-", "failure_location": "-"}}, {"id": "WELD2025:502", "name": "Scalmalloy® (Al-Mg-Sc-Zr alloy) | -", "material_family": "Welded joint", "points": [[224.0, 159847.0, 0], [242.0, 72629.0, 0], [308.0, 23462.0, 0], [333.0, 29663.0, 0]], "conditions": {"material": "Scalmalloy® (Al-Mg-Sc-Zr alloy)", "am_type": "Laser Powder Bed Fusion (LPBF)", "load_ratio": "0.1", "test_type": "High cycle fatigue testing", "temperature": "-", "surface_treatment": "Heat treatment at 325°C for 4 hours (HT state)"}, "metadata": {"dataset_id": 502, "title": "An improved process scan strategy to obtain high-performance fatigue properties for Scalmalloy", "doi": "10.1016/j.matdes.2022.111410", "authors": "Schimbaeck, D.; Mair, P.; Kaserer, L.; Perfler, L.; Palm, F.; Leichtfried, G.; Pogatscher, S.", "publication": "MATERIALS & DESIGN", "year_of_publication": 2022, "UT": "WOS:000891744200008", "base_material": "Scalmalloy® (Al-Mg-Sc-Zr alloy)", "base_young_modulus": "-", "base_yield_strength": 495, "base_ultimate_strength": 524, "base_elongation": 17, "weld_material": "-", "weld_young_modulus": "-", "weld_yield_strength": "-", "weld_ultimate_strength": "-", "weld_elongation": "-", "processing": "Heat treatment at 325°C for 4 hours (HT state)", "welding_joint": "-", "welding_method": "Laser Powder Bed Fusion (LPBF)", "welding_voltage": "-", "welding_current": "-", "welding_speed": 1000, "preheat_temp": 800, "welding_env": "Argon shielding gas", "residual_stress": "-", "fatigue_specimen_type": "Cylindrical specimens", "fatigue_specimen_thickness": "-", "fatigue_test_type": "High cycle fatigue testing", "fatigue_temp": "-", "fatigue_env": "-", "load_ratio": 0.1, "frequency": "-", "fatigue_machine": "Rumul Mikrotron 654 Credo", "fatigue_standard": "DIN EN 6072", "fatigue_test_control": "Stress-controlled", "stress_concentration": "1.035", "failure_location": "Surface or near-surface crack initiation"}}, {"id": "WELD2025:503", "name": "Scalmalloy® (Al-Mg-Sc-Zr alloy) | -", "material_family": "Welded joint", "points": [[253.0, 15985.0, 0], [233.0, 23462.0, 0], [269.0, 215443.0, 0], [224.0, 1816600.0, 0], [216.0, 2966349.0, 0]], "conditions": {"material": "Scalmalloy® (Al-Mg-Sc-Zr alloy)", "am_type": "Laser Powder Bed Fusion (LPBF)", "load_ratio": "0.1", "test_type": "High cycle fatigue testing", "temperature": "-", "surface_treatment": "Hot isostatic pressing (HIP) at 2000 bar"}, "metadata": {"dataset_id": 503, "title": "An improved process scan strategy to obtain high-performance fatigue properties for Scalmalloy", "doi": "10.1016/j.matdes.2022.111410", "authors": "Schimbaeck, D.; Mair, P.; Kaserer, L.; Perfler, L.; Palm, F.; Leichtfried, G.; Pogatscher, S.", "publication": "MATERIALS & DESIGN", "year_of_publication": 2022, "UT": "WOS:000891744200008", "base_material": "Scalmalloy® (Al-Mg-Sc-Zr alloy)", "base_young_modulus": "-", "base_yield_strength": 495, "base_ultimate_strength": 524, "base_elongation": 17, "weld_material": "-", "weld_young_modulus": "-", "weld_yield_strength": "-", "weld_ultimate_strength": "-", "weld_elongation": "-", "processing": "Hot isostatic pressing (HIP) at 2000 bar", "welding_joint": "-", "welding_method": "Laser Powder Bed Fusion (LPBF)", "welding_voltage": "-", "welding_current": "-", "welding_speed": 1000, "preheat_temp": 800, "welding_env": "Argon shielding gas", "residual_stress": "-", "fatigue_specimen_type": "Cylindrical specimens", "fatigue_specimen_thickness": "-", "fatigue_test_type": "High cycle fatigue testing", "fatigue_temp": "-", "fatigue_env": "-", "load_ratio": 0.1, "frequency": "-", "fatigue_machine": "Rumul Mikrotron 654 Credo", "fatigue_standard": "DIN EN 6072", "fatigue_test_control": "Stress-controlled", "stress_concentration": "1.035", "failure_location": "Surface or near-surface crack initiation"}}, {"id": "WELD2025:504", "name": "Scalmalloy® (Al-Mg-Sc-Zr alloy) | -", "material_family": "Welded joint", "points": [[379.0, 44478.0, 0], [359.0, 65285.0, 0], [338.0, 66692.0, 0], [331.0, 87992.0, 0], [342.0, 244844.0, 0], [322.0, 26664038.0, 1], [304.0, 27238625.0, 1], [207.0, 28425211.0, 1]], "conditions": {"material": "Scalmalloy® (Al-Mg-Sc-Zr alloy)", "am_type": "Laser Powder Bed Fusion (LPBF)", "load_ratio": "0.1", "test_type": "High cycle fatigue testing", "temperature": "-", "surface_treatment": "Hot isostatic pressing (HIP) at 2000 bar"}, "metadata": {"dataset_id": 504, "title": "An improved process scan strategy to obtain high-performance fatigue properties for Scalmalloy", "doi": "10.1016/j.matdes.2022.111410", "authors": "Schimbaeck, D.; Mair, P.; Kaserer, L.; Perfler, L.; Palm, F.; Leichtfried, G.; Pogatscher, S.", "publication": "MATERIALS & DESIGN", "year_of_publication": 2022, "UT": "WOS:000891744200008", "base_material": "Scalmalloy® (Al-Mg-Sc-Zr alloy)", "base_young_modulus": "-", "base_yield_strength": 495, "base_ultimate_strength": 524, "base_elongation": 17, "weld_material": "-", "weld_young_modulus": "-", "weld_yield_strength": "-", "weld_ultimate_strength": "-", "weld_elongation": "-", "processing": "Hot isostatic pressing (HIP) at 2000 bar", "welding_joint": "-", "welding_method": "Laser Powder Bed Fusion (LPBF)", "welding_voltage": "-", "welding_current": "-", "welding_speed": 1000, "preheat_temp": 800, "welding_env": "Argon shielding gas", "residual_stress": "-", "fatigue_specimen_type": "Cylindrical specimens", "fatigue_specimen_thickness": "-", "fatigue_test_type": "High cycle fatigue testing", "fatigue_temp": "-", "fatigue_env": "-", "load_ratio": 0.1, "frequency": "-", "fatigue_machine": "Rumul Mikrotron 654 Credo", "fatigue_standard": "DIN EN 6072", "fatigue_test_control": "Stress-controlled", "stress_concentration": "1.035", "failure_location": "Surface or near-surface crack initiation"}}, {"id": "WELD2025:505", "name": "Al-5.70Zn-2.53Mg-1.66Cu (wt%) | -", "material_family": "Welded joint", "points": [[330.0, 49920.0, 0], [307.0, 75737.0, 0], [295.0, 174333.0, 0], [284.0, 212611.0, 0], [270.0, 225657.0, 0], [252.0, 393394.0, 0], [234.0, 1458119.0, 0], [223.0, 8531679.0, 0]], "conditions": {"material": "Al-5.70Zn-2.53Mg-1.66Cu (wt%)", "am_type": "Friction Stir Welding (FSW).", "load_ratio": "0.1", "test_type": "Stress-controlled fatigue test.", "temperature": "-", "surface_treatment": "-"}, "metadata": {"dataset_id": 505, "title": "Effects of surface gradient nanostructuring on the fatigue behavior of the friction stir welded AlZnMgCu alloy", "doi": "10.1016/j.matlet.2019.05.120", "authors": "Liu, Zepeng; Zhang, Hongxia; Feng, Hao; Yan, Zhifeng; Dong, Peng", "publication": "MATERIALS LETTERS", "year_of_publication": 2019, "UT": "WOS:000474721300085", "base_material": "Al-5.70Zn-2.53Mg-1.66Cu (wt%)", "base_young_modulus": "-", "base_yield_strength": "-", "base_ultimate_strength": "-", "base_elongation": "-", "weld_material": "-", "weld_young_modulus": "-", "weld_yield_strength": "-", "weld_ultimate_strength": "-", "weld_elongation": "-", "processing": "-", "welding_joint": "-", "welding_method": "Friction Stir Welding (FSW).", "welding_voltage": "-", "welding_current": "-", "welding_speed": "-", "preheat_temp": "-", "welding_env": "-", "residual_stress": "-", "fatigue_specimen_type": "-", "fatigue_specimen_thickness": "-", "fatigue_test_type": "Stress-controlled fatigue test.", "fatigue_temp": "-", "fatigue_env": "-", "load_ratio": 0.1, "frequency": 100, "fatigue_machine": "-", "fatigue_standard": "-", "fatigue_test_control": "Stress-control mode.", "stress_concentration": "-", "failure_location": "-"}}, {"id": "WELD2025:506", "name": "Al-5.70Zn-2.53Mg-1.66Cu (wt%) | -", "material_family": "Welded joint", "points": [[308.0, 100000.0, 0], [293.0, 303920.0, 0], [285.0, 585115.0, 0], [279.0, 905517.0, 0], [275.0, 819961.0, 0], [274.0, 2043360.0, 0], [269.0, 6591216.0, 0], [261.0, 8038452.0, 0], [253.0, 20031992.0, 0], [251.0, 40128070.0, 0], [233.0, 161026203.0, 0], [225.0, 870272324.0, 0]], "conditions": {"material": "Al-5.70Zn-2.53Mg-1.66Cu (wt%)", "am_type": "Friction Stir Welding (FSW).", "load_ratio": "0.1", "test_type": "Stress-controlled fatigue test.", "temperature": "-", "surface_treatment": "Surface gradient nanostructuring,"}, "metadata": {"dataset_id": 506, "title": "Effects of surface gradient nanostructuring on the fatigue behavior of the friction stir welded AlZnMgCu alloy", "doi": "10.1016/j.matlet.2019.05.120", "authors": "Liu, Zepeng; Zhang, Hongxia; Feng, Hao; Yan, Zhifeng; Dong, Peng", "publication": "MATERIALS LETTERS", "year_of_publication": 2019, "UT": "WOS:000474721300085", "base_material": "Al-5.70Zn-2.53Mg-1.66Cu (wt%)", "base_young_modulus": "-", "base_yield_strength": "-", "base_ultimate_strength": "-", "base_elongation": "-", "weld_material": "-", "weld_young_modulus": "-", "weld_yield_strength": "-", "weld_ultimate_strength": "-", "weld_elongation": "-", "processing": "Surface gradient nanostructuring,", "welding_joint": "-", "welding_method": "Friction Stir Welding (FSW).", "welding_voltage": "-", "welding_current": "-", "welding_speed": "-", "preheat_temp": "-", "welding_env": "-", "residual_stress": "-", "fatigue_specimen_type": "-", "fatigue_specimen_thickness": "-", "fatigue_test_type": "Stress-controlled fatigue test.", "fatigue_temp": "-", "fatigue_env": "-", "load_ratio": 0.1, "frequency": 100, "fatigue_machine": "-", "fatigue_standard": "-", "fatigue_test_control": "Stress-control mode.", "stress_concentration": "-", "failure_location": "-"}}, {"id": "WELD2025:507", "name": "Carbon fibers (FAW 380 gsm) and Elium® 150 resin | Overlap joint", "material_family": "Welded joint", "points": [[12.0, 419.0, 0], [11.0, 1567.0, 0], [8.0, 21344.0, 0], [7.0, 132419.0, 0], [6.0, 539147.0, 0], [5.0, 2388080.0, 0], [10.0, 396.0, 0], [9.0, 2134.0, 0], [8.0, 3440.0, 0], [7.0, 26720.0, 0], [6.0, 282631.0, 0], [4.0, 1907602.0, 0]], "conditions": {"material": "Carbon fibers (FAW 380 gsm) and Elium® 150 resin", "am_type": "Ultrasonic welding", "load_ratio": "0.1", "test_type": "Axial fatigue testing", "temperature": "Room temperature", "surface_treatment": "Resin transfer moulding (RTM) for composite laminate manufacturing"}, "metadata": {"dataset_id": 507, "title": "Fatigue response of ultrasonically welded carbon/Elium?? thermoplastic composites", "doi": "10.1016/j.matlet.2020.127362", "authors": "Bhudolia, Somen K.; Gohel, Goram; Fai, Leong Kah; Barsotti, Robert J., Jr.", "publication": "MATERIALS LETTERS", "year_of_publication": 2020, "UT": "WOS:000513964300070", "base_material": "Carbon fibers (FAW 380 gsm) and Elium® 150 resin", "base_young_modulus": "-", "base_yield_strength": "-", "base_ultimate_strength": "-", "base_elongation": "-", "weld_material": "Elium® resin", "weld_young_modulus": "-", "weld_yield_strength": "-", "weld_ultimate_strength": "-", "weld_elongation": "-", "processing": "Resin transfer moulding (RTM) for composite laminate manufacturing", "welding_joint": "Overlap joint", "welding_method": "Ultrasonic welding", "welding_voltage": "-", "welding_current": "-", "welding_speed": "-", "preheat_temp": "-", "welding_env": "-", "residual_stress": "-", "fatigue_specimen_type": "Integrated ED laminates", "fatigue_specimen_thickness": 2, "fatigue_test_type": "Axial fatigue testing", "fatigue_temp": "Room temperature", "fatigue_env": "-", "load_ratio": 0.1, "frequency": 5, "fatigue_machine": "-", "fatigue_standard": "ASTM D5868 – 01", "fatigue_test_control": "Stress.", "stress_concentration": "-", "failure_location": "Weld toe, cohesive failure in adhesive-bonded joints"}}, {"id": "WELD2025:508", "name": "Carbon fibers (FAW 380 gsm) and Elium® 150 resin | Overlap joint", "material_family": "Welded joint", "points": [[9.0, 30.0, 0], [8.0, 694.0, 0], [7.0, 6749.0, 0], [6.0, 97231.0, 0]], "conditions": {"material": "Carbon fibers (FAW 380 gsm) and Elium® 150 resin", "am_type": "Ultrasonic welding", "load_ratio": "0.1", "test_type": "Axial fatigue testing", "temperature": "Room temperature", "surface_treatment": "Resin transfer moulding (RTM) for composite laminate manufacturing"}, "metadata": {"dataset_id": 508, "title": "Fatigue response of ultrasonically welded carbon/Elium?? thermoplastic composites", "doi": "10.1016/j.matlet.2020.127362", "authors": "Bhudolia, Somen K.; Gohel, Goram; Fai, Leong Kah; Barsotti, Robert J., Jr.", "publication": "MATERIALS LETTERS", "year_of_publication": 2020, "UT": "WOS:000513964300070", "base_material": "Carbon fibers (FAW 380 gsm) and Elium® 150 resin", "base_young_modulus": "-", "base_yield_strength": "-", "base_ultimate_strength": "-", "base_elongation": "-", "weld_material": "Elium® resin", "weld_young_modulus": "-", "weld_yield_strength": "-", "weld_ultimate_strength": "-", "weld_elongation": "-", "processing": "Resin transfer moulding (RTM) for composite laminate manufacturing", "welding_joint": "Overlap joint", "welding_method": "Ultrasonic welding", "welding_voltage": "-", "welding_current": "-", "welding_speed": "-", "preheat_temp": "-", "welding_env": "-", "residual_stress": "-", "fatigue_specimen_type": "Flat panels", "fatigue_specimen_thickness": 2, "fatigue_test_type": "Axial fatigue testing", "fatigue_temp": "Room temperature", "fatigue_env": "-", "load_ratio": 0.1, "frequency": 5, "fatigue_machine": "-", "fatigue_standard": "ASTM D5868 – 01", "fatigue_test_control": "Stress.", "stress_concentration": "-", "failure_location": "Weld toe, cohesive failure in adhesive-bonded joints"}}, {"id": "WELD2025:509", "name": "AISI 1020 grade low carbon steel | -", "material_family": "Welded joint", "points": [[383.0, 179000.0, 0], [356.0, 567000.0, 0], [280.0, 1780000.0, 0], [243.0, 5680000.0, 0]], "conditions": {"material": "AISI 1020 grade low carbon steel", "am_type": "Friction welding (FW).", "load_ratio": "-1", "test_type": "Rotating beam fatigue testing (uniaxial tensile loading)", "temperature": "-", "surface_treatment": "Post weld heat treatment (PWHT) at 620°C for 3 hours"}, "metadata": {"dataset_id": 509, "title": "Enhancing the Fatigue Properties of Friction Welded AISI 1020 Grade Steel Joints using Post Weld Heat Treatment Process in Optimized Condition", "doi": "10.1016/j.matpr.2019.05.222", "authors": "Selvamani, S. T.; Vigneshwar, M.; Nikhil, M.; Hariharan, S. J.; Palanikumar, K.", "publication": "MATERIALS TODAY-PROCEEDINGS", "year_of_publication": 2019, "UT": "WOS:000480300000138", "base_material": "AISI 1020 grade low carbon steel", "base_young_modulus": "-", "base_yield_strength": 420, "base_ultimate_strength": 510, "base_elongation": 16, "weld_material": "AISI 1020 grade low carbon steel (friction welded)", "weld_young_modulus": "-", "weld_yield_strength": "-", "weld_ultimate_strength": "-", "weld_elongation": "-", "processing": "Post weld heat treatment (PWHT) at 620°C for 3 hours", "welding_joint": "-", "welding_method": "Friction welding (FW).", "welding_voltage": "-", "welding_current": "-", "welding_speed": "-", "preheat_temp": "-", "welding_env": "-", "residual_stress": "-", "fatigue_specimen_type": "notched specimens", "fatigue_specimen_thickness": "-", "fatigue_test_type": "Rotating beam fatigue testing (uniaxial tensile loading)", "fatigue_temp": "-", "fatigue_env": "-", "load_ratio": -1, "frequency": "-", "fatigue_machine": "Rotating beam fatigue testing machine (Instron, UK; Model: 8801)", "fatigue_standard": "-", "fatigue_test_control": "Stress-controlled.", "stress_concentration": "-", "failure_location": "-"}}, {"id": "WELD2025:510", "name": "AISI 1020 grade low carbon steel | -", "material_family": "Welded joint", "points": [[522.0, 179000.0, 0], [178.0, 565000.0, 0], [146.0, 1780000.0, 0], [135.0, 5670000.0, 0]], "conditions": {"material": "AISI 1020 grade low carbon steel", "am_type": "Friction welding (FW).", "load_ratio": "-1", "test_type": "Rotating beam fatigue testing (uniaxial tensile loading)", "temperature": "-", "surface_treatment": "-"}, "metadata": {"dataset_id": 510, "title": "Enhancing the Fatigue Properties of Friction Welded AISI 1020 Grade Steel Joints using Post Weld Heat Treatment Process in Optimized Condition", "doi": "10.1016/j.matpr.2019.05.222", "authors": "Selvamani, S. T.; Vigneshwar, M.; Nikhil, M.; Hariharan, S. J.; Palanikumar, K.", "publication": "MATERIALS TODAY-PROCEEDINGS", "year_of_publication": 2019, "UT": "WOS:000480300000138", "base_material": "AISI 1020 grade low carbon steel", "base_young_modulus": "-", "base_yield_strength": 420, "base_ultimate_strength": 510, "base_elongation": 16, "weld_material": "AISI 1020 grade low carbon steel (friction welded)", "weld_young_modulus": "-", "weld_yield_strength": "-", "weld_ultimate_strength": "-", "weld_elongation": "-", "processing": "-", "welding_joint": "-", "welding_method": "Friction welding (FW).", "welding_voltage": "-", "welding_current": "-", "welding_speed": "-", "preheat_temp": "-", "welding_env": "-", "residual_stress": "-", "fatigue_specimen_type": "notched specimens", "fatigue_specimen_thickness": "-", "fatigue_test_type": "Rotating beam fatigue testing (uniaxial tensile loading)", "fatigue_temp": "-", "fatigue_env": "-", "load_ratio": -1, "frequency": "-", "fatigue_machine": "Rotating beam fatigue testing machine (Instron, UK; Model: 8801)", "fatigue_standard": "-", "fatigue_test_control": "Stress-controlled", "stress_concentration": "-", "failure_location": "-"}}, {"id": "WELD2025:511", "name": "AISI 1020 grade low carbon steel | -", "material_family": "Welded joint", "points": [[574.0, 180000.0, 0], [324.0, 574000.0, 0], [425.0, 1810000.0, 0], [182.0, 5700000.0, 0]], "conditions": {"material": "AISI 1020 grade low carbon steel", "am_type": "Friction welding (FW).", "load_ratio": "-1", "test_type": "Rotating beam fatigue testing (uniaxial tensile loading)", "temperature": "-", "surface_treatment": "Post weld heat treatment (PWHT) at 620°C for 3 hours"}, "metadata": {"dataset_id": 511, "title": "Enhancing the Fatigue Properties of Friction Welded AISI 1020 Grade Steel Joints using Post Weld Heat Treatment Process in Optimized Condition", "doi": "10.1016/j.matpr.2019.05.222", "authors": "Selvamani, S. T.; Vigneshwar, M.; Nikhil, M.; Hariharan, S. J.; Palanikumar, K.", "publication": "MATERIALS TODAY-PROCEEDINGS", "year_of_publication": 2019, "UT": "WOS:000480300000138", "base_material": "AISI 1020 grade low carbon steel", "base_young_modulus": "-", "base_yield_strength": 420, "base_ultimate_strength": 510, "base_elongation": 16, "weld_material": "AISI 1020 grade low carbon steel (friction welded)", "weld_young_modulus": "-", "weld_yield_strength": "-", "weld_ultimate_strength": "-", "weld_elongation": "-", "processing": "Post weld heat treatment (PWHT) at 620°C for 3 hours", "welding_joint": "-", "welding_method": "Friction welding (FW).", "welding_voltage": "-", "welding_current": "-", "welding_speed": "-", "preheat_temp": "-", "welding_env": "-", "residual_stress": "-", "fatigue_specimen_type": "Unnotched (smooth)", "fatigue_specimen_thickness": "-", "fatigue_test_type": "Rotating beam fatigue testing (uniaxial tensile loading)", "fatigue_temp": "-", "fatigue_env": "-", "load_ratio": -1, "frequency": "-", "fatigue_machine": "Rotating beam fatigue testing machine (Instron, UK; Model: 8801)", "fatigue_standard": "-", "fatigue_test_control": "Stress-controlled", "stress_concentration": "-", "failure_location": "-"}}, {"id": "WELD2025:512", "name": "AISI 1020 grade low carbon steel | -", "material_family": "Welded joint", "points": [[493.0, 180000.0, 0], [277.0, 574000.0, 0], [241.0, 1820000.0, 0], [161.0, 5800000.0, 0]], "conditions": {"material": "AISI 1020 grade low carbon steel", "am_type": "Friction welding (FW).", "load_ratio": "-1", "test_type": "Rotating beam fatigue testing (uniaxial tensile loading)", "temperature": "-", "surface_treatment": "-"}, "metadata": {"dataset_id": 512, "title": "Enhancing the Fatigue Properties of Friction Welded AISI 1020 Grade Steel Joints using Post Weld Heat Treatment Process in Optimized Condition", "doi": "10.1016/j.matpr.2019.05.222", "authors": "Selvamani, S. T.; Vigneshwar, M.; Nikhil, M.; Hariharan, S. J.; Palanikumar, K.", "publication": "MATERIALS TODAY-PROCEEDINGS", "year_of_publication": 2019, "UT": "WOS:000480300000138", "base_material": "AISI 1020 grade low carbon steel", "base_young_modulus": "-", "base_yield_strength": 420, "base_ultimate_strength": 510, "base_elongation": 16, "weld_material": "AISI 1020 grade low carbon steel (friction welded)", "weld_young_modulus": "-", "weld_yield_strength": "-", "weld_ultimate_strength": "-", "weld_elongation": "-", "processing": "-", "welding_joint": "-", "welding_method": "Friction welding (FW).", "welding_voltage": "-", "welding_current": "-", "welding_speed": "-", "preheat_temp": "-", "welding_env": "-", "residual_stress": "-", "fatigue_specimen_type": "Unnotched (smooth)", "fatigue_specimen_thickness": "-", "fatigue_test_type": "Rotating beam fatigue testing (uniaxial tensile loading)", "fatigue_temp": "-", "fatigue_env": "-", "load_ratio": -1, "frequency": "-", "fatigue_machine": "Rotating beam fatigue testing machine (Instron, UK; Model: 8801)", "fatigue_standard": "-", "fatigue_test_control": "Stress-controlled", "stress_concentration": "-", "failure_location": "-"}}, {"id": "WELD2025:513", "name": "Strenx 700 MC (thermomechanically rolled steel) | Butt joint", "material_family": "Welded joint", "points": [[799.0, 277448.0, 0], [799.0, 313482.0, 0], [789.0, 351119.0, 0], [799.0, 669511.0, 0], [790.0, 717894.0, 0], [789.0, 908518.0, 0], [769.0, 1081660.0, 0], [770.0, 4108056.0, 0], [769.0, 14298913.0, 0], [745.0, 1717309.0, 0], [745.0, 2542746.0, 0], [722.0, 4977024.0, 0]], "conditions": {"material": "Strenx 700 MC (thermomechanically rolled steel)", "am_type": "MAG (Metal Active Gas) welding", "load_ratio": "-1", "test_type": "Rotating bending fatigue test", "temperature": "20", "surface_treatment": "-"}, "metadata": {"dataset_id": 513, "title": "Fatigue properties of welded Strenx 700 MC HSLA steel after ultrasonic impact treatment application", "doi": "10.1016/j.matpr.2020.04.187", "authors": "Novy, Frantisek; Petru, Michal; Trsko, Libor; Jambor, Michal; Bokuvka, Otakar; Lago, Jan", "publication": "MATERIALS TODAY-PROCEEDINGS", "year_of_publication": 2020, "UT": "WOS:000587965400021", "base_material": "Strenx 700 MC (thermomechanically rolled steel)", "base_young_modulus": "-", "base_yield_strength": 741, "base_ultimate_strength": 823, "base_elongation": "-", "weld_material": "ESAB OK Aristrod 69 (filler material)", "weld_young_modulus": "-", "weld_yield_strength": 683, "weld_ultimate_strength": 818, "weld_elongation": 19, "processing": "-", "welding_joint": "Butt joint", "welding_method": "MAG (Metal Active Gas) welding", "welding_voltage": "-", "welding_current": "-", "welding_speed": "-", "preheat_temp": "-", "welding_env": "CO2 protective atmosphere", "residual_stress": "-", "fatigue_specimen_type": "Standard", "fatigue_specimen_thickness": 10, "fatigue_test_type": "Rotating bending fatigue test", "fatigue_temp": 20, "fatigue_env": "25", "load_ratio": -1, "frequency": 35, "fatigue_machine": "Rotoflex rotating bending testing device", "fatigue_standard": "-", "fatigue_test_control": "-", "stress_concentration": "-", "failure_location": "-"}}, {"id": "WELD2025:514", "name": "Strenx 700 MC (thermomechanically rolled steel) | Butt joint", "material_family": "Welded joint", "points": [[839.0, 249878.0, 0], [839.0, 510897.0, 0], [839.0, 1405165.0, 0], [830.0, 5823063.0, 0], [830.0, 9573277.0, 0], [830.0, 18738174.0, 0]], "conditions": {"material": "Strenx 700 MC (thermomechanically rolled steel)", "am_type": "MAG (Metal Active Gas) welding", "load_ratio": "-1", "test_type": "Rotating bending fatigue test", "temperature": "20", "surface_treatment": "Ultrasonic Impact Treatment (UIT) 85 N"}, "metadata": {"dataset_id": 514, "title": "Fatigue properties of welded Strenx 700 MC HSLA steel after ultrasonic impact treatment application", "doi": "10.1016/j.matpr.2020.04.187", "authors": "Novy, Frantisek; Petru, Michal; Trsko, Libor; Jambor, Michal; Bokuvka, Otakar; Lago, Jan", "publication": "MATERIALS TODAY-PROCEEDINGS", "year_of_publication": 2020, "UT": "WOS:000587965400021", "base_material": "Strenx 700 MC (thermomechanically rolled steel)", "base_young_modulus": "-", "base_yield_strength": 741, "base_ultimate_strength": 823, "base_elongation": "-", "weld_material": "ESAB OK Aristrod 69 (filler material)", "weld_young_modulus": "-", "weld_yield_strength": 683, "weld_ultimate_strength": 818, "weld_elongation": 19, "processing": "Ultrasonic Impact Treatment (UIT) 85 N", "welding_joint": "Butt joint", "welding_method": "MAG (Metal Active Gas) welding", "welding_voltage": "-", "welding_current": "-", "welding_speed": "-", "preheat_temp": "-", "welding_env": "CO2 protective atmosphere", "residual_stress": "Compressive residual stresses induced by UIT", "fatigue_specimen_type": "Standard", "fatigue_specimen_thickness": 10, "fatigue_test_type": "Rotating bending fatigue test", "fatigue_temp": 20, "fatigue_env": "25", "load_ratio": -1, "frequency": 35, "fatigue_machine": "Rotoflex rotating bending testing device", "fatigue_standard": "-", "fatigue_test_control": "-", "stress_concentration": "-", "failure_location": "-"}}, {"id": "WELD2025:515", "name": "Strenx 700 MC (thermomechanically rolled steel) | Butt joint", "material_family": "Welded joint", "points": [[859.0, 176284.0, 0], [859.0, 277448.0, 0], [850.0, 1180238.0, 0], [849.0, 1392962.0, 0], [849.0, 1493628.0, 0], [849.0, 2230924.0, 0], [820.0, 11699891.0, 0], [830.0, 20805675.0, 0], [829.0, 31348165.0, 0], [829.0, 33321709.0, 0], [819.0, 33032344.0, 0]], "conditions": {"material": "Strenx 700 MC (thermomechanically rolled steel)", "am_type": "MAG (Metal Active Gas) welding", "load_ratio": "-1", "test_type": "Rotating bending fatigue test", "temperature": "20", "surface_treatment": "Ultrasonic Impact Treatment (UIT) 2×85 N"}, "metadata": {"dataset_id": 515, "title": "Fatigue properties of welded Strenx 700 MC HSLA steel after ultrasonic impact treatment application", "doi": "10.1016/j.matpr.2020.04.187", "authors": "Novy, Frantisek; Petru, Michal; Trsko, Libor; Jambor, Michal; Bokuvka, Otakar; Lago, Jan", "publication": "MATERIALS TODAY-PROCEEDINGS", "year_of_publication": 2020, "UT": "WOS:000587965400021", "base_material": "Strenx 700 MC (thermomechanically rolled steel)", "base_young_modulus": "-", "base_yield_strength": 741, "base_ultimate_strength": 823, "base_elongation": "-", "weld_material": "ESAB OK Aristrod 69 (filler material)", "weld_young_modulus": "-", "weld_yield_strength": 683, "weld_ultimate_strength": 818, "weld_elongation": 19, "processing": "Ultrasonic Impact Treatment (UIT) 2×85 N", "welding_joint": "Butt joint", "welding_method": "MAG (Metal Active Gas) welding", "welding_voltage": "-", "welding_current": "-", "welding_speed": "-", "preheat_temp": "-", "welding_env": "CO2 protective atmosphere", "residual_stress": "Compressive residual stresses induced by UIT", "fatigue_specimen_type": "Standard", "fatigue_specimen_thickness": 10, "fatigue_test_type": "Rotating bending fatigue test", "fatigue_temp": 20, "fatigue_env": "25", "load_ratio": -1, "frequency": 35, "fatigue_machine": "Rotoflex rotating bending testing device", "fatigue_standard": "-", "fatigue_test_control": "-", "stress_concentration": "-", "failure_location": "-"}}, {"id": "WELD2025:516", "name": "Strenx 700 MC (thermomechanically rolled steel) | Butt joint", "material_family": "Welded joint", "points": [[819.0, 126553.0, 0], [819.0, 403702.0, 0], [819.0, 669511.0, 0], [829.0, 763090.0, 0], [829.0, 1139773.0, 0], [820.0, 2062500.0, 0], [780.0, 1201007.0, 0], [780.0, 1717309.0, 0], [800.0, 3480701.0, 0], [800.0, 5478181.0, 0], [800.0, 12010068.0, 0], [760.0, 5925531.0, 0], [760.0, 10265111.0, 0], [740.0, 10087601.0, 0]], "conditions": {"material": "Strenx 700 MC (thermomechanically rolled steel)", "am_type": "MAG (Metal Active Gas) welding", "load_ratio": "-1", "test_type": "Rotating bending fatigue test", "temperature": "20", "surface_treatment": "Ultrasonic Impact Treatment (UIT) 135 N"}, "metadata": {"dataset_id": 516, "title": "Fatigue properties of welded Strenx 700 MC HSLA steel after ultrasonic impact treatment application", "doi": "10.1016/j.matpr.2020.04.187", "authors": "Novy, Frantisek; Petru, Michal; Trsko, Libor; Jambor, Michal; Bokuvka, Otakar; Lago, Jan", "publication": "MATERIALS TODAY-PROCEEDINGS", "year_of_publication": 2020, "UT": "WOS:000587965400021", "base_material": "Strenx 700 MC (thermomechanically rolled steel)", "base_young_modulus": "-", "base_yield_strength": 741, "base_ultimate_strength": 823, "base_elongation": "-", "weld_material": "ESAB OK Aristrod 69 (filler material)", "weld_young_modulus": "-", "weld_yield_strength": 683, "weld_ultimate_strength": 818, "weld_elongation": 19, "processing": "Ultrasonic Impact Treatment (UIT) 135 N", "welding_joint": "Butt joint", "welding_method": "MAG (Metal Active Gas) welding", "welding_voltage": "-", "welding_current": "-", "welding_speed": "-", "preheat_temp": "-", "welding_env": "CO2 protective atmosphere", "residual_stress": "Compressive residual stresses induced by UIT", "fatigue_specimen_type": "Standard", "fatigue_specimen_thickness": 10, "fatigue_test_type": "Rotating bending fatigue test", "fatigue_temp": 20, "fatigue_env": "25", "load_ratio": -1, "frequency": 35, "fatigue_machine": "Rotoflex rotating bending
