Repository: yunyunfanfan/S-PA-CBB

# S-PA-CBB

Official research code, processed curve records, evaluation outputs, and manuscript source for:

> **From Physics to Selective Generation: Conditional Brownian Bridges for Sparse S–N Curve Reconstruction and Fatigue Decision-Making**

S-PA-CBB reconstructs a complete probabilistic stress–life (S–N) curve from only two to four observed fatigue tests. The method first fits an interpretable Basquin state, diagnoses whether that state is sufficient, and applies a ControlNet-style conditional Brownian-bridge residual only to curves that benefit from correction.

File: external_data/weld2025_disjoint_curves.json (part 22 of 223)
testing device", "fatigue_standard": "-", "fatigue_test_control": "-", "stress_concentration": "-", "failure_location": "-"}}, {"id": "WELD2025:517", "name": "Titanium Grade 2 | Butt Joint", "material_family": "Welded joint", "points": [[237.0, 96007.0, 0], [214.0, 180566.0, 0], [218.0, 391670.0, 0], [187.0, 767283.0, 0], [181.0, 5652133.0, 1], [178.0, 11072554.0, 1]], "conditions": {"material": "Titanium Grade 2", "am_type": "Laser Welding (LW)", "load_ratio": "0.1", "test_type": "Axial fatigue tests", "temperature": "-", "surface_treatment": "Heat treatment and air cooling before welding"}, "metadata": {"dataset_id": 517, "title": "Experimental and numerical study of static and fatigue properties of titanium alloy welded joints", "doi": "10.1016/j.mechmat.2008.10.015", "authors": "Casavola, C.; Pappalettere, C.; Tattoli, F.", "publication": "MECHANICS OF MATERIALS", "year_of_publication": 2009, "UT": "WOS:000264652300004", "base_material": "Titanium Grade 2", "base_young_modulus": "104.6–106.9", "base_yield_strength": "340–375", "base_ultimate_strength": "414.1–430.4", "base_elongation": "-", "weld_material": "-", "weld_young_modulus": "-", "weld_yield_strength": "-", "weld_ultimate_strength": "-", "weld_elongation": "-", "processing": "Heat treatment and air cooling before welding", "welding_joint": "Butt Joint", "welding_method": "Laser Welding (LW)", "welding_voltage": "-", "welding_current": "-", "welding_speed": 50, "preheat_temp": "-", "welding_env": "Protected by helium and argon shielding gases", "residual_stress": "-", "fatigue_specimen_type": "Butt laser welded joints", "fatigue_specimen_thickness": 1.5, "fatigue_test_type": "Axial fatigue tests", "fatigue_temp": "-", "fatigue_env": "-", "load_ratio": 0.1, "frequency": "-", "fatigue_machine": "Schenck servo-hydraulic testing machine (250 kN)", "fatigue_standard": "-", "fatigue_test_control": "Load control", "stress_concentration": "-", "failure_location": "Base metal"}}, {"id": "WELD2025:518", "name": "Titanium Grade 2 | Butt Joint", "material_family": "Welded joint", "points": [[193.0, 332754.0, 0], [187.0, 407962.0, 0], [166.0, 11300492.0, 1]], "conditions": {"material": "Titanium Grade 2", "am_type": "Laser Welding (LW)", "load_ratio": "0.1", "test_type": "Axial fatigue tests", "temperature": "-", "surface_treatment": "Heat treatment and air cooling before welding"}, "metadata": {"dataset_id": 518, "title": "Experimental and numerical study of static and fatigue properties of titanium alloy welded joints", "doi": "10.1016/j.mechmat.2008.10.015", "authors": "Casavola, C.; Pappalettere, C.; Tattoli, F.", "publication": "MECHANICS OF MATERIALS", "year_of_publication": 2009, "UT": "WOS:000264652300004", "base_material": "Titanium Grade 2", "base_young_modulus": "104.6–106.9", "base_yield_strength": "340–375", "base_ultimate_strength": "414.1–430.4", "base_elongation": "-", "weld_material": "-", "weld_young_modulus": "-", "weld_yield_strength": "-", "weld_ultimate_strength": "-", "weld_elongation": "-", "processing": "Heat treatment and air cooling before welding", "welding_joint": "Butt Joint", "welding_method": "Laser Welding (LW)", "welding_voltage": "-", "welding_current": "-", "welding_speed": 50, "preheat_temp": "-", "welding_env": "Protected by helium and argon shielding gases", "residual_stress": "-", "fatigue_specimen_type": "Butt laser welded joints", "fatigue_specimen_thickness": 1.5, "fatigue_test_type": "Axial fatigue tests", "fatigue_temp": "-", "fatigue_env": "-", "load_ratio": 0.1, "frequency": "-", "fatigue_machine": "Schenck servo-hydraulic testing machine (250 kN)", "fatigue_standard": "-", "fatigue_test_control": "Load control", "stress_concentration": "-", "failure_location": "Base metal"}}, {"id": "WELD2025:519", "name": "Titanium Grade 5 | Butt Joint", "material_family": "Welded joint", "points": [[315.0, 332754.0, 0], [285.0, 638719.0, 0]], "conditions": {"material": "Titanium Grade 5", "am_type": "Laser Welding (LW)", "load_ratio": "0.1", "test_type": "Axial fatigue tests", "temperature": "-", "surface_treatment": "Heat treatment and air cooling before welding"}, "metadata": {"dataset_id": 519, "title": "Experimental and numerical study of static and fatigue properties of titanium alloy welded joints", "doi": "10.1016/j.mechmat.2008.10.015", "authors": "Casavola, C.; Pappalettere, C.; Tattoli, F.", "publication": "MECHANICS OF MATERIALS", "year_of_publication": 2009, "UT": "WOS:000264652300004", "base_material": "Titanium Grade 5", "base_young_modulus": "110.1–110.2", "base_yield_strength": "760–770", "base_ultimate_strength": "956.4–981.1", "base_elongation": "-", "weld_material": "-", "weld_young_modulus": "-", "weld_yield_strength": "-", "weld_ultimate_strength": "-", "weld_elongation": "-", "processing": "Heat treatment and air cooling before welding", "welding_joint": "Butt Joint", "welding_method": "Laser Welding (LW)", "welding_voltage": "-", "welding_current": "-", "welding_speed": 25, "preheat_temp": "-", "welding_env": "Protected by helium and argon shielding gases", "residual_stress": "-", "fatigue_specimen_type": "Butt laser welded joints", "fatigue_specimen_thickness": 3.0, "fatigue_test_type": "Axial fatigue tests", "fatigue_temp": "-", "fatigue_env": "-", "load_ratio": 0.1, "frequency": "-", "fatigue_machine": "Schenck servo-hydraulic testing machine (250 kN)", "fatigue_standard": "-", "fatigue_test_control": "Load control", "stress_concentration": "-", "failure_location": "Base metal"}}, {"id": "WELD2025:520", "name": "Titanium Grade 5 | Butt Joint", "material_family": "Welded joint", "points": [[275.0, 1020586.0, 0], [207.0, 4705073.0, 1], [266.0, 9217259.0, 1]], "conditions": {"material": "Titanium Grade 5", "am_type": "Laser Welding (LW)", "load_ratio": "0.1", "test_type": "Axial fatigue tests", "temperature": "-", "surface_treatment": "Heat treatment and air cooling before welding"}, "metadata": {"dataset_id": 520, "title": "Experimental and numerical study of static and fatigue properties of titanium alloy welded joints", "doi": "10.1016/j.mechmat.2008.10.015", "authors": "Casavola, C.; Pappalettere, C.; Tattoli, F.", "publication": "MECHANICS OF MATERIALS", "year_of_publication": 2009, "UT": "WOS:000264652300004", "base_material": "Titanium Grade 5", "base_young_modulus": "110.1–110.2", "base_yield_strength": "760–770", "base_ultimate_strength": "956.4–981.1", "base_elongation": "-", "weld_material": "-", "weld_young_modulus": "-", "weld_yield_strength": "-", "weld_ultimate_strength": "-", "weld_elongation": "-", "processing": "Heat treatment and air cooling before welding", "welding_joint": "Butt Joint", "welding_method": "Laser Welding (LW)", "welding_voltage": "-", "welding_current": "-", "welding_speed": 25, "preheat_temp": "-", "welding_env": "Protected by helium and argon shielding gases", "residual_stress": "-", "fatigue_specimen_type": "Butt laser welded joints", "fatigue_specimen_thickness": 3.0, "fatigue_test_type": "Axial fatigue tests", "fatigue_temp": "-", "fatigue_env": "-", "load_ratio": 0.1, "frequency": "-", "fatigue_machine": "Schenck servo-hydraulic testing machine (250 kN)", "fatigue_standard": "-", "fatigue_test_control": "Load control", "stress_concentration": "-", "failure_location": "weld toe"}}, {"id": "WELD2025:524", "name": "SPCC low carbon steel | Single-vee butt-welds", "material_family": "Welded joint", "points": [[703.0, 6498.0, 0], [620.0, 38131.0, 0], [542.0, 84355.0, 0], [465.0, 1974997.0, 0], [379.0, 9887213.0, 1]], "conditions": {"material": "SPCC low carbon steel", "am_type": "Metal Inert Gas (MIG)", "load_ratio": "0.1", "test_type": "Axial (sinusoidal waveform)", "temperature": "-", "surface_treatment": "-"}, "metadata": {"dataset_id": 524, "title": "Mechanical properties of SPCC low carbon steel joints prepared by metal inert gas welding", "doi": "10.1016/j.msea.2012.10.008", "authors": "Okayasu, Mitsuhiro; Ohkura, Yuki; Sakamoto, Tatsuaki; Takeuchi, Shuhei; Ohfuji, Hiroaki; Shiraishi, Tetsuro", "publication": "MATERIALS SCIENCE AND ENGINEERING A-STRUCTURAL MATERIALS PROPERTIES MICROSTRUCTURE AND PROCESSING", "year_of_publication": 2013, "UT": "WOS:000313155400077", "base_material": "SPCC low carbon steel", "base_young_modulus": "-", "base_yield_strength": "-", "base_ultimate_strength": "-", "base_elongation": "-", "weld_material": "KC-50ST electrode", "weld_young_modulus": "-", "weld_yield_strength": "-", "weld_ultimate_strength": "-", "weld_elongation": "-", "processing": "-", "welding_joint": "Single-vee butt-welds", "welding_method": "Metal Inert Gas (MIG)", "welding_voltage": 120, "welding_current": "-", "welding_speed": 2.0, "preheat_temp": "-", "welding_env": "Argon gas shielding", "residual_stress": "-", "fatigue_specimen_type": "Dumbbell shape", "fatigue_specimen_thickness": 1.0, "fatigue_test_type": "Axial (sinusoidal waveform)", "fatigue_temp": "-", "fatigue_env": "-", "load_ratio": 0.1, "frequency": 30, "fatigue_machine": "Electro-servo-hydraulic system with 50kN capacity", "fatigue_standard": "-", "fatigue_test_control": "Stress", "stress_concentration": "-", "failure_location": "-"}}, {"id": "WELD2025:525", "name": "SPCC low carbon steel | Single-vee butt-welds", "material_family": "Welded joint", "points": [[273.0, 2138.0, 0], [241.0, 88270.0, 0], [208.0, 329034.0, 0], [172.0, 2592944.0, 0], [139.0, 10826367.0, 1]], "conditions": {"material": "SPCC low carbon steel", "am_type": "Metal Inert Gas (MIG)", "load_ratio": "0.1", "test_type": "Axial (sinusoidal waveform)", "temperature": "-", "surface_treatment": "-"}, "metadata": {"dataset_id": 525, "title": "Mechanical properties of SPCC low carbon steel joints prepared by metal inert gas welding", "doi": "10.1016/j.msea.2012.10.008", "authors": "Okayasu, Mitsuhiro; Ohkura, Yuki; Sakamoto, Tatsuaki; Takeuchi, Shuhei; Ohfuji, Hiroaki; Shiraishi, Tetsuro", "publication": "MATERIALS SCIENCE AND ENGINEERING A-STRUCTURAL MATERIALS PROPERTIES MICROSTRUCTURE AND PROCESSING", "year_of_publication": 2013, "UT": "WOS:000313155400077", "base_material": "SPCC low carbon steel", "base_young_modulus": "-", "base_yield_strength": "-", "base_ultimate_strength": "-", "base_elongation": "-", "weld_material": "KC-50ST electrode", "weld_young_modulus": "-", "weld_yield_strength": "-", "weld_ultimate_strength": "-", "weld_elongation": "-", "processing": "-", "welding_joint": "Single-vee butt-welds", "welding_method": "Metal Inert Gas (MIG)", "welding_voltage": 120, "welding_current": "-", "welding_speed": 2.0, "preheat_temp": "-", "welding_env": "Argon gas shielding", "residual_stress": "-", "fatigue_specimen_type": "Dumbbell shape", "fatigue_specimen_thickness": 2.0, "fatigue_test_type": "Axial (sinusoidal waveform)", "fatigue_temp": "-", "fatigue_env": "-", "load_ratio": 0.1, "frequency": 30, "fatigue_machine": "Electro-servo-hydraulic system with 50kN capacity", "fatigue_standard": "-", "fatigue_test_control": "Stress", "stress_concentration": "-", "failure_location": "-"}}, {"id": "WELD2025:526", "name": "- | Single-vee butt-welds", "material_family": "Welded joint", "points": [[254.0, 524.0, 0], [298.0, 2138.0, 0], [224.0, 10000.0, 0], [236.0, 34042.0, 0], [194.0, 321654.0, 0], [270.0, 1198996.0, 0], [209.0, 10114074.0, 1]], "conditions": {"material": "-", "am_type": "Metal Inert Gas (MIG)", "load_ratio": "0.1", "test_type": "Axial (sinusoidal waveform)", "temperature": "-", "surface_treatment": "Annealing (for AF specimen at 1223K for 3h before air cooling)"}, "metadata": {"dataset_id": 526, "title": "Mechanical properties of SPCC low carbon steel joints prepared by metal inert gas welding", "doi": "10.1016/j.msea.2012.10.008", "authors": "Okayasu, Mitsuhiro; Ohkura, Yuki; Sakamoto, Tatsuaki; Takeuchi, Shuhei; Ohfuji, Hiroaki; Shiraishi, Tetsuro", "publication": "MATERIALS SCIENCE AND ENGINEERING A-STRUCTURAL MATERIALS PROPERTIES MICROSTRUCTURE AND PROCESSING", "year_of_publication": 2013, "UT": "WOS:000313155400077", "base_material": "-", "base_young_modulus": "-", "base_yield_strength": "-", "base_ultimate_strength": "-", "base_elongation": "-", "weld_material": "-", "weld_young_modulus": "-", "weld_yield_strength": "-", "weld_ultimate_strength": "-", "weld_elongation": "-", "processing": "Annealing (for AF specimen at 1223K for 3h before air cooling)", "welding_joint": "Single-vee butt-welds", "welding_method": "Metal Inert Gas (MIG)", "welding_voltage": 120, "welding_current": "-", "welding_speed": 2.0, "preheat_temp": "-", "welding_env": "Argon gas shielding", "residual_stress": "-", "fatigue_specimen_type": "Dumbbell shape", "fatigue_specimen_thickness": 1.0, "fatigue_test_type": "Axial (sinusoidal waveform)", "fatigue_temp": "-", "fatigue_env": "-", "load_ratio": 0.1, "frequency": 30, "fatigue_machine": "Electro-servo-hydraulic system with 50kN capacity", "fatigue_standard": "-", "fatigue_test_control": "Stress", "stress_concentration": "-", "failure_location": "-"}}, {"id": "WELD2025:530", "name": "Ti531C | Butt Joint", "material_family": "Welded joint", "points": [[725.0, 2571.0, 0], [630.0, 4356.0, 0], [447.0, 3400868.0, 0]], "conditions": {"material": "Ti531C", "am_type": "Friction Stir Welding (FSW)", "load_ratio": "0.1", "test_type": "Axial (tension–tension mode)", "temperature": "Room temperature", "surface_treatment": "-"}, "metadata": {"dataset_id": 530, "title": "High-cycle fatigue properties of an easily hot-workable (¦Á plus ¦Â)-type titanium alloy butt joint prepared by friction stir welding below ¦Â transus temperature", "doi": "10.1016/j.msea.2018.10.103", "authors": "Nakai, Masaaki; Niinomi, Mitsuo; Komine, Kazuya; Liu, Huihong; Morisada, Yoshiaki; Fujii, Hidetoshi", "publication": "MATERIALS SCIENCE AND ENGINEERING A-STRUCTURAL MATERIALS PROPERTIES MICROSTRUCTURE AND PROCESSING", "year_of_publication": 2019, "UT": "WOS:000457814400057", "base_material": "Ti531C", "base_young_modulus": "-", "base_yield_strength": "-", "base_ultimate_strength": "-", "base_elongation": "-", "weld_material": "Ti531C (friction stir welded)", "weld_young_modulus": "-", "weld_yield_strength": "-", "weld_ultimate_strength": "-", "weld_elongation": "-", "processing": "-", "welding_joint": "Butt Joint", "welding_method": "Friction Stir Welding (FSW)", "welding_voltage": "-", "welding_current": "-", "welding_speed": 0.417, "preheat_temp": "-", "welding_env": "Argon flowing (20 L/min) as a shield gas", "residual_stress": "-", "fatigue_specimen_type": "Standard.", "fatigue_specimen_thickness": 1.5, "fatigue_test_type": "Axial (tension–tension mode)", "fatigue_temp": "Room temperature", "fatigue_env": "Air", "load_ratio": 0.1, "frequency": 10, "fatigue_machine": "Electrohydraulic machine with a capacity of 10 kN", "fatigue_standard": "-", "fatigue_test_control": "Stress", "stress_concentration": "-", "failure_location": "stir zone"}}, {"id": "WELD2025:531", "name": "Ti531C | Butt Joint", "material_family": "Welded joint", "points": [[751.0, 76681.0, 0], [744.0, 488829.0, 0], [687.0, 860758.0, 0]], "conditions": {"material": "Ti531C", "am_type": "Friction Stir Welding (FSW)", "load_ratio": "0.1", "test_type": "Axial (tension–tension mode)", "temperature": "Room temperature", "surface_treatment": "Annealing at 973 K for 7.2 ks, followed by air cooling"}, "metadata": {"dataset_id": 531, "title": "High-cycle fatigue properties of an easily hot-workable (¦Á plus ¦Â)-type titanium alloy butt joint prepared by friction stir welding below ¦Â transus temperature", "doi": "10.1016/j.msea.2018.10.103", "authors": "Nakai, Masaaki; Niinomi, Mitsuo; Komine, Kazuya; Liu, Huihong; Morisada, Yoshiaki; Fujii, Hidetoshi", "publication": "MATERIALS SCIENCE AND ENGINEERING A-STRUCTURAL MATERIALS PROPERTIES MICROSTRUCTURE AND PROCESSING", "year_of_publication": 2019, "UT": "WOS:000457814400057", "base_material": "Ti531C", "base_young_modulus": "-", "base_yield_strength": "-", "base_ultimate_strength": "-", "base_elongation": "-", "weld_material": "Ti531C (friction stir welded)", "weld_young_modulus": "-", "weld_yield_strength": "-", "weld_ultimate_strength": "-", "weld_elongation": "-", "processing": "Annealing at 973 K for 7.2 ks, followed by air cooling", "welding_joint": "Butt Joint", "welding_method": "Friction Stir Welding (FSW)", "welding_voltage": "-", "welding_current": "-", "welding_speed": 0.417, "preheat_temp": "-", "welding_env": "Argon flowing (20 L/min) as a shield gas", "residual_stress": "-", "fatigue_specimen_type": "Standard.", "fatigue_specimen_thickness": 1.5, "fatigue_test_type": "Axial (tension–tension mode)", "fatigue_temp": "Room temperature", "fatigue_env": "Air", "load_ratio": 0.1, "frequency": 10, "fatigue_machine": "Electrohydraulic machine with a capacity of 10 kN", "fatigue_standard": "-", "fatigue_test_control": "Stress", "stress_concentration": "-", "failure_location": "stir zone"}}, {"id": "WELD2025:532", "name": "Ti531C | Butt Joint", "material_family": "Welded joint", "points": [[818.0, 17358.0, 0], [727.0, 13864.0, 0], [541.0, 37647.0, 0]], "conditions": {"material": "Ti531C", "am_type": "Friction Stir Welding (FSW)", "load_ratio": "0.1", "test_type": "Axial (tension–tension mode)", "temperature": "Room temperature", "surface_treatment": "-"}, "metadata": {"dataset_id": 532, "title": "High-cycle fatigue properties of an easily hot-workable (¦Á plus ¦Â)-type titanium alloy butt joint prepared by friction stir welding below ¦Â transus temperature", "doi": "10.1016/j.msea.2018.10.103", "authors": "Nakai, Masaaki; Niinomi, Mitsuo; Komine, Kazuya; Liu, Huihong; Morisada, Yoshiaki; Fujii, Hidetoshi", "publication": "MATERIALS SCIENCE AND ENGINEERING A-STRUCTURAL MATERIALS PROPERTIES MICROSTRUCTURE AND PROCESSING", "year_of_publication": 2019, "UT": "WOS:000457814400057", "base_material": "Ti531C", "base_young_modulus": "-", "base_yield_strength": "-", "base_ultimate_strength": "-", "base_elongation": "-", "weld_material": "Ti531C (friction stir welded)", "weld_young_modulus": "-", "weld_yield_strength": "-", "weld_ultimate_strength": "-", "weld_elongation": "-", "processing": "-", "welding_joint": "Butt Joint", "welding_method": "Friction Stir Welding (FSW)", "welding_voltage": "-", "welding_current": "-", "welding_speed": 0.417, "preheat_temp": "-", "welding_env": "Argon flowing (20 L/min) as a shield gas", "residual_stress": "-", "fatigue_specimen_type": "Standard.", "fatigue_specimen_thickness": 1.5, "fatigue_test_type": "Axial (tension–tension mode)", "fatigue_temp": "Room temperature", "fatigue_env": "Air", "load_ratio": 0.1, "frequency": 10, "fatigue_machine": "Electrohydraulic machine with a capacity of 10 kN", "fatigue_standard": "-", "fatigue_test_control": "Stress", "stress_concentration": "-", "failure_location": "between stir zone and base metal"}}, {"id": "WELD2025:533", "name": "Ti531C | Butt Joint", "material_family": "Welded joint", "points": [[771.0, 33857.0, 0], [723.0, 4714176.0, 0], [707.0, 7456315.0, 0]], "conditions": {"material": "Ti531C", "am_type": "Friction Stir Welding (FSW)", "load_ratio": "0.1", "test_type": "Axial (tension–tension mode)", "temperature": "Room temperature", "surface_treatment": "Annealing at 973 K for 7.2 ks, followed by air cooling"}, "metadata": {"dataset_id": 533, "title": "High-cycle fatigue properties of an easily hot-workable (¦Á plus ¦Â)-type titanium alloy butt joint prepared by friction stir welding below ¦Â transus temperature", "doi": "10.1016/j.msea.2018.10.103", "authors": "Nakai, Masaaki; Niinomi, Mitsuo; Komine, Kazuya; Liu, Huihong; Morisada, Yoshiaki; Fujii, Hidetoshi", "publication": "MATERIALS SCIENCE AND ENGINEERING A-STRUCTURAL MATERIALS PROPERTIES MICROSTRUCTURE AND PROCESSING", "year_of_publication": 2019, "UT": "WOS:000457814400057", "base_material": "Ti531C", "base_young_modulus": "-", "base_yield_strength": "-", "base_ultimate_strength": "-", "base_elongation": "-", "weld_material": "Ti531C (friction stir welded)", "weld_young_modulus": "-", "weld_yield_strength": "-", "weld_ultimate_strength": "-", "weld_elongation": "-", "processing": "Annealing at 973 K for 7.2 ks, followed by air cooling", "welding_joint": "Butt Joint", "welding_method": "Friction Stir Welding (FSW)", "welding_voltage": "-", "welding_current": "-", "welding_speed": 0.417, "preheat_temp": "-", "welding_env": "Argon flowing (20 L/min) as a shield gas", "residual_stress": "-", "fatigue_specimen_type": "Standard.", "fatigue_specimen_thickness": 1.5, "fatigue_test_type": "Axial (tension–tension mode)", "fatigue_temp": "Room temperature", "fatigue_env": "Air", "load_ratio": 0.1, "frequency": 10, "fatigue_machine": "Electrohydraulic machine with a capacity of 10 kN", "fatigue_standard": "-", "fatigue_test_control": "Stress", "stress_concentration": "-", "failure_location": "between stir zone and base metal"}}, {"id": "WELD2025:534", "name": "CoCrFeNiMn-type high entropy alloy | Butt joint.", "material_family": "Welded joint", "points": [[328.0, 5050.0, 0], [307.0, 93727.0, 0], [291.0, 47336.0, 0], [269.0, 101782.0, 0], [269.0, 115861.0, 0], [247.0, 280266.0, 0], [246.0, 595574.0, 0], [224.0, 315298.0, 0], [224.0, 371820.0, 0], [201.0, 1956862.0, 0], [201.0, 3610312.0, 0], [179.0, 1457749.0, 0], [178.0, 9709845.0, 1], [162.0, 10298826.0, 1], [154.0, 10420842.0, 1]], "conditions": {"material": "CoCrFeNiMn-type high entropy alloy", "am_type": "Laser beam welding (LBW)", "load_ratio": "0.1", "test_type": "Force control fatigue tests", "temperature": "-", "surface_treatment": "Thermite-type self-propagating high-temperature synthesis (SHS)"}, "metadata": {"dataset_id": 534, "title": "Fatigue behaviour of a laser beam welded CoCrFeNiMn-type high entropy alloy", "doi": "10.1016/j.msea.2019.138358", "authors": "Kashaev, Nikolai; Ventzke, Volker; Petrov, Nikita; Horstmann, Manfred; Zherebtsov, Sergey; Shaysultanov, Dmitry; Sanin, Vladimir; Stepanov, Nikita", "publication": "MATERIALS SCIENCE AND ENGINEERING A-STRUCTURAL MATERIALS PROPERTIES MICROSTRUCTURE AND PROCESSING", "year_of_publication": 2019, "UT": "WOS:000496607000022", "base_material": "CoCrFeNiMn-type high entropy alloy", "base_young_modulus": "-", "base_yield_strength": 159, "base_ultimate_strength": 362, "base_elongation": 38.7, "weld_material": "CoCrFeNiMn-type high entropy alloy (laser beam welded)", "weld_young_modulus": "-", "weld_yield_strength": 164, "weld_ultimate_strength": 349, "weld_elongation": 36.7, "processing": "Thermite-type self-propagating high-temperature synthesis (SHS)", "welding_joint": "Butt joint.", "welding_method": "Laser beam welding (LBW)", "welding_voltage": "-", "welding_current": "-", "welding_speed": 83.33, "preheat_temp": "-", "welding_env": "Argon atmosphere", "residual_stress": "-", "fatigue_specimen_type": "-", "fatigue_specimen_thickness": 0.5, "fatigue_test_type": "Force control fatigue tests", "fatigue_temp": "-", "fatigue_env": "-", "load_ratio": 0.1, "frequency": "123–132", "fatigue_machine": "5-kN high-frequency resonance testing machine", "fatigue_standard": "-", "fatigue_test_control": "Force control", "stress_concentration": "-", "failure_location": "-"}}, {"id": "WELD2025:535", "name": "CoCrFeNiMn-type high entropy alloy | Butt joint.", "material_family": "Welded joint", "points": [[315.0, 3944.0, 0], [268.0, 18233.0, 0], [314.0, 36964.0, 0], [291.0, 70649.0, 0], [291.0, 81374.0, 0], [269.0, 67398.0, 0], [269.0, 82338.0, 0], [269.0, 208782.0, 0], [247.0, 148373.0, 0], [223.0, 153710.0, 0], [224.0, 208782.0, 0], [224.0, 243326.0, 0], [245.0, 371820.0, 0], [202.0, 423251.0, 0], [201.0, 662174.0, 0], [201.0, 899423.0, 0], [223.0, 1780899.0, 0], [179.0, 888892.0, 0], [179.0, 2100152.0, 0], [177.0, 10420842.0, 1]], "conditions": {"material": "CoCrFeNiMn-type high entropy alloy", "am_type": "Laser beam welding (LBW)", "load_ratio": "0.1", "test_type": "Force control fatigue tests", "temperature": "-", "surface_treatment": "Thermite-type self-propagating high-temperature synthesis (SHS)"}, "metadata": {"dataset_id": 535, "title": "Fatigue behaviour of a laser beam welded CoCrFeNiMn-type high entropy alloy", "doi": "10.1016/j.msea.2019.138358", "authors": "Kashaev, Nikolai; Ventzke, Volker; Petrov, Nikita; Horstmann, Manfred; Zherebtsov, Sergey; Shaysultanov, Dmitry; Sanin, Vladimir; Stepanov, Nikita", "publication": "MATERIALS SCIENCE AND ENGINEERING A-STRUCTURAL MATERIALS PROPERTIES MICROSTRUCTURE AND PROCESSING", "year_of_publication": 2019, "UT": "WOS:000496607000022", "base_material": "CoCrFeNiMn-type high entropy alloy", "base_young_modulus": "-", "base_yield_strength": 159, "base_ultimate_strength": 362, "base_elongation": 38.7, "weld_material": "CoCrFeNiMn-type high entropy alloy (laser beam welded)", "weld_young_modulus": "-", "weld_yield_strength": 164, "weld_ultimate_strength": 349, "weld_elongation": 36.7, "processing": "Thermite-type self-propagating high-temperature synthesis (SHS)", "welding_joint": "Butt joint.", "welding_method": "Laser beam welding (LBW)", "welding_voltage": "-", "welding_current": "-", "welding_speed": 83.33, "preheat_temp": "-", "welding_env": "Argon atmosphere", "residual_stress": "-", "fatigue_specimen_type": "-", "fatigue_specimen_thickness": 0.5, "fatigue_test_type": "Force control fatigue tests", "fatigue_temp": "-", "fatigue_env": "-", "load_ratio": 0.1, "frequency": "123–132", "fatigue_machine": "5-kN high-frequency resonance testing machine", "fatigue_standard": "-", "fatigue_test_control": "Force control", "stress_concentration": "-", "failure_location": "-"}}, {"id": "WELD2025:536", "name": "TC17 alloy | Butt joint with porosity defects", "material_family": "Welded joint", "points": [[561.0, 122969.0, 0], [484.0, 3693419.0, 0], [446.0, 1857937.0, 0], [445.0, 5195852.0, 0], [398.0, 3942609.0, 0], [402.0, 8576491.0, 0], [364.0, 10763091.0, 0], [360.0, 17792873.0, 0], [402.0, 88251786.0, 0], [404.0, 1279525981.0, 0], [361.0, 1368091236.0, 1], [363.0, 1841516202.0, 1]], "conditions": {"material": "TC17 alloy", "am_type": "Electron beam welding", "load_ratio": "0.1", "test_type": "Axial", "temperature": "Room temperature", "surface_treatment": "direct-aged at 630°C for 2h"}, "metadata": {"dataset_id": 536, "title": "Enhancement of fatigue resistance by direct aging treatment in electron beam welded Ti-5Al-2Sn-2Zr-4Mo-4Cr alloy joint", "doi": "10.1016/j.msea.2021.142168", "authors": "Liu, Hanqing; Song, Jun; Cao, Xiaojian; Xu, Luopeng; Du, Yaohan; Li, Lang; Wang, Qingyuan; Chen, Qiang", "publication": "MATERIALS SCIENCE AND ENGINEERING A-STRUCTURAL MATERIALS PROPERTIES MICROSTRUCTURE AND PROCESSING", "year_of_publication": 2022, "UT": "WOS:000710197100003", "base_material": "TC17 alloy", "base_young_modulus": "-", "base_yield_strength": "-", "base_ultimate_strength": 1176, "base_elongation": "-", "weld_material": "TC17 alloy (electron beam welded)", "weld_young_modulus": "-", "weld_yield_strength": "-", "weld_ultimate_strength": 1138, "weld_elongation": 10.27, "processing": "direct-aged at 630°C for 2h", "welding_joint": "Butt joint with porosity defects", "welding_method": "Electron beam welding", "welding_voltage": 150000, "welding_current": "0.042, 2.01", "welding_speed": 10.0, "preheat_temp": "-", "welding_env": "-", "residual_stress": "-", "fatigue_specimen_type": "Standard", "fatigue_specimen_thickness": 2, "fatigue_test_type": "Axial", "fatigue_temp": "Room temperature", "fatigue_env": "-", "load_ratio": 0.1, "frequency": 20000, "fatigue_machine": "Piezoelectric fatigue tester", "fatigue_standard": "-", "fatigue_test_control": "Stress", "stress_concentration": "-", "failure_location": "Fusion zone (FZ), Base material (BM)"}}, {"id": "WELD2025:537", "name": "TRIP steel | Lap joint", "material_family": "Welded joint", "points": [[125.0, 6693.0, 0], [125.0, 9128.0, 0], [117.0, 10278.0, 0], [117.0, 11336.0, 0], [107.0, 19216.0, 0], [107.0, 21194.0, 0], [93.0, 28634.0, 0], [93.0, 31582.0, 0], [93.0, 35406.0, 0], [75.0, 92160.0, 0], [75.0, 103284.0, 0], [75.0, 119676.0, 0], [43.0, 1385983.0, 0], [43.0, 1741669.0, 0], [44.0, 3134658.0, 0]], "conditions": {"material": "TRIP steel", "am_type": "Resistance spot welding (RSW)", "load_ratio": "0.1", "test_type": "Axial fatigue test", "temperature": "Room temperature", "surface_treatment": "Cold-rolled and heat-treated"}, "metadata": {"dataset_id": 537, "title": "Zn-induced liquid metal embrittlement and mechanical properties of advanced high-strength steel with resistance spot weld", "doi": "10.1016/j.msea.2022.143088", "authors": "Wang, Xiaonan; Xie, Yong; Liu, Zhenguang; Sun, Qian; Shen, Xinjun; Zhang, Qingyu; Hu, Zengrong; Misra, R. Devesh Kumar", "publication": "MATERIALS SCIENCE AND ENGINEERING A-STRUCTURAL MATERIALS PROPERTIES MICROSTRUCTURE AND PROCESSING", "year_of_publication": 2022, "UT": "WOS:000793353300003", "base_material": "TRIP steel", "base_young_modulus": "-", "base_yield_strength": "-", "base_ultimate_strength": "-", "base_elongation": "-", "weld_material": "Zn-coated steel", "weld_young_modulus": "-", "weld_yield_strength": "-", "weld_ultimate_strength": "-", "weld_elongation": "-", "processing": "Cold-rolled and heat-treated", "welding_joint": "Lap joint", "welding_method": "Resistance spot welding (RSW)", "welding_voltage": "-", "welding_current": 9100, "welding_speed": "-", "preheat_temp": "-", "welding_env": "Air", "residual_stress": "-", "fatigue_specimen_type": "Lap-shear specimen", "fatigue_specimen_thickness": 1.5, "fatigue_test_type": "Axial fatigue test", "fatigue_temp": "Room temperature", "fatigue_env": "-", "load_ratio": 0.1, "frequency": "-", "fatigue_machine": "High-frequency frame", "fatigue_standard": "GWS-5A-2007", "fatigue_test_control": "Stress", "stress_concentration": "-", "failure_location": "-"}}, {"id": "WELD2025:540", "name": "Ultra-high strength chromium steel (1.4034, X46Cr13) | Square butt joint, lap joint", "material_family": "Welded joint", "points": [[547.0, 40300.0, 0], [472.0, 78700.0, 0], [510.0, 106000.0, 0], [472.0, 208000.0, 0], [433.0, 1240000.0, 0], [454.0, 10200000.0, 1], [437.0, 10200000.0, 1], [401.0, 10200000.0, 1]], "conditions": {"material": "Ultra-high strength chromium steel (1.4034, X46Cr13)", "am_type": "Laser beam welding (CO2 laser and fiber laser)", "load_ratio": "0", "test_type": "Axial fatigue tests", "temperature": "-", "surface_treatment": "Welded as-rolled"}, "metadata": {"dataset_id": 540, "title": "Mechanical properties of laser beam welded ultra-high strength chromium steel with martensitic microstructure", "doi": "10.1016/j.phpro.2015.11.031", "authors": "Dahmen, Martin; Janzen, Vitalij; Lindner, Stefan; Wagener, Rainer", "publication": "15TH NORDIC LASER MATERIALS PROCESSING CONFERENCE, NOLAMP 15", "year_of_publication": 2015, "UT": "WOS:000370876600023", "base_material": "Ultra-high strength chromium steel (1.4034, X46Cr13)", "base_young_modulus": "-", "base_yield_strength": "-", "base_ultimate_strength": "1000–2000", "base_elongation": 15, "weld_material": "Ultra-high strength chromium steel (1.4034, X46Cr13)", "weld_young_modulus": "-", "weld_yield_strength": "-", "weld_ultimate_strength": "-", "weld_elongation": "-", "processing": "Welded as-rolled", "welding_joint": "Square butt joint, lap joint", "welding_method": "Laser beam welding (CO2 laser and fiber laser)", "welding_voltage": "-", "welding_current": "-", "welding_speed": "83.33 (CO2 laser), 66.67 (fiber laser)", "preheat_temp": "-", "welding_env": "-", "residual_stress": "-", "fatigue_specimen_type": "Butt joint fatigue specimen", "fatigue_specimen_thickness": 1.5, "fatigue_test_type": "Axial fatigue tests", "fatigue_temp": "-", "fatigue_env": "Laboratory conditions", "load_ratio": 0, "frequency": 100, "fatigue_machine": "Resonance pulsator", "fatigue_standard": "SEP1240 (modified)", "fatigue_test_control": "Stress", "stress_concentration": "-", "failure_location": "Weld seam area (shear fracture)"}}, {"id": "WELD2025:541", "name": "Ultra-high strength chromium steel (1.4034, X46Cr13) | Square butt joint, lap joint", "material_family": "Welded joint", "points": [[373.0, 64200.0, 0], [373.0, 81500.0, 0], [315.0, 65700.0, 0], [315.0, 87500.0, 0], [237.0, 225000.0, 0], [236.0, 307000.0, 0], [236.0, 1510000.0, 0], [144.0, 818000.0, 0], [139.0, 1740000.0, 0], [149.0, 2130000.0, 0], [109.0, 2000000.0, 0], [109.0, 3010000.0, 0], [80.0, 5280000.0, 0], [80.0, 5880000.0, 0], [70.0, 5030000.0, 0]], "conditions": {"material": "Ultra-high strength chromium steel (1.4034, X46Cr13)", "am_type": "Laser beam welding (CO2 laser and fiber laser)", "load_ratio": "0", "test_type": "Axial fatigue tests", "temperature": "-", "surface_treatment": "Welded as-rolled"}, "metadata": {"dataset_id": 541, "title": "Mechanical properties of laser beam welded ultra-high strength chromium steel with martensitic microstructure", "doi": "10.1016/j.phpro.2015.11.031", "authors": "Dahmen, Martin; Janzen, Vitalij; Lindner, Stefan; Wagener, Rainer", "publication": "15TH NORDIC LASER MATERIALS PROCESSING CONFERENCE, NOLAMP 15", "year_of_publication": 2015, "UT": "WOS:000370876600023", "base_material": "Ultra-high strength chromium steel (1.4034, X46Cr13)", "base_young_modulus": "-", "base_yield_strength": "-", "base_ultimate_strength": "1000–2000", "base_elongation": 15, "weld_material": "Ultra-high strength chromium steel (1.4034, X46Cr13)", "weld_young_modulus": "-", "weld_yield_strength": "-", "weld_ultimate_strength": "-", "weld_elongation": "-", "processing": "Welded as-rolled", "welding_joint": "Square butt joint, lap joint", "welding_method": "Laser beam welding (CO2 laser and fiber laser)", "welding_voltage": "-", "welding_current": "-", "welding_speed": "83.33 (CO2 laser), 66.67 (fiber laser)", "preheat_temp": "-", "welding_env": "-", "residual_stress": "-", "fatigue_specimen_type": "Butt joint fatigue specimen", "fatigue_specimen_thickness": 1.5, "fatigue_test_type": "Axial fatigue tests", "fatigue_temp": "-", "fatigue_env": "salt spray test (3% NaCl solution)", "load_ratio": 0, "frequency": 100, "fatigue_machine": "Resonance pulsator", "fatigue_standard": "SEP1240 (modified)", "fatigue_test_control": "Stress", "stress_concentration": "-", "failure_location": "Weld seam area (shear fracture)"}}, {"id": "WELD2025:544", "name": "AISI 301LN steel | Bead-on-plate autogenous welding", "material_family": "Welded joint", "points": [[1156.0, 13300.0, 0], [886.0, 74000.0, 0], [704.0, 131000.0, 0]], "conditions": {"material": "AISI 301LN steel", "am_type": "Diode-pumped Yb:YAG laser", "load_ratio": "-", "test_type": "Strain-controlled fatigue tests", "temperature": "-", "surface_treatment": "56% cold rolling + annealing at 790 °C for 80 s"}, "metadata": {"dataset_id": 544, "title": "Microstructure and mechanical properties of laser-welded high-strength AISI 301LN steel in reversion-treated and temper-rolled conditions", "doi": "10.1016/j.promfg.2019.08.028", "authors": "Jarvenpaa, A.; Jaskari, M.; Keskitalo, M.; Mantyjarvi, K.; Karjalainen, P.", "publication": "17TH NORDIC LASER MATERIALS PROCESSING CONFERENCE (NOLAMP17)", "year_of_publication": 2019, "UT": "WOS:000610364700027", "base_material": "AISI 301LN steel", "base_young_modulus": "-", "base_yield_strength": 667, "base_ultimate_strength": 1029, "base_elongation": 55, "weld_material": "AISI 301LN steel (autogenous weld)", "weld_young_modulus": "-", "weld_yield_strength": 629, "weld_ultimate_strength": 1012, "weld_elongation": 39, "processing": "56% cold rolling + annealing at 790 °C for 80 s", "welding_joint": "Bead-on-plate autogenous welding", "welding_method": "Diode-pumped Yb:YAG laser", "welding_voltage": "-", "welding_current": "-", "welding_speed": "-", "preheat_temp": "-", "welding_env": "-", "residual_stress": "-", "fatigue_specimen_type": "Standard", "fatigue_specimen_thickness": 3.4, "fatigue_test_type": "Strain-controlled fatigue tests", "fatigue_temp": "-", "fatigue_env": "External air blow applied to prevent heat accumulation", "load_ratio": "-", "frequency": "-", "fatigue_machine": "-", "fatigue_standard": "-", "fatigue_test_control": "Stress-controlled", "stress_concentration": "-", "failure_location": "Weld metal"}}, {"id": "WELD2025:545", "name": "AISI 301LN steel | Bead-on-plate autogenous welding", "material_family": "Welded joint", "points": [[1274.0, 3190.0, 0], [882.0, 32300.0, 0], [728.0, 91400.0, 0], [696.0, 786000.0, 0], [598.0, 1230000.0, 0]], "conditions": {"material": "AISI 301LN steel", "am_type": "Diode-pumped Yb:YAG laser.", "load_ratio": "-", "test_type": "Strain-controlled fatigue tests", "temperature": "-", "surface_treatment": "Temper-rolled: Industrially temper-rolled (+CP700 / C1000)"}, "metadata": {"dataset_id": 545, "title": "Microstructure and mechanical properties of laser-welded high-strength AISI 301LN steel in reversion-treated and temper-rolled conditions", "doi": "10.1016/j.promfg.2019.08.028", "authors": "Jarvenpaa, A.; Jaskari, M.; Keskitalo, M.; Mantyjarvi, K.; Karjalainen, P.", "publication": "17TH NORDIC LASER MATERIALS PROCESSING CONFERENCE (NOLAMP17)", "year_of_publication": 2019, "UT": "WOS:000610364700027", "base_material": "AISI 301LN steel", "base_young_modulus": "-", "base_yield_strength": 737, "base_ultimate_strength": 1059, "base_elongation": 32, "weld_material": "AISI 301LN steel (autogenous weld)", "weld_young_modulus": "-", "weld_yield_strength": 629, "weld_ultimate_strength": 907, "weld_elongation": 27, "processing": "Temper-rolled: Industrially temper-rolled (+CP700 / C1000)", "welding_joint": "Bead-on-plate autogenous welding", "welding_method": "Diode-pumped Yb:YAG laser.", "welding_voltage": "-", "welding_current": "-", "welding_speed": "-", "preheat_temp": "-", "welding_env": "-", "residual_stress": "-", "fatigue_specimen_type": "Standard", "fatigue_specimen_thickness": 3.0, "fatigue_test_type": "Strain-controlled fatigue tests", "fatigue_temp": "-", "fatigue_env": "External air blow applied to prevent heat accumulation", "load_ratio": "-", "frequency": "-", "fatigue_machine": "-", "fatigue_standard": "-", "fatigue_test_control": "Stress-controlled", "stress_concentration": "-", "failure_location": "Weld metal"}}, {"id": "WELD2025:546", "name": "S355J2+N structural steel | Fillet welded cruciform joint", "material_family": "Welded joint", "points": [[320.0, 46300.0, 0], [320.0, 83700.0, 0], [257.0, 166000.0, 0], [257.0, 185000.0, 0], [219.0, 178000.0, 0], [219.0, 209000.0, 0], [219.0, 450000.0, 0], [175.0, 612000.0, 0], [159.0, 528000.0, 0], [159.0, 663000.0, 0], [158.0, 812000.0, 0], [135.0, 549000.0, 0], [139.0, 833000.0, 0], [139.0, 5130000.0, 1], [119.0, 5130000.0, 1], [321.0, 41100.0, 0], [261.0, 82700.0, 0], [259.0, 101000.0, 0], [220.0, 94400.0, 0], [220.0, 114000.0, 0], [170.0, 193000.0, 0], [170.0, 247000.0, 0], [141.0, 423000.0, 0], [140.0, 490000.0, 0], [121.0, 890000.0, 0], [121.0, 985000.0, 0], [121.0, 1070000.0, 0], [111.0, 1160000.0, 0], [110.0, 1460000.0, 0], [110.0, 1870000.0, 0], [110.0, 3920000.0, 1], [111.0, 4600000.0, 1], [99.0, 3700000.0, 1], [99.0, 4740000.0, 1]], "conditions": {"material": "S355J2+N structural steel", "am_type": "MAG (Metal Active Gas)", "load_ratio": "0", "test_type": "Axial fatigue test", "temperature": "Room temperature", "surface_treatment": "Hot-dip galvanizing (coating thickness: 96–104 µm)"}, "metadata": {"dataset_id": 546, "title": "Mechanical behavior of hot-dip galvanized welded steel under cyclic loading", "doi": "10.1016/j.prostr.2017.04.023", "authors": "Berto, F.; Razavi, S. M. J.; Ayatollahi, M. R.; Mutignani, F.", "publication": "XXIV ITALIAN GROUP OF FRACTURE CONFERENCE, 2017", "year_of_publication": 2017, "UT": "WOS:000416987700017", "base_material": "S355J2+N structural steel", "base_young_modulus": "-", "base_yield_strength": "-", "base_ultimate_strength": "-", "base_elongation": "-", "weld_material": "S355J2+N structural steel", "weld_young_modulus": "-", "weld_yield_strength": "-", "weld_ultimate_strength": "-", "weld_elongation": "-", "processing": "Hot-dip galvanizing (coating thickness: 96–104 µm)", "welding_joint": "Fillet welded cruciform joint", "welding_method": "MAG (Metal Active Gas)", "welding_voltage": "-",
