Repository: yunyunfanfan/S-PA-CBB

# S-PA-CBB

Official research code, processed curve records, evaluation outputs, and manuscript source for:

> **From Physics to Selective Generation: Conditional Brownian Bridges for Sparse S–N Curve Reconstruction and Fatigue Decision-Making**

S-PA-CBB reconstructs a complete probabilistic stress–life (S–N) curve from only two to four observed fatigue tests. The method first fits an interpretable Basquin state, diagnoses whether that state is sufficient, and applies a ControlNet-style conditional Brownian-bridge residual only to curves that benefit from correction.

File: external_data/weld2025_disjoint_curves.json (part 23 of 223)
"welding_current": "-", "welding_speed": "-", "preheat_temp": "-", "welding_env": "-", "residual_stress": "-", "fatigue_specimen_type": "Notched (fillet welded cruciform joint)", "fatigue_specimen_thickness": 10, "fatigue_test_type": "Axial fatigue test", "fatigue_temp": "Room temperature", "fatigue_env": "Air", "load_ratio": 0, "frequency": 10, "fatigue_machine": "Servo-hydraulic MTS 810 test system", "fatigue_standard": "-", "fatigue_test_control": "Remote force control", "stress_concentration": "-", "failure_location": "Weld toe"}}, {"id": "WELD2025:547", "name": "AA6082-T6 Al-Mg alloy | Single lap joint (SLJ)", "material_family": "Welded joint", "points": [[212.0, 11884.0, 0], [212.0, 18891.0, 0], [135.0, 21111.0, 0], [105.0, 198521.0, 0], [67.0, 330264.0, 0], [57.0, 852681.0, 0], [45.0, 1991311.0, 1]], "conditions": {"material": "AA6082-T6 Al-Mg alloy", "am_type": "hybrid friction stir weld-bonding", "load_ratio": "0.1", "test_type": "Constant amplitude cyclic loading", "temperature": "-", "surface_treatment": "-"}, "metadata": {"dataset_id": 547, "title": "Fatigue Performance of Friction Stir Weld-Bonded Al-Mg joints", "doi": "10.1016/j.prostr.2019.08.126", "authors": "Maciel, Ricardo; Bento, Tiago; Braga, Daniel F. O.; da Silva, Lucas F. M.; Moreira, Pedro M. G. P.; Infante, Virginia", "publication": "3RD INTERNATIONAL CONFERENCE ON STRUCTURAL INTEGRITY (ICSI 2019)", "year_of_publication": 2019, "UT": "WOS:000505162900125", "base_material": "AA6082-T6 Al-Mg alloy", "base_young_modulus": "-", "base_yield_strength": 250, "base_ultimate_strength": 290, "base_elongation": 10, "weld_material": "AA6082-T6 Al-Mg alloy (friction stir weld)", "weld_young_modulus": "-", "weld_yield_strength": "-", "weld_ultimate_strength": "-", "weld_elongation": "-", "processing": "-", "welding_joint": "Single lap joint (SLJ)", "welding_method": "hybrid friction stir weld-bonding", "welding_voltage": "-", "welding_current": "-", "welding_speed": 3.33, "preheat_temp": "-", "welding_env": "-", "residual_stress": "-", "fatigue_specimen_type": "Single lap joint (SLJ)", "fatigue_specimen_thickness": 2.0, "fatigue_test_type": "Constant amplitude cyclic loading", "fatigue_temp": "-", "fatigue_env": "-", "load_ratio": 0.1, "frequency": "-", "fatigue_machine": "Instron R 8874", "fatigue_standard": "-", "fatigue_test_control": "-", "stress_concentration": "-", "failure_location": "Advancing side of the weld (hook defect)"}}, {"id": "WELD2025:548", "name": "AA6082-T6 Al-Mg alloy | Single lap joint (SLJ)", "material_family": "Welded joint", "points": [[60.0, 22201.0, 0], [45.0, 39912.0, 0], [45.0, 50832.0, 0], [32.0, 148166.0, 0], [32.0, 174089.0, 0], [21.0, 1027199.0, 0], [21.0, 1182833.0, 0], [21.0, 1568590.0, 0]], "conditions": {"material": "AA6082-T6 Al-Mg alloy", "am_type": "Friction stir welding (FSW)", "load_ratio": "0.1", "test_type": "Constant amplitude cyclic loading", "temperature": "-", "surface_treatment": "-"}, "metadata": {"dataset_id": 548, "title": "Fatigue Performance of Friction Stir Weld-Bonded Al-Mg joints", "doi": "10.1016/j.prostr.2019.08.126", "authors": "Maciel, Ricardo; Bento, Tiago; Braga, Daniel F. O.; da Silva, Lucas F. M.; Moreira, Pedro M. G. P.; Infante, Virginia", "publication": "3RD INTERNATIONAL CONFERENCE ON STRUCTURAL INTEGRITY (ICSI 2019)", "year_of_publication": 2019, "UT": "WOS:000505162900125", "base_material": "AA6082-T6 Al-Mg alloy", "base_young_modulus": "-", "base_yield_strength": 250, "base_ultimate_strength": 290, "base_elongation": 10, "weld_material": "AA6082-T6 Al-Mg alloy (friction stir weld)", "weld_young_modulus": "-", "weld_yield_strength": "-", "weld_ultimate_strength": "-", "weld_elongation": "-", "processing": "-", "welding_joint": "Single lap joint (SLJ)", "welding_method": "Friction stir welding (FSW)", "welding_voltage": "-", "welding_current": "-", "welding_speed": 3.33, "preheat_temp": "-", "welding_env": "-", "residual_stress": "-", "fatigue_specimen_type": "Single lap joint (SLJ)", "fatigue_specimen_thickness": 2.0, "fatigue_test_type": "Constant amplitude cyclic loading", "fatigue_temp": "-", "fatigue_env": "-", "load_ratio": 0.1, "frequency": "-", "fatigue_machine": "Instron R 8874", "fatigue_standard": "-", "fatigue_test_control": "-", "stress_concentration": "-", "failure_location": "Advancing side of the weld (hook defect)"}}, {"id": "WELD2025:549", "name": "AA6082-T6 Al-Mg alloy | Single lap joint (SLJ)", "material_family": "Welded joint", "points": [[109.0, 22964.0, 0], [109.0, 28090.0, 0], [109.0, 37247.0, 0], [87.0, 81985.0, 0], [87.0, 87095.0, 0], [65.0, 94686.0, 0], [65.0, 113517.0, 0], [43.0, 1110270.0, 0], [43.0, 1385826.0, 0], [32.0, 2035303.0, 1]], "conditions": {"material": "AA6082-T6 Al-Mg alloy", "am_type": "Friction stir welding (FSW) and hybrid friction stir weld-bonding", "load_ratio": "0.1", "test_type": "Constant amplitude cyclic loading", "temperature": "-", "surface_treatment": "-"}, "metadata": {"dataset_id": 549, "title": "Fatigue Performance of Friction Stir Weld-Bonded Al-Mg joints", "doi": "10.1016/j.prostr.2019.08.126", "authors": "Maciel, Ricardo; Bento, Tiago; Braga, Daniel F. O.; da Silva, Lucas F. M.; Moreira, Pedro M. G. P.; Infante, Virginia", "publication": "3RD INTERNATIONAL CONFERENCE ON STRUCTURAL INTEGRITY (ICSI 2019)", "year_of_publication": 2019, "UT": "WOS:000505162900125", "base_material": "AA6082-T6 Al-Mg alloy", "base_young_modulus": "-", "base_yield_strength": 250, "base_ultimate_strength": 290, "base_elongation": 10, "weld_material": "AA6082-T6 Al-Mg alloy (friction stir weld)", "weld_young_modulus": "-", "weld_yield_strength": "-", "weld_ultimate_strength": "-", "weld_elongation": "-", "processing": "-", "welding_joint": "Single lap joint (SLJ)", "welding_method": "Friction stir welding (FSW) and hybrid friction stir weld-bonding", "welding_voltage": "-", "welding_current": "-", "welding_speed": 3.33, "preheat_temp": "-", "welding_env": "-", "residual_stress": "-", "fatigue_specimen_type": "Single lap joint (SLJ)", "fatigue_specimen_thickness": 2.0, "fatigue_test_type": "Constant amplitude cyclic loading", "fatigue_temp": "-", "fatigue_env": "-", "load_ratio": 0.1, "frequency": "-", "fatigue_machine": "Instron R 8874", "fatigue_standard": "-", "fatigue_test_control": "-", "stress_concentration": "-", "failure_location": "Advancing side of the weld (hook defect)"}}, {"id": "WELD2025:550", "name": "Posten80 steel | Out-of-plane gusset welded joint", "material_family": "Welded joint", "points": [[152.0, 347000.0, 0], [149.0, 378000.0, 0], [154.0, 494000.0, 0], [124.0, 802000.0, 0], [120.0, 1030000.0, 0], [123.0, 1430000.0, 0], [93.0, 2960000.0, 0], [92.0, 3130000.0, 0], [91.0, 4540000.0, 1]], "conditions": {"material": "Posten80 steel", "am_type": "-", "load_ratio": "0.1.", "test_type": "Axial fatigue test", "temperature": "-", "surface_treatment": "-"}, "metadata": {"dataset_id": 550, "title": "Fatigue life prediction of out-of-plane gusset welded joints using strain energy density factor approach", "doi": "10.1016/j.tafmec.2005.05.002", "authors": "Choi, DH; Choi, HY", "publication": "THEORETICAL AND APPLIED FRACTURE MECHANICS", "year_of_publication": 2005, "UT": "WOS:000232286400002", "base_material": "Posten80 steel", "base_young_modulus": "-", "base_yield_strength": 700, "base_ultimate_strength": 800, "base_elongation": 16, "weld_material": "-", "weld_young_modulus": "-", "weld_yield_strength": "-", "weld_ultimate_strength": "-", "weld_elongation": "-", "processing": "-", "welding_joint": "Out-of-plane gusset welded joint", "welding_method": "-", "welding_voltage": "-", "welding_current": "-", "welding_speed": "-", "preheat_temp": "-", "welding_env": "-", "residual_stress": "-", "fatigue_specimen_type": "Out-of-plane gusset welded joint", "fatigue_specimen_thickness": 10, "fatigue_test_type": "Axial fatigue test", "fatigue_temp": "-", "fatigue_env": "-", "load_ratio": "0.1.", "frequency": 10, "fatigue_machine": "-", "fatigue_standard": "ASTM E-647", "fatigue_test_control": "Stress.", "stress_concentration": "-", "failure_location": "Weld toe"}}, {"id": "WELD2025:551", "name": "Posten80 steel | Out-of-plane gusset welded joint", "material_family": "Welded joint", "points": [[206.0, 528000.0, 0], [202.0, 633000.0, 0], [153.0, 1640000.0, 0], [153.0, 1800000.0, 0], [153.0, 1980000.0, 0], [120.0, 3260000.0, 0], [124.0, 4540000.0, 1], [122.0, 5340000.0, 1]], "conditions": {"material": "Posten80 steel", "am_type": "-", "load_ratio": "0.1.", "test_type": "Axial fatigue test", "temperature": "-", "surface_treatment": "-"}, "metadata": {"dataset_id": 551, "title": "Fatigue life prediction of out-of-plane gusset welded joints using strain energy density factor approach", "doi": "10.1016/j.tafmec.2005.05.002", "authors": "Choi, DH; Choi, HY", "publication": "THEORETICAL AND APPLIED FRACTURE MECHANICS", "year_of_publication": 2005, "UT": "WOS:000232286400002", "base_material": "Posten80 steel", "base_young_modulus": "-", "base_yield_strength": 700, "base_ultimate_strength": 800, "base_elongation": 16, "weld_material": "-", "weld_young_modulus": "-", "weld_yield_strength": "-", "weld_ultimate_strength": "-", "weld_elongation": "-", "processing": "-", "welding_joint": "Out-of-plane gusset welded joint", "welding_method": "-", "welding_voltage": "-", "welding_current": "-", "welding_speed": "-", "preheat_temp": "-", "welding_env": "-", "residual_stress": "-", "fatigue_specimen_type": "Out-of-plane gusset welded joint", "fatigue_specimen_thickness": 10, "fatigue_test_type": "Axial fatigue test", "fatigue_temp": "-", "fatigue_env": "-", "load_ratio": "0.1.", "frequency": 6, "fatigue_machine": "-", "fatigue_standard": "ASTM E-647", "fatigue_test_control": "Stress.", "stress_concentration": "-", "failure_location": "Weld toe"}}, {"id": "WELD2025:552", "name": "5083-H111 Aluminium Alloy | Butt Joint", "material_family": "Welded joint", "points": [[161.0, 9406.0, 0], [144.0, 46901.0, 0], [143.0, 73615.0, 0], [128.0, 224585.0, 0], [129.0, 261050.0, 0], [116.0, 455106.0, 0], [116.0, 1885224.0, 0]], "conditions": {"material": "5083-H111 Aluminium Alloy", "am_type": "MIG (Metal Inert Gas)", "load_ratio": "0", "test_type": "Axial fatigue test", "temperature": "Room temperature", "surface_treatment": "-"}, "metadata": {"dataset_id": 552, "title": "Fatigue life improvement by friction stir processing of 5083 aluminium alloy MIG butt welds", "doi": "10.1016/j.tafmec.2014.02.002", "authors": "Borrego, L. P.; Costa, J. D.; Jesus, J. S.; Loureiro, A. R.; Ferreira, J. M.", "publication": "THEORETICAL AND APPLIED FRACTURE MECHANICS", "year_of_publication": 2014, "UT": "WOS:000340315900008", "base_material": "5083-H111 Aluminium Alloy", "base_young_modulus": "-", "base_yield_strength": 158, "base_ultimate_strength": 307, "base_elongation": 20, "weld_material": "AWS A5.10-80: ER 5356", "weld_young_modulus": "-", "weld_yield_strength": 144, "weld_ultimate_strength": 292, "weld_elongation": 12, "processing": "-", "welding_joint": "Butt Joint", "welding_method": "MIG (Metal Inert Gas)", "welding_voltage": 24, "welding_current": 150, "welding_speed": 7.67, "preheat_temp": "-", "welding_env": "Pure argon shielding gas", "residual_stress": "-", "fatigue_specimen_type": "Standard", "fatigue_specimen_thickness": 6, "fatigue_test_type": "Axial fatigue test", "fatigue_temp": "Room temperature", "fatigue_env": "Air", "load_ratio": 0, "frequency": 25, "fatigue_machine": "Instron servo-hydraulic machine (100 kN capacity)", "fatigue_standard": "-", "fatigue_test_control": "Load control", "stress_concentration": "1.93", "failure_location": "-"}}, {"id": "WELD2025:553", "name": "5083-H111 Aluminium Alloy | Butt Joint", "material_family": "Welded joint", "points": [[160.0, 28837.0, 0], [160.0, 45898.0, 0], [152.0, 81254.0, 0], [152.0, 192165.0, 0], [144.0, 326597.0, 0], [144.0, 400786.0, 0], [139.0, 848518.0, 0], [135.0, 2059480.0, 0]], "conditions": {"material": "5083-H111 Aluminium Alloy", "am_type": "MIG (Metal Inert Gas)", "load_ratio": "0", "test_type": "Axial fatigue test", "temperature": "Room temperature", "surface_treatment": "Friction Stir Processing (FSP)"}, "metadata": {"dataset_id": 553, "title": "Fatigue life improvement by friction stir processing of 5083 aluminium alloy MIG butt welds", "doi": "10.1016/j.tafmec.2014.02.002", "authors": "Borrego, L. P.; Costa, J. D.; Jesus, J. S.; Loureiro, A. R.; Ferreira, J. M.", "publication": "THEORETICAL AND APPLIED FRACTURE MECHANICS", "year_of_publication": 2014, "UT": "WOS:000340315900008", "base_material": "5083-H111 Aluminium Alloy", "base_young_modulus": "-", "base_yield_strength": 158, "base_ultimate_strength": 307, "base_elongation": 20, "weld_material": "AWS A5.10-80: ER 5356", "weld_young_modulus": "-", "weld_yield_strength": 144, "weld_ultimate_strength": 292, "weld_elongation": 12, "processing": "Friction Stir Processing (FSP)", "welding_joint": "Butt Joint", "welding_method": "MIG (Metal Inert Gas)", "welding_voltage": 24, "welding_current": 150, "welding_speed": 7.67, "preheat_temp": "-", "welding_env": "Pure argon shielding gas", "residual_stress": "-", "fatigue_specimen_type": "Standard", "fatigue_specimen_thickness": 6, "fatigue_test_type": "Axial fatigue test", "fatigue_temp": "Room temperature", "fatigue_env": "Air", "load_ratio": 0, "frequency": 25, "fatigue_machine": "Instron servo-hydraulic machine (100 kN capacity)", "fatigue_standard": "-", "fatigue_test_control": "Load control", "stress_concentration": "1.33", "failure_location": "-"}}, {"id": "WELD2025:554", "name": "Steel | Cruciform joint with K-butt welds", "material_family": "Welded joint", "points": [[137.0, 149116.0, 0], [139.0, 173816.0, 0], [142.0, 191404.0, 0], [140.0, 225044.0, 0], [140.0, 348644.0, 0], [138.0, 270453.0, 0], [142.0, 300447.0, 0], [141.0, 257760.0, 0], [139.0, 280100.0, 0]], "conditions": {"material": "Steel", "am_type": "Full penetration welding", "load_ratio": "0.1", "test_type": "Axial fatigue test", "temperature": "-", "surface_treatment": "-"}, "metadata": {"dataset_id": 554, "title": "Stress intensity factor and fatigue analysis of cracked cruciform welded joints strengthened by CFRP sheets considering the welding residual stress", "doi": "10.1016/j.tws.2020.106818", "authors": "Jie, Zhiyu; Wang, Wujun; Fang, Rufeng; Ping Zhuge; Yong Ding", "publication": "THIN-WALLED STRUCTURES", "year_of_publication": 2020, "UT": "WOS:000571547500003", "base_material": "Steel", "base_young_modulus": 210, "base_yield_strength": 345, "base_ultimate_strength": 490, "base_elongation": "-", "weld_material": "-", "weld_young_modulus": "-", "weld_yield_strength": "-", "weld_ultimate_strength": "-", "weld_elongation": "-", "processing": "-", "welding_joint": "Cruciform joint with K-butt welds", "welding_method": "Full penetration welding", "welding_voltage": "-", "welding_current": "-", "welding_speed": "-", "preheat_temp": "-", "welding_env": "-", "residual_stress": "-", "fatigue_specimen_type": "Cruciform welded joints with initial surface cracks", "fatigue_specimen_thickness": 16, "fatigue_test_type": "Axial fatigue test", "fatigue_temp": "-", "fatigue_env": "-", "load_ratio": 0.1, "frequency": 120, "fatigue_machine": "-", "fatigue_standard": "-", "fatigue_test_control": "Stress-controlled", "stress_concentration": "-", "failure_location": "Weld toe"}}, {"id": "WELD2025:555", "name": "Chinese carbon structural steel Q345-B | Fillet weld", "material_family": "Welded joint", "points": [[314.0, 3543.0, 0], [314.0, 4917.0, 0], [310.0, 7076.0, 0], [314.0, 9130.0, 0], [210.0, 9820.0, 0], [205.0, 13139.0, 0], [210.0, 14391.0, 0], [207.0, 18909.0, 0], [210.0, 19971.0, 0], [210.0, 23526.0, 0], [207.0, 29806.0, 0], [207.0, 40616.0, 0], [207.0, 45303.0, 0], [157.0, 54347.0, 0], [157.0, 71409.0, 0], [157.0, 97307.0, 0], [156.0, 121061.0, 0], [154.0, 147897.0, 0], [137.0, 64021.0, 0], [137.0, 81113.0, 0], [137.0, 93828.0, 0], [136.0, 123285.0, 0], [102.0, 194329.0, 0], [114.0, 269668.0, 0], [102.0, 269668.0, 0], [102.0, 295363.0, 0], [113.0, 425068.0, 0], [113.0, 558516.0, 0], [103.0, 1290244.0, 0], [103.0, 1547830.0, 0], [102.0, 1961057.0, 0], [68.0, 964250.0, 0], [68.0, 1095281.0, 0], [69.0, 1338080.0, 0], [69.0, 1465575.0, 0]], "conditions": {"material": "Chinese carbon structural steel Q345-B", "am_type": "CO2 arc welding", "load_ratio": "0.1", "test_type": "Axial.", "temperature": "-", "surface_treatment": "Manual grinding of weld end at the top of the coped hole"}, "metadata": {"dataset_id": 555, "title": "Fatigue performance of the slit end area of slotted CHS tube-to-gusset plate connection", "doi": "10.1016/j.tws.2022.108920", "authors": "Luo, Yuxiao; Qiu, Keyi; He, Minjuan; Ma, Renle; Fincato, Riccardo; Tsutsumi, Seiichiro", "publication": "THIN-WALLED STRUCTURES", "year_of_publication": 2022, "UT": "WOS:000792963100001", "base_material": "Chinese carbon structural steel Q345-B", "base_young_modulus": 210, "base_yield_strength": 345, "base_ultimate_strength": "-", "base_elongation": "-", "weld_material": "-", "weld_young_modulus": "-", "weld_yield_strength": "-", "weld_ultimate_strength": "-", "weld_elongation": "-", "processing": "Manual grinding of weld end at the top of the coped hole", "welding_joint": "Fillet weld", "welding_method": "CO2 arc welding", "welding_voltage": 32, "welding_current": 260, "welding_speed": 4, "preheat_temp": "-", "welding_env": "-", "residual_stress": "-", "fatigue_specimen_type": "Large-scale", "fatigue_specimen_thickness": 7.5, "fatigue_test_type": "Axial.", "fatigue_temp": "-", "fatigue_env": "-", "load_ratio": 0.1, "frequency": 4, "fatigue_machine": "PMS-500 fatigue testing machine", "fatigue_standard": "Chinese standard for acceptance of construction quality of steel structures", "fatigue_test_control": "Stress", "stress_concentration": "-", "failure_location": "Weld end adjacent to the coped hole on the CHS tube, side edge of the coped hole on the CHS tube"}}, {"id": "WELD2025:556", "name": "Chinese carbon structural steel Q345-B | full penetration weld", "material_family": "Welded joint", "points": [[312.0, 11780.0, 0], [315.0, 13710.0, 0], [309.0, 19140.0, 0], [228.0, 10593.0, 0], [228.0, 15715.0, 0], [230.0, 30631.0, 0], [207.0, 57050.0, 0], [209.0, 59706.0, 0], [209.0, 68440.0, 0], [209.0, 84632.0, 0], [209.0, 107879.0, 0], [158.0, 160035.0, 0], [164.0, 207112.0, 0], [155.0, 260028.0, 0], [160.0, 316708.0, 0], [158.0, 346884.0, 0], [155.0, 397624.0, 0], [155.0, 428954.0, 0], [136.0, 164965.0, 0], [140.0, 191985.0, 0], [140.0, 256113.0, 0], [138.0, 280516.0, 0], [136.0, 336519.0, 0], [140.0, 379936.0, 0], [142.0, 462753.0, 0], [157.0, 617325.0, 0], [101.0, 385743.0, 0], [101.0, 416137.0, 0], [101.0, 477007.0, 0], [102.0, 563622.0, 0], [102.0, 636340.0, 0], [101.0, 811131.0, 0], [101.0, 1033934.0, 0], [107.0, 1785036.0, 0], [107.0, 2141402.0, 0], [103.0, 2417682.0, 0], [103.0, 3128878.0, 0], [79.0, 491699.0, 0], [79.0, 589863.0, 0], [79.0, 888416.0, 0], [79.0, 1132448.0, 0], [90.0, 1557250.0, 0], [79.0, 1605216.0, 0], [78.0, 1896694.0, 0], [69.0, 1758164.0, 0], [69.0, 1984999.0, 0], [49.0, 2015338.0, 0], [49.0, 2417682.0, 0]], "conditions": {"material": "Chinese carbon structural steel Q345-B", "am_type": "CO2 arc welding", "load_ratio": "0.1", "test_type": "Axial.", "temperature": "-", "surface_treatment": "Manual grinding of weld end at the top of the coped hole"}, "metadata": {"dataset_id": 556, "title": "Fatigue performance of the slit end area of slotted CHS tube-to-gusset plate connection", "doi": "10.1016/j.tws.2022.108920", "authors": "Luo, Yuxiao; Qiu, Keyi; He, Minjuan; Ma, Renle; Fincato, Riccardo; Tsutsumi, Seiichiro", "publication": "THIN-WALLED STRUCTURES", "year_of_publication": 2022, "UT": "WOS:000792963100001", "base_material": "Chinese carbon structural steel Q345-B", "base_young_modulus": 210, "base_yield_strength": 345, "base_ultimate_strength": "-", "base_elongation": "-", "weld_material": "-", "weld_young_modulus": "-", "weld_yield_strength": "-", "weld_ultimate_strength": "-", "weld_elongation": "-", "processing": "Manual grinding of weld end at the top of the coped hole", "welding_joint": "full penetration weld", "welding_method": "CO2 arc welding", "welding_voltage": 32, "welding_current": 260, "welding_speed": 4, "preheat_temp": "-", "welding_env": "-", "residual_stress": "-", "fatigue_specimen_type": "Large-scale", "fatigue_specimen_thickness": 7.5, "fatigue_test_type": "Axial.", "fatigue_temp": "-", "fatigue_env": "-", "load_ratio": 0.1, "frequency": 4, "fatigue_machine": "PMS-500 fatigue testing machine", "fatigue_standard": "Chinese standard for acceptance of construction quality of steel structures", "fatigue_test_control": "Stress", "stress_concentration": "-", "failure_location": "Weld end adjacent to the coped hole on the CHS tube, side edge of the coped hole on the CHS tube"}}, {"id": "WELD2025:557", "name": "Chinese carbon structural steel Q345-B | Double-sided full penetration weld", "material_family": "Welded joint", "points": [[334.0, 30170.0, 0], [221.0, 133403.0, 0], [213.0, 167486.0, 0], [213.0, 210278.0, 0], [178.0, 216755.0, 0], [161.0, 598878.0, 0], [141.0, 848895.0, 0], [141.0, 958417.0, 0], [120.0, 987938.0, 0], [122.0, 1379296.0, 0], [127.0, 2417682.0, 0], [117.0, 2530242.0, 0]], "conditions": {"material": "Chinese carbon structural steel Q345-B", "am_type": "CO2 arc welding", "load_ratio": "0.1", "test_type": "Axial.", "temperature": "-", "surface_treatment": "Manual grinding of weld end at the top of the coped hole"}, "metadata": {"dataset_id": 557, "title": "Fatigue performance of the slit end area of slotted CHS tube-to-gusset plate connection", "doi": "10.1016/j.tws.2022.108920", "authors": "Luo, Yuxiao; Qiu, Keyi; He, Minjuan; Ma, Renle; Fincato, Riccardo; Tsutsumi, Seiichiro", "publication": "THIN-WALLED STRUCTURES", "year_of_publication": 2022, "UT": "WOS:000792963100001", "base_material": "Chinese carbon structural steel Q345-B", "base_young_modulus": 210, "base_yield_strength": 345, "base_ultimate_strength": "-", "base_elongation": "-", "weld_material": "-", "weld_young_modulus": "-", "weld_yield_strength": "-", "weld_ultimate_strength": "-", "weld_elongation": "-", "processing": "Manual grinding of weld end at the top of the coped hole", "welding_joint": "Double-sided full penetration weld", "welding_method": "CO2 arc welding", "welding_voltage": 32, "welding_current": 260, "welding_speed": 4, "preheat_temp": "-", "welding_env": "-", "residual_stress": "-", "fatigue_specimen_type": "Large-scale", "fatigue_specimen_thickness": 7.5, "fatigue_test_type": "Axial.", "fatigue_temp": "-", "fatigue_env": "-", "load_ratio": 0.1, "frequency": 4, "fatigue_machine": "PMS-500 fatigue testing machine", "fatigue_standard": "Chinese standard for acceptance of construction quality of steel structures", "fatigue_test_control": "Stress", "stress_concentration": "-", "failure_location": "Weld end adjacent to the coped hole on the CHS tube, side edge of the coped hole on the CHS tube"}}, {"id": "WELD2025:558", "name": "Q345QD (E355D in ISO 630) or Q345QE (E355E in ISO 630) | Butt Joint", "material_family": "Welded joint", "points": [[168.0, 1600000.0, 0], [181.0, 1600000.0, 0], [135.0, 1600000.0, 0], [161.0, 1600000.0, 0], [170.0, 1300000.0, 0], [166.0, 1300000.0, 0], [147.0, 1300000.0, 0], [151.0, 1300000.0, 0], [152.0, 1500000.0, 0], [163.0, 1500000.0, 0], [149.0, 1500000.0, 0], [144.0, 1500000.0, 0], [161.0, 1600000.0, 0], [172.0, 1600000.0, 0], [154.0, 1600000.0, 0], [122.0, 1600000.0, 0], [164.0, 810000.0, 0], [160.0, 810000.0, 0], [164.0, 810000.0, 0], [138.0, 810000.0, 0], [150.0, 380000.0, 0], [157.0, 380000.0, 0], [136.0, 380000.0, 0], [126.0, 380000.0, 0]], "conditions": {"material": "Q345QD (E355D in ISO 630) or Q345QE (E355E in ISO 630)", "am_type": "-", "load_ratio": "-", "test_type": "Axial fatigue tests (cyclic loading)", "temperature": "-", "surface_treatment": "-"}, "metadata": {"dataset_id": 558, "title": "Influence of distortion ratio on distortion-induced fatigue behavior of steel girder bridges", "doi": "10.1016/j.tws.2023.110790", "authors": "Wang, Chun-sheng; Wang, Yu-zhu", "publication": "THIN-WALLED STRUCTURES", "year_of_publication": 2023, "UT": "WOS:001003351600001", "base_material": "Q345QD (E355D in ISO 630) or Q345QE (E355E in ISO 630)", "base_young_modulus": "-", "base_yield_strength": 345, "base_ultimate_strength": "-", "base_elongation": "-", "weld_material": "-", "weld_young_modulus": "-", "weld_yield_strength": "-", "weld_ultimate_strength": "-", "weld_elongation": "-", "processing": "-", "welding_joint": "Butt Joint", "welding_method": "-", "welding_voltage": "-", "welding_current": "-", "welding_speed": "-", "preheat_temp": "-", "welding_env": "-", "residual_stress": "-", "fatigue_specimen_type": "Full-scale I-shaped steel plate girder specimens", "fatigue_specimen_thickness": "-", "fatigue_test_type": "Axial fatigue tests (cyclic loading)", "fatigue_temp": "-", "fatigue_env": "-", "load_ratio": "-", "frequency": "6-8", "fatigue_machine": "MTS224.22 hydraulic servo control system", "fatigue_standard": "Eurocode specifications (2005), Chinese specifications (2015), AASHTO specifications (2012)", "fatigue_test_control": "Displacement control", "stress_concentration": "-", "failure_location": "Weld toes of web-to-stiffener welds"}}, {"id": "WELD2025:559", "name": "Q370qe | Butt Joint", "material_family": "Welded joint", "points": [[78.0, 4535420.0, 0]], "conditions": {"material": "Q370qe", "am_type": "Automatic Submerged-Arc Welding (SAW) for rib-to-deck joints; Gas-Shielded Arc Welding (GMAW) for diaphragm-to-deck and diaphragm-to-U-rib joints", "load_ratio": "-", "test_type": "Axial fatigue test", "temperature": "-", "surface_treatment": "-"}, "metadata": {"dataset_id": 559, "title": "Fatigue test and evaluation of U-rib butt welds in orthotropic steel decks", "doi": "10.1016/j.tws.2024.112432", "authors": "Zhang, Dengke; Cui, Chuang; Qiu, Shijin; Zhang, Qinghua; Lu, Ye", "publication": "THIN-WALLED STRUCTURES", "year_of_publication": 2024, "UT": "WOS:001315287400001", "base_material": "Q370qe", "base_young_modulus": 206, "base_yield_strength": "-", "base_ultimate_strength": "-", "base_elongation": "-", "weld_material": "-", "weld_young_modulus": "-", "weld_yield_strength": "-", "weld_ultimate_strength": "-", "weld_elongation": "-", "processing": "-", "welding_joint": "Butt Joint", "welding_method": "Automatic Submerged-Arc Welding (SAW) for rib-to-deck joints; Gas-Shielded Arc Welding (GMAW) for diaphragm-to-deck and diaphragm-to-U-rib joints", "welding_voltage": "-", "welding_current": "-", "welding_speed": "-", "preheat_temp": "-", "welding_env": "-", "residual_stress": "-", "fatigue_specimen_type": "Full-scale orthotropic steel deck (OSD) section specimen", "fatigue_specimen_thickness": "Deck plate: 16; U-ribs: 8; Diaphragm: 16", "fatigue_test_type": "Axial fatigue test", "fatigue_temp": "-", "fatigue_env": "-", "load_ratio": "-", "frequency": 3, "fatigue_machine": "MTS actuator", "fatigue_standard": "-", "fatigue_test_control": "Load-controlled", "stress_concentration": "-", "failure_location": "Weld root"}}, {"id": "WELD2025:560", "name": "316 Stainless Steel (316 SS) | Butt Joint", "material_family": "Welded joint", "points": [[470.0, 6469.0, 0], [445.0, 51185.0, 0], [445.0, 58900.0, 0], [420.0, 146410.0, 0], [421.0, 200955.0, 0]], "conditions": {"material": "316 Stainless Steel (316 SS)", "am_type": "TIG (Tungsten Inert Gas)", "load_ratio": "-", "test_type": "Axial fatigue tests", "temperature": "-", "surface_treatment": "-"}, "metadata": {"dataset_id": 560, "title": "Influence of severe plastic deformation on fatigue life applied by ultrasonic peening in welded pipe 316 Stainless Steel joints in corrosive environment", "doi": "10.1016/j.ultras.2018.03.012", "authors": "Fereidooni, B.; Morovvati, M. R.; Sadough-Vanini, S. A.", "publication": "ULTRASONICS", "year_of_publication": 2018, "UT": "WOS:000433884200015", "base_material": "316 Stainless Steel (316 SS)", "base_young_modulus": "-", "base_yield_strength": 248.3, "base_ultimate_strength": 495.6, "base_elongation": 42.7, "weld_material": "316 SS and 347 SS", "weld_young_modulus": "-", "weld_yield_strength": "-", "weld_ultimate_strength": "-", "weld_elongation": "-", "processing": "-", "welding_joint": "Butt Joint", "welding_method": "TIG (Tungsten Inert Gas)", "welding_voltage": "-", "welding_current": "-", "welding_speed": "-", "preheat_temp": "-", "welding_env": "-", "residual_stress": "-", "fatigue_specimen_type": "Standard", "fatigue_specimen_thickness": "-", "fatigue_test_type": "Axial fatigue tests", "fatigue_temp": "-", "fatigue_env": "-", "load_ratio": "-", "frequency": "0.33-0.5", "fatigue_machine": "-", "fatigue_standard": "ASTM E3-95", "fatigue_test_control": "Stress", "stress_concentration": "-", "failure_location": "Base metal"}}, {"id": "WELD2025:561", "name": "316 Stainless Steel (316 SS) | Butt Joint", "material_family": "Welded joint", "points": [[471.0, 8946.0, 0], [445.0, 97965.0, 0], [446.0, 154674.0, 0], [420.0, 354679.0, 0], [420.0, 658751.0, 0]], "conditions": {"material": "316 Stainless Steel (316 SS)", "am_type": "TIG (Tungsten Inert Gas)", "load_ratio": "-", "test_type": "Axial fatigue tests", "temperature": "-", "surface_treatment": "Ultrasonic Peening (UP) with strikers of 4 mm diameter"}, "metadata": {"dataset_id": 561, "title": "Influence of severe plastic deformation on fatigue life applied by ultrasonic peening in welded pipe 316 Stainless Steel joints in corrosive environment", "doi": "10.1016/j.ultras.2018.03.012", "authors": "Fereidooni, B.; Morovvati, M. R.; Sadough-Vanini, S. A.", "publication": "ULTRASONICS", "year_of_publication": 2018, "UT": "WOS:000433884200015", "base_material": "316 Stainless Steel (316 SS)", "base_young_modulus": "-", "base_yield_strength": 248.3, "base_ultimate_strength": 495.6, "base_elongation": 42.7, "weld_material": "316 SS and 347 SS", "weld_young_modulus": "-", "weld_yield_strength": "-", "weld_ultimate_strength": "-", "weld_elongation": "-", "processing": "Ultrasonic Peening (UP) with strikers of 4 mm diameter", "welding_joint": "Butt Joint", "welding_method": "TIG (Tungsten Inert Gas)", "welding_voltage": "-", "welding_current": "-", "welding_speed": "-", "preheat_temp": "-", "welding_env": "-", "residual_stress": "-", "fatigue_specimen_type": "Standard", "fatigue_specimen_thickness": "-", "fatigue_test_type": "Axial fatigue tests", "fatigue_temp": "-", "fatigue_env": "-", "load_ratio": "-", "frequency": "0.33-0.5", "fatigue_machine": "-", "fatigue_standard": "ASTM E3-95", "fatigue_test_control": "Stress", "stress_concentration": "-", "failure_location": "Base metal"}}, {"id": "WELD2025:562", "name": "316 Stainless Steel (316 SS) | Butt Joint", "material_family": "Welded joint", "points": [[471.0, 6467.0, 0], [445.0, 30562.0, 0], [445.0, 54301.0, 0], [420.0, 635185.0, 0], [420.0, 763785.0, 0]], "conditions": {"material": "316 Stainless Steel (316 SS)", "am_type": "TIG (Tungsten Inert Gas)", "load_ratio": "-", "test_type": "Axial fatigue tests", "temperature": "-", "surface_treatment": "Ultrasonic Peening (UP) with strikers of 5 mm diameter"}, "metadata": {"dataset_id": 562, "title": "Influence of severe plastic deformation on fatigue life applied by ultrasonic peening in welded pipe 316 Stainless Steel joints in corrosive environment", "doi": "10.1016/j.ultras.2018.03.012", "authors": "Fereidooni, B.; Morovvati, M. R.; Sadough-Vanini, S. A.", "publication": "ULTRASONICS", "year_of_publication": 2018, "UT": "WOS:000433884200015", "base_material": "316 Stainless Steel (316 SS)", "base_young_modulus": "-", "base_yield_strength": 248.3, "base_ultimate_strength": 495.6, "base_elongation": 42.7, "weld_material": "316 SS and 347 SS", "weld_young_modulus": "-", "weld_yield_strength": "-", "weld_ultimate_strength": "-", "weld_elongation": "-", "processing": "Ultrasonic Peening (UP) with strikers of 5 mm diameter", "welding_joint": "Butt Joint", "welding_method": "TIG (Tungsten Inert Gas)", "welding_voltage": "-", "welding_current": "-", "welding_speed": "-", "preheat_temp": "-", "welding_env": "-", "residual_stress": "-", "fatigue_specimen_type": "Standard", "fatigue_specimen_thickness": "-", "fatigue_test_type": "Axial fatigue tests", "fatigue_temp": "-", "fatigue_env": "-", "load_ratio": "-", "frequency": "0.33-0.5", "fatigue_machine": "-", "fatigue_standard": "ASTM E3-95", "fatigue_test_control": "Stress", "stress_concentration": "-", "failure_location": "Base metal"}}, {"id": "WELD2025:563", "name": "316 Stainless Steel (316 SS) | Butt Joint", "material_family": "Welded joint", "points": [[474.0, 7255.0, 0], [449.0, 33217.0, 0], [449.0, 36435.0, 0], [423.0, 105821.0, 0], [424.0, 155652.0, 0], [473.0, 7656.0, 0]], "conditions": {"material": "316 Stainless Steel (316 SS)", "am_type": "TIG (Tungsten Inert Gas)", "load_ratio": "-", "test_type": "Axial fatigue tests", "temperature": "-", "surface_treatment": "-"}, "metadata": {"dataset_id": 563, "title": "Influence of severe plastic deformation on fatigue life applied by ultrasonic peening in welded pipe 316 Stainless Steel joints in corrosive environment", "doi": "10.1016/j.ultras.2018.03.012", "authors": "Fereidooni, B.; Morovvati, M. R.; Sadough-Vanini, S. A.", "publication": "ULTRASONICS", "year_of_publication": 2018, "UT": "WOS:000433884200015", "base_material": "316 Stainless Steel (316 SS)", "base_young_modulus": "-", "base_yield_strength": 248.3, "base_ultimate_strength": 495.6, "base_elongation": 42.7, "weld_material": "316 SS and 347 SS", "weld_young_modulus": "-", "weld_yield_strength": "-", "weld_ultimate_strength": "-", "weld_elongation": "-", "processing": "-", "welding_joint": "Butt Joint", "welding_method": "TIG (Tungsten Inert Gas)", "welding_voltage": "-", "welding_current": "-", "welding_speed": "-", "preheat_temp": "-", "welding_env": "-", "residual_stress": "-", "fatigue_specimen_type": "Standard", "fatigue_specimen_thickness": "-", "fatigue_test_type": "Axial fatigue tests", "fatigue_temp": "-", "fatigue_env": "-", "load_ratio": "-", "frequency": "0.33-0.5", "fatigue_machine": "-", "fatigue_standard": "ASTM E3-95", "fatigue_test_control": "Stress", "stress_concentration": "-", "failure_location": "Base metal"}}, {"id": "WELD2025:564", "name": "316 Stainless Steel (316 SS) | Butt Joint", "material_family": "Welded joint", "points": [[473.0, 11166.0, 0], [474.0, 7090.0, 0], [450.0, 108829.0, 0], [450.0, 166221.0, 0], [425.0, 1255698.0, 0], [426.0, 1523359.0, 0]], "conditions": {"material": "316 Stainless Steel (316 SS)", "am_type": "TIG (Tungsten Inert Gas)", "load_ratio": "-", "test_type": "Axial fatigue tests", "temperature": "-", "surface_treatment": "Ultrasonic Peening (UP) with strikers of 4 mm diameter"}, "metadata": {"dataset_id": 564, "title": "Influence of severe plastic deformation on fatigue life applied by ultrasonic peening in welded pipe 316 Stainless Steel joints in corrosive environment", "doi": "10.1016/j.ultras.2018.03.012", "authors": "Fereidooni, B.; Morovvati, M. R.; Sadough-Vanini, S. A.", "publication": "ULTRASONICS", "year_of_publication": 2018, "UT": "WOS:000433884200015", "base_material": "316 Stainless Steel (316 SS)", "base_young_modulus": "-", "base_yield_strength": 248.3, "base_ultimate_strength": 495.6, "base_elongation": 42.7, "weld_material": "316 SS and 347 SS", "weld_young_modulus": "-", "weld_yield_strength": "-", "weld_ultimate_strength": "-", "weld_elongation": "-", "processing": "Ultrasonic Peening (UP) with strikers of 4 mm diameter", "welding_joint": "Butt Joint", "welding_method": "TIG (Tungsten Inert Gas)", "welding_voltage": "-", "welding_current": "-", "welding_speed": "-", "preheat_temp": "-", "welding_env": "-", "residual_stress": "-", "fatigue_specimen_type": "Standard", "fatigue_specimen_thickness": "-", "fatigue_test_type": "Axial fatigue tests", "fatigue_temp": "-", "fatigue_env": "-", "load_ratio": "-", "frequency": "0.33-0.5", "fatigue_machine": "-", "fatigue_standard": "ASTM E3-95", "fatigue_test_control": "Stress", "stress_concentration": "-", "failure_location": "Base metal"}}, {"id": "WELD2025:565", "name": "316 Stainless Steel (316 SS) | Butt Joint", "material_family": "Welded joint", "points": [[473.0, 9425.0, 0], [473.0, 8203.0, 0], [449.0, 71763.0, 0], [449.0, 150333.0, 0], [425.0, 581061.0, 0], [425.0, 784615.0, 0]], "conditions": {"material": "316 Stainless Steel (316 SS)", "am_type": "TIG (Tungsten Inert Gas)", "load_ratio": "-", "test_type": "Axial fatigue tests", "temperature": "-", "surface_treatment": "Ultrasonic Peening (UP) with strikers of 5 mm diameter"}, "metadata": {"dataset_id": 565, "title": "Influence of severe plastic deformation on fatigue life applied by ultrasonic peening in welded pipe 316 Stainless Steel joints in corrosive environment", "doi": "10.1016/j.ultras.2018.03.012", "authors": "Fereidooni, B.; Morovvati, M. R.; Sadough-Vanini, S. A.", "publication": "ULTRASONICS", "year_of_publication": 2018, "UT": "WOS:000433884200015", "base_material": "316 Stainless Steel (316 SS)", "base_young_modulus": "-", "base_yield_strength": 248.3, "base_ultimate_strength": 495.6, "base_elongation": 42.7, "weld_material": "316 SS and 347 SS", "weld_young_modulus": "-", "weld_yield_strength": "-", "weld_ultimate_strength": "-", "weld_elongation": "-", "processing": "Ultrasonic Peening (UP) with strikers of 5 mm diameter", "welding_joint": "Butt Joint", "welding_method": "TIG (Tungsten Inert Gas)", "welding_voltage": "-", "welding_current": "-", "welding_speed": "-", "preheat_temp": "-", "welding_env": "-", "residual_stress": "-", "fatigue_specimen_type": "Standard", "fatigue_specimen_thickness": "-", "fatigue_test_type": "Axial fatigue tests", "fatigue_temp": "-", "fatigue_env": "-", "load_ratio": "-", "frequency": "0.33-0.5", "fatigue_machine": "-", "fatigue_standard": "ASTM E3-95", "fatigue_test_control": "Stress", "stress_concentration": "-", "failure_location": "Base metal"}}, {"id": "WELD2025:566", "name": "316 Stainless Steel (316 SS) | Butt Joint", "material_family": "Welded joint", "points": [[473.0, 2196.0, 0], [473.0, 2296.0, 0], [447.0, 4901.0, 0], [447.0, 5502.0, 0], [421.0, 8742.0, 0], [422.0, 9315.0, 0]], "conditions": {"material": "316 Stainless Steel (316 SS)", "am_type": "TIG (Tungsten Inert Gas)", "load_ratio": "-", "test_type": "Axial fatigue tests", "temperature": "60", "surface_treatment": "-"}, "metadata": {"dataset_id": 566, "title": "Influence of severe plastic deformation on fatigue life applied by ultrasonic peening in welded pipe 316 Stainless Steel joints in corrosive environment", "doi": "10.1016/j.ultras.2018.03.012", "authors": "Fereidooni, B.; Morovvati, M. R.; Sadough-Vanini, S. A.", "publication": "ULTRASONICS", "year_of_publication": 2018, "UT": "WOS:000433884200015", "base_material": "316 Stainless Steel (316 SS)", "base_young_modulus": "-", "base_yield_strength": 248.3, "base_ultimate_strength": 495.6, "base_elongation": 42.7, "weld_material": "316 SS and 347 SS", "weld_young_modulus": "-", "weld_yield_strength": "-", "weld_ultimate_strength": "-", "weld_elongation": "-", "processing": "-", "welding_joint": "Butt Joint", "welding_method": "TIG (Tungsten Inert Gas)", "welding_voltage": "-", "welding_current": "-", "welding_speed": "-", "preheat_temp": "-", "welding_env": "-", "residual_stress": "-", "fatigue_specimen_type": "Standard", "fatigue_specimen_thickness": "-", "fatigue_test_type": "Axial fatigue tests", "fatigue_temp": 60, "fatigue_env": "Aqueous solution of pH 3.5 at 60°C (3.5 wt% NaCl + 3.5 × 10⁻⁴ M Na₂S₂O₃ + 5 × 10⁻⁵ M Na₂S)", "load_ratio": "-", "frequency": "0.33-0.5", "fatigue_machine": "-", "fatigue_standard": "ASTM E3-95", "fatigue_test_control": "Stress", "stress_concentration": "-", "failure_location": "Base metal"}}, {"id": "WELD2025:567", "name": "316 Stainless Steel (316 SS) | Butt Joint", "material_family": "Welded joint", "points": [[473.0, 3238.0, 0], [473.0, 3515.0, 0], [447.0, 7362.0, 0], [447.0, 9075.0, 0], [421.0,
