Repository: yunyunfanfan/S-PA-CBB

# S-PA-CBB

Official research code, processed curve records, evaluation outputs, and manuscript source for:

> **From Physics to Selective Generation: Conditional Brownian Bridges for Sparse S–N Curve Reconstruction and Fatigue Decision-Making**

S-PA-CBB reconstructs a complete probabilistic stress–life (S–N) curve from only two to four observed fatigue tests. The method first fits an interpretable Basquin state, diagnoses whether that state is sufficient, and applies a ControlNet-style conditional Brownian-bridge residual only to curves that benefit from correction.

File: external_data/weld2025_disjoint_curves.json (part 24 of 223)
13482.0, 0], [422.0, 15364.0, 0]], "conditions": {"material": "316 Stainless Steel (316 SS)", "am_type": "TIG (Tungsten Inert Gas)", "load_ratio": "-", "test_type": "Axial fatigue tests", "temperature": "60", "surface_treatment": "Ultrasonic Peening (UP) with strikers of 4 mm diameter"}, "metadata": {"dataset_id": 567, "title": "Influence of severe plastic deformation on fatigue life applied by ultrasonic peening in welded pipe 316 Stainless Steel joints in corrosive environment", "doi": "10.1016/j.ultras.2018.03.012", "authors": "Fereidooni, B.; Morovvati, M. R.; Sadough-Vanini, S. A.", "publication": "ULTRASONICS", "year_of_publication": 2018, "UT": "WOS:000433884200015", "base_material": "316 Stainless Steel (316 SS)", "base_young_modulus": "-", "base_yield_strength": 248.3, "base_ultimate_strength": 495.6, "base_elongation": 42.7, "weld_material": "316 SS and 347 SS", "weld_young_modulus": "-", "weld_yield_strength": "-", "weld_ultimate_strength": "-", "weld_elongation": "-", "processing": "Ultrasonic Peening (UP) with strikers of 4 mm diameter", "welding_joint": "Butt Joint", "welding_method": "TIG (Tungsten Inert Gas)", "welding_voltage": "-", "welding_current": "-", "welding_speed": "-", "preheat_temp": "-", "welding_env": "-", "residual_stress": "-", "fatigue_specimen_type": "Standard", "fatigue_specimen_thickness": "-", "fatigue_test_type": "Axial fatigue tests", "fatigue_temp": 60, "fatigue_env": "Aqueous solution of pH 3.5 at 60°C (3.5 wt% NaCl + 3.5 × 10⁻⁴ M Na₂S₂O₃ + 5 × 10⁻⁵ M Na₂S)", "load_ratio": "-", "frequency": "0.33-0.5", "fatigue_machine": "-", "fatigue_standard": "ASTM E3-95", "fatigue_test_control": "Stress", "stress_concentration": "-", "failure_location": "Base metal"}}, {"id": "WELD2025:568", "name": "316 Stainless Steel (316 SS) | Butt Joint", "material_family": "Welded joint", "points": [[472.0, 2949.0, 0], [472.0, 3142.0, 0], [447.0, 6154.0, 0], [446.0, 7501.0, 0], [421.0, 10979.0, 0], [421.0, 12795.0, 0]], "conditions": {"material": "316 Stainless Steel (316 SS)", "am_type": "TIG (Tungsten Inert Gas)", "load_ratio": "-", "test_type": "Axial fatigue tests", "temperature": "60", "surface_treatment": "Ultrasonic Peening (UP) with strikers of 4 mm diameter"}, "metadata": {"dataset_id": 568, "title": "Influence of severe plastic deformation on fatigue life applied by ultrasonic peening in welded pipe 316 Stainless Steel joints in corrosive environment", "doi": "10.1016/j.ultras.2018.03.012", "authors": "Fereidooni, B.; Morovvati, M. R.; Sadough-Vanini, S. A.", "publication": "ULTRASONICS", "year_of_publication": 2018, "UT": "WOS:000433884200015", "base_material": "316 Stainless Steel (316 SS)", "base_young_modulus": "-", "base_yield_strength": 248.3, "base_ultimate_strength": 495.6, "base_elongation": 42.7, "weld_material": "316 SS and 347 SS", "weld_young_modulus": "-", "weld_yield_strength": "-", "weld_ultimate_strength": "-", "weld_elongation": "-", "processing": "Ultrasonic Peening (UP) with strikers of 4 mm diameter", "welding_joint": "Butt Joint", "welding_method": "TIG (Tungsten Inert Gas)", "welding_voltage": "-", "welding_current": "-", "welding_speed": "-", "preheat_temp": "-", "welding_env": "-", "residual_stress": "-", "fatigue_specimen_type": "Standard", "fatigue_specimen_thickness": "-", "fatigue_test_type": "Axial fatigue tests", "fatigue_temp": 60, "fatigue_env": "Aqueous solution of pH 3.5 at 60°C (3.5 wt% NaCl + 3.5 × 10⁻⁴ M Na₂S₂O₃ + 5 × 10⁻⁵ M Na₂S)", "load_ratio": "-", "frequency": "0.33-0.5", "fatigue_machine": "-", "fatigue_standard": "ASTM E3-95", "fatigue_test_control": "Stress", "stress_concentration": "-", "failure_location": "Base metal"}}, {"id": "WELD2025:569", "name": "316 Stainless Steel (316 SS) | Butt Joint", "material_family": "Welded joint", "points": [[471.0, 2081.0, 0], [472.0, 2215.0, 0], [447.0, 3575.0, 0], [446.0, 4640.0, 0], [421.0, 7097.0, 0], [421.0, 7683.0, 0]], "conditions": {"material": "316 Stainless Steel (316 SS)", "am_type": "TIG (Tungsten Inert Gas)", "load_ratio": "-", "test_type": "Axial fatigue tests", "temperature": "60", "surface_treatment": "-"}, "metadata": {"dataset_id": 569, "title": "Influence of severe plastic deformation on fatigue life applied by ultrasonic peening in welded pipe 316 Stainless Steel joints in corrosive environment", "doi": "10.1016/j.ultras.2018.03.012", "authors": "Fereidooni, B.; Morovvati, M. R.; Sadough-Vanini, S. A.", "publication": "ULTRASONICS", "year_of_publication": 2018, "UT": "WOS:000433884200015", "base_material": "316 Stainless Steel (316 SS)", "base_young_modulus": "-", "base_yield_strength": 248.3, "base_ultimate_strength": 495.6, "base_elongation": 42.7, "weld_material": "316 SS and 347 SS", "weld_young_modulus": "-", "weld_yield_strength": "-", "weld_ultimate_strength": "-", "weld_elongation": "-", "processing": "-", "welding_joint": "Butt Joint", "welding_method": "TIG (Tungsten Inert Gas)", "welding_voltage": "-", "welding_current": "-", "welding_speed": "-", "preheat_temp": "-", "welding_env": "-", "residual_stress": "-", "fatigue_specimen_type": "Standard", "fatigue_specimen_thickness": "-", "fatigue_test_type": "Axial fatigue tests", "fatigue_temp": 60, "fatigue_env": "Aqueous solution of pH 3.5 at 60°C (3.5 wt% NaCl + 3.5 × 10⁻⁴ M Na₂S₂O₃ + 5 × 10⁻⁵ M Na₂S)", "load_ratio": "-", "frequency": "0.33-0.5", "fatigue_machine": "-", "fatigue_standard": "ASTM E3-95", "fatigue_test_control": "Stress", "stress_concentration": "-", "failure_location": "Base metal"}}, {"id": "WELD2025:570", "name": "316 Stainless Steel (316 SS) | Butt Joint", "material_family": "Welded joint", "points": [[471.0, 2747.0, 0], [471.0, 3085.0, 0], [446.0, 5642.0, 0], [446.0, 6938.0, 0], [421.0, 8630.0, 0], [421.0, 9290.0, 0]], "conditions": {"material": "316 Stainless Steel (316 SS)", "am_type": "TIG (Tungsten Inert Gas)", "load_ratio": "-", "test_type": "Axial fatigue tests", "temperature": "60", "surface_treatment": "Ultrasonic Peening (UP) with strikers of 4 mm diameter"}, "metadata": {"dataset_id": 570, "title": "Influence of severe plastic deformation on fatigue life applied by ultrasonic peening in welded pipe 316 Stainless Steel joints in corrosive environment", "doi": "10.1016/j.ultras.2018.03.012", "authors": "Fereidooni, B.; Morovvati, M. R.; Sadough-Vanini, S. A.", "publication": "ULTRASONICS", "year_of_publication": 2018, "UT": "WOS:000433884200015", "base_material": "316 Stainless Steel (316 SS)", "base_young_modulus": "-", "base_yield_strength": 248.3, "base_ultimate_strength": 495.6, "base_elongation": 42.7, "weld_material": "316 SS and 347 SS", "weld_young_modulus": "-", "weld_yield_strength": "-", "weld_ultimate_strength": "-", "weld_elongation": "-", "processing": "Ultrasonic Peening (UP) with strikers of 4 mm diameter", "welding_joint": "Butt Joint", "welding_method": "TIG (Tungsten Inert Gas)", "welding_voltage": "-", "welding_current": "-", "welding_speed": "-", "preheat_temp": "-", "welding_env": "-", "residual_stress": "-", "fatigue_specimen_type": "Standard", "fatigue_specimen_thickness": "-", "fatigue_test_type": "Axial fatigue tests", "fatigue_temp": 60, "fatigue_env": "Aqueous solution of pH 3.5 at 60°C (3.5 wt% NaCl + 3.5 × 10⁻⁴ M Na₂S₂O₃ + 5 × 10⁻⁵ M Na₂S)", "load_ratio": "-", "frequency": "0.33-0.5", "fatigue_machine": "-", "fatigue_standard": "ASTM E3-95", "fatigue_test_control": "Stress", "stress_concentration": "-", "failure_location": "Base metal"}}, {"id": "WELD2025:571", "name": "316 Stainless Steel (316 SS) | Butt Joint", "material_family": "Welded joint", "points": [[471.0, 2439.0, 0], [471.0, 2559.0, 0], [446.0, 5771.0, 0], [446.0, 6265.0, 0], [420.0, 7749.0, 0], [421.0, 9030.0, 0]], "conditions": {"material": "316 Stainless Steel (316 SS)", "am_type": "TIG (Tungsten Inert Gas)", "load_ratio": "-", "test_type": "Axial fatigue tests", "temperature": "60", "surface_treatment": "Ultrasonic Peening (UP) with strikers of 5 mm diameter"}, "metadata": {"dataset_id": 571, "title": "Influence of severe plastic deformation on fatigue life applied by ultrasonic peening in welded pipe 316 Stainless Steel joints in corrosive environment", "doi": "10.1016/j.ultras.2018.03.012", "authors": "Fereidooni, B.; Morovvati, M. R.; Sadough-Vanini, S. A.", "publication": "ULTRASONICS", "year_of_publication": 2018, "UT": "WOS:000433884200015", "base_material": "316 Stainless Steel (316 SS)", "base_young_modulus": "-", "base_yield_strength": 248.3, "base_ultimate_strength": 495.6, "base_elongation": 42.7, "weld_material": "316 SS and 347 SS", "weld_young_modulus": "-", "weld_yield_strength": "-", "weld_ultimate_strength": "-", "weld_elongation": "-", "processing": "Ultrasonic Peening (UP) with strikers of 5 mm diameter", "welding_joint": "Butt Joint", "welding_method": "TIG (Tungsten Inert Gas)", "welding_voltage": "-", "welding_current": "-", "welding_speed": "-", "preheat_temp": "-", "welding_env": "-", "residual_stress": "-", "fatigue_specimen_type": "Standard", "fatigue_specimen_thickness": "-", "fatigue_test_type": "Axial fatigue tests", "fatigue_temp": 60, "fatigue_env": "Aqueous solution of pH 3.5 at 60°C (3.5 wt% NaCl + 3.5 × 10⁻⁴ M Na₂S₂O₃ + 5 × 10⁻⁵ M Na₂S)", "load_ratio": "-", "frequency": "0.33-0.5", "fatigue_machine": "-", "fatigue_standard": "ASTM E3-95", "fatigue_test_control": "Stress", "stress_concentration": "-", "failure_location": "Base metal"}}, {"id": "WELD2025:576", "name": "Low-carbon steel EN2B | Butt Joint", "material_family": "Welded joint", "points": [[421.0, 18300.0, 0], [396.0, 47000.0, 0], [371.0, 86500.0, 0], [322.0, 102000.0, 0], [266.0, 355000.0, 0], [210.0, 862000.0, 0], [198.0, 862000.0, 0], [186.0, 1240000.0, 0], [167.0, 2090000.0, 0], [153.0, 5840000.0, 0]], "conditions": {"material": "Low-carbon steel EN2B", "am_type": "Manual Metal Arc Welding", "load_ratio": "0.1", "test_type": "Four-point bending", "temperature": "-", "surface_treatment": "Stress-relieved at 600°C"}, "metadata": {"dataset_id": 576, "title": "Some new methods for predicting fatigue in welded joints", "doi": "10.1016/S0142-1123(01)00174-8", "authors": "Taylor, D; Barrett, N; Lucano, G", "publication": "INTERNATIONAL JOURNAL OF FATIGUE", "year_of_publication": 2002, "UT": "WOS:000174632700002", "base_material": "Low-carbon steel EN2B", "base_young_modulus": "-", "base_yield_strength": 309, "base_ultimate_strength": "-", "base_elongation": "-", "weld_material": "-", "weld_young_modulus": "-", "weld_yield_strength": "-", "weld_ultimate_strength": "-", "weld_elongation": "-", "processing": "Stress-relieved at 600°C", "welding_joint": "Butt Joint", "welding_method": "Manual Metal Arc Welding", "welding_voltage": "-", "welding_current": "-", "welding_speed": "-", "preheat_temp": "-", "welding_env": "-", "residual_stress": "-", "fatigue_specimen_type": "Unground", "fatigue_specimen_thickness": "-", "fatigue_test_type": "Four-point bending", "fatigue_temp": "-", "fatigue_env": "-", "load_ratio": 0.1, "frequency": 50, "fatigue_machine": "-", "fatigue_standard": "-", "fatigue_test_control": "-", "stress_concentration": "-", "failure_location": "Edge of weld caps"}}, {"id": "WELD2025:577", "name": "Low-carbon steel EN2B | Butt Joint", "material_family": "Welded joint", "points": [[421.0, 47000.0, 0], [393.0, 81900.0, 0], [368.0, 111000.0, 0], [322.0, 164000.0, 0], [266.0, 456000.0, 0], [293.0, 210000.0, 0], [214.0, 964000.0, 0], [185.0, 3000000.0, 0], [159.0, 3750000.0, 0], [159.0, 4550000.0, 0]], "conditions": {"material": "Low-carbon steel EN2B", "am_type": "Manual Metal Arc Welding", "load_ratio": "0.1", "test_type": "Four-point bending", "temperature": "-", "surface_treatment": "Stress-relieved at 600°C"}, "metadata": {"dataset_id": 577, "title": "Some new methods for predicting fatigue in welded joints", "doi": "10.1016/S0142-1123(01)00174-8", "authors": "Taylor, D; Barrett, N; Lucano, G", "publication": "INTERNATIONAL JOURNAL OF FATIGUE", "year_of_publication": 2002, "UT": "WOS:000174632700002", "base_material": "Low-carbon steel EN2B", "base_young_modulus": "-", "base_yield_strength": 309, "base_ultimate_strength": "-", "base_elongation": "-", "weld_material": "-", "weld_young_modulus": "-", "weld_yield_strength": "-", "weld_ultimate_strength": "-", "weld_elongation": "-", "processing": "Stress-relieved at 600°C", "welding_joint": "Butt Joint", "welding_method": "Manual Metal Arc Welding", "welding_voltage": "-", "welding_current": "-", "welding_speed": "-", "preheat_temp": "-", "welding_env": "-", "residual_stress": "-", "fatigue_specimen_type": "Ground", "fatigue_specimen_thickness": "-", "fatigue_test_type": "Four-point bending", "fatigue_temp": "-", "fatigue_env": "-", "load_ratio": 0.1, "frequency": 50, "fatigue_machine": "-", "fatigue_standard": "-", "fatigue_test_control": "-", "stress_concentration": "-", "failure_location": "Weld/HAZ boundaries"}}, {"id": "WELD2025:578", "name": "Low-carbon steel EN2B | Butt Joint", "material_family": "Welded joint", "points": [[315.0, 9140.0, 0], [286.0, 8880.0, 0], [262.0, 15900.0, 0], [236.0, 22200.0, 0], [208.0, 25400.0, 0], [184.0, 63500.0, 0], [158.0, 107000.0, 0], [91.0, 959000.0, 0], [88.0, 1260000.0, 0], [79.0, 2530000.0, 0]], "conditions": {"material": "Low-carbon steel EN2B", "am_type": "Manual Metal Arc Welding", "load_ratio": "0.1", "test_type": "Four-point bending", "temperature": "-", "surface_treatment": "Stress-relieved at 600°C"}, "metadata": {"dataset_id": 578, "title": "Some new methods for predicting fatigue in welded joints", "doi": "10.1016/S0142-1123(01)00174-8", "authors": "Taylor, D; Barrett, N; Lucano, G", "publication": "INTERNATIONAL JOURNAL OF FATIGUE", "year_of_publication": 2002, "UT": "WOS:000174632700002", "base_material": "Low-carbon steel EN2B", "base_young_modulus": "-", "base_yield_strength": 309, "base_ultimate_strength": "-", "base_elongation": "-", "weld_material": "-", "weld_young_modulus": "-", "weld_yield_strength": "-", "weld_ultimate_strength": "-", "weld_elongation": "-", "processing": "Stress-relieved at 600°C", "welding_joint": "Butt Joint", "welding_method": "Manual Metal Arc Welding", "welding_voltage": "-", "welding_current": "-", "welding_speed": "-", "preheat_temp": "-", "welding_env": "-", "residual_stress": "-", "fatigue_specimen_type": "Notched", "fatigue_specimen_thickness": "-", "fatigue_test_type": "Four-point bending", "fatigue_temp": "-", "fatigue_env": "-", "load_ratio": 0.1, "frequency": 50, "fatigue_machine": "-", "fatigue_standard": "-", "fatigue_test_control": "-", "stress_concentration": "-", "failure_location": "-"}}, {"id": "WELD2025:580", "name": "Micro-alloyed structural steels (350 steel) | -", "material_family": "Welded joint", "points": [[244.0, 197000.0, 0], [247.0, 185000.0, 0], [200.0, 902000.0, 0], [173.0, 922000.0, 0], [283.0, 506000.0, 0], [122.0, 2170000.0, 0], [122.0, 4220000.0, 0], [271.0, 883000.0, 1], [191.0, 2040000.0, 1]], "conditions": {"material": "Micro-alloyed structural steels (350 steel)", "am_type": "TIG (Tungsten Inert Gas welding)", "load_ratio": "0–0.77, −1", "test_type": "Constant-amplitude", "temperature": "-", "surface_treatment": "-"}, "metadata": {"dataset_id": 580, "title": "Design fatigue strength of TIG-dressed welded joints in high-strength steels subjected to spectrum loading", "doi": "10.1016/S0142-1123(98)00031-0", "authors": "Dahle, T", "publication": "INTERNATIONAL JOURNAL OF FATIGUE", "year_of_publication": 1998, "UT": "WOS:000075842600008", "base_material": "Micro-alloyed structural steels (350 steel)", "base_young_modulus": "-", "base_yield_strength": 398, "base_ultimate_strength": 503, "base_elongation": "-", "weld_material": "-", "weld_young_modulus": "-", "weld_yield_strength": "-", "weld_ultimate_strength": "-", "weld_elongation": "-", "processing": "-", "welding_joint": "-", "welding_method": "TIG (Tungsten Inert Gas welding)", "welding_voltage": "-", "welding_current": "-", "welding_speed": "-", "preheat_temp": "-", "welding_env": "-", "residual_stress": "-", "fatigue_specimen_type": "Standard", "fatigue_specimen_thickness": "-", "fatigue_test_type": "Constant-amplitude", "fatigue_temp": "-", "fatigue_env": "-", "load_ratio": "0–0.77, −1", "frequency": "-", "fatigue_machine": "-", "fatigue_standard": "-", "fatigue_test_control": "Stress", "stress_concentration": "-", "failure_location": "-"}}, {"id": "WELD2025:581", "name": "Micro-alloyed structural steels (350 steel) | -", "material_family": "Welded joint", "points": [[169.0, 337000.0, 0], [171.0, 399000.0, 0], [171.0, 445000.0, 0], [83.0, 3790000.0, 0], [83.0, 5120000.0, 0], [116.0, 10400000.0, 0], [116.0, 12900000.0, 0], [101.0, 19400000.0, 0], [102.0, 22500000.0, 0], [60.0, 12600000.0, 0], [47.0, 16000000.0, 0], [46.0, 16700000.0, 0], [84.0, 50800000.0, 0], [58.0, 188000000.0, 0], [94.0, 98700000.0, 1], [84.0, 101000000.0, 1], [50.0, 73100000.0, 1], [51.0, 248000000.0, 1], [30.0, 192000000.0, 1]], "conditions": {"material": "Micro-alloyed structural steels (350 steel)", "am_type": "TIG (Tungsten Inert Gas welding)", "load_ratio": "0–0.77, −1", "test_type": "variable-amplitude", "temperature": "-", "surface_treatment": "-"}, "metadata": {"dataset_id": 581, "title": "Design fatigue strength of TIG-dressed welded joints in high-strength steels subjected to spectrum loading", "doi": "10.1016/S0142-1123(98)00031-0", "authors": "Dahle, T", "publication": "INTERNATIONAL JOURNAL OF FATIGUE", "year_of_publication": 1998, "UT": "WOS:000075842600008", "base_material": "Micro-alloyed structural steels (350 steel)", "base_young_modulus": "-", "base_yield_strength": 398, "base_ultimate_strength": 503, "base_elongation": "-", "weld_material": "-", "weld_young_modulus": "-", "weld_yield_strength": "-", "weld_ultimate_strength": "-", "weld_elongation": "-", "processing": "-", "welding_joint": "-", "welding_method": "TIG (Tungsten Inert Gas welding)", "welding_voltage": "-", "welding_current": "-", "welding_speed": "-", "preheat_temp": "-", "welding_env": "-", "residual_stress": "-", "fatigue_specimen_type": "Standard", "fatigue_specimen_thickness": "-", "fatigue_test_type": "variable-amplitude", "fatigue_temp": "-", "fatigue_env": "-", "load_ratio": "0–0.77, −1", "frequency": "-", "fatigue_machine": "-", "fatigue_standard": "-", "fatigue_test_control": "Stress", "stress_concentration": "-", "failure_location": "-"}}, {"id": "WELD2025:582", "name": "Micro-alloyed structural steels (590 steel) | -", "material_family": "Welded joint", "points": [[352.0, 56600.0, 0], [347.0, 195000.0, 0], [255.0, 228000.0, 0], [242.0, 266000.0, 0], [249.0, 295000.0, 0], [192.0, 782000.0, 0], [177.0, 838000.0, 0], [179.0, 795000.0, 0], [124.0, 4690000.0, 0], [236.0, 825000.0, 1], [238.0, 1210000.0, 1], [219.0, 2040000.0, 1], [190.0, 2040000.0, 1], [174.0, 4020000.0, 1], [148.0, 4010000.0, 1]], "conditions": {"material": "Micro-alloyed structural steels (590 steel)", "am_type": "TIG (Tungsten Inert Gas welding)", "load_ratio": "0–0.77, −1", "test_type": "Constant-amplitude", "temperature": "-", "surface_treatment": "-"}, "metadata": {"dataset_id": 582, "title": "Design fatigue strength of TIG-dressed welded joints in high-strength steels subjected to spectrum loading", "doi": "10.1016/S0142-1123(98)00031-0", "authors": "Dahle, T", "publication": "INTERNATIONAL JOURNAL OF FATIGUE", "year_of_publication": 1998, "UT": "WOS:000075842600008", "base_material": "Micro-alloyed structural steels (590 steel)", "base_young_modulus": "-", "base_yield_strength": 615, "base_ultimate_strength": 747, "base_elongation": "-", "weld_material": "-", "weld_young_modulus": "-", "weld_yield_strength": "-", "weld_ultimate_strength": "-", "weld_elongation": "-", "processing": "-", "welding_joint": "-", "welding_method": "TIG (Tungsten Inert Gas welding)", "welding_voltage": "-", "welding_current": "-", "welding_speed": "-", "preheat_temp": "-", "welding_env": "-", "residual_stress": "-", "fatigue_specimen_type": "Standard", "fatigue_specimen_thickness": "-", "fatigue_test_type": "Constant-amplitude", "fatigue_temp": "-", "fatigue_env": "-", "load_ratio": "0–0.77, −1", "frequency": "-", "fatigue_machine": "-", "fatigue_standard": "-", "fatigue_test_control": "Stress", "stress_concentration": "-", "failure_location": "-"}}, {"id": "WELD2025:583", "name": "Micro-alloyed structural steels (590 steel) | -", "material_family": "Welded joint", "points": [[126.0, 1860000.0, 0], [127.0, 2070000.0, 0], [105.0, 2870000.0, 0], [88.0, 1730000.0, 0], [106.0, 5480000.0, 0], [89.0, 12400000.0, 0], [63.0, 9690000.0, 0], [63.0, 11100000.0, 0], [31.0, 118000000.0, 1]], "conditions": {"material": "Micro-alloyed structural steels (590 steel)", "am_type": "TIG (Tungsten Inert Gas welding)", "load_ratio": "0–0.77, −1", "test_type": "variable-amplitude", "temperature": "-", "surface_treatment": "-"}, "metadata": {"dataset_id": 583, "title": "Design fatigue strength of TIG-dressed welded joints in high-strength steels subjected to spectrum loading", "doi": "10.1016/S0142-1123(98)00031-0", "authors": "Dahle, T", "publication": "INTERNATIONAL JOURNAL OF FATIGUE", "year_of_publication": 1998, "UT": "WOS:000075842600008", "base_material": "Micro-alloyed structural steels (590 steel)", "base_young_modulus": "-", "base_yield_strength": 615, "base_ultimate_strength": 747, "base_elongation": "-", "weld_material": "-", "weld_young_modulus": "-", "weld_yield_strength": "-", "weld_ultimate_strength": "-", "weld_elongation": "-", "processing": "-", "welding_joint": "-", "welding_method": "TIG (Tungsten Inert Gas welding)", "welding_voltage": "-", "welding_current": "-", "welding_speed": "-", "preheat_temp": "-", "welding_env": "-", "residual_stress": "-", "fatigue_specimen_type": "Standard", "fatigue_specimen_thickness": "-", "fatigue_test_type": "variable-amplitude", "fatigue_temp": "-", "fatigue_env": "-", "load_ratio": "0–0.77, −1", "frequency": "-", "fatigue_machine": "-", "fatigue_standard": "-", "fatigue_test_control": "Stress", "stress_concentration": "-", "failure_location": "-"}}, {"id": "WELD2025:584", "name": "quenched and tempered low-alloyed steels (700 steel) | -", "material_family": "Welded joint", "points": [[349.0, 55500.0, 0], [346.0, 192000.0, 0], [249.0, 214000.0, 0], [246.0, 247000.0, 0], [249.0, 280000.0, 0], [249.0, 301000.0, 0], [197.0, 741000.0, 0], [177.0, 811000.0, 0], [177.0, 826000.0, 0], [125.0, 4570000.0, 0], [244.0, 768000.0, 1], [239.0, 1180000.0, 1], [220.0, 1960000.0, 1], [191.0, 1990000.0, 1], [176.0, 3950000.0, 1], [150.0, 3950000.0, 1]], "conditions": {"material": "quenched and tempered low-alloyed steels (700 steel)", "am_type": "TIG (Tungsten Inert Gas welding)", "load_ratio": "0–0.77, −1", "test_type": "Constant-amplitude", "temperature": "-", "surface_treatment": "-"}, "metadata": {"dataset_id": 584, "title": "Design fatigue strength of TIG-dressed welded joints in high-strength steels subjected to spectrum loading", "doi": "10.1016/S0142-1123(98)00031-0", "authors": "Dahle, T", "publication": "INTERNATIONAL JOURNAL OF FATIGUE", "year_of_publication": 1998, "UT": "WOS:000075842600008", "base_material": "quenched and tempered low-alloyed steels (700 steel)", "base_young_modulus": "-", "base_yield_strength": 780, "base_ultimate_strength": 850, "base_elongation": "-", "weld_material": "-", "weld_young_modulus": "-", "weld_yield_strength": "-", "weld_ultimate_strength": "-", "weld_elongation": "-", "processing": "-", "welding_joint": "-", "welding_method": "TIG (Tungsten Inert Gas welding)", "welding_voltage": "-", "welding_current": "-", "welding_speed": "-", "preheat_temp": "-", "welding_env": "-", "residual_stress": "-", "fatigue_specimen_type": "Standard", "fatigue_specimen_thickness": "-", "fatigue_test_type": "Constant-amplitude", "fatigue_temp": "-", "fatigue_env": "-", "load_ratio": "0–0.77, −1", "frequency": "-", "fatigue_machine": "-", "fatigue_standard": "-", "fatigue_test_control": "Stress", "stress_concentration": "-", "failure_location": "-"}}, {"id": "WELD2025:585", "name": "quenched and tempered low-alloyed steels (700 steel) | -", "material_family": "Welded joint", "points": [[126.0, 1790000.0, 0], [126.0, 2030000.0, 0], [91.0, 1730000.0, 0], [107.0, 2810000.0, 0], [108.0, 5370000.0, 0], [90.0, 12100000.0, 0], [64.0, 9580000.0, 0], [64.0, 11100000.0, 0], [32.0, 115000000.0, 1]], "conditions": {"material": "quenched and tempered low-alloyed steels (700 steel)", "am_type": "TIG (Tungsten Inert Gas welding)", "load_ratio": "0–0.77, −1", "test_type": "variable-amplitude", "temperature": "-", "surface_treatment": "-"}, "metadata": {"dataset_id": 585, "title": "Design fatigue strength of TIG-dressed welded joints in high-strength steels subjected to spectrum loading", "doi": "10.1016/S0142-1123(98)00031-0", "authors": "Dahle, T", "publication": "INTERNATIONAL JOURNAL OF FATIGUE", "year_of_publication": 1998, "UT": "WOS:000075842600008", "base_material": "quenched and tempered low-alloyed steels (700 steel)", "base_young_modulus": "-", "base_yield_strength": 780, "base_ultimate_strength": 850, "base_elongation": "-", "weld_material": "-", "weld_young_modulus": "-", "weld_yield_strength": "-", "weld_ultimate_strength": "-", "weld_elongation": "-", "processing": "-", "welding_joint": "-", "welding_method": "TIG (Tungsten Inert Gas welding)", "welding_voltage": "-", "welding_current": "-", "welding_speed": "-", "preheat_temp": "-", "welding_env": "-", "residual_stress": "-", "fatigue_specimen_type": "Standard", "fatigue_specimen_thickness": "-", "fatigue_test_type": "variable-amplitude", "fatigue_temp": "-", "fatigue_env": "-", "load_ratio": "0–0.77, −1", "frequency": "-", "fatigue_machine": "-", "fatigue_standard": "-", "fatigue_test_control": "Stress", "stress_concentration": "-", "failure_location": "-"}}, {"id": "WELD2025:586", "name": "quenched and tempered low-alloyed steels (900 steel) | -", "material_family": "Welded joint", "points": [[365.0, 151000.0, 0], [356.0, 146000.0, 0], [332.0, 272000.0, 0], [340.0, 141000.0, 0], [263.0, 291000.0, 0], [269.0, 442000.0, 0], [245.0, 583000.0, 0], [203.0, 743000.0, 0], [177.0, 1440000.0, 0], [165.0, 1830000.0, 0]], "conditions": {"material": "quenched and tempered low-alloyed steels (900 steel)", "am_type": "TIG (Tungsten Inert Gas welding)", "load_ratio": "0–0.77, −1", "test_type": "Constant-amplitude", "temperature": "-", "surface_treatment": "-"}, "metadata": {"dataset_id": 586, "title": "Design fatigue strength of TIG-dressed welded joints in high-strength steels subjected to spectrum loading", "doi": "10.1016/S0142-1123(98)00031-0", "authors": "Dahle, T", "publication": "INTERNATIONAL JOURNAL OF FATIGUE", "year_of_publication": 1998, "UT": "WOS:000075842600008", "base_material": "quenched and tempered low-alloyed steels (900 steel)", "base_young_modulus": "-", "base_yield_strength": 900, "base_ultimate_strength": 1010, "base_elongation": "-", "weld_material": "-", "weld_young_modulus": "-", "weld_yield_strength": "-", "weld_ultimate_strength": "-", "weld_elongation": "-", "processing": "-", "welding_joint": "-", "welding_method": "TIG (Tungsten Inert Gas welding)", "welding_voltage": "-", "welding_current": "-", "welding_speed": "-", "preheat_temp": "-", "welding_env": "-", "residual_stress": "-", "fatigue_specimen_type": "Standard", "fatigue_specimen_thickness": "-", "fatigue_test_type": "Constant-amplitude", "fatigue_temp": "-", "fatigue_env": "-", "load_ratio": "0–0.77, −1", "frequency": "-", "fatigue_machine": "-", "fatigue_standard": "-", "fatigue_test_control": "Stress", "stress_concentration": "-", "failure_location": "-"}}, {"id": "WELD2025:587", "name": "quenched and tempered low-alloyed steels (900 steel) | -", "material_family": "Welded joint", "points": [[143.0, 1090000.0, 0], [177.0, 1650000.0, 0], [101.0, 4990000.0, 0], [106.0, 7070000.0, 0], [101.0, 7320000.0, 0], [71.0, 11900000.0, 0], [80.0, 29300000.0, 0]], "conditions": {"material": "quenched and tempered low-alloyed steels (900 steel)", "am_type": "TIG (Tungsten Inert Gas welding)", "load_ratio": "0–0.77, −1", "test_type": "variable-amplitude", "temperature": "-", "surface_treatment": "-"}, "metadata": {"dataset_id": 587, "title": "Design fatigue strength of TIG-dressed welded joints in high-strength steels subjected to spectrum loading", "doi": "10.1016/S0142-1123(98)00031-0", "authors": "Dahle, T", "publication": "INTERNATIONAL JOURNAL OF FATIGUE", "year_of_publication": 1998, "UT": "WOS:000075842600008", "base_material": "quenched and tempered low-alloyed steels (900 steel)", "base_young_modulus": "-", "base_yield_strength": 900, "base_ultimate_strength": 1010, "base_elongation": "-", "weld_material": "-", "weld_young_modulus": "-", "weld_yield_strength": "-", "weld_ultimate_strength": "-", "weld_elongation": "-", "processing": "-", "welding_joint": "-", "welding_method": "TIG (Tungsten Inert Gas welding)", "welding_voltage": "-", "welding_current": "-", "welding_speed": "-", "preheat_temp": "-", "welding_env": "-", "residual_stress": "-", "fatigue_specimen_type": "Standard", "fatigue_specimen_thickness": "-", "fatigue_test_type": "variable-amplitude", "fatigue_temp": "-", "fatigue_env": "-", "load_ratio": "0–0.77, −1", "frequency": "-", "fatigue_machine": "-", "fatigue_standard": "-", "fatigue_test_control": "Stress", "stress_concentration": "-", "failure_location": "-"}}, {"id": "WELD2025:588", "name": "Steel | Cruciform joint", "material_family": "Welded joint", "points": [[2493.0, 197.0, 0], [2133.0, 157.0, 0], [3277.0, 164.0, 0]], "conditions": {"material": "Steel", "am_type": "-", "load_ratio": "-", "test_type": "Low cycle fatigue (axial loading)", "temperature": "-", "surface_treatment": "full penetration"}, "metadata": {"dataset_id": 588, "title": "Low cycle fatigue strength assessment of cruciform welded joints", "doi": "10.1016/S0143-974X(98)00003-0", "authors": "Ferreira, J; Castiglioni, CA; Calado, L; Agatino, MR", "publication": "JOURNAL OF CONSTRUCTIONAL STEEL RESEARCH", "year_of_publication": 1998, "UT": "WOS:000074973100003", "base_material": "Steel", "base_young_modulus": "206–249", "base_yield_strength": "184–217", "base_ultimate_strength": "-", "base_elongation": "-", "weld_material": "Steel", "weld_young_modulus": "-", "weld_yield_strength": "-", "weld_ultimate_strength": "-", "weld_elongation": "-", "processing": "full penetration", "welding_joint": "Cruciform joint", "welding_method": "-", "welding_voltage": "-", "welding_current": "-", "welding_speed": "-", "preheat_temp": "-", "welding_env": "-", "residual_stress": "-", "fatigue_specimen_type": "Cruciform welded joints (full penetration)", "fatigue_specimen_thickness": "-", "fatigue_test_type": "Low cycle fatigue (axial loading)", "fatigue_temp": "-", "fatigue_env": "-", "load_ratio": "-", "frequency": "-", "fatigue_machine": "Schenck machine with a force capacity of 1000 kN", "fatigue_standard": "ECCS recommendations", "fatigue_test_control": "Displacement-controlled", "stress_concentration": "-", "failure_location": "Base material"}}, {"id": "WELD2025:589", "name": "Steel | Cruciform joint", "material_family": "Welded joint", "points": [[2168.0, 306.0, 0], [1942.0, 467.0, 0], [2092.0, 602.0, 0]], "conditions": {"material": "Steel", "am_type": "-", "load_ratio": "-", "test_type": "Low cycle fatigue (axial loading)", "temperature": "-", "surface_treatment": "partial penetration"}, "metadata": {"dataset_id": 589, "title": "Low cycle fatigue strength assessment of cruciform welded joints", "doi": "10.1016/S0143-974X(98)00003-0", "authors": "Ferreira, J; Castiglioni, CA; Calado, L; Agatino, MR", "publication": "JOURNAL OF CONSTRUCTIONAL STEEL RESEARCH", "year_of_publication": 1998, "UT": "WOS:000074973100003", "base_material": "Steel", "base_young_modulus": "206–249", "base_yield_strength": "184–217", "base_ultimate_strength": "-", "base_elongation": "-", "weld_material": "Steel", "weld_young_modulus": "-", "weld_yield_strength": "-", "weld_ultimate_strength": "-", "weld_elongation": "-", "processing": "partial penetration", "welding_joint": "Cruciform joint", "welding_method": "-", "welding_voltage": "-", "welding_current": "-", "welding_speed": "-", "preheat_temp": "-", "welding_env": "-", "residual_stress": "-", "fatigue_specimen_type": "Cruciform welded joints (partial penetration)", "fatigue_specimen_thickness": "-", "fatigue_test_type": "Low cycle fatigue (axial loading)", "fatigue_temp": "-", "fatigue_env": "-", "load_ratio": "-", "frequency": "-", "fatigue_machine": "Schenck machine with a force capacity of 1000 kN", "fatigue_standard": "ECCS recommendations", "fatigue_test_control": "Displacement-controlled", "stress_concentration": "-", "failure_location": "Cracking at the welding"}}, {"id": "WELD2025:590", "name": "Steel | Cruciform joint", "material_family": "Welded joint", "points": [[2043.0, 313.0, 0], [1444.0, 514.0, 0], [1603.0, 706.0, 0]], "conditions": {"material": "Steel", "am_type": "-", "load_ratio": "-", "test_type": "Low cycle fatigue (axial loading)", "temperature": "-", "surface_treatment": "fillet welds"}, "metadata": {"dataset_id": 590, "title": "Low cycle fatigue strength assessment of cruciform welded joints", "doi": "10.1016/S0143-974X(98)00003-0", "authors": "Ferreira, J; Castiglioni, CA; Calado, L; Agatino, MR", "publication": "JOURNAL OF CONSTRUCTIONAL STEEL RESEARCH", "year_of_publication": 1998, "UT": "WOS:000074973100003", "base_material": "Steel", "base_young_modulus": "206–249", "base_yield_strength": "184–217", "base_ultimate_strength": "-", "base_elongation": "-", "weld_material": "Steel", "weld_young_modulus": "-", "weld_yield_strength": "-", "weld_ultimate_strength": "-", "weld_elongation": "-", "processing": "fillet welds", "welding_joint": "Cruciform joint", "welding_method": "-", "welding_voltage": "-", "welding_current": "-", "welding_speed": "-", "preheat_temp": "-", "welding_env": "-", "residual_stress": "-", "fatigue_specimen_type": "Cruciform welded joints (fillet welds)", "fatigue_specimen_thickness": "-", "fatigue_test_type": "Low cycle fatigue (axial loading)", "fatigue_temp": "-", "fatigue_env": "-", "load_ratio": "-", "frequency": "-", "fatigue_machine": "Schenck machine with a force capacity of 1000 kN", "fatigue_standard": "ECCS recommendations", "fatigue_test_control": "Displacement-controlled", "stress_concentration": "-", "failure_location": "Welding itself"}}, {"id": "WELD2025:595", "name": "ASTM 517 ‘F’ pressure vessel grade steel | Cruciform joint.", "material_family": "Welded joint", "points": [[240.0, 197000.0, 0], [198.0, 429000.0, 0], [156.0, 727000.0, 0], [120.0, 1940000.0, 0]], "conditions": {"material": "ASTM 517 ‘F’ pressure vessel grade steel", "am_type": "SMAW (Shielded Metal Arc Welding)", "load_ratio": "0", "test_type": "Fatigue crack growth experiments under constant amplitude loading", "temperature": "-", "surface_treatment": "-"}, "metadata": {"dataset_id": 595, "title": "Influences of welding processes on fatigue life of cruciform joints of pressure vessel grade steels containing LOP defects", "doi": "10.1016/S0167-6636(99)00049-6", "authors": "Balasubramanian, V; Guha, B", "publication": "MECHANICS OF MATERIALS", "year_of_publication": 2000, "UT": "WOS:000086337200001", "base_material": "ASTM 517 ‘F’ pressure vessel grade steel", "base_young_modulus": "-", "base_yield_strength": 690, "base_ultimate_strength": 790, "base_elongation": 19, "weld_material": "-", "weld_young_modulus": "-", "weld_yield_strength": 740, "weld_ultimate_strength": 845, "weld_elongation": 24.5, "processing": "-", "welding_joint": "Cruciform joint.", "welding_method": "SMAW (Shielded Metal Arc Welding)", "welding_voltage": 24, "welding_current": 120, "welding_speed": 2.5, "preheat_temp": "-", "welding_env": "-", "residual_stress": "-", "fatigue_specimen_type": "Cruciform joint with LOP (Lack of Penetration) defects", "fatigue_specimen_thickness": 8, "fatigue_test_type": "Fatigue crack growth experiments under constant amplitude loading", "fatigue_temp": "-", "fatigue_env": "-", "load_ratio": 0, "frequency": 30, "fatigue_machine": "Mechanical resonance-controlled vertical pulsator (200 kN capacity)", "fatigue_standard": "-", "fatigue_test_control": "Constant amplitude loading", "stress_concentration": "-", "failure_location": "Crack initiation and propagation from LOP defect"}}, {"id": "WELD2025:596", "name": "ASTM 517 ‘F’ pressure vessel grade steel | Cruciform joint.", "material_family": "Welded joint", "points": [[244.0, 87900.0, 0], [196.0, 162000.0, 0], [156.0, 402000.0, 0], [120.0, 1200000.0, 0]], "conditions": {"material": "ASTM 517 ‘F’ pressure vessel grade steel", "am_type": "FCAW (Flux-Cored Arc Welding)", "load_ratio": "0", "test_type": "Fatigue crack growth experiments under constant amplitude loading", "temperature": "-", "surface_treatment": "-"}, "metadata": {"dataset_id": 596, "title": "Influences of welding processes on fatigue life of cruciform joints of pressure vessel grade steels containing LOP defects", "doi": "10.1016/S0167-6636(99)00049-6", "authors": "Balasubramanian, V; Guha, B", "publication": "MECHANICS OF MATERIALS", "year_of_publication": 2000, "UT": "WOS:000086337200001", "base_material": "ASTM 517 ‘F’ pressure vessel grade steel", "base_young_modulus": "-", "base_yield_strength": 690, "base_ultimate_strength": 790, "base_elongation": 19, "weld_material": "-", "weld_young_modulus": "-", "weld_yield_strength": 740, "weld_ultimate_strength": 845, "weld_elongation": 24.5, "processing": "-", "welding_joint": "Cruciform joint.", "welding_method": "FCAW (Flux-Cored Arc Welding)", "welding_voltage": 30, "welding_current": 240, "welding_speed": 4.0, "preheat_temp": "-", "welding_env": "-", "residual_stress": "-", "fatigue_specimen_type": "Cruciform joint with LOP (Lack of Penetration) defects", "fatigue_specimen_thickness": 8, "fatigue_test_type": "Fatigue crack growth experiments under constant amplitude loading", "fatigue_temp": "-", "fatigue_env": "-", "load_ratio": 0, "frequency": 30, "fatigue_machine": "Mechanical resonance-controlled vertical pulsator (200 kN capacity)", "fatigue_standard": "-", "fatigue_test_control": "Constant amplitude loading", "stress_concentration": "-", "failure_location": "Crack initiation and propagation from LOP defect"}}, {"id": "WELD2025:597", "name": "ASTM A36 Carbon Steel | Butt Joint", "material_family": "Welded joint", "points": [[264.0, 95400.0, 0], [259.0, 111000.0, 0], [249.0, 120000.0, 0], [232.0, 145000.0, 0], [203.0, 225000.0, 0], [194.0, 253000.0, 0], [176.0, 319000.0, 0], [146.0, 880000.0, 0]], "conditions": {"material": "ASTM A36 Carbon Steel", "am_type": "-", "load_ratio": "0", "test_type": "Constant-amplitude uniaxial loading", "temperature": "-", "surface_treatment": "-"}, "metadata": {"dataset_id": 597, "title": "Effect of weld geometry and residual stresses on fatigue in butt-welded joints", "doi": "10.1016/S0308-0161(02)00060-1", "authors": "Teng, TL; Fung, CP; Chang, PH", "publication": "INTERNATIONAL JOURNAL OF PRESSURE VESSELS AND PIPING", "year_of_publication": 2002, "UT": "WOS:000177618100001", "base_material": "ASTM A36 Carbon Steel", "base_young_modulus": 210, "base_yield_strength": 250, "base_ultimate_strength": "-", "base_elongation": "-", "weld_material": "ASTM A36 Carbon Steel", "weld_young_modulus": 210, "weld_yield_strength": 250, "weld_ultimate_strength": "-", "weld_elongation": "-", "processing": "-", "welding_joint": "Butt Joint", "welding_method": "-", "welding_voltage": "25-26", "welding_current": "190-215", "welding_speed": "3.34-4.70", "preheat_temp": "-", "welding_env": "-", "residual_stress": "-", "fatigue_specimen_type": "Butt-welded joint", "fatigue_specimen_thickness": "-", "fatigue_test_type": "Constant-amplitude uniaxial loading", "fatigue_temp": "-", "fatigue_env": "-", "load_ratio": 0, "frequency": "-", "fatigue_machine": "-", "fatigue_standard": "-", "fatigue_test_control": "Stress", "stress_concentration": "-", "failure_location": "Weld toe"}}, {"id": "WELD2025:598", "name": "ASTM A36 Carbon Steel | Butt Joint", "material_family": "Welded joint", "points": [[266.0, 106000.0, 0], [258.0, 121000.0, 0],
