Repository: yunyunfanfan/S-PA-CBB

# S-PA-CBB

Official research code, processed curve records, evaluation outputs, and manuscript source for:

> **From Physics to Selective Generation: Conditional Brownian Bridges for Sparse S–N Curve Reconstruction and Fatigue Decision-Making**

S-PA-CBB reconstructs a complete probabilistic stress–life (S–N) curve from only two to four observed fatigue tests. The method first fits an interpretable Basquin state, diagnoses whether that state is sufficient, and applies a ControlNet-style conditional Brownian-bridge residual only to curves that benefit from correction.

File: external_data/weld2025_disjoint_curves.json (part 25 of 223)
[250.0, 132000.0, 0], [234.0, 162000.0, 0], [203.0, 245000.0, 0], [193.0, 278000.0, 0], [179.0, 359000.0, 0], [145.0, 968000.0, 0]], "conditions": {"material": "ASTM A36 Carbon Steel", "am_type": "-", "load_ratio": "0", "test_type": "Constant-amplitude uniaxial loading", "temperature": "-", "surface_treatment": "-"}, "metadata": {"dataset_id": 598, "title": "Effect of weld geometry and residual stresses on fatigue in butt-welded joints", "doi": "10.1016/S0308-0161(02)00060-1", "authors": "Teng, TL; Fung, CP; Chang, PH", "publication": "INTERNATIONAL JOURNAL OF PRESSURE VESSELS AND PIPING", "year_of_publication": 2002, "UT": "WOS:000177618100001", "base_material": "ASTM A36 Carbon Steel", "base_young_modulus": 210, "base_yield_strength": 250, "base_ultimate_strength": "-", "base_elongation": "-", "weld_material": "ASTM A36 Carbon Steel", "weld_young_modulus": 210, "weld_yield_strength": 250, "weld_ultimate_strength": "-", "weld_elongation": "-", "processing": "-", "welding_joint": "Butt Joint", "welding_method": "-", "welding_voltage": "25-26", "welding_current": "190-215", "welding_speed": "3.34-4.70", "preheat_temp": 200, "welding_env": "-", "residual_stress": "-", "fatigue_specimen_type": "Butt-welded joint", "fatigue_specimen_thickness": "-", "fatigue_test_type": "Constant-amplitude uniaxial loading", "fatigue_temp": "-", "fatigue_env": "-", "load_ratio": 0, "frequency": "-", "fatigue_machine": "-", "fatigue_standard": "-", "fatigue_test_control": "Stress", "stress_concentration": "-", "failure_location": "Weld toe"}}, {"id": "WELD2025:599", "name": "ASTM A36 Carbon Steel | Butt Joint", "material_family": "Welded joint", "points": [[266.0, 109000.0, 0], [259.0, 125000.0, 0], [235.0, 173000.0, 0], [203.0, 261000.0, 0], [179.0, 373000.0, 0]], "conditions": {"material": "ASTM A36 Carbon Steel", "am_type": "-", "load_ratio": "0", "test_type": "Constant-amplitude uniaxial loading", "temperature": "-", "surface_treatment": "-"}, "metadata": {"dataset_id": 599, "title": "Effect of weld geometry and residual stresses on fatigue in butt-welded joints", "doi": "10.1016/S0308-0161(02)00060-1", "authors": "Teng, TL; Fung, CP; Chang, PH", "publication": "INTERNATIONAL JOURNAL OF PRESSURE VESSELS AND PIPING", "year_of_publication": 2002, "UT": "WOS:000177618100001", "base_material": "ASTM A36 Carbon Steel", "base_young_modulus": 210, "base_yield_strength": 250, "base_ultimate_strength": "-", "base_elongation": "-", "weld_material": "ASTM A36 Carbon Steel", "weld_young_modulus": 210, "weld_yield_strength": 250, "weld_ultimate_strength": "-", "weld_elongation": "-", "processing": "-", "welding_joint": "Butt Joint", "welding_method": "-", "welding_voltage": "25-26", "welding_current": "190-215", "welding_speed": "3.34-4.70", "preheat_temp": 300, "welding_env": "-", "residual_stress": "-", "fatigue_specimen_type": "Butt-welded joint", "fatigue_specimen_thickness": "-", "fatigue_test_type": "Constant-amplitude uniaxial loading", "fatigue_temp": "-", "fatigue_env": "-", "load_ratio": 0, "frequency": "-", "fatigue_machine": "-", "fatigue_standard": "-", "fatigue_test_control": "Stress", "stress_concentration": "-", "failure_location": "Weld toe"}}, {"id": "WELD2025:600", "name": "ASTM A36 Carbon Steel | Butt Joint", "material_family": "Welded joint", "points": [[268.0, 112000.0, 0], [259.0, 129000.0, 0], [250.0, 143000.0, 0], [235.0, 173000.0, 0], [203.0, 261000.0, 0], [195.0, 304000.0, 0], [179.0, 389000.0, 0], [146.0, 1020000.0, 0]], "conditions": {"material": "ASTM A36 Carbon Steel", "am_type": "-", "load_ratio": "0", "test_type": "Constant-amplitude uniaxial loading", "temperature": "-", "surface_treatment": "-"}, "metadata": {"dataset_id": 600, "title": "Effect of weld geometry and residual stresses on fatigue in butt-welded joints", "doi": "10.1016/S0308-0161(02)00060-1", "authors": "Teng, TL; Fung, CP; Chang, PH", "publication": "INTERNATIONAL JOURNAL OF PRESSURE VESSELS AND PIPING", "year_of_publication": 2002, "UT": "WOS:000177618100001", "base_material": "ASTM A36 Carbon Steel", "base_young_modulus": 210, "base_yield_strength": 250, "base_ultimate_strength": "-", "base_elongation": "-", "weld_material": "ASTM A36 Carbon Steel", "weld_young_modulus": 210, "weld_yield_strength": 250, "weld_ultimate_strength": "-", "weld_elongation": "-", "processing": "-", "welding_joint": "Butt Joint", "welding_method": "-", "welding_voltage": "25-26", "welding_current": "190-215", "welding_speed": "3.34-4.70", "preheat_temp": 400, "welding_env": "-", "residual_stress": "-", "fatigue_specimen_type": "Butt-welded joint", "fatigue_specimen_thickness": "-", "fatigue_test_type": "Constant-amplitude uniaxial loading", "fatigue_temp": "-", "fatigue_env": "-", "load_ratio": 0, "frequency": "-", "fatigue_machine": "-", "fatigue_standard": "-", "fatigue_test_control": "Stress", "stress_concentration": "-", "failure_location": "Weld toe"}}, {"id": "WELD2025:601", "name": "ASTM A36 Carbon Steel | Butt Joint", "material_family": "Welded joint", "points": [[267.0, 62900.0, 0], [256.0, 72500.0, 0], [249.0, 76700.0, 0], [250.0, 80400.0, 0], [233.0, 95700.0, 0], [206.0, 150000.0, 0], [194.0, 169000.0, 0], [183.0, 218000.0, 0], [147.0, 543000.0, 0]], "conditions": {"material": "ASTM A36 Carbon Steel", "am_type": "-", "load_ratio": "0", "test_type": "Constant-amplitude uniaxial loading", "temperature": "-", "surface_treatment": "-"}, "metadata": {"dataset_id": 601, "title": "Effect of weld geometry and residual stresses on fatigue in butt-welded joints", "doi": "10.1016/S0308-0161(02)00060-1", "authors": "Teng, TL; Fung, CP; Chang, PH", "publication": "INTERNATIONAL JOURNAL OF PRESSURE VESSELS AND PIPING", "year_of_publication": 2002, "UT": "WOS:000177618100001", "base_material": "ASTM A36 Carbon Steel", "base_young_modulus": 210, "base_yield_strength": 250, "base_ultimate_strength": "-", "base_elongation": "-", "weld_material": "ASTM A36 Carbon Steel", "weld_young_modulus": 210, "weld_yield_strength": 250, "weld_ultimate_strength": "-", "weld_elongation": "-", "processing": "-", "welding_joint": "Butt Joint", "welding_method": "-", "welding_voltage": "25-26", "welding_current": "190-215", "welding_speed": "3.34-4.70", "preheat_temp": "-", "welding_env": "-", "residual_stress": "-", "fatigue_specimen_type": "Butt-welded joint", "fatigue_specimen_thickness": 32, "fatigue_test_type": "Constant-amplitude uniaxial loading", "fatigue_temp": "-", "fatigue_env": "-", "load_ratio": 0, "frequency": "-", "fatigue_machine": "-", "fatigue_standard": "-", "fatigue_test_control": "Stress", "stress_concentration": "-", "failure_location": "Weld toe"}}, {"id": "WELD2025:602", "name": "ASTM A36 Carbon Steel | Butt Joint", "material_family": "Welded joint", "points": [[266.0, 72000.0, 0], [260.0, 85000.0, 0], [253.0, 92700.0, 0], [234.0, 108000.0, 0], [202.0, 162000.0, 0], [195.0, 185000.0, 0], [179.0, 233000.0, 0], [146.0, 612000.0, 0]], "conditions": {"material": "ASTM A36 Carbon Steel", "am_type": "-", "load_ratio": "0", "test_type": "Constant-amplitude uniaxial loading", "temperature": "-", "surface_treatment": "-"}, "metadata": {"dataset_id": 602, "title": "Effect of weld geometry and residual stresses on fatigue in butt-welded joints", "doi": "10.1016/S0308-0161(02)00060-1", "authors": "Teng, TL; Fung, CP; Chang, PH", "publication": "INTERNATIONAL JOURNAL OF PRESSURE VESSELS AND PIPING", "year_of_publication": 2002, "UT": "WOS:000177618100001", "base_material": "ASTM A36 Carbon Steel", "base_young_modulus": 210, "base_yield_strength": 250, "base_ultimate_strength": "-", "base_elongation": "-", "weld_material": "ASTM A36 Carbon Steel", "weld_young_modulus": 210, "weld_yield_strength": 250, "weld_ultimate_strength": "-", "weld_elongation": "-", "processing": "-", "welding_joint": "Butt Joint", "welding_method": "-", "welding_voltage": "25-26", "welding_current": "190-215", "welding_speed": "3.34-4.70", "preheat_temp": "-", "welding_env": "-", "residual_stress": "-", "fatigue_specimen_type": "Butt-welded joint", "fatigue_specimen_thickness": 25, "fatigue_test_type": "Constant-amplitude uniaxial loading", "fatigue_temp": "-", "fatigue_env": "-", "load_ratio": 0, "frequency": "-", "fatigue_machine": "-", "fatigue_standard": "-", "fatigue_test_control": "Stress", "stress_concentration": "-", "failure_location": "Weld toe"}}, {"id": "WELD2025:603", "name": "ASTM A36 Carbon Steel | Butt Joint", "material_family": "Welded joint", "points": [[269.0, 74900.0, 0], [252.0, 98800.0, 0]], "conditions": {"material": "ASTM A36 Carbon Steel", "am_type": "-", "load_ratio": "0", "test_type": "Constant-amplitude uniaxial loading", "temperature": "-", "surface_treatment": "-"}, "metadata": {"dataset_id": 603, "title": "Effect of weld geometry and residual stresses on fatigue in butt-welded joints", "doi": "10.1016/S0308-0161(02)00060-1", "authors": "Teng, TL; Fung, CP; Chang, PH", "publication": "INTERNATIONAL JOURNAL OF PRESSURE VESSELS AND PIPING", "year_of_publication": 2002, "UT": "WOS:000177618100001", "base_material": "ASTM A36 Carbon Steel", "base_young_modulus": 210, "base_yield_strength": 250, "base_ultimate_strength": "-", "base_elongation": "-", "weld_material": "ASTM A36 Carbon Steel", "weld_young_modulus": 210, "weld_yield_strength": 250, "weld_ultimate_strength": "-", "weld_elongation": "-", "processing": "-", "welding_joint": "Butt Joint", "welding_method": "-", "welding_voltage": "25-26", "welding_current": "190-215", "welding_speed": "3.34-4.70", "preheat_temp": "-", "welding_env": "-", "residual_stress": "-", "fatigue_specimen_type": "Butt-welded joint", "fatigue_specimen_thickness": 20, "fatigue_test_type": "Constant-amplitude uniaxial loading", "fatigue_temp": "-", "fatigue_env": "-", "load_ratio": 0, "frequency": "-", "fatigue_machine": "-", "fatigue_standard": "-", "fatigue_test_control": "Stress", "stress_concentration": "-", "failure_location": "Weld toe"}}, {"id": "WELD2025:604", "name": "ASTM A36 Carbon Steel | Butt Joint", "material_family": "Welded joint", "points": [[267.0, 74900.0, 0], [260.0, 85000.0, 0], [252.0, 98800.0, 0], [235.0, 115000.0, 0], [204.0, 171000.0, 0], [195.0, 195000.0, 0], [181.0, 242000.0, 0], [148.0, 647000.0, 0]], "conditions": {"material": "ASTM A36 Carbon Steel", "am_type": "-", "load_ratio": "0", "test_type": "Constant-amplitude uniaxial loading", "temperature": "-", "surface_treatment": "-"}, "metadata": {"dataset_id": 604, "title": "Effect of weld geometry and residual stresses on fatigue in butt-welded joints", "doi": "10.1016/S0308-0161(02)00060-1", "authors": "Teng, TL; Fung, CP; Chang, PH", "publication": "INTERNATIONAL JOURNAL OF PRESSURE VESSELS AND PIPING", "year_of_publication": 2002, "UT": "WOS:000177618100001", "base_material": "ASTM A36 Carbon Steel", "base_young_modulus": 210, "base_yield_strength": 250, "base_ultimate_strength": "-", "base_elongation": "-", "weld_material": "ASTM A36 Carbon Steel", "weld_young_modulus": 210, "weld_yield_strength": 250, "weld_ultimate_strength": "-", "weld_elongation": "-", "processing": "-", "welding_joint": "Butt Joint", "welding_method": "-", "welding_voltage": "25-26", "welding_current": "190-215", "welding_speed": "3.34-4.70", "preheat_temp": "-", "welding_env": "-", "residual_stress": "-", "fatigue_specimen_type": "Butt-welded joint", "fatigue_specimen_thickness": 15.8, "fatigue_test_type": "Constant-amplitude uniaxial loading", "fatigue_temp": "-", "fatigue_env": "-", "load_ratio": 0, "frequency": "-", "fatigue_machine": "-", "fatigue_standard": "-", "fatigue_test_control": "Stress", "stress_concentration": "-", "failure_location": "Weld toe"}}, {"id": "WELD2025:605", "name": "ASTM A36 Carbon Steel | Butt Joint", "material_family": "Welded joint", "points": [[271.0, 84300.0, 0], [260.0, 95700.0, 0], [255.0, 104000.0, 0], [249.0, 108000.0, 0], [236.0, 127000.0, 0], [204.0, 189000.0, 0], [194.0, 213000.0, 0], [180.0, 266000.0, 0], [146.0, 673000.0, 0]], "conditions": {"material": "ASTM A36 Carbon Steel", "am_type": "-", "load_ratio": "0", "test_type": "Constant-amplitude uniaxial loading", "temperature": "-", "surface_treatment": "-"}, "metadata": {"dataset_id": 605, "title": "Effect of weld geometry and residual stresses on fatigue in butt-welded joints", "doi": "10.1016/S0308-0161(02)00060-1", "authors": "Teng, TL; Fung, CP; Chang, PH", "publication": "INTERNATIONAL JOURNAL OF PRESSURE VESSELS AND PIPING", "year_of_publication": 2002, "UT": "WOS:000177618100001", "base_material": "ASTM A36 Carbon Steel", "base_young_modulus": 210, "base_yield_strength": 250, "base_ultimate_strength": "-", "base_elongation": "-", "weld_material": "ASTM A36 Carbon Steel", "weld_young_modulus": 210, "weld_yield_strength": 250, "weld_ultimate_strength": "-", "weld_elongation": "-", "processing": "-", "welding_joint": "Butt Joint", "welding_method": "-", "welding_voltage": "25-26", "welding_current": "190-215", "welding_speed": "3.34-4.70", "preheat_temp": "-", "welding_env": "-", "residual_stress": "-", "fatigue_specimen_type": "Butt-welded joint", "fatigue_specimen_thickness": 10, "fatigue_test_type": "Constant-amplitude uniaxial loading", "fatigue_temp": "-", "fatigue_env": "-", "load_ratio": 0, "frequency": "-", "fatigue_machine": "-", "fatigue_standard": "-", "fatigue_test_control": "Stress", "stress_concentration": "-", "failure_location": "Weld toe"}}, {"id": "WELD2025:606", "name": "- | lap joint", "material_family": "Welded joint", "points": [[442.0, 23500.0, 0], [442.0, 50000.0, 0], [415.0, 40000.0, 0], [415.0, 160000.0, 0], [387.0, 100000.0, 0], [388.0, 213000.0, 0], [360.0, 499000.0, 0], [356.0, 3100000.0, 0], [344.0, 9750000.0, 1], [343.0, 11000000.0, 1], [326.0, 9440000.0, 1], [358.0, 14100.0, 0], [358.0, 17100.0, 0], [332.0, 73800.0, 0], [333.0, 215000.0, 0], [303.0, 213000.0, 0], [303.0, 342000.0, 0], [275.0, 2740000.0, 0], [276.0, 3690000.0, 0], [262.0, 8900000.0, 1], [284.0, 68100.0, 0], [281.0, 98600.0, 0], [250.0, 136000.0, 0], [249.0, 384000.0, 0], [223.0, 184000.0, 0], [223.0, 511000.0, 0], [186.0, 496000.0, 0], [188.0, 1850000.0, 0], [192.0, 135000.0, 0], [194.0, 298000.0, 0], [176.0, 196000.0, 0], [175.0, 344000.0, 0], [159.0, 333000.0, 0], [162.0, 554000.0, 0], [145.0, 340000.0, 0], [145.0, 1080000.0, 0], [135.0, 2040000.0, 0]], "conditions": {"material": "-", "am_type": "-", "load_ratio": "-", "test_type": "-", "temperature": "-", "surface_treatment": "-"}, "metadata": {"dataset_id": 606, "title": "Study for fatigue strength of laser welded joints", "doi": "10.1016/S0389-4304(01)00095-9", "authors": "Miyamoto, N; Ohmi, Y; Miyakawa, S", "publication": "JSAE REVIEW", "year_of_publication": 2001, "UT": "WOS:000168461700019", "base_material": "-", "base_young_modulus": "-", "base_yield_strength": "-", "base_ultimate_strength": "-", "base_elongation": "-", "weld_material": "-", "weld_young_modulus": "-", "weld_yield_strength": "-", "weld_ultimate_strength": "-", "weld_elongation": "-", "processing": "-", "welding_joint": "lap joint", "welding_method": "-", "welding_voltage": "-", "welding_current": "-", "welding_speed": "-", "preheat_temp": "-", "welding_env": "-", "residual_stress": "-", "fatigue_specimen_type": "-", "fatigue_specimen_thickness": "-", "fatigue_test_type": "-", "fatigue_temp": "-", "fatigue_env": "-", "load_ratio": "-", "frequency": "-", "fatigue_machine": "-", "fatigue_standard": "-", "fatigue_test_control": "-", "stress_concentration": "-", "failure_location": "-"}}, {"id": "WELD2025:607", "name": "- | butt joint", "material_family": "Welded joint", "points": [[225.0, 24000.0, 0], [224.0, 52000.0, 0], [179.0, 108000.0, 0], [169.0, 114000.0, 0], [138.0, 306000.0, 0], [134.0, 475000.0, 0], [109.0, 569000.0, 0], [84.0, 3200000.0, 0], [88.0, 4870000.0, 0]], "conditions": {"material": "-", "am_type": "-", "load_ratio": "-", "test_type": "-", "temperature": "-", "surface_treatment": "-"}, "metadata": {"dataset_id": 607, "title": "Study for fatigue strength of laser welded joints", "doi": "10.1016/S0389-4304(01)00095-9", "authors": "Miyamoto, N; Ohmi, Y; Miyakawa, S", "publication": "JSAE REVIEW", "year_of_publication": 2001, "UT": "WOS:000168461700019", "base_material": "-", "base_young_modulus": "-", "base_yield_strength": "-", "base_ultimate_strength": "-", "base_elongation": "-", "weld_material": "-", "weld_young_modulus": "-", "weld_yield_strength": "-", "weld_ultimate_strength": "-", "weld_elongation": "-", "processing": "-", "welding_joint": "butt joint", "welding_method": "-", "welding_voltage": "-", "welding_current": "-", "welding_speed": "-", "preheat_temp": "-", "welding_env": "-", "residual_stress": "-", "fatigue_specimen_type": "-", "fatigue_specimen_thickness": "-", "fatigue_test_type": "-", "fatigue_temp": "-", "fatigue_env": "-", "load_ratio": "-", "frequency": "-", "fatigue_machine": "-", "fatigue_standard": "-", "fatigue_test_control": "-", "stress_concentration": "-", "failure_location": "-"}}, {"id": "WELD2025:608", "name": "- | fillet joint", "material_family": "Welded joint", "points": [[188.0, 1580000.0, 0], [170.0, 3380000.0, 0], [170.0, 2000000.0, 0], [146.0, 2000000.0, 0], [151.0, 4420000.0, 0], [137.0, 4270000.0, 0], [117.0, 7800000.0, 0], [114.0, 10700000.0, 0], [127.0, 11500000.0, 0], [107.0, 16600000.0, 0], [104.0, 32400000.0, 0], [220.0, 1600000.0, 0], [205.0, 2020000.0, 0], [215.0, 3540000.0, 0], [210.0, 5030000.0, 0], [192.0, 3810000.0, 0], [198.0, 4150000.0, 0], [136.0, 16800000.0, 0], [121.0, 29100000.0, 0], [117.0, 52000000.0, 0], [134.0, 65200000.0, 0], [157.0, 90700000.0, 0]], "conditions": {"material": "-", "am_type": "-", "load_ratio": "-", "test_type": "-", "temperature": "-", "surface_treatment": "-"}, "metadata": {"dataset_id": 608, "title": "Study for fatigue strength of laser welded joints", "doi": "10.1016/S0389-4304(01)00095-9", "authors": "Miyamoto, N; Ohmi, Y; Miyakawa, S", "publication": "JSAE REVIEW", "year_of_publication": 2001, "UT": "WOS:000168461700019", "base_material": "-", "base_young_modulus": "-", "base_yield_strength": "-", "base_ultimate_strength": "-", "base_elongation": "-", "weld_material": "-", "weld_young_modulus": "-", "weld_yield_strength": "-", "weld_ultimate_strength": "-", "weld_elongation": "-", "processing": "-", "welding_joint": "fillet joint", "welding_method": "-", "welding_voltage": "-", "welding_current": "-", "welding_speed": "-", "preheat_temp": "-", "welding_env": "-", "residual_stress": "-", "fatigue_specimen_type": "-", "fatigue_specimen_thickness": "-", "fatigue_test_type": "-", "fatigue_temp": "-", "fatigue_env": "-", "load_ratio": "-", "frequency": "-", "fatigue_machine": "-", "fatigue_standard": "-", "fatigue_test_control": "-", "stress_concentration": "-", "failure_location": "-"}}, {"id": "WELD2025:609", "name": "- | Cruciform Joint", "material_family": "Welded joint", "points": [[192.0, 177000.0, 0], [237.0, 100000.0, 0], [140.0, 593000.0, 0], [106.0, 1530000.0, 0], [86.0, 3320000.0, 0], [60.0, 10100000.0, 0]], "conditions": {"material": "-", "am_type": "-", "load_ratio": "-", "test_type": "Axial", "temperature": "-", "surface_treatment": "-"}, "metadata": {"dataset_id": 609, "title": "Computer prediction of misaligned welded joints", "doi": "10.1016/S0965-9978(99)00022-8", "authors": "Lie, ST; Lan, S", "publication": "ADVANCES IN ENGINEERING SOFTWARE", "year_of_publication": 2000, "UT": "WOS:000084819900007", "base_material": "-", "base_young_modulus": "-", "base_yield_strength": "-", "base_ultimate_strength": "-", "base_elongation": "-", "weld_material": "-", "weld_young_modulus": "-", "weld_yield_strength": "-", "weld_ultimate_strength": "-", "weld_elongation": "-", "processing": "-", "welding_joint": "Cruciform Joint", "welding_method": "-", "welding_voltage": "-", "welding_current": "-", "welding_speed": "-", "preheat_temp": "-", "welding_env": "-", "residual_stress": "-", "fatigue_specimen_type": "Cruciform Welded Joint", "fatigue_specimen_thickness": "-", "fatigue_test_type": "Axial", "fatigue_temp": "-", "fatigue_env": "-", "load_ratio": "-", "frequency": "-", "fatigue_machine": "-", "fatigue_standard": "-", "fatigue_test_control": "Stress", "stress_concentration": "-", "failure_location": "Weld toe or weld root"}}, {"id": "WELD2025:610", "name": "- | Cruciform Joint", "material_family": "Welded joint", "points": [[137.0, 195000.0, 0], [125.0, 221000.0, 0], [90.0, 1020000.0, 0], [52.0, 9960000.0, 0]], "conditions": {"material": "-", "am_type": "-", "load_ratio": "-", "test_type": "Axial", "temperature": "-", "surface_treatment": "Misaligned Welded Joints (e/t=0.25)"}, "metadata": {"dataset_id": 610, "title": "Computer prediction of misaligned welded joints", "doi": "10.1016/S0965-9978(99)00022-8", "authors": "Lie, ST; Lan, S", "publication": "ADVANCES IN ENGINEERING SOFTWARE", "year_of_publication": 2000, "UT": "WOS:000084819900007", "base_material": "-", "base_young_modulus": "-", "base_yield_strength": "-", "base_ultimate_strength": "-", "base_elongation": "-", "weld_material": "-", "weld_young_modulus": "-", "weld_yield_strength": "-", "weld_ultimate_strength": "-", "weld_elongation": "-", "processing": "Misaligned Welded Joints (e/t=0.25)", "welding_joint": "Cruciform Joint", "welding_method": "-", "welding_voltage": "-", "welding_current": "-", "welding_speed": "-", "preheat_temp": "-", "welding_env": "-", "residual_stress": "-", "fatigue_specimen_type": "Cruciform Welded Joint", "fatigue_specimen_thickness": "-", "fatigue_test_type": "Axial", "fatigue_temp": "-", "fatigue_env": "-", "load_ratio": "-", "frequency": "-", "fatigue_machine": "-", "fatigue_standard": "-", "fatigue_test_control": "Stress", "stress_concentration": "-", "failure_location": "Weld toe or weld root"}}, {"id": "WELD2025:611", "name": "- | Cruciform Joint", "material_family": "Welded joint", "points": [[115.0, 207000.0, 0], [89.0, 507000.0, 0], [81.0, 939000.0, 0], [70.0, 1390000.0, 0]], "conditions": {"material": "-", "am_type": "-", "load_ratio": "-", "test_type": "Axial", "temperature": "-", "surface_treatment": "Misaligned Welded Joints (e/t=0.50)"}, "metadata": {"dataset_id": 611, "title": "Computer prediction of misaligned welded joints", "doi": "10.1016/S0965-9978(99)00022-8", "authors": "Lie, ST; Lan, S", "publication": "ADVANCES IN ENGINEERING SOFTWARE", "year_of_publication": 2000, "UT": "WOS:000084819900007", "base_material": "-", "base_young_modulus": "-", "base_yield_strength": "-", "base_ultimate_strength": "-", "base_elongation": "-", "weld_material": "-", "weld_young_modulus": "-", "weld_yield_strength": "-", "weld_ultimate_strength": "-", "weld_elongation": "-", "processing": "Misaligned Welded Joints (e/t=0.50)", "welding_joint": "Cruciform Joint", "welding_method": "-", "welding_voltage": "-", "welding_current": "-", "welding_speed": "-", "preheat_temp": "-", "welding_env": "-", "residual_stress": "-", "fatigue_specimen_type": "Cruciform Welded Joint", "fatigue_specimen_thickness": "-", "fatigue_test_type": "Axial", "fatigue_temp": "-", "fatigue_env": "-", "load_ratio": "-", "frequency": "-", "fatigue_machine": "-", "fatigue_standard": "-", "fatigue_test_control": "Stress", "stress_concentration": "-", "failure_location": "Weld toe or weld root"}}, {"id": "WELD2025:612", "name": "- | Cruciform Joint", "material_family": "Welded joint", "points": [[83.0, 222000.0, 0], [69.0, 301000.0, 0], [54.0, 739000.0, 0], [48.0, 1970000.0, 0], [39.0, 3480000.0, 0], [52.0, 10000000.0, 0]], "conditions": {"material": "-", "am_type": "-", "load_ratio": "-", "test_type": "Axial", "temperature": "-", "surface_treatment": "Misaligned Welded Joints (e/t=0.75)"}, "metadata": {"dataset_id": 612, "title": "Computer prediction of misaligned welded joints", "doi": "10.1016/S0965-9978(99)00022-8", "authors": "Lie, ST; Lan, S", "publication": "ADVANCES IN ENGINEERING SOFTWARE", "year_of_publication": 2000, "UT": "WOS:000084819900007", "base_material": "-", "base_young_modulus": "-", "base_yield_strength": "-", "base_ultimate_strength": "-", "base_elongation": "-", "weld_material": "-", "weld_young_modulus": "-", "weld_yield_strength": "-", "weld_ultimate_strength": "-", "weld_elongation": "-", "processing": "Misaligned Welded Joints (e/t=0.75)", "welding_joint": "Cruciform Joint", "welding_method": "-", "welding_voltage": "-", "welding_current": "-", "welding_speed": "-", "preheat_temp": "-", "welding_env": "-", "residual_stress": "-", "fatigue_specimen_type": "Cruciform Welded Joint", "fatigue_specimen_thickness": "-", "fatigue_test_type": "Axial", "fatigue_temp": "-", "fatigue_env": "-", "load_ratio": "-", "frequency": "-", "fatigue_machine": "-", "fatigue_standard": "-", "fatigue_test_control": "Stress", "stress_concentration": "-", "failure_location": "Weld toe or weld root"}}, {"id": "WELD2025:613", "name": "- | Cruciform Joint", "material_family": "Welded joint", "points": [[58.0, 337000.0, 0], [36.0, 2660000.0, 0], [77.0, 162000.0, 0]], "conditions": {"material": "-", "am_type": "-", "load_ratio": "-", "test_type": "Axial", "temperature": "-", "surface_treatment": "Misaligned Welded Joints (e/t=1.00)"}, "metadata": {"dataset_id": 613, "title": "Computer prediction of misaligned welded joints", "doi": "10.1016/S0965-9978(99)00022-8", "authors": "Lie, ST; Lan, S", "publication": "ADVANCES IN ENGINEERING SOFTWARE", "year_of_publication": 2000, "UT": "WOS:000084819900007", "base_material": "-", "base_young_modulus": "-", "base_yield_strength": "-", "base_ultimate_strength": "-", "base_elongation": "-", "weld_material": "-", "weld_young_modulus": "-", "weld_yield_strength": "-", "weld_ultimate_strength": "-", "weld_elongation": "-", "processing": "Misaligned Welded Joints (e/t=1.00)", "welding_joint": "Cruciform Joint", "welding_method": "-", "welding_voltage": "-", "welding_current": "-", "welding_speed": "-", "preheat_temp": "-", "welding_env": "-", "residual_stress": "-", "fatigue_specimen_type": "Cruciform Welded Joint", "fatigue_specimen_thickness": "-", "fatigue_test_type": "Axial", "fatigue_temp": "-", "fatigue_env": "-", "load_ratio": "-", "frequency": "-", "fatigue_machine": "-", "fatigue_standard": "-", "fatigue_test_control": "Stress", "stress_concentration": "-", "failure_location": "Weld toe or weld root"}}, {"id": "WELD2025:614", "name": "AZ31B magnesium alloy | Butt Joint (BJ)", "material_family": "Welded joint", "points": [[60.0, 262546.0, 0], [55.0, 463833.0, 0], [50.0, 443194.0, 0], [50.0, 572991.0, 0], [45.0, 1308913.0, 0], [39.0, 2421404.0, 0], [35.0, 3190036.0, 0], [30.0, 4912548.0, 0]], "conditions": {"material": "AZ31B magnesium alloy", "am_type": "Manual TIG welding", "load_ratio": "-", "test_type": "-", "temperature": "-", "surface_treatment": "-"}, "metadata": {"dataset_id": 614, "title": "Fatigue fracture mechanism of AZ31B magnesium alloy and its welded joint", "doi": "10.1016/S1003-6326(11)60846-7", "authors": "Zhang Hong-xia; Wang Wen-xian; Wei Ying-hui; Li Jin-yong; Wang Jian-ling", "publication": "TRANSACTIONS OF NONFERROUS METALS SOCIETY OF CHINA", "year_of_publication": 2011, "UT": "WOS:000293005400005", "base_material": "AZ31B magnesium alloy", "base_young_modulus": "-", "base_yield_strength": "-", "base_ultimate_strength": "-", "base_elongation": "-", "weld_material": "AZ31B magnesium alloy", "weld_young_modulus": "-", "weld_yield_strength": "-", "weld_ultimate_strength": "-", "weld_elongation": "-", "processing": "-", "welding_joint": "Butt Joint (BJ)", "welding_method": "Manual TIG welding", "welding_voltage": "12–15", "welding_current": "160–180", "welding_speed": "2.4–3.0", "preheat_temp": "-", "welding_env": "-", "residual_stress": "-", "fatigue_specimen_type": "-", "fatigue_specimen_thickness": 10, "fatigue_test_type": "-", "fatigue_temp": "-", "fatigue_env": "-", "load_ratio": "-", "frequency": "-", "fatigue_machine": "-", "fatigue_standard": "-", "fatigue_test_control": "-", "stress_concentration": "-", "failure_location": "Weld toe"}}, {"id": "WELD2025:615", "name": "AZ31B magnesium alloy | Transverse Cross Joint (TJ)", "material_family": "Welded joint", "points": [[50.0, 293299.0, 0], [45.0, 400836.0, 0], [40.0, 318826.0, 0], [35.0, 412429.0, 0], [34.0, 293742.0, 0], [30.0, 836374.0, 0], [25.0, 1928619.0, 0], [20.0, 4920777.0, 0]], "conditions": {"material": "AZ31B magnesium alloy", "am_type": "Manual TIG welding", "load_ratio": "-", "test_type": "-", "temperature": "-", "surface_treatment": "-"}, "metadata": {"dataset_id": 615, "title": "Fatigue fracture mechanism of AZ31B magnesium alloy and its welded joint", "doi": "10.1016/S1003-6326(11)60846-7", "authors": "Zhang Hong-xia; Wang Wen-xian; Wei Ying-hui; Li Jin-yong; Wang Jian-ling", "publication": "TRANSACTIONS OF NONFERROUS METALS SOCIETY OF CHINA", "year_of_publication": 2011, "UT": "WOS:000293005400005", "base_material": "AZ31B magnesium alloy", "base_young_modulus": "-", "base_yield_strength": "-", "base_ultimate_strength": "-", "base_elongation": "-", "weld_material": "AZ31B magnesium alloy", "weld_young_modulus": "-", "weld_yield_strength": "-", "weld_ultimate_strength": "-", "weld_elongation": "-", "processing": "-", "welding_joint": "Transverse Cross Joint (TJ)", "welding_method": "Manual TIG welding", "welding_voltage": "12–15", "welding_current": "160–180", "welding_speed": "2.4–3.0", "preheat_temp": "-", "welding_env": "-", "residual_stress": "-", "fatigue_specimen_type": "-", "fatigue_specimen_thickness": 10, "fatigue_test_type": "-", "fatigue_temp": "-", "fatigue_env": "-", "load_ratio": "-", "frequency": "-", "fatigue_machine": "-", "fatigue_standard": "-", "fatigue_test_control": "-", "stress_concentration": "-", "failure_location": "Weld toe"}}, {"id": "WELD2025:616", "name": "AZ31B magnesium alloy | Lateral Connection Joint (LJ)", "material_family": "Welded joint", "points": [[70.0, 100139.0, 0], [59.0, 199385.0, 0], [40.0, 212947.0, 0], [35.0, 959143.0, 0], [30.0, 1311024.0, 0], [25.0, 2317009.0, 0], [20.0, 2541822.0, 0], [15.0, 4971670.0, 0]], "conditions": {"material": "AZ31B magnesium alloy", "am_type": "Manual TIG welding", "load_ratio": "-", "test_type": "-", "temperature": "-", "surface_treatment": "-"}, "metadata": {"dataset_id": 616, "title": "Fatigue fracture mechanism of AZ31B magnesium alloy and its welded joint", "doi": "10.1016/S1003-6326(11)60846-7", "authors": "Zhang Hong-xia; Wang Wen-xian; Wei Ying-hui; Li Jin-yong; Wang Jian-ling", "publication": "TRANSACTIONS OF NONFERROUS METALS SOCIETY OF CHINA", "year_of_publication": 2011, "UT": "WOS:000293005400005", "base_material": "AZ31B magnesium alloy", "base_young_modulus": "-", "base_yield_strength": "-", "base_ultimate_strength": "-", "base_elongation": "-", "weld_material": "AZ31B magnesium alloy", "weld_young_modulus": "-", "weld_yield_strength": "-", "weld_ultimate_strength": "-", "weld_elongation": "-", "processing": "-", "welding_joint": "Lateral Connection Joint (LJ)", "welding_method": "Manual TIG welding", "welding_voltage": "12–15", "welding_current": "160–180", "welding_speed": "2.4–3.0", "preheat_temp": "-", "welding_env": "-", "residual_stress": "-", "fatigue_specimen_type": "-", "fatigue_specimen_thickness": 10, "fatigue_test_type": "-", "fatigue_temp": "-", "fatigue_env": "-", "load_ratio": "-", "frequency": "-", "fatigue_machine": "-", "fatigue_standard": "-", "fatigue_test_control": "-", "stress_concentration": "-", "failure_location": "Weld toe"}}, {"id": "WELD2025:617", "name": "6061 aluminium alloy | Butt joint", "material_family": "Welded joint", "points": [[82.0, 41856.0, 0], [71.0, 71602.0, 0], [72.0, 143034.0, 0], [61.0, 195054.0, 0], [51.0, 367085.0, 0], [41.0, 10241479.0, 0], [59.0, 29263.0, 0], [59.0, 43382.0, 0], [52.0, 53774.0, 0], [52.0, 69913.0, 0], [45.0, 570790.0, 0], [37.0, 742107.0, 0], [30.0, 9881404.0, 0]], "conditions": {"material": "6061 aluminium alloy", "am_type": "Friction stir welding (FSW)", "load_ratio": "0.1", "test_type": "Axial loading", "temperature": "-", "surface_treatment": "-"}, "metadata": {"dataset_id": 617, "title": "High-cycle fatigue behavior of friction stir butt welded 6061 aluminium alloy", "doi": "10.1016/S1003-6326(14)63107-1", "authors": "Das, Hrishikesh; Chakraborty, Debayan; Kumar Pal, Tapan", "publication": "TRANSACTIONS OF NONFERROUS METALS SOCIETY OF CHINA", "year_of_publication": 2014, "UT": "WOS:000339852000007", "base_material": "6061 aluminium alloy", "base_young_modulus": "-", "base_yield_strength": "-", "base_ultimate_strength": "-", "base_elongation": "-", "weld_material": "6061 aluminium alloy", "weld_young_modulus": "-", "weld_yield_strength": "-", "weld_ultimate_strength": "-", "weld_elongation": "-", "processing": "-", "welding_joint": "Butt joint", "welding_method": "Friction stir welding (FSW)", "welding_voltage": "-", "welding_current": null, "welding_speed": 1.33, "preheat_temp": "-", "welding_env": "-", "residual_stress": "-", "fatigue_specimen_type": "-", "fatigue_specimen_thickness": 2.0, "fatigue_test_type": "Axial loading", "fatigue_temp": "-", "fatigue_env": "-", "load_ratio": 0.1, "frequency": "-", "fatigue_machine": "RUMUL fatigue testing machine", "fatigue_standard": "-", "fatigue_test_control": "-", "stress_concentration": "-", "failure_location": "Stir zone (SZ), thermo-mechanically affected zone (TMAZ), and heat-affected zone (HAZ)"}}, {"id": "WELD2025:618", "name": "AA2124 alloy matrix reinforced with 25vol.% silicon carbide particles (SiCp) | -", "material_family": "Welded joint", "points": [[345.0, 20567.0, 0], [344.0, 41348.0, 0], [367.0, 37975.0, 0], [308.0, 59378.0, 0], [304.0, 66904.0, 0], [281.0, 78475.0, 0], [343.0, 89533.0, 0], [326.0, 137069.0, 0], [329.0, 187183.0, 0], [324.0, 259708.0, 0], [343.0, 260939.0, 0]], "conditions": {"material": "AA2124 alloy matrix reinforced with 25vol.% silicon carbide particles (SiCp)", "am_type": "Linear Friction Welding (LFW)", "load_ratio": "0", "test_type": "Axial fatigue tests", "temperature": "-", "surface_treatment": "Heat treated at T4 condition (solubilization at 505°C, water quenching, and aging at room temperature)"}, "metadata": {"dataset_id": 618, "title": "Mechanical and microstructural characterization of 2124Al/25 vol.%SiCp joints obtained by linear friction welding (LFW)", "doi": "10.1016/j.compositesa.2010.03.009", "authors": "Rotundo, F.; Ceschini, L.; Morri, A.; Jun, T. -S.; Korsunsky, A. M.", "publication": "COMPOSITES PART A-APPLIED SCIENCE AND MANUFACTURING", "year_of_publication": 2010, "UT": "WOS:000280946000002", "base_material": "AA2124 alloy matrix reinforced with 25vol.% silicon carbide particles (SiCp)", "base_young_modulus": "-", "base_yield_strength": 464, "base_ultimate_strength": 659, "base_elongation": "4 (nominal value)", "weld_material": "AA2124 alloy matrix reinforced with 25vol.% silicon carbide particles (SiCp)", "weld_young_modulus": "-", "weld_yield_strength": 364, "weld_ultimate_strength": 542, "weld_elongation": 2.4, "processing": "Heat treated at T4 condition (solubilization at 505°C, water quenching, and aging at room temperature)", "welding_joint": "-", "welding_method": "Linear Friction Welding (LFW)", "welding_voltage": "-", "welding_current": "-", "welding_speed": "-", "preheat_temp": "-", "welding_env": "-", "residual_stress": "-", "fatigue_specimen_type": "Flat dog-bone specimens", "fatigue_specimen_thickness": 4, "fatigue_test_type": "Axial fatigue tests", "fatigue_temp": "-", "fatigue_env": "-", "load_ratio": 0, "frequency": 20, "fatigue_machine": "Servo-hydraulic testing machine equipped with a 100 kN load cell", "fatigue_standard": "ISO/TTA2", "fatigue_test_control": "Stress control", "stress_concentration": "-", "failure_location": "-"}}, {"id": "WELD2025:619", "name": "Steel (SS400) | Cruciform joint", "material_family": "Welded joint", "points": [[206.0, 445519.0, 0], [184.0, 1012202.0, 0], [174.0, 1357777.0, 0], [155.0, 8128999.0, 1]], "conditions": {"material": "Steel (SS400)", "am_type": "-", "load_ratio": "0", "test_type": "Tension–tension cyclic loading", "temperature": "-", "surface_treatment": "-"}, "metadata": {"dataset_id": 619, "title": "Numerical analysis on fatigue crack growth life of non-load-carrying cruciform welded joints repaired with FRP materials", "doi": "10.1016/j.compositesb.2013.08.034", "authors": "Chen, Tao; Zhao, Xiao-Ling; Gu, Xiang-Lin; Xiao, Zhi-Gang", "publication": "COMPOSITES PART B-ENGINEERING", "year_of_publication": 2014, "UT": "WOS:000327562300024", "base_material": "Steel (SS400)", "base_young_modulus": 210, "base_yield_strength": 333, "base_ultimate_strength": 449, "base_elongation": "-", "weld_material": "-", "weld_young_modulus": "-", "weld_yield_strength": "-", "weld_ultimate_strength": "-", "weld_elongation": "-", "processing": "-", "welding_joint": "Cruciform joint", "welding_method": "-", "welding_voltage": "-", "welding_current": "-", "welding_speed": "-", "preheat_temp": "-", "welding_env": "-", "residual_stress": "-", "fatigue_specimen_type": "Cruciform welded joint", "fatigue_specimen_thickness": 6, "fatigue_test_type": "Tension–tension cyclic loading", "fatigue_temp": "-", "fatigue_env": "-", "load_ratio": 0, "frequency": "4–10", "fatigue_machine": "-", "fatigue_standard": "-", "fatigue_test_control": "Stress", "stress_concentration": "-", "failure_location": "Weld toe"}}, {"id": "WELD2025:620", "name": "Steel (SS400) | Cruciform joint", "material_family": "Welded joint", "points": [[241.0, 726191.0, 0], [233.0, 1337096.0, 0], [226.0, 3053240.0, 0]], "conditions": {"material": "Steel (SS400)", "am_type": "-", "load_ratio": "0", "test_type": "Tension–tension cyclic loading", "temperature": "-", "surface_treatment": "-"}, "metadata": {"dataset_id": 620, "title": "Numerical analysis on fatigue crack growth life of non-load-carrying cruciform welded joints repaired with FRP materials", "doi": "10.1016/j.compositesb.2013.08.034", "authors": "Chen, Tao; Zhao, Xiao-Ling; Gu, Xiang-Lin; Xiao, Zhi-Gang", "publication": "COMPOSITES PART B-ENGINEERING", "year_of_publication": 2014, "UT": "WOS:000327562300024", "base_material": "Steel (SS400)", "base_young_modulus": 210, "base_yield_strength": 333, "base_ultimate_strength": 449, "base_elongation": "-", "weld_material": "-", "weld_young_modulus": "-", "weld_yield_strength": "-", "weld_ultimate_strength": "-", "weld_elongation": "-", "processing": "-", "welding_joint": "Cruciform joint", "welding_method": "-", "welding_voltage": "-", "welding_current": "-", "welding_speed": "-", "preheat_temp": "-", "welding_env": "-", "residual_stress": "-", "fatigue_specimen_type": "Cruciform welded joint", "fatigue_specimen_thickness": 1.4, "fatigue_test_type": "Tension–tension cyclic loading", "fatigue_temp": "-", "fatigue_env": "-", "load_ratio": 0, "frequency": "4–10", "fatigue_machine": "-", "fatigue_standard": "-", "fatigue_test_control": "Stress", "stress_concentration": "-", "failure_location": "Weld toe"}}, {"id": "WELD2025:621", "name": "Steel (SS400) | Cruciform joint", "material_family": "Welded joint", "points": [[284.0, 666580.0, 0], [259.0, 1409269.0, 1], [212.0, 5019382.0, 1]], "conditions": {"material": "Steel (SS400)", "am_type": "-", "load_ratio": "0", "test_type": "Tension–tension cyclic loading", "temperature": "-", "surface_treatment": "-"}, "metadata": {"dataset_id": 621, "title": "Numerical analysis on fatigue crack growth life of non-load-carrying cruciform welded joints repaired with FRP materials", "doi": "10.1016/j.compositesb.2013.08.034", "authors": "Chen, Tao; Zhao, Xiao-Ling; Gu, Xiang-Lin; Xiao, Zhi-Gang", "publication": "COMPOSITES PART B-ENGINEERING", "year_of_publication": 2014, "UT": "WOS:000327562300024", "base_material": "Steel (SS400)", "base_young_modulus": 210, "base_yield_strength": 333, "base_ultimate_strength": 449, "base_elongation": "-", "weld_material": "-", "weld_young_modulus": "-", "weld_yield_strength": "-", "weld_ultimate_strength": "-", "weld_elongation": "-", "processing": "-", "welding_joint": "Cruciform joint", "welding_method": "-", "welding_voltage": "-", "welding_current": "-", "welding_speed": "-", "preheat_temp": "-", "welding_env": "-", "residual_stress": "-", "fatigue_specimen_type": "Cruciform welded
