Repository: yunyunfanfan/S-PA-CBB

# S-PA-CBB

Official research code, processed curve records, evaluation outputs, and manuscript source for:

> **From Physics to Selective Generation: Conditional Brownian Bridges for Sparse S–N Curve Reconstruction and Fatigue Decision-Making**

S-PA-CBB reconstructs a complete probabilistic stress–life (S–N) curve from only two to four observed fatigue tests. The method first fits an interpretable Basquin state, diagnoses whether that state is sufficient, and applies a ControlNet-style conditional Brownian-bridge residual only to curves that benefit from correction.

File: external_data/weld2025_disjoint_curves.json (part 26 of 223)
joint", "fatigue_specimen_thickness": 0.9, "fatigue_test_type": "Tension–tension cyclic loading", "fatigue_temp": "-", "fatigue_env": "-", "load_ratio": 0, "frequency": "4–10", "fatigue_machine": "-", "fatigue_standard": "-", "fatigue_test_control": "Stress", "stress_concentration": "-", "failure_location": "Weld toe"}}, {"id": "WELD2025:622", "name": "Q345qc steel plate | Cruciform welded joints", "material_family": "Welded joint", "points": [[135.0, 149014.0, 0], [138.0, 166139.0, 0], [141.0, 190339.0, 0], [141.0, 222053.0, 0], [136.0, 254397.0, 0], [136.0, 268617.0, 0], [136.0, 278536.0, 0], [136.0, 296784.0, 0], [136.0, 340013.0, 0], [144.0, 62708.0, 0], [138.0, 70541.0, 0], [138.0, 75827.0, 0], [134.0, 83010.0, 0], [138.0, 100333.0, 0], [141.0, 36942.0, 0], [141.0, 38661.0, 0], [139.0, 63748.0, 0], [144.0, 66725.0, 0], [143.0, 71431.0, 0], [141.0, 79421.0, 0], [141.0, 81247.0, 0]], "conditions": {"material": "Q345qc steel plate", "am_type": "Carbon dioxide gas shielded welding", "load_ratio": "0.1", "test_type": "Constant amplitude tensile fatigue loading", "temperature": "-", "surface_treatment": "-"}, "metadata": {"dataset_id": 622, "title": "Local approaches and XFEM used to estimate life of CFRP repaired cracked welded joints under fatigue loading", "doi": "10.1016/j.compstruct.2020.113251", "authors": "Jie, Zhiyu; Wang, Wujun; Chen, Chao; Wang, Kainan", "publication": "COMPOSITE STRUCTURES", "year_of_publication": 2021, "UT": "WOS:000618764400007", "base_material": "Q345qc steel plate", "base_young_modulus": 210, "base_yield_strength": 345, "base_ultimate_strength": 490, "base_elongation": "-", "weld_material": "-", "weld_young_modulus": "-", "weld_yield_strength": "-", "weld_ultimate_strength": "-", "weld_elongation": "-", "processing": "-", "welding_joint": "Cruciform welded joints", "welding_method": "Carbon dioxide gas shielded welding", "welding_voltage": "-", "welding_current": "-", "welding_speed": "-", "preheat_temp": "-", "welding_env": "-", "residual_stress": "-", "fatigue_specimen_type": "Cruciform welded joints with artificial initial cracks", "fatigue_specimen_thickness": "-", "fatigue_test_type": "Constant amplitude tensile fatigue loading", "fatigue_temp": "-", "fatigue_env": "-", "load_ratio": 0.1, "frequency": 120, "fatigue_machine": "-", "fatigue_standard": "-", "fatigue_test_control": "Stress-controlled", "stress_concentration": "-", "failure_location": "-"}}, {"id": "WELD2025:623", "name": "AISI P20 | V-notch joint.", "material_family": "Welded joint", "points": [[688.0, 44405.0, 0], [576.0, 117629.0, 0], [535.0, 197184.0, 0], [497.0, 471061.0, 0], [448.0, 437548.0, 0], [447.0, 554102.0, 0], [401.0, 2534231.0, 0]], "conditions": {"material": "AISI P20", "am_type": "Laser welding (Nd-YAG laser system)", "load_ratio": "0", "test_type": "Axial fatigue tests", "temperature": "Room temperature", "surface_treatment": "Quenching and tempering in as-received condition"}, "metadata": {"dataset_id": 623, "title": "Mould steels repaired by laser welding", "doi": "10.1016/j.engfailanal.2008.02.010", "authors": "Borrego, L. P.; Pires, J. T. B.; Costa, J. M.; Ferreira, J. M.", "publication": "ENGINEERING FAILURE ANALYSIS", "year_of_publication": 2009, "UT": "WOS:000262813200005", "base_material": "AISI P20", "base_young_modulus": 210, "base_yield_strength": 830, "base_ultimate_strength": 995, "base_elongation": 12, "weld_material": "Alloy steels", "weld_young_modulus": "-", "weld_yield_strength": "-", "weld_ultimate_strength": "-", "weld_elongation": "-", "processing": "Quenching and tempering in as-received condition", "welding_joint": "V-notch joint.", "welding_method": "Laser welding (Nd-YAG laser system)", "welding_voltage": "-", "welding_current": "-", "welding_speed": "-", "preheat_temp": "-", "welding_env": "Ar/He mixture (5% He) shielding gas with a flow of 0.6 L/min", "residual_stress": "-", "fatigue_specimen_type": "Rectangular cross-section specimens with V-notches", "fatigue_specimen_thickness": "-", "fatigue_test_type": "Axial fatigue tests", "fatigue_temp": "Room temperature", "fatigue_env": "Air", "load_ratio": 0, "frequency": 25, "fatigue_machine": "Computer-controlled servo-hydraulic Instron machine with 100 kN capacity", "fatigue_standard": "-", "fatigue_test_control": "Load control.", "stress_concentration": "-", "failure_location": "-"}}, {"id": "WELD2025:624", "name": "AISI P20 | V-notch joint.", "material_family": "Welded joint", "points": [[585.0, 50714.0, 0], [536.0, 142510.0, 0], [488.0, 225198.0, 0], [487.0, 1176286.0, 0], [442.0, 1467799.0, 1]], "conditions": {"material": "AISI P20", "am_type": "Laser welding (Nd-YAG laser system)", "load_ratio": "0.4", "test_type": "Axial fatigue tests", "temperature": "Room temperature", "surface_treatment": "Quenching and tempering in as-received condition"}, "metadata": {"dataset_id": 624, "title": "Mould steels repaired by laser welding", "doi": "10.1016/j.engfailanal.2008.02.010", "authors": "Borrego, L. P.; Pires, J. T. B.; Costa, J. M.; Ferreira, J. M.", "publication": "ENGINEERING FAILURE ANALYSIS", "year_of_publication": 2009, "UT": "WOS:000262813200005", "base_material": "AISI P20", "base_young_modulus": 210, "base_yield_strength": 830, "base_ultimate_strength": 995, "base_elongation": 12, "weld_material": "Alloy steels", "weld_young_modulus": "-", "weld_yield_strength": "-", "weld_ultimate_strength": "-", "weld_elongation": "-", "processing": "Quenching and tempering in as-received condition", "welding_joint": "V-notch joint.", "welding_method": "Laser welding (Nd-YAG laser system)", "welding_voltage": "-", "welding_current": "-", "welding_speed": "-", "preheat_temp": "-", "welding_env": "Ar/He mixture (5% He) shielding gas with a flow of 0.6 L/min", "residual_stress": "-", "fatigue_specimen_type": "Rectangular cross-section specimens with V-notches", "fatigue_specimen_thickness": "-", "fatigue_test_type": "Axial fatigue tests", "fatigue_temp": "Room temperature", "fatigue_env": "Air", "load_ratio": 0.4, "frequency": 25, "fatigue_machine": "Computer-controlled servo-hydraulic Instron machine with 100 kN capacity", "fatigue_standard": "-", "fatigue_test_control": "Load control.", "stress_concentration": "-", "failure_location": "-"}}, {"id": "WELD2025:625", "name": "AISI H13 | V-notch joint.", "material_family": "Welded joint", "points": [[692.0, 51230.0, 0], [618.0, 237788.0, 0], [531.0, 334048.0, 0], [486.0, 704075.0, 0], [438.0, 1451793.0, 0], [344.0, 3528735.0, 1]], "conditions": {"material": "AISI H13", "am_type": "Laser welding (Nd-YAG laser system)", "load_ratio": "0", "test_type": "Axial fatigue tests", "temperature": "Room temperature", "surface_treatment": "Quenching and tempering after machining"}, "metadata": {"dataset_id": 625, "title": "Mould steels repaired by laser welding", "doi": "10.1016/j.engfailanal.2008.02.010", "authors": "Borrego, L. P.; Pires, J. T. B.; Costa, J. M.; Ferreira, J. M.", "publication": "ENGINEERING FAILURE ANALYSIS", "year_of_publication": 2009, "UT": "WOS:000262813200005", "base_material": "AISI H13", "base_young_modulus": 210, "base_yield_strength": 1650, "base_ultimate_strength": 1990, "base_elongation": 9, "weld_material": "Stainless steel", "weld_young_modulus": "-", "weld_yield_strength": "-", "weld_ultimate_strength": "-", "weld_elongation": "-", "processing": "Quenching and tempering after machining", "welding_joint": "V-notch joint.", "welding_method": "Laser welding (Nd-YAG laser system)", "welding_voltage": "-", "welding_current": "-", "welding_speed": "-", "preheat_temp": "-", "welding_env": "Ar/He mixture (5% He) shielding gas with a flow of 0.6 L/min", "residual_stress": "-", "fatigue_specimen_type": "Rectangular cross-section specimens with V-notches", "fatigue_specimen_thickness": "-", "fatigue_test_type": "Axial fatigue tests", "fatigue_temp": "Room temperature", "fatigue_env": "Air", "load_ratio": 0, "frequency": 25, "fatigue_machine": "Computer-controlled servo-hydraulic Instron machine with 100 kN capacity", "fatigue_standard": "-", "fatigue_test_control": "Load control.", "stress_concentration": "-", "failure_location": "-"}}, {"id": "WELD2025:626", "name": "AISI H13 | V-notch joint.", "material_family": "Welded joint", "points": [[681.0, 74375.0, 0], [506.0, 227585.0, 0], [501.0, 248449.0, 0], [468.0, 235195.0, 0], [408.0, 398107.0, 0], [379.0, 1079775.0, 0], [329.0, 1068000.0, 0], [306.0, 1674208.0, 0], [289.0, 3304058.0, 1]], "conditions": {"material": "AISI H13", "am_type": "Laser welding (Nd-YAG laser system)", "load_ratio": "0.4", "test_type": "Axial fatigue tests", "temperature": "Room temperature", "surface_treatment": "Quenching and tempering after machining"}, "metadata": {"dataset_id": 626, "title": "Mould steels repaired by laser welding", "doi": "10.1016/j.engfailanal.2008.02.010", "authors": "Borrego, L. P.; Pires, J. T. B.; Costa, J. M.; Ferreira, J. M.", "publication": "ENGINEERING FAILURE ANALYSIS", "year_of_publication": 2009, "UT": "WOS:000262813200005", "base_material": "AISI H13", "base_young_modulus": 210, "base_yield_strength": 1650, "base_ultimate_strength": 1990, "base_elongation": 9, "weld_material": "Stainless steel", "weld_young_modulus": "-", "weld_yield_strength": "-", "weld_ultimate_strength": "-", "weld_elongation": "-", "processing": "Quenching and tempering after machining", "welding_joint": "V-notch joint.", "welding_method": "Laser welding (Nd-YAG laser system)", "welding_voltage": "-", "welding_current": "-", "welding_speed": "-", "preheat_temp": "-", "welding_env": "Ar/He mixture (5% He) shielding gas with a flow of 0.6 L/min", "residual_stress": "-", "fatigue_specimen_type": "Rectangular cross-section specimens with V-notches", "fatigue_specimen_thickness": "-", "fatigue_test_type": "Axial fatigue tests", "fatigue_temp": "Room temperature", "fatigue_env": "Air", "load_ratio": 0.4, "frequency": 25, "fatigue_machine": "Computer-controlled servo-hydraulic Instron machine with 100 kN capacity", "fatigue_standard": "-", "fatigue_test_control": "Load control.", "stress_concentration": "-", "failure_location": "-"}}, {"id": "WELD2025:627", "name": "AISI P20 | V-notch joint (weld angle=45°)", "material_family": "Welded joint", "points": [[704.0, 27100.0, 0], [648.0, 67100.0, 0], [600.0, 189000.0, 0], [555.0, 161000.0, 0], [401.0, 2150000.0, 0]], "conditions": {"material": "AISI P20", "am_type": "Laser welding (Nd-YAG laser system)", "load_ratio": "0", "test_type": "Axial fatigue tests", "temperature": "Room temperature", "surface_treatment": "Quenching and tempering in as-received condition"}, "metadata": {"dataset_id": 627, "title": "Mould steels repaired by laser welding", "doi": "10.1016/j.engfailanal.2008.02.010", "authors": "Borrego, L. P.; Pires, J. T. B.; Costa, J. M.; Ferreira, J. M.", "publication": "ENGINEERING FAILURE ANALYSIS", "year_of_publication": 2009, "UT": "WOS:000262813200005", "base_material": "AISI P20", "base_young_modulus": 210, "base_yield_strength": 830, "base_ultimate_strength": 995, "base_elongation": 12, "weld_material": "Alloy steels", "weld_young_modulus": "-", "weld_yield_strength": "-", "weld_ultimate_strength": "-", "weld_elongation": "-", "processing": "Quenching and tempering in as-received condition", "welding_joint": "V-notch joint (weld angle=45°)", "welding_method": "Laser welding (Nd-YAG laser system)", "welding_voltage": "-", "welding_current": "-", "welding_speed": "-", "preheat_temp": "-", "welding_env": "Ar/He mixture (5% He) shielding gas with a flow of 0.6 L/min", "residual_stress": "-", "fatigue_specimen_type": "Rectangular cross-section specimens with V-notches", "fatigue_specimen_thickness": "-", "fatigue_test_type": "Axial fatigue tests", "fatigue_temp": "Room temperature", "fatigue_env": "Air", "load_ratio": 0, "frequency": 25, "fatigue_machine": "Computer-controlled servo-hydraulic Instron machine with 100 kN capacity", "fatigue_standard": "-", "fatigue_test_control": "Load control.", "stress_concentration": "-", "failure_location": "-"}}, {"id": "WELD2025:628", "name": "AISI P20 | V-notch joint (weld angle=45°)", "material_family": "Welded joint", "points": [[804.0, 55521.0, 0], [600.0, 152516.0, 0], [454.0, 989043.0, 0]], "conditions": {"material": "AISI P20", "am_type": "Laser welding (Nd-YAG laser system)", "load_ratio": "0", "test_type": "Axial fatigue tests", "temperature": "Room temperature", "surface_treatment": "Quenching and tempering after machining"}, "metadata": {"dataset_id": 628, "title": "Mould steels repaired by laser welding", "doi": "10.1016/j.engfailanal.2008.02.010", "authors": "Borrego, L. P.; Pires, J. T. B.; Costa, J. M.; Ferreira, J. M.", "publication": "ENGINEERING FAILURE ANALYSIS", "year_of_publication": 2009, "UT": "WOS:000262813200005", "base_material": "AISI P20", "base_young_modulus": 210, "base_yield_strength": 830, "base_ultimate_strength": 995, "base_elongation": 12, "weld_material": "Alloy steels", "weld_young_modulus": "-", "weld_yield_strength": "-", "weld_ultimate_strength": "-", "weld_elongation": "-", "processing": "Quenching and tempering after machining", "welding_joint": "V-notch joint (weld angle=45°)", "welding_method": "Laser welding (Nd-YAG laser system)", "welding_voltage": "-", "welding_current": "-", "welding_speed": "-", "preheat_temp": "-", "welding_env": "Ar/He mixture (5% He) shielding gas with a flow of 0.6 L/min", "residual_stress": "-", "fatigue_specimen_type": "Rectangular cross-section specimens with V-notches", "fatigue_specimen_thickness": "-", "fatigue_test_type": "Axial fatigue tests", "fatigue_temp": "Room temperature", "fatigue_env": "Air", "load_ratio": 0, "frequency": 25, "fatigue_machine": "Computer-controlled servo-hydraulic Instron machine with 100 kN capacity", "fatigue_standard": "-", "fatigue_test_control": "Load control.", "stress_concentration": "-", "failure_location": "-"}}, {"id": "WELD2025:629", "name": "AISI H13 | V-notch joint (weld angle=45°)", "material_family": "Welded joint", "points": [[516.0, 237954.0, 0], [413.0, 359871.0, 0], [459.0, 220990.0, 0], [401.0, 1060180.0, 0], [351.0, 1018174.0, 0], [318.0, 1568880.0, 0], [296.0, 3216819.0, 1]], "conditions": {"material": "AISI H13", "am_type": "Laser welding (Nd-YAG laser system)", "load_ratio": "0.4", "test_type": "Axial fatigue tests", "temperature": "Room temperature", "surface_treatment": "Quenching and tempering after machining"}, "metadata": {"dataset_id": 629, "title": "Mould steels repaired by laser welding", "doi": "10.1016/j.engfailanal.2008.02.010", "authors": "Borrego, L. P.; Pires, J. T. B.; Costa, J. M.; Ferreira, J. M.", "publication": "ENGINEERING FAILURE ANALYSIS", "year_of_publication": 2009, "UT": "WOS:000262813200005", "base_material": "AISI H13", "base_young_modulus": 210, "base_yield_strength": 1650, "base_ultimate_strength": 1990, "base_elongation": 9, "weld_material": "Stainless steel", "weld_young_modulus": "-", "weld_yield_strength": "-", "weld_ultimate_strength": "-", "weld_elongation": "-", "processing": "Quenching and tempering after machining", "welding_joint": "V-notch joint (weld angle=45°)", "welding_method": "Laser welding (Nd-YAG laser system)", "welding_voltage": "-", "welding_current": "-", "welding_speed": "-", "preheat_temp": "-", "welding_env": "Ar/He mixture (5% He) shielding gas with a flow of 0.6 L/min", "residual_stress": "-", "fatigue_specimen_type": "Rectangular cross-section specimens with V-notches", "fatigue_specimen_thickness": "-", "fatigue_test_type": "Axial fatigue tests", "fatigue_temp": "Room temperature", "fatigue_env": "Air", "load_ratio": 0.4, "frequency": 25, "fatigue_machine": "Computer-controlled servo-hydraulic Instron machine with 100 kN capacity", "fatigue_standard": "-", "fatigue_test_control": "Load control.", "stress_concentration": "-", "failure_location": "-"}}, {"id": "WELD2025:630", "name": "Al-Mg-Si alloy 6082 | T-Joint", "material_family": "Welded joint", "points": [[25.0, 1821.0, 0], [25.0, 2026.0, 0], [24.0, 2702.0, 0], [24.0, 3028.0, 0], [17.0, 3662.0, 0], [17.0, 3951.0, 0], [17.0, 4104.0, 0], [17.0, 5392.0, 0], [17.0, 6372.0, 0], [17.0, 10513.0, 0], [17.0, 10919.0, 0], [17.0, 11003.0, 0], [12.0, 7648.0, 0], [12.0, 9036.0, 0], [11.0, 10678.0, 0], [11.0, 11696.0, 0], [11.0, 12811.0, 0], [11.0, 14575.0, 0], [11.0, 15964.0, 0], [12.0, 17353.0, 0], [12.0, 17888.0, 0], [12.0, 29737.0, 0], [12.0, 38198.0, 0]], "conditions": {"material": "Al-Mg-Si alloy 6082", "am_type": "Friction Stir Welding (FSW)", "load_ratio": "0.1", "test_type": "Bending", "temperature": "-", "surface_treatment": "-"}, "metadata": {"dataset_id": 630, "title": "Effective notch stress and critical distance method to estimate the fatigue life of T and overlap friction stir welded joints", "doi": "10.1016/j.engfailanal.2012.05.019", "authors": "Shahri, Meysam Mandavi; Sandstrom, Rolf", "publication": "ENGINEERING FAILURE ANALYSIS", "year_of_publication": 2012, "UT": "WOS:000308770000026", "base_material": "Al-Mg-Si alloy 6082", "base_young_modulus": "-", "base_yield_strength": "-", "base_ultimate_strength": "-", "base_elongation": "-", "weld_material": "Al-Mg-Si alloy 6082", "weld_young_modulus": "-", "weld_yield_strength": "-", "weld_ultimate_strength": "-", "weld_elongation": "-", "processing": "-", "welding_joint": "T-Joint", "welding_method": "Friction Stir Welding (FSW)", "welding_voltage": "-", "welding_current": "-", "welding_speed": "-", "preheat_temp": "-", "welding_env": "-", "residual_stress": "Low residual stresses in the weld nugget", "fatigue_specimen_type": "T-Joint", "fatigue_specimen_thickness": 4, "fatigue_test_type": "Bending", "fatigue_temp": "-", "fatigue_env": "-", "load_ratio": 0.1, "frequency": "-", "fatigue_machine": "-", "fatigue_standard": "Eurocode 9", "fatigue_test_control": "Stress", "stress_concentration": "-", "failure_location": "Weld toe"}}, {"id": "WELD2025:631", "name": "Al-Mg-Si alloy 6082 | T-Joint", "material_family": "Welded joint", "points": [[138.0, 37237.0, 0], [139.0, 47469.0, 0], [139.0, 52389.0, 0], [137.0, 57383.0, 0], [117.0, 66292.0, 0], [116.0, 83236.0, 0], [136.0, 81969.0, 0], [128.0, 87767.0, 0], [119.0, 101384.0, 0], [116.0, 113607.0, 0], [142.0, 117974.0, 0], [96.0, 122588.0, 0], [95.0, 127329.0, 0], [100.0, 137357.0, 0], [96.0, 158662.0, 0], [96.0, 168590.0, 0], [98.0, 184655.0, 0], [98.0, 203795.0, 0], [100.0, 223215.0, 0], [120.0, 181833.0, 0], [135.0, 157404.0, 0], [115.0, 250079.0, 0], [122.0, 291038.0, 0], [101.0, 373912.0, 0], [100.0, 514233.0, 0], [101.0, 645657.0, 0]], "conditions": {"material": "Al-Mg-Si alloy 6082", "am_type": "Friction Stir Welding (FSW)", "load_ratio": "0.5", "test_type": "Bending", "temperature": "-", "surface_treatment": "-"}, "metadata": {"dataset_id": 631, "title": "Effective notch stress and critical distance method to estimate the fatigue life of T and overlap friction stir welded joints", "doi": "10.1016/j.engfailanal.2012.05.019", "authors": "Shahri, Meysam Mandavi; Sandstrom, Rolf", "publication": "ENGINEERING FAILURE ANALYSIS", "year_of_publication": 2012, "UT": "WOS:000308770000026", "base_material": "Al-Mg-Si alloy 6082", "base_young_modulus": "-", "base_yield_strength": "-", "base_ultimate_strength": "-", "base_elongation": "-", "weld_material": "Al-Mg-Si alloy 6082", "weld_young_modulus": "-", "weld_yield_strength": "-", "weld_ultimate_strength": "-", "weld_elongation": "-", "processing": "-", "welding_joint": "T-Joint", "welding_method": "Friction Stir Welding (FSW)", "welding_voltage": "-", "welding_current": "-", "welding_speed": "-", "preheat_temp": "-", "welding_env": "-", "residual_stress": "Low residual stresses in the weld nugget", "fatigue_specimen_type": "T-Joint", "fatigue_specimen_thickness": 4, "fatigue_test_type": "Bending", "fatigue_temp": "-", "fatigue_env": "-", "load_ratio": 0.5, "frequency": "-", "fatigue_machine": "-", "fatigue_standard": "Eurocode 9", "fatigue_test_control": "Stress", "stress_concentration": "-", "failure_location": "Weld toe"}}, {"id": "WELD2025:632", "name": "S355J0 | Non-load carrying T-joints", "material_family": "Welded joint", "points": [[386.0, 79400.0, 0], [364.0, 96600.0, 0], [338.0, 111000.0, 0], [364.0, 143000.0, 0], [339.0, 183000.0, 0], [317.0, 243000.0, 0]], "conditions": {"material": "S355J0", "am_type": "Robotized MAG welding", "load_ratio": "0.1", "test_type": "-", "temperature": "-", "surface_treatment": "High Frequency Mechanical Impact (HFMI) treatment"}, "metadata": {"dataset_id": 632, "title": "Comparison of local stress based concepts - Effects of low-and high cycle fatigue and weld quality", "doi": "10.1016/j.engfailanal.2015.07.022", "authors": "Stenberg, T.; Barsoum, Z.; Balawi, S. O. M.", "publication": "ENGINEERING FAILURE ANALYSIS", "year_of_publication": 2015, "UT": "WOS:000361833000026", "base_material": "S355J0", "base_young_modulus": "-", "base_yield_strength": 355, "base_ultimate_strength": "-", "base_elongation": "-", "weld_material": "-", "weld_young_modulus": "-", "weld_yield_strength": "-", "weld_ultimate_strength": "-", "weld_elongation": "-", "processing": "High Frequency Mechanical Impact (HFMI) treatment", "welding_joint": "Non-load carrying T-joints", "welding_method": "Robotized MAG welding", "welding_voltage": "-", "welding_current": "-", "welding_speed": "-", "preheat_temp": "-", "welding_env": null, "residual_stress": "Beneficial compressive stresses introduced by HFMI treatment", "fatigue_specimen_type": "Non-load carrying T-joints", "fatigue_specimen_thickness": 2, "fatigue_test_type": "-", "fatigue_temp": "-", "fatigue_env": "-", "load_ratio": 0.1, "frequency": "-", "fatigue_machine": "-", "fatigue_standard": "Volvo standard, IIW recommendations", "fatigue_test_control": "-", "stress_concentration": "-", "failure_location": "Weld toe"}}, {"id": "WELD2025:633", "name": "S355J0 | Non-load carrying T-joints", "material_family": "Welded joint", "points": [[497.0, 55700.0, 0], [484.0, 66100.0, 0], [466.0, 79500.0, 0], [453.0, 111000.0, 0], [431.0, 100000.0, 0], [408.0, 152000.0, 0]], "conditions": {"material": "S355J0", "am_type": "Robotized MAG welding", "load_ratio": "0.1", "test_type": "-", "temperature": "-", "surface_treatment": "High Frequency Mechanical Impact (HFMI) treatment"}, "metadata": {"dataset_id": 633, "title": "Comparison of local stress based concepts - Effects of low-and high cycle fatigue and weld quality", "doi": "10.1016/j.engfailanal.2015.07.022", "authors": "Stenberg, T.; Barsoum, Z.; Balawi, S. O. M.", "publication": "ENGINEERING FAILURE ANALYSIS", "year_of_publication": 2015, "UT": "WOS:000361833000026", "base_material": "S355J0", "base_young_modulus": "-", "base_yield_strength": 355, "base_ultimate_strength": "-", "base_elongation": "-", "weld_material": "-", "weld_young_modulus": "-", "weld_yield_strength": "-", "weld_ultimate_strength": "-", "weld_elongation": "-", "processing": "High Frequency Mechanical Impact (HFMI) treatment", "welding_joint": "Non-load carrying T-joints", "welding_method": "Robotized MAG welding", "welding_voltage": "-", "welding_current": "-", "welding_speed": "-", "preheat_temp": "-", "welding_env": null, "residual_stress": "Beneficial compressive stresses introduced by HFMI treatment", "fatigue_specimen_type": "Non-load carrying T-joints", "fatigue_specimen_thickness": 4, "fatigue_test_type": "-", "fatigue_temp": "-", "fatigue_env": "-", "load_ratio": 0.1, "frequency": "-", "fatigue_machine": "-", "fatigue_standard": "Volvo standard, IIW recommendations", "fatigue_test_control": "-", "stress_concentration": "-", "failure_location": "Weld toe"}}, {"id": "WELD2025:634", "name": "S355J0 | Non-load carrying T-joints", "material_family": "Welded joint", "points": [[523.0, 36700.0, 0], [479.0, 58500.0, 0], [453.0, 66100.0, 0], [427.0, 99100.0, 0], [399.0, 115000.0, 0], [384.0, 138000.0, 0]], "conditions": {"material": "S355J0", "am_type": "Robotized MAG welding", "load_ratio": "0.1", "test_type": "-", "temperature": "-", "surface_treatment": "High Frequency Mechanical Impact (HFMI) treatment"}, "metadata": {"dataset_id": 634, "title": "Comparison of local stress based concepts - Effects of low-and high cycle fatigue and weld quality", "doi": "10.1016/j.engfailanal.2015.07.022", "authors": "Stenberg, T.; Barsoum, Z.; Balawi, S. O. M.", "publication": "ENGINEERING FAILURE ANALYSIS", "year_of_publication": 2015, "UT": "WOS:000361833000026", "base_material": "S355J0", "base_young_modulus": "-", "base_yield_strength": 355, "base_ultimate_strength": "-", "base_elongation": "-", "weld_material": "-", "weld_young_modulus": "-", "weld_yield_strength": "-", "weld_ultimate_strength": "-", "weld_elongation": "-", "processing": "High Frequency Mechanical Impact (HFMI) treatment", "welding_joint": "Non-load carrying T-joints", "welding_method": "Robotized MAG welding", "welding_voltage": "-", "welding_current": "-", "welding_speed": "-", "preheat_temp": "-", "welding_env": null, "residual_stress": "Beneficial compressive stresses introduced by HFMI treatment", "fatigue_specimen_type": "Non-load carrying T-joints", "fatigue_specimen_thickness": 8, "fatigue_test_type": "-", "fatigue_temp": "-", "fatigue_env": "-", "load_ratio": 0.1, "frequency": "-", "fatigue_machine": "-", "fatigue_standard": "Volvo standard, IIW recommendations", "fatigue_test_control": "-", "stress_concentration": "-", "failure_location": "Weld toe"}}, {"id": "WELD2025:635", "name": "SM58 and SM50 steel | longitudinal attachment without crack", "material_family": "Welded joint", "points": [[365.0, 380149.0, 0], [365.0, 452052.0, 0], [369.0, 492619.0, 0], [271.0, 3079662.0, 0], [274.0, 3794169.0, 1], [274.0, 4167909.0, 1], [279.0, 4540385.0, 1], [274.0, 5027751.0, 1], [272.0, 5938421.0, 1]], "conditions": {"material": "SM58 and SM50 steel", "am_type": "TIG (Tungsten Inert Gas)", "load_ratio": "0.1", "test_type": "four-point bending", "temperature": "-", "surface_treatment": "TIG dressig"}, "metadata": {"dataset_id": 635, "title": "A framework to assess and repair pre-fatigued welded steel structures by TIG dressing", "doi": "10.1016/j.engfailanal.2020.104923", "authors": "Manai, Asma", "publication": "ENGINEERING FAILURE ANALYSIS", "year_of_publication": 2020, "UT": "WOS:000587913600093", "base_material": "SM58 and SM50 steel", "base_young_modulus": "-", "base_yield_strength": "590, 410", "base_ultimate_strength": "680, 560", "base_elongation": "-", "weld_material": "Low-hydrogen-type electrodes", "weld_young_modulus": "-", "weld_yield_strength": "-", "weld_ultimate_strength": "-", "weld_elongation": "-", "processing": "TIG dressig", "welding_joint": "longitudinal attachment without crack", "welding_method": "TIG (Tungsten Inert Gas)", "welding_voltage": 19, "welding_current": 110, "welding_speed": 1.08, "preheat_temp": "-", "welding_env": "Argon flux.", "residual_stress": "-", "fatigue_specimen_type": "Full-scale welded joints", "fatigue_specimen_thickness": 15, "fatigue_test_type": "four-point bending", "fatigue_temp": "-", "fatigue_env": "-", "load_ratio": 0.1, "frequency": "-", "fatigue_machine": "-", "fatigue_standard": "IIW recommendations and Eurocode.", "fatigue_test_control": "Stress", "stress_concentration": "-", "failure_location": "Weld toe"}}, {"id": "WELD2025:636", "name": "SM58 and SM50 steel | longitudinal attachment with crack", "material_family": "Welded joint", "points": [[270.0, 52178.0, 0], [272.0, 70117.0, 0], [268.0, 88415.0, 0], [272.0, 114535.0, 0], [272.0, 2100198.0, 0], [272.0, 2161965.0, 0]], "conditions": {"material": "SM58 and SM50 steel", "am_type": "TIG (Tungsten Inert Gas)", "load_ratio": "0.1", "test_type": "four-point bending", "temperature": "-", "surface_treatment": "TIG dressig"}, "metadata": {"dataset_id": 636, "title": "A framework to assess and repair pre-fatigued welded steel structures by TIG dressing", "doi": "10.1016/j.engfailanal.2020.104923", "authors": "Manai, Asma", "publication": "ENGINEERING FAILURE ANALYSIS", "year_of_publication": 2020, "UT": "WOS:000587913600093", "base_material": "SM58 and SM50 steel", "base_young_modulus": "-", "base_yield_strength": "590, 410", "base_ultimate_strength": "680, 560", "base_elongation": "-", "weld_material": "Low-hydrogen-type electrodes", "weld_young_modulus": "-", "weld_yield_strength": "-", "weld_ultimate_strength": "-", "weld_elongation": "-", "processing": "TIG dressig", "welding_joint": "longitudinal attachment with crack", "welding_method": "TIG (Tungsten Inert Gas)", "welding_voltage": 19, "welding_current": 110, "welding_speed": 1.08, "preheat_temp": "-", "welding_env": "Argon flux.", "residual_stress": "-", "fatigue_specimen_type": "Full-scale welded joints", "fatigue_specimen_thickness": 15, "fatigue_test_type": "four-point bending", "fatigue_temp": "-", "fatigue_env": "-", "load_ratio": 0.1, "frequency": "-", "fatigue_machine": "-", "fatigue_standard": "IIW recommendations and Eurocode.", "fatigue_test_control": "Stress", "stress_concentration": "-", "failure_location": "Weld toe"}}, {"id": "WELD2025:637", "name": "SM58 and SM50 steel | Transversal attachment without crack", "material_family": "Welded joint", "points": [[421.0, 358867.0, 0], [457.0, 458890.0, 0], [385.0, 1117189.0, 0], [367.0, 1799128.0, 0], [301.0, 2782632.0, 0], [366.0, 4050010.0, 1], [322.0, 4500946.0, 1], [279.0, 4787225.0, 1], [274.0, 3931097.0, 1], [275.0, 3274386.0, 1], [275.0, 2572467.0, 1], [275.0, 1977365.0, 1]], "conditions": {"material": "SM58 and SM50 steel", "am_type": "TIG (Tungsten Inert Gas)", "load_ratio": "0.1", "test_type": "four-point bending", "temperature": "-", "surface_treatment": "TIG dressig"}, "metadata": {"dataset_id": 637, "title": "A framework to assess and repair pre-fatigued welded steel structures by TIG dressing", "doi": "10.1016/j.engfailanal.2020.104923", "authors": "Manai, Asma", "publication": "ENGINEERING FAILURE ANALYSIS", "year_of_publication": 2020, "UT": "WOS:000587913600093", "base_material": "SM58 and SM50 steel", "base_young_modulus": "-", "base_yield_strength": "590, 410", "base_ultimate_strength": "680, 560", "base_elongation": "-", "weld_material": "Low-hydrogen-type electrodes", "weld_young_modulus": "-", "weld_yield_strength": "-", "weld_ultimate_strength": "-", "weld_elongation": "-", "processing": "TIG dressig", "welding_joint": "Transversal attachment without crack", "welding_method": "TIG (Tungsten Inert Gas)", "welding_voltage": 19, "welding_current": 110, "welding_speed": 1.08, "preheat_temp": "-", "welding_env": "Argon flux.", "residual_stress": "-", "fatigue_specimen_type": "Full-scale welded joints", "fatigue_specimen_thickness": 15, "fatigue_test_type": "four-point bending", "fatigue_temp": "-", "fatigue_env": "-", "load_ratio": 0.1, "frequency": "-", "fatigue_machine": "-", "fatigue_standard": "IIW recommendations and Eurocode.", "fatigue_test_control": "Stress", "stress_concentration": "-", "failure_location": "Weld toe"}}, {"id": "WELD2025:638", "name": "SM58 and SM50 steel | Transversal attachment with crack", "material_family": "Welded joint", "points": [[315.0, 146099.0, 0], [273.0, 103180.0, 0], [272.0, 122075.0, 0], [273.0, 208147.0, 0], [274.0, 583363.0, 0]], "conditions": {"material": "SM58 and SM50 steel", "am_type": "TIG (Tungsten Inert Gas)", "load_ratio": "0.1", "test_type": "four-point bending", "temperature": "-", "surface_treatment": "TIG dressig"}, "metadata": {"dataset_id": 638, "title": "A framework to assess and repair pre-fatigued welded steel structures by TIG dressing", "doi": "10.1016/j.engfailanal.2020.104923", "authors": "Manai, Asma", "publication": "ENGINEERING FAILURE ANALYSIS", "year_of_publication": 2020, "UT": "WOS:000587913600093", "base_material": "SM58 and SM50 steel", "base_young_modulus": "-", "base_yield_strength": "590, 410", "base_ultimate_strength": "680, 560", "base_elongation": "-", "weld_material": "Low-hydrogen-type electrodes", "weld_young_modulus": "-", "weld_yield_strength": "-", "weld_ultimate_strength": "-", "weld_elongation": "-", "processing": "TIG dressig", "welding_joint": "Transversal attachment with crack", "welding_method": "TIG (Tungsten Inert Gas)", "welding_voltage": 19, "welding_current": 110, "welding_speed": 1.08, "preheat_temp": "-", "welding_env": "Argon flux.", "residual_stress": "-", "fatigue_specimen_type": "Full-scale welded joints", "fatigue_specimen_thickness": 15, "fatigue_test_type": "four-point bending", "fatigue_temp": "-", "fatigue_env": "-", "load_ratio": 0.1, "frequency": "-", "fatigue_machine": "-", "fatigue_standard": "IIW recommendations and Eurocode.", "fatigue_test_control": "Stress", "stress_concentration": "-", "failure_location": "Weld toe"}}, {"id": "WELD2025:639", "name": "S355J2W corrosion-resistant steel | Cross-shaped load-bearing corner joint", "material_family": "Welded joint", "points": [[97.0, 231125.0, 0], [97.0, 264422.0, 0], [109.0, 265554.0, 0], [110.0, 290586.0, 0], [110.0, 313147.0, 0], [110.0, 337458.0, 0], [111.0, 374698.0, 0], [109.0, 397654.0, 0], [109.0, 422166.0, 0], [111.0, 448349.0, 0], [95.0, 452518.0, 0], [97.0, 495351.0, 0], [98.0, 542044.0, 0], [97.0, 678106.0, 0], [96.0, 752669.0, 0], [98.0, 1062398.0, 0], [85.0, 493063.0, 0], [84.0, 589769.0, 0], [85.0, 674734.0, 0], [85.0, 749460.0, 0]], "conditions": {"material": "S355J2W corrosion-resistant steel", "am_type": "-", "load_ratio": "–1", "test_type": "Axial fatigue tests", "temperature": "Room temperature", "surface_treatment": "-"}, "metadata": {"dataset_id": 639, "title": "Fatigue reliability analysis of metro bogie frame based on effective notch stress method", "doi": "10.1016/j.engfailanal.2021.105811", "authors": "Zhao, Xinyuan; Xie, Shuqiang; Zhang, Yulong; Li, Qiang; Wang, Wenjing; Wang, Binjie", "publication": "ENGINEERING FAILURE ANALYSIS", "year_of_publication": 2022, "UT": "WOS:000711233700002", "base_material": "S355J2W corrosion-resistant steel", "base_young_modulus": "-", "base_yield_strength": "-", "base_ultimate_strength": "-", "base_elongation": "-", "weld_material": "-", "weld_young_modulus": "-", "weld_yield_strength": "-", "weld_ultimate_strength": "-", "weld_elongation": "-", "processing": "-", "welding_joint": "Cross-shaped load-bearing corner joint", "welding_method": "-", "welding_voltage": "-", "welding_current": "-", "welding_speed": "-", "preheat_temp": "-", "welding_env": "-", "residual_stress": "-", "fatigue_specimen_type": "Welded joint specimens", "fatigue_specimen_thickness": "-", "fatigue_test_type": "Axial fatigue tests", "fatigue_temp": "Room temperature", "fatigue_env": "Air humidity of 50–60%", "load_ratio": "–1", "frequency": "-", "fatigue_machine": "-", "fatigue_standard": "IIW specifications", "fatigue_test_control": "Stress-controlled", "stress_concentration": "-", "failure_location": "Weld root and weld toe"}}, {"id": "WELD2025:640", "name": "S355J2W corrosion-resistant steel | T-shaped non-load-bearing corner joint", "material_family": "Welded joint", "points": [[223.0, 276752.0, 0], [199.0, 344868.0, 0], [224.0, 390359.0, 0], [217.0, 432974.0, 0], [217.0, 466589.0, 0], [213.0, 574842.0, 0], [220.0, 629476.0, 0], [197.0, 516238.0, 0], [199.0, 548255.0, 0], [179.0, 571170.0, 0], [178.0, 736236.0, 0], [178.0, 949345.0, 0], [204.0, 954089.0, 0], [202.0, 1027795.0, 0], [196.0, 1192306.0, 0], [178.0, 1602255.0, 0], [178.0, 1752664.0, 0], [177.0, 2004448.0, 0], [203.0, 637143.0, 0], [216.0, 688077.0, 0]], "conditions": {"material": "S355J2W corrosion-resistant steel", "am_type": "-", "load_ratio": "–1", "test_type": "Axial fatigue tests", "temperature": "Room temperature", "surface_treatment": "-"}, "metadata": {"dataset_id": 640, "title": "Fatigue reliability analysis of metro bogie frame based on effective notch stress method", "doi": "10.1016/j.engfailanal.2021.105811", "authors": "Zhao, Xinyuan; Xie, Shuqiang; Zhang, Yulong; Li, Qiang; Wang, Wenjing; Wang, Binjie", "publication": "ENGINEERING FAILURE ANALYSIS", "year_of_publication": 2022, "UT": "WOS:000711233700002", "base_material": "S355J2W corrosion-resistant steel", "base_young_modulus": "-", "base_yield_strength": "-", "base_ultimate_strength": "-", "base_elongation": "-", "weld_material": "-", "weld_young_modulus": "-", "weld_yield_strength": "-", "weld_ultimate_strength": "-", "weld_elongation": "-", "processing": "-", "welding_joint": "T-shaped non-load-bearing corner joint", "welding_method": "-", "welding_voltage": "-", "welding_current": "-", "welding_speed": "-", "preheat_temp": "-", "welding_env": "-", "residual_stress": "-", "fatigue_specimen_type": "Welded joint specimens", "fatigue_specimen_thickness": 6, "fatigue_test_type": "Axial fatigue tests", "fatigue_temp": "Room temperature", "fatigue_env": "Air humidity of 50–60%", "load_ratio": "–1", "frequency": "-", "fatigue_machine": "-", "fatigue_standard": "IIW specifications", "fatigue_test_control": "Stress-controlled", "stress_concentration": "-", "failure_location": "Weld root and weld toe"}}, {"id": "WELD2025:641", "name": "S355J2W corrosion-resistant steel | T-shaped non-load-bearing corner joint", "material_family": "Welded joint", "points": [[149.0, 214627.0, 0], [146.0, 245372.0, 0], [147.0, 272547.0, 0], [150.0, 298344.0, 0], [146.0, 384291.0, 0], [146.0, 439654.0, 0], [139.0, 487304.0, 0], [138.0, 524949.0, 0], [127.0, 507852.0, 0], [148.0, 602075.0, 0], [138.0, 687098.0, 0], [126.0, 684656.0, 0], [128.0, 749460.0, 0], [126.0, 909637.0, 0], [127.0, 1105227.0, 0], [127.0, 1322469.0, 0], [126.0, 1782876.0, 0], [139.0, 1843556.0, 0]], "conditions": {"material": "S355J2W corrosion-resistant steel", "am_type": "-", "load_ratio": "–1", "test_type": "Axial fatigue tests", "temperature": "Room temperature", "surface_treatment": "-"}, "metadata": {"dataset_id": 641, "title": "Fatigue reliability analysis of metro bogie frame based on effective notch stress method", "doi": "10.1016/j.engfailanal.2021.105811", "authors": "Zhao, Xinyuan; Xie, Shuqiang; Zhang, Yulong; Li, Qiang; Wang, Wenjing; Wang, Binjie", "publication": "ENGINEERING FAILURE ANALYSIS", "year_of_publication": 2022, "UT": "WOS:000711233700002", "base_material": "S355J2W corrosion-resistant steel", "base_young_modulus": "-", "base_yield_strength": "-", "base_ultimate_strength": "-", "base_elongation": "-", "weld_material": "-", "weld_young_modulus": "-", "weld_yield_strength": "-", "weld_ultimate_strength": "-", "weld_elongation": "-", "processing": "-", "welding_joint": "T-shaped non-load-bearing corner joint", "welding_method": "-", "welding_voltage": "-", "welding_current": "-", "welding_speed": "-", "preheat_temp": "-", "welding_env": "-", "residual_stress": "-", "fatigue_specimen_type": "Welded joint specimens", "fatigue_specimen_thickness": 8, "fatigue_test_type": "Axial fatigue tests", "fatigue_temp": "Room temperature", "fatigue_env": "Air humidity of 50–60%", "load_ratio": "–1", "frequency": "-", "fatigue_machine": "-", "fatigue_standard": "IIW specifications", "fatigue_test_control": "Stress-controlled", "stress_concentration": "-", "failure_location": "Weld root and weld toe"}}, {"id": "WELD2025:642", "name": "S355J2W corrosion-resistant steel | Butt joint.", "material_family": "Welded joint", "points": [[186.0, 131438.0, 0], [186.0, 146454.0, 0], [189.0, 190558.0, 0], [189.0, 218993.0, 0], [167.0, 211312.0, 0], [152.0, 217192.0, 0], [156.0, 463500.0, 0], [152.0, 500333.0, 0], [151.0, 566024.0, 0], [151.0, 820179.0, 0], [154.0, 988082.0, 0], [153.0, 1861422.0, 0], [167.0, 274801.0, 0], [167.0, 357366.0, 0], [170.0, 398510.0, 0], [222.0, 115136.0, 0], [224.0, 124419.0, 0], [221.0, 142908.0, 0], [196.0, 127676.0, 0], [193.0, 168532.0, 0], [227.0, 249534.0, 0], [224.0, 277894.0, 0], [219.0, 378233.0, 0], [222.0, 390314.0, 0], [194.0, 259848.0, 0], [194.0, 289533.0, 0], [176.0, 297510.0, 0], [194.0, 426073.0, 0], [173.0, 451193.0, 0], [173.0, 605173.0, 0], [193.0, 607758.0, 0], [173.0, 1602131.0, 0], [171.0, 2115376.0, 0], [173.0, 297272.0, 0], [168.0, 443801.0, 0]], "conditions": {"material": "S355J2W corrosion-resistant steel", "am_type": "TIG welding", "load_ratio": "–1", "test_type": "Axial fatigue tests", "temperature": "Room
