Repository: yunyunfanfan/S-PA-CBB

# S-PA-CBB

Official research code, processed curve records, evaluation outputs, and manuscript source for:

> **From Physics to Selective Generation: Conditional Brownian Bridges for Sparse S–N Curve Reconstruction and Fatigue Decision-Making**

S-PA-CBB reconstructs a complete probabilistic stress–life (S–N) curve from only two to four observed fatigue tests. The method first fits an interpretable Basquin state, diagnoses whether that state is sufficient, and applies a ControlNet-style conditional Brownian-bridge residual only to curves that benefit from correction.

File: external_data/weld2025_disjoint_curves.json (part 27 of 223)
temperature", "surface_treatment": "-"}, "metadata": {"dataset_id": 642, "title": "Fatigue reliability analysis of metro bogie frame based on effective notch stress method", "doi": "10.1016/j.engfailanal.2021.105811", "authors": "Zhao, Xinyuan; Xie, Shuqiang; Zhang, Yulong; Li, Qiang; Wang, Wenjing; Wang, Binjie", "publication": "ENGINEERING FAILURE ANALYSIS", "year_of_publication": 2022, "UT": "WOS:000711233700002", "base_material": "S355J2W corrosion-resistant steel", "base_young_modulus": "-", "base_yield_strength": "-", "base_ultimate_strength": "-", "base_elongation": "-", "weld_material": "-", "weld_young_modulus": "-", "weld_yield_strength": "-", "weld_ultimate_strength": "-", "weld_elongation": "-", "processing": "-", "welding_joint": "Butt joint.", "welding_method": "TIG welding", "welding_voltage": "-", "welding_current": "-", "welding_speed": "-", "preheat_temp": "-", "welding_env": "-", "residual_stress": "-", "fatigue_specimen_type": "Butt joint specimens", "fatigue_specimen_thickness": 10, "fatigue_test_type": "Axial fatigue tests", "fatigue_temp": "Room temperature", "fatigue_env": "Air humidity of 50–60%", "load_ratio": "–1", "frequency": "-", "fatigue_machine": "-", "fatigue_standard": "IIW specifications", "fatigue_test_control": "Stress-controlled", "stress_concentration": "-", "failure_location": "Weld root and weld toe"}}, {"id": "WELD2025:643", "name": "S355J2W corrosion-resistant steel | Butt joint.", "material_family": "Welded joint", "points": [[179.0, 948612.0, 0], [163.0, 916561.0, 0], [162.0, 1069449.0, 0], [164.0, 1173978.0, 0], [166.0, 1249169.0, 0], [168.0, 526034.0, 0], [180.0, 625167.0, 0], [193.0, 677190.0, 0], [193.0, 512749.0, 0], [197.0, 388550.0, 0]], "conditions": {"material": "S355J2W corrosion-resistant steel", "am_type": "TIG welding", "load_ratio": "–1", "test_type": "Axial fatigue tests", "temperature": "Room temperature", "surface_treatment": "-"}, "metadata": {"dataset_id": 643, "title": "Fatigue reliability analysis of metro bogie frame based on effective notch stress method", "doi": "10.1016/j.engfailanal.2021.105811", "authors": "Zhao, Xinyuan; Xie, Shuqiang; Zhang, Yulong; Li, Qiang; Wang, Wenjing; Wang, Binjie", "publication": "ENGINEERING FAILURE ANALYSIS", "year_of_publication": 2022, "UT": "WOS:000711233700002", "base_material": "S355J2W corrosion-resistant steel", "base_young_modulus": "-", "base_yield_strength": "-", "base_ultimate_strength": "-", "base_elongation": "-", "weld_material": "-", "weld_young_modulus": "-", "weld_yield_strength": "-", "weld_ultimate_strength": "-", "weld_elongation": "-", "processing": "-", "welding_joint": "Butt joint.", "welding_method": "TIG welding", "welding_voltage": "-", "welding_current": "-", "welding_speed": "-", "preheat_temp": "-", "welding_env": "-", "residual_stress": "-", "fatigue_specimen_type": "Butt joint specimens", "fatigue_specimen_thickness": 12, "fatigue_test_type": "Axial fatigue tests", "fatigue_temp": "Room temperature", "fatigue_env": "Air humidity of 50–60%", "load_ratio": "–1", "frequency": "-", "fatigue_machine": "-", "fatigue_standard": "IIW specifications", "fatigue_test_control": "Stress-controlled", "stress_concentration": "-", "failure_location": "Weld root and weld toe"}}, {"id": "WELD2025:644", "name": "S355J2W corrosion-resistant steel | Butt joint.", "material_family": "Welded joint", "points": [[199.0, 109453.0, 0], [183.0, 284411.0, 0], [176.0, 331498.0, 0], [179.0, 381167.0, 0], [184.0, 326937.0, 0], [194.0, 376524.0, 0], [186.0, 381777.0, 0], [178.0, 707060.0, 0], [163.0, 672873.0, 0], [166.0, 738641.0, 0], [179.0, 775962.0, 0], [193.0, 802668.0, 0], [181.0, 1142502.0, 0], [161.0, 1348079.0, 0], [161.0, 1648025.0, 0]], "conditions": {"material": "S355J2W corrosion-resistant steel", "am_type": "TIG welding", "load_ratio": "–1", "test_type": "Axial fatigue tests", "temperature": "Room temperature", "surface_treatment": "-"}, "metadata": {"dataset_id": 644, "title": "Fatigue reliability analysis of metro bogie frame based on effective notch stress method", "doi": "10.1016/j.engfailanal.2021.105811", "authors": "Zhao, Xinyuan; Xie, Shuqiang; Zhang, Yulong; Li, Qiang; Wang, Wenjing; Wang, Binjie", "publication": "ENGINEERING FAILURE ANALYSIS", "year_of_publication": 2022, "UT": "WOS:000711233700002", "base_material": "S355J2W corrosion-resistant steel", "base_young_modulus": "-", "base_yield_strength": "-", "base_ultimate_strength": "-", "base_elongation": "-", "weld_material": "-", "weld_young_modulus": "-", "weld_yield_strength": "-", "weld_ultimate_strength": "-", "weld_elongation": "-", "processing": "-", "welding_joint": "Butt joint.", "welding_method": "TIG welding", "welding_voltage": "-", "welding_current": "-", "welding_speed": "-", "preheat_temp": "-", "welding_env": "-", "residual_stress": "-", "fatigue_specimen_type": "Butt joint specimens", "fatigue_specimen_thickness": 13.8, "fatigue_test_type": "Axial fatigue tests", "fatigue_temp": "Room temperature", "fatigue_env": "Air humidity of 50–60%", "load_ratio": "–1", "frequency": "-", "fatigue_machine": "-", "fatigue_standard": "IIW specifications", "fatigue_test_control": "Stress-controlled", "stress_concentration": "-", "failure_location": "Weld root and weld toe"}}, {"id": "WELD2025:645", "name": "ER100S-G steel | -", "material_family": "Welded joint", "points": [[891.0, 61112.0, 0], [836.0, 297844.0, 0], [802.0, 493903.0, 0], [778.0, 4154293.0, 1], [1051.0, 11124.0, 0], [999.0, 44402.0, 0], [939.0, 86381.0, 0], [888.0, 271348.0, 0], [1048.0, 7870.0, 0], [998.0, 52789.0, 0], [886.0, 234392.0, 0], [832.0, 462104.0, 0], [807.0, 1026977.0, 0], [775.0, 4499655.0, 1], [662.0, 4266363.0, 1], [555.0, 4621042.0, 1]], "conditions": {"material": "ER100S-G steel", "am_type": "Gas Metal Arc Welding (GMAW)", "load_ratio": "-1", "test_type": "Axial fatigue testing", "temperature": "25", "surface_treatment": "Stress relieved at 607 °C ± 14 °C for 1 hour, followed by furnace cooling to 315 °C and air cooling"}, "metadata": {"dataset_id": 645, "title": "Fatigue characterization of wire arc additive manufactured AWS ER100S-G steel: fully reversed condition", "doi": "10.1016/j.engfailanal.2023.107562", "authors": "Webster, G. A.; Ribble, R.; Chou, K.; Krishnamurthy, A.; Johnson, E.; Zekriardehani, S.; Lawrence, J.; Shakerin, S.; Mohammadi, M.; Haghshenas, M.", "publication": "ENGINEERING FAILURE ANALYSIS", "year_of_publication": 2023, "UT": "WOS:001070614500001", "base_material": "ER100S-G steel", "base_young_modulus": 190.33, "base_yield_strength": 555.67, "base_ultimate_strength": 749.67, "base_elongation": 26.3, "weld_material": "ER100S-G steel", "weld_young_modulus": 190.33, "weld_yield_strength": 555.67, "weld_ultimate_strength": 749.67, "weld_elongation": 26.3, "processing": "Stress relieved at 607 °C ± 14 °C for 1 hour, followed by furnace cooling to 315 °C and air cooling", "welding_joint": "-", "welding_method": "Gas Metal Arc Welding (GMAW)", "welding_voltage": 27, "welding_current": 275, "welding_speed": 5.5, "preheat_temp": 135, "welding_env": "95% Ar/5% CO2 shielding gas", "residual_stress": "-", "fatigue_specimen_type": "Standard", "fatigue_specimen_thickness": "-", "fatigue_test_type": "Axial fatigue testing", "fatigue_temp": 25, "fatigue_env": "-", "load_ratio": -1, "frequency": 10, "fatigue_machine": "Instron 8822 servohydraulic test machine (100 kN)", "fatigue_standard": "ASTM E466", "fatigue_test_control": "Stress-controlled", "stress_concentration": "-", "failure_location": "Surface-induced fatigue crack initiation"}}, {"id": "WELD2025:646", "name": "S355J2+N | Butt joint (double-V groove weld)", "material_family": "Welded joint", "points": [[348.0, 77268.0, 0], [351.0, 91095.0, 0], [270.0, 104672.0, 0], [267.0, 141237.0, 0], [269.0, 168131.0, 0], [221.0, 594361.0, 0], [222.0, 1051921.0, 0], [220.0, 963978.0, 0], [348.0, 66187.0, 0], [345.0, 81867.0, 0], [339.0, 107297.0, 0], [269.0, 154110.0, 0], [263.0, 312118.0, 0], [268.0, 492040.0, 0], [238.0, 392782.0, 0], [220.0, 1216021.0, 0], [218.0, 963754.0, 0], [215.0, 5039100.0, 1], [192.0, 4787783.0, 1]], "conditions": {"material": "S355J2+N", "am_type": "Gas Metal Arc Welding (GMAW)", "load_ratio": "0.1", "test_type": "-", "temperature": "-", "surface_treatment": "-"}, "metadata": {"dataset_id": 646, "title": "Welding under service conditions - Resulting weld quality and fatigue strength assessment", "doi": "10.1016/j.engfailanal.2024.108142", "authors": "Begemann, Florian; Mueller, Johanna; Unglaub, Julian; Dilger, Klaus; Thiele, Klaus; Hensel, Jonas", "publication": "ENGINEERING FAILURE ANALYSIS", "year_of_publication": 2024, "UT": "WOS:001198431900001", "base_material": "S355J2+N", "base_young_modulus": "-", "base_yield_strength": 413, "base_ultimate_strength": 542, "base_elongation": 25.5, "weld_material": "T46 4 P M1 H5 (Robofil R71 welding wire)", "weld_young_modulus": "-", "weld_yield_strength": 510, "weld_ultimate_strength": 570, "weld_elongation": 25, "processing": "-", "welding_joint": "Butt joint (double-V groove weld)", "welding_method": "Gas Metal Arc Welding (GMAW)", "welding_voltage": "23–24", "welding_current": "210–230", "welding_speed": "3.33–6.67", "preheat_temp": "-", "welding_env": "-", "residual_stress": "-", "fatigue_specimen_type": "-", "fatigue_specimen_thickness": 12, "fatigue_test_type": "-", "fatigue_temp": "-", "fatigue_env": "-", "load_ratio": 0.1, "frequency": "-", "fatigue_machine": "-", "fatigue_standard": "ISO 5817 (quality assessment).", "fatigue_test_control": "Displacement control", "stress_concentration": "-", "failure_location": "-"}}, {"id": "WELD2025:647", "name": "S355J2+N | Butt joint (double-V groove weld)", "material_family": "Welded joint", "points": [[304.0, 74526.0, 0], [305.0, 87902.0, 0], [234.0, 100374.0, 0], [234.0, 134337.0, 0], [236.0, 169583.0, 0], [194.0, 585194.0, 0], [192.0, 979537.0, 0], [197.0, 1132450.0, 0], [301.0, 63813.0, 0], [304.0, 81336.0, 0], [301.0, 97848.0, 0], [232.0, 295156.0, 0], [207.0, 388487.0, 0], [233.0, 489113.0, 0], [233.0, 150960.0, 0], [191.0, 915215.0, 0], [195.0, 1224380.0, 0], [195.0, 5008253.0, 1], [168.0, 4977575.0, 1]], "conditions": {"material": "S355J2+N", "am_type": "Gas Metal Arc Welding (GMAW)", "load_ratio": "0.5", "test_type": "-", "temperature": "-", "surface_treatment": "-"}, "metadata": {"dataset_id": 647, "title": "Welding under service conditions - Resulting weld quality and fatigue strength assessment", "doi": "10.1016/j.engfailanal.2024.108142", "authors": "Begemann, Florian; Mueller, Johanna; Unglaub, Julian; Dilger, Klaus; Thiele, Klaus; Hensel, Jonas", "publication": "ENGINEERING FAILURE ANALYSIS", "year_of_publication": 2024, "UT": "WOS:001198431900001", "base_material": "S355J2+N", "base_young_modulus": "-", "base_yield_strength": 413, "base_ultimate_strength": 542, "base_elongation": 25.5, "weld_material": "T46 4 P M1 H5 (Robofil R71 welding wire)", "weld_young_modulus": "-", "weld_yield_strength": 510, "weld_ultimate_strength": 570, "weld_elongation": 25, "processing": "-", "welding_joint": "Butt joint (double-V groove weld)", "welding_method": "Gas Metal Arc Welding (GMAW)", "welding_voltage": "23–24", "welding_current": "210–230", "welding_speed": "3.33–6.67", "preheat_temp": "-", "welding_env": "-", "residual_stress": "-", "fatigue_specimen_type": "-", "fatigue_specimen_thickness": 12, "fatigue_test_type": "-", "fatigue_temp": "-", "fatigue_env": "-", "load_ratio": 0.5, "frequency": "-", "fatigue_machine": "-", "fatigue_standard": "ISO 5817 (quality assessment).", "fatigue_test_control": "Displacement control", "stress_concentration": "-", "failure_location": "-"}}, {"id": "WELD2025:648", "name": "Steel | Flange-tube joint", "material_family": "Welded joint", "points": [[442.0, 56905.0, 0], [437.0, 73196.0, 0], [313.0, 276361.0, 0], [279.0, 281125.0, 0], [273.0, 417545.0, 0], [210.0, 740995.0, 0], [202.0, 1080776.0, 0], [215.0, 1317912.0, 0]], "conditions": {"material": "Steel", "am_type": "-", "load_ratio": "-", "test_type": "bending", "temperature": "-", "surface_treatment": "-"}, "metadata": {"dataset_id": 648, "title": "Multiaxial fatigue life assessment of welded structures", "doi": "10.1016/j.engfracmech.2010.03.045", "authors": "Wei, Zhigang; Dong, Pingsha", "publication": "ENGINEERING FRACTURE MECHANICS", "year_of_publication": 2010, "UT": "WOS:000283914300008", "base_material": "Steel", "base_young_modulus": "-", "base_yield_strength": "-", "base_ultimate_strength": "-", "base_elongation": "-", "weld_material": "-", "weld_young_modulus": "-", "weld_yield_strength": "-", "weld_ultimate_strength": "-", "weld_elongation": "-", "processing": "-", "welding_joint": "Flange-tube joint", "welding_method": "-", "welding_voltage": "-", "welding_current": "-", "welding_speed": "-", "preheat_temp": "-", "welding_env": "-", "residual_stress": "High tensile residual stresses", "fatigue_specimen_type": "Welded steel flange-tube specimens", "fatigue_specimen_thickness": "-", "fatigue_test_type": "bending", "fatigue_temp": "-", "fatigue_env": "-", "load_ratio": "-", "frequency": "-", "fatigue_machine": "-", "fatigue_standard": "ASTM (mentioned for rainflow counting)", "fatigue_test_control": "Stress-based", "stress_concentration": "-", "failure_location": "Weld toe"}}, {"id": "WELD2025:649", "name": "Steel | Flange-tube joint", "material_family": "Welded joint", "points": [[217.0, 134194.0, 0], [215.0, 374120.0, 0], [167.0, 968772.0, 0], [167.0, 1722747.0, 0], [134.0, 2134154.0, 0], [137.0, 3114292.0, 0]], "conditions": {"material": "Steel", "am_type": "-", "load_ratio": "-", "test_type": "torsion", "temperature": "-", "surface_treatment": "-"}, "metadata": {"dataset_id": 649, "title": "Multiaxial fatigue life assessment of welded structures", "doi": "10.1016/j.engfracmech.2010.03.045", "authors": "Wei, Zhigang; Dong, Pingsha", "publication": "ENGINEERING FRACTURE MECHANICS", "year_of_publication": 2010, "UT": "WOS:000283914300008", "base_material": "Steel", "base_young_modulus": "-", "base_yield_strength": "-", "base_ultimate_strength": "-", "base_elongation": "-", "weld_material": "-", "weld_young_modulus": "-", "weld_yield_strength": "-", "weld_ultimate_strength": "-", "weld_elongation": "-", "processing": "-", "welding_joint": "Flange-tube joint", "welding_method": "-", "welding_voltage": "-", "welding_current": "-", "welding_speed": "-", "preheat_temp": "-", "welding_env": "-", "residual_stress": "High tensile residual stresses", "fatigue_specimen_type": "Welded steel flange-tube specimens", "fatigue_specimen_thickness": "-", "fatigue_test_type": "torsion", "fatigue_temp": "-", "fatigue_env": "-", "load_ratio": "-", "frequency": "-", "fatigue_machine": "-", "fatigue_standard": "ASTM (mentioned for rainflow counting)", "fatigue_test_control": "Stress-based", "stress_concentration": "-", "failure_location": "Weld toe"}}, {"id": "WELD2025:650", "name": "6061-T651 aluminum alloy | Butt joint", "material_family": "Welded joint", "points": [[245.0, 79450.0, 0], [225.0, 67779.0, 0], [224.0, 81290.0, 0], [204.0, 180248.0, 0], [183.0, 290352.0, 0], [172.0, 347271.0, 0], [161.0, 396759.0, 0], [151.0, 399119.0, 0], [153.0, 708473.0, 0], [142.0, 1241237.0, 0], [132.0, 1259516.0, 0], [120.0, 594153.0, 0], [122.0, 12892164.0, 1]], "conditions": {"material": "6061-T651 aluminum alloy", "am_type": "Friction Stir Welding (FSW)", "load_ratio": "0.1.", "test_type": "Four-point bending top", "temperature": "-", "surface_treatment": "-"}, "metadata": {"dataset_id": 650, "title": "Fatigue analysis of friction stir welded butt joints under bending and tension load", "doi": "10.1016/j.engfracmech.2018.11.041", "authors": "Ranjan, Rakesh; de Oliveira Miranda, Antonio Carlos; Guo, Shi Hui; Walbridge, Scott; Gerlich, Adrian", "publication": "ENGINEERING FRACTURE MECHANICS", "year_of_publication": 2019, "UT": "WOS:000454511700003", "base_material": "6061-T651 aluminum alloy", "base_young_modulus": 70.5, "base_yield_strength": 134.1, "base_ultimate_strength": 181.5, "base_elongation": "-", "weld_material": "-", "weld_young_modulus": "-", "weld_yield_strength": "-", "weld_ultimate_strength": "-", "weld_elongation": "-", "processing": "-", "welding_joint": "Butt joint", "welding_method": "Friction Stir Welding (FSW)", "welding_voltage": "-", "welding_current": "-", "welding_speed": 1.05, "preheat_temp": "-", "welding_env": "-", "residual_stress": "-", "fatigue_specimen_type": "Standard", "fatigue_specimen_thickness": 9.5, "fatigue_test_type": "Four-point bending top", "fatigue_temp": "-", "fatigue_env": "-", "load_ratio": "0.1.", "frequency": 3, "fatigue_machine": "Four-point bending test apparatus (University of Waterloo)", "fatigue_standard": "ASTM E647-15ε1", "fatigue_test_control": "Load control", "stress_concentration": "-", "failure_location": "-"}}, {"id": "WELD2025:651", "name": "6061-T651 aluminum alloy | Butt joint", "material_family": "Welded joint", "points": [[214.0, 9729.0, 0], [232.0, 18812.0, 0], [254.0, 54810.0, 0], [200.0, 59317.0, 0], [180.0, 54366.0, 0], [160.0, 47154.0, 0], [169.0, 124072.0, 0], [180.0, 150684.0, 0], [132.0, 238088.0, 0], [141.0, 337683.0, 0], [131.0, 630453.0, 0], [123.0, 384318.0, 0], [155.0, 798018.0, 0], [169.0, 699155.0, 0]], "conditions": {"material": "6061-T651 aluminum alloy", "am_type": "Friction Stir Welding (FSW)", "load_ratio": "0.1.", "test_type": "Four-point bending bottom", "temperature": "-", "surface_treatment": "-"}, "metadata": {"dataset_id": 651, "title": "Fatigue analysis of friction stir welded butt joints under bending and tension load", "doi": "10.1016/j.engfracmech.2018.11.041", "authors": "Ranjan, Rakesh; de Oliveira Miranda, Antonio Carlos; Guo, Shi Hui; Walbridge, Scott; Gerlich, Adrian", "publication": "ENGINEERING FRACTURE MECHANICS", "year_of_publication": 2019, "UT": "WOS:000454511700003", "base_material": "6061-T651 aluminum alloy", "base_young_modulus": 70.5, "base_yield_strength": 134.1, "base_ultimate_strength": 181.5, "base_elongation": "-", "weld_material": "-", "weld_young_modulus": "-", "weld_yield_strength": "-", "weld_ultimate_strength": "-", "weld_elongation": "-", "processing": "-", "welding_joint": "Butt joint", "welding_method": "Friction Stir Welding (FSW)", "welding_voltage": "-", "welding_current": "-", "welding_speed": 1.05, "preheat_temp": "-", "welding_env": "-", "residual_stress": "-", "fatigue_specimen_type": "Standard", "fatigue_specimen_thickness": 9.5, "fatigue_test_type": "Four-point bending bottom", "fatigue_temp": "-", "fatigue_env": "-", "load_ratio": "0.1.", "frequency": 3, "fatigue_machine": "Four-point bending test apparatus (University of Waterloo)", "fatigue_standard": "ASTM E647-15ε1", "fatigue_test_control": "Load control", "stress_concentration": "-", "failure_location": "Weld root"}}, {"id": "WELD2025:652", "name": "6061-T651 aluminum alloy | Butt joint", "material_family": "Welded joint", "points": [[152.0, 21894.0, 0], [131.0, 33638.0, 0], [117.0, 88596.0, 0], [97.0, 185110.0, 0], [75.0, 10204800.0, 1], [59.0, 9810128.0, 1]], "conditions": {"material": "6061-T651 aluminum alloy", "am_type": "Friction Stir Welding (FSW)", "load_ratio": "0.1.", "test_type": "tension loading.", "temperature": "-", "surface_treatment": "-"}, "metadata": {"dataset_id": 652, "title": "Fatigue analysis of friction stir welded butt joints under bending and tension load", "doi": "10.1016/j.engfracmech.2018.11.041", "authors": "Ranjan, Rakesh; de Oliveira Miranda, Antonio Carlos; Guo, Shi Hui; Walbridge, Scott; Gerlich, Adrian", "publication": "ENGINEERING FRACTURE MECHANICS", "year_of_publication": 2019, "UT": "WOS:000454511700003", "base_material": "6061-T651 aluminum alloy", "base_young_modulus": 70.5, "base_yield_strength": 134.1, "base_ultimate_strength": 181.5, "base_elongation": "-", "weld_material": "-", "weld_young_modulus": "-", "weld_yield_strength": "-", "weld_ultimate_strength": "-", "weld_elongation": "-", "processing": "-", "welding_joint": "Butt joint", "welding_method": "Friction Stir Welding (FSW)", "welding_voltage": "-", "welding_current": "-", "welding_speed": 1.05, "preheat_temp": "-", "welding_env": "-", "residual_stress": "-", "fatigue_specimen_type": "Standard", "fatigue_specimen_thickness": 9.5, "fatigue_test_type": "tension loading.", "fatigue_temp": "-", "fatigue_env": "-", "load_ratio": "0.1.", "frequency": 40, "fatigue_machine": "axial load testing frame (University of Brasilia).", "fatigue_standard": "ASTM E647-15ε1", "fatigue_test_control": "Load control", "stress_concentration": "-", "failure_location": "Weld root"}}, {"id": "WELD2025:653", "name": "Steel | T-Joint", "material_family": "Welded joint", "points": [[208.0, 261087.0, 0], [123.0, 796070.0, 0]], "conditions": {"material": "Steel", "am_type": "-", "load_ratio": "-", "test_type": "Fatigue crack propagation", "temperature": "-", "surface_treatment": "As-welded"}, "metadata": {"dataset_id": 653, "title": "Stress intensity factor for a tubular T-joint with grouted chord", "doi": "10.1016/j.engstruct.2011.10.014", "authors": "Shen, Wei; Choo, Yoo Sang", "publication": "ENGINEERING STRUCTURES", "year_of_publication": 2012, "UT": "WOS:000301217300005", "base_material": "Steel", "base_young_modulus": 205, "base_yield_strength": "-", "base_ultimate_strength": "-", "base_elongation": "-", "weld_material": "Steel", "weld_young_modulus": 205, "weld_yield_strength": "-", "weld_ultimate_strength": "-", "weld_elongation": "-", "processing": "As-welded", "welding_joint": "T-Joint", "welding_method": "-", "welding_voltage": "-", "welding_current": "-", "welding_speed": "-", "preheat_temp": "-", "welding_env": "-", "residual_stress": "-", "fatigue_specimen_type": "Tubular T-Joint", "fatigue_specimen_thickness": 32, "fatigue_test_type": "Fatigue crack propagation", "fatigue_temp": "-", "fatigue_env": "-", "load_ratio": "-", "frequency": "-", "fatigue_machine": "-", "fatigue_standard": "-", "fatigue_test_control": "Stress", "stress_concentration": "5.27", "failure_location": "Weld toe"}}, {"id": "WELD2025:654", "name": "Q345Q steel | Butt-welded joint (U-ribs), bolted joint (U-ribs)", "material_family": "Welded joint", "points": [[26.0, 2033918.0, 0]], "conditions": {"material": "Q345Q steel", "am_type": "-", "load_ratio": "-", "test_type": "Cyclic loading", "temperature": "-", "surface_treatment": "Natural curing for 28 days"}, "metadata": {"dataset_id": 654, "title": "Fatigue behavior evaluation of full-scale OSD-UHPC composite bridge deck system", "doi": "10.1016/j.engstruct.2022.115179", "authors": "Shi, Zhanchong; Su, Qingtian; Kavoura, Florentia; Veljkovic, Milan", "publication": "ENGINEERING STRUCTURES", "year_of_publication": 2023, "UT": "WOS:000892090000001", "base_material": "Q345Q steel", "base_young_modulus": 210, "base_yield_strength": "411, 370", "base_ultimate_strength": "554, 511", "base_elongation": "-", "weld_material": "Q345Q steel", "weld_young_modulus": 210, "weld_yield_strength": "411, 370", "weld_ultimate_strength": "554, 511", "weld_elongation": "-", "processing": "Natural curing for 28 days", "welding_joint": "Butt-welded joint (U-ribs), bolted joint (U-ribs)", "welding_method": "-", "welding_voltage": "-", "welding_current": "-", "welding_speed": "-", "preheat_temp": "-", "welding_env": "-", "residual_stress": "-", "fatigue_specimen_type": "Full-scale OSD-UHPC composite bridge deck", "fatigue_specimen_thickness": "Steel deck plate: 12; U-ribs: 8", "fatigue_test_type": "Cyclic loading", "fatigue_temp": "-", "fatigue_env": "-", "load_ratio": "-", "frequency": 4, "fatigue_machine": "Hydraulic actuator", "fatigue_standard": "-", "fatigue_test_control": "Load-controlled", "stress_concentration": "-", "failure_location": "-"}}, {"id": "WELD2025:666", "name": "ASTM A709 Grade HPS-70W | Web-flange weld", "material_family": "Welded joint", "points": [[137.0, 1261471.0, 0], [137.0, 1381500.0, 0], [137.0, 1409687.0, 0], [103.0, 2506818.0, 0], [103.0, 6676693.0, 1], [103.0, 7238509.0, 1]], "conditions": {"material": "ASTM A709 Grade HPS-70W", "am_type": "Semiautomatic Gas Metal Arc Welding", "load_ratio": "0.1", "test_type": "4-point loading fatigue test", "temperature": "-", "surface_treatment": "Ultrasonic Impact Treatment (UIT) applied to the weld toe in the region of combined shear and bending moment"}, "metadata": {"dataset_id": 666, "title": "Fatigue of web-flange weld of corrugated web girders: 1. Influence of web corrugation geometry and flange geometry on web-flange weld toe stresses", "doi": "10.1016/j.ijfatigue.2004.08.006", "authors": "Anami, K; Sause, R; Abbas, HH", "publication": "INTERNATIONAL JOURNAL OF FATIGUE", "year_of_publication": 2005, "UT": "WOS:000226987100004", "base_material": "ASTM A709 Grade HPS-70W", "base_young_modulus": "-", "base_yield_strength": 540, "base_ultimate_strength": 647, "base_elongation": "-", "weld_material": "-", "weld_young_modulus": "-", "weld_yield_strength": "-", "weld_ultimate_strength": "-", "weld_elongation": "-", "processing": "Ultrasonic Impact Treatment (UIT) applied to the weld toe in the region of combined shear and bending moment", "welding_joint": "Web-flange weld", "welding_method": "Semiautomatic Gas Metal Arc Welding", "welding_voltage": "-", "welding_current": "-", "welding_speed": "-", "preheat_temp": "-", "welding_env": "-", "residual_stress": "-", "fatigue_specimen_type": "Large-scale I-shaped girder with a trapezoidal corrugated web", "fatigue_specimen_thickness": "-", "fatigue_test_type": "4-point loading fatigue test", "fatigue_temp": "-", "fatigue_env": "-", "load_ratio": 0.1, "frequency": "-", "fatigue_machine": "-", "fatigue_standard": "AASHTO LRFD Fatigue Strength Category B′", "fatigue_test_control": "Stress", "stress_concentration": "-", "failure_location": "Flange-side weld toe of the web-flange weld"}}, {"id": "WELD2025:667", "name": "ASTM A709 Grade HPS-70W | Web-flange weld", "material_family": "Welded joint", "points": [[139.0, 1832981.0, 0], [111.0, 2745342.0, 0]], "conditions": {"material": "ASTM A709 Grade HPS-70W", "am_type": "Robotic GMAW", "load_ratio": "0.1", "test_type": "4-point loading fatigue test", "temperature": "-", "surface_treatment": "Ultrasonic Impact Treatment (UIT) applied to the weld toe in the region of combined shear and bending moment"}, "metadata": {"dataset_id": 667, "title": "Fatigue of web-flange weld of corrugated web girders: 1. Influence of web corrugation geometry and flange geometry on web-flange weld toe stresses", "doi": "10.1016/j.ijfatigue.2004.08.006", "authors": "Anami, K; Sause, R; Abbas, HH", "publication": "INTERNATIONAL JOURNAL OF FATIGUE", "year_of_publication": 2005, "UT": "WOS:000226987100004", "base_material": "ASTM A709 Grade HPS-70W", "base_young_modulus": "-", "base_yield_strength": 540, "base_ultimate_strength": 647, "base_elongation": "-", "weld_material": "-", "weld_young_modulus": "-", "weld_yield_strength": "-", "weld_ultimate_strength": "-", "weld_elongation": "-", "processing": "Ultrasonic Impact Treatment (UIT) applied to the weld toe in the region of combined shear and bending moment", "welding_joint": "Web-flange weld", "welding_method": "Robotic GMAW", "welding_voltage": "-", "welding_current": "-", "welding_speed": "-", "preheat_temp": "-", "welding_env": "-", "residual_stress": "-", "fatigue_specimen_type": "Large-scale I-shaped girder with a trapezoidal corrugated web", "fatigue_specimen_thickness": "-", "fatigue_test_type": "4-point loading fatigue test", "fatigue_temp": "-", "fatigue_env": "-", "load_ratio": 0.1, "frequency": "-", "fatigue_machine": "-", "fatigue_standard": "AASHTO LRFD Fatigue Strength Category B′", "fatigue_test_control": "Stress", "stress_concentration": "-", "failure_location": "Flange-side weld toe of the web-flange weld"}}, {"id": "WELD2025:670", "name": "Carbon manganese structural steel (BS 4360 Grade 50D and Grade 50B) | Fillet welded joint", "material_family": "Welded joint", "points": [[80.0, 736000.0, 0]], "conditions": {"material": "Carbon manganese structural steel (BS 4360 Grade 50D and Grade 50B)", "am_type": "-", "load_ratio": "0.71", "test_type": "Axial loading", "temperature": "-", "surface_treatment": "-"}, "metadata": {"dataset_id": 670, "title": "Investigation of fatigue damage to welded joints under variable amplitude loading spectra", "doi": "10.1016/j.ijfatigue.2008.04.006", "authors": "Zhang, Yan-Hui; Maddox, S. J.", "publication": "INTERNATIONAL JOURNAL OF FATIGUE", "year_of_publication": 2009, "UT": "WOS:000266710300016", "base_material": "Carbon manganese structural steel (BS 4360 Grade 50D and Grade 50B)", "base_young_modulus": "-", "base_yield_strength": 399, "base_ultimate_strength": 541, "base_elongation": 34, "weld_material": "-", "weld_young_modulus": "-", "weld_yield_strength": "-", "weld_ultimate_strength": "-", "weld_elongation": "-", "processing": "-", "welding_joint": "Fillet welded joint", "welding_method": "-", "welding_voltage": "-", "welding_current": "-", "welding_speed": "-", "preheat_temp": "-", "welding_env": "-", "residual_stress": "455 MPa", "fatigue_specimen_type": "12 mm thick plate with longitudinal attachments fillet welded to each edge", "fatigue_specimen_thickness": 12, "fatigue_test_type": "Axial loading", "fatigue_temp": "-", "fatigue_env": "-", "load_ratio": 0.71, "frequency": "3–8", "fatigue_machine": "Servo-hydraulic fatigue testing machines", "fatigue_standard": "BS 7608", "fatigue_test_control": "Stress-controlled", "stress_concentration": "-", "failure_location": "Weld ends"}}, {"id": "WELD2025:671", "name": "Carbon manganese structural steel (BS 4360 Grade 50D and Grade 50B) | Fillet welded joint", "material_family": "Welded joint", "points": [[120.0, 237000.0, 0]], "conditions": {"material": "Carbon manganese structural steel (BS 4360 Grade 50D and Grade 50B)", "am_type": "-", "load_ratio": "0.57", "test_type": "Axial loading", "temperature": "-", "surface_treatment": "-"}, "metadata": {"dataset_id": 671, "title": "Investigation of fatigue damage to welded joints under variable amplitude loading spectra", "doi": "10.1016/j.ijfatigue.2008.04.006", "authors": "Zhang, Yan-Hui; Maddox, S. J.", "publication": "INTERNATIONAL JOURNAL OF FATIGUE", "year_of_publication": 2009, "UT": "WOS:000266710300016", "base_material": "Carbon manganese structural steel (BS 4360 Grade 50D and Grade 50B)", "base_young_modulus": "-", "base_yield_strength": 399, "base_ultimate_strength": 541, "base_elongation": 34, "weld_material": "-", "weld_young_modulus": "-", "weld_yield_strength": "-", "weld_ultimate_strength": "-", "weld_elongation": "-", "processing": "-", "welding_joint": "Fillet welded joint", "welding_method": "-", "welding_voltage": "-", "welding_current": "-", "welding_speed": "-", "preheat_temp": "-", "welding_env": "-", "residual_stress": "455 MPa", "fatigue_specimen_type": "12 mm thick plate with longitudinal attachments fillet welded to each edge", "fatigue_specimen_thickness": 12, "fatigue_test_type": "Axial loading", "fatigue_temp": "-", "fatigue_env": "-", "load_ratio": 0.57, "frequency": "3–8", "fatigue_machine": "Servo-hydraulic fatigue testing machines", "fatigue_standard": "BS 7608", "fatigue_test_control": "Stress-controlled", "stress_concentration": "-", "failure_location": "Weld ends"}}, {"id": "WELD2025:672", "name": "Carbon manganese structural steel (BS 4360 Grade 50D and Grade 50B) | Fillet welded joint", "material_family": "Welded joint", "points": [[55.0, 2240000.0, 0]], "conditions": {"material": "Carbon manganese structural steel (BS 4360 Grade 50D and Grade 50B)", "am_type": "-", "load_ratio": "0.8", "test_type": "Axial loading", "temperature": "-", "surface_treatment": "-"}, "metadata": {"dataset_id": 672, "title": "Investigation of fatigue damage to welded joints under variable amplitude loading spectra", "doi": "10.1016/j.ijfatigue.2008.04.006", "authors": "Zhang, Yan-Hui; Maddox, S. J.", "publication": "INTERNATIONAL JOURNAL OF FATIGUE", "year_of_publication": 2009, "UT": "WOS:000266710300016", "base_material": "Carbon manganese structural steel (BS 4360 Grade 50D and Grade 50B)", "base_young_modulus": "-", "base_yield_strength": 399, "base_ultimate_strength": 541, "base_elongation": 34, "weld_material": "-", "weld_young_modulus": "-", "weld_yield_strength": "-", "weld_ultimate_strength": "-", "weld_elongation": "-", "processing": "-", "welding_joint": "Fillet welded joint", "welding_method": "-", "welding_voltage": "-", "welding_current": "-", "welding_speed": "-", "preheat_temp": "-", "welding_env": "-", "residual_stress": "455 MPa", "fatigue_specimen_type": "12 mm thick plate with longitudinal attachments fillet welded to each edge", "fatigue_specimen_thickness": 12, "fatigue_test_type": "Axial loading", "fatigue_temp": "-", "fatigue_env": "-", "load_ratio": 0.8, "frequency": "3–8", "fatigue_machine": "Servo-hydraulic fatigue testing machines", "fatigue_standard": "BS 7608", "fatigue_test_control": "Stress-controlled", "stress_concentration": "-", "failure_location": "Weld ends"}}, {"id": "WELD2025:673", "name": "Carbon manganese structural steel (BS 4360 Grade 50D and Grade 50B) | Fillet welded joint", "material_family": "Welded joint", "points": [[65.0, 1350000.0, 0]], "conditions": {"material": "Carbon manganese structural steel (BS 4360 Grade 50D and Grade 50B)", "am_type": "-", "load_ratio": "0.77", "test_type": "Axial loading", "temperature": "-", "surface_treatment": "-"}, "metadata": {"dataset_id": 673, "title": "Investigation of fatigue damage to welded joints under variable amplitude loading spectra", "doi": "10.1016/j.ijfatigue.2008.04.006", "authors": "Zhang, Yan-Hui; Maddox, S. J.", "publication": "INTERNATIONAL JOURNAL OF FATIGUE", "year_of_publication": 2009, "UT": "WOS:000266710300016", "base_material": "Carbon manganese structural steel (BS 4360 Grade 50D and Grade 50B)", "base_young_modulus": "-", "base_yield_strength": 399, "base_ultimate_strength": 541, "base_elongation": 34, "weld_material": "-", "weld_young_modulus": "-", "weld_yield_strength": "-", "weld_ultimate_strength": "-", "weld_elongation": "-", "processing": "-", "welding_joint": "Fillet welded joint", "welding_method": "-", "welding_voltage": "-", "welding_current": "-", "welding_speed": "-", "preheat_temp": "-", "welding_env": "-", "residual_stress": "455 MPa", "fatigue_specimen_type": "12 mm thick plate with longitudinal attachments fillet welded to each edge", "fatigue_specimen_thickness": 12, "fatigue_test_type": "Axial loading", "fatigue_temp": "-", "fatigue_env": "-", "load_ratio": 0.77, "frequency": "3–8", "fatigue_machine": "Servo-hydraulic fatigue testing machines", "fatigue_standard": "BS 7608", "fatigue_test_control": "Stress-controlled", "stress_concentration": "-", "failure_location": "Weld ends"}}, {"id": "WELD2025:674", "name": "Carbon manganese structural steel (BS 4360 Grade 50D and Grade 50B) | Fillet welded joint", "material_family": "Welded joint", "points": [[280.0, 26500.0, 0]], "conditions": {"material": "Carbon manganese structural steel (BS 4360 Grade 50D and Grade 50B)", "am_type": "-", "load_ratio": "0", "test_type": "Axial loading", "temperature": "-", "surface_treatment": "-"}, "metadata": {"dataset_id": 674, "title": "Investigation of fatigue damage to welded joints under variable amplitude loading spectra", "doi": "10.1016/j.ijfatigue.2008.04.006", "authors": "Zhang, Yan-Hui; Maddox, S. J.", "publication": "INTERNATIONAL JOURNAL OF FATIGUE", "year_of_publication": 2009, "UT": "WOS:000266710300016", "base_material": "Carbon manganese structural steel (BS 4360 Grade 50D and Grade 50B)", "base_young_modulus": "-", "base_yield_strength": 399, "base_ultimate_strength": 541, "base_elongation": 34, "weld_material": "-", "weld_young_modulus": "-", "weld_yield_strength": "-", "weld_ultimate_strength": "-", "weld_elongation": "-", "processing": "-", "welding_joint": "Fillet welded joint", "welding_method": "-", "welding_voltage": "-", "welding_current": "-", "welding_speed": "-", "preheat_temp": "-", "welding_env": "-", "residual_stress": "455 MPa", "fatigue_specimen_type": "12 mm thick plate with longitudinal attachments fillet welded to each edge", "fatigue_specimen_thickness": 12, "fatigue_test_type": "Axial loading", "fatigue_temp": "-", "fatigue_env": "-", "load_ratio": 0, "frequency": "3–8", "fatigue_machine": "Servo-hydraulic fatigue testing machines", "fatigue_standard": "BS 7608", "fatigue_test_control": "Stress-controlled", "stress_concentration": "-", "failure_location": "Weld ends"}}, {"id": "WELD2025:675", "name": "Carbon manganese structural steel (BS 4360 Grade 50D and Grade 50B) | Fillet welded joint", "material_family": "Welded joint", "points": [[90.0, 1378500.0, 0]], "conditions": {"material": "Carbon manganese structural steel (BS 4360 Grade 50D and Grade 50B)", "am_type": "-", "load_ratio": "0.71", "test_type": "Axial loading", "temperature": "-", "surface_treatment": "-"}, "metadata": {"dataset_id": 675, "title": "Investigation of fatigue damage to welded joints under variable amplitude loading spectra", "doi": "10.1016/j.ijfatigue.2008.04.006", "authors": "Zhang, Yan-Hui; Maddox, S. J.", "publication": "INTERNATIONAL JOURNAL OF FATIGUE", "year_of_publication": 2009, "UT": "WOS:000266710300016", "base_material": "Carbon manganese structural steel (BS 4360 Grade 50D and Grade 50B)", "base_young_modulus": "-", "base_yield_strength": 386, "base_ultimate_strength": 509, "base_elongation": 27, "weld_material": "-", "weld_young_modulus": "-", "weld_yield_strength": "-", "weld_ultimate_strength": "-", "weld_elongation": "-", "processing": "-", "welding_joint": "Fillet welded joint", "welding_method": "-", "welding_voltage": "-", "welding_current": "-", "welding_speed": "-", "preheat_temp": "-", "welding_env": "-", "residual_stress": "302 MPa", "fatigue_specimen_type": "12.5 mm plate with longitudinal attachments fillet welded on each surface", "fatigue_specimen_thickness": 12.5, "fatigue_test_type": "Axial loading", "fatigue_temp": "-", "fatigue_env": "-", "load_ratio": 0.71, "frequency": "3–8", "fatigue_machine": "Servo-hydraulic fatigue testing machines", "fatigue_standard": "BS 7608", "fatigue_test_control": "Stress-controlled", "stress_concentration": "-", "failure_location": "Weld toes at the ends of the attachments"}}, {"id": "WELD2025:676", "name": "Carbon manganese structural steel (BS 4360 Grade 50D and Grade 50B) | Fillet welded joint", "material_family": "Welded joint", "points": [[120.0, 546600.0, 0]], "conditions": {"material": "Carbon manganese structural steel (BS 4360 Grade 50D and Grade 50B)", "am_type": "-", "load_ratio": "0.57", "test_type": "Axial loading", "temperature": "-", "surface_treatment": "-"}, "metadata": {"dataset_id": 676, "title": "Investigation of fatigue damage to welded joints under variable amplitude loading spectra", "doi": "10.1016/j.ijfatigue.2008.04.006", "authors": "Zhang, Yan-Hui; Maddox, S. J.", "publication": "INTERNATIONAL JOURNAL OF FATIGUE", "year_of_publication": 2009, "UT": "WOS:000266710300016", "base_material": "Carbon manganese structural steel (BS 4360 Grade 50D and Grade 50B)", "base_young_modulus": "-", "base_yield_strength": 386, "base_ultimate_strength": 509, "base_elongation": 27, "weld_material": "-", "weld_young_modulus": "-", "weld_yield_strength": "-", "weld_ultimate_strength": "-", "weld_elongation": "-", "processing": "-", "welding_joint": "Fillet welded joint", "welding_method": "-", "welding_voltage": "-", "welding_current": "-", "welding_speed": "-", "preheat_temp": "-", "welding_env": "-", "residual_stress": "302 MPa", "fatigue_specimen_type": "12.5 mm plate with longitudinal attachments fillet welded on each surface", "fatigue_specimen_thickness": 12.5, "fatigue_test_type": "Axial loading", "fatigue_temp": "-", "fatigue_env": "-", "load_ratio": 0.57, "frequency": "3–8", "fatigue_machine": "Servo-hydraulic fatigue testing machines", "fatigue_standard": "BS 7608", "fatigue_test_control": "Stress-controlled", "stress_concentration": "-", "failure_location": "Weld toes at the ends of the attachments"}}, {"id":
