Repository: yunyunfanfan/S-PA-CBB

# S-PA-CBB

Official research code, processed curve records, evaluation outputs, and manuscript source for:

> **From Physics to Selective Generation: Conditional Brownian Bridges for Sparse S–N Curve Reconstruction and Fatigue Decision-Making**

S-PA-CBB reconstructs a complete probabilistic stress–life (S–N) curve from only two to four observed fatigue tests. The method first fits an interpretable Basquin state, diagnoses whether that state is sufficient, and applies a ControlNet-style conditional Brownian-bridge residual only to curves that benefit from correction.

File: external_data/weld2025_disjoint_curves.json (part 28 of 223)
"WELD2025:677", "name": "Carbon manganese structural steel (BS 4360 Grade 50D and Grade 50B) | Fillet welded joint", "material_family": "Welded joint", "points": [[65.0, 3271600.0, 0]], "conditions": {"material": "Carbon manganese structural steel (BS 4360 Grade 50D and Grade 50B)", "am_type": "-", "load_ratio": "0.77", "test_type": "Axial loading", "temperature": "-", "surface_treatment": "-"}, "metadata": {"dataset_id": 677, "title": "Investigation of fatigue damage to welded joints under variable amplitude loading spectra", "doi": "10.1016/j.ijfatigue.2008.04.006", "authors": "Zhang, Yan-Hui; Maddox, S. J.", "publication": "INTERNATIONAL JOURNAL OF FATIGUE", "year_of_publication": 2009, "UT": "WOS:000266710300016", "base_material": "Carbon manganese structural steel (BS 4360 Grade 50D and Grade 50B)", "base_young_modulus": "-", "base_yield_strength": 386, "base_ultimate_strength": 509, "base_elongation": 27, "weld_material": "-", "weld_young_modulus": "-", "weld_yield_strength": "-", "weld_ultimate_strength": "-", "weld_elongation": "-", "processing": "-", "welding_joint": "Fillet welded joint", "welding_method": "-", "welding_voltage": "-", "welding_current": "-", "welding_speed": "-", "preheat_temp": "-", "welding_env": "-", "residual_stress": "302 MPa", "fatigue_specimen_type": "12.5 mm plate with longitudinal attachments fillet welded on each surface", "fatigue_specimen_thickness": 12.5, "fatigue_test_type": "Axial loading", "fatigue_temp": "-", "fatigue_env": "-", "load_ratio": 0.77, "frequency": "3–8", "fatigue_machine": "Servo-hydraulic fatigue testing machines", "fatigue_standard": "BS 7608", "fatigue_test_control": "Stress-controlled", "stress_concentration": "-", "failure_location": "Weld toes at the ends of the attachments"}}, {"id": "WELD2025:678", "name": "Carbon manganese structural steel (BS 4360 Grade 50D and Grade 50B) | Fillet welded joint", "material_family": "Welded joint", "points": [[140.0, 360400.0, 0]], "conditions": {"material": "Carbon manganese structural steel (BS 4360 Grade 50D and Grade 50B)", "am_type": "-", "load_ratio": "0.5", "test_type": "Axial loading", "temperature": "-", "surface_treatment": "-"}, "metadata": {"dataset_id": 678, "title": "Investigation of fatigue damage to welded joints under variable amplitude loading spectra", "doi": "10.1016/j.ijfatigue.2008.04.006", "authors": "Zhang, Yan-Hui; Maddox, S. J.", "publication": "INTERNATIONAL JOURNAL OF FATIGUE", "year_of_publication": 2009, "UT": "WOS:000266710300016", "base_material": "Carbon manganese structural steel (BS 4360 Grade 50D and Grade 50B)", "base_young_modulus": "-", "base_yield_strength": 386, "base_ultimate_strength": 509, "base_elongation": 27, "weld_material": "-", "weld_young_modulus": "-", "weld_yield_strength": "-", "weld_ultimate_strength": "-", "weld_elongation": "-", "processing": "-", "welding_joint": "Fillet welded joint", "welding_method": "-", "welding_voltage": "-", "welding_current": "-", "welding_speed": "-", "preheat_temp": "-", "welding_env": "-", "residual_stress": "302 MPa", "fatigue_specimen_type": "12.5 mm plate with longitudinal attachments fillet welded on each surface", "fatigue_specimen_thickness": 12.5, "fatigue_test_type": "Axial loading", "fatigue_temp": "-", "fatigue_env": "-", "load_ratio": 0.5, "frequency": "3–8", "fatigue_machine": "Servo-hydraulic fatigue testing machines", "fatigue_standard": "BS 7608", "fatigue_test_control": "Stress-controlled", "stress_concentration": "-", "failure_location": "Weld toes at the ends of the attachments"}}, {"id": "WELD2025:679", "name": "Carbon manganese structural steel (BS 4360 Grade 50D and Grade 50B) | Fillet welded joint", "material_family": "Welded joint", "points": [[240.0, 60100.0, 0]], "conditions": {"material": "Carbon manganese structural steel (BS 4360 Grade 50D and Grade 50B)", "am_type": "-", "load_ratio": "0.1", "test_type": "Axial loading", "temperature": "-", "surface_treatment": "-"}, "metadata": {"dataset_id": 679, "title": "Investigation of fatigue damage to welded joints under variable amplitude loading spectra", "doi": "10.1016/j.ijfatigue.2008.04.006", "authors": "Zhang, Yan-Hui; Maddox, S. J.", "publication": "INTERNATIONAL JOURNAL OF FATIGUE", "year_of_publication": 2009, "UT": "WOS:000266710300016", "base_material": "Carbon manganese structural steel (BS 4360 Grade 50D and Grade 50B)", "base_young_modulus": "-", "base_yield_strength": 386, "base_ultimate_strength": 509, "base_elongation": 27, "weld_material": "-", "weld_young_modulus": "-", "weld_yield_strength": "-", "weld_ultimate_strength": "-", "weld_elongation": "-", "processing": "-", "welding_joint": "Fillet welded joint", "welding_method": "-", "welding_voltage": "-", "welding_current": "-", "welding_speed": "-", "preheat_temp": "-", "welding_env": "-", "residual_stress": "302 MPa", "fatigue_specimen_type": "12.5 mm plate with longitudinal attachments fillet welded on each surface", "fatigue_specimen_thickness": 12.5, "fatigue_test_type": "Axial loading", "fatigue_temp": "-", "fatigue_env": "-", "load_ratio": 0.1, "frequency": "3–8", "fatigue_machine": "Servo-hydraulic fatigue testing machines", "fatigue_standard": "BS 7608", "fatigue_test_control": "Stress-controlled", "stress_concentration": "-", "failure_location": "Weld toes at the ends of the attachments"}}, {"id": "WELD2025:680", "name": "Carbon manganese structural steel (BS 4360 Grade 50D and Grade 50B) | Fillet welded joint", "material_family": "Welded joint", "points": [[65.0, 3866500.0, 0]], "conditions": {"material": "Carbon manganese structural steel (BS 4360 Grade 50D and Grade 50B)", "am_type": "-", "load_ratio": "0.52", "test_type": "Axial loading", "temperature": "-", "surface_treatment": "-"}, "metadata": {"dataset_id": 680, "title": "Investigation of fatigue damage to welded joints under variable amplitude loading spectra", "doi": "10.1016/j.ijfatigue.2008.04.006", "authors": "Zhang, Yan-Hui; Maddox, S. J.", "publication": "INTERNATIONAL JOURNAL OF FATIGUE", "year_of_publication": 2009, "UT": "WOS:000266710300016", "base_material": "Carbon manganese structural steel (BS 4360 Grade 50D and Grade 50B)", "base_young_modulus": "-", "base_yield_strength": 386, "base_ultimate_strength": 509, "base_elongation": 27, "weld_material": "-", "weld_young_modulus": "-", "weld_yield_strength": "-", "weld_ultimate_strength": "-", "weld_elongation": "-", "processing": "-", "welding_joint": "Fillet welded joint", "welding_method": "-", "welding_voltage": "-", "welding_current": "-", "welding_speed": "-", "preheat_temp": "-", "welding_env": "-", "residual_stress": "302 MPa", "fatigue_specimen_type": "12.5 mm plate with longitudinal attachments fillet welded on each surface", "fatigue_specimen_thickness": 12.5, "fatigue_test_type": "Axial loading", "fatigue_temp": "-", "fatigue_env": "-", "load_ratio": 0.52, "frequency": "3–8", "fatigue_machine": "Servo-hydraulic fatigue testing machines", "fatigue_standard": "BS 7608", "fatigue_test_control": "Stress-controlled", "stress_concentration": "-", "failure_location": "Weld toes at the ends of the attachments"}}, {"id": "WELD2025:684", "name": "AISI 416 steel (hardened and tempered state) | -", "material_family": "Welded joint", "points": [[679.0, 1680000.0, 0], [703.0, 2150000.0, 0]], "conditions": {"material": "AISI 416 steel (hardened and tempered state)", "am_type": "Arc welding processes", "load_ratio": "0", "test_type": "tension", "temperature": "-", "surface_treatment": "Hardened and tempered"}, "metadata": {"dataset_id": 684, "title": "Fatigue strength of structural components under multi-axial loading in terms of local energy density averaged on a control volume", "doi": "10.1016/j.ijfatigue.2010.11.019", "authors": "Berto, F.; Lazzarin, P.", "publication": "INTERNATIONAL JOURNAL OF FATIGUE", "year_of_publication": 2011, "UT": "WOS:000291138100015", "base_material": "AISI 416 steel (hardened and tempered state)", "base_young_modulus": "-", "base_yield_strength": 570, "base_ultimate_strength": 700, "base_elongation": "-", "weld_material": "-", "weld_young_modulus": "-", "weld_yield_strength": "-", "weld_ultimate_strength": "-", "weld_elongation": "-", "processing": "Hardened and tempered", "welding_joint": "-", "welding_method": "Arc welding processes", "welding_voltage": "-", "welding_current": "-", "welding_speed": "-", "preheat_temp": "-", "welding_env": "-", "residual_stress": "-", "fatigue_specimen_type": "Plain specimens", "fatigue_specimen_thickness": "-", "fatigue_test_type": "tension", "fatigue_temp": "-", "fatigue_env": "-", "load_ratio": 0, "frequency": "5-15", "fatigue_machine": "MTS 809 servo-hydraulic axial–torsional testing system", "fatigue_standard": "-", "fatigue_test_control": "Load control", "stress_concentration": "7.46", "failure_location": "-"}}, {"id": "WELD2025:685", "name": "AISI 416 steel (hardened and tempered state) | -", "material_family": "Welded joint", "points": [[495.0, 648000.0, 0], [439.0, 1150000.0, 0], [466.0, 1200000.0, 0], [450.0, 1440000.0, 0], [464.0, 24400.0, 0], [469.0, 30000.0, 0], [366.0, 66100.0, 0], [292.0, 157000.0, 0], [269.0, 177000.0, 0], [228.0, 301000.0, 0], [233.0, 740000.0, 0], [200.0, 798000.0, 0], [161.0, 5030000.0, 1], [147.0, 5090000.0, 1], [322.0, 11700.0, 0], [297.0, 13500.0, 0], [251.0, 23900.0, 0], [203.0, 51600.0, 0], [166.0, 124000.0, 0], [111.0, 391000.0, 0], [94.0, 470000.0, 0], [100.0, 844000.0, 0], [95.0, 901000.0, 0], [93.0, 1040000.0, 0], [83.0, 1000000.0, 0], [83.0, 1550000.0, 0], [71.0, 4930000.0, 1]], "conditions": {"material": "AISI 416 steel (hardened and tempered state)", "am_type": "Arc welding processes", "load_ratio": "0", "test_type": "tension", "temperature": "-", "surface_treatment": "Hardened and tempered"}, "metadata": {"dataset_id": 685, "title": "Fatigue strength of structural components under multi-axial loading in terms of local energy density averaged on a control volume", "doi": "10.1016/j.ijfatigue.2010.11.019", "authors": "Berto, F.; Lazzarin, P.", "publication": "INTERNATIONAL JOURNAL OF FATIGUE", "year_of_publication": 2011, "UT": "WOS:000291138100015", "base_material": "AISI 416 steel (hardened and tempered state)", "base_young_modulus": "-", "base_yield_strength": 570, "base_ultimate_strength": 700, "base_elongation": "-", "weld_material": "-", "weld_young_modulus": "-", "weld_yield_strength": "-", "weld_ultimate_strength": "-", "weld_elongation": "-", "processing": "Hardened and tempered", "welding_joint": "-", "welding_method": "Arc welding processes", "welding_voltage": "-", "welding_current": "-", "welding_speed": "-", "preheat_temp": "-", "welding_env": "-", "residual_stress": "-", "fatigue_specimen_type": "V-notched specimens", "fatigue_specimen_thickness": "-", "fatigue_test_type": "tension", "fatigue_temp": "-", "fatigue_env": "-", "load_ratio": 0, "frequency": "5-15", "fatigue_machine": "MTS 809 servo-hydraulic axial–torsional testing system", "fatigue_standard": "-", "fatigue_test_control": "Load control", "stress_concentration": "7.46", "failure_location": "-"}}, {"id": "WELD2025:686", "name": "AISI 416 steel (hardened and tempered state) | -", "material_family": "Welded joint", "points": [[477.0, 299000.0, 0], [470.0, 724000.0, 0], [510.0, 861000.0, 0], [470.0, 1000000.0, 0], [439.0, 1330000.0, 0], [476.0, 1550000.0, 0], [456.0, 5240000.0, 1], [449.0, 6000000.0, 1]], "conditions": {"material": "AISI 416 steel (hardened and tempered state)", "am_type": "Arc welding processes", "load_ratio": "-1", "test_type": "Multi-axial fatigue", "temperature": "-", "surface_treatment": "Hardened and tempered"}, "metadata": {"dataset_id": 686, "title": "Fatigue strength of structural components under multi-axial loading in terms of local energy density averaged on a control volume", "doi": "10.1016/j.ijfatigue.2010.11.019", "authors": "Berto, F.; Lazzarin, P.", "publication": "INTERNATIONAL JOURNAL OF FATIGUE", "year_of_publication": 2011, "UT": "WOS:000291138100015", "base_material": "AISI 416 steel (hardened and tempered state)", "base_young_modulus": "-", "base_yield_strength": 570, "base_ultimate_strength": 700, "base_elongation": "-", "weld_material": "-", "weld_young_modulus": "-", "weld_yield_strength": "-", "weld_ultimate_strength": "-", "weld_elongation": "-", "processing": "Hardened and tempered", "welding_joint": "-", "welding_method": "Arc welding processes", "welding_voltage": "-", "welding_current": "-", "welding_speed": "-", "preheat_temp": "-", "welding_env": "-", "residual_stress": "-", "fatigue_specimen_type": "Plain specimens", "fatigue_specimen_thickness": "-", "fatigue_test_type": "Multi-axial fatigue", "fatigue_temp": "-", "fatigue_env": "-", "load_ratio": -1, "frequency": "5-15", "fatigue_machine": "MTS 809 servo-hydraulic axial–torsional testing system", "fatigue_standard": "-", "fatigue_test_control": "Load control", "stress_concentration": "-", "failure_location": "-"}}, {"id": "WELD2025:687", "name": "AISI 416 steel (hardened and tempered state) | -", "material_family": "Welded joint", "points": [[473.0, 22500.0, 0], [418.0, 79900.0, 0], [400.0, 225000.0, 0], [368.0, 543000.0, 0], [358.0, 830000.0, 0], [344.0, 963000.0, 0], [353.0, 1050000.0, 0], [307.0, 4800000.0, 1], [306.0, 23900.0, 0], [286.0, 65500.0, 0], [266.0, 155000.0, 0], [241.0, 1060000.0, 0], [222.0, 1530000.0, 0], [219.0, 2360000.0, 0], [196.0, 4980000.0, 1], [128.0, 27700.0, 0], [128.0, 36500.0, 0], [117.0, 44500.0, 0], [117.0, 53000.0, 0], [126.0, 115000.0, 0], [109.0, 130000.0, 0], [120.0, 169000.0, 0], [100.0, 511000.0, 0], [98.0, 1100000.0, 0], [93.0, 1650000.0, 0], [100.0, 1890000.0, 0], [83.0, 2640000.0, 0], [92.0, 4400000.0, 1], [90.0, 5170000.0, 1], [82.0, 4920000.0, 1], [66.0, 5040000.0, 1], [78.0, 11900.0, 0], [73.0, 17900.0, 0], [67.0, 34700.0, 0], [66.0, 44500.0, 0], [56.0, 135000.0, 0], [54.0, 225000.0, 0], [66.0, 480000.0, 0], [54.0, 975000.0, 0], [50.0, 4920000.0, 1]], "conditions": {"material": "AISI 416 steel (hardened and tempered state)", "am_type": "Arc welding processes", "load_ratio": "-1", "test_type": "Multi-axial fatigue", "temperature": "-", "surface_treatment": "Hardened and tempered"}, "metadata": {"dataset_id": 687, "title": "Fatigue strength of structural components under multi-axial loading in terms of local energy density averaged on a control volume", "doi": "10.1016/j.ijfatigue.2010.11.019", "authors": "Berto, F.; Lazzarin, P.", "publication": "INTERNATIONAL JOURNAL OF FATIGUE", "year_of_publication": 2011, "UT": "WOS:000291138100015", "base_material": "AISI 416 steel (hardened and tempered state)", "base_young_modulus": "-", "base_yield_strength": 570, "base_ultimate_strength": 700, "base_elongation": "-", "weld_material": "-", "weld_young_modulus": "-", "weld_yield_strength": "-", "weld_ultimate_strength": "-", "weld_elongation": "-", "processing": "Hardened and tempered", "welding_joint": "-", "welding_method": "Arc welding processes", "welding_voltage": "-", "welding_current": "-", "welding_speed": "-", "preheat_temp": "-", "welding_env": "-", "residual_stress": "-", "fatigue_specimen_type": "V-notched specimens", "fatigue_specimen_thickness": "-", "fatigue_test_type": "Multi-axial fatigue", "fatigue_temp": "-", "fatigue_env": "-", "load_ratio": -1, "frequency": "5-15", "fatigue_machine": "MTS 809 servo-hydraulic axial–torsional testing system", "fatigue_standard": "-", "fatigue_test_control": "Load control", "stress_concentration": "-", "failure_location": "-"}}, {"id": "WELD2025:688", "name": "S275JR structural steel | 0° Butt Joint", "material_family": "Welded joint", "points": [[257.0, 148718.0, 0], [248.0, 254165.0, 0], [261.0, 312509.0, 0], [242.0, 392306.0, 0], [202.0, 602030.0, 0], [260.0, 1066837.0, 0], [208.0, 1332154.0, 0], [211.0, 1476447.0, 0], [211.0, 1553978.0, 0], [209.0, 1634790.0, 0], [193.0, 1630061.0, 0], [190.0, 1508877.0, 0], [190.0, 1261420.0, 0], [188.0, 2330090.0, 0], [171.0, 10777092.0, 0]], "conditions": {"material": "S275JR structural steel", "am_type": "Spray transfer welding", "load_ratio": "-1", "test_type": "Axial fatigue tests", "temperature": "Room temperature", "surface_treatment": "-"}, "metadata": {"dataset_id": 688, "title": "Fatigue analysis of multipass welded joints considering residual stresses", "doi": "10.1016/j.ijfatigue.2015.04.013", "authors": "Lopez-Jauregi, A.; Esnaola, J. A.; Ulacia, I.; Urrutibeascoa, I.; Madariaga, A.", "publication": "INTERNATIONAL JOURNAL OF FATIGUE", "year_of_publication": 2015, "UT": "WOS:000356637600008", "base_material": "S275JR structural steel", "base_young_modulus": "-", "base_yield_strength": 250, "base_ultimate_strength": 525, "base_elongation": "-", "weld_material": "Praxair M-86 filler wire", "weld_young_modulus": "-", "weld_yield_strength": "-", "weld_ultimate_strength": "-", "weld_elongation": "-", "processing": "-", "welding_joint": "0° Butt Joint", "welding_method": "Spray transfer welding", "welding_voltage": "26.6–30.7", "welding_current": "270–325", "welding_speed": "9.17–16.67", "preheat_temp": "-", "welding_env": "Shielded gas (Stargon 82 with 8% CO2)", "residual_stress": "-", "fatigue_specimen_type": "Standard (ASTM E-466-96)", "fatigue_specimen_thickness": 10, "fatigue_test_type": "Axial fatigue tests", "fatigue_temp": "Room temperature", "fatigue_env": "-", "load_ratio": -1, "frequency": 5, "fatigue_machine": "MTS 810 hydraulic test machine", "fatigue_standard": "ASTM E-466-96", "fatigue_test_control": "Axial-load control", "stress_concentration": "-", "failure_location": "Weld toe"}}, {"id": "WELD2025:689", "name": "S275JR structural steel | 45° Butt Joint", "material_family": "Welded joint", "points": [[317.0, 267280.0, 0], [313.0, 320345.0, 0], [276.0, 355273.0, 0], [284.0, 448420.0, 0], [294.0, 580825.0, 0], [255.0, 792276.0, 0], [251.0, 772041.0, 0], [313.0, 901688.0, 0], [268.0, 1295268.0, 0], [261.0, 1436493.0, 0]], "conditions": {"material": "S275JR structural steel", "am_type": "Spray transfer welding", "load_ratio": "-1", "test_type": "Axial fatigue tests", "temperature": "Room temperature", "surface_treatment": "-"}, "metadata": {"dataset_id": 689, "title": "Fatigue analysis of multipass welded joints considering residual stresses", "doi": "10.1016/j.ijfatigue.2015.04.013", "authors": "Lopez-Jauregi, A.; Esnaola, J. A.; Ulacia, I.; Urrutibeascoa, I.; Madariaga, A.", "publication": "INTERNATIONAL JOURNAL OF FATIGUE", "year_of_publication": 2015, "UT": "WOS:000356637600008", "base_material": "S275JR structural steel", "base_young_modulus": "-", "base_yield_strength": 250, "base_ultimate_strength": 525, "base_elongation": "-", "weld_material": "Praxair M-86 filler wire", "weld_young_modulus": "-", "weld_yield_strength": "-", "weld_ultimate_strength": "-", "weld_elongation": "-", "processing": "-", "welding_joint": "45° Butt Joint", "welding_method": "Spray transfer welding", "welding_voltage": "26.6–30.7", "welding_current": "270–325", "welding_speed": "9.17–16.67", "preheat_temp": "-", "welding_env": "Shielded gas (Stargon 82 with 8% CO2)", "residual_stress": "-", "fatigue_specimen_type": "Standard (ASTM E-466-96)", "fatigue_specimen_thickness": 10, "fatigue_test_type": "Axial fatigue tests", "fatigue_temp": "Room temperature", "fatigue_env": "-", "load_ratio": -1, "frequency": 5, "fatigue_machine": "MTS 810 hydraulic test machine", "fatigue_standard": "ASTM E-466-96", "fatigue_test_control": "Axial-load control", "stress_concentration": "-", "failure_location": "Weld toe"}}, {"id": "WELD2025:690", "name": "S275JR structural steel | T-Joint.", "material_family": "Welded joint", "points": [[157.0, 674735.0, 0], [157.0, 856213.0, 0], [157.0, 1030485.0, 0], [159.0, 1272842.0, 0], [140.0, 906901.0, 0], [136.0, 1064063.0, 0], [138.0, 1422928.0, 0], [131.0, 2177586.0, 0], [119.0, 10694924.0, 0]], "conditions": {"material": "S275JR structural steel", "am_type": "Spray transfer welding", "load_ratio": "-1", "test_type": "Axial fatigue tests", "temperature": "Room temperature", "surface_treatment": "-"}, "metadata": {"dataset_id": 690, "title": "Fatigue analysis of multipass welded joints considering residual stresses", "doi": "10.1016/j.ijfatigue.2015.04.013", "authors": "Lopez-Jauregi, A.; Esnaola, J. A.; Ulacia, I.; Urrutibeascoa, I.; Madariaga, A.", "publication": "INTERNATIONAL JOURNAL OF FATIGUE", "year_of_publication": 2015, "UT": "WOS:000356637600008", "base_material": "S275JR structural steel", "base_young_modulus": "-", "base_yield_strength": 250, "base_ultimate_strength": 525, "base_elongation": "-", "weld_material": "Praxair M-86 filler wire", "weld_young_modulus": "-", "weld_yield_strength": "-", "weld_ultimate_strength": "-", "weld_elongation": "-", "processing": "-", "welding_joint": "T-Joint.", "welding_method": "Spray transfer welding", "welding_voltage": "26.6–30.7", "welding_current": "270–325", "welding_speed": "9.17–16.67", "preheat_temp": "-", "welding_env": "Shielded gas (Stargon 82 with 8% CO2)", "residual_stress": "-", "fatigue_specimen_type": "Standard (ASTM E-466-96)", "fatigue_specimen_thickness": 10, "fatigue_test_type": "Axial fatigue tests", "fatigue_temp": "Room temperature", "fatigue_env": "-", "load_ratio": -1, "frequency": 5, "fatigue_machine": "MTS 810 hydraulic test machine", "fatigue_standard": "ASTM E-466-96", "fatigue_test_control": "Axial-load control", "stress_concentration": "-", "failure_location": "Weld toe"}}, {"id": "WELD2025:691", "name": "A356-T6 cast aluminum alloy | -", "material_family": "Welded joint", "points": [[296.0, 130578.0, 0], [274.0, 291604.0, 0], [257.0, 192900.0, 0], [237.0, 412362.0, 0], [215.0, 783750.0, 0], [195.0, 1178169.0, 0], [176.0, 1720401.0, 0], [154.0, 3730635.0, 0], [132.0, 2693242.0, 0], [110.0, 11807654.0, 1], [91.0, 12126471.0, 1]], "conditions": {"material": "A356-T6 cast aluminum alloy", "am_type": "Friction stir processing (FSP)", "load_ratio": "-1", "test_type": "Plane bending fatigue test", "temperature": "-", "surface_treatment": "-"}, "metadata": {"dataset_id": 691, "title": "Effect of friction stir processing conditions on fatigue behavior and texture development in A356-T6 cast aluminum alloy", "doi": "10.1016/j.ijfatigue.2015.06.001", "authors": "Tajiri, Akiko; Uematsu, Yoshihiko; Kakiuchi, Toshifumi; Tozaki, Yasunari; Suzuki, Yosuke; Afrinaldi, Angga", "publication": "INTERNATIONAL JOURNAL OF FATIGUE", "year_of_publication": 2015, "UT": "WOS:000360596500021", "base_material": "A356-T6 cast aluminum alloy", "base_young_modulus": 64, "base_yield_strength": 180, "base_ultimate_strength": 218, "base_elongation": 11, "weld_material": "Friction stir processed (FSPed) A356-T6 cast aluminum alloy", "weld_young_modulus": 63, "weld_yield_strength": 159, "weld_ultimate_strength": 215, "weld_elongation": 18, "processing": "-", "welding_joint": "-", "welding_method": "Friction stir processing (FSP)", "welding_voltage": "-", "welding_current": "-", "welding_speed": 2.5, "preheat_temp": "-", "welding_env": "-", "residual_stress": "-", "fatigue_specimen_type": "Standard", "fatigue_specimen_thickness": 5, "fatigue_test_type": "Plane bending fatigue test", "fatigue_temp": "-", "fatigue_env": "-", "load_ratio": -1, "frequency": 33.3, "fatigue_machine": "Resonance-type plane bending fatigue testing machine (Simadzu TB-10)", "fatigue_standard": "-", "fatigue_test_control": "-", "stress_concentration": "-", "failure_location": "-"}}, {"id": "WELD2025:692", "name": "A356-T6 cast aluminum alloy | -", "material_family": "Welded joint", "points": [[358.0, 104213.0, 0], [346.0, 133480.0, 0], [337.0, 176146.0, 0], [316.0, 535349.0, 0], [295.0, 2600994.0, 0], [276.0, 10918124.0, 1]], "conditions": {"material": "A356-T6 cast aluminum alloy", "am_type": "Friction stir processing (FSP)", "load_ratio": "-1", "test_type": "Plane bending fatigue test", "temperature": "-", "surface_treatment": "-"}, "metadata": {"dataset_id": 692, "title": "Effect of friction stir processing conditions on fatigue behavior and texture development in A356-T6 cast aluminum alloy", "doi": "10.1016/j.ijfatigue.2015.06.001", "authors": "Tajiri, Akiko; Uematsu, Yoshihiko; Kakiuchi, Toshifumi; Tozaki, Yasunari; Suzuki, Yosuke; Afrinaldi, Angga", "publication": "INTERNATIONAL JOURNAL OF FATIGUE", "year_of_publication": 2015, "UT": "WOS:000360596500021", "base_material": "A356-T6 cast aluminum alloy", "base_young_modulus": 64, "base_yield_strength": 180, "base_ultimate_strength": 218, "base_elongation": 11, "weld_material": "Friction stir processed (FSPed) A356-T6 cast aluminum alloy", "weld_young_modulus": 63, "weld_yield_strength": 159, "weld_ultimate_strength": 215, "weld_elongation": 18, "processing": "-", "welding_joint": "-", "welding_method": "Friction stir processing (FSP)", "welding_voltage": "-", "welding_current": "-", "welding_speed": 2.5, "preheat_temp": "-", "welding_env": "-", "residual_stress": "-", "fatigue_specimen_type": "Standard", "fatigue_specimen_thickness": 5, "fatigue_test_type": "Plane bending fatigue test", "fatigue_temp": "-", "fatigue_env": "-", "load_ratio": -1, "frequency": 33.3, "fatigue_machine": "Resonance-type plane bending fatigue testing machine (Simadzu TB-10)", "fatigue_standard": "-", "fatigue_test_control": "-", "stress_concentration": "-", "failure_location": "-"}}, {"id": "WELD2025:693", "name": "A356-T6 cast aluminum alloy | -", "material_family": "Welded joint", "points": [[316.0, 140922.0, 0], [276.0, 182427.0, 0], [234.0, 1660421.0, 0], [214.0, 11306617.0, 1]], "conditions": {"material": "A356-T6 cast aluminum alloy", "am_type": "Friction stir processing (FSP)", "load_ratio": "-1", "test_type": "Plane bending fatigue test", "temperature": "-", "surface_treatment": "post-heat treatment (solution treatment at 808K for 12h, aging at 428K for 4h)."}, "metadata": {"dataset_id": 693, "title": "Effect of friction stir processing conditions on fatigue behavior and texture development in A356-T6 cast aluminum alloy", "doi": "10.1016/j.ijfatigue.2015.06.001", "authors": "Tajiri, Akiko; Uematsu, Yoshihiko; Kakiuchi, Toshifumi; Tozaki, Yasunari; Suzuki, Yosuke; Afrinaldi, Angga", "publication": "INTERNATIONAL JOURNAL OF FATIGUE", "year_of_publication": 2015, "UT": "WOS:000360596500021", "base_material": "A356-T6 cast aluminum alloy", "base_young_modulus": 64, "base_yield_strength": 180, "base_ultimate_strength": 218, "base_elongation": 11, "weld_material": "Friction stir processed (FSPed) A356-T6 cast aluminum alloy", "weld_young_modulus": 65, "weld_yield_strength": 198, "weld_ultimate_strength": 251, "weld_elongation": 14, "processing": "post-heat treatment (solution treatment at 808K for 12h, aging at 428K for 4h).", "welding_joint": "-", "welding_method": "Friction stir processing (FSP)", "welding_voltage": "-", "welding_current": "-", "welding_speed": 2.5, "preheat_temp": "-", "welding_env": "-", "residual_stress": "-", "fatigue_specimen_type": "Standard", "fatigue_specimen_thickness": 5, "fatigue_test_type": "Plane bending fatigue test", "fatigue_temp": "-", "fatigue_env": "-", "load_ratio": -1, "frequency": 33.3, "fatigue_machine": "Resonance-type plane bending fatigue testing machine (Simadzu TB-10)", "fatigue_standard": "-", "fatigue_test_control": "-", "stress_concentration": "-", "failure_location": "-"}}, {"id": "WELD2025:694", "name": "A356-T6 cast aluminum alloy | -", "material_family": "Welded joint", "points": [[360.0, 43237.0, 0], [349.0, 45774.0, 0], [309.0, 138736.0, 0], [287.0, 319019.0, 0], [257.0, 823966.0, 0], [231.0, 10227940.0, 1]], "conditions": {"material": "A356-T6 cast aluminum alloy", "am_type": "Friction stir processing (FSP)", "load_ratio": "-1", "test_type": "Plane bending fatigue test", "temperature": "-", "surface_treatment": "-"}, "metadata": {"dataset_id": 694, "title": "Effect of friction stir processing conditions on fatigue behavior and texture development in A356-T6 cast aluminum alloy", "doi": "10.1016/j.ijfatigue.2015.06.001", "authors": "Tajiri, Akiko; Uematsu, Yoshihiko; Kakiuchi, Toshifumi; Tozaki, Yasunari; Suzuki, Yosuke; Afrinaldi, Angga", "publication": "INTERNATIONAL JOURNAL OF FATIGUE", "year_of_publication": 2015, "UT": "WOS:000360596500021", "base_material": "A356-T6 cast aluminum alloy", "base_young_modulus": 64, "base_yield_strength": 180, "base_ultimate_strength": 218, "base_elongation": 11, "weld_material": "Friction stir processed (FSPed) A356-T6 cast aluminum alloy", "weld_young_modulus": 63, "weld_yield_strength": 159, "weld_ultimate_strength": 215, "weld_elongation": 18, "processing": "-", "welding_joint": "-", "welding_method": "Friction stir processing (FSP)", "welding_voltage": "-", "welding_current": "-", "welding_speed": 2.5, "preheat_temp": "-", "welding_env": "-", "residual_stress": "-", "fatigue_specimen_type": "Standard", "fatigue_specimen_thickness": 5, "fatigue_test_type": "Plane bending fatigue test", "fatigue_temp": "-", "fatigue_env": "-", "load_ratio": -1, "frequency": 33.3, "fatigue_machine": "Resonance-type plane bending fatigue testing machine (Simadzu TB-10)", "fatigue_standard": "-", "fatigue_test_control": "-", "stress_concentration": "-", "failure_location": "-"}}, {"id": "WELD2025:695", "name": "A356-T6 cast aluminum alloy | -", "material_family": "Welded joint", "points": [[318.0, 103601.0, 0], [273.0, 414553.0, 0], [235.0, 785975.0, 0], [194.0, 10631472.0, 1]], "conditions": {"material": "A356-T6 cast aluminum alloy", "am_type": "Friction stir processing (FSP)", "load_ratio": "-1", "test_type": "Plane bending fatigue test", "temperature": "-", "surface_treatment": "post-heat treatment (solution treatment at 808K for 12h, aging at 428K for 4h)."}, "metadata": {"dataset_id": 695, "title": "Effect of friction stir processing conditions on fatigue behavior and texture development in A356-T6 cast aluminum alloy", "doi": "10.1016/j.ijfatigue.2015.06.001", "authors": "Tajiri, Akiko; Uematsu, Yoshihiko; Kakiuchi, Toshifumi; Tozaki, Yasunari; Suzuki, Yosuke; Afrinaldi, Angga", "publication": "INTERNATIONAL JOURNAL OF FATIGUE", "year_of_publication": 2015, "UT": "WOS:000360596500021", "base_material": "A356-T6 cast aluminum alloy", "base_young_modulus": 64, "base_yield_strength": 180, "base_ultimate_strength": 218, "base_elongation": 11, "weld_material": "Friction stir processed (FSPed) A356-T6 cast aluminum alloy", "weld_young_modulus": 65, "weld_yield_strength": 198, "weld_ultimate_strength": 251, "weld_elongation": 14, "processing": "post-heat treatment (solution treatment at 808K for 12h, aging at 428K for 4h).", "welding_joint": "-", "welding_method": "Friction stir processing (FSP)", "welding_voltage": "-", "welding_current": "-", "welding_speed": 2.5, "preheat_temp": "-", "welding_env": "-", "residual_stress": "-", "fatigue_specimen_type": "Standard", "fatigue_specimen_thickness": 5, "fatigue_test_type": "Plane bending fatigue test", "fatigue_temp": "-", "fatigue_env": "-", "load_ratio": -1, "frequency": 33.3, "fatigue_machine": "Resonance-type plane bending fatigue testing machine (Simadzu TB-10)", "fatigue_standard": "-", "fatigue_test_control": "-", "stress_concentration": "-", "failure_location": "-"}}, {"id": "WELD2025:696", "name": "AA6082-T6 aluminium alloys | Butt Joint", "material_family": "Welded joint", "points": [[167.0, 6683.0, 0], [167.0, 8880.0, 0], [167.0, 9531.0, 0], [166.0, 12314.0, 0], [125.0, 54631.0, 0], [124.0, 86130.0, 0], [109.0, 104044.0, 0], [95.0, 97286.0, 0], [123.0, 188275.0, 0], [111.0, 269487.0, 0], [108.0, 302178.0, 0], [97.0, 221752.0, 0], [95.0, 252147.0, 0], [96.0, 513031.0, 0], [109.0, 729268.0, 0]], "conditions": {"material": "AA6082-T6 aluminium alloys", "am_type": "Friction Stir Welding (FSW)", "load_ratio": "0.1", "test_type": "Axial tensile fatigue test", "temperature": "-", "surface_treatment": "-"}, "metadata": {"dataset_id": 696, "title": "Study of the fatigue behaviour of dissimilar aluminium joints produced by friction stir welding", "doi": "10.1016/j.ijfatigue.2015.06.020", "authors": "Infante, V.; Braga, D. F. O.; Duarte, F.; Moreira, P. M. G.; de Freitas, M.; de Castro, P. M. S. T.", "publication": "INTERNATIONAL JOURNAL OF FATIGUE", "year_of_publication": 2016, "UT": "WOS:000365365900020", "base_material": "AA6082-T6 aluminium alloys", "base_young_modulus": "-", "base_yield_strength": ">260", "base_ultimate_strength": ">310", "base_elongation": 7, "weld_material": "AA6082-T6", "weld_young_modulus": "-", "weld_yield_strength": 161, "weld_ultimate_strength": "-", "weld_elongation": "-", "processing": "-", "welding_joint": "Butt Joint", "welding_method": "Friction Stir Welding (FSW)", "welding_voltage": "-", "welding_current": "-", "welding_speed": "0.83–1.33", "preheat_temp": "-", "welding_env": "-", "residual_stress": "-", "fatigue_specimen_type": "Standard", "fatigue_specimen_thickness": 2, "fatigue_test_type": "Axial tensile fatigue test", "fatigue_temp": "-", "fatigue_env": "-", "load_ratio": 0.1, "frequency": "-", "fatigue_machine": "±250 kN capacity servo-hydraulic fatigue test machine", "fatigue_standard": "ASTM E466", "fatigue_test_control": "Stress", "stress_concentration": "-", "failure_location": "-"}}, {"id": "WELD2025:697", "name": "AA6082-T6 aluminium alloys | Lap Joint", "material_family": "Welded joint", "points": [[50.0, 13471.0, 0], [51.0, 16433.0, 0], [49.0, 20065.0, 0], [43.0, 24178.0, 0], [43.0, 25955.0, 0], [45.0, 29482.0, 0], [37.0, 34065.0, 0], [37.0, 58457.0, 0], [37.0, 67394.0, 0], [25.0, 250051.0, 0], [25.0, 296518.0, 0], [26.0, 341719.0, 0], [14.0, 5177352.0, 0]], "conditions": {"material": "AA6082-T6 aluminium alloys", "am_type": "Friction Stir Welding (FSW)", "load_ratio": "0.1", "test_type": "Axial tensile fatigue test", "temperature": "-", "surface_treatment": "-"}, "metadata": {"dataset_id": 697, "title": "Study of the fatigue behaviour of dissimilar aluminium joints produced by friction stir welding", "doi": "10.1016/j.ijfatigue.2015.06.020", "authors": "Infante, V.; Braga, D. F. O.; Duarte, F.; Moreira, P. M. G.; de Freitas, M.; de Castro, P. M. S. T.", "publication": "INTERNATIONAL JOURNAL OF FATIGUE", "year_of_publication": 2016, "UT": "WOS:000365365900020", "base_material": "AA6082-T6 aluminium alloys", "base_young_modulus": "-", "base_yield_strength": ">260", "base_ultimate_strength": ">310", "base_elongation": 7, "weld_material": "AA6082-T6", "weld_young_modulus": "-", "weld_yield_strength": 161, "weld_ultimate_strength": "-", "weld_elongation": "-", "processing": "-", "welding_joint": "Lap Joint", "welding_method": "Friction Stir Welding (FSW)", "welding_voltage": "-", "welding_current": "-", "welding_speed": "0.83–1.33", "preheat_temp": "-", "welding_env": "-", "residual_stress": "-", "fatigue_specimen_type": "Standard", "fatigue_specimen_thickness": 2, "fatigue_test_type": "Axial tensile fatigue test", "fatigue_temp": "-", "fatigue_env": "-", "load_ratio": 0.1, "frequency": "-", "fatigue_machine": "±250 kN capacity servo-hydraulic fatigue test machine", "fatigue_standard": "ASTM E466", "fatigue_test_control": "Stress", "stress_concentration": "-", "failure_location": "-"}}, {"id": "WELD2025:698", "name": "AA5754-H111 and AA6082-T6 aluminium alloys | Lap Joint", "material_family": "Welded joint", "points": [[21.0, 32788.0, 0], [21.0, 45473.0, 0], [15.0, 116377.0, 0], [16.0, 168345.0, 0], [10.0, 606149.0, 0], [11.0, 10397616.0, 1], [10.0, 14628628.0, 1]], "conditions": {"material": "AA5754-H111 and AA6082-T6 aluminium alloys", "am_type": "Friction Stir Welding (FSW)", "load_ratio": "0.1", "test_type": "Axial tensile fatigue test", "temperature": "-", "surface_treatment": "-"}, "metadata": {"dataset_id": 698, "title": "Study of the fatigue behaviour of dissimilar aluminium joints produced by friction stir welding", "doi": "10.1016/j.ijfatigue.2015.06.020", "authors": "Infante, V.; Braga, D. F. O.; Duarte, F.; Moreira, P. M. G.; de Freitas, M.; de Castro, P. M. S. T.", "publication": "INTERNATIONAL JOURNAL OF FATIGUE", "year_of_publication": 2016, "UT": "WOS:000365365900020", "base_material": "AA5754-H111 and AA6082-T6 aluminium alloys", "base_young_modulus": "-", "base_yield_strength": ">80 (AA5754-H111), >260 (AA6082-T6)", "base_ultimate_strength": "190–240 (AA5754-H111), >310 (AA6082-T6)", "base_elongation": "16 (AA5754-H111), 7 (AA6082-T6)", "weld_material": "AA5754-H111 and AA6082-T6", "weld_young_modulus": "-", "weld_yield_strength": 161, "weld_ultimate_strength": "-", "weld_elongation": "-", "processing": "-", "welding_joint": "Lap Joint", "welding_method": "Friction Stir Welding (FSW)", "welding_voltage": "-", "welding_current": "-", "welding_speed": "0.83–2", "preheat_temp": "-", "welding_env": "-", "residual_stress": "-", "fatigue_specimen_type": "Standard", "fatigue_specimen_thickness": 2, "fatigue_test_type": "Axial tensile fatigue test", "fatigue_temp": "-", "fatigue_env": "-", "load_ratio": 0.1, "frequency": "-", "fatigue_machine": "±250 kN capacity servo-hydraulic fatigue test machine", "fatigue_standard": "ASTM E466", "fatigue_test_control": "Stress", "stress_concentration": "-", "failure_location": "-"}}, {"id": "WELD2025:699", "name": "S700 high-strength steel | Longitudinal stiffener", "material_family": "Welded joint", "points": [[909.0, 390024.0, 0], [909.0, 439964.0, 0], [919.0, 516678.0, 0], [909.0, 545055.0, 0], [909.0, 606669.0, 0], [909.0, 771974.0, 0], [909.0, 882556.0, 0], [675.0, 1504176.0, 0], [675.0, 1863468.0, 0], [675.0, 2188212.0, 0], [675.0, 2371227.0, 0], [696.0, 2469007.0, 0], [675.0, 2898561.0, 0], [675.0, 3183319.0, 0], [675.0, 3590920.0, 0], [675.0, 3738071.0, 0], [682.0, 4389861.0, 0], [682.0, 5814921.0, 0]], "conditions": {"material": "S700 high-strength steel", "am_type": "-", "load_ratio": "-1", "test_type": "Axial loading (variable amplitude)", "temperature": "-", "surface_treatment": "High-frequency mechanical impact (HFMI) treatment"}, "metadata": {"dataset_id": 699, "title": "Lightweight design with welded high-frequency mechanical impact (HFMI) treated high-strength steel joints from S700 under constant and variable amplitude loadings", "doi": "10.1016/j.ijfatigue.2015.11.009", "authors": "Yildirim, H. C.; Marquis, G.; Sonsino, C. M.", "publication": "INTERNATIONAL JOURNAL OF FATIGUE", "year_of_publication": 2016, "UT": "WOS:000381324300018", "base_material": "S700 high-strength steel", "base_young_modulus": "-", "base_yield_strength": "-", "base_ultimate_strength": "-", "base_elongation": "-", "weld_material": "Union X96 and ESAB: OK Autrod 13.29", "weld_young_modulus": "-", "weld_yield_strength": "-", "weld_ultimate_strength": "-", "weld_elongation": "-", "processing": "High-frequency mechanical impact (HFMI) treatment", "welding_joint": "Longitudinal stiffener", "welding_method": "-", "welding_voltage": 28, "welding_current": 150, "welding_speed": 3.83, "preheat_temp": "-", "welding_env": "-", "residual_stress": "-", "fatigue_specimen_type": "Welded specimens with longitudinal stiffeners", "fatigue_specimen_thickness": "-", "fatigue_test_type": "Axial loading (variable amplitude)", "fatigue_temp": "-", "fatigue_env": "-", "load_ratio": -1, "frequency": "3-10", "fatigue_machine": "-", "fatigue_standard": "-", "fatigue_test_control": "maximum amplitude of the spectrum for variable amplitude loading", "stress_concentration": "-", "failure_location": "Weld toe"}}, {"id": "WELD2025:700", "name": "S700 high-strength steel | Longitudinal stiffener", "material_family": "Welded joint", "points": [[817.0, 457616.0, 0], [660.0, 845721.0, 0], [696.0, 1445321.0, 0], [682.0, 1742962.0, 0], [440.0, 4091797.0, 0], [431.0, 8206692.0, 0]], "conditions": {"material": "S700 high-strength steel", "am_type": "-", "load_ratio": "-1", "test_type": "Axial loading (variable amplitude)", "temperature": "-", "surface_treatment": "-"}, "metadata": {"dataset_id": 700, "title": "Lightweight design with welded high-frequency mechanical impact (HFMI) treated high-strength steel joints from S700 under constant and variable amplitude loadings", "doi": "10.1016/j.ijfatigue.2015.11.009", "authors": "Yildirim, H. C.; Marquis, G.; Sonsino, C. M.", "publication": "INTERNATIONAL JOURNAL OF FATIGUE",
