Repository: yunyunfanfan/S-PA-CBB

# S-PA-CBB

Official research code, processed curve records, evaluation outputs, and manuscript source for:

> **From Physics to Selective Generation: Conditional Brownian Bridges for Sparse S–N Curve Reconstruction and Fatigue Decision-Making**

S-PA-CBB reconstructs a complete probabilistic stress–life (S–N) curve from only two to four observed fatigue tests. The method first fits an interpretable Basquin state, diagnoses whether that state is sufficient, and applies a ControlNet-style conditional Brownian-bridge residual only to curves that benefit from correction.

File: external_data/weld2025_disjoint_curves.json (part 29 of 223)
"year_of_publication": 2016, "UT": "WOS:000381324300018", "base_material": "S700 high-strength steel", "base_young_modulus": "-", "base_yield_strength": "-", "base_ultimate_strength": "-", "base_elongation": "-", "weld_material": "Union X96 and ESAB: OK Autrod 13.29", "weld_young_modulus": "-", "weld_yield_strength": "-", "weld_ultimate_strength": "-", "weld_elongation": "-", "processing": "-", "welding_joint": "Longitudinal stiffener", "welding_method": "-", "welding_voltage": 28, "welding_current": 150, "welding_speed": 3.83, "preheat_temp": "-", "welding_env": "-", "residual_stress": "-", "fatigue_specimen_type": "Welded specimens with longitudinal stiffeners", "fatigue_specimen_thickness": "-", "fatigue_test_type": "Axial loading (variable amplitude)", "fatigue_temp": "-", "fatigue_env": "-", "load_ratio": -1, "frequency": "3-10", "fatigue_machine": "-", "fatigue_standard": "-", "fatigue_test_control": "maximum amplitude of the spectrum for variable amplitude loading", "stress_concentration": "-", "failure_location": "Weld toe"}}, {"id": "WELD2025:701", "name": "S700 high-strength steel | Longitudinal stiffener", "material_family": "Welded joint", "points": [[413.0, 212234.0, 0], [450.0, 507001.0, 0], [422.0, 571636.0, 0], [310.0, 448158.0, 0], [287.0, 485360.0, 0], [330.0, 875676.0, 0], [330.0, 974664.0, 0], [383.0, 2010525.0, 0], [250.0, 1977263.0, 0], [248.0, 2837954.0, 0]], "conditions": {"material": "S700 high-strength steel", "am_type": "-", "load_ratio": "-1", "test_type": "Axial loading (constant amplitude)", "temperature": "-", "surface_treatment": "High-frequency mechanical impact (HFMI) treatment"}, "metadata": {"dataset_id": 701, "title": "Lightweight design with welded high-frequency mechanical impact (HFMI) treated high-strength steel joints from S700 under constant and variable amplitude loadings", "doi": "10.1016/j.ijfatigue.2015.11.009", "authors": "Yildirim, H. C.; Marquis, G.; Sonsino, C. M.", "publication": "INTERNATIONAL JOURNAL OF FATIGUE", "year_of_publication": 2016, "UT": "WOS:000381324300018", "base_material": "S700 high-strength steel", "base_young_modulus": "-", "base_yield_strength": "-", "base_ultimate_strength": "-", "base_elongation": "-", "weld_material": "Union X96 and ESAB: OK Autrod 13.29", "weld_young_modulus": "-", "weld_yield_strength": "-", "weld_ultimate_strength": "-", "weld_elongation": "-", "processing": "High-frequency mechanical impact (HFMI) treatment", "welding_joint": "Longitudinal stiffener", "welding_method": "-", "welding_voltage": 28, "welding_current": 150, "welding_speed": 3.83, "preheat_temp": "-", "welding_env": "-", "residual_stress": "-", "fatigue_specimen_type": "Welded specimens with longitudinal stiffeners", "fatigue_specimen_thickness": "-", "fatigue_test_type": "Axial loading (constant amplitude)", "fatigue_temp": "-", "fatigue_env": "-", "load_ratio": -1, "frequency": "3-10", "fatigue_machine": "-", "fatigue_standard": "-", "fatigue_test_control": "Stress amplitude for constant amplitude loading", "stress_concentration": "-", "failure_location": "Weld toe"}}, {"id": "WELD2025:702", "name": "S700 high-strength steel | Longitudinal stiffener", "material_family": "Welded joint", "points": [[157.0, 231344.0, 0], [153.0, 271615.0, 0], [144.0, 405656.0, 0], [150.0, 702543.0, 0], [112.0, 573452.0, 0], [101.0, 879399.0, 0], [132.0, 2900831.0, 0], [96.0, 6725554.0, 0]], "conditions": {"material": "S700 high-strength steel", "am_type": "-", "load_ratio": "-1", "test_type": "Axial loading (constant amplitude)", "temperature": "-", "surface_treatment": "-"}, "metadata": {"dataset_id": 702, "title": "Lightweight design with welded high-frequency mechanical impact (HFMI) treated high-strength steel joints from S700 under constant and variable amplitude loadings", "doi": "10.1016/j.ijfatigue.2015.11.009", "authors": "Yildirim, H. C.; Marquis, G.; Sonsino, C. M.", "publication": "INTERNATIONAL JOURNAL OF FATIGUE", "year_of_publication": 2016, "UT": "WOS:000381324300018", "base_material": "S700 high-strength steel", "base_young_modulus": "-", "base_yield_strength": "-", "base_ultimate_strength": "-", "base_elongation": "-", "weld_material": "Union X96 and ESAB: OK Autrod 13.29", "weld_young_modulus": "-", "weld_yield_strength": "-", "weld_ultimate_strength": "-", "weld_elongation": "-", "processing": "-", "welding_joint": "Longitudinal stiffener", "welding_method": "-", "welding_voltage": 28, "welding_current": 150, "welding_speed": 3.83, "preheat_temp": "-", "welding_env": "-", "residual_stress": "-", "fatigue_specimen_type": "Welded specimens with longitudinal stiffeners", "fatigue_specimen_thickness": "-", "fatigue_test_type": "Axial loading (constant amplitude)", "fatigue_temp": "-", "fatigue_env": "-", "load_ratio": -1, "frequency": "3-10", "fatigue_machine": "-", "fatigue_standard": "-", "fatigue_test_control": "Stress amplitude for constant amplitude loading", "stress_concentration": "-", "failure_location": "Weld toe"}}, {"id": "WELD2025:703", "name": "Grade 2 commercial pure titanium (CP-Ti) | Bead-on-plate welding", "material_family": "Welded joint", "points": [[299.0, 6447.0, 0], [238.0, 13814.0, 0], [238.0, 16791.0, 0], [178.0, 15777.0, 0], [178.0, 23299.0, 0], [176.0, 28080.0, 0], [147.0, 21618.0, 0], [147.0, 24471.0, 0]], "conditions": {"material": "Grade 2 commercial pure titanium (CP-Ti)", "am_type": "TIG (Tungsten Inert Gas)", "load_ratio": "0.1", "test_type": "Axial fatigue tests", "temperature": "-", "surface_treatment": "Annealed for stress relief at 560°C for 150 minutes"}, "metadata": {"dataset_id": 703, "title": "Fatigue in laser welded titanium tubes intended for use in aircraft pneumatic systems", "doi": "10.1016/j.ijfatigue.2016.04.018", "authors": "Carvalho, S. M.; Baptista, C. A. R. P.; Lima, M. S. F.", "publication": "INTERNATIONAL JOURNAL OF FATIGUE", "year_of_publication": 2016, "UT": "WOS:000378442400005", "base_material": "Grade 2 commercial pure titanium (CP-Ti)", "base_young_modulus": "-", "base_yield_strength": 309, "base_ultimate_strength": 421, "base_elongation": 70, "weld_material": "Grade 2 commercial pure titanium (CP-Ti)", "weld_young_modulus": "-", "weld_yield_strength": 376, "weld_ultimate_strength": 467, "weld_elongation": 46, "processing": "Annealed for stress relief at 560°C for 150 minutes", "welding_joint": "Bead-on-plate welding", "welding_method": "TIG (Tungsten Inert Gas)", "welding_voltage": 13, "welding_current": 20, "welding_speed": 3, "preheat_temp": "-", "welding_env": "Argon gas protection", "residual_stress": "13.0 MPa", "fatigue_specimen_type": "Hourglass profile with weld bead centered", "fatigue_specimen_thickness": 0.05, "fatigue_test_type": "Axial fatigue tests", "fatigue_temp": "-", "fatigue_env": "-", "load_ratio": 0.1, "frequency": 10, "fatigue_machine": "Servo-hydraulic machine", "fatigue_standard": "-", "fatigue_test_control": "Load control", "stress_concentration": "-", "failure_location": "-"}}, {"id": "WELD2025:704", "name": "Grade 2 commercial pure titanium (CP-Ti) | Bead-on-plate welding", "material_family": "Welded joint", "points": [[300.0, 20933.0, 0], [299.0, 37896.0, 0], [238.0, 8048.0, 0], [239.0, 22277.0, 0], [239.0, 24560.0, 0], [237.0, 29864.0, 0], [179.0, 31472.0, 0], [178.0, 39985.0, 0], [179.0, 78362.0, 0], [177.0, 131083.0, 0], [147.0, 77380.0, 0], [148.0, 136358.0, 0], [147.0, 264948.0, 0], [148.0, 294617.0, 0]], "conditions": {"material": "Grade 2 commercial pure titanium (CP-Ti)", "am_type": "LBW (Laser Beam Welding)", "load_ratio": "0.1", "test_type": "Axial fatigue tests", "temperature": "-", "surface_treatment": "Annealed for stress relief at 560°C for 150 minutes"}, "metadata": {"dataset_id": 704, "title": "Fatigue in laser welded titanium tubes intended for use in aircraft pneumatic systems", "doi": "10.1016/j.ijfatigue.2016.04.018", "authors": "Carvalho, S. M.; Baptista, C. A. R. P.; Lima, M. S. F.", "publication": "INTERNATIONAL JOURNAL OF FATIGUE", "year_of_publication": 2016, "UT": "WOS:000378442400005", "base_material": "Grade 2 commercial pure titanium (CP-Ti)", "base_young_modulus": "-", "base_yield_strength": 309, "base_ultimate_strength": 421, "base_elongation": 70, "weld_material": "Grade 2 commercial pure titanium (CP-Ti)", "weld_young_modulus": "-", "weld_yield_strength": 358, "weld_ultimate_strength": 454, "weld_elongation": 62, "processing": "Annealed for stress relief at 560°C for 150 minutes", "welding_joint": "Bead-on-plate welding", "welding_method": "LBW (Laser Beam Welding)", "welding_voltage": "-", "welding_current": "-", "welding_speed": 0.033, "preheat_temp": "-", "welding_env": "Argon gas protection", "residual_stress": "115.5 MPa", "fatigue_specimen_type": "Hourglass profile with weld bead centered", "fatigue_specimen_thickness": 0.05, "fatigue_test_type": "Axial fatigue tests", "fatigue_temp": "-", "fatigue_env": "-", "load_ratio": 0.1, "frequency": 10, "fatigue_machine": "Servo-hydraulic machine", "fatigue_standard": "-", "fatigue_test_control": "Load control", "stress_concentration": "-", "failure_location": "-"}}, {"id": "WELD2025:705", "name": "Grade 2 commercial pure titanium (CP-Ti) | Bead-on-plate welding", "material_family": "Welded joint", "points": [[298.0, 3232.0, 0], [299.0, 5306.0, 0], [300.0, 15626.0, 0], [300.0, 31735.0, 0], [239.0, 4405.0, 0], [240.0, 8259.0, 0], [236.0, 26634.0, 0], [178.0, 7301.0, 0], [179.0, 8334.0, 0], [179.0, 9352.0, 0], [147.0, 65977.0, 0], [148.0, 100013.0, 0], [179.0, 494420.0, 0]], "conditions": {"material": "Grade 2 commercial pure titanium (CP-Ti)", "am_type": "LBW (Laser Beam Welding)", "load_ratio": "0.1", "test_type": "Axial fatigue tests", "temperature": "-", "surface_treatment": "Annealed for stress relief at 560°C for 150 minutes"}, "metadata": {"dataset_id": 705, "title": "Fatigue in laser welded titanium tubes intended for use in aircraft pneumatic systems", "doi": "10.1016/j.ijfatigue.2016.04.018", "authors": "Carvalho, S. M.; Baptista, C. A. R. P.; Lima, M. S. F.", "publication": "INTERNATIONAL JOURNAL OF FATIGUE", "year_of_publication": 2016, "UT": "WOS:000378442400005", "base_material": "Grade 2 commercial pure titanium (CP-Ti)", "base_young_modulus": "-", "base_yield_strength": 309, "base_ultimate_strength": 421, "base_elongation": 70, "weld_material": "Grade 2 commercial pure titanium (CP-Ti)", "weld_young_modulus": "-", "weld_yield_strength": 365, "weld_ultimate_strength": 463, "weld_elongation": 57, "processing": "Annealed for stress relief at 560°C for 150 minutes", "welding_joint": "Bead-on-plate welding", "welding_method": "LBW (Laser Beam Welding)", "welding_voltage": "-", "welding_current": "-", "welding_speed": 0.05, "preheat_temp": "-", "welding_env": "Argon gas protection", "residual_stress": "107.9 MPa", "fatigue_specimen_type": "Hourglass profile with weld bead centered", "fatigue_specimen_thickness": 0.05, "fatigue_test_type": "Axial fatigue tests", "fatigue_temp": "-", "fatigue_env": "-", "load_ratio": 0.1, "frequency": 10, "fatigue_machine": "Servo-hydraulic machine", "fatigue_standard": "-", "fatigue_test_control": "Load control", "stress_concentration": "-", "failure_location": "-"}}, {"id": "WELD2025:706", "name": "Al-Zn-Mg alloy (A7N01S) under T5 heat treatment | -", "material_family": "Welded joint", "points": [[280.0, 321328.0, 0], [280.0, 367937.0, 0], [280.0, 448799.0, 0], [260.0, 672912.0, 0], [262.0, 798922.0, 0], [250.0, 1000525.0, 0], [251.0, 1600219.0, 0], [251.0, 2041991.0, 0], [242.0, 3119692.0, 0], [242.0, 4017057.0, 0], [232.0, 6362697.0, 0], [231.0, 9048018.0, 0], [223.0, 6301695.0, 0], [222.0, 7969117.0, 0], [213.0, 7964307.0, 0], [212.0, 8955626.0, 0], [271.0, 200797.0, 0], [271.0, 285564.0, 0], [270.0, 298738.0, 0], [250.0, 351021.0, 0], [251.0, 709947.0, 0], [251.0, 827764.0, 0], [240.0, 812373.0, 0], [241.0, 999948.0, 0], [231.0, 1967070.0, 0], [231.0, 2555865.0, 0], [231.0, 3203173.0, 0], [242.0, 3234521.0, 0], [222.0, 3144027.0, 0], [223.0, 5553622.0, 0], [212.0, 5070375.0, 0], [212.0, 3973429.0, 0], [212.0, 6297395.0, 0], [223.0, 8337609.0, 0], [202.0, 9448276.0, 0], [202.0, 10341168.0, 0], [241.0, 566122.0, 0], [241.0, 608532.0, 0], [241.0, 630898.0, 0], [230.0, 597233.0, 0], [231.0, 665603.0, 0], [231.0, 797351.0, 0], [222.0, 920735.0, 0], [221.0, 1102925.0, 0], [211.0, 3170298.0, 0], [211.0, 3696316.0, 0], [202.0, 8030646.0, 0], [191.0, 7740672.0, 0], [192.0, 8863712.0, 0], [182.0, 9521725.0, 0], [221.0, 511919.0, 0], [221.0, 677289.0, 0], [222.0, 789707.0, 0], [211.0, 810817.0, 0], [211.0, 863724.0, 0], [201.0, 2460410.0, 0], [201.0, 3083543.0, 0], [201.0, 3284747.0, 0], [191.0, 6346017.0, 0], [192.0, 8396471.0, 0], [182.0, 8020324.0, 0], [172.0, 8772741.0, 0], [172.0, 9601793.0, 0], [200.0, 239446.0, 0], [200.0, 313957.0, 0], [201.0, 411644.0, 0], [180.0, 400117.0, 0], [181.0, 687860.0, 0], [171.0, 909493.0, 0], [171.0, 1119405.0, 0], [161.0, 1191664.0, 0], [160.0, 1304246.0, 0], [161.0, 1679495.0, 0], [150.0, 567923.0, 0], [152.0, 3957919.0, 0], [142.0, 4448109.0, 0], [142.0, 6325726.0, 0], [142.0, 7785913.0, 0], [132.0, 6554087.0, 0], [132.0, 7994679.0, 0], [132.0, 9321161.0, 0]], "conditions": {"material": "Al-Zn-Mg alloy (A7N01S) under T5 heat treatment", "am_type": "Gas Metal Arc Welding (GMAW)", "load_ratio": "0", "test_type": "Axial fatigue testing", "temperature": "-", "surface_treatment": "T5 heat treatment"}, "metadata": {"dataset_id": 706, "title": "Fatigue damage evolution and lifetime prediction of welded joints with the consideration of residual stresses and porosity", "doi": "10.1016/j.ijfatigue.2017.06.014", "authors": "Shen, Fei; Zhao, Bo; Li, Lin; Chua, Chee Kai; Zhou, Kun", "publication": "INTERNATIONAL JOURNAL OF FATIGUE", "year_of_publication": 2017, "UT": "WOS:000407982800027", "base_material": "Al-Zn-Mg alloy (A7N01S) under T5 heat treatment", "base_young_modulus": 68, "base_yield_strength": 327, "base_ultimate_strength": 393, "base_elongation": 15.5, "weld_material": "ER5356 filler wire", "weld_young_modulus": "-", "weld_yield_strength": 120, "weld_ultimate_strength": 265, "weld_elongation": 26, "processing": "T5 heat treatment", "welding_joint": "-", "welding_method": "Gas Metal Arc Welding (GMAW)", "welding_voltage": "20.3–23.2", "welding_current": "170–195", "welding_speed": "8.33–10.93", "preheat_temp": "-", "welding_env": "-", "residual_stress": "-", "fatigue_specimen_type": "-", "fatigue_specimen_thickness": 8, "fatigue_test_type": "Axial fatigue testing", "fatigue_temp": "-", "fatigue_env": "-", "load_ratio": 0, "frequency": "90–110", "fatigue_machine": "-", "fatigue_standard": "-", "fatigue_test_control": "Stress-controlled", "stress_concentration": "1.2895–1.8652", "failure_location": "-"}}, {"id": "WELD2025:707", "name": "High-molecular-weight-polyethylene (PE-HMW) and Polypropylene (PP) | Lap-joint", "material_family": "Welded joint", "points": [[18.0, 170.0, 0], [18.0, 407.0, 0], [18.0, 588.0, 0], [12.0, 3918.0, 0], [12.0, 5997.0, 0], [12.0, 6608.0, 0], [12.0, 8829.0, 0], [12.0, 10114.0, 0], [12.0, 37679.0, 0], [11.0, 11209.0, 0], [11.0, 48771.0, 0], [11.0, 80693.0, 0], [11.0, 272953.0, 0], [10.0, 1255854.0, 0], [9.0, 142312.0, 0], [9.0, 186404.0, 0], [9.0, 3889144.0, 0]], "conditions": {"material": "High-molecular-weight-polyethylene (PE-HMW) and Polypropylene (PP)", "am_type": "Friction Stir Welding (FSW)", "load_ratio": "0.1", "test_type": "Axial", "temperature": "Ambient temperature", "surface_treatment": "Friction Stir Welding (FSW)"}, "metadata": {"dataset_id": 707, "title": "Fatigue behaviour evaluation of dissimilar polymer joints: Friction stir welded, single and double-rivets", "doi": "10.1016/j.ijfatigue.2018.04.024", "authors": "Eslami, Shayan; Farahani, Behzad V.; Tavares, Paulo J.; Moreira, P. M. G. P.", "publication": "INTERNATIONAL JOURNAL OF FATIGUE", "year_of_publication": 2018, "UT": "WOS:000437373300032", "base_material": "High-molecular-weight-polyethylene (PE-HMW) and Polypropylene (PP)", "base_young_modulus": "-", "base_yield_strength": "-", "base_ultimate_strength": "-", "base_elongation": "-", "weld_material": "-", "weld_young_modulus": "-", "weld_yield_strength": "-", "weld_ultimate_strength": "-", "weld_elongation": "-", "processing": "Friction Stir Welding (FSW)", "welding_joint": "Lap-joint", "welding_method": "Friction Stir Welding (FSW)", "welding_voltage": "-", "welding_current": "-", "welding_speed": 0.167, "preheat_temp": "-", "welding_env": "Ambient temperature.", "residual_stress": "-", "fatigue_specimen_type": "Lap-joint", "fatigue_specimen_thickness": "2 (PE-HMW), 1.2 (PP)", "fatigue_test_type": "Axial", "fatigue_temp": "Ambient temperature", "fatigue_env": "-", "load_ratio": 0.1, "frequency": 25, "fatigue_machine": "Instron Electropuls™ testing machine", "fatigue_standard": "ASTM D-7791", "fatigue_test_control": "Load", "stress_concentration": "-", "failure_location": "Weld bead"}}, {"id": "WELD2025:708", "name": "API 5L X60 | Butt joint with misalignment", "material_family": "Welded joint", "points": [[401.0, 39428.0, 0], [384.0, 38420.0, 0], [427.0, 58451.0, 0], [402.0, 55843.0, 0], [378.0, 65212.0, 0], [348.0, 60277.0, 0], [321.0, 88412.0, 0], [326.0, 99040.0, 0], [379.0, 104186.0, 0], [348.0, 159095.0, 0], [314.0, 149088.0, 0], [281.0, 144496.0, 0], [244.0, 172434.0, 0], [249.0, 205133.0, 0], [246.0, 268168.0, 0], [261.0, 278837.0, 0], [280.0, 303771.0, 0], [269.0, 442272.0, 0], [213.0, 546700.0, 0], [199.0, 682727.0, 0], [192.0, 656317.0, 0], [208.0, 754173.0, 0], [224.0, 926812.0, 0], [196.0, 892569.0, 0], [180.0, 1274805.0, 0], [194.0, 1966870.0, 0], [135.0, 3842560.0, 0]], "conditions": {"material": "API 5L X60", "am_type": "-", "load_ratio": "-", "test_type": "Axial", "temperature": "-", "surface_treatment": "-"}, "metadata": {"dataset_id": 708, "title": "Fatigue assessment of cracked pipes with weld misalignment by using stress intensity factors", "doi": "10.1016/j.ijfatigue.2018.06.030", "authors": "Zhao, Hai-Sheng; Lie, Seng-Tjhen; Zhang, Yao", "publication": "INTERNATIONAL JOURNAL OF FATIGUE", "year_of_publication": 2018, "UT": "WOS:000450377100018", "base_material": "API 5L X60", "base_young_modulus": 206, "base_yield_strength": 483, "base_ultimate_strength": "-", "base_elongation": "-", "weld_material": "-", "weld_young_modulus": "-", "weld_yield_strength": "-", "weld_ultimate_strength": "-", "weld_elongation": "-", "processing": "-", "welding_joint": "Butt joint with misalignment", "welding_method": "-", "welding_voltage": "-", "welding_current": "-", "welding_speed": "-", "preheat_temp": "-", "welding_env": "-", "residual_stress": "-", "fatigue_specimen_type": "Full-scale", "fatigue_specimen_thickness": 10.1, "fatigue_test_type": "Axial", "fatigue_temp": "-", "fatigue_env": "-", "load_ratio": "-", "frequency": "-", "fatigue_machine": "Hydraulic testing machine", "fatigue_standard": "BS 7910:2013", "fatigue_test_control": "Stress", "stress_concentration": "-", "failure_location": "Weld toe"}}, {"id": "WELD2025:711", "name": "- | Butt Joint", "material_family": "Welded joint", "points": [[278.0, 111767.0, 0], [349.0, 135697.0, 0], [337.0, 149162.0, 0], [253.0, 179573.0, 0], [167.0, 126621.0, 0], [300.0, 180080.0, 0], [258.0, 217284.0, 0], [196.0, 208226.0, 0], [353.0, 301830.0, 0], [223.0, 376404.0, 0], [223.0, 391009.0, 0], [321.0, 484942.0, 0], [248.0, 501633.0, 0], [290.0, 542693.0, 0], [306.0, 709010.0, 0], [272.0, 793220.0, 0], [293.0, 1036608.0, 0], [309.0, 1163003.0, 0], [198.0, 972743.0, 0], [200.0, 774324.0, 0]], "conditions": {"material": "-", "am_type": "-", "load_ratio": "-", "test_type": "Axial", "temperature": "-", "surface_treatment": "-"}, "metadata": {"dataset_id": 711, "title": "Fatigue strength evaluation of thin plate butt joints considering initial deformation", "doi": "10.1016/j.ijfatigue.2019.03.036", "authors": "Shen, Wei; Qiu, Yu; Li, Chunmei; Hu, Yaoyu; Li, Mengzhen", "publication": "INTERNATIONAL JOURNAL OF FATIGUE", "year_of_publication": 2019, "UT": "WOS:000472991200008", "base_material": "-", "base_young_modulus": 206.8, "base_yield_strength": 466, "base_ultimate_strength": "-", "base_elongation": "-", "weld_material": "-", "weld_young_modulus": 206.8, "weld_yield_strength": "-", "weld_ultimate_strength": "-", "weld_elongation": "-", "processing": "-", "welding_joint": "Butt Joint", "welding_method": "-", "welding_voltage": "-", "welding_current": "-", "welding_speed": "-", "preheat_temp": "-", "welding_env": "-", "residual_stress": "-", "fatigue_specimen_type": "Thin plate butt joint", "fatigue_specimen_thickness": 3, "fatigue_test_type": "Axial", "fatigue_temp": "-", "fatigue_env": "-", "load_ratio": "-", "frequency": "-", "fatigue_machine": "-", "fatigue_standard": "-", "fatigue_test_control": "Stress", "stress_concentration": "-", "failure_location": "Weld toe"}}, {"id": "WELD2025:715", "name": "EN 1.4162 stainless steel | Cruciform joint", "material_family": "Welded joint", "points": [[275.0, 66251.0, 0], [107.0, 2278326.0, 0], [169.0, 783501.0, 0], [203.0, 304399.0, 0], [104.0, 3090767.0, 0], [106.0, 3711389.0, 0], [106.0, 4594642.0, 0]], "conditions": {"material": "EN 1.4162 stainless steel", "am_type": "Gas Metal Arc Welding (GMAW)", "load_ratio": "0.3", "test_type": "Axial", "temperature": "-", "surface_treatment": "-"}, "metadata": {"dataset_id": 715, "title": "Experimental and numerical fatigue assessment of duplex welded transversal stiffeners", "doi": "10.1016/j.ijfatigue.2020.105498", "authors": "Karabulut, Burak; Lombaert, Geert; Debruyne, Dimitri; Rossi, Barbara", "publication": "INTERNATIONAL JOURNAL OF FATIGUE", "year_of_publication": 2020, "UT": "WOS:000518708500002", "base_material": "EN 1.4162 stainless steel", "base_young_modulus": 200, "base_yield_strength": 450, "base_ultimate_strength": "-", "base_elongation": "-", "weld_material": "Böhler CN 24/9 LDX", "weld_young_modulus": "-", "weld_yield_strength": "-", "weld_ultimate_strength": "-", "weld_elongation": "-", "processing": "-", "welding_joint": "Cruciform joint", "welding_method": "Gas Metal Arc Welding (GMAW)", "welding_voltage": 10, "welding_current": 198, "welding_speed": 3.9, "preheat_temp": 150, "welding_env": "-", "residual_stress": "-", "fatigue_specimen_type": "Wide plate with transverse stiffener", "fatigue_specimen_thickness": 12, "fatigue_test_type": "Axial", "fatigue_temp": "-", "fatigue_env": "-", "load_ratio": 0.3, "frequency": "-", "fatigue_machine": "Instron 1500 HDX series tensile-compression bench", "fatigue_standard": "EN ISO 6892-1", "fatigue_test_control": "Displacement-controlled", "stress_concentration": "-", "failure_location": "Weld toe"}}, {"id": "WELD2025:716", "name": "Steel (HEA240 , plates) | T-Joint", "material_family": "Welded joint", "points": [[180.0, 255563.0, 0], [160.0, 452763.0, 0], [150.0, 711838.0, 0], [170.0, 435430.0, 0], [155.0, 546198.0, 0], [145.0, 1133520.0, 0]], "conditions": {"material": "Steel (HEA240 , plates)", "am_type": "Manual", "load_ratio": "0.1", "test_type": "Axial", "temperature": "-", "surface_treatment": "-"}, "metadata": {"dataset_id": 716, "title": "Fatigue analysis of welds and bolts in end plate connections of I-girders", "doi": "10.1016/j.ijfatigue.2020.105674", "authors": "Bartsch, Helen; Hoffmeister, Benno; Feldmann, Markus", "publication": "INTERNATIONAL JOURNAL OF FATIGUE", "year_of_publication": 2020, "UT": "WOS:000540657100007", "base_material": "Steel (HEA240 , plates)", "base_young_modulus": 210, "base_yield_strength": "429, 400", "base_ultimate_strength": "562, 522", "base_elongation": "-", "weld_material": "Electrode G 42 4 M21 3Si1 / G38 2 C1 3Si1 ER70S-6", "weld_young_modulus": 210, "weld_yield_strength": "-", "weld_ultimate_strength": "-", "weld_elongation": "-", "processing": "-", "welding_joint": "T-Joint", "welding_method": "Manual", "welding_voltage": "-", "welding_current": "-", "welding_speed": 0.1, "preheat_temp": "-", "welding_env": "-", "residual_stress": "-", "fatigue_specimen_type": "small-scale", "fatigue_specimen_thickness": 15, "fatigue_test_type": "Axial", "fatigue_temp": "-", "fatigue_env": "-", "load_ratio": 0.1, "frequency": "12–14", "fatigue_machine": "Four-column testing machine", "fatigue_standard": "EN 1090-2, EC 3-1-9", "fatigue_test_control": "Load", "stress_concentration": "1.46", "failure_location": "Weld toe"}}, {"id": "WELD2025:717", "name": "Steel (HEA240 , plates) | T-Joint", "material_family": "Welded joint", "points": [[74.0, 40754.0, 0], [58.0, 346518.0, 0], [54.0, 1657549.0, 0], [66.0, 114226.0, 0], [70.0, 209803.0, 0], [74.0, 109627.0, 0], [116.0, 860901.0, 0], [150.0, 233776.0, 0], [145.0, 420968.0, 0], [139.0, 435788.0, 0], [133.0, 506431.0, 0], [127.0, 477878.0, 0]], "conditions": {"material": "Steel (HEA240 , plates)", "am_type": "Manual", "load_ratio": "0.1", "test_type": "Axial", "temperature": "-", "surface_treatment": "-"}, "metadata": {"dataset_id": 717, "title": "Fatigue analysis of welds and bolts in end plate connections of I-girders", "doi": "10.1016/j.ijfatigue.2020.105674", "authors": "Bartsch, Helen; Hoffmeister, Benno; Feldmann, Markus", "publication": "INTERNATIONAL JOURNAL OF FATIGUE", "year_of_publication": 2020, "UT": "WOS:000540657100007", "base_material": "Steel (HEA240 , plates)", "base_young_modulus": 210, "base_yield_strength": "429, 400", "base_ultimate_strength": "562, 522", "base_elongation": "-", "weld_material": "Electrode G 42 4 M21 3Si1 / G38 2 C1 3Si1 ER70S-6", "weld_young_modulus": 210, "weld_yield_strength": "-", "weld_ultimate_strength": "-", "weld_elongation": "-", "processing": "-", "welding_joint": "T-Joint", "welding_method": "Manual", "welding_voltage": "-", "welding_current": "-", "welding_speed": 0.1, "preheat_temp": "-", "welding_env": "-", "residual_stress": "-", "fatigue_specimen_type": "small-scale", "fatigue_specimen_thickness": 15, "fatigue_test_type": "Axial", "fatigue_temp": "-", "fatigue_env": "-", "load_ratio": 0.1, "frequency": "12–14", "fatigue_machine": "Four-column testing machine", "fatigue_standard": "EN 1090-2, EC 3-1-9", "fatigue_test_control": "Load", "stress_concentration": "1.46", "failure_location": "Weld root (series A, B, LA, TB)"}}, {"id": "WELD2025:718", "name": "Steel (HEA240 , plates) | T-Joint", "material_family": "Welded joint", "points": [[160.0, 169816.0, 0], [145.0, 445281.0, 0]], "conditions": {"material": "Steel (HEA240 , plates)", "am_type": "Manual", "load_ratio": "0.1", "test_type": "Bending", "temperature": "-", "surface_treatment": "-"}, "metadata": {"dataset_id": 718, "title": "Fatigue analysis of welds and bolts in end plate connections of I-girders", "doi": "10.1016/j.ijfatigue.2020.105674", "authors": "Bartsch, Helen; Hoffmeister, Benno; Feldmann, Markus", "publication": "INTERNATIONAL JOURNAL OF FATIGUE", "year_of_publication": 2020, "UT": "WOS:000540657100007", "base_material": "Steel (HEA240 , plates)", "base_young_modulus": 210, "base_yield_strength": "407, 400", "base_ultimate_strength": "534, 522", "base_elongation": "-", "weld_material": "Electrode G 42 4 M21 3Si1 / G38 2 C1 3Si1 ER70S-6", "weld_young_modulus": 210, "weld_yield_strength": "-", "weld_ultimate_strength": "-", "weld_elongation": "-", "processing": "-", "welding_joint": "T-Joint", "welding_method": "Manual", "welding_voltage": "-", "welding_current": "-", "welding_speed": 0.1, "preheat_temp": "-", "welding_env": "-", "residual_stress": "-", "fatigue_specimen_type": "Large-scale", "fatigue_specimen_thickness": 30, "fatigue_test_type": "Bending", "fatigue_temp": "-", "fatigue_env": "-", "load_ratio": 0.1, "frequency": "0.5–1.6", "fatigue_machine": "4-point bending test rig with hydraulic cylinder", "fatigue_standard": "EN 1090-2, EC 3-1-9", "fatigue_test_control": "Load", "stress_concentration": "1.16", "failure_location": "Weld toe"}}, {"id": "WELD2025:719", "name": "Steel (HEA240 , plates) | T-Joint", "material_family": "Welded joint", "points": [[125.0, 21114.0, 0], [115.0, 63877.0, 0], [163.0, 165901.0, 0], [136.0, 196717.0, 0]], "conditions": {"material": "Steel (HEA240 , plates)", "am_type": "Manual", "load_ratio": "0.1", "test_type": "Bending", "temperature": "-", "surface_treatment": "-"}, "metadata": {"dataset_id": 719, "title": "Fatigue analysis of welds and bolts in end plate connections of I-girders", "doi": "10.1016/j.ijfatigue.2020.105674", "authors": "Bartsch, Helen; Hoffmeister, Benno; Feldmann, Markus", "publication": "INTERNATIONAL JOURNAL OF FATIGUE", "year_of_publication": 2020, "UT": "WOS:000540657100007", "base_material": "Steel (HEA240 , plates)", "base_young_modulus": 210, "base_yield_strength": "407, 400", "base_ultimate_strength": "534, 522", "base_elongation": "-", "weld_material": "Electrode G 42 4 M21 3Si1 / G38 2 C1 3Si1 ER70S-6", "weld_young_modulus": 210, "weld_yield_strength": "-", "weld_ultimate_strength": "-", "weld_elongation": "-", "processing": "-", "welding_joint": "T-Joint", "welding_method": "Manual", "welding_voltage": "-", "welding_current": "-", "welding_speed": 0.1, "preheat_temp": "-", "welding_env": "-", "residual_stress": "-", "fatigue_specimen_type": "Large-scale", "fatigue_specimen_thickness": 30, "fatigue_test_type": "Bending", "fatigue_temp": "-", "fatigue_env": "-", "load_ratio": 0.1, "frequency": "0.5–1.6", "fatigue_machine": "4-point bending test rig with hydraulic cylinder", "fatigue_standard": "EN 1090-2, EC 3-1-9", "fatigue_test_control": "Load", "stress_concentration": "1.16", "failure_location": "Weld root"}}, {"id": "WELD2025:720", "name": "Mild Steel S355J2+N | Transverse Attachment (T-Joint)", "material_family": "Welded joint", "points": [[238.0, 154272.0, 0], [248.0, 175149.0, 0], [229.0, 203136.0, 0], [198.0, 240380.0, 0], [199.0, 283299.0, 0], [147.0, 512477.0, 0], [149.0, 839079.0, 0], [106.0, 2726871.0, 0], [106.0, 3720464.0, 0]], "conditions": {"material": "Mild Steel S355J2+N", "am_type": "V135 (MIG/MAG Welding)", "load_ratio": "0.1", "test_type": "4-Point Bending", "temperature": "-", "surface_treatment": "SSC precorroded (10 days)"}, "metadata": {"dataset_id": 720, "title": "Investigation of corrosive influence on the fatigue behaviour of HFMI-treated and as-welded transverse non-load-carrying attachments made of mild steel S355", "doi": "10.1016/j.ijfatigue.2021.106225", "authors": "Weinert, Joscha; Gkatzogiannis, Stefanos; Engelhardt, Imke; Knoedel, Peter; Ummenhofer, Thomas", "publication": "INTERNATIONAL JOURNAL OF FATIGUE", "year_of_publication": 2021, "UT": "WOS:000678060600002", "base_material": "Mild Steel S355J2+N", "base_young_modulus": 210, "base_yield_strength": 369, "base_ultimate_strength": 549, "base_elongation": "-", "weld_material": "-", "weld_young_modulus": "-", "weld_yield_strength": "-", "weld_ultimate_strength": "-", "weld_elongation": "-", "processing": "SSC precorroded (10 days)", "welding_joint": "Transverse Attachment (T-Joint)", "welding_method": "V135 (MIG/MAG Welding)", "welding_voltage": "31–33", "welding_current": "280–300", "welding_speed": "6.67–7.5", "preheat_temp": "-", "welding_env": "-", "residual_stress": "-", "fatigue_specimen_type": "Transverse Attachment", "fatigue_specimen_thickness": 25, "fatigue_test_type": "4-Point Bending", "fatigue_temp": "-", "fatigue_env": "dry-tested", "load_ratio": 0.1, "frequency": 1, "fatigue_machine": "-", "fatigue_standard": "-", "fatigue_test_control": "Stress", "stress_concentration": "-", "failure_location": "Weld toe"}}, {"id": "WELD2025:721", "name": "Mild Steel S355J2+N | Transverse Attachment (T-Joint)", "material_family": "Welded joint", "points": [[256.0, 54334.0, 0], [200.0, 122217.0, 0], [198.0, 146755.0, 0], [171.0, 241309.0, 0], [166.0, 190433.0, 0], [150.0, 246610.0, 0], [90.0, 2366023.0, 0], [89.0, 2641305.0, 0]], "conditions": {"material": "Mild Steel S355J2+N", "am_type": "V135 (MIG/MAG Welding)", "load_ratio": "0.1", "test_type": "4-Point Bending", "temperature": "-", "surface_treatment": "ASW pre-corroded (30 days)"}, "metadata": {"dataset_id": 721, "title": "Investigation of corrosive influence on the fatigue behaviour of HFMI-treated and as-welded transverse non-load-carrying attachments made of mild steel S355", "doi": "10.1016/j.ijfatigue.2021.106225", "authors": "Weinert, Joscha; Gkatzogiannis, Stefanos; Engelhardt, Imke; Knoedel, Peter; Ummenhofer, Thomas", "publication": "INTERNATIONAL JOURNAL OF FATIGUE", "year_of_publication": 2021, "UT": "WOS:000678060600002", "base_material": "Mild Steel S355J2+N", "base_young_modulus": 210, "base_yield_strength": 369, "base_ultimate_strength": 549, "base_elongation": "-", "weld_material": "-", "weld_young_modulus": "-", "weld_yield_strength": "-", "weld_ultimate_strength": "-", "weld_elongation": "-", "processing": "ASW pre-corroded (30 days)", "welding_joint": "Transverse Attachment (T-Joint)", "welding_method": "V135 (MIG/MAG Welding)", "welding_voltage": "31–33", "welding_current": "280–300", "welding_speed": "6.67–7.5", "preheat_temp": "-", "welding_env": "-", "residual_stress": "-", "fatigue_specimen_type": "Transverse Attachment", "fatigue_specimen_thickness": 25, "fatigue_test_type": "4-Point Bending", "fatigue_temp": "-", "fatigue_env": "Artificial Seawater (ASW)", "load_ratio": 0.1, "frequency": 1, "fatigue_machine": "-", "fatigue_standard": "-", "fatigue_test_control": "Stress", "stress_concentration": "-", "failure_location": "Weld toe"}}, {"id": "WELD2025:722", "name": "Mild Steel S355J2+N | Transverse Attachment (T-Joint)", "material_family": "Welded joint", "points": [[329.0, 55200.0, 0], [322.0, 78553.0, 0], [305.0, 111786.0, 0], [286.0, 137119.0, 0], [305.0, 150459.0, 0], [265.0, 248406.0, 0], [234.0, 267559.0, 0], [221.0, 729295.0, 0], [218.0, 785527.0, 0], [197.0, 1449741.0, 0], [198.0, 2222154.0, 0], [202.0, 3221547.0, 0], [223.0, 5030520.0, 0], [202.0, 5623413.0, 0]], "conditions": {"material": "Mild Steel S355J2+N", "am_type": "V135 (MIG/MAG Welding)", "load_ratio": "0.1", "test_type": "Axial Tensile", "temperature": "-", "surface_treatment": "HFMI (High-Frequency Mechanical Impact) Treatment, SSC precorroded (10 days)"}, "metadata": {"dataset_id": 722, "title": "Investigation of corrosive influence on the fatigue behaviour of HFMI-treated and as-welded transverse non-load-carrying attachments made of mild steel S355", "doi": "10.1016/j.ijfatigue.2021.106225", "authors": "Weinert, Joscha; Gkatzogiannis, Stefanos; Engelhardt, Imke; Knoedel, Peter; Ummenhofer, Thomas", "publication": "INTERNATIONAL JOURNAL OF FATIGUE", "year_of_publication": 2021, "UT": "WOS:000678060600002", "base_material": "Mild Steel S355J2+N", "base_young_modulus": 210, "base_yield_strength": 369, "base_ultimate_strength": 549, "base_elongation": "-", "weld_material": "-", "weld_young_modulus": "-", "weld_yield_strength": "-", "weld_ultimate_strength": "-", "weld_elongation": "-", "processing": "HFMI (High-Frequency Mechanical Impact) Treatment, SSC precorroded (10 days)", "welding_joint": "Transverse Attachment (T-Joint)", "welding_method": "V135 (MIG/MAG Welding)", "welding_voltage": "31–33", "welding_current": "280–300", "welding_speed": "6.67–7.5", "preheat_temp": "-", "welding_env": "-", "residual_stress": "Compressive residual stresses induced by HFMI treatment", "fatigue_specimen_type": "Transverse Attachment", "fatigue_specimen_thickness": 25, "fatigue_test_type": "Axial Tensile", "fatigue_temp": "-", "fatigue_env": "dry-tested", "load_ratio": 0.1, "frequency": "-", "fatigue_machine": "-", "fatigue_standard": "-", "fatigue_test_control": "Stress", "stress_concentration": "-", "failure_location": "Parent Material"}}, {"id": "WELD2025:723", "name": "Mild Steel S355J2+N | Transverse Attachment (T-Joint)", "material_family": "Welded joint", "points": [[312.0, 239349.0, 0], [263.0, 277682.0, 0], [227.0, 272574.0, 0], [208.0, 299093.0, 0], [291.0, 503052.0, 0], [342.0, 425630.0, 0], [327.0, 441734.0, 0], [307.0, 1396887.0, 0], [215.0, 1423069.0, 0], [223.0, 6057007.0, 0], [186.0, 14769127.0, 1]], "conditions": {"material": "Mild Steel S355J2+N", "am_type": "V135 (MIG/MAG Welding)", "load_ratio": "0.1", "test_type": "4-Point Bending", "temperature": "-", "surface_treatment": "SSC precorroded (10 days), HFMI (High-Frequency Mechanical Impact) Treatment"}, "metadata": {"dataset_id": 723, "title": "Investigation of corrosive influence on the fatigue behaviour of HFMI-treated and as-welded transverse non-load-carrying attachments made of mild steel S355", "doi": "10.1016/j.ijfatigue.2021.106225", "authors": "Weinert, Joscha; Gkatzogiannis, Stefanos; Engelhardt, Imke; Knoedel, Peter; Ummenhofer, Thomas", "publication": "INTERNATIONAL JOURNAL OF FATIGUE", "year_of_publication": 2021, "UT": "WOS:000678060600002", "base_material": "Mild Steel S355J2+N", "base_young_modulus": 210, "base_yield_strength": 369, "base_ultimate_strength": 549, "base_elongation": "-", "weld_material": "-", "weld_young_modulus": "-", "weld_yield_strength": "-", "weld_ultimate_strength": "-", "weld_elongation": "-", "processing": "SSC precorroded (10 days), HFMI (High-Frequency Mechanical Impact) Treatment", "welding_joint": "Transverse Attachment (T-Joint)", "welding_method": "V135 (MIG/MAG Welding)", "welding_voltage": "31–33", "welding_current": "280–300", "welding_speed": "6.67–7.5", "preheat_temp": "-", "welding_env": "-", "residual_stress": "-", "fatigue_specimen_type": "Transverse Attachment", "fatigue_specimen_thickness": 25, "fatigue_test_type": "4-Point Bending", "fatigue_temp": "-", "fatigue_env": "dry-tested", "load_ratio": 0.1, "frequency": "-", "fatigue_machine": "-", "fatigue_standard": "-", "fatigue_test_control": "Stress", "stress_concentration": "-", "failure_location": "Parent Material"}}, {"id": "WELD2025:724", "name": "Mild Steel S355J2+N | Transverse Attachment (T-Joint)", "material_family": "Welded joint", "points": [[302.0, 74296.0, 0], [255.0, 159079.0, 0], [249.0, 181161.0, 0], [234.0, 206308.0, 0], [171.0, 1273030.0, 0], [145.0, 2626364.0, 0], [171.0, 3104098.0, 0], [178.0, 3878910.0, 0], [194.0, 1296890.0, 0], [261.0, 628618.0, 0], [298.0, 425630.0, 0], [295.0, 262636.0, 0], [249.0, 963543.0, 1], [150.0, 5318712.0, 1]], "conditions": {"material": "Mild Steel S355J2+N", "am_type": "V135 (MIG/MAG Welding)", "load_ratio": "0.1", "test_type": "4-Point Bending", "temperature": "-", "surface_treatment": "ASW pre-corroded (30 days), HFMI (High-Frequency Mechanical Impact) Treatment"}, "metadata": {"dataset_id": 724, "title": "Investigation of corrosive influence on the fatigue behaviour of HFMI-treated and as-welded transverse non-load-carrying attachments made of mild steel S355", "doi": "10.1016/j.ijfatigue.2021.106225", "authors": "Weinert, Joscha; Gkatzogiannis, Stefanos; Engelhardt, Imke; Knoedel, Peter; Ummenhofer, Thomas", "publication": "INTERNATIONAL JOURNAL OF FATIGUE", "year_of_publication": 2021, "UT": "WOS:000678060600002", "base_material": "Mild Steel S355J2+N", "base_young_modulus": 210, "base_yield_strength": 369, "base_ultimate_strength": 549, "base_elongation": "-", "weld_material": "-", "weld_young_modulus": "-", "weld_yield_strength": "-", "weld_ultimate_strength": "-", "weld_elongation": "-", "processing": "ASW pre-corroded (30 days), HFMI (High-Frequency Mechanical Impact) Treatment", "welding_joint": "Transverse Attachment (T-Joint)", "welding_method": "V135 (MIG/MAG Welding)", "welding_voltage": "31–33", "welding_current": "280–300", "welding_speed": "6.67–7.5", "preheat_temp": "-", "welding_env": "-", "residual_stress": "-", "fatigue_specimen_type": "Transverse Attachment", "fatigue_specimen_thickness": 25, "fatigue_test_type": "4-Point Bending", "fatigue_temp": "-", "fatigue_env": "Artificial Seawater (ASW)", "load_ratio": 0.1, "frequency": 1, "fatigue_machine": "-", "fatigue_standard": "-", "fatigue_test_control": "Stress", "stress_concentration": "-", "failure_location": "Parent Material"}}, {"id": "WELD2025:725", "name": "Steel | Single-sided welded joints", "material_family": "Welded joint", "points": [[450.0, 174000.0, 0], [399.0, 220000.0, 0], [384.0, 269000.0, 0], [369.0, 236000.0, 0], [358.0, 244000.0, 0], [329.0, 351000.0, 0], [328.0, 383000.0, 0], [299.0, 410000.0, 0],
