Repository: yunyunfanfan/S-PA-CBB

# S-PA-CBB

Official research code, processed curve records, evaluation outputs, and manuscript source for:

> **From Physics to Selective Generation: Conditional Brownian Bridges for Sparse S–N Curve Reconstruction and Fatigue Decision-Making**

S-PA-CBB reconstructs a complete probabilistic stress–life (S–N) curve from only two to four observed fatigue tests. The method first fits an interpretable Basquin state, diagnoses whether that state is sufficient, and applies a ControlNet-style conditional Brownian-bridge residual only to curves that benefit from correction.

File: external_data/weld2025_disjoint_curves.json (part 30 of 223)
[308.0, 610000.0, 0], [276.0, 708000.0, 0], [237.0, 1470000.0, 0], [178.0, 3440000.0, 0]], "conditions": {"material": "Steel", "am_type": "Submerged Arc Welding (SAW) and CO2 Arc Welding (CAW)", "load_ratio": "0.1, 0.5", "test_type": "Tensile sinusoidal fatigue loading", "temperature": "-", "surface_treatment": "-"}, "metadata": {"dataset_id": 725, "title": "An experimental investigation into fatigue behaviors of single- and double-sided U rib welds in orthotropic bridge decks", "doi": "10.1016/j.ijfatigue.2022.106827", "authors": "Yang, Haibo; Wang, Ping; Qian, Hongliang; Niu, Shuang; Dong, Pingsha", "publication": "INTERNATIONAL JOURNAL OF FATIGUE", "year_of_publication": 2022, "UT": "WOS:000792497900002", "base_material": "Steel", "base_young_modulus": "-", "base_yield_strength": "-", "base_ultimate_strength": "-", "base_elongation": "-", "weld_material": "-", "weld_young_modulus": "-", "weld_yield_strength": "-", "weld_ultimate_strength": "-", "weld_elongation": "-", "processing": "-", "welding_joint": "Single-sided welded joints", "welding_method": "Submerged Arc Welding (SAW) and CO2 Arc Welding (CAW)", "welding_voltage": "-", "welding_current": "-", "welding_speed": "-", "preheat_temp": "-", "welding_env": "Flat and sub-ship welding constraint conditions", "residual_stress": "-", "fatigue_specimen_type": "Single-sided welded joints", "fatigue_specimen_thickness": 16, "fatigue_test_type": "Tensile sinusoidal fatigue loading", "fatigue_temp": "-", "fatigue_env": "-", "load_ratio": "0.1, 0.5", "frequency": "-", "fatigue_machine": "MTS hydraulic wedges", "fatigue_standard": "Eurocode 3", "fatigue_test_control": "Stress", "stress_concentration": "-", "failure_location": "Weld root"}}, {"id": "WELD2025:726", "name": "Steel | double-sided welded joints", "material_family": "Welded joint", "points": [[429.0, 115000.0, 0], [408.0, 123000.0, 0], [455.0, 173000.0, 0], [390.0, 152000.0, 0], [382.0, 164000.0, 0], [388.0, 152000.0, 0], [399.0, 196000.0, 0], [364.0, 213000.0, 0], [357.0, 285000.0, 0], [354.0, 298000.0, 0], [375.0, 322000.0, 0], [358.0, 368000.0, 0], [329.0, 280000.0, 0], [302.0, 338000.0, 0], [308.0, 330000.0, 0], [317.0, 386000.0, 0], [279.0, 440000.0, 0], [281.0, 610000.0, 0], [244.0, 834000.0, 0], [238.0, 1010000.0, 0]], "conditions": {"material": "Steel", "am_type": "Submerged Arc Welding (SAW) and CO2 Arc Welding (CAW)", "load_ratio": "0.1, 0.5", "test_type": "Tensile sinusoidal fatigue loading", "temperature": "-", "surface_treatment": "-"}, "metadata": {"dataset_id": 726, "title": "An experimental investigation into fatigue behaviors of single- and double-sided U rib welds in orthotropic bridge decks", "doi": "10.1016/j.ijfatigue.2022.106827", "authors": "Yang, Haibo; Wang, Ping; Qian, Hongliang; Niu, Shuang; Dong, Pingsha", "publication": "INTERNATIONAL JOURNAL OF FATIGUE", "year_of_publication": 2022, "UT": "WOS:000792497900002", "base_material": "Steel", "base_young_modulus": "-", "base_yield_strength": "-", "base_ultimate_strength": "-", "base_elongation": "-", "weld_material": "-", "weld_young_modulus": "-", "weld_yield_strength": "-", "weld_ultimate_strength": "-", "weld_elongation": "-", "processing": "-", "welding_joint": "double-sided welded joints", "welding_method": "Submerged Arc Welding (SAW) and CO2 Arc Welding (CAW)", "welding_voltage": "-", "welding_current": "-", "welding_speed": "-", "preheat_temp": "-", "welding_env": "Flat and sub-ship welding constraint conditions", "residual_stress": "-", "fatigue_specimen_type": "double-sided welded joints", "fatigue_specimen_thickness": 16, "fatigue_test_type": "Tensile sinusoidal fatigue loading", "fatigue_temp": "-", "fatigue_env": "-", "load_ratio": "0.1, 0.5", "frequency": "-", "fatigue_machine": "MTS hydraulic wedges", "fatigue_standard": "Eurocode 3", "fatigue_test_control": "Stress", "stress_concentration": "-", "failure_location": "interior weld toe"}}, {"id": "WELD2025:727", "name": "Steel | -", "material_family": "Welded joint", "points": [[358.0, 244000.0, 0], [377.0, 322000.0, 0], [286.0, 318000.0, 0], [318.0, 389000.0, 0], [295.0, 820000.0, 0], [269.0, 866000.0, 0]], "conditions": {"material": "Steel", "am_type": "Submerged Arc Welding (SAW) and CO2 Arc Welding (CAW)", "load_ratio": "0.1, 0.5", "test_type": "Tensile sinusoidal fatigue loading", "temperature": "-", "surface_treatment": "-"}, "metadata": {"dataset_id": 727, "title": "An experimental investigation into fatigue behaviors of single- and double-sided U rib welds in orthotropic bridge decks", "doi": "10.1016/j.ijfatigue.2022.106827", "authors": "Yang, Haibo; Wang, Ping; Qian, Hongliang; Niu, Shuang; Dong, Pingsha", "publication": "INTERNATIONAL JOURNAL OF FATIGUE", "year_of_publication": 2022, "UT": "WOS:000792497900002", "base_material": "Steel", "base_young_modulus": "-", "base_yield_strength": "-", "base_ultimate_strength": "-", "base_elongation": "-", "weld_material": "-", "weld_young_modulus": "-", "weld_yield_strength": "-", "weld_ultimate_strength": "-", "weld_elongation": "-", "processing": "-", "welding_joint": "-", "welding_method": "Submerged Arc Welding (SAW) and CO2 Arc Welding (CAW)", "welding_voltage": "-", "welding_current": "-", "welding_speed": "-", "preheat_temp": "-", "welding_env": "Flat and sub-ship welding constraint conditions", "residual_stress": "-", "fatigue_specimen_type": "Full-scale", "fatigue_specimen_thickness": 16, "fatigue_test_type": "Tensile sinusoidal fatigue loading", "fatigue_temp": "-", "fatigue_env": "-", "load_ratio": "0.1, 0.5", "frequency": "-", "fatigue_machine": "MTS hydraulic wedges", "fatigue_standard": "Eurocode 3", "fatigue_test_control": "Stress", "stress_concentration": "-", "failure_location": "-"}}, {"id": "WELD2025:728", "name": "- | Single-sided deck-U-rib joints", "material_family": "Welded joint", "points": [[203.0, 240410.0, 0], [160.0, 318714.0, 0]], "conditions": {"material": "-", "am_type": "Submerged Arc Welding (SAW)", "load_ratio": "0.1", "test_type": "Three-point bending fatigue tests", "temperature": "-", "surface_treatment": "-"}, "metadata": {"dataset_id": 728, "title": "Analysis of fatigue test conditions for reproducing weld toe cracking into U-rib wall in orthotropic bridge decks", "doi": "10.1016/j.ijfatigue.2022.106976", "authors": "Yang, Haibo; Wang, Ping; Qian, Hongliang; Dong, Pingsha", "publication": "INTERNATIONAL JOURNAL OF FATIGUE", "year_of_publication": 2022, "UT": "WOS:000806856400003", "base_material": "-", "base_young_modulus": "-", "base_yield_strength": "-", "base_ultimate_strength": "-", "base_elongation": "-", "weld_material": "-", "weld_young_modulus": "-", "weld_yield_strength": "-", "weld_ultimate_strength": "-", "weld_elongation": "-", "processing": "-", "welding_joint": "Single-sided deck-U-rib joints", "welding_method": "Submerged Arc Welding (SAW)", "welding_voltage": "-", "welding_current": "-", "welding_speed": "-", "preheat_temp": "-", "welding_env": "-", "residual_stress": "-", "fatigue_specimen_type": "Full-scale substructure specimens", "fatigue_specimen_thickness": 16, "fatigue_test_type": "Three-point bending fatigue tests", "fatigue_temp": "-", "fatigue_env": "-", "load_ratio": 0.1, "frequency": "-", "fatigue_machine": "-", "fatigue_standard": "Eurocode 3", "fatigue_test_control": "Load", "stress_concentration": "-", "failure_location": "Weld toe-U-rib"}}, {"id": "WELD2025:729", "name": "- | double-sided deck-U-rib joints", "material_family": "Welded joint", "points": [[205.0, 429193.0, 0], [167.0, 868511.0, 0], [170.0, 924669.0, 0], [205.0, 328857.0, 0]], "conditions": {"material": "-", "am_type": "Submerged Arc Welding (SAW)", "load_ratio": "0.1", "test_type": "Three-point bending fatigue tests", "temperature": "-", "surface_treatment": "-"}, "metadata": {"dataset_id": 729, "title": "Analysis of fatigue test conditions for reproducing weld toe cracking into U-rib wall in orthotropic bridge decks", "doi": "10.1016/j.ijfatigue.2022.106976", "authors": "Yang, Haibo; Wang, Ping; Qian, Hongliang; Dong, Pingsha", "publication": "INTERNATIONAL JOURNAL OF FATIGUE", "year_of_publication": 2022, "UT": "WOS:000806856400003", "base_material": "-", "base_young_modulus": "-", "base_yield_strength": "-", "base_ultimate_strength": "-", "base_elongation": "-", "weld_material": "-", "weld_young_modulus": "-", "weld_yield_strength": "-", "weld_ultimate_strength": "-", "weld_elongation": "-", "processing": "-", "welding_joint": "double-sided deck-U-rib joints", "welding_method": "Submerged Arc Welding (SAW)", "welding_voltage": "-", "welding_current": "-", "welding_speed": "-", "preheat_temp": "-", "welding_env": "-", "residual_stress": "-", "fatigue_specimen_type": "Full-scale substructure specimens", "fatigue_specimen_thickness": 16, "fatigue_test_type": "Three-point bending fatigue tests", "fatigue_temp": "-", "fatigue_env": "-", "load_ratio": 0.1, "frequency": "-", "fatigue_machine": "-", "fatigue_standard": "Eurocode 3", "fatigue_test_control": "Load", "stress_concentration": "-", "failure_location": "Weld toe-U-rib"}}, {"id": "WELD2025:730", "name": "S355J2+N | Butt Joint", "material_family": "Welded joint", "points": [[353.0, 106322.0, 0], [339.0, 137268.0, 0], [322.0, 153826.0, 0], [297.0, 295435.0, 0], [265.0, 271678.0, 0], [265.0, 297890.0, 0], [235.0, 384897.0, 0], [210.0, 560951.0, 0], [229.0, 627734.0, 0], [207.0, 1670500.0, 0]], "conditions": {"material": "S355J2+N", "am_type": "Gas Metal Arc Welding (GMAW)", "load_ratio": "0.1", "test_type": "Axial", "temperature": "-", "surface_treatment": "-"}, "metadata": {"dataset_id": 730, "title": "Influence of deep rolling on surface layer condition and fatigue life of steel welded joints", "doi": "10.1016/j.ijfatigue.2022.106994", "authors": "Danekas, C.; Heikebruegge, S.; Schubnell, J.; Schaumann, P.; Breidenstein, B.; Bergmann, B.", "publication": "INTERNATIONAL JOURNAL OF FATIGUE", "year_of_publication": 2022, "UT": "WOS:000806749200002", "base_material": "S355J2+N", "base_young_modulus": 210, "base_yield_strength": 402, "base_ultimate_strength": 505, "base_elongation": 32, "weld_material": "Hoesch Weka2", "weld_young_modulus": "-", "weld_yield_strength": "-", "weld_ultimate_strength": "-", "weld_elongation": "-", "processing": "-", "welding_joint": "Butt Joint", "welding_method": "Gas Metal Arc Welding (GMAW)", "welding_voltage": 30.7, "welding_current": 330, "welding_speed": "-", "preheat_temp": "-", "welding_env": "Industrial environment", "residual_stress": "Compressive residual stresses up to -650 MPa", "fatigue_specimen_type": "Butt-welded joints", "fatigue_specimen_thickness": 10, "fatigue_test_type": "Axial", "fatigue_temp": "-", "fatigue_env": "-", "load_ratio": 0.1, "frequency": "-", "fatigue_machine": "RUMUL Testronic 150k", "fatigue_standard": "DIN EN 50100-2016", "fatigue_test_control": "Stress", "stress_concentration": "-", "failure_location": "Weld toe"}}, {"id": "WELD2025:731", "name": "S355J2+N | Butt Joint", "material_family": "Welded joint", "points": [[388.0, 89609.0, 0], [383.0, 101812.0, 0], [354.0, 209894.0, 0], [328.0, 403100.0, 0], [290.0, 802455.0, 0], [291.0, 1035559.0, 0], [307.0, 1262071.0, 0], [294.0, 1973006.0, 0], [262.0, 9795291.0, 1], [275.0, 9790550.0, 1]], "conditions": {"material": "S355J2+N", "am_type": "Gas Metal Arc Welding (GMAW)", "load_ratio": "0.1", "test_type": "Axial", "temperature": "-", "surface_treatment": "Deep Rolling (Post-weld treatment)"}, "metadata": {"dataset_id": 731, "title": "Influence of deep rolling on surface layer condition and fatigue life of steel welded joints", "doi": "10.1016/j.ijfatigue.2022.106994", "authors": "Danekas, C.; Heikebruegge, S.; Schubnell, J.; Schaumann, P.; Breidenstein, B.; Bergmann, B.", "publication": "INTERNATIONAL JOURNAL OF FATIGUE", "year_of_publication": 2022, "UT": "WOS:000806749200002", "base_material": "S355J2+N", "base_young_modulus": 210, "base_yield_strength": 402, "base_ultimate_strength": 505, "base_elongation": 32, "weld_material": "Hoesch Weka2", "weld_young_modulus": "-", "weld_yield_strength": "-", "weld_ultimate_strength": "-", "weld_elongation": "-", "processing": "Deep Rolling (Post-weld treatment)", "welding_joint": "Butt Joint", "welding_method": "Gas Metal Arc Welding (GMAW)", "welding_voltage": 30.7, "welding_current": 330, "welding_speed": "-", "preheat_temp": "-", "welding_env": "Industrial environment", "residual_stress": "Compressive residual stresses up to -650 MPa", "fatigue_specimen_type": "Butt-welded joints", "fatigue_specimen_thickness": 10, "fatigue_test_type": "Axial", "fatigue_temp": "-", "fatigue_env": "-", "load_ratio": 0.1, "frequency": "-", "fatigue_machine": "RUMUL Testronic 150k", "fatigue_standard": "DIN EN 50100-2016", "fatigue_test_control": "Stress", "stress_concentration": "2.31", "failure_location": "Weld toe"}}, {"id": "WELD2025:732", "name": "S355G10+M | Butt Joint", "material_family": "Welded joint", "points": [[285.0, 94506.0, 0], [276.0, 108079.0, 0], [287.0, 111964.0, 0], [269.0, 115173.0, 0], [242.0, 167466.0, 0], [257.0, 168653.0, 0], [271.0, 172265.0, 0], [284.0, 177201.0, 0], [279.0, 195619.0, 0], [284.0, 145404.0, 0], [251.0, 212922.0, 0], [264.0, 278474.0, 0], [244.0, 323000.0, 0], [222.0, 303106.0, 0], [222.0, 382668.0, 0], [221.0, 453358.0, 0], [227.0, 673319.0, 0], [191.0, 668580.0, 0], [175.0, 1088453.0, 0], [192.0, 1184731.0, 0], [206.0, 958507.0, 0], [235.0, 1970056.0, 1], [223.0, 1956190.0, 1], [193.0, 2026509.0, 1], [162.0, 4969572.0, 1], [158.0, 5409148.0, 1]], "conditions": {"material": "S355G10+M", "am_type": "Submerged Arc Welding (SAW)", "load_ratio": "0.1", "test_type": "Axial", "temperature": "-", "surface_treatment": "-"}, "metadata": {"dataset_id": 732, "title": "Influence of deep rolling on surface layer condition and fatigue life of steel welded joints", "doi": "10.1016/j.ijfatigue.2022.106994", "authors": "Danekas, C.; Heikebruegge, S.; Schubnell, J.; Schaumann, P.; Breidenstein, B.; Bergmann, B.", "publication": "INTERNATIONAL JOURNAL OF FATIGUE", "year_of_publication": 2022, "UT": "WOS:000806749200002", "base_material": "S355G10+M", "base_young_modulus": 220.264, "base_yield_strength": 470, "base_ultimate_strength": 515, "base_elongation": 30, "weld_material": "Oerlikon Tibor33", "weld_young_modulus": "-", "weld_yield_strength": "-", "weld_ultimate_strength": "-", "weld_elongation": "-", "processing": "-", "welding_joint": "Butt Joint", "welding_method": "Submerged Arc Welding (SAW)", "welding_voltage": 33, "welding_current": 580, "welding_speed": "-", "preheat_temp": "-", "welding_env": "Industrial environment", "residual_stress": "Compressive residual stresses up to -759 MPa", "fatigue_specimen_type": "Butt-welded joints", "fatigue_specimen_thickness": 19, "fatigue_test_type": "Axial", "fatigue_temp": "-", "fatigue_env": "-", "load_ratio": 0.1, "frequency": "-", "fatigue_machine": "MFL HUS 60", "fatigue_standard": "DIN EN 50100-2016", "fatigue_test_control": "Stress", "stress_concentration": "3.04", "failure_location": "Weld toe"}}, {"id": "WELD2025:733", "name": "S355G10+M | Butt Joint", "material_family": "Welded joint", "points": [[320.0, 85006.0, 0], [313.0, 94506.0, 0], [301.0, 127144.0, 0], [308.0, 138390.0, 0], [298.0, 204087.0, 0], [307.0, 359099.0, 0], [277.0, 443853.0, 0], [296.0, 654562.0, 0], [283.0, 850057.0, 0], [289.0, 1942422.0, 0], [334.0, 77548.0, 0], [320.0, 108079.0, 0], [291.0, 105068.0, 0], [299.0, 146435.0, 0], [293.0, 228505.0, 0], [285.0, 246966.0, 0], [324.0, 243502.0, 0], [271.0, 182279.0, 0], [272.0, 144381.0, 0], [291.0, 529574.0, 0], [307.0, 1956190.0, 1], [278.0, 1970056.0, 1], [258.0, 1928751.0, 1], [254.0, 2221395.0, 1]], "conditions": {"material": "S355G10+M", "am_type": "Submerged Arc Welding (SAW)", "load_ratio": "0.1", "test_type": "Axial", "temperature": "-", "surface_treatment": "Deep Rolling (Post-weld treatment)"}, "metadata": {"dataset_id": 733, "title": "Influence of deep rolling on surface layer condition and fatigue life of steel welded joints", "doi": "10.1016/j.ijfatigue.2022.106994", "authors": "Danekas, C.; Heikebruegge, S.; Schubnell, J.; Schaumann, P.; Breidenstein, B.; Bergmann, B.", "publication": "INTERNATIONAL JOURNAL OF FATIGUE", "year_of_publication": 2022, "UT": "WOS:000806749200002", "base_material": "S355G10+M", "base_young_modulus": 220.264, "base_yield_strength": 470, "base_ultimate_strength": 515, "base_elongation": 30, "weld_material": "Oerlikon Tibor33", "weld_young_modulus": "-", "weld_yield_strength": "-", "weld_ultimate_strength": "-", "weld_elongation": "-", "processing": "Deep Rolling (Post-weld treatment)", "welding_joint": "Butt Joint", "welding_method": "Submerged Arc Welding (SAW)", "welding_voltage": 33, "welding_current": 580, "welding_speed": "-", "preheat_temp": "-", "welding_env": "Industrial environment", "residual_stress": "Compressive residual stresses up to -759 MPa", "fatigue_specimen_type": "Butt-welded joints", "fatigue_specimen_thickness": 19, "fatigue_test_type": "Axial", "fatigue_temp": "-", "fatigue_env": "-", "load_ratio": 0.1, "frequency": "-", "fatigue_machine": "MFL HUS 60", "fatigue_standard": "DIN EN 50100-2016", "fatigue_test_control": "Stress", "stress_concentration": "-", "failure_location": "Weld toe"}}, {"id": "WELD2025:734", "name": "6082-T6 aluminum alloy | Butt Joint", "material_family": "Welded joint", "points": [[125.0, 9837.0, 0], [70.0, 98745.0, 0], [45.0, 110189.0, 0], [60.0, 187549.0, 0], [116.0, 24571.0, 0], [129.0, 24182.0, 0], [150.0, 30834.0, 0], [103.0, 51129.0, 0], [97.0, 100049.0, 0], [85.0, 160650.0, 0]], "conditions": {"material": "6082-T6 aluminum alloy", "am_type": "Metal-Inert Gas (MIG) welding", "load_ratio": "0.1", "test_type": "Axial", "temperature": "-", "surface_treatment": "-"}, "metadata": {"dataset_id": 734, "title": "Fatigue behaviors of aluminum alloy butt joints with backing plates: Experimental testing and traction stress modeling", "doi": "10.1016/j.ijfatigue.2022.107040", "authors": "Chen, Zhihao; Yu, Banglong; Wang, Ping; Qian, Hongliang; Dong, Pingsha", "publication": "INTERNATIONAL JOURNAL OF FATIGUE", "year_of_publication": 2022, "UT": "WOS:000898345600003", "base_material": "6082-T6 aluminum alloy", "base_young_modulus": 69.09, "base_yield_strength": 240, "base_ultimate_strength": 280, "base_elongation": "-", "weld_material": "ER5356 aluminum alloy", "weld_young_modulus": 67, "weld_yield_strength": 324, "weld_ultimate_strength": 425, "weld_elongation": "-", "processing": "-", "welding_joint": "Butt Joint", "welding_method": "Metal-Inert Gas (MIG) welding", "welding_voltage": 50, "welding_current": 290, "welding_speed": 0.65, "preheat_temp": "-", "welding_env": "-", "residual_stress": "-", "fatigue_specimen_type": "Wide plate", "fatigue_specimen_thickness": 12, "fatigue_test_type": "Axial", "fatigue_temp": "-", "fatigue_env": "-", "load_ratio": 0.1, "frequency": 15, "fatigue_machine": "MTS fatigue testing machine", "fatigue_standard": "-", "fatigue_test_control": "-", "stress_concentration": "-", "failure_location": "-"}}, {"id": "WELD2025:735", "name": "S355 steel (tube), SMA490BW (plate) | Tube-to-plate joint", "material_family": "Welded joint", "points": [[101.0, 168564.0, 0], [105.0, 530771.0, 0], [98.0, 684214.0, 0], [92.0, 771324.0, 0], [94.0, 1163256.0, 0], [101.0, 642585.0, 0], [94.0, 526247.0, 0], [96.0, 440922.0, 0]], "conditions": {"material": "S355 steel (tube), SMA490BW (plate)", "am_type": "Manual Argon Arc Welding (MAW)", "load_ratio": "0.1", "test_type": "Tensile fatigue test", "temperature": "-", "surface_treatment": "-"}, "metadata": {"dataset_id": 735, "title": "Fatigue behavior of square tube-to-plate welded joints in bogie frames: Experimental study and traction structural stress modeling", "doi": "10.1016/j.ijfatigue.2022.107216", "authors": "Yang, Haibo; Wang, Ping; Qian, Hongliang; Dong, Pingsha", "publication": "INTERNATIONAL JOURNAL OF FATIGUE", "year_of_publication": 2022, "UT": "WOS:000860583000002", "base_material": "S355 steel (tube), SMA490BW (plate)", "base_young_modulus": "-", "base_yield_strength": "-", "base_ultimate_strength": "-", "base_elongation": "-", "weld_material": "55CNH weld wire", "weld_young_modulus": "-", "weld_yield_strength": "-", "weld_ultimate_strength": "-", "weld_elongation": "-", "processing": "-", "welding_joint": "Tube-to-plate joint", "welding_method": "Manual Argon Arc Welding (MAW)", "welding_voltage": 22.6, "welding_current": "Underlayer: 195, Cover: 125", "welding_speed": 3.25, "preheat_temp": "-", "welding_env": "-", "residual_stress": "High residual stress at hole-drilling plate joints", "fatigue_specimen_type": "Full-scale", "fatigue_specimen_thickness": "Plate: 12, Tube wall: 10", "fatigue_test_type": "Tensile fatigue test", "fatigue_temp": "-", "fatigue_env": "-", "load_ratio": 0.1, "frequency": 10, "fatigue_machine": "100 t MTS fatigue test machine", "fatigue_standard": "-", "fatigue_test_control": "Load", "stress_concentration": "-", "failure_location": "Weld toe, weld root"}}, {"id": "WELD2025:736", "name": "S355J2W steel | Butt joint", "material_family": "Welded joint", "points": [[484.0, 16247.0, 0], [462.0, 54066.0, 0], [442.0, 115245.0, 0], [447.0, 192393.0, 0], [402.0, 245802.0, 0], [425.0, 346685.0, 0], [425.0, 361562.0, 0], [405.0, 589001.0, 0], [406.0, 777199.0, 0], [385.0, 2027090.0, 1]], "conditions": {"material": "S355J2W steel", "am_type": "Metal Active Gas (MAG) welding", "load_ratio": "-1", "test_type": "Tension–compression fatigue", "temperature": "25", "surface_treatment": "Stress-relief annealing"}, "metadata": {"dataset_id": 736, "title": "Evaluating the fatigue property of S355J2W steel butt-welded joint: Multiple notch effects", "doi": "10.1016/j.ijfatigue.2022.107362", "authors": "Wang, D. Q. Q.; Yao, D. D.; Wang, Q.; Gao, Z. B.; Zhang, Z. F.; Li, X. W.", "publication": "INTERNATIONAL JOURNAL OF FATIGUE", "year_of_publication": 2023, "UT": "WOS:000892575800001", "base_material": "S355J2W steel", "base_young_modulus": "-", "base_yield_strength": 333, "base_ultimate_strength": 498, "base_elongation": 32.7, "weld_material": "Böhler NiCu 1-IG welding wire", "weld_young_modulus": "-", "weld_yield_strength": 343, "weld_ultimate_strength": 489, "weld_elongation": 21.3, "processing": "Stress-relief annealing", "welding_joint": "Butt joint", "welding_method": "Metal Active Gas (MAG) welding", "welding_voltage": "27–31", "welding_current": "220–240", "welding_speed": 1.67, "preheat_temp": "-", "welding_env": "Shielding gas (82% Ar + 18% CO2)", "residual_stress": "Small residual tensile stress at the weld toe, residual stress in the HAZ tends to zero", "fatigue_specimen_type": "Smooth-welded specimens", "fatigue_specimen_thickness": 5, "fatigue_test_type": "Tension–compression fatigue", "fatigue_temp": 25, "fatigue_env": "-", "load_ratio": -1, "frequency": 20, "fatigue_machine": "Shimadzu-50 kN fatigue testing machine", "fatigue_standard": "-", "fatigue_test_control": "Stress-controlled", "stress_concentration": "2.28 (weld toe)", "failure_location": "HAZ or BM near HAZ"}}, {"id": "WELD2025:737", "name": "S355J2W steel | Butt joint", "material_family": "Welded joint", "points": [[403.0, 39022.0, 0], [303.0, 65378.0, 0], [305.0, 114797.0, 0], [273.0, 95547.0, 0], [280.0, 146629.0, 0], [280.0, 162186.0, 0], [303.0, 217433.0, 0], [254.0, 150547.0, 0], [230.0, 152001.0, 0], [258.0, 188860.0, 0], [256.0, 202009.0, 0], [224.0, 221938.0, 0], [229.0, 376729.0, 0], [204.0, 536953.0, 0], [204.0, 2025623.0, 1], [181.0, 2011582.0, 1]], "conditions": {"material": "S355J2W steel", "am_type": "Metal Active Gas (MAG) welding", "load_ratio": "-1", "test_type": "Tension–compression fatigue", "temperature": "25", "surface_treatment": "Stress-relief annealing"}, "metadata": {"dataset_id": 737, "title": "Evaluating the fatigue property of S355J2W steel butt-welded joint: Multiple notch effects", "doi": "10.1016/j.ijfatigue.2022.107362", "authors": "Wang, D. Q. Q.; Yao, D. D.; Wang, Q.; Gao, Z. B.; Zhang, Z. F.; Li, X. W.", "publication": "INTERNATIONAL JOURNAL OF FATIGUE", "year_of_publication": 2023, "UT": "WOS:000892575800001", "base_material": "S355J2W steel", "base_young_modulus": "-", "base_yield_strength": 333, "base_ultimate_strength": 498, "base_elongation": 32.7, "weld_material": "Böhler NiCu 1-IG welding wire", "weld_young_modulus": "-", "weld_yield_strength": 343, "weld_ultimate_strength": 489, "weld_elongation": 21.3, "processing": "Stress-relief annealing", "welding_joint": "Butt joint", "welding_method": "Metal Active Gas (MAG) welding", "welding_voltage": "27–31", "welding_current": "220–240", "welding_speed": 1.67, "preheat_temp": "-", "welding_env": "Shielding gas (82% Ar + 18% CO2)", "residual_stress": "Small residual tensile stress at the weld toe, residual stress in the HAZ tends to zero", "fatigue_specimen_type": "as-welded specimens", "fatigue_specimen_thickness": 5, "fatigue_test_type": "Tension–compression fatigue", "fatigue_temp": 25, "fatigue_env": "-", "load_ratio": -1, "frequency": 20, "fatigue_machine": "Shimadzu-50 kN fatigue testing machine", "fatigue_standard": "-", "fatigue_test_control": "Stress-controlled", "stress_concentration": "2.28 (weld toe)", "failure_location": "Weld toe"}}, {"id": "WELD2025:738", "name": "SAF2205 | Cruciform joint", "material_family": "Welded joint", "points": [[506.0, 29041.0, 0], [440.0, 29701.0, 0], [359.0, 57508.0, 0], [252.0, 139951.0, 0], [252.0, 159544.0, 0], [200.0, 394335.0, 0], [153.0, 516190.0, 0], [153.0, 658397.0, 0], [102.0, 1829038.0, 0], [103.0, 2124496.0, 0]], "conditions": {"material": "SAF2205", "am_type": "Gas Tungsten Arc Welding (GTAW)", "load_ratio": "0.1", "test_type": "Axial fatigue tests", "temperature": "-", "surface_treatment": "Solution treated at 1070 °C followed by water quenching"}, "metadata": {"dataset_id": 738, "title": "Synthetical effect of material inhomogeneity and welding defects on fatigue behavior of 2205 duplex stainless steel cruciform welded Joints: Experiments and Life-prediction model", "doi": "10.1016/j.ijfatigue.2022.107472", "authors": "Xie, Xue-fang; Jiang, Wenchun; Pei, Xianjun; Niu, Ruiyan; Li, Xin; Dong, Zhilong; Wan, Yu; Liu, Bin", "publication": "INTERNATIONAL JOURNAL OF FATIGUE", "year_of_publication": 2023, "UT": "WOS:000920310600001", "base_material": "SAF2205", "base_young_modulus": "-", "base_yield_strength": "-", "base_ultimate_strength": "-", "base_elongation": "-", "weld_material": "ER2209", "weld_young_modulus": "-", "weld_yield_strength": "-", "weld_ultimate_strength": "-", "weld_elongation": "-", "processing": "Solution treated at 1070 °C followed by water quenching", "welding_joint": "Cruciform joint", "welding_method": "Gas Tungsten Arc Welding (GTAW)", "welding_voltage": 28, "welding_current": "193–205", "welding_speed": 4.33, "preheat_temp": "70–90", "welding_env": "-", "residual_stress": "-", "fatigue_specimen_type": "Cruciform welded specimens (load-carrying fillet weld)", "fatigue_specimen_thickness": "12.2–12.5", "fatigue_test_type": "Axial fatigue tests", "fatigue_temp": "-", "fatigue_env": "-", "load_ratio": 0.1, "frequency": "5 Hz", "fatigue_machine": "MTS Landmark 370.10", "fatigue_standard": "-", "fatigue_test_control": "Load control", "stress_concentration": "-", "failure_location": "Weld toe"}}, {"id": "WELD2025:739", "name": "SAF2205 | Cruciform joint", "material_family": "Welded joint", "points": [[478.0, 19797.0, 0], [425.0, 25021.0, 0], [389.0, 40754.0, 0], [353.0, 79123.0, 0], [299.0, 114636.0, 0], [296.0, 162879.0, 0], [251.0, 172698.0, 0], [223.0, 190397.0, 0], [199.0, 310117.0, 0], [177.0, 485781.0, 0], [150.0, 961725.0, 0], [99.0, 3101169.0, 0], [88.0, 5355667.0, 0]], "conditions": {"material": "SAF2205", "am_type": "Gas Tungsten Arc Welding (GTAW)", "load_ratio": "0.1", "test_type": "Axial fatigue tests", "temperature": "-", "surface_treatment": "Solution treated at 1070 °C followed by water quenching"}, "metadata": {"dataset_id": 739, "title": "Synthetical effect of material inhomogeneity and welding defects on fatigue behavior of 2205 duplex stainless steel cruciform welded Joints: Experiments and Life-prediction model", "doi": "10.1016/j.ijfatigue.2022.107472", "authors": "Xie, Xue-fang; Jiang, Wenchun; Pei, Xianjun; Niu, Ruiyan; Li, Xin; Dong, Zhilong; Wan, Yu; Liu, Bin", "publication": "INTERNATIONAL JOURNAL OF FATIGUE", "year_of_publication": 2023, "UT": "WOS:000920310600001", "base_material": "SAF2205", "base_young_modulus": "-", "base_yield_strength": "-", "base_ultimate_strength": "-", "base_elongation": "-", "weld_material": "ER2209", "weld_young_modulus": "-", "weld_yield_strength": "-", "weld_ultimate_strength": "-", "weld_elongation": "-", "processing": "Solution treated at 1070 °C followed by water quenching", "welding_joint": "Cruciform joint", "welding_method": "Gas Tungsten Arc Welding (GTAW)", "welding_voltage": 28, "welding_current": "193–205", "welding_speed": 4.33, "preheat_temp": "70–90", "welding_env": "-", "residual_stress": "-", "fatigue_specimen_type": "Cruciform welded specimens (load-carrying fillet weld)", "fatigue_specimen_thickness": "12.2–12.5", "fatigue_test_type": "Axial fatigue tests", "fatigue_temp": "-", "fatigue_env": "-", "load_ratio": 0.1, "frequency": "5 Hz", "fatigue_machine": "MTS Landmark 370.10", "fatigue_standard": "-", "fatigue_test_control": "Load control", "stress_concentration": "-", "failure_location": "weld root"}}, {"id": "WELD2025:745", "name": "316L austenitic stainless steel | Butt Joint", "material_family": "Welded joint", "points": [[113.0, 9180.0, 0], [114.0, 14895.0, 0], [114.0, 17992.0, 0], [138.0, 6874.0, 0], [137.0, 7557.0, 0], [137.0, 8707.0, 0], [138.0, 10269.0, 0], [165.0, 2024.0, 0], [164.0, 2885.0, 0], [164.0, 3444.0, 0], [166.0, 4464.0, 0]], "conditions": {"material": "316L austenitic stainless steel", "am_type": "Laser welding (for central plates), TIG welding (for stainless steel disks)", "load_ratio": "-", "test_type": "Cyclic pressure loading", "temperature": "-", "surface_treatment": "-"}, "metadata": {"dataset_id": 745, "title": "Fatigue performance evaluation of plate and shell heat exchangers", "doi": "10.1016/j.ijpvp.2020.104237", "authors": "Martins, G. S. M.; da Silva, R. P. P. D.; Beckedorff, L.; Monteiro, A. S.; de Paiva, K., V; Oliveira, J. L. G.", "publication": "INTERNATIONAL JOURNAL OF PRESSURE VESSELS AND PIPING", "year_of_publication": 2020, "UT": "WOS:000596816300045", "base_material": "316L austenitic stainless steel", "base_young_modulus": 195, "base_yield_strength": 170, "base_ultimate_strength": 485, "base_elongation": "-", "weld_material": "-", "weld_young_modulus": "-", "weld_yield_strength": "-", "weld_ultimate_strength": "-", "weld_elongation": "-", "processing": "-", "welding_joint": "Butt Joint", "welding_method": "Laser welding (for central plates), TIG welding (for stainless steel disks)", "welding_voltage": "-", "welding_current": "-", "welding_speed": "-", "preheat_temp": "-", "welding_env": "-", "residual_stress": "-", "fatigue_specimen_type": "Plate", "fatigue_specimen_thickness": 0.8, "fatigue_test_type": "Cyclic pressure loading", "fatigue_temp": "-", "fatigue_env": "Water (hydraulic pressure)", "load_ratio": "-", "frequency": "-", "fatigue_machine": "Flutrol hydrostatic testing machine", "fatigue_standard": "ASME Code, Section VIII, Division 2", "fatigue_test_control": "Pressure", "stress_concentration": "-", "failure_location": "External weld bead"}}, {"id": "WELD2025:746", "name": "16MND5 (equivalent to ASME SA-508 Gr.3 Cl.1) | -", "material_family": "Welded joint", "points": [[933.0, 8213.0, 0], [962.0, 9865.0, 0], [956.0, 11986.0, 0], [433.0, 72221.0, 0], [434.0, 88687.0, 0]], "conditions": {"material": "16MND5 (equivalent to ASME SA-508 Gr.3 Cl.1)", "am_type": "Gas Tungsten Arc Welding (GTAW)", "load_ratio": "Fully reversed loading", "test_type": "Axial", "temperature": "25", "surface_treatment": "Temper bead welding"}, "metadata": {"dataset_id": 746, "title": "Development and evaluation of welding repair for threaded hole of Reactor Pressure Vessel flange", "doi": "10.1016/j.ijpvp.2021.104341", "authors": "Huang, Tengfei; Jin, Liang; Chen, Tao; Qiu, Zhensheng", "publication": "INTERNATIONAL JOURNAL OF PRESSURE VESSELS AND PIPING", "year_of_publication": 2021, "UT": "WOS:000637947000017", "base_material": "16MND5 (equivalent to ASME SA-508 Gr.3 Cl.1)", "base_young_modulus": "-", "base_yield_strength": "-", "base_ultimate_strength": "550–670", "base_elongation": "-", "weld_material": "ER90S-G", "weld_young_modulus": "-", "weld_yield_strength": "-", "weld_ultimate_strength": "580–700", "weld_elongation": "-", "processing": "Temper bead welding", "welding_joint": "-", "welding_method": "Gas Tungsten Arc Welding (GTAW)", "welding_voltage": "11.0, 12.0, 12.5", "welding_current": "-", "welding_speed": "1.67, 1.83, 2", "preheat_temp": "≤180", "welding_env": "-", "residual_stress": "-", "fatigue_specimen_type": "Smoothly cylindrical", "fatigue_specimen_thickness": "-", "fatigue_test_type": "Axial", "fatigue_temp": 25, "fatigue_env": "Air", "load_ratio": "Fully reversed loading", "frequency": "-", "fatigue_machine": "-", "fatigue_standard": "-", "fatigue_test_control": "Strain control", "stress_concentration": "-", "failure_location": "-"}}, {"id": "WELD2025:747", "name": "16MND5 (equivalent to ASME SA-508 Gr.3 Cl.1) | -", "material_family": "Welded joint", "points": [[399.0, 464230.0, 0], [396.0, 506221.0, 0], [391.0, 850708.0, 0], [388.0, 869401.0, 0], [388.0, 1000575.0, 0]], "conditions": {"material": "16MND5 (equivalent to ASME SA-508 Gr.3 Cl.1)", "am_type": "Gas Tungsten Arc Welding (GTAW)", "load_ratio": "Fully reversed loading", "test_type": "Axial", "temperature": "25", "surface_treatment": "Temper bead welding"}, "metadata": {"dataset_id": 747, "title": "Development and evaluation of welding repair for threaded hole of Reactor Pressure Vessel flange", "doi": "10.1016/j.ijpvp.2021.104341", "authors": "Huang, Tengfei; Jin, Liang; Chen, Tao; Qiu, Zhensheng", "publication": "INTERNATIONAL JOURNAL OF PRESSURE VESSELS AND PIPING", "year_of_publication": 2021, "UT": "WOS:000637947000017", "base_material": "16MND5 (equivalent to ASME SA-508 Gr.3 Cl.1)", "base_young_modulus": "-", "base_yield_strength": "-", "base_ultimate_strength": "550–670", "base_elongation": "-", "weld_material": "ER90S-G", "weld_young_modulus": "-", "weld_yield_strength": "-", "weld_ultimate_strength": "580–700", "weld_elongation": "-", "processing": "Temper bead welding", "welding_joint": "-", "welding_method": "Gas Tungsten Arc Welding (GTAW)", "welding_voltage": "11.0, 12.0, 12.5", "welding_current": "-", "welding_speed": "1.67, 1.83, 2", "preheat_temp": "≤180", "welding_env": "-", "residual_stress": "-", "fatigue_specimen_type": "Smoothly cylindrical", "fatigue_specimen_thickness": "-", "fatigue_test_type": "Axial", "fatigue_temp": 25, "fatigue_env": "Air", "load_ratio": "Fully reversed loading", "frequency": "-", "fatigue_machine": "-", "fatigue_standard": "-", "fatigue_test_control": "Stress control", "stress_concentration": "-", "failure_location": "-"}}, {"id": "WELD2025:748", "name": "SM490A low carbon steel | Butt Joint", "material_family": "Welded joint", "points": [[380.0, 52694.0, 0]], "conditions": {"material": "SM490A low carbon steel", "am_type": "Linear Friction Welding (LFW)", "load_ratio": "0.05", "test_type": "Axial fatigue test", "temperature": "-", "surface_treatment": "Pressure conditions (50MPa-50MPa)"}, "metadata": {"dataset_id": 748, "title": "Multiple analyses of factors influencing fatigue life of linear friction welded low carbon steel", "doi": "10.1016/j.jajp.2024.100201", "authors": "Miao, Huilin; Yamashita, Takayuki; Tsutsumi, Seiichiro; Morisada, Yoshiaki; Fujii, Hidetoshi", "publication": "JOURNAL OF ADVANCED JOINING PROCESSES", "year_of_publication": 2024, "UT": "WOS:001184505600001", "base_material": "SM490A low carbon steel", "base_young_modulus": "-", "base_yield_strength": "-", "base_ultimate_strength": "-", "base_elongation": "-", "weld_material": "-", "weld_young_modulus": "-", "weld_yield_strength": "-", "weld_ultimate_strength": "-", "weld_elongation": "-", "processing": "Pressure conditions (50MPa-50MPa)", "welding_joint": "Butt Joint", "welding_method": "Linear Friction Welding (LFW)", "welding_voltage": "-", "welding_current": "-", "welding_speed": "-", "preheat_temp": "-", "welding_env": "-", "residual_stress": "-", "fatigue_specimen_type": "Butt-welded specimen", "fatigue_specimen_thickness": 9, "fatigue_test_type": "Axial fatigue test", "fatigue_temp": "-", "fatigue_env": "-", "load_ratio": 0.05, "frequency": 7, "fatigue_machine": "-", "fatigue_standard": "-", "fatigue_test_control": "Stress-controlled", "stress_concentration": "3.84", "failure_location": "Weld toe"}}, {"id": "WELD2025:749", "name": "SM490A low carbon steel | Butt Joint", "material_family": "Welded joint", "points": [[380.0, 68494.0, 0]], "conditions": {"material": "SM490A low carbon steel", "am_type": "Linear Friction Welding (LFW)", "load_ratio": "0.05", "test_type": "Axial fatigue test", "temperature": "-", "surface_treatment": "Pressure conditions (50MPa-250MPa)"}, "metadata": {"dataset_id": 749, "title": "Multiple analyses of factors influencing fatigue life of linear friction welded low carbon steel", "doi": "10.1016/j.jajp.2024.100201", "authors": "Miao, Huilin; Yamashita, Takayuki; Tsutsumi, Seiichiro; Morisada, Yoshiaki; Fujii, Hidetoshi", "publication": "JOURNAL OF ADVANCED JOINING PROCESSES", "year_of_publication": 2024, "UT": "WOS:001184505600001", "base_material": "SM490A low carbon steel", "base_young_modulus": "-", "base_yield_strength": "-", "base_ultimate_strength": "-", "base_elongation": "-", "weld_material": "-", "weld_young_modulus": "-", "weld_yield_strength": "-", "weld_ultimate_strength": "-", "weld_elongation": "-", "processing": "Pressure conditions (50MPa-250MPa)", "welding_joint": "Butt Joint", "welding_method": "Linear Friction Welding (LFW)", "welding_voltage": "-", "welding_current": "-", "welding_speed": "-", "preheat_temp": "-", "welding_env": "-", "residual_stress": "-", "fatigue_specimen_type": "Butt-welded specimen", "fatigue_specimen_thickness": 9, "fatigue_test_type": "Axial fatigue test", "fatigue_temp": "-", "fatigue_env": "-", "load_ratio": 0.05, "frequency": 7, "fatigue_machine": "-", "fatigue_standard": "-", "fatigue_test_control": "Stress-controlled", "stress_concentration": "3.38", "failure_location": "Weld toe"}}, {"id": "WELD2025:750", "name": "SM490A low carbon steel | Butt Joint", "material_family": "Welded joint", "points": [[380.0, 130504.0, 0]], "conditions": {"material": "SM490A low carbon steel", "am_type": "Linear Friction Welding (LFW)", "load_ratio": "0.05", "test_type": "Axial fatigue test", "temperature": "-", "surface_treatment": "Pressure conditions (50MPa-300MPa)"}, "metadata": {"dataset_id": 750, "title": "Multiple analyses of factors influencing fatigue life of linear friction welded low carbon steel", "doi": "10.1016/j.jajp.2024.100201", "authors": "Miao, Huilin; Yamashita, Takayuki; Tsutsumi, Seiichiro; Morisada, Yoshiaki; Fujii, Hidetoshi", "publication": "JOURNAL OF ADVANCED JOINING PROCESSES", "year_of_publication": 2024, "UT": "WOS:001184505600001", "base_material": "SM490A low carbon steel", "base_young_modulus": "-", "base_yield_strength": "-", "base_ultimate_strength": "-", "base_elongation": "-", "weld_material": "-", "weld_young_modulus": "-", "weld_yield_strength": "-", "weld_ultimate_strength": "-", "weld_elongation": "-", "processing": "Pressure conditions (50MPa-300MPa)", "welding_joint": "Butt Joint", "welding_method": "Linear Friction Welding (LFW)", "welding_voltage": "-", "welding_current": "-", "welding_speed": "-", "preheat_temp": "-", "welding_env": "-", "residual_stress": "-", "fatigue_specimen_type": "Butt-welded specimen", "fatigue_specimen_thickness": 9, "fatigue_test_type": "Axial fatigue test", "fatigue_temp": "-", "fatigue_env": "-", "load_ratio": 0.05, "frequency": 7, "fatigue_machine": "-", "fatigue_standard": "-",
