Repository: yunyunfanfan/S-PA-CBB

# S-PA-CBB

Official research code, processed curve records, evaluation outputs, and manuscript source for:

> **From Physics to Selective Generation: Conditional Brownian Bridges for Sparse S–N Curve Reconstruction and Fatigue Decision-Making**

S-PA-CBB reconstructs a complete probabilistic stress–life (S–N) curve from only two to four observed fatigue tests. The method first fits an interpretable Basquin state, diagnoses whether that state is sufficient, and applies a ControlNet-style conditional Brownian-bridge residual only to curves that benefit from correction.

File: external_data/weld2025_disjoint_curves.json (part 31 of 223)
"fatigue_test_control": "Stress-controlled", "stress_concentration": "2.61", "failure_location": "Weld toe"}}, {"id": "WELD2025:751", "name": "SM490A low carbon steel | Butt Joint", "material_family": "Welded joint", "points": [[333.0, 205268.0, 0]], "conditions": {"material": "SM490A low carbon steel", "am_type": "Linear Friction Welding (LFW)", "load_ratio": "0.05", "test_type": "Axial fatigue test", "temperature": "-", "surface_treatment": "Pressure conditions (50MPa-50MPa)"}, "metadata": {"dataset_id": 751, "title": "Multiple analyses of factors influencing fatigue life of linear friction welded low carbon steel", "doi": "10.1016/j.jajp.2024.100201", "authors": "Miao, Huilin; Yamashita, Takayuki; Tsutsumi, Seiichiro; Morisada, Yoshiaki; Fujii, Hidetoshi", "publication": "JOURNAL OF ADVANCED JOINING PROCESSES", "year_of_publication": 2024, "UT": "WOS:001184505600001", "base_material": "SM490A low carbon steel", "base_young_modulus": "-", "base_yield_strength": "-", "base_ultimate_strength": "-", "base_elongation": "-", "weld_material": "-", "weld_young_modulus": "-", "weld_yield_strength": "-", "weld_ultimate_strength": "-", "weld_elongation": "-", "processing": "Pressure conditions (50MPa-50MPa)", "welding_joint": "Butt Joint", "welding_method": "Linear Friction Welding (LFW)", "welding_voltage": "-", "welding_current": "-", "welding_speed": "-", "preheat_temp": "-", "welding_env": "-", "residual_stress": "-", "fatigue_specimen_type": "Butt-welded specimen", "fatigue_specimen_thickness": 9, "fatigue_test_type": "Axial fatigue test", "fatigue_temp": "-", "fatigue_env": "-", "load_ratio": 0.05, "frequency": 7, "fatigue_machine": "-", "fatigue_standard": "-", "fatigue_test_control": "Stress-controlled", "stress_concentration": "2.88", "failure_location": "Weld toe"}}, {"id": "WELD2025:752", "name": "SM490A low carbon steel | Butt Joint", "material_family": "Welded joint", "points": [[333.0, 296721.0, 0]], "conditions": {"material": "SM490A low carbon steel", "am_type": "Linear Friction Welding (LFW)", "load_ratio": "0.05", "test_type": "Axial fatigue test", "temperature": "-", "surface_treatment": "Pressure conditions (50MPa-250MPa)"}, "metadata": {"dataset_id": 752, "title": "Multiple analyses of factors influencing fatigue life of linear friction welded low carbon steel", "doi": "10.1016/j.jajp.2024.100201", "authors": "Miao, Huilin; Yamashita, Takayuki; Tsutsumi, Seiichiro; Morisada, Yoshiaki; Fujii, Hidetoshi", "publication": "JOURNAL OF ADVANCED JOINING PROCESSES", "year_of_publication": 2024, "UT": "WOS:001184505600001", "base_material": "SM490A low carbon steel", "base_young_modulus": "-", "base_yield_strength": "-", "base_ultimate_strength": "-", "base_elongation": "-", "weld_material": "-", "weld_young_modulus": "-", "weld_yield_strength": "-", "weld_ultimate_strength": "-", "weld_elongation": "-", "processing": "Pressure conditions (50MPa-250MPa)", "welding_joint": "Butt Joint", "welding_method": "Linear Friction Welding (LFW)", "welding_voltage": "-", "welding_current": "-", "welding_speed": "-", "preheat_temp": "-", "welding_env": "-", "residual_stress": "-", "fatigue_specimen_type": "Butt-welded specimen", "fatigue_specimen_thickness": 9, "fatigue_test_type": "Axial fatigue test", "fatigue_temp": "-", "fatigue_env": "-", "load_ratio": 0.05, "frequency": 7, "fatigue_machine": "-", "fatigue_standard": "-", "fatigue_test_control": "Stress-controlled", "stress_concentration": "2.73", "failure_location": "Weld toe"}}, {"id": "WELD2025:753", "name": "SM490A low carbon steel | Butt Joint", "material_family": "Welded joint", "points": [[333.0, 447532.0, 0]], "conditions": {"material": "SM490A low carbon steel", "am_type": "Linear Friction Welding (LFW)", "load_ratio": "0.05", "test_type": "Axial fatigue test", "temperature": "-", "surface_treatment": "Pressure conditions (50MPa-300MPa)"}, "metadata": {"dataset_id": 753, "title": "Multiple analyses of factors influencing fatigue life of linear friction welded low carbon steel", "doi": "10.1016/j.jajp.2024.100201", "authors": "Miao, Huilin; Yamashita, Takayuki; Tsutsumi, Seiichiro; Morisada, Yoshiaki; Fujii, Hidetoshi", "publication": "JOURNAL OF ADVANCED JOINING PROCESSES", "year_of_publication": 2024, "UT": "WOS:001184505600001", "base_material": "SM490A low carbon steel", "base_young_modulus": "-", "base_yield_strength": "-", "base_ultimate_strength": "-", "base_elongation": "-", "weld_material": "-", "weld_young_modulus": "-", "weld_yield_strength": "-", "weld_ultimate_strength": "-", "weld_elongation": "-", "processing": "Pressure conditions (50MPa-300MPa)", "welding_joint": "Butt Joint", "welding_method": "Linear Friction Welding (LFW)", "welding_voltage": "-", "welding_current": "-", "welding_speed": "-", "preheat_temp": "-", "welding_env": "-", "residual_stress": "-", "fatigue_specimen_type": "Butt-welded specimen", "fatigue_specimen_thickness": 9, "fatigue_test_type": "Axial fatigue test", "fatigue_temp": "-", "fatigue_env": "-", "load_ratio": 0.05, "frequency": 7, "fatigue_machine": "-", "fatigue_standard": "-", "fatigue_test_control": "Stress-controlled", "stress_concentration": "2.30", "failure_location": "Weld toe"}}, {"id": "WELD2025:754", "name": "Higher-tensile bridge structural steel Q345QD | Rib-to-diaphragm welded joint", "material_family": "Welded joint", "points": [[83.0, 2779235.0, 0], [80.0, 2779235.0, 0], [79.0, 3521510.0, 0], [70.0, 5415579.0, 0], [63.0, 5966243.0, 0]], "conditions": {"material": "Higher-tensile bridge structural steel Q345QD", "am_type": "-", "load_ratio": "-", "test_type": "Axial", "temperature": "-", "surface_treatment": "-"}, "metadata": {"dataset_id": 754, "title": "Fatigue tests and fatigue assessment approaches for rib-to-diaphragm in steel orthotropic decks", "doi": "10.1016/j.jcsr.2015.07.014", "authors": "Zhang, Qing-Hua; Cui, Chuang; Bu, Yi-Zhi; Liu, Yi-Ming; Ye, Hua-Wen", "publication": "JOURNAL OF CONSTRUCTIONAL STEEL RESEARCH", "year_of_publication": 2015, "UT": "WOS:000364501300011", "base_material": "Higher-tensile bridge structural steel Q345QD", "base_young_modulus": "-", "base_yield_strength": 345, "base_ultimate_strength": "-", "base_elongation": "-", "weld_material": "-", "weld_young_modulus": "-", "weld_yield_strength": "-", "weld_ultimate_strength": "-", "weld_elongation": "-", "processing": "-", "welding_joint": "Rib-to-diaphragm welded joint", "welding_method": "-", "welding_voltage": "-", "welding_current": "-", "welding_speed": "-", "preheat_temp": "-", "welding_env": "-", "residual_stress": "Local residual tensile stress at crack initiation locations", "fatigue_specimen_type": "Full-scale orthotropic steel deck segment", "fatigue_specimen_thickness": "-", "fatigue_test_type": "Axial", "fatigue_temp": "-", "fatigue_env": "-", "load_ratio": "-", "frequency": "-", "fatigue_machine": "-", "fatigue_standard": "-", "fatigue_test_control": "Load", "stress_concentration": "-", "failure_location": "Weld toe at the bottom of the rib-to-diaphragm connection"}}, {"id": "WELD2025:757", "name": "Q345B | Butt Joint", "material_family": "Welded joint", "points": [[165.0, 74599.0, 0], [140.0, 107825.0, 0], [160.0, 121062.0, 0], [162.0, 130989.0, 0], [157.0, 165418.0, 0], [155.0, 170597.0, 0], [155.0, 205874.0, 0], [156.0, 248519.0, 0], [160.0, 244948.0, 0], [155.0, 324243.0, 0], [149.0, 304009.0, 0], [147.0, 232756.0, 0], [147.0, 192892.0, 0], [134.0, 172143.0, 0], [124.0, 188506.0, 0], [145.0, 396249.0, 0], [141.0, 401986.0, 0], [141.0, 532963.0, 0], [144.0, 685368.0, 0], [167.0, 758295.0, 0], [142.0, 1322414.0, 0], [140.0, 1300830.0, 0], [121.0, 795723.0, 0], [114.0, 711679.0, 0], [112.0, 667928.0, 0], [115.0, 1270749.0, 0], [126.0, 1744104.0, 0], [143.0, 643618.0, 0], [142.0, 585712.0, 0], [148.0, 303858.0, 0]], "conditions": {"material": "Q345B", "am_type": "Electrode Arc Welding", "load_ratio": "0.1", "test_type": "Tension", "temperature": "-", "surface_treatment": "-"}, "metadata": {"dataset_id": 757, "title": "Evaluation of welded cast steel joint fatigue data using structural stress methods", "doi": "10.1016/j.jcsr.2021.106895", "authors": "Wei, Zezhong; Pei, Xianjun; Jin, Hui", "publication": "JOURNAL OF CONSTRUCTIONAL STEEL RESEARCH", "year_of_publication": 2021, "UT": "WOS:000703430200002", "base_material": "Q345B", "base_young_modulus": "-", "base_yield_strength": "-", "base_ultimate_strength": "-", "base_elongation": "-", "weld_material": "G20Mn5", "weld_young_modulus": "-", "weld_yield_strength": "-", "weld_ultimate_strength": "-", "weld_elongation": "-", "processing": "-", "welding_joint": "Butt Joint", "welding_method": "Electrode Arc Welding", "welding_voltage": "-", "welding_current": "-", "welding_speed": "-", "preheat_temp": "-", "welding_env": "-", "residual_stress": "-", "fatigue_specimen_type": "lab-scale specimens (pipe joints)", "fatigue_specimen_thickness": 8, "fatigue_test_type": "Tension", "fatigue_temp": "-", "fatigue_env": "-", "load_ratio": 0.1, "frequency": "-", "fatigue_machine": "-", "fatigue_standard": "-", "fatigue_test_control": "-", "stress_concentration": "-", "failure_location": "-"}}, {"id": "WELD2025:758", "name": "S355J2H, S460NH, S550QH, S690QH | Butt Joint (lab-scale and full-scale)", "material_family": "Welded joint", "points": [[171.0, 85222.0, 0], [171.0, 616388.0, 0], [171.0, 528118.0, 0], [137.0, 2026280.0, 0], [138.0, 625989.0, 0], [107.0, 2839277.0, 0], [104.0, 3819722.0, 0], [136.0, 2849421.0, 0], [137.0, 5707184.0, 0]], "conditions": {"material": "S355J2H, S460NH, S550QH, S690QH", "am_type": "Electrode Arc Welding", "load_ratio": "0.2", "test_type": "Four-Point Bending", "temperature": "-", "surface_treatment": "-"}, "metadata": {"dataset_id": 758, "title": "Evaluation of welded cast steel joint fatigue data using structural stress methods", "doi": "10.1016/j.jcsr.2021.106895", "authors": "Wei, Zezhong; Pei, Xianjun; Jin, Hui", "publication": "JOURNAL OF CONSTRUCTIONAL STEEL RESEARCH", "year_of_publication": 2021, "UT": "WOS:000703430200002", "base_material": "S355J2H, S460NH, S550QH, S690QH", "base_young_modulus": "-", "base_yield_strength": "-", "base_ultimate_strength": "-", "base_elongation": "-", "weld_material": "GS20Mn5V, G20Mn5QT, G10MnMoV6-3, G10Mn7V", "weld_young_modulus": "-", "weld_yield_strength": "-", "weld_ultimate_strength": "-", "weld_elongation": "-", "processing": "-", "welding_joint": "Butt Joint (lab-scale and full-scale)", "welding_method": "Electrode Arc Welding", "welding_voltage": "-", "welding_current": "-", "welding_speed": "-", "preheat_temp": "-", "welding_env": "-", "residual_stress": "-", "fatigue_specimen_type": "Full-scale specimens (pipe joints)", "fatigue_specimen_thickness": 20, "fatigue_test_type": "Four-Point Bending", "fatigue_temp": "-", "fatigue_env": "-", "load_ratio": 0.2, "frequency": "-", "fatigue_machine": "-", "fatigue_standard": "-", "fatigue_test_control": "-", "stress_concentration": "-", "failure_location": "-"}}, {"id": "WELD2025:759", "name": "S355J2H, S460NH, S550QH, S690QH | Butt Joint (lab-scale and full-scale)", "material_family": "Welded joint", "points": [[157.0, 127145.0, 0], [157.0, 184189.0, 0], [157.0, 311517.0, 0], [157.0, 202087.0, 0], [127.0, 164860.0, 0], [127.0, 250086.0, 0], [126.0, 346286.0, 0]], "conditions": {"material": "S355J2H, S460NH, S550QH, S690QH", "am_type": "Electrode Arc Welding", "load_ratio": "0.1", "test_type": "Tension", "temperature": "-", "surface_treatment": "-"}, "metadata": {"dataset_id": 759, "title": "Evaluation of welded cast steel joint fatigue data using structural stress methods", "doi": "10.1016/j.jcsr.2021.106895", "authors": "Wei, Zezhong; Pei, Xianjun; Jin, Hui", "publication": "JOURNAL OF CONSTRUCTIONAL STEEL RESEARCH", "year_of_publication": 2021, "UT": "WOS:000703430200002", "base_material": "S355J2H, S460NH, S550QH, S690QH", "base_young_modulus": "-", "base_yield_strength": "-", "base_ultimate_strength": "-", "base_elongation": "-", "weld_material": "GS20Mn5V, G20Mn5QT, G10MnMoV6-3, G10Mn7V", "weld_young_modulus": "-", "weld_yield_strength": "-", "weld_ultimate_strength": "-", "weld_elongation": "-", "processing": "-", "welding_joint": "Butt Joint (lab-scale and full-scale)", "welding_method": "Electrode Arc Welding", "welding_voltage": "-", "welding_current": "-", "welding_speed": "-", "preheat_temp": "-", "welding_env": "-", "residual_stress": "-", "fatigue_specimen_type": "Full-scale specimens (pipe joints)", "fatigue_specimen_thickness": 20, "fatigue_test_type": "Tension", "fatigue_temp": "-", "fatigue_env": "-", "load_ratio": 0.1, "frequency": "-", "fatigue_machine": "-", "fatigue_standard": "-", "fatigue_test_control": "-", "stress_concentration": "-", "failure_location": "-"}}, {"id": "WELD2025:760", "name": "S355J2H, S460NH, S550QH, S690QH | Butt Joint (lab-scale and full-scale)", "material_family": "Welded joint", "points": [[198.0, 56515.0, 0], [172.0, 66551.0, 0], [177.0, 102042.0, 0], [199.0, 99970.0, 0], [198.0, 114992.0, 0], [176.0, 201607.0, 0], [176.0, 270500.0, 0], [171.0, 322157.0, 0], [171.0, 370126.0, 0], [171.0, 393847.0, 0], [171.0, 445550.0, 0], [177.0, 509311.0, 0], [170.0, 880024.0, 0], [170.0, 1709989.0, 0], [138.0, 280239.0, 0], [138.0, 431988.0, 0], [137.0, 481489.0, 0], [137.0, 980283.0, 0], [137.0, 1109632.0, 0], [137.0, 1217816.0, 0], [136.0, 1465983.0, 0], [136.0, 1608431.0, 0], [136.0, 1737656.0, 0], [137.0, 1876706.0, 0]], "conditions": {"material": "S355J2H, S460NH, S550QH, S690QH", "am_type": "Electrode Arc Welding", "load_ratio": "0.2", "test_type": "Tension and Four-Point Bending", "temperature": "-", "surface_treatment": "-"}, "metadata": {"dataset_id": 760, "title": "Evaluation of welded cast steel joint fatigue data using structural stress methods", "doi": "10.1016/j.jcsr.2021.106895", "authors": "Wei, Zezhong; Pei, Xianjun; Jin, Hui", "publication": "JOURNAL OF CONSTRUCTIONAL STEEL RESEARCH", "year_of_publication": 2021, "UT": "WOS:000703430200002", "base_material": "S355J2H, S460NH, S550QH, S690QH", "base_young_modulus": "-", "base_yield_strength": "-", "base_ultimate_strength": "-", "base_elongation": "-", "weld_material": "GS20Mn5V, G20Mn5QT, G10MnMoV6-3, G10Mn7V", "weld_young_modulus": "-", "weld_yield_strength": "-", "weld_ultimate_strength": "-", "weld_elongation": "-", "processing": "-", "welding_joint": "Butt Joint (lab-scale and full-scale)", "welding_method": "Electrode Arc Welding", "welding_voltage": "-", "welding_current": "-", "welding_speed": "-", "preheat_temp": "-", "welding_env": "-", "residual_stress": "-", "fatigue_specimen_type": "Full-scale specimens (pipe joints)", "fatigue_specimen_thickness": 30, "fatigue_test_type": "Tension and Four-Point Bending", "fatigue_temp": "-", "fatigue_env": "-", "load_ratio": 0.2, "frequency": "-", "fatigue_machine": "-", "fatigue_standard": "-", "fatigue_test_control": "-", "stress_concentration": "-", "failure_location": "-"}}, {"id": "WELD2025:761", "name": "SM400A (JIS G3106) | T-Joint", "material_family": "Welded joint", "points": [[151.0, 31986.0, 0], [122.0, 81083.0, 0], [100.0, 122488.0, 0], [66.0, 213581.0, 0], [57.0, 2203208.0, 1]], "conditions": {"material": "SM400A (JIS G3106)", "am_type": "Gas Metal Arc Welding (GMAW)", "load_ratio": "-", "test_type": "Tension loading", "temperature": "-", "surface_treatment": "-"}, "metadata": {"dataset_id": 761, "title": "Local heating for reducing residual stress and fatigue-performance improvement of welded joints", "doi": "10.1016/j.jcsr.2024.108544", "authors": "Hirohata, Mikihito; Chang, Kyong-Ho; Suzuki, Toshimitsu; Konishi, Hideaki", "publication": "JOURNAL OF CONSTRUCTIONAL STEEL RESEARCH", "year_of_publication": 2024, "UT": "WOS:001184991400001", "base_material": "SM400A (JIS G3106)", "base_young_modulus": "-", "base_yield_strength": 293, "base_ultimate_strength": 441, "base_elongation": 30, "weld_material": "Welding wire (JIS Z 3313)", "weld_young_modulus": "-", "weld_yield_strength": 480, "weld_ultimate_strength": 570, "weld_elongation": 25, "processing": "-", "welding_joint": "T-Joint", "welding_method": "Gas Metal Arc Welding (GMAW)", "welding_voltage": 30, "welding_current": 260, "welding_speed": 5.5, "preheat_temp": "-", "welding_env": "-", "residual_stress": "welding residual stress at weld toe: 340 MPa", "fatigue_specimen_type": "Gusset-welded joint", "fatigue_specimen_thickness": 12, "fatigue_test_type": "Tension loading", "fatigue_temp": "-", "fatigue_env": "-", "load_ratio": "-", "frequency": "-", "fatigue_machine": "-", "fatigue_standard": "-", "fatigue_test_control": "Stress-controlled", "stress_concentration": "-", "failure_location": "-"}}, {"id": "WELD2025:762", "name": "SM400A (JIS G3106) | T-Joint", "material_family": "Welded joint", "points": [[146.0, 43401.0, 0], [125.0, 108224.0, 0], [97.0, 268638.0, 0], [91.0, 278256.0, 0], [65.0, 417861.0, 0], [79.0, 500958.0, 0], [71.0, 1159540.0, 0], [57.0, 2426167.0, 1], [60.0, 3242744.0, 1]], "conditions": {"material": "SM400A (JIS G3106)", "am_type": "Gas Metal Arc Welding (GMAW)", "load_ratio": "-", "test_type": "Tension loading", "temperature": "-", "surface_treatment": "Local heating"}, "metadata": {"dataset_id": 762, "title": "Local heating for reducing residual stress and fatigue-performance improvement of welded joints", "doi": "10.1016/j.jcsr.2024.108544", "authors": "Hirohata, Mikihito; Chang, Kyong-Ho; Suzuki, Toshimitsu; Konishi, Hideaki", "publication": "JOURNAL OF CONSTRUCTIONAL STEEL RESEARCH", "year_of_publication": 2024, "UT": "WOS:001184991400001", "base_material": "SM400A (JIS G3106)", "base_young_modulus": "-", "base_yield_strength": 293, "base_ultimate_strength": 441, "base_elongation": 30, "weld_material": "Welding wire (JIS Z 3313)", "weld_young_modulus": "-", "weld_yield_strength": 480, "weld_ultimate_strength": 570, "weld_elongation": 25, "processing": "Local heating", "welding_joint": "T-Joint", "welding_method": "Gas Metal Arc Welding (GMAW)", "welding_voltage": 30, "welding_current": 260, "welding_speed": 5.5, "preheat_temp": "-", "welding_env": "-", "residual_stress": "130 MPa after local heating.", "fatigue_specimen_type": "Gusset-welded joint", "fatigue_specimen_thickness": 12, "fatigue_test_type": "Tension loading", "fatigue_temp": "-", "fatigue_env": "-", "load_ratio": "-", "frequency": "-", "fatigue_machine": "-", "fatigue_standard": "-", "fatigue_test_control": "Stress-controlled", "stress_concentration": "-", "failure_location": "Weld toe"}}, {"id": "WELD2025:763", "name": "SM400A (JIS G3106) | T-Joint", "material_family": "Welded joint", "points": [[172.0, 269378.0, 0], [176.0, 368635.0, 0], [156.0, 498105.0, 0], [127.0, 523349.0, 0], [101.0, 378772.0, 0], [101.0, 784417.0, 0], [150.0, 784760.0, 0]], "conditions": {"material": "SM400A (JIS G3106)", "am_type": "Gas Metal Arc Welding (GMAW)", "load_ratio": "-", "test_type": "Compression loading", "temperature": "-", "surface_treatment": "-"}, "metadata": {"dataset_id": 763, "title": "Local heating for reducing residual stress and fatigue-performance improvement of welded joints", "doi": "10.1016/j.jcsr.2024.108544", "authors": "Hirohata, Mikihito; Chang, Kyong-Ho; Suzuki, Toshimitsu; Konishi, Hideaki", "publication": "JOURNAL OF CONSTRUCTIONAL STEEL RESEARCH", "year_of_publication": 2024, "UT": "WOS:001184991400001", "base_material": "SM400A (JIS G3106)", "base_young_modulus": "-", "base_yield_strength": 293, "base_ultimate_strength": 441, "base_elongation": 30, "weld_material": "Welding wire (JIS Z 3313)", "weld_young_modulus": "-", "weld_yield_strength": 480, "weld_ultimate_strength": 570, "weld_elongation": 25, "processing": "-", "welding_joint": "T-Joint", "welding_method": "Gas Metal Arc Welding (GMAW)", "welding_voltage": 30, "welding_current": 260, "welding_speed": 5.5, "preheat_temp": "-", "welding_env": "-", "residual_stress": "welding residual stress at weld toe: 340 MPa", "fatigue_specimen_type": "Gusset-welded joint", "fatigue_specimen_thickness": 12, "fatigue_test_type": "Compression loading", "fatigue_temp": "-", "fatigue_env": "-", "load_ratio": "-", "frequency": "-", "fatigue_machine": "-", "fatigue_standard": "-", "fatigue_test_control": "Stress-controlled", "stress_concentration": "-", "failure_location": "-"}}, {"id": "WELD2025:764", "name": "SM400A (JIS G3106) | T-Joint", "material_family": "Welded joint", "points": [[174.0, 1678675.0, 0], [142.0, 3799333.0, 1], [118.0, 3684741.0, 1], [92.0, 3879964.0, 1]], "conditions": {"material": "SM400A (JIS G3106)", "am_type": "Gas Metal Arc Welding (GMAW)", "load_ratio": "-", "test_type": "Compression loading", "temperature": "-", "surface_treatment": "Local heating"}, "metadata": {"dataset_id": 764, "title": "Local heating for reducing residual stress and fatigue-performance improvement of welded joints", "doi": "10.1016/j.jcsr.2024.108544", "authors": "Hirohata, Mikihito; Chang, Kyong-Ho; Suzuki, Toshimitsu; Konishi, Hideaki", "publication": "JOURNAL OF CONSTRUCTIONAL STEEL RESEARCH", "year_of_publication": 2024, "UT": "WOS:001184991400001", "base_material": "SM400A (JIS G3106)", "base_young_modulus": "-", "base_yield_strength": 293, "base_ultimate_strength": 441, "base_elongation": 30, "weld_material": "Welding wire (JIS Z 3313)", "weld_young_modulus": "-", "weld_yield_strength": 480, "weld_ultimate_strength": 570, "weld_elongation": 25, "processing": "Local heating", "welding_joint": "T-Joint", "welding_method": "Gas Metal Arc Welding (GMAW)", "welding_voltage": 30, "welding_current": 260, "welding_speed": 5.5, "preheat_temp": "-", "welding_env": "-", "residual_stress": "130 MPa after local heating.", "fatigue_specimen_type": "Gusset-welded joint", "fatigue_specimen_thickness": 12, "fatigue_test_type": "Compression loading", "fatigue_temp": "-", "fatigue_env": "-", "load_ratio": "-", "frequency": "-", "fatigue_machine": "-", "fatigue_standard": "-", "fatigue_test_control": "Stress-controlled", "stress_concentration": "-", "failure_location": "Weld toe"}}, {"id": "WELD2025:765", "name": "Q345QD steel | Vertical stiffener-to-web joint", "material_family": "Welded joint", "points": [[192.0, 546288.0, 0], [182.0, 452209.0, 0], [171.0, 256218.0, 0], [188.0, 270182.0, 0]], "conditions": {"material": "Q345QD steel", "am_type": "CO2 gas shielded welding", "load_ratio": "-", "test_type": "Distortion-induced fatigue", "temperature": "-", "surface_treatment": "-"}, "metadata": {"dataset_id": 765, "title": "Digital simulation of distortion-induced fatigue in steel bridges with different geometrical configurations", "doi": "10.1016/j.jcsr.2024.108613", "authors": "Wang, Chun Sheng; Wang, Yu Zhu; De Corte, Wouter; Shu, Chang", "publication": "JOURNAL OF CONSTRUCTIONAL STEEL RESEARCH", "year_of_publication": 2024, "UT": "WOS:001218225700001", "base_material": "Q345QD steel", "base_young_modulus": 206, "base_yield_strength": 430, "base_ultimate_strength": "-", "base_elongation": "-", "weld_material": "-", "weld_young_modulus": "-", "weld_yield_strength": "-", "weld_ultimate_strength": "-", "weld_elongation": "-", "processing": "-", "welding_joint": "Vertical stiffener-to-web joint", "welding_method": "CO2 gas shielded welding", "welding_voltage": "25–36", "welding_current": "220–360", "welding_speed": "-", "preheat_temp": 60, "welding_env": "-", "residual_stress": "Large residual tensile stresses near weld toes, close to yield strength (430 MPa)", "fatigue_specimen_type": "Full-scale digital fatigue model (vertical stiffener web gap)", "fatigue_specimen_thickness": "-", "fatigue_test_type": "Distortion-induced fatigue", "fatigue_temp": "-", "fatigue_env": "-", "load_ratio": "-", "frequency": "-", "fatigue_machine": "-", "fatigue_standard": "Chinese Specification for Design of Highway Steel Bridge (JTG D64–2015)", "fatigue_test_control": "Stress", "stress_concentration": "-", "failure_location": "Weld toe"}}, {"id": "WELD2025:766", "name": "Q345QD steel | horizontal gusset plate-to-web joint", "material_family": "Welded joint", "points": [[210.0, 1486751.0, 0], [178.0, 517935.0, 0], [180.0, 490540.0, 0], [183.0, 1167006.0, 0]], "conditions": {"material": "Q345QD steel", "am_type": "CO2 gas shielded welding", "load_ratio": "-", "test_type": "Distortion-induced fatigue", "temperature": "-", "surface_treatment": "-"}, "metadata": {"dataset_id": 766, "title": "Digital simulation of distortion-induced fatigue in steel bridges with different geometrical configurations", "doi": "10.1016/j.jcsr.2024.108613", "authors": "Wang, Chun Sheng; Wang, Yu Zhu; De Corte, Wouter; Shu, Chang", "publication": "JOURNAL OF CONSTRUCTIONAL STEEL RESEARCH", "year_of_publication": 2024, "UT": "WOS:001218225700001", "base_material": "Q345QD steel", "base_young_modulus": 206, "base_yield_strength": 430, "base_ultimate_strength": "-", "base_elongation": "-", "weld_material": "-", "weld_young_modulus": "-", "weld_yield_strength": "-", "weld_ultimate_strength": "-", "weld_elongation": "-", "processing": "-", "welding_joint": "horizontal gusset plate-to-web joint", "welding_method": "CO2 gas shielded welding", "welding_voltage": "25–36", "welding_current": "220–360", "welding_speed": "-", "preheat_temp": 60, "welding_env": "-", "residual_stress": "Large residual tensile stresses near weld toes, close to yield strength (430 MPa)", "fatigue_specimen_type": "Full-scale digital fatigue model (horizontal gusset plate web gap)", "fatigue_specimen_thickness": "-", "fatigue_test_type": "Distortion-induced fatigue", "fatigue_temp": "-", "fatigue_env": "-", "load_ratio": "-", "frequency": "-", "fatigue_machine": "-", "fatigue_standard": "Chinese Specification for Design of Highway Steel Bridge (JTG D64–2015)", "fatigue_test_control": "Stress", "stress_concentration": "-", "failure_location": "Weld toe"}}, {"id": "WELD2025:767", "name": "Aluminium 6063-T6 | Butt Joint", "material_family": "Welded joint", "points": [[141.0, 31.0, 0], [142.0, 39.0, 0], [91.0, 341.0, 0], [91.0, 389.0, 0], [91.0, 581.0, 0], [91.0, 727.0, 0], [82.0, 639.0, 0], [81.0, 1330.0, 0], [81.0, 1724.0, 0], [82.0, 5354.0, 0]], "conditions": {"material": "Aluminium 6063-T6", "am_type": "Friction Stir Welding (FSW)", "load_ratio": "0.1", "test_type": "Axial", "temperature": "-", "surface_treatment": "-"}, "metadata": {"dataset_id": 767, "title": "Fatigue behaviour of notched specimens of friction stir welded aluminium alloy 6063-T6", "doi": "10.1016/j.jmatprotec.2007.12.113", "authors": "Moreira, P. M. G. P.; de Oliveira, F. M. F.; de Castro, P. M. S. T.", "publication": "JOURNAL OF MATERIALS PROCESSING TECHNOLOGY", "year_of_publication": 2008, "UT": "WOS:000259786200035", "base_material": "Aluminium 6063-T6", "base_young_modulus": 68.9, "base_yield_strength": 214, "base_ultimate_strength": 241, "base_elongation": 12, "weld_material": "Aluminium 6063-T6", "weld_young_modulus": 69.5, "weld_yield_strength": 113.0, "weld_ultimate_strength": 190.2, "weld_elongation": 16.1, "processing": "-", "welding_joint": "Butt Joint", "welding_method": "Friction Stir Welding (FSW)", "welding_voltage": "-", "welding_current": "-", "welding_speed": 9.17, "preheat_temp": "-", "welding_env": "-", "residual_stress": "-", "fatigue_specimen_type": "Notched", "fatigue_specimen_thickness": 3, "fatigue_test_type": "Axial", "fatigue_temp": "-", "fatigue_env": "-", "load_ratio": 0.1, "frequency": 8, "fatigue_machine": "MTS servo-hydraulic machine (250 kN capacity)", "fatigue_standard": "-", "fatigue_test_control": "Load", "stress_concentration": "2.82", "failure_location": "Weld toe"}}, {"id": "WELD2025:769", "name": "7075-T73 aluminum alloy | Butt joint", "material_family": "Welded joint", "points": [[497.0, 11875.0, 0], [396.0, 33671.0, 0], [332.0, 614005.0, 0]], "conditions": {"material": "7075-T73 aluminum alloy", "am_type": "Friction Stir Welding (FSW)", "load_ratio": "-1", "test_type": "Plane bending fatigue test", "temperature": "25", "surface_treatment": "-"}, "metadata": {"dataset_id": 769, "title": "Femtosecond Laser Peening of Friction Stir Welded 7075-T73 Aluminum Alloys", "doi": "10.1016/j.jmatprotec.2018.06.022", "authors": "Kawashima, Terumasa; Sano, Tomokazu; Hirose, Akio; Tsutsumi, Seiichiro; Masaki, Kiyotaka; Arakawa, Kazuto; Hori, Hisashi", "publication": "JOURNAL OF MATERIALS PROCESSING TECHNOLOGY", "year_of_publication": 2018, "UT": "WOS:000445986900012", "base_material": "7075-T73 aluminum alloy", "base_young_modulus": 71.4, "base_yield_strength": 419, "base_ultimate_strength": 498, "base_elongation": 10.5, "weld_material": "7075-T73 aluminum alloy", "weld_young_modulus": 69.31, "weld_yield_strength": "-", "weld_ultimate_strength": "-", "weld_elongation": "-", "processing": "-", "welding_joint": "Butt joint", "welding_method": "Friction Stir Welding (FSW)", "welding_voltage": "-", "welding_current": "-", "welding_speed": 1.67, "preheat_temp": "-", "welding_env": "-", "residual_stress": "Compressive residual stress (max 310 MPa for base metal, 330 MPa for FSW specimen)", "fatigue_specimen_type": "Wide plate", "fatigue_specimen_thickness": 3, "fatigue_test_type": "Plane bending fatigue test", "fatigue_temp": 25, "fatigue_env": "-", "load_ratio": -1, "frequency": "-", "fatigue_machine": "-", "fatigue_standard": "-", "fatigue_test_control": "Constant strain amplitude", "stress_concentration": "-", "failure_location": "Weld toe"}}, {"id": "WELD2025:770", "name": "7075-T73 aluminum alloy | Butt joint", "material_family": "Welded joint", "points": [[491.0, 51043.0, 0], [391.0, 798067.0, 0], [368.0, 1108829.0, 0]], "conditions": {"material": "7075-T73 aluminum alloy", "am_type": "Friction Stir Welding (FSW)", "load_ratio": "-1", "test_type": "Plane bending fatigue test", "temperature": "25", "surface_treatment": "Femtosecond laser peening"}, "metadata": {"dataset_id": 770, "title": "Femtosecond Laser Peening of Friction Stir Welded 7075-T73 Aluminum Alloys", "doi": "10.1016/j.jmatprotec.2018.06.022", "authors": "Kawashima, Terumasa; Sano, Tomokazu; Hirose, Akio; Tsutsumi, Seiichiro; Masaki, Kiyotaka; Arakawa, Kazuto; Hori, Hisashi", "publication": "JOURNAL OF MATERIALS PROCESSING TECHNOLOGY", "year_of_publication": 2018, "UT": "WOS:000445986900012", "base_material": "7075-T73 aluminum alloy", "base_young_modulus": 71.4, "base_yield_strength": 419, "base_ultimate_strength": 498, "base_elongation": 10.5, "weld_material": "7075-T73 aluminum alloy", "weld_young_modulus": 69.31, "weld_yield_strength": "-", "weld_ultimate_strength": "-", "weld_elongation": "-", "processing": "Femtosecond laser peening", "welding_joint": "Butt joint", "welding_method": "Friction Stir Welding (FSW)", "welding_voltage": "-", "welding_current": "-", "welding_speed": 1.67, "preheat_temp": "-", "welding_env": "-", "residual_stress": "Compressive residual stress (max 310 MPa for base metal, 330 MPa for FSW specimen)", "fatigue_specimen_type": "Wide plate", "fatigue_specimen_thickness": 3, "fatigue_test_type": "Plane bending fatigue test", "fatigue_temp": 25, "fatigue_env": "-", "load_ratio": -1, "frequency": "-", "fatigue_machine": "-", "fatigue_standard": "-", "fatigue_test_control": "Constant strain amplitude", "stress_concentration": "-", "failure_location": "Weld toe"}}, {"id": "WELD2025:780", "name": "EH36 steel (hot-rolling) | Butt Joint", "material_family": "Welded joint", "points": [[410.0, 210501.0, 0], [410.0, 229326.0, 0], [410.0, 150571.0, 0], [397.0, 265845.0, 0], [398.0, 402038.0, 0], [386.0, 784413.0, 0], [378.0, 1436146.0, 0], [376.0, 1110830.0, 0], [377.0, 1978999.0, 0], [368.0, 2199669.0, 0], [371.0, 2484167.0, 0], [374.0, 2825221.0, 0]], "conditions": {"material": "EH36 steel (hot-rolling)", "am_type": "Shielded Metal Arc Welding (SMAW) for backing, Flux-Cored Arc Welding (FCAW) for filling and covering", "load_ratio": "0.1", "test_type": "Axial", "temperature": "25", "surface_treatment": "-"}, "metadata": {"dataset_id": 780, "title": "Investigation of corrosion behavior, tensile and cyclic fracture mechanism of EH36 steel welded joints", "doi": "10.1016/j.jmrt.2023.10.056", "authors": "Su, Molin; Yang, Siyu; Xu, Lianyong; Zhao, Lei; Han, Yongdian", "publication": "JOURNAL OF MATERIALS RESEARCH AND TECHNOLOGY-JMR&T", "year_of_publication": 2023, "UT": "WOS:001105436700001", "base_material": "EH36 steel (hot-rolling)", "base_young_modulus": "-", "base_yield_strength": 380, "base_ultimate_strength": 540, "base_elongation": 33, "weld_material": "-", "weld_young_modulus": "-", "weld_yield_strength": "-", "weld_ultimate_strength": "-", "weld_elongation": "-", "processing": "-", "welding_joint": "Butt Joint", "welding_method": "Shielded Metal Arc Welding (SMAW) for backing, Flux-Cored Arc Welding (FCAW) for filling and covering", "welding_voltage": "SMAW: 22.2, FCAW: 24.2–24.8 (filling), 24.1 (covering)", "welding_current": "SMAW: 83, FCAW: 232–238 (filling), 224 (covering)", "welding_speed": "SMAW: 1.45, FCAW: 5.67–6.33 (filling), 6.5–7 (covering)", "preheat_temp": "-", "welding_env": "-", "residual_stress": "-", "fatigue_specimen_type": "Smooth-round specimen", "fatigue_specimen_thickness": 6.5, "fatigue_test_type": "Axial", "fatigue_temp": 25, "fatigue_env": "Air", "load_ratio": 0.1, "frequency": 15, "fatigue_machine": "SDS-50 electro-hydraulic servo fatigue machine", "fatigue_standard": "ASTM E466-15, GB/T 3075-2008", "fatigue_test_control": "Stress", "stress_concentration": "-", "failure_location": "Weld toe"}}, {"id": "WELD2025:781", "name": "EH36 steel (hot-rolling) | Butt Joint", "material_family": "Welded joint", "points": [[409.0, 110026.0, 0], [365.0, 260882.0, 0], [362.0, 309443.0, 0], [362.0, 411547.0, 0], [324.0, 383887.0, 0], [323.0, 430197.0, 0], [297.0, 490775.0, 0], [297.0, 643436.0, 0], [296.0, 763415.0, 0], [278.0, 704007.0, 0], [278.0, 970385.0, 0], [279.0, 1027448.0, 0]], "conditions": {"material": "EH36 steel (hot-rolling)", "am_type": "Shielded Metal Arc Welding (SMAW) for backing, Flux-Cored Arc Welding (FCAW) for filling and covering", "load_ratio": "0.1", "test_type": "Axial", "temperature": "25", "surface_treatment": "-"}, "metadata": {"dataset_id": 781, "title": "Investigation of corrosion behavior, tensile and cyclic fracture mechanism of EH36 steel welded joints", "doi": "10.1016/j.jmrt.2023.10.056", "authors": "Su, Molin; Yang, Siyu; Xu, Lianyong; Zhao, Lei; Han, Yongdian", "publication": "JOURNAL OF MATERIALS RESEARCH AND TECHNOLOGY-JMR&T", "year_of_publication": 2023, "UT": "WOS:001105436700001", "base_material": "EH36 steel (hot-rolling)", "base_young_modulus": "-", "base_yield_strength": 380, "base_ultimate_strength": 540, "base_elongation": 33, "weld_material": "-", "weld_young_modulus": "-", "weld_yield_strength": "-", "weld_ultimate_strength": "-", "weld_elongation": "-", "processing": "-", "welding_joint": "Butt Joint", "welding_method": "Shielded Metal Arc Welding (SMAW) for backing, Flux-Cored Arc Welding (FCAW) for filling and covering", "welding_voltage": "SMAW: 22.2, FCAW: 24.2–24.8 (filling), 24.1 (covering)", "welding_current": "SMAW: 83, FCAW: 232–238 (filling), 224 (covering)", "welding_speed": "SMAW: 1.45, FCAW: 5.67–6.33 (filling), 6.5–7 (covering)", "preheat_temp": "-", "welding_env": "-", "residual_stress": "-", "fatigue_specimen_type": "Smooth-round specimen", "fatigue_specimen_thickness": 6.5, "fatigue_test_type": "Axial", "fatigue_temp": 25, "fatigue_env": "seawater", "load_ratio": 0.1, "frequency": 1, "fatigue_machine": "SDS-50 electro-hydraulic servo fatigue machine", "fatigue_standard": "ASTM E466-15, GB/T 3075-2008", "fatigue_test_control": "Stress", "stress_concentration": "-", "failure_location": "Weld toe"}}, {"id": "WELD2025:782", "name": "EH36 steel (hot-rolling) | Butt Joint", "material_family": "Welded joint", "points": [[408.0, 87565.0, 0], [408.0, 137214.0, 0], [409.0, 162836.0, 0], [395.0, 216147.0, 0], [397.0, 291676.0, 0], [397.0, 324558.0, 0], [385.0, 507713.0, 0], [382.0, 525904.0, 0], [383.0, 548977.0, 0], [386.0, 569149.0, 0], [381.0, 745695.0, 0], [374.0, 805677.0, 0], [378.0, 1254294.0, 0], [369.0, 2033993.0, 0], [369.0, 2430798.0, 0], [371.0, 2764219.0, 0]], "conditions": {"material": "EH36 steel (hot-rolling)", "am_type": "Shielded Metal Arc Welding (SMAW) for backing, Flux-Cored Arc Welding (FCAW) for filling and covering", "load_ratio": "0.1", "test_type": "Axial", "temperature": "25", "surface_treatment": "-"}, "metadata": {"dataset_id": 782, "title": "Investigation of corrosion behavior, tensile and cyclic fracture mechanism of EH36 steel welded joints", "doi": "10.1016/j.jmrt.2023.10.056", "authors": "Su, Molin; Yang, Siyu; Xu, Lianyong; Zhao, Lei; Han, Yongdian", "publication": "JOURNAL OF MATERIALS RESEARCH AND TECHNOLOGY-JMR&T", "year_of_publication": 2023, "UT": "WOS:001105436700001", "base_material": "EH36 steel (hot-rolling)", "base_young_modulus": "-", "base_yield_strength": 380, "base_ultimate_strength": 540, "base_elongation": 33, "weld_material": "-", "weld_young_modulus": "-", "weld_yield_strength": "-", "weld_ultimate_strength": "-", "weld_elongation": "-", "processing": "-", "welding_joint": "Butt Joint", "welding_method": "Shielded Metal Arc Welding (SMAW) for backing, Flux-Cored Arc Welding (FCAW) for filling and covering", "welding_voltage": "SMAW: 22.2, FCAW: 24.2–24.8 (filling), 24.1 (covering)", "welding_current": "SMAW: 83, FCAW: 232–238 (filling), 224 (covering)", "welding_speed": "SMAW: 1.45, FCAW: 5.67–6.33 (filling), 6.5–7 (covering)", "preheat_temp": "-", "welding_env": "-", "residual_stress": "-", "fatigue_specimen_type": "Smooth-round specimen", "fatigue_specimen_thickness": 6.5, "fatigue_test_type": "Axial", "fatigue_temp": 25, "fatigue_env": "under cathodic protection", "load_ratio": 0.1, "frequency": 1, "fatigue_machine": "SDS-50 electro-hydraulic servo fatigue machine", "fatigue_standard": "ASTM E466-15, GB/T 3075-2008", "fatigue_test_control": "Stress", "stress_concentration": "-", "failure_location": "Weld toe"}}, {"id": "WELD2025:783", "name": "Modified 9Cr-1Mo (BM1 and BM2) | Dissimilar welded joint", "material_family": "Welded joint", "points": [[788.0, 93655.0, 0], [725.0, 205252.0, 0], [699.0, 211020.0, 0], [685.0, 273976.0, 0], [721.0, 359208.0, 0], [756.0, 15587291.0, 0], [717.0, 26637353.0, 0], [649.0, 11789118.0, 0], [637.0, 31301802.0, 0], [685.0, 39435456.0, 0], [671.0, 77639496.0, 0], [693.0, 90624188.0, 0], [668.0, 130664359.0, 1], [640.0, 92131264.0, 1]], "conditions": {"material": "Modified 9Cr-1Mo (BM1 and BM2)", "am_type": "NG-TIG (back welding) and NG-SAW (multi-layer, double-pass)", "load_ratio": "-1", "test_type": "Axial fatigue test", "temperature": "25", "surface_treatment": "Post-weld heat treatment (PWHT) at 650°C for 20 hours"}, "metadata": {"dataset_id": 783, "title": "Microstructure characterization and HCF fracture mode transition for modified 9Cr-1Mo dissimilarly welded joint at different elevated temperatures", "doi": "10.1016/j.jmst.2016.12.001", "authors": "Shao, Chendong; Lu, Fenggui; Wang, Xiongfei; Ding, Yuming; Li, Zhuguo", "publication": "JOURNAL OF MATERIALS SCIENCE & TECHNOLOGY", "year_of_publication": 2017, "UT": "WOS:000418646000021", "base_material": "Modified 9Cr-1Mo (BM1 and BM2)", "base_young_modulus": "-", "base_yield_strength": 640, "base_ultimate_strength": 772, "base_elongation": 16.7, "weld_material": "US-9", "weld_young_modulus": "-", "weld_yield_strength": "-", "weld_ultimate_strength": "-", "weld_elongation": "-", "processing": "Post-weld heat treatment (PWHT) at 650°C for 20 hours", "welding_joint": "Dissimilar welded joint", "welding_method": "NG-TIG (back welding) and NG-SAW (multi-layer, double-pass)", "welding_voltage": 30, "welding_current": 500, "welding_speed": 10, "preheat_temp": "-", "welding_env": "-", "residual_stress": "Released during PWHT", "fatigue_specimen_type": "Standard HCF specimen (cylindrical bar)", "fatigue_specimen_thickness": 6, "fatigue_test_type": "Axial fatigue test", "fatigue_temp": 25, "fatigue_env": "-", "load_ratio": -1, "frequency": 130, "fatigue_machine": "-", "fatigue_standard": "ASTM E466-07", "fatigue_test_control": "Stress", "stress_concentration": "-", "failure_location": "-"}}, {"id": "WELD2025:784", "name":
