Repository: yunyunfanfan/S-PA-CBB

# S-PA-CBB

Official research code, processed curve records, evaluation outputs, and manuscript source for:

> **From Physics to Selective Generation: Conditional Brownian Bridges for Sparse S–N Curve Reconstruction and Fatigue Decision-Making**

S-PA-CBB reconstructs a complete probabilistic stress–life (S–N) curve from only two to four observed fatigue tests. The method first fits an interpretable Basquin state, diagnoses whether that state is sufficient, and applies a ControlNet-style conditional Brownian-bridge residual only to curves that benefit from correction.

File: external_data/weld2025_disjoint_curves.json (part 32 of 223)
"Modified 9Cr-1Mo (BM1 and BM2) | Dissimilar welded joint", "material_family": "Welded joint", "points": [[527.0, 269700.0, 0], [504.0, 205532.0, 0], [503.0, 1584516.0, 0], [483.0, 2739992.0, 0], [479.0, 7366561.0, 0], [481.0, 12886614.0, 0], [529.0, 10432472.0, 0], [482.0, 69912957.0, 0], [484.0, 79618074.0, 0], [477.0, 107439087.0, 1]], "conditions": {"material": "Modified 9Cr-1Mo (BM1 and BM2)", "am_type": "NG-TIG (back welding) and NG-SAW (multi-layer, double-pass)", "load_ratio": "-1", "test_type": "Axial fatigue test", "temperature": "500", "surface_treatment": "Post-weld heat treatment (PWHT) at 650°C for 20 hours"}, "metadata": {"dataset_id": 784, "title": "Microstructure characterization and HCF fracture mode transition for modified 9Cr-1Mo dissimilarly welded joint at different elevated temperatures", "doi": "10.1016/j.jmst.2016.12.001", "authors": "Shao, Chendong; Lu, Fenggui; Wang, Xiongfei; Ding, Yuming; Li, Zhuguo", "publication": "JOURNAL OF MATERIALS SCIENCE & TECHNOLOGY", "year_of_publication": 2017, "UT": "WOS:000418646000021", "base_material": "Modified 9Cr-1Mo (BM1 and BM2)", "base_young_modulus": "-", "base_yield_strength": 502, "base_ultimate_strength": 566, "base_elongation": 16.1, "weld_material": "US-9", "weld_young_modulus": "-", "weld_yield_strength": "-", "weld_ultimate_strength": "-", "weld_elongation": "-", "processing": "Post-weld heat treatment (PWHT) at 650°C for 20 hours", "welding_joint": "Dissimilar welded joint", "welding_method": "NG-TIG (back welding) and NG-SAW (multi-layer, double-pass)", "welding_voltage": 30, "welding_current": 500, "welding_speed": 10, "preheat_temp": "-", "welding_env": "-", "residual_stress": "Released during PWHT", "fatigue_specimen_type": "Standard HCF specimen (cylindrical bar)", "fatigue_specimen_thickness": 6, "fatigue_test_type": "Axial fatigue test", "fatigue_temp": 500, "fatigue_env": "-", "load_ratio": -1, "frequency": 130, "fatigue_machine": "-", "fatigue_standard": "ASTM E466-07", "fatigue_test_control": "Stress", "stress_concentration": "-", "failure_location": "-"}}, {"id": "WELD2025:785", "name": "Modified 9Cr-1Mo (BM1 and BM2) | Dissimilar welded joint", "material_family": "Welded joint", "points": [[506.0, 882220.0, 0], [528.0, 1732761.0, 0], [484.0, 2254114.0, 0], [505.0, 4664136.0, 0], [469.0, 24395715.0, 0], [480.0, 35090757.0, 0], [467.0, 61448293.0, 0], [448.0, 93289892.0, 0], [529.0, 1849201.0, 1]], "conditions": {"material": "Modified 9Cr-1Mo (BM1 and BM2)", "am_type": "NG-TIG (back welding) and NG-SAW (multi-layer, double-pass)", "load_ratio": "-1", "test_type": "Axial fatigue test", "temperature": "538", "surface_treatment": "Post-weld heat treatment (PWHT) at 650°C for 20 hours"}, "metadata": {"dataset_id": 785, "title": "Microstructure characterization and HCF fracture mode transition for modified 9Cr-1Mo dissimilarly welded joint at different elevated temperatures", "doi": "10.1016/j.jmst.2016.12.001", "authors": "Shao, Chendong; Lu, Fenggui; Wang, Xiongfei; Ding, Yuming; Li, Zhuguo", "publication": "JOURNAL OF MATERIALS SCIENCE & TECHNOLOGY", "year_of_publication": 2017, "UT": "WOS:000418646000021", "base_material": "Modified 9Cr-1Mo (BM1 and BM2)", "base_young_modulus": "-", "base_yield_strength": 461, "base_ultimate_strength": 508.5, "base_elongation": 14.8, "weld_material": "US-9", "weld_young_modulus": "-", "weld_yield_strength": "-", "weld_ultimate_strength": "-", "weld_elongation": "-", "processing": "Post-weld heat treatment (PWHT) at 650°C for 20 hours", "welding_joint": "Dissimilar welded joint", "welding_method": "NG-TIG (back welding) and NG-SAW (multi-layer, double-pass)", "welding_voltage": 30, "welding_current": 500, "welding_speed": 10, "preheat_temp": "-", "welding_env": "-", "residual_stress": "Released during PWHT", "fatigue_specimen_type": "Standard HCF specimen (cylindrical bar)", "fatigue_specimen_thickness": 6, "fatigue_test_type": "Axial fatigue test", "fatigue_temp": 538, "fatigue_env": "-", "load_ratio": -1, "frequency": 130, "fatigue_machine": "-", "fatigue_standard": "ASTM E466-07", "fatigue_test_control": "Stress", "stress_concentration": "-", "failure_location": "-"}}, {"id": "WELD2025:786", "name": "Modified 9Cr-1Mo (BM1 and BM2) | Dissimilar welded joint", "material_family": "Welded joint", "points": [[488.0, 71731.0, 0], [459.0, 1193636.0, 0], [421.0, 1862138.0, 0], [469.0, 2346207.0, 0], [441.0, 3803601.0, 0], [437.0, 32973550.0, 0], [435.0, 48090934.0, 0], [424.0, 70180938.0, 0], [410.0, 106511438.0, 1]], "conditions": {"material": "Modified 9Cr-1Mo (BM1 and BM2)", "am_type": "NG-TIG (back welding) and NG-SAW (multi-layer, double-pass)", "load_ratio": "-1", "test_type": "Axial fatigue test", "temperature": "566", "surface_treatment": "Post-weld heat treatment (PWHT) at 650°C for 20 hours"}, "metadata": {"dataset_id": 786, "title": "Microstructure characterization and HCF fracture mode transition for modified 9Cr-1Mo dissimilarly welded joint at different elevated temperatures", "doi": "10.1016/j.jmst.2016.12.001", "authors": "Shao, Chendong; Lu, Fenggui; Wang, Xiongfei; Ding, Yuming; Li, Zhuguo", "publication": "JOURNAL OF MATERIALS SCIENCE & TECHNOLOGY", "year_of_publication": 2017, "UT": "WOS:000418646000021", "base_material": "Modified 9Cr-1Mo (BM1 and BM2)", "base_young_modulus": "-", "base_yield_strength": 433, "base_ultimate_strength": 480, "base_elongation": 17.4, "weld_material": "US-9", "weld_young_modulus": "-", "weld_yield_strength": "-", "weld_ultimate_strength": "-", "weld_elongation": "-", "processing": "Post-weld heat treatment (PWHT) at 650°C for 20 hours", "welding_joint": "Dissimilar welded joint", "welding_method": "NG-TIG (back welding) and NG-SAW (multi-layer, double-pass)", "welding_voltage": 30, "welding_current": 500, "welding_speed": 10, "preheat_temp": "-", "welding_env": "-", "residual_stress": "Released during PWHT", "fatigue_specimen_type": "Standard HCF specimen (cylindrical bar)", "fatigue_specimen_thickness": 6, "fatigue_test_type": "Axial fatigue test", "fatigue_temp": 566, "fatigue_env": "-", "load_ratio": -1, "frequency": 130, "fatigue_machine": "-", "fatigue_standard": "ASTM E466-07", "fatigue_test_control": "Stress", "stress_concentration": "-", "failure_location": "-"}}, {"id": "WELD2025:787", "name": "Aluminum alloy 6061-T6 | Butt joint", "material_family": "Welded joint", "points": [[388.0, 5102.0, 0], [341.0, 6131.0, 0], [389.0, 8814.0, 0], [338.0, 14073.0, 0], [292.0, 60347.0, 0], [291.0, 174537.0, 0], [241.0, 170009.0, 0], [194.0, 1327526.0, 0], [114.0, 5534902.0, 0], [189.0, 9587257.0, 1]], "conditions": {"material": "Aluminum alloy 6061-T6", "am_type": "Friction stir welding (FSW)", "load_ratio": "-1", "test_type": "Alternating bending fatigue", "temperature": "-", "surface_treatment": "-"}, "metadata": {"dataset_id": 787, "title": "Microstructural variation through weld thickness and mechanical properties of peened friction stir welded 6061 aluminum alloy joints", "doi": "10.1016/j.matchar.2017.02.011", "authors": "Abdulstaar, Mustafa A.; Al-Fadhalah, Khaled J.; Wagner, Lothar", "publication": "MATERIALS CHARACTERIZATION", "year_of_publication": 2017, "UT": "WOS:000399847900008", "base_material": "Aluminum alloy 6061-T6", "base_young_modulus": "-", "base_yield_strength": 295, "base_ultimate_strength": 323, "base_elongation": 39.2, "weld_material": "Aluminum alloy 6061", "weld_young_modulus": "-", "weld_yield_strength": "-", "weld_ultimate_strength": 166, "weld_elongation": 8.1, "processing": "-", "welding_joint": "Butt joint", "welding_method": "Friction stir welding (FSW)", "welding_voltage": "-", "welding_current": "-", "welding_speed": 0.83, "preheat_temp": "-", "welding_env": "-", "residual_stress": "-", "fatigue_specimen_type": "Flat bending fatigue specimen", "fatigue_specimen_thickness": 3, "fatigue_test_type": "Alternating bending fatigue", "fatigue_temp": "-", "fatigue_env": "-", "load_ratio": -1, "frequency": 24, "fatigue_machine": "Alternating bending fatigue device (Carl Schenck AG)", "fatigue_standard": "-", "fatigue_test_control": "-", "stress_concentration": "-", "failure_location": "-"}}, {"id": "WELD2025:788", "name": "Aluminum alloy 6061-T6 | Butt joint", "material_family": "Welded joint", "points": [[381.0, 85474.0, 0], [377.0, 176647.0, 0], [296.0, 391959.0, 0]], "conditions": {"material": "Aluminum alloy 6061-T6", "am_type": "Friction stir welding (FSW)", "load_ratio": "-1", "test_type": "Alternating bending fatigue", "temperature": "-", "surface_treatment": "Shot peening (SP), 0.18mmA"}, "metadata": {"dataset_id": 788, "title": "Microstructural variation through weld thickness and mechanical properties of peened friction stir welded 6061 aluminum alloy joints", "doi": "10.1016/j.matchar.2017.02.011", "authors": "Abdulstaar, Mustafa A.; Al-Fadhalah, Khaled J.; Wagner, Lothar", "publication": "MATERIALS CHARACTERIZATION", "year_of_publication": 2017, "UT": "WOS:000399847900008", "base_material": "Aluminum alloy 6061-T6", "base_young_modulus": "-", "base_yield_strength": 295, "base_ultimate_strength": 323, "base_elongation": 39.2, "weld_material": "Aluminum alloy 6061", "weld_young_modulus": "-", "weld_yield_strength": "-", "weld_ultimate_strength": 166, "weld_elongation": 8.1, "processing": "Shot peening (SP), 0.18mmA", "welding_joint": "Butt joint", "welding_method": "Friction stir welding (FSW)", "welding_voltage": "-", "welding_current": "-", "welding_speed": 0.83, "preheat_temp": "-", "welding_env": "-", "residual_stress": "-", "fatigue_specimen_type": "Flat bending fatigue specimen", "fatigue_specimen_thickness": 3, "fatigue_test_type": "Alternating bending fatigue", "fatigue_temp": "-", "fatigue_env": "-", "load_ratio": -1, "frequency": 24, "fatigue_machine": "Alternating bending fatigue device (Carl Schenck AG)", "fatigue_standard": "-", "fatigue_test_control": "-", "stress_concentration": "-", "failure_location": "-"}}, {"id": "WELD2025:789", "name": "Aluminum alloy 6061-T6 | Butt joint", "material_family": "Welded joint", "points": [[400.0, 110951.0, 0], [347.0, 223310.0, 0], [304.0, 1219057.0, 0], [246.0, 10586374.0, 1]], "conditions": {"material": "Aluminum alloy 6061-T6", "am_type": "Friction stir welding (FSW)", "load_ratio": "-1", "test_type": "Alternating bending fatigue", "temperature": "-", "surface_treatment": "Shot peening (SP), 0.24mmA"}, "metadata": {"dataset_id": 789, "title": "Microstructural variation through weld thickness and mechanical properties of peened friction stir welded 6061 aluminum alloy joints", "doi": "10.1016/j.matchar.2017.02.011", "authors": "Abdulstaar, Mustafa A.; Al-Fadhalah, Khaled J.; Wagner, Lothar", "publication": "MATERIALS CHARACTERIZATION", "year_of_publication": 2017, "UT": "WOS:000399847900008", "base_material": "Aluminum alloy 6061-T6", "base_young_modulus": "-", "base_yield_strength": 295, "base_ultimate_strength": 323, "base_elongation": 39.2, "weld_material": "Aluminum alloy 6061", "weld_young_modulus": "-", "weld_yield_strength": "-", "weld_ultimate_strength": 166, "weld_elongation": 8.1, "processing": "Shot peening (SP), 0.24mmA", "welding_joint": "Butt joint", "welding_method": "Friction stir welding (FSW)", "welding_voltage": "-", "welding_current": "-", "welding_speed": 0.83, "preheat_temp": "-", "welding_env": "-", "residual_stress": "-", "fatigue_specimen_type": "Flat bending fatigue specimen", "fatigue_specimen_thickness": 3, "fatigue_test_type": "Alternating bending fatigue", "fatigue_temp": "-", "fatigue_env": "-", "load_ratio": -1, "frequency": 24, "fatigue_machine": "Alternating bending fatigue device (Carl Schenck AG)", "fatigue_standard": "-", "fatigue_test_control": "-", "stress_concentration": "-", "failure_location": "-"}}, {"id": "WELD2025:790", "name": "Ti17 (Titanium alloy) | Linear Friction Welded (LFW) Joint", "material_family": "Welded joint", "points": [[625.0, 2818.0, 0], [599.0, 4216.0, 0], [444.0, 40767.0, 0], [405.0, 56772.0, 0], [329.0, 2170022.0, 0]], "conditions": {"material": "Ti17 (Titanium alloy)", "am_type": "Linear Friction Welding (LFW)", "load_ratio": "0.1", "test_type": "Axial fatigue tests", "temperature": "25", "surface_treatment": "-"}, "metadata": {"dataset_id": 790, "title": "On the effect of a thermal treatment on the tensile and fatigue properties of weak zones of similar Ti17 linear friction welded joints and parent material", "doi": "10.1016/j.matchar.2020.110570", "authors": "Garcia, J. M.; Gaslain, F.; Morgeneyer, T. F.", "publication": "MATERIALS CHARACTERIZATION", "year_of_publication": 2020, "UT": "WOS:000583648400003", "base_material": "Ti17 (Titanium alloy)", "base_young_modulus": "-", "base_yield_strength": "-", "base_ultimate_strength": 1066, "base_elongation": 7.4, "weld_material": "Ti17 (Titanium alloy)", "weld_young_modulus": "-", "weld_yield_strength": "-", "weld_ultimate_strength": 1011, "weld_elongation": 2.8, "processing": "-", "welding_joint": "Linear Friction Welded (LFW) Joint", "welding_method": "Linear Friction Welding (LFW)", "welding_voltage": "-", "welding_current": "-", "welding_speed": "-", "preheat_temp": "-", "welding_env": "-", "residual_stress": "-", "fatigue_specimen_type": "Smooth specimens", "fatigue_specimen_thickness": 3, "fatigue_test_type": "Axial fatigue tests", "fatigue_temp": 25, "fatigue_env": "-", "load_ratio": 0.1, "frequency": 20, "fatigue_machine": "MTS 250 kN servo-hydraulic load frame", "fatigue_standard": "ASTM 466-07", "fatigue_test_control": "Stress-controlled", "stress_concentration": "-", "failure_location": "Weld toe"}}, {"id": "WELD2025:791", "name": "Ti17 (Titanium alloy) | Linear Friction Welded (LFW) Joint", "material_family": "Welded joint", "points": [[675.0, 28787.0, 0], [647.0, 40017.0, 0], [637.0, 52285.0, 0], [620.0, 246958.0, 0], [563.0, 311070.0, 0], [590.0, 1335137.0, 0], [465.0, 4572056.0, 1]], "conditions": {"material": "Ti17 (Titanium alloy)", "am_type": "Linear Friction Welding (LFW)", "load_ratio": "0.1", "test_type": "Axial fatigue tests", "temperature": "25", "surface_treatment": "Post-weld heat treatment (PWHT) for LF–PWHT joint (Annealing at 910°C for 2h, furnace cooling to 635°C in 2h, ageing at 635°C for 8h, air cooling)"}, "metadata": {"dataset_id": 791, "title": "On the effect of a thermal treatment on the tensile and fatigue properties of weak zones of similar Ti17 linear friction welded joints and parent material", "doi": "10.1016/j.matchar.2020.110570", "authors": "Garcia, J. M.; Gaslain, F.; Morgeneyer, T. F.", "publication": "MATERIALS CHARACTERIZATION", "year_of_publication": 2020, "UT": "WOS:000583648400003", "base_material": "Ti17 (Titanium alloy)", "base_young_modulus": "-", "base_yield_strength": "-", "base_ultimate_strength": 1066, "base_elongation": 7.4, "weld_material": "Ti17 (Titanium alloy)", "weld_young_modulus": "-", "weld_yield_strength": "-", "weld_ultimate_strength": 1030, "weld_elongation": 4.7, "processing": "Post-weld heat treatment (PWHT) for LF–PWHT joint (Annealing at 910°C for 2h, furnace cooling to 635°C in 2h, ageing at 635°C for 8h, air cooling)", "welding_joint": "Linear Friction Welded (LFW) Joint", "welding_method": "Linear Friction Welding (LFW)", "welding_voltage": "-", "welding_current": "-", "welding_speed": "-", "preheat_temp": "-", "welding_env": "-", "residual_stress": "-", "fatigue_specimen_type": "Smooth specimens", "fatigue_specimen_thickness": 3, "fatigue_test_type": "Axial fatigue tests", "fatigue_temp": 25, "fatigue_env": "-", "load_ratio": 0.1, "frequency": 20, "fatigue_machine": "MTS 250 kN servo-hydraulic load frame", "fatigue_standard": "ASTM 466-07", "fatigue_test_control": "Stress-controlled", "stress_concentration": "-", "failure_location": "-"}}, {"id": "WELD2025:792", "name": "AISI 4340 (Quenched and Tempered Steel) | Single 'V' Butt Joint", "material_family": "Welded joint", "points": [[292.0, 411420.0, 0], [239.0, 768625.0, 0], [188.0, 1301025.0, 0], [143.0, 3010034.0, 0], [96.0, 5179475.0, 0]], "conditions": {"material": "AISI 4340 (Quenched and Tempered Steel)", "am_type": "SMAW", "load_ratio": "-1", "test_type": "Rotary Bending Fatigue Test", "temperature": "-", "surface_treatment": "Quenched and Tempered (Q&T)"}, "metadata": {"dataset_id": 792, "title": "Effect of welding processes and consumables on high cycle fatigue life of high strength, quenched and tempered steel joints", "doi": "10.1016/j.matdes.2008.03.006", "authors": "Magudeeswaran, G.; Balasubramanian, V.; Reddy, G. Madhusudhan", "publication": "MATERIALS & DESIGN", "year_of_publication": 2008, "UT": "WOS:000257575200022", "base_material": "AISI 4340 (Quenched and Tempered Steel)", "base_young_modulus": "-", "base_yield_strength": 1200, "base_ultimate_strength": 1290, "base_elongation": 12.5, "weld_material": "Austenitic Stainless Steel (ASS) and Low Hydrogen Ferritic Steel (LHF)", "weld_young_modulus": "-", "weld_yield_strength": 830, "weld_ultimate_strength": 860, "weld_elongation": 10.0, "processing": "Quenched and Tempered (Q&T)", "welding_joint": "Single 'V' Butt Joint", "welding_method": "SMAW", "welding_voltage": 23, "welding_current": 160, "welding_speed": "-", "preheat_temp": 100, "welding_env": "-", "residual_stress": "-", "fatigue_specimen_type": "Hourglass type (smooth)", "fatigue_specimen_thickness": 14, "fatigue_test_type": "Rotary Bending Fatigue Test", "fatigue_temp": "-", "fatigue_env": "-", "load_ratio": -1, "frequency": "-", "fatigue_machine": "Rotary Bending Fatigue Testing Machine (Make: Enkey, India)", "fatigue_standard": "DIN 50113", "fatigue_test_control": "Stress", "stress_concentration": "1.33", "failure_location": "Weld region"}}, {"id": "WELD2025:793", "name": "AISI 4340 (Quenched and Tempered Steel) | Single 'V' Butt Joint", "material_family": "Welded joint", "points": [[291.0, 305995.0, 0], [243.0, 562341.0, 0], [186.0, 1033441.0, 0], [138.0, 2511886.0, 0], [98.0, 3981072.0, 0]], "conditions": {"material": "AISI 4340 (Quenched and Tempered Steel)", "am_type": "SMAW (Shielded Metal Arc Welding)", "load_ratio": "-1", "test_type": "Rotary Bending Fatigue Test", "temperature": "-", "surface_treatment": "Quenched and Tempered (Q&T)"}, "metadata": {"dataset_id": 793, "title": "Effect of welding processes and consumables on high cycle fatigue life of high strength, quenched and tempered steel joints", "doi": "10.1016/j.matdes.2008.03.006", "authors": "Magudeeswaran, G.; Balasubramanian, V.; Reddy, G. Madhusudhan", "publication": "MATERIALS & DESIGN", "year_of_publication": 2008, "UT": "WOS:000257575200022", "base_material": "AISI 4340 (Quenched and Tempered Steel)", "base_young_modulus": "-", "base_yield_strength": 1200, "base_ultimate_strength": 1290, "base_elongation": 12.5, "weld_material": "Austenitic Stainless Steel (ASS) and Low Hydrogen Ferritic Steel (LHF)", "weld_young_modulus": "-", "weld_yield_strength": 620, "weld_ultimate_strength": 650, "weld_elongation": 6.25, "processing": "Quenched and Tempered (Q&T)", "welding_joint": "Single 'V' Butt Joint", "welding_method": "SMAW (Shielded Metal Arc Welding)", "welding_voltage": 26, "welding_current": 170, "welding_speed": "-", "preheat_temp": 100, "welding_env": "-", "residual_stress": "-", "fatigue_specimen_type": "Hourglass type (smooth)", "fatigue_specimen_thickness": 14, "fatigue_test_type": "Rotary Bending Fatigue Test", "fatigue_temp": "-", "fatigue_env": "-", "load_ratio": -1, "frequency": "-", "fatigue_machine": "Rotary Bending Fatigue Testing Machine (Make: Enkey, India)", "fatigue_standard": "DIN 50113", "fatigue_test_control": "Stress", "stress_concentration": "1.29", "failure_location": "Weld region"}}, {"id": "WELD2025:794", "name": "AISI 4340 (Quenched and Tempered Steel) | Single 'V' Butt Joint", "material_family": "Welded joint", "points": [[283.0, 268270.0, 0], [235.0, 454091.0, 0], [191.0, 794328.0, 0], [147.0, 2028350.0, 0], [97.0, 3162278.0, 0]], "conditions": {"material": "AISI 4340 (Quenched and Tempered Steel)", "am_type": "FCAW (Flux-Cored Arc Welding)", "load_ratio": "-1", "test_type": "Rotary Bending Fatigue Test", "temperature": "-", "surface_treatment": "Quenched and Tempered (Q&T)"}, "metadata": {"dataset_id": 794, "title": "Effect of welding processes and consumables on high cycle fatigue life of high strength, quenched and tempered steel joints", "doi": "10.1016/j.matdes.2008.03.006", "authors": "Magudeeswaran, G.; Balasubramanian, V.; Reddy, G. Madhusudhan", "publication": "MATERIALS & DESIGN", "year_of_publication": 2008, "UT": "WOS:000257575200022", "base_material": "AISI 4340 (Quenched and Tempered Steel)", "base_young_modulus": "-", "base_yield_strength": 1200, "base_ultimate_strength": 1290, "base_elongation": 12.5, "weld_material": "-", "weld_young_modulus": "-", "weld_yield_strength": "-", "weld_ultimate_strength": "-", "weld_elongation": "-", "processing": "Quenched and Tempered (Q&T)", "welding_joint": "Single 'V' Butt Joint", "welding_method": "FCAW (Flux-Cored Arc Welding)", "welding_voltage": 30, "welding_current": 220, "welding_speed": "-", "preheat_temp": 100, "welding_env": "-", "residual_stress": "-", "fatigue_specimen_type": "Hourglass type (smooth)", "fatigue_specimen_thickness": 14, "fatigue_test_type": "Rotary Bending Fatigue Test", "fatigue_temp": "-", "fatigue_env": "-", "load_ratio": -1, "frequency": "-", "fatigue_machine": "Rotary Bending Fatigue Testing Machine (Make: Enkey, India)", "fatigue_standard": "DIN 50113", "fatigue_test_control": "Stress", "stress_concentration": "1.30", "failure_location": "Weld region"}}, {"id": "WELD2025:795", "name": "AISI 4340 (Quenched and Tempered Steel) | Single 'V' Butt Joint", "material_family": "Welded joint", "points": [[293.0, 183775.0, 0], [241.0, 311069.0, 0], [190.0, 562341.0, 0], [147.0, 1483982.0, 0], [99.0, 2553541.0, 0]], "conditions": {"material": "AISI 4340 (Quenched and Tempered Steel)", "am_type": "FCAW (Flux-Cored Arc Welding)", "load_ratio": "-1", "test_type": "Rotary Bending Fatigue Test", "temperature": "-", "surface_treatment": "Quenched and Tempered (Q&T)"}, "metadata": {"dataset_id": 795, "title": "Effect of welding processes and consumables on high cycle fatigue life of high strength, quenched and tempered steel joints", "doi": "10.1016/j.matdes.2008.03.006", "authors": "Magudeeswaran, G.; Balasubramanian, V.; Reddy, G. Madhusudhan", "publication": "MATERIALS & DESIGN", "year_of_publication": 2008, "UT": "WOS:000257575200022", "base_material": "AISI 4340 (Quenched and Tempered Steel)", "base_young_modulus": "-", "base_yield_strength": 1200, "base_ultimate_strength": 1290, "base_elongation": 12.5, "weld_material": "-", "weld_young_modulus": "-", "weld_yield_strength": 590, "weld_ultimate_strength": 640, "weld_elongation": 5.0, "processing": "Quenched and Tempered (Q&T)", "welding_joint": "Single 'V' Butt Joint", "welding_method": "FCAW (Flux-Cored Arc Welding)", "welding_voltage": 35, "welding_current": 260, "welding_speed": "-", "preheat_temp": 100, "welding_env": "-", "residual_stress": "-", "fatigue_specimen_type": "Hourglass type (smooth)", "fatigue_specimen_thickness": 14, "fatigue_test_type": "Rotary Bending Fatigue Test", "fatigue_temp": "-", "fatigue_env": "-", "load_ratio": -1, "frequency": "-", "fatigue_machine": "Rotary Bending Fatigue Testing Machine (Make: Enkey, India)", "fatigue_standard": "DIN 50113", "fatigue_test_control": "Stress", "stress_concentration": "1.23", "failure_location": "Weld region"}}, {"id": "WELD2025:796", "name": "AISI 4340 (Quenched and Tempered Steel) | Single 'V' Butt Joint", "material_family": "Welded joint", "points": [[391.0, 253307.0, 0], [289.0, 460880.0, 0], [194.0, 825334.0, 0], [150.0, 1801186.0, 0], [101.0, 2778768.0, 0]], "conditions": {"material": "AISI 4340 (Quenched and Tempered Steel)", "am_type": "SMAW", "load_ratio": "-1", "test_type": "Rotary Bending Fatigue Test", "temperature": "-", "surface_treatment": "Quenched and Tempered (Q&T)"}, "metadata": {"dataset_id": 796, "title": "Effect of welding processes and consumables on high cycle fatigue life of high strength, quenched and tempered steel joints", "doi": "10.1016/j.matdes.2008.03.006", "authors": "Magudeeswaran, G.; Balasubramanian, V.; Reddy, G. Madhusudhan", "publication": "MATERIALS & DESIGN", "year_of_publication": 2008, "UT": "WOS:000257575200022", "base_material": "AISI 4340 (Quenched and Tempered Steel)", "base_young_modulus": "-", "base_yield_strength": 1200, "base_ultimate_strength": 1290, "base_elongation": 12.5, "weld_material": "Austenitic Stainless Steel (ASS) and Low Hydrogen Ferritic Steel (LHF)", "weld_young_modulus": "-", "weld_yield_strength": 830, "weld_ultimate_strength": 860, "weld_elongation": 10.0, "processing": "Quenched and Tempered (Q&T)", "welding_joint": "Single 'V' Butt Joint", "welding_method": "SMAW", "welding_voltage": 23, "welding_current": 160, "welding_speed": "-", "preheat_temp": 100, "welding_env": "-", "residual_stress": "-", "fatigue_specimen_type": "Hourglass type (smooth), Notched specimens", "fatigue_specimen_thickness": 14, "fatigue_test_type": "Rotary Bending Fatigue Test", "fatigue_temp": "-", "fatigue_env": "-", "load_ratio": -1, "frequency": "-", "fatigue_machine": "Rotary Bending Fatigue Testing Machine (Make: Enkey, India)", "fatigue_standard": "DIN 50113", "fatigue_test_control": "Stress", "stress_concentration": "1.33", "failure_location": "Weld region"}}, {"id": "WELD2025:797", "name": "AISI 4340 (Quenched and Tempered Steel) | Single 'V' Butt Joint", "material_family": "Welded joint", "points": [[373.0, 178944.0, 0], [289.0, 336432.0, 0], [194.0, 527698.0, 0], [152.0, 1381723.0, 0], [105.0, 2096195.0, 0]], "conditions": {"material": "AISI 4340 (Quenched and Tempered Steel)", "am_type": "SMAW (Shielded Metal Arc Welding)", "load_ratio": "-1", "test_type": "Rotary Bending Fatigue Test", "temperature": "-", "surface_treatment": "Quenched and Tempered (Q&T)"}, "metadata": {"dataset_id": 797, "title": "Effect of welding processes and consumables on high cycle fatigue life of high strength, quenched and tempered steel joints", "doi": "10.1016/j.matdes.2008.03.006", "authors": "Magudeeswaran, G.; Balasubramanian, V.; Reddy, G. Madhusudhan", "publication": "MATERIALS & DESIGN", "year_of_publication": 2008, "UT": "WOS:000257575200022", "base_material": "AISI 4340 (Quenched and Tempered Steel)", "base_young_modulus": "-", "base_yield_strength": 1200, "base_ultimate_strength": 1290, "base_elongation": 12.5, "weld_material": "Austenitic Stainless Steel (ASS) and Low Hydrogen Ferritic Steel (LHF)", "weld_young_modulus": "-", "weld_yield_strength": 620, "weld_ultimate_strength": 650, "weld_elongation": 6.25, "processing": "Quenched and Tempered (Q&T)", "welding_joint": "Single 'V' Butt Joint", "welding_method": "SMAW (Shielded Metal Arc Welding)", "welding_voltage": 26, "welding_current": 170, "welding_speed": "-", "preheat_temp": 100, "welding_env": "-", "residual_stress": "-", "fatigue_specimen_type": "Notched specimens", "fatigue_specimen_thickness": 14, "fatigue_test_type": "Rotary Bending Fatigue Test", "fatigue_temp": "-", "fatigue_env": "-", "load_ratio": -1, "frequency": "-", "fatigue_machine": "Rotary Bending Fatigue Testing Machine (Make: Enkey, India)", "fatigue_standard": "DIN 50113", "fatigue_test_control": "Stress", "stress_concentration": "1.29", "failure_location": "Weld region"}}, {"id": "WELD2025:798", "name": "AISI 4340 (Quenched and Tempered Steel) | Single 'V' Butt Joint", "material_family": "Welded joint", "points": [[363.0, 149166.0, 0], [292.0, 275763.0, 0], [205.0, 493663.0, 0], [149.0, 1293312.0, 0], [102.0, 2167250.0, 0]], "conditions": {"material": "AISI 4340 (Quenched and Tempered Steel)", "am_type": "FCAW (Flux-Cored Arc Welding)", "load_ratio": "-1", "test_type": "Rotary Bending Fatigue Test", "temperature": "-", "surface_treatment": "Quenched and Tempered (Q&T)"}, "metadata": {"dataset_id": 798, "title": "Effect of welding processes and consumables on high cycle fatigue life of high strength, quenched and tempered steel joints", "doi": "10.1016/j.matdes.2008.03.006", "authors": "Magudeeswaran, G.; Balasubramanian, V.; Reddy, G. Madhusudhan", "publication": "MATERIALS & DESIGN", "year_of_publication": 2008, "UT": "WOS:000257575200022", "base_material": "AISI 4340 (Quenched and Tempered Steel)", "base_young_modulus": "-", "base_yield_strength": 1200, "base_ultimate_strength": 1290, "base_elongation": 12.5, "weld_material": "-", "weld_young_modulus": "-", "weld_yield_strength": "-", "weld_ultimate_strength": "-", "weld_elongation": "-", "processing": "Quenched and Tempered (Q&T)", "welding_joint": "Single 'V' Butt Joint", "welding_method": "FCAW (Flux-Cored Arc Welding)", "welding_voltage": 30, "welding_current": 220, "welding_speed": "-", "preheat_temp": 100, "welding_env": "-", "residual_stress": "-", "fatigue_specimen_type": "Notched specimens", "fatigue_specimen_thickness": 14, "fatigue_test_type": "Rotary Bending Fatigue Test", "fatigue_temp": "-", "fatigue_env": "-", "load_ratio": -1, "frequency": "-", "fatigue_machine": "Rotary Bending Fatigue Testing Machine (Make: Enkey, India)", "fatigue_standard": "DIN 50113", "fatigue_test_control": "Stress", "stress_concentration": "1.30", "failure_location": "Weld region"}}, {"id": "WELD2025:799", "name": "AISI 4340 (Quenched and Tempered Steel) | Single 'V' Butt Joint", "material_family": "Welded joint", "points": [[391.0, 101851.0, 0], [289.0, 204677.0, 0], [198.0, 360461.0, 0], [143.0, 827136.0, 0], [96.0, 1505960.0, 0]], "conditions": {"material": "AISI 4340 (Quenched and Tempered Steel)", "am_type": "FCAW (Flux-Cored Arc Welding)", "load_ratio": "-1", "test_type": "Rotary Bending Fatigue Test", "temperature": "-", "surface_treatment": "Quenched and Tempered (Q&T)"}, "metadata": {"dataset_id": 799, "title": "Effect of welding processes and consumables on high cycle fatigue life of high strength, quenched and tempered steel joints", "doi": "10.1016/j.matdes.2008.03.006", "authors": "Magudeeswaran, G.; Balasubramanian, V.; Reddy, G. Madhusudhan", "publication": "MATERIALS & DESIGN", "year_of_publication": 2008, "UT": "WOS:000257575200022", "base_material": "AISI 4340 (Quenched and Tempered Steel)", "base_young_modulus": "-", "base_yield_strength": 1200, "base_ultimate_strength": 1290, "base_elongation": 12.5, "weld_material": "-", "weld_young_modulus": "-", "weld_yield_strength": 590, "weld_ultimate_strength": 640, "weld_elongation": 5.0, "processing": "Quenched and Tempered (Q&T)", "welding_joint": "Single 'V' Butt Joint", "welding_method": "FCAW (Flux-Cored Arc Welding)", "welding_voltage": 35, "welding_current": 260, "welding_speed": "-", "preheat_temp": 100, "welding_env": "-", "residual_stress": "-", "fatigue_specimen_type": "Notched specimens", "fatigue_specimen_thickness": 14, "fatigue_test_type": "Rotary Bending Fatigue Test", "fatigue_temp": "-", "fatigue_env": "-", "load_ratio": -1, "frequency": "-", "fatigue_machine": "Rotary Bending Fatigue Testing Machine (Make: Enkey, India)", "fatigue_standard": "DIN 50113", "fatigue_test_control": "Stress", "stress_concentration": "1.23", "failure_location": "Weld region"}}, {"id": "WELD2025:800", "name": "Modified X2CrNi12 ferritic stainless steel | Butt Joint", "material_family": "Welded joint", "points": [[315.0, 198662.0, 0], [358.0, 263207.0, 0], [354.0, 302962.0, 0], [306.0, 565321.0, 0], [313.0, 656234.0, 0], [269.0, 1421988.0, 0], [278.0, 2090806.0, 0], [252.0, 8986634.0, 0], [271.0, 9443421.0, 0], [254.0, 7810383.0, 0]], "conditions": {"material": "Modified X2CrNi12 ferritic stainless steel", "am_type": "Laser welding", "load_ratio": "0.1", "test_type": "Axial", "temperature": "25", "surface_treatment": "Post-weld heat treatment at 690°C, 720°C, and 750°C for 30 minutes"}, "metadata": {"dataset_id": 800, "title": "Laser welding of modified 12% Cr stainless steel: Strength, fatigue, toughness, microstructure and corrosion properties", "doi": "10.1016/j.matdes.2008.06.030", "authors": "Taban, Emel; Deleu, Eddy; Dhooge, Alfred; Kaluc, Erdinc", "publication": "MATERIALS & DESIGN", "year_of_publication": 2009, "UT": "WOS:000263249700035", "base_material": "Modified X2CrNi12 ferritic stainless steel", "base_young_modulus": "-", "base_yield_strength": "362–363", "base_ultimate_strength": "500–502", "base_elongation": "30–32", "weld_material": "Modified X2CrNi12 ferritic stainless steel", "weld_young_modulus": "-", "weld_yield_strength": "-", "weld_ultimate_strength": "-", "weld_elongation": "-", "processing": "Post-weld heat treatment at 690°C, 720°C, and 750°C for 30 minutes", "welding_joint": "Butt Joint", "welding_method": "Laser welding", "welding_voltage": "-", "welding_current": "-", "welding_speed": "-", "preheat_temp": "-", "welding_env": "Industrial conditions", "residual_stress": "-", "fatigue_specimen_type": "Full thickness fatigue specimen", "fatigue_specimen_thickness": 12, "fatigue_test_type": "Axial", "fatigue_temp": 25, "fatigue_env": "-", "load_ratio": 0.1, "frequency": "-", "fatigue_machine": "Hydraulically controlled test machine", "fatigue_standard": "-", "fatigue_test_control": "Stress", "stress_concentration": "-", "failure_location": "Weld toe, weld root, base metal"}}, {"id": "WELD2025:803", "name": "Medium strength steel, ST 52-3 DIN 17100 | T-Joint", "material_family": "Welded joint", "points": [[338.0, 193997.0, 0], [524.0, 50822.0, 0], [472.0, 53786.0, 0], [509.0, 57009.0, 0], [375.0, 120182.0, 0], [422.0, 269320.0, 0], [348.0, 394672.0, 0], [263.0, 556180.0, 0], [275.0, 770980.0, 0]], "conditions": {"material": "Medium strength steel, ST 52-3 DIN 17100", "am_type": "Covered electrode process", "load_ratio": "0", "test_type": "Three-point bending", "temperature": "-", "surface_treatment": "-"}, "metadata": {"dataset_id": 803, "title": "Fatigue behaviour of T welded joints rehabilitated by tungsten inert gas and plasma dressing", "doi": "10.1016/j.matdes.2011.06.051", "authors": "Ramalho, Armando L.; Ferreira, Jose A. M.; Branco, Carlos A. G. M.", "publication": "MATERIALS & DESIGN", "year_of_publication": 2011, "UT": "WOS:000294373500006", "base_material": "Medium strength steel, ST 52-3 DIN 17100", "base_young_modulus": "-", "base_yield_strength": 384, "base_ultimate_strength": 555, "base_elongation": 22.5, "weld_material": "Covered electrode weld metal", "weld_young_modulus": "-", "weld_yield_strength": 690, "weld_ultimate_strength": 770, "weld_elongation": 15, "processing": "-", "welding_joint": "T-Joint", "welding_method": "Covered electrode process", "welding_voltage": "-", "welding_current": "-", "welding_speed": "-", "preheat_temp": "-", "welding_env": "-", "residual_stress": "-", "fatigue_specimen_type": "T-Joint specimens with 70 mm width and 270 mm length", "fatigue_specimen_thickness": 12.5, "fatigue_test_type": "Three-point bending", "fatigue_temp": "-", "fatigue_env": "-", "load_ratio": 0, "frequency": 7, "fatigue_machine": "Servo-hydraulic Instron machine (model 1341)", "fatigue_standard": "-", "fatigue_test_control": "Load control", "stress_concentration": "-", "failure_location": "Weld toe"}}, {"id": "WELD2025:804", "name": "Medium strength steel, ST 52-3 DIN 17100 | T-Joint", "material_family": "Welded joint", "points": [[493.0, 78320.0, 0], [479.0, 86471.0, 0], [426.0, 95396.0, 0], [433.0, 118692.0, 0], [320.0, 272492.0, 0], [378.0, 210821.0, 0], [270.0, 895304.0, 0], [242.0, 2319279.0, 0]], "conditions": {"material": "Medium strength steel, ST 52-3 DIN 17100", "am_type": "Covered electrode process", "load_ratio": "0", "test_type": "Three-point bending", "temperature": "-", "surface_treatment": "TIG dressing (the weld is followed by TIG re-fusion in the weld toe, 19 V, 110 A, 1.08 mm/s)"}, "metadata": {"dataset_id": 804, "title": "Fatigue behaviour of T welded joints rehabilitated by tungsten inert gas and plasma dressing", "doi": "10.1016/j.matdes.2011.06.051", "authors": "Ramalho, Armando L.; Ferreira, Jose A. M.; Branco, Carlos A. G. M.", "publication": "MATERIALS & DESIGN", "year_of_publication": 2011, "UT": "WOS:000294373500006", "base_material": "Medium strength steel, ST 52-3 DIN 17100", "base_young_modulus": "-", "base_yield_strength": 384, "base_ultimate_strength": 555, "base_elongation": 22.5, "weld_material": "Covered electrode weld metal", "weld_young_modulus": "-", "weld_yield_strength": 690, "weld_ultimate_strength": 770, "weld_elongation": 15, "processing": "TIG dressing (the weld is followed by TIG re-fusion in the weld toe, 19 V, 110 A, 1.08 mm/s)", "welding_joint": "T-Joint", "welding_method": "Covered electrode process", "welding_voltage": "-", "welding_current": "-", "welding_speed": "-", "preheat_temp": "-", "welding_env": "-", "residual_stress": "-", "fatigue_specimen_type": "T-Joint specimens with 70 mm width and 270 mm length", "fatigue_specimen_thickness": 12.5, "fatigue_test_type": "Three-point bending", "fatigue_temp": "-", "fatigue_env": "-", "load_ratio": 0, "frequency": 7, "fatigue_machine": "Servo-hydraulic Instron machine (model 1341)", "fatigue_standard": "-", "fatigue_test_control": "Load control", "stress_concentration": "-", "failure_location": "Weld toe"}}, {"id": "WELD2025:805", "name": "Medium strength steel, ST 52-3 DIN 17100 | T-Joint", "material_family": "Welded joint", "points": [[355.0, 503216.0, 0], [350.0, 21544.0, 0], [281.0, 69519.0, 0], [223.0, 94120.0, 0], [229.0, 169071.0, 0], [157.0, 335982.0, 0], [204.0, 419573.0, 0], [187.0, 568049.0, 0], [177.0, 628414.0, 0]], "conditions": {"material": "Medium strength steel, ST 52-3 DIN 17100", "am_type": "Covered electrode process", "load_ratio": "0", "test_type": "Three-point bending", "temperature": "-", "surface_treatment": "TIG dressing (Fatigue loading is applied to the welded specimens until large and deep cracks are generated, followed by repair using TIG re-melting)"}, "metadata": {"dataset_id": 805, "title": "Fatigue behaviour of T welded joints rehabilitated by tungsten inert gas and plasma dressing", "doi": "10.1016/j.matdes.2011.06.051", "authors": "Ramalho, Armando L.; Ferreira, Jose A. M.; Branco, Carlos A. G. M.", "publication": "MATERIALS & DESIGN", "year_of_publication": 2011, "UT": "WOS:000294373500006", "base_material": "Medium strength steel, ST 52-3 DIN 17100", "base_young_modulus": "-", "base_yield_strength": 384, "base_ultimate_strength": 555, "base_elongation": 22.5, "weld_material": "Covered electrode weld metal", "weld_young_modulus": "-", "weld_yield_strength": 690, "weld_ultimate_strength": 770, "weld_elongation": 15, "processing": "TIG dressing (Fatigue loading is applied to the welded specimens until large and deep cracks are generated, followed by repair using TIG re-melting)", "welding_joint": "T-Joint", "welding_method": "Covered electrode process", "welding_voltage": "-", "welding_current": "-", "welding_speed": "-", "preheat_temp": "-", "welding_env": "-", "residual_stress": "-", "fatigue_specimen_type": "T-Joint specimens with 70 mm width and 270 mm length", "fatigue_specimen_thickness": 12.5, "fatigue_test_type": "Three-point bending", "fatigue_temp": "-", "fatigue_env": "-", "load_ratio": 0, "frequency": 7, "fatigue_machine": "Servo-hydraulic Instron machine (model 1341)", "fatigue_standard": "-", "fatigue_test_control": "Load control", "stress_concentration": "-", "failure_location": "Weld toe"}}, {"id": "WELD2025:806", "name": "Medium strength steel, ST 52-3 DIN 17100 | T-Joint", "material_family": "Welded joint", "points": [[142.0, 695193.0, 0], [396.0, 116595.0, 0], [300.0, 128329.0, 0], [355.0, 189445.0, 0], [353.0, 324650.0, 0], [290.0, 579932.0, 0], [229.0, 673444.0, 0], [175.0, 1010248.0, 0], [206.0, 1339127.0, 0], [240.0, 1490088.0, 0]], "conditions": {"material": "Medium strength steel, ST 52-3 DIN 17100", "am_type": "Covered electrode process", "load_ratio": "0", "test_type": "Three-point bending", "temperature": "-", "surface_treatment": "plasma dressing (Fatigue loading is applied to the welded specimens until large and deep cracks are generated, followed by repair using Plasma re-melting)"}, "metadata": {"dataset_id": 806, "title": "Fatigue behaviour of T welded joints
