Repository: yunyunfanfan/S-PA-CBB

# S-PA-CBB

Official research code, processed curve records, evaluation outputs, and manuscript source for:

> **From Physics to Selective Generation: Conditional Brownian Bridges for Sparse S–N Curve Reconstruction and Fatigue Decision-Making**

S-PA-CBB reconstructs a complete probabilistic stress–life (S–N) curve from only two to four observed fatigue tests. The method first fits an interpretable Basquin state, diagnoses whether that state is sufficient, and applies a ControlNet-style conditional Brownian-bridge residual only to curves that benefit from correction.

File: external_data/weld2025_disjoint_curves.json (part 33 of 223)
rehabilitated by tungsten inert gas and plasma dressing", "doi": "10.1016/j.matdes.2011.06.051", "authors": "Ramalho, Armando L.; Ferreira, Jose A. M.; Branco, Carlos A. G. M.", "publication": "MATERIALS & DESIGN", "year_of_publication": 2011, "UT": "WOS:000294373500006", "base_material": "Medium strength steel, ST 52-3 DIN 17100", "base_young_modulus": "-", "base_yield_strength": 384, "base_ultimate_strength": 555, "base_elongation": 22.5, "weld_material": "Covered electrode weld metal", "weld_young_modulus": "-", "weld_yield_strength": 690, "weld_ultimate_strength": 770, "weld_elongation": 15, "processing": "plasma dressing (Fatigue loading is applied to the welded specimens until large and deep cracks are generated, followed by repair using Plasma re-melting)", "welding_joint": "T-Joint", "welding_method": "Covered electrode process", "welding_voltage": "-", "welding_current": "-", "welding_speed": "-", "preheat_temp": "-", "welding_env": "-", "residual_stress": "-", "fatigue_specimen_type": "T-Joint specimens with 70 mm width and 270 mm length", "fatigue_specimen_thickness": 12.5, "fatigue_test_type": "Three-point bending", "fatigue_temp": "-", "fatigue_env": "-", "load_ratio": 0, "frequency": 7, "fatigue_machine": "Servo-hydraulic Instron machine (model 1341)", "fatigue_standard": "-", "fatigue_test_control": "Load control", "stress_concentration": "-", "failure_location": "Weld toe"}}, {"id": "WELD2025:809", "name": "7075-T6 aluminum alloy | Double Spot Friction Welded Joint", "material_family": "Welded joint", "points": [[64.0, 6263.0, 0], [53.0, 8946.0, 0], [41.0, 12312.0, 0], [34.0, 27056.0, 0], [28.0, 47227.0, 0], [23.0, 173265.0, 0], [18.0, 258764.0, 0], [13.0, 508688.0, 0]], "conditions": {"material": "7075-T6 aluminum alloy", "am_type": "Spot Friction Welding (SFW)", "load_ratio": "0.1", "test_type": "Axial", "temperature": "-", "surface_treatment": "-"}, "metadata": {"dataset_id": 809, "title": "An experimental investigation of fatigue behavior and deformation of double spot friction welded joints", "doi": "10.1016/j.matdes.2014.01.028", "authors": "Mohammadpour, Masoud; Hassanifard, Soran; Amini, Ali; Reshadi, Farshid", "publication": "MATERIALS & DESIGN", "year_of_publication": 2014, "UT": "WOS:000331838800085", "base_material": "7075-T6 aluminum alloy", "base_young_modulus": 71, "base_yield_strength": 469, "base_ultimate_strength": 578, "base_elongation": 33, "weld_material": "-", "weld_young_modulus": "-", "weld_yield_strength": "-", "weld_ultimate_strength": "-", "weld_elongation": "-", "processing": "-", "welding_joint": "Double Spot Friction Welded Joint", "welding_method": "Spot Friction Welding (SFW)", "welding_voltage": "-", "welding_current": "-", "welding_speed": 0.317, "preheat_temp": "-", "welding_env": "-", "residual_stress": "-", "fatigue_specimen_type": "Double SFW joint (sheet)", "fatigue_specimen_thickness": 2, "fatigue_test_type": "Axial", "fatigue_temp": "-", "fatigue_env": "-", "load_ratio": 0.1, "frequency": 10, "fatigue_machine": "Instron 8801 servo-hydraulic fatigue machine", "fatigue_standard": "ASTM E466", "fatigue_test_control": "Load", "stress_concentration": "-", "failure_location": "-"}}, {"id": "WELD2025:811", "name": "1A80 aluminium | -", "material_family": "Welded joint", "points": [[77.0, 120122.0, 0], [77.0, 207728.0, 0], [77.0, 225793.0, 0], [75.0, 274684.0, 0], [64.0, 271040.0, 0], [64.0, 477387.0, 0], [64.0, 596510.0, 0], [64.0, 1101323.0, 0], [54.0, 822763.0, 0], [54.0, 1409905.0, 0], [54.0, 2306185.0, 0], [45.0, 2925580.0, 0], [45.0, 9513075.0, 1], [37.0, 8883366.0, 1]], "conditions": {"material": "1A80 aluminium", "am_type": "YAG-MIG hybrid welding", "load_ratio": "0.1", "test_type": "Axial", "temperature": "Room temperature", "surface_treatment": "-"}, "metadata": {"dataset_id": 811, "title": "Effects of mechanical heterogeneity on the tensile and fatigue behaviours in a laser-arc hybrid welded aluminium alloy joint", "doi": "10.1016/j.matdes.2014.08.050", "authors": "He, Chao; Huang, Chongxiang; Liu, Yongjie; Li, Jiukai; Wang, Qingyuan", "publication": "MATERIALS & DESIGN", "year_of_publication": 2015, "UT": "WOS:000345520000037", "base_material": "1A80 aluminium", "base_young_modulus": "-", "base_yield_strength": "-", "base_ultimate_strength": "-", "base_elongation": "-", "weld_material": "4043 filler wire", "weld_young_modulus": "-", "weld_yield_strength": "-", "weld_ultimate_strength": "-", "weld_elongation": "-", "processing": "-", "welding_joint": "-", "welding_method": "YAG-MIG hybrid welding", "welding_voltage": 17.9, "welding_current": 120, "welding_speed": 3000, "preheat_temp": "-", "welding_env": "-", "residual_stress": "-", "fatigue_specimen_type": "Full-size transverse fatigue specimen", "fatigue_specimen_thickness": 2, "fatigue_test_type": "Axial", "fatigue_temp": "Room temperature", "fatigue_env": "-", "load_ratio": 0.1, "frequency": 50, "fatigue_machine": "450N electromagnetic machine", "fatigue_standard": "-", "fatigue_test_control": "Force-controlled loading mode", "stress_concentration": "-", "failure_location": "HAZ"}}, {"id": "WELD2025:812", "name": "1A80 aluminium | -", "material_family": "Welded joint", "points": [[54.0, 1880017.0, 0], [54.0, 3534870.0, 0], [45.0, 1471744.0, 0], [45.0, 3974643.0, 0], [45.0, 4829185.0, 0], [44.0, 7405039.0, 0]], "conditions": {"material": "1A80 aluminium", "am_type": "YAG-MIG hybrid welding", "load_ratio": "0.1", "test_type": "Axial", "temperature": "Room temperature", "surface_treatment": "-"}, "metadata": {"dataset_id": 812, "title": "Effects of mechanical heterogeneity on the tensile and fatigue behaviours in a laser-arc hybrid welded aluminium alloy joint", "doi": "10.1016/j.matdes.2014.08.050", "authors": "He, Chao; Huang, Chongxiang; Liu, Yongjie; Li, Jiukai; Wang, Qingyuan", "publication": "MATERIALS & DESIGN", "year_of_publication": 2015, "UT": "WOS:000345520000037", "base_material": "1A80 aluminium", "base_young_modulus": "-", "base_yield_strength": "-", "base_ultimate_strength": "-", "base_elongation": "-", "weld_material": "4043 filler wire", "weld_young_modulus": "-", "weld_yield_strength": "-", "weld_ultimate_strength": "-", "weld_elongation": "-", "processing": "-", "welding_joint": "-", "welding_method": "YAG-MIG hybrid welding", "welding_voltage": 17.9, "welding_current": 120, "welding_speed": 3000, "preheat_temp": "-", "welding_env": "-", "residual_stress": "-", "fatigue_specimen_type": "Full-size transverse fatigue specimen", "fatigue_specimen_thickness": 2, "fatigue_test_type": "Axial", "fatigue_temp": "Room temperature", "fatigue_env": "-", "load_ratio": 0.1, "frequency": 50, "fatigue_machine": "450N electromagnetic machine", "fatigue_standard": "-", "fatigue_test_control": "Force-controlled loading mode", "stress_concentration": "-", "failure_location": "FZ"}}, {"id": "WELD2025:813", "name": "13% Cr SMSS and 2205 DSS | Multipass weld joint", "material_family": "Welded joint", "points": [[451.0, 95614.0, 0], [363.0, 301463.0, 0], [272.0, 651009.0, 0], [290.0, 970423.0, 0], [280.0, 2512074.0, 0], [253.0, 2930891.0, 0], [264.0, 4349527.0, 0], [253.0, 6500443.0, 0], [253.0, 7160748.0, 0]], "conditions": {"material": "13% Cr SMSS and 2205 DSS", "am_type": "TIG welding", "load_ratio": "-1", "test_type": "Rotating bending fatigue", "temperature": "25", "surface_treatment": "-"}, "metadata": {"dataset_id": 813, "title": "Microstructure and mechanical behavior in dissimilar 13Cr/2205 stainless steel welded pipes", "doi": "10.1016/j.matdes.2015.07.017", "authors": "Bettahar, K.; Bouabdallah, M.; Badji, R.; Gaceb, M.; Kahloun, C.; Bacroix, B.", "publication": "MATERIALS & DESIGN", "year_of_publication": 2015, "UT": "WOS:000364585000028", "base_material": "13% Cr SMSS and 2205 DSS", "base_young_modulus": "215, 202", "base_yield_strength": "600, 520", "base_ultimate_strength": "705, 750", "base_elongation": "17.5, 30", "weld_material": "ER 2507 Super Duplex Stainless Steel (SDSS)", "weld_young_modulus": 231, "weld_yield_strength": 650, "weld_ultimate_strength": 820, "weld_elongation": 23, "processing": "-", "welding_joint": "Multipass weld joint", "welding_method": "TIG welding", "welding_voltage": "-", "welding_current": "-", "welding_speed": "-", "preheat_temp": "-", "welding_env": "-", "residual_stress": "-", "fatigue_specimen_type": "Conical and cylindrical specimens", "fatigue_specimen_thickness": 11, "fatigue_test_type": "Rotating bending fatigue", "fatigue_temp": 25, "fatigue_env": "-", "load_ratio": -1, "frequency": 50, "fatigue_machine": "Universal rotating bending machine", "fatigue_standard": "Eurocode3", "fatigue_test_control": "Stress", "stress_concentration": "-", "failure_location": "Weld metal (WM)"}}, {"id": "WELD2025:816", "name": "9% Ni steel | X-type groove configuration", "material_family": "Welded joint", "points": [[702.0, 120000.0, 0], [702.0, 150000.0, 0], [702.0, 260000.0, 0], [646.0, 948000.0, 0], [651.0, 1170000.0, 0], [649.0, 1780000.0, 0], [596.0, 2870000.0, 0], [595.0, 3800000.0, 0]], "conditions": {"material": "9% Ni steel", "am_type": "GTAW (Gas Tungsten Arc Welding)", "load_ratio": "0.1", "test_type": "Axial (uniaxial pull-pull loading)", "temperature": "-196", "surface_treatment": "-"}, "metadata": {"dataset_id": 816, "title": "Study on high-cycle fatigue properties of 9 %Ni steel joints welded by GTAW and SAW using nickel-based alloy", "doi": "10.1016/j.matlet.2024.136166", "authors": "Cai, Xiaotao; Qi, Yanchang; Wang, Hu; Wei, Jinshan; Ma, Chengyong; Ge, Qilu", "publication": "MATERIALS LETTERS", "year_of_publication": 2024, "UT": "WOS:001202693300001", "base_material": "9% Ni steel", "base_young_modulus": "-", "base_yield_strength": "-", "base_ultimate_strength": "-", "base_elongation": "-", "weld_material": "ERNiCrMo-4 filler wire", "weld_young_modulus": "-", "weld_yield_strength": "-", "weld_ultimate_strength": "-", "weld_elongation": "-", "processing": "-", "welding_joint": "X-type groove configuration", "welding_method": "GTAW (Gas Tungsten Arc Welding)", "welding_voltage": 14.5, "welding_current": 200, "welding_speed": 2, "preheat_temp": "23–100", "welding_env": "Argon flow rate of 20 L/min for GTAW", "residual_stress": "-", "fatigue_specimen_type": "Standard", "fatigue_specimen_thickness": 20, "fatigue_test_type": "Axial (uniaxial pull-pull loading)", "fatigue_temp": -196, "fatigue_env": "-", "load_ratio": 0.1, "frequency": 15, "fatigue_machine": "MTS Landmark servo-hydraulic test system", "fatigue_standard": "ISO 1099:2017", "fatigue_test_control": "Stress", "stress_concentration": "-", "failure_location": "-"}}, {"id": "WELD2025:817", "name": "9% Ni steel | X-type groove configuration", "material_family": "Welded joint", "points": [[702.0, 56700.0, 0], [702.0, 72100.0, 0], [702.0, 96700.0, 0], [649.0, 158000.0, 0], [649.0, 210000.0, 0], [649.0, 221000.0, 0], [595.0, 1410000.0, 0], [595.0, 1680000.0, 0]], "conditions": {"material": "9% Ni steel", "am_type": "SAW (Submerged Arc Welding)", "load_ratio": "0.1", "test_type": "Axial (uniaxial pull-pull loading)", "temperature": "-196", "surface_treatment": "-"}, "metadata": {"dataset_id": 817, "title": "Study on high-cycle fatigue properties of 9 %Ni steel joints welded by GTAW and SAW using nickel-based alloy", "doi": "10.1016/j.matlet.2024.136166", "authors": "Cai, Xiaotao; Qi, Yanchang; Wang, Hu; Wei, Jinshan; Ma, Chengyong; Ge, Qilu", "publication": "MATERIALS LETTERS", "year_of_publication": 2024, "UT": "WOS:001202693300001", "base_material": "9% Ni steel", "base_young_modulus": "-", "base_yield_strength": "-", "base_ultimate_strength": "-", "base_elongation": "-", "weld_material": "ERNiCrMo-4 filler wire", "weld_young_modulus": "-", "weld_yield_strength": "-", "weld_ultimate_strength": "-", "weld_elongation": "-", "processing": "-", "welding_joint": "X-type groove configuration", "welding_method": "SAW (Submerged Arc Welding)", "welding_voltage": 28, "welding_current": 280, "welding_speed": 5.33, "preheat_temp": "23–100", "welding_env": "-", "residual_stress": "-", "fatigue_specimen_type": "Standard", "fatigue_specimen_thickness": 20, "fatigue_test_type": "Axial (uniaxial pull-pull loading)", "fatigue_temp": -196, "fatigue_env": "-", "load_ratio": 0.1, "frequency": 15, "fatigue_machine": "MTS Landmark servo-hydraulic test system", "fatigue_standard": "ISO 1099:2017", "fatigue_test_control": "Stress", "stress_concentration": "-", "failure_location": "-"}}, {"id": "WELD2025:818", "name": "9% Ni steel | X-type groove configuration", "material_family": "Welded joint", "points": [[613.0, 76100.0, 0], [613.0, 82400.0, 0], [613.0, 103000.0, 0], [559.0, 167000.0, 0], [559.0, 191000.0, 0], [558.0, 221000.0, 0], [487.0, 610000.0, 0], [487.0, 1010000.0, 0], [487.0, 2200000.0, 0], [468.0, 10000000.0, 1], [452.0, 10000000.0, 1]], "conditions": {"material": "9% Ni steel", "am_type": "GTAW (Gas Tungsten Arc Welding)", "load_ratio": "0.1", "test_type": "Axial (uniaxial pull-pull loading)", "temperature": "23", "surface_treatment": "-"}, "metadata": {"dataset_id": 818, "title": "Study on high-cycle fatigue properties of 9 %Ni steel joints welded by GTAW and SAW using nickel-based alloy", "doi": "10.1016/j.matlet.2024.136166", "authors": "Cai, Xiaotao; Qi, Yanchang; Wang, Hu; Wei, Jinshan; Ma, Chengyong; Ge, Qilu", "publication": "MATERIALS LETTERS", "year_of_publication": 2024, "UT": "WOS:001202693300001", "base_material": "9% Ni steel", "base_young_modulus": "-", "base_yield_strength": "-", "base_ultimate_strength": "-", "base_elongation": "-", "weld_material": "ERNiCrMo-4 filler wire", "weld_young_modulus": "-", "weld_yield_strength": "-", "weld_ultimate_strength": "-", "weld_elongation": "-", "processing": "-", "welding_joint": "X-type groove configuration", "welding_method": "GTAW (Gas Tungsten Arc Welding)", "welding_voltage": 14.5, "welding_current": 200, "welding_speed": 2, "preheat_temp": "23–100", "welding_env": "Argon flow rate of 20 L/min for GTAW", "residual_stress": "-", "fatigue_specimen_type": "Standard", "fatigue_specimen_thickness": 20, "fatigue_test_type": "Axial (uniaxial pull-pull loading)", "fatigue_temp": 23, "fatigue_env": "-", "load_ratio": 0.1, "frequency": 100, "fatigue_machine": "MTS Landmark servo-hydraulic test system", "fatigue_standard": "ISO 1099:2017", "fatigue_test_control": "Stress", "stress_concentration": "-", "failure_location": "-"}}, {"id": "WELD2025:819", "name": "9% Ni steel | X-type groove configuration", "material_family": "Welded joint", "points": [[593.0, 32800.0, 0], [594.0, 37500.0, 0], [539.0, 61400.0, 0], [541.0, 137000.0, 0], [540.0, 179000.0, 0], [486.0, 326000.0, 0], [486.0, 363000.0, 0], [415.0, 10000000.0, 1], [397.0, 10000000.0, 1]], "conditions": {"material": "9% Ni steel", "am_type": "SAW (Submerged Arc Welding)", "load_ratio": "0.1", "test_type": "Axial (uniaxial pull-pull loading)", "temperature": "23", "surface_treatment": "-"}, "metadata": {"dataset_id": 819, "title": "Study on high-cycle fatigue properties of 9 %Ni steel joints welded by GTAW and SAW using nickel-based alloy", "doi": "10.1016/j.matlet.2024.136166", "authors": "Cai, Xiaotao; Qi, Yanchang; Wang, Hu; Wei, Jinshan; Ma, Chengyong; Ge, Qilu", "publication": "MATERIALS LETTERS", "year_of_publication": 2024, "UT": "WOS:001202693300001", "base_material": "9% Ni steel", "base_young_modulus": "-", "base_yield_strength": "-", "base_ultimate_strength": "-", "base_elongation": "-", "weld_material": "ERNiCrMo-4 filler wire", "weld_young_modulus": "-", "weld_yield_strength": "-", "weld_ultimate_strength": "-", "weld_elongation": "-", "processing": "-", "welding_joint": "X-type groove configuration", "welding_method": "SAW (Submerged Arc Welding)", "welding_voltage": 28, "welding_current": 280, "welding_speed": 5.33, "preheat_temp": "23–100", "welding_env": "-", "residual_stress": "-", "fatigue_specimen_type": "Standard", "fatigue_specimen_thickness": 20, "fatigue_test_type": "Axial (uniaxial pull-pull loading)", "fatigue_temp": 23, "fatigue_env": "-", "load_ratio": 0.1, "frequency": 100, "fatigue_machine": "MTS Landmark servo-hydraulic test system", "fatigue_standard": "ISO 1099:2017", "fatigue_test_control": "Stress", "stress_concentration": "-", "failure_location": "-"}}, {"id": "WELD2025:820", "name": "AA5083 and AA6063 | Butt Joint", "material_family": "Welded joint", "points": [[66.0, 200000.0, 0], [60.0, 800000.0, 0], [54.0, 2000000.0, 0]], "conditions": {"material": "AA5083 and AA6063", "am_type": "Friction Stir Welding (FSW)", "load_ratio": "-1", "test_type": "Axial", "temperature": "-", "surface_treatment": "-"}, "metadata": {"dataset_id": 820, "title": "Experimental study on hardness and fatigue behavior in joining of AA5083 and AA6063 by friction stir welding", "doi": "10.1016/j.matpr.2019.07.535", "authors": "Kumar, Sanjay; Srivastava, Ashish Kumar; Singh, Rakesh Kumar; Dwivedi, Shashi Prakash", "publication": "MATERIALS TODAY-PROCEEDINGS", "year_of_publication": 2020, "UT": "WOS:000540743300018", "base_material": "AA5083 and AA6063", "base_young_modulus": "-", "base_yield_strength": "-", "base_ultimate_strength": "-", "base_elongation": "-", "weld_material": "AA5083 and AA6063", "weld_young_modulus": "-", "weld_yield_strength": "-", "weld_ultimate_strength": "-", "weld_elongation": "-", "processing": "-", "welding_joint": "Butt Joint", "welding_method": "Friction Stir Welding (FSW)", "welding_voltage": "-", "welding_current": "-", "welding_speed": 0.33, "preheat_temp": "-", "welding_env": "-", "residual_stress": "-", "fatigue_specimen_type": "Dog bone", "fatigue_specimen_thickness": 6, "fatigue_test_type": "Axial", "fatigue_temp": "-", "fatigue_env": "-", "load_ratio": -1, "frequency": "-", "fatigue_machine": "Mechatronic Control System, Model-MRCH C.S./FTM", "fatigue_standard": "-", "fatigue_test_control": "Load", "stress_concentration": "-", "failure_location": "Weld"}}, {"id": "WELD2025:823", "name": "Ti–6Al–4V alloy | Bead-on-plate (autogenous full-penetration)", "material_family": "Welded joint", "points": [[649.0, 23216.0, 0], [602.0, 20544.0, 0], [557.0, 30463.0, 0], [468.0, 53897.0, 0], [379.0, 137608.0, 0], [333.0, 201296.0, 0], [290.0, 2228859.0, 1]], "conditions": {"material": "Ti–6Al–4V alloy", "am_type": "Electron beam welding (EBW)", "load_ratio": "0.1", "test_type": "Axial fatigue test", "temperature": "25", "surface_treatment": "-"}, "metadata": {"dataset_id": 823, "title": "Effect of beam oscillation on fatigue life of Ti-6Al-4V electron beam weldments", "doi": "10.1016/j.msea.2007.03.040", "authors": "Babu, N. Kishore; Raman, S. Ganesh Sundara; Murthy, C. V. Srinivasa; Reddy, G. Madhusudhan", "publication": "MATERIALS SCIENCE AND ENGINEERING A-STRUCTURAL MATERIALS PROPERTIES MICROSTRUCTURE AND PROCESSING", "year_of_publication": 2007, "UT": "WOS:000250168000017", "base_material": "Ti–6Al–4V alloy", "base_young_modulus": "-", "base_yield_strength": 899, "base_ultimate_strength": 978, "base_elongation": 15, "weld_material": "Ti–6Al–4V alloy", "weld_young_modulus": "-", "weld_yield_strength": 992, "weld_ultimate_strength": 1087, "weld_elongation": 9, "processing": "-", "welding_joint": "Bead-on-plate (autogenous full-penetration)", "welding_method": "Electron beam welding (EBW)", "welding_voltage": "-", "welding_current": 0.036, "welding_speed": "-", "preheat_temp": "-", "welding_env": "-", "residual_stress": "-", "fatigue_specimen_type": "Hourglass type", "fatigue_specimen_thickness": 3, "fatigue_test_type": "Axial fatigue test", "fatigue_temp": 25, "fatigue_env": "-", "load_ratio": 0.1, "frequency": "-", "fatigue_machine": "Servo hydraulic testing machine", "fatigue_standard": "-", "fatigue_test_control": "Load-controlled", "stress_concentration": "-", "failure_location": "-"}}, {"id": "WELD2025:824", "name": "Ti–6Al–4V alloy | Bead-on-plate (autogenous full-penetration)", "material_family": "Welded joint", "points": [[648.0, 18180.0, 0], [467.0, 44562.0, 0], [379.0, 99323.0, 0], [332.0, 149294.0, 0], [305.0, 221377.0, 0], [289.0, 2169118.0, 1]], "conditions": {"material": "Ti–6Al–4V alloy", "am_type": "Electron beam welding (EBW)", "load_ratio": "0.1", "test_type": "Axial fatigue test", "temperature": "25", "surface_treatment": "-"}, "metadata": {"dataset_id": 824, "title": "Effect of beam oscillation on fatigue life of Ti-6Al-4V electron beam weldments", "doi": "10.1016/j.msea.2007.03.040", "authors": "Babu, N. Kishore; Raman, S. Ganesh Sundara; Murthy, C. V. Srinivasa; Reddy, G. Madhusudhan", "publication": "MATERIALS SCIENCE AND ENGINEERING A-STRUCTURAL MATERIALS PROPERTIES MICROSTRUCTURE AND PROCESSING", "year_of_publication": 2007, "UT": "WOS:000250168000017", "base_material": "Ti–6Al–4V alloy", "base_young_modulus": "-", "base_yield_strength": 899, "base_ultimate_strength": 978, "base_elongation": 15, "weld_material": "Ti–6Al–4V alloy", "weld_young_modulus": "-", "weld_yield_strength": 951, "weld_ultimate_strength": 1060, "weld_elongation": 10, "processing": "-", "welding_joint": "Bead-on-plate (autogenous full-penetration)", "welding_method": "Electron beam welding (EBW)", "welding_voltage": 55000, "welding_current": 0.058, "welding_speed": 25, "preheat_temp": "-", "welding_env": "-", "residual_stress": "-", "fatigue_specimen_type": "Hourglass type", "fatigue_specimen_thickness": 3, "fatigue_test_type": "Axial fatigue test", "fatigue_temp": 25, "fatigue_env": "-", "load_ratio": 0.1, "frequency": "-", "fatigue_machine": "Servo hydraulic testing machine", "fatigue_standard": "-", "fatigue_test_control": "Load-controlled", "stress_concentration": "-", "failure_location": "-"}}, {"id": "WELD2025:825", "name": "Ti–6Al–4V alloy | Bead-on-plate (autogenous full-penetration)", "material_family": "Welded joint", "points": [[645.0, 36287.0, 0], [555.0, 74854.0, 0], [512.0, 191875.0, 0], [482.0, 1975138.0, 1], [464.0, 1975138.0, 1]], "conditions": {"material": "Ti–6Al–4V alloy", "am_type": "Electron beam welding (EBW)", "load_ratio": "0.1", "test_type": "Axial fatigue test", "temperature": "25", "surface_treatment": "Post-weld heat treatment (PWHT) at 700°C for 3 hours, furnace cooling"}, "metadata": {"dataset_id": 825, "title": "Effect of beam oscillation on fatigue life of Ti-6Al-4V electron beam weldments", "doi": "10.1016/j.msea.2007.03.040", "authors": "Babu, N. Kishore; Raman, S. Ganesh Sundara; Murthy, C. V. Srinivasa; Reddy, G. Madhusudhan", "publication": "MATERIALS SCIENCE AND ENGINEERING A-STRUCTURAL MATERIALS PROPERTIES MICROSTRUCTURE AND PROCESSING", "year_of_publication": 2007, "UT": "WOS:000250168000017", "base_material": "Ti–6Al–4V alloy", "base_young_modulus": "-", "base_yield_strength": 899, "base_ultimate_strength": 978, "base_elongation": 15, "weld_material": "Ti–6Al–4V alloy", "weld_young_modulus": "-", "weld_yield_strength": 992, "weld_ultimate_strength": 1087, "weld_elongation": 9, "processing": "Post-weld heat treatment (PWHT) at 700°C for 3 hours, furnace cooling", "welding_joint": "Bead-on-plate (autogenous full-penetration)", "welding_method": "Electron beam welding (EBW)", "welding_voltage": "-", "welding_current": 0.036, "welding_speed": "-", "preheat_temp": "-", "welding_env": "-", "residual_stress": "-", "fatigue_specimen_type": "Hourglass type", "fatigue_specimen_thickness": 3, "fatigue_test_type": "Axial fatigue test", "fatigue_temp": 25, "fatigue_env": "-", "load_ratio": 0.1, "frequency": "-", "fatigue_machine": "Servo hydraulic testing machine", "fatigue_standard": "-", "fatigue_test_control": "Load-controlled", "stress_concentration": "-", "failure_location": "-"}}, {"id": "WELD2025:826", "name": "Ti–6Al–4V alloy | Bead-on-plate (autogenous full-penetration)", "material_family": "Welded joint", "points": [[647.0, 18372.0, 0], [555.0, 51368.0, 0], [465.0, 71671.0, 0], [446.0, 1975138.0, 1], [418.0, 1946741.0, 1], [375.0, 1975138.0, 1]], "conditions": {"material": "Ti–6Al–4V alloy", "am_type": "Electron beam welding (EBW)", "load_ratio": "0.1", "test_type": "Axial fatigue test", "temperature": "25", "surface_treatment": "Post-weld heat treatment (PWHT) at 700°C for 3 hours, furnace cooling"}, "metadata": {"dataset_id": 826, "title": "Effect of beam oscillation on fatigue life of Ti-6Al-4V electron beam weldments", "doi": "10.1016/j.msea.2007.03.040", "authors": "Babu, N. Kishore; Raman, S. Ganesh Sundara; Murthy, C. V. Srinivasa; Reddy, G. Madhusudhan", "publication": "MATERIALS SCIENCE AND ENGINEERING A-STRUCTURAL MATERIALS PROPERTIES MICROSTRUCTURE AND PROCESSING", "year_of_publication": 2007, "UT": "WOS:000250168000017", "base_material": "Ti–6Al–4V alloy", "base_young_modulus": "-", "base_yield_strength": 899, "base_ultimate_strength": 978, "base_elongation": 15, "weld_material": "Ti–6Al–4V alloy", "weld_young_modulus": "-", "weld_yield_strength": 951, "weld_ultimate_strength": 1060, "weld_elongation": 10, "processing": "Post-weld heat treatment (PWHT) at 700°C for 3 hours, furnace cooling", "welding_joint": "Bead-on-plate (autogenous full-penetration)", "welding_method": "Electron beam welding (EBW)", "welding_voltage": 55000, "welding_current": 0.058, "welding_speed": 25, "preheat_temp": "-", "welding_env": "-", "residual_stress": "-", "fatigue_specimen_type": "Hourglass type", "fatigue_specimen_thickness": 3, "fatigue_test_type": "Axial fatigue test", "fatigue_temp": 25, "fatigue_env": "-", "load_ratio": 0.1, "frequency": "-", "fatigue_machine": "Servo hydraulic testing machine", "fatigue_standard": "-", "fatigue_test_control": "Load-controlled", "stress_concentration": "-", "failure_location": "-"}}, {"id": "WELD2025:827", "name": "Ti–6Al–4V alloy | Bead-on-plate (autogenous full-penetration)", "material_family": "Welded joint", "points": [[648.0, 9036.0, 0], [466.0, 26007.0, 0], [646.0, 17089.0, 0], [378.0, 50629.0, 0], [332.0, 91678.0, 0], [285.0, 2062839.0, 1]], "conditions": {"material": "Ti–6Al–4V alloy", "am_type": "Electron beam welding (EBW)", "load_ratio": "0.1", "test_type": "Axial fatigue test", "temperature": "25", "surface_treatment": "Post-weld heat treatment (PWHT) at 900°C for 3 hours, furnace cooling"}, "metadata": {"dataset_id": 827, "title": "Effect of beam oscillation on fatigue life of Ti-6Al-4V electron beam weldments", "doi": "10.1016/j.msea.2007.03.040", "authors": "Babu, N. Kishore; Raman, S. Ganesh Sundara; Murthy, C. V. Srinivasa; Reddy, G. Madhusudhan", "publication": "MATERIALS SCIENCE AND ENGINEERING A-STRUCTURAL MATERIALS PROPERTIES MICROSTRUCTURE AND PROCESSING", "year_of_publication": 2007, "UT": "WOS:000250168000017", "base_material": "Ti–6Al–4V alloy", "base_young_modulus": "-", "base_yield_strength": 899, "base_ultimate_strength": 978, "base_elongation": 15, "weld_material": "Ti–6Al–4V alloy", "weld_young_modulus": "-", "weld_yield_strength": 992, "weld_ultimate_strength": 1087, "weld_elongation": 9, "processing": "Post-weld heat treatment (PWHT) at 900°C for 3 hours, furnace cooling", "welding_joint": "Bead-on-plate (autogenous full-penetration)", "welding_method": "Electron beam welding (EBW)", "welding_voltage": "-", "welding_current": 0.036, "welding_speed": "-", "preheat_temp": "-", "welding_env": "-", "residual_stress": "-", "fatigue_specimen_type": "Hourglass type", "fatigue_specimen_thickness": 3, "fatigue_test_type": "Axial fatigue test", "fatigue_temp": 25, "fatigue_env": "-", "load_ratio": 0.1, "frequency": "-", "fatigue_machine": "Servo hydraulic testing machine", "fatigue_standard": "-", "fatigue_test_control": "Load-controlled", "stress_concentration": "-", "failure_location": "-"}}, {"id": "WELD2025:828", "name": "Ti–6Al–4V alloy | Bead-on-plate (autogenous full-penetration)", "material_family": "Welded joint", "points": [[650.0, 3958.0, 0], [467.0, 10000.0, 0], [372.0, 41941.0, 0], [330.0, 43174.0, 0], [284.0, 58519.0, 0], [266.0, 154411.0, 0], [239.0, 2033181.0, 1]], "conditions": {"material": "Ti–6Al–4V alloy", "am_type": "Electron beam welding (EBW)", "load_ratio": "0.1", "test_type": "Axial fatigue test", "temperature": "25", "surface_treatment": "Post-weld heat treatment (PWHT) at 900°C for 3 hours, furnace cooling"}, "metadata": {"dataset_id": 828, "title": "Effect of beam oscillation on fatigue life of Ti-6Al-4V electron beam weldments", "doi": "10.1016/j.msea.2007.03.040", "authors": "Babu, N. Kishore; Raman, S. Ganesh Sundara; Murthy, C. V. Srinivasa; Reddy, G. Madhusudhan", "publication": "MATERIALS SCIENCE AND ENGINEERING A-STRUCTURAL MATERIALS PROPERTIES MICROSTRUCTURE AND PROCESSING", "year_of_publication": 2007, "UT": "WOS:000250168000017", "base_material": "Ti–6Al–4V alloy", "base_young_modulus": "-", "base_yield_strength": 899, "base_ultimate_strength": 978, "base_elongation": 15, "weld_material": "Ti–6Al–4V alloy", "weld_young_modulus": "-", "weld_yield_strength": 951, "weld_ultimate_strength": 1060, "weld_elongation": 10, "processing": "Post-weld heat treatment (PWHT) at 900°C for 3 hours, furnace cooling", "welding_joint": "Bead-on-plate (autogenous full-penetration)", "welding_method": "Electron beam welding (EBW)", "welding_voltage": 55000, "welding_current": 0.058, "welding_speed": 25, "preheat_temp": "-", "welding_env": "-", "residual_stress": "-", "fatigue_specimen_type": "Hourglass type", "fatigue_specimen_thickness": 3, "fatigue_test_type": "Axial fatigue test", "fatigue_temp": 25, "fatigue_env": "-", "load_ratio": 0.1, "frequency": "-", "fatigue_machine": "Servo hydraulic testing machine", "fatigue_standard": "-", "fatigue_test_control": "Load-controlled", "stress_concentration": "-", "failure_location": "-"}}, {"id": "WELD2025:829", "name": "Martensite stainless steel 630 (ASTM AISI standards) | Cruciform welded joint", "material_family": "Welded joint", "points": [[427.0, 53968.0, 0], [312.0, 84692.0, 0], [312.0, 100549.0, 0], [310.0, 153615.0, 0], [244.0, 169074.0, 0], [245.0, 280488.0, 0], [244.0, 335901.0, 0], [181.0, 258612.0, 0], [165.0, 285914.0, 0], [184.0, 453250.0, 0], [182.0, 500232.0, 0], [161.0, 494785.0, 0], [141.0, 480110.0, 0], [162.0, 620589.0, 0], [158.0, 715253.0, 0], [137.0, 645420.0, 0], [137.0, 794451.0, 0], [142.0, 945606.0, 0], [140.0, 1015353.0, 0], [139.0, 1131182.0, 0], [139.0, 1366951.0, 0], [140.0, 1594408.0, 0], [168.0, 1170875.0, 0], [182.0, 1375208.0, 0], [180.0, 965835.0, 0], [120.0, 5469208.0, 1], [92.0, 5587740.0, 1], [75.0, 5435381.0, 1], [58.0, 5315715.0, 1]], "conditions": {"material": "Martensite stainless steel 630 (ASTM AISI standards)", "am_type": "Manual arc welding", "load_ratio": "-", "test_type": "Axial fatigue test", "temperature": "25", "surface_treatment": "Postweld heat treatment (solution treatment, thermal refining treatment, aging treatment)"}, "metadata": {"dataset_id": 829, "title": "Research on fatigue behavior evaluation and fatigue fracture mechanisms of cruciform welded joints", "doi": "10.1016/j.msea.2011.08.037", "authors": "Fan, J. L.; Guo, X. L.; Wu, C. W.; Zhao, Y. G.", "publication": "MATERIALS SCIENCE AND ENGINEERING A-STRUCTURAL MATERIALS PROPERTIES MICROSTRUCTURE AND PROCESSING", "year_of_publication": 2011, "UT": "WOS:000296676800016", "base_material": "Martensite stainless steel 630 (ASTM AISI standards)", "base_young_modulus": "-", "base_yield_strength": 1080, "base_ultimate_strength": 1309, "base_elongation": "-", "weld_material": "-", "weld_young_modulus": "-", "weld_yield_strength": "-", "weld_ultimate_strength": "-", "weld_elongation": "-", "processing": "Postweld heat treatment (solution treatment, thermal refining treatment, aging treatment)", "welding_joint": "Cruciform welded joint", "welding_method": "Manual arc welding", "welding_voltage": "-", "welding_current": "-", "welding_speed": "-", "preheat_temp": "-", "welding_env": "-", "residual_stress": "Eliminated by postweld heat treatment", "fatigue_specimen_type": "Cruciform welded joint", "fatigue_specimen_thickness": "-", "fatigue_test_type": "Axial fatigue test", "fatigue_temp": 25, "fatigue_env": "-", "load_ratio": "-", "frequency": 15, "fatigue_machine": "MTS810 system (100 kN capacity)", "fatigue_standard": "-", "fatigue_test_control": "Stress", "stress_concentration": "-", "failure_location": "Weld toe"}}, {"id": "WELD2025:830", "name": "AISI 409M ferritic stainless steel | Butt Joint", "material_family": "Welded joint", "points": [[337.0, 699260.0, 0], [274.0, 1220765.0, 0], [220.0, 2064807.0, 0], [171.0, 3842385.0, 0], [131.0, 6818357.0, 0], [316.0, 287489.0, 0]], "conditions": {"material": "AISI 409M ferritic stainless steel", "am_type": "Friction Stir Welding (FSW)", "load_ratio": "0.1", "test_type": "Axial fatigue test", "temperature": "-", "surface_treatment": "Annealing (after cold rolling at 720°C)"}, "metadata": {"dataset_id": 830, "title": "Assessment of fatigue life and crack growth resistance of friction stir welded AISI 409M ferritic stainless steel joints", "doi": "10.1016/j.msea.2012.01.071", "authors": "Lakshminarayanan, A. K.; Balasubramanian, V.", "publication": "MATERIALS SCIENCE AND ENGINEERING A-STRUCTURAL MATERIALS PROPERTIES MICROSTRUCTURE AND PROCESSING", "year_of_publication": 2012, "UT": "WOS:000302047300021", "base_material": "AISI 409M ferritic stainless steel", "base_young_modulus": "-", "base_yield_strength": 364, "base_ultimate_strength": 536, "base_elongation": 31, "weld_material": "AISI 409M ferritic stainless steel", "weld_young_modulus": "-", "weld_yield_strength": 610, "weld_ultimate_strength": 906, "weld_elongation": 28, "processing": "Annealing (after cold rolling at 720°C)", "welding_joint": "Butt Joint", "welding_method": "Friction Stir Welding (FSW)", "welding_voltage": "-", "welding_current": "-", "welding_speed": 1.5, "preheat_temp": "-", "welding_env": "-", "residual_stress": "Longitudinal: +120 MPa; Transverse: -30 MPa", "fatigue_specimen_type": "Hourglass type (smooth)", "fatigue_specimen_thickness": 4, "fatigue_test_type": "Axial fatigue test", "fatigue_temp": "-", "fatigue_env": "-", "load_ratio": 0.1, "frequency": 15, "fatigue_machine": "Servo hydraulic fatigue testing machine (Instron, Model 8801)", "fatigue_standard": "ASTM E467-08, ASTM E647-09", "fatigue_test_control": "Load control", "stress_concentration": "-", "failure_location": "Weld toe, weld root"}}, {"id": "WELD2025:831", "name": "AISI 409M ferritic stainless steel | Butt Joint", "material_family": "Welded joint", "points": [[343.0, 496531.0, 0], [294.0, 896815.0, 0], [253.0, 1697187.0, 0], [188.0, 2880444.0, 0], [132.0, 4384215.0, 0]], "conditions": {"material": "AISI 409M ferritic stainless steel", "am_type": "Friction Stir Welding (FSW)", "load_ratio": "0.1", "test_type": "Axial fatigue test", "temperature": "-", "surface_treatment": "Annealing (after cold rolling at 720°C)"}, "metadata": {"dataset_id": 831, "title": "Assessment of fatigue life and crack growth resistance of friction stir welded AISI 409M ferritic stainless steel joints", "doi": "10.1016/j.msea.2012.01.071", "authors": "Lakshminarayanan, A. K.; Balasubramanian, V.", "publication": "MATERIALS SCIENCE AND ENGINEERING A-STRUCTURAL MATERIALS PROPERTIES MICROSTRUCTURE AND PROCESSING", "year_of_publication": 2012, "UT": "WOS:000302047300021", "base_material": "AISI 409M ferritic stainless steel", "base_young_modulus": "-", "base_yield_strength": 364, "base_ultimate_strength": 536, "base_elongation": 31, "weld_material": "AISI 409M ferritic stainless steel", "weld_young_modulus": "-", "weld_yield_strength": 610, "weld_ultimate_strength": 906, "weld_elongation": 28, "processing": "Annealing (after cold rolling at 720°C)", "welding_joint": "Butt Joint", "welding_method": "Friction Stir Welding (FSW)", "welding_voltage": "-", "welding_current": "-", "welding_speed": 1.5, "preheat_temp": "-", "welding_env": "-", "residual_stress": "Longitudinal: +120 MPa; Transverse: -30 MPa", "fatigue_specimen_type": "Notched specimens", "fatigue_specimen_thickness": 4, "fatigue_test_type": "Axial fatigue test", "fatigue_temp": "-", "fatigue_env": "-", "load_ratio": 0.1, "frequency": 15, "fatigue_machine": "Servo hydraulic fatigue testing machine (Instron, Model 8801)", "fatigue_standard": "ASTM E467-08, ASTM E647-09", "fatigue_test_control": "Load control", "stress_concentration": "1.23", "failure_location": "Weld toe, weld root"}}, {"id": "WELD2025:832", "name": "JIS A6N01S-T5 aluminum alloy | Butt joint", "material_family": "Welded joint", "points": [[276.0, 43341.0, 0], [236.0, 102478.0, 0], [200.0, 321159.0, 0], [180.0, 967140.0, 0], [161.0, 3476810.0, 0], [140.0, 9731645.0, 1], [120.0, 11593584.0, 1]], "conditions": {"material": "JIS A6N01S-T5 aluminum alloy", "am_type": "Friction stir welding (FSW)", "load_ratio": "-1", "test_type": "Plane-bending fatigue test", "temperature": "25", "surface_treatment": "-"}, "metadata": {"dataset_id": 832, "title": "Microstructural evolution and mechanical properties of friction-stir-welded Al-Mg-Si joint", "doi": "10.1016/j.msea.2013.11.074", "authors": "Morita, Tatsuro; Yamanaka, Mikio", "publication": "MATERIALS SCIENCE AND ENGINEERING A-STRUCTURAL MATERIALS PROPERTIES MICROSTRUCTURE AND PROCESSING", "year_of_publication": 2014, "UT": "WOS:000331773300025", "base_material": "JIS A6N01S-T5 aluminum alloy", "base_young_modulus": 68, "base_yield_strength": 235, "base_ultimate_strength": 258, "base_elongation": 11, "weld_material": "JIS A6N01S-T5 aluminum alloy", "weld_young_modulus": 67, "weld_yield_strength": 124, "weld_ultimate_strength": 209, "weld_elongation": 7, "processing": "-", "welding_joint": "Butt joint", "welding_method": "Friction stir welding (FSW)", "welding_voltage": "-", "welding_current": "-", "welding_speed": "-", "preheat_temp": "-", "welding_env": "-", "residual_stress": "-", "fatigue_specimen_type": "standard", "fatigue_specimen_thickness": 6, "fatigue_test_type": "Plane-bending fatigue test", "fatigue_temp": 25, "fatigue_env": "Air", "load_ratio": -1, "frequency": 25, "fatigue_machine": "-", "fatigue_standard": "-", "fatigue_test_control": "Stress", "stress_concentration": "-", "failure_location": "-"}}, {"id": "WELD2025:833", "name": "Advanced 9% Cr and CrMoV steels | Butt joint", "material_family": "Welded joint", "points": [[798.0, 51365.0, 0], [700.0, 957212.0, 0], [658.0, 1017463.0, 0], [680.0, 2014416.0, 0], [639.0, 10916797.0, 0], [619.0, 8951168.0, 0], [600.0, 58362994.0, 1]], "conditions": {"material": "Advanced 9% Cr and CrMoV steels", "am_type": "Narrow-gap submerged arc welding (NG-SAW)", "load_ratio": "-1", "test_type": "Axial (pull-push)", "temperature": "25", "surface_treatment": "Post-weld heat treatment (PWHT) at 560°C for 30 hours"}, "metadata": {"dataset_id": 833, "title": "Microstructure characteristics and temperature-dependent high cycle fatigue behavior of advanced 9% Cr/CrMoV dissimilarly welded joint", "doi": "10.1016/j.msea.2014.07.067", "authors": "Wu, Qingjun; Lu, Fenggui; Cui, Haichao; Ding, Yuming; Liu, Xia; Gao, Yulai", "publication": "MATERIALS SCIENCE AND ENGINEERING A-STRUCTURAL MATERIALS PROPERTIES MICROSTRUCTURE AND PROCESSING", "year_of_publication": 2014, "UT": "WOS:000343336400013", "base_material": "Advanced 9% Cr and CrMoV steels", "base_young_modulus": "-", "base_yield_strength": "-", "base_ultimate_strength": "-", "base_elongation": "-", "weld_material": "2CrMoV", "weld_young_modulus": "-", "weld_yield_strength": "-", "weld_ultimate_strength": "-", "weld_elongation": "-", "processing": "Post-weld heat treatment (PWHT) at 560°C for 30 hours", "welding_joint": "Butt joint", "welding_method": "Narrow-gap submerged arc welding (NG-SAW)", "welding_voltage": 30, "welding_current": 500, "welding_speed": 10, "preheat_temp": "-", "welding_env": "-", "residual_stress": "Relieved by PWHT", "fatigue_specimen_type": "Round bar", "fatigue_specimen_thickness": 150, "fatigue_test_type": "Axial (pull-push)", "fatigue_temp": 25, "fatigue_env": "-", "load_ratio": -1, "frequency": 100, "fatigue_machine": "-", "fatigue_standard": "ASTM E466-07", "fatigue_test_control": "Stress-controlled", "stress_concentration": "-", "failure_location": "-"}}, {"id": "WELD2025:834", "name": "Advanced 9% Cr and CrMoV steels | Butt joint", "material_family": "Welded joint", "points": [[596.0, 51735.0, 0],
