Repository: yunyunfanfan/S-PA-CBB

# S-PA-CBB

Official research code, processed curve records, evaluation outputs, and manuscript source for:

> **From Physics to Selective Generation: Conditional Brownian Bridges for Sparse S–N Curve Reconstruction and Fatigue Decision-Making**

S-PA-CBB reconstructs a complete probabilistic stress–life (S–N) curve from only two to four observed fatigue tests. The method first fits an interpretable Basquin state, diagnoses whether that state is sufficient, and applies a ControlNet-style conditional Brownian-bridge residual only to curves that benefit from correction.

File: external_data/weld2025_disjoint_curves.json (part 34 of 223)
[559.0, 1249035.0, 0], [539.0, 3534396.0, 0], [520.0, 11442877.0, 0], [501.0, 24398172.0, 0], [480.0, 21691279.0, 0], [459.0, 35343962.0, 0], [472.0, 59626401.0, 0], [477.0, 94174828.0, 0], [439.0, 127460186.0, 1]], "conditions": {"material": "Advanced 9% Cr and CrMoV steels", "am_type": "Narrow-gap submerged arc welding (NG-SAW)", "load_ratio": "-1", "test_type": "Axial (pull-push)", "temperature": "400", "surface_treatment": "Post-weld heat treatment (PWHT) at 560°C for 30 hours"}, "metadata": {"dataset_id": 834, "title": "Microstructure characteristics and temperature-dependent high cycle fatigue behavior of advanced 9% Cr/CrMoV dissimilarly welded joint", "doi": "10.1016/j.msea.2014.07.067", "authors": "Wu, Qingjun; Lu, Fenggui; Cui, Haichao; Ding, Yuming; Liu, Xia; Gao, Yulai", "publication": "MATERIALS SCIENCE AND ENGINEERING A-STRUCTURAL MATERIALS PROPERTIES MICROSTRUCTURE AND PROCESSING", "year_of_publication": 2014, "UT": "WOS:000343336400013", "base_material": "Advanced 9% Cr and CrMoV steels", "base_young_modulus": "-", "base_yield_strength": "-", "base_ultimate_strength": "-", "base_elongation": "-", "weld_material": "2CrMoV", "weld_young_modulus": "-", "weld_yield_strength": "-", "weld_ultimate_strength": "-", "weld_elongation": "-", "processing": "Post-weld heat treatment (PWHT) at 560°C for 30 hours", "welding_joint": "Butt joint", "welding_method": "Narrow-gap submerged arc welding (NG-SAW)", "welding_voltage": 30, "welding_current": 500, "welding_speed": 10, "preheat_temp": "-", "welding_env": "-", "residual_stress": "Relieved by PWHT", "fatigue_specimen_type": "Round bar", "fatigue_specimen_thickness": 150, "fatigue_test_type": "Axial (pull-push)", "fatigue_temp": 400, "fatigue_env": "-", "load_ratio": -1, "frequency": 100, "fatigue_machine": "-", "fatigue_standard": "ASTM E466-07", "fatigue_test_control": "Stress-controlled", "stress_concentration": "-", "failure_location": "-"}}, {"id": "WELD2025:835", "name": "Advanced 9% Cr and CrMoV steels | Butt joint", "material_family": "Welded joint", "points": [[536.0, 1755676.0, 0], [516.0, 3362405.0, 0], [495.0, 2756985.0, 0], [479.0, 9163721.0, 0], [479.0, 21117619.0, 0], [457.0, 23607159.0, 0], [453.0, 79366638.0, 0], [434.0, 125852186.0, 1]], "conditions": {"material": "Advanced 9% Cr and CrMoV steels", "am_type": "Narrow-gap submerged arc welding (NG-SAW)", "load_ratio": "-1", "test_type": "Axial (pull-push)", "temperature": "470", "surface_treatment": "Post-weld heat treatment (PWHT) at 560°C for 30 hours"}, "metadata": {"dataset_id": 835, "title": "Microstructure characteristics and temperature-dependent high cycle fatigue behavior of advanced 9% Cr/CrMoV dissimilarly welded joint", "doi": "10.1016/j.msea.2014.07.067", "authors": "Wu, Qingjun; Lu, Fenggui; Cui, Haichao; Ding, Yuming; Liu, Xia; Gao, Yulai", "publication": "MATERIALS SCIENCE AND ENGINEERING A-STRUCTURAL MATERIALS PROPERTIES MICROSTRUCTURE AND PROCESSING", "year_of_publication": 2014, "UT": "WOS:000343336400013", "base_material": "Advanced 9% Cr and CrMoV steels", "base_young_modulus": "-", "base_yield_strength": "-", "base_ultimate_strength": "-", "base_elongation": "-", "weld_material": "2CrMoV", "weld_young_modulus": "-", "weld_yield_strength": "-", "weld_ultimate_strength": "-", "weld_elongation": "-", "processing": "Post-weld heat treatment (PWHT) at 560°C for 30 hours", "welding_joint": "Butt joint", "welding_method": "Narrow-gap submerged arc welding (NG-SAW)", "welding_voltage": 30, "welding_current": 500, "welding_speed": 10, "preheat_temp": "-", "welding_env": "-", "residual_stress": "Relieved by PWHT", "fatigue_specimen_type": "Round bar", "fatigue_specimen_thickness": 150, "fatigue_test_type": "Axial (pull-push)", "fatigue_temp": 470, "fatigue_env": "-", "load_ratio": -1, "frequency": 100, "fatigue_machine": "-", "fatigue_standard": "ASTM E466-07", "fatigue_test_control": "Stress-controlled", "stress_concentration": "-", "failure_location": "-"}}, {"id": "WELD2025:836", "name": "Ti-6Al-4V (TC4), Ti-5Al-4Mo-4Cr-2Sn-2Zr (Ti17) | Butt Joint", "material_family": "Welded joint", "points": [[1008.0, 10.0, 0], [810.0, 681.0, 0], [707.0, 1196.0, 0], [597.0, 3881.0, 0], [596.0, 10798.0, 0], [503.0, 10525.0, 0], [493.0, 17113.0, 0], [393.0, 27826.0, 0], [394.0, 63096.0, 0], [299.0, 1136464.0, 1]], "conditions": {"material": "Ti-6Al-4V (TC4), Ti-5Al-4Mo-4Cr-2Sn-2Zr (Ti17)", "am_type": "Electron Beam Welding (EBW)", "load_ratio": "0.1", "test_type": "Axial", "temperature": "25", "surface_treatment": "-"}, "metadata": {"dataset_id": 836, "title": "Microstructural evolution and mechanical properties of electron beam welded dissimilar titanium alloy joints", "doi": "10.1016/j.msea.2017.05.028", "authors": "Wang, S. Q.; Li, W. Y.; Jing, K.; Zhang, X. Y.; Chen, D. L.", "publication": "MATERIALS SCIENCE AND ENGINEERING A-STRUCTURAL MATERIALS PROPERTIES MICROSTRUCTURE AND PROCESSING", "year_of_publication": 2017, "UT": "WOS:000403517400028", "base_material": "Ti-6Al-4V (TC4), Ti-5Al-4Mo-4Cr-2Sn-2Zr (Ti17)", "base_young_modulus": "-", "base_yield_strength": "815, 1076", "base_ultimate_strength": "865, 1127", "base_elongation": "9.6, 7.4", "weld_material": "-", "weld_young_modulus": "-", "weld_yield_strength": 917, "weld_ultimate_strength": 966, "weld_elongation": 6.2, "processing": "-", "welding_joint": "Butt Joint", "welding_method": "Electron Beam Welding (EBW)", "welding_voltage": 60000, "welding_current": 0.068, "welding_speed": 9, "preheat_temp": "-", "welding_env": "Vacuum", "residual_stress": "-", "fatigue_specimen_type": "Sheet", "fatigue_specimen_thickness": 1, "fatigue_test_type": "Axial", "fatigue_temp": 25, "fatigue_env": "Air", "load_ratio": 0.1, "frequency": 50, "fatigue_machine": "Instron 8801 Servo-Hydraulic Testing System", "fatigue_standard": "-", "fatigue_test_control": "Load", "stress_concentration": "-", "failure_location": "-"}}, {"id": "WELD2025:837", "name": "Ti-6Al-4V (TC4), BT9 | Butt Joint", "material_family": "Welded joint", "points": [[806.0, 1196.0, 0], [690.0, 3005.0, 0], [703.0, 11659.0, 0], [612.0, 97474.0, 0], [611.0, 25119.0, 0], [512.0, 22103.0, 0], [401.0, 44101.0, 0], [416.0, 879923.0, 0], [301.0, 647308.0, 0], [510.0, 42987.0, 1]], "conditions": {"material": "Ti-6Al-4V (TC4), BT9", "am_type": "Electron Beam Welding (EBW)", "load_ratio": "0.1", "test_type": "Axial", "temperature": "25", "surface_treatment": "-"}, "metadata": {"dataset_id": 837, "title": "Microstructural evolution and mechanical properties of electron beam welded dissimilar titanium alloy joints", "doi": "10.1016/j.msea.2017.05.028", "authors": "Wang, S. Q.; Li, W. Y.; Jing, K.; Zhang, X. Y.; Chen, D. L.", "publication": "MATERIALS SCIENCE AND ENGINEERING A-STRUCTURAL MATERIALS PROPERTIES MICROSTRUCTURE AND PROCESSING", "year_of_publication": 2017, "UT": "WOS:000403517400028", "base_material": "Ti-6Al-4V (TC4), BT9", "base_young_modulus": "-", "base_yield_strength": "815, 895", "base_ultimate_strength": "865, 969", "base_elongation": "9.6, 7.9", "weld_material": "-", "weld_young_modulus": "-", "weld_yield_strength": 852, "weld_ultimate_strength": 899, "weld_elongation": 7.6, "processing": "-", "welding_joint": "Butt Joint", "welding_method": "Electron Beam Welding (EBW)", "welding_voltage": 60000, "welding_current": 0.068, "welding_speed": 9, "preheat_temp": "-", "welding_env": "Vacuum", "residual_stress": "-", "fatigue_specimen_type": "Sheet", "fatigue_specimen_thickness": 1, "fatigue_test_type": "Axial", "fatigue_temp": 25, "fatigue_env": "Air", "load_ratio": 0.1, "frequency": 50, "fatigue_machine": "Instron 8801 Servo-Hydraulic Testing System", "fatigue_standard": "-", "fatigue_test_control": "Load", "stress_concentration": "-", "failure_location": "-"}}, {"id": "WELD2025:838", "name": "6005A aluminum alloy | Butt Joint", "material_family": "Welded joint", "points": [[136.0, 162041.0, 0], [116.0, 157475.0, 0], [127.0, 800089.0, 0], [104.0, 573456.0, 0], [104.0, 909968.0, 0], [91.0, 5006590.0, 1]], "conditions": {"material": "6005A aluminum alloy", "am_type": "CMT (Cold Metal Transfer)", "load_ratio": "0.1", "test_type": "Axial", "temperature": "25", "surface_treatment": "-"}, "metadata": {"dataset_id": 838, "title": "Microstructure characterization and mechanism of fatigue crack initiation near pores for 6005A CMT welded joint", "doi": "10.1016/j.msea.2017.09.029", "authors": "Liu, Haobo; Yang, Shanglei; Xie, Chaojie; Zhang, Qi; Cao, Yaming", "publication": "MATERIALS SCIENCE AND ENGINEERING A-STRUCTURAL MATERIALS PROPERTIES MICROSTRUCTURE AND PROCESSING", "year_of_publication": 2017, "UT": "WOS:000414108200004", "base_material": "6005A aluminum alloy", "base_young_modulus": "-", "base_yield_strength": "-", "base_ultimate_strength": "-", "base_elongation": "-", "weld_material": "ER4043 filler metal", "weld_young_modulus": "-", "weld_yield_strength": "-", "weld_ultimate_strength": "-", "weld_elongation": "-", "processing": "-", "welding_joint": "Butt Joint", "welding_method": "CMT (Cold Metal Transfer)", "welding_voltage": 17.8, "welding_current": 94, "welding_speed": 6, "preheat_temp": "-", "welding_env": "Pure argon protective gas", "residual_stress": "-", "fatigue_specimen_type": "Standard fatigue test specimen", "fatigue_specimen_thickness": 3, "fatigue_test_type": "Axial", "fatigue_temp": 25, "fatigue_env": "-", "load_ratio": 0.1, "frequency": 55, "fatigue_machine": "-", "fatigue_standard": "-", "fatigue_test_control": "Stress", "stress_concentration": "-", "failure_location": "Weld zone"}}, {"id": "WELD2025:839", "name": "30Cr1Mo1V (BM-1) and 30Cr2Ni4MoV (BM-2) steels | Dissimilar metal welded joint (DMWJ)", "material_family": "Welded joint", "points": [[800.0, 41569.0, 0], [787.0, 82275.0, 0], [762.0, 146307.0, 0], [759.0, 159824.0, 0], [722.0, 192014.0, 0], [728.0, 422309.0, 0], [744.0, 523996.0, 0], [707.0, 913954.0, 0], [685.0, 2358028.0, 0], [676.0, 4561458.0, 1]], "conditions": {"material": "30Cr1Mo1V (BM-1) and 30Cr2Ni4MoV (BM-2) steels", "am_type": "Submerged Arc Welding (SAW) and Tungsten Inert Gas (TIG) welding", "load_ratio": "−1", "test_type": "Axial fatigue test", "temperature": "280", "surface_treatment": "Post-weld heat treatment (PWHT) at 670 °C for 8 h (buttering layer) and localized PWHT at 590 °C for 8 h (weld metal)"}, "metadata": {"dataset_id": 839, "title": "High cycle fatigue and fracture behaviors of CrMoV/NiCrMoV dissimilar rotor welded joint at 280 ¡ãC", "doi": "10.1016/j.msea.2020.139473", "authors": "Wang, Wen-Ke; Liu, Yan; Guo, Yang; Xu, Zhen-Zhen; Zhong, Jie; Zhang, Jian-Xun", "publication": "MATERIALS SCIENCE AND ENGINEERING A-STRUCTURAL MATERIALS PROPERTIES MICROSTRUCTURE AND PROCESSING", "year_of_publication": 2020, "UT": "WOS:000541737900044", "base_material": "30Cr1Mo1V (BM-1) and 30Cr2Ni4MoV (BM-2) steels", "base_young_modulus": "-", "base_yield_strength": "-", "base_ultimate_strength": "-", "base_elongation": "-", "weld_material": "-", "weld_young_modulus": "-", "weld_yield_strength": "-", "weld_ultimate_strength": "-", "weld_elongation": "-", "processing": "Post-weld heat treatment (PWHT) at 670 °C for 8 h (buttering layer) and localized PWHT at 590 °C for 8 h (weld metal)", "welding_joint": "Dissimilar metal welded joint (DMWJ)", "welding_method": "Submerged Arc Welding (SAW) and Tungsten Inert Gas (TIG) welding", "welding_voltage": "28–32", "welding_current": "400–500", "welding_speed": "6–8", "preheat_temp": "200–300", "welding_env": "-", "residual_stress": "Eliminated by PWHT", "fatigue_specimen_type": "Hourglass-shaped specimen (ASTM E466-07)", "fatigue_specimen_thickness": 98, "fatigue_test_type": "Axial fatigue test", "fatigue_temp": 280, "fatigue_env": "-", "load_ratio": "−1", "frequency": 120, "fatigue_machine": "-", "fatigue_standard": "ASTM E466-07", "fatigue_test_control": "Stress-controlled", "stress_concentration": "-", "failure_location": "-"}}, {"id": "WELD2025:840", "name": "A588 steel | Butt Joint", "material_family": "Welded joint", "points": [[418.0, 36447.0, 0], [400.0, 115097.0, 0], [379.0, 155940.0, 0], [381.0, 288167.0, 0]], "conditions": {"material": "A588 steel", "am_type": "Shielded Gas Metal Arc Welding (GMAW)", "load_ratio": "1.0", "test_type": "Biaxial tension-torsion fatigue", "temperature": "25", "surface_treatment": "Electropolishing (perchloric acid solution)"}, "metadata": {"dataset_id": 840, "title": "Biaxial tension-torsion fatigue properties of A588 steel weld joint for high-speed train bogie", "doi": "10.1016/j.msea.2023.144634", "authors": "Chen, Jian-Zhi; Zhang, Bin; Song, Zhu-Man; Zhang, Guang-Ping", "publication": "MATERIALS SCIENCE AND ENGINEERING A-STRUCTURAL MATERIALS PROPERTIES MICROSTRUCTURE AND PROCESSING", "year_of_publication": 2023, "UT": "WOS:000978767400001", "base_material": "A588 steel", "base_young_modulus": "-", "base_yield_strength": "-", "base_ultimate_strength": 520, "base_elongation": 46.98, "weld_material": "ER70S-6 filler wire", "weld_young_modulus": "-", "weld_yield_strength": "-", "weld_ultimate_strength": 537.49, "weld_elongation": 25.91, "processing": "Electropolishing (perchloric acid solution)", "welding_joint": "Butt Joint", "welding_method": "Shielded Gas Metal Arc Welding (GMAW)", "welding_voltage": "-", "welding_current": "-", "welding_speed": "-", "preheat_temp": "-", "welding_env": "-", "residual_stress": "Compressive residual stress in BMZ (-180.7 MPa), HAZ (-250.5 MPa), and WMZ (-125.5 MPa)", "fatigue_specimen_type": "Wide plate", "fatigue_specimen_thickness": 12, "fatigue_test_type": "Biaxial tension-torsion fatigue", "fatigue_temp": 25, "fatigue_env": "-", "load_ratio": 1.0, "frequency": 15, "fatigue_machine": "Instron E10000", "fatigue_standard": "ISO 12107:2003", "fatigue_test_control": "Stress control", "stress_concentration": "-", "failure_location": "Weld toe (boundary between BMZ and HAZ)"}}, {"id": "WELD2025:841", "name": "A588 steel | Butt Joint", "material_family": "Welded joint", "points": [[359.0, 384985.0, 0], [359.0, 646358.0, 0], [334.0, 1087107.0, 0], [322.0, 790119.0, 0], [311.0, 10047801.0, 1]], "conditions": {"material": "A588 steel", "am_type": "Shielded Gas Metal Arc Welding (GMAW)", "load_ratio": "1.0", "test_type": "Biaxial tension-torsion fatigue", "temperature": "25", "surface_treatment": "Electropolishing (perchloric acid solution)"}, "metadata": {"dataset_id": 841, "title": "Biaxial tension-torsion fatigue properties of A588 steel weld joint for high-speed train bogie", "doi": "10.1016/j.msea.2023.144634", "authors": "Chen, Jian-Zhi; Zhang, Bin; Song, Zhu-Man; Zhang, Guang-Ping", "publication": "MATERIALS SCIENCE AND ENGINEERING A-STRUCTURAL MATERIALS PROPERTIES MICROSTRUCTURE AND PROCESSING", "year_of_publication": 2023, "UT": "WOS:000978767400001", "base_material": "A588 steel", "base_young_modulus": "-", "base_yield_strength": "-", "base_ultimate_strength": 520, "base_elongation": 46.98, "weld_material": "ER70S-6 filler wire", "weld_young_modulus": "-", "weld_yield_strength": "-", "weld_ultimate_strength": 537.49, "weld_elongation": 25.91, "processing": "Electropolishing (perchloric acid solution)", "welding_joint": "Butt Joint", "welding_method": "Shielded Gas Metal Arc Welding (GMAW)", "welding_voltage": "-", "welding_current": "-", "welding_speed": "-", "preheat_temp": "-", "welding_env": "-", "residual_stress": "Compressive residual stress in BMZ (-180.7 MPa), HAZ (-250.5 MPa), and WMZ (-125.5 MPa)", "fatigue_specimen_type": "Wide plate", "fatigue_specimen_thickness": 12, "fatigue_test_type": "Biaxial tension-torsion fatigue", "fatigue_temp": 25, "fatigue_env": "-", "load_ratio": 1.0, "frequency": 15, "fatigue_machine": "Instron E10000", "fatigue_standard": "ISO 12107:2003", "fatigue_test_control": "Stress control", "stress_concentration": "-", "failure_location": "weld metal zone (WMZ)"}}, {"id": "WELD2025:842", "name": "AA5086-H116 | Butt Joint", "material_family": "Welded joint", "points": [[254.0, 130713.0, 0], [252.0, 185725.0, 0], [232.0, 315197.0, 0], [233.0, 359813.0, 0], [233.0, 448674.0, 0], [210.0, 583492.0, 0], [213.0, 689307.0, 0], [211.0, 830414.0, 0], [189.0, 6727757.0, 0], [188.0, 9360455.0, 0], [188.0, 10801570.0, 1], [171.0, 10702873.0, 1]], "conditions": {"material": "AA5086-H116", "am_type": "Friction Stir Welding (FSW)", "load_ratio": "-1", "test_type": "Axial (load-controlled cyclic tests)", "temperature": "25", "surface_treatment": "Plasma spray coating (Al2O3-RDP)"}, "metadata": {"dataset_id": 842, "title": "On reinforcing the friction stir weld joints of AA5086-H116 using the plasma spray coatings", "doi": "10.1016/j.msea.2024.146578", "authors": "Choudhary, Sumit; Gaur, Vidit", "publication": "MATERIALS SCIENCE AND ENGINEERING A-STRUCTURAL MATERIALS PROPERTIES MICROSTRUCTURE AND PROCESSING", "year_of_publication": 2024, "UT": "WOS:001236366800001", "base_material": "AA5086-H116", "base_young_modulus": "-", "base_yield_strength": "-", "base_ultimate_strength": 292, "base_elongation": 32, "weld_material": "AA5086-H116 with Al2O3 reinforcement", "weld_young_modulus": "-", "weld_yield_strength": "-", "weld_ultimate_strength": 317, "weld_elongation": 19, "processing": "Plasma spray coating (Al2O3-RDP)", "welding_joint": "Butt Joint", "welding_method": "Friction Stir Welding (FSW)", "welding_voltage": "-", "welding_current": "-", "welding_speed": 0.25, "preheat_temp": 60, "welding_env": "Ambient", "residual_stress": "-", "fatigue_specimen_type": "Standard", "fatigue_specimen_thickness": 5, "fatigue_test_type": "Axial (load-controlled cyclic tests)", "fatigue_temp": 25, "fatigue_env": "-", "load_ratio": -1, "frequency": 20, "fatigue_machine": "MTS fatigue machine", "fatigue_standard": "ASTM E8/E8M", "fatigue_test_control": "Load-controlled", "stress_concentration": "-", "failure_location": "-"}}, {"id": "WELD2025:843", "name": "AA5086-H116 | Butt Joint", "material_family": "Welded joint", "points": [[212.0, 123532.0, 0], [211.0, 159118.0, 0], [192.0, 164531.0, 0], [190.0, 202627.0, 0], [169.0, 379489.0, 0], [170.0, 423852.0, 0], [169.0, 478255.0, 0], [150.0, 1129735.0, 0], [149.0, 1376920.0, 0], [149.0, 1554603.0, 0], [128.0, 3550016.0, 0], [127.0, 4140253.0, 0], [127.0, 5393108.0, 0], [107.0, 10106637.0, 1]], "conditions": {"material": "AA5086-H116", "am_type": "Friction Stir Welding (FSW)", "load_ratio": "-1", "test_type": "Axial (load-controlled cyclic tests)", "temperature": "25", "surface_treatment": "-"}, "metadata": {"dataset_id": 843, "title": "On reinforcing the friction stir weld joints of AA5086-H116 using the plasma spray coatings", "doi": "10.1016/j.msea.2024.146578", "authors": "Choudhary, Sumit; Gaur, Vidit", "publication": "MATERIALS SCIENCE AND ENGINEERING A-STRUCTURAL MATERIALS PROPERTIES MICROSTRUCTURE AND PROCESSING", "year_of_publication": 2024, "UT": "WOS:001236366800001", "base_material": "AA5086-H116", "base_young_modulus": "-", "base_yield_strength": "-", "base_ultimate_strength": 292, "base_elongation": 32, "weld_material": "AA5086-H116 with Al2O3 reinforcement", "weld_young_modulus": "-", "weld_yield_strength": "-", "weld_ultimate_strength": 268, "weld_elongation": "-", "processing": "-", "welding_joint": "Butt Joint", "welding_method": "Friction Stir Welding (FSW)", "welding_voltage": "-", "welding_current": "-", "welding_speed": 0.25, "preheat_temp": 60, "welding_env": "Ambient", "residual_stress": "-", "fatigue_specimen_type": "Standard", "fatigue_specimen_thickness": 5, "fatigue_test_type": "Axial (load-controlled cyclic tests)", "fatigue_temp": 25, "fatigue_env": "-", "load_ratio": -1, "frequency": 20, "fatigue_machine": "MTS fatigue machine", "fatigue_standard": "ASTM E8/E8M", "fatigue_test_control": "Load-controlled", "stress_concentration": "-", "failure_location": "-"}}, {"id": "WELD2025:844", "name": "AA5086-H116 | Butt Joint", "material_family": "Welded joint", "points": [[213.0, 16642.0, 0], [192.0, 114365.0, 0], [168.0, 120594.0, 0], [131.0, 108192.0, 0], [206.0, 235835.0, 0], [192.0, 239227.0, 0], [169.0, 557885.0, 0], [151.0, 291628.0, 0], [150.0, 516907.0, 0], [128.0, 622596.0, 0], [109.0, 802766.0, 0], [108.0, 2259458.0, 0], [89.0, 10112824.0, 1]], "conditions": {"material": "AA5086-H116", "am_type": "Friction Stir Welding (FSW)", "load_ratio": "-1", "test_type": "Axial (load-controlled cyclic tests)", "temperature": "25", "surface_treatment": "Plasma spray coating (Al2O3-RSP)"}, "metadata": {"dataset_id": 844, "title": "On reinforcing the friction stir weld joints of AA5086-H116 using the plasma spray coatings", "doi": "10.1016/j.msea.2024.146578", "authors": "Choudhary, Sumit; Gaur, Vidit", "publication": "MATERIALS SCIENCE AND ENGINEERING A-STRUCTURAL MATERIALS PROPERTIES MICROSTRUCTURE AND PROCESSING", "year_of_publication": 2024, "UT": "WOS:001236366800001", "base_material": "AA5086-H116", "base_young_modulus": "-", "base_yield_strength": "-", "base_ultimate_strength": 292, "base_elongation": 32, "weld_material": "AA5086-H116 with Al2O3 reinforcement", "weld_young_modulus": "-", "weld_yield_strength": "-", "weld_ultimate_strength": 279, "weld_elongation": "-", "processing": "Plasma spray coating (Al2O3-RSP)", "welding_joint": "Butt Joint", "welding_method": "Friction Stir Welding (FSW)", "welding_voltage": "-", "welding_current": "-", "welding_speed": 0.25, "preheat_temp": 60, "welding_env": "Ambient", "residual_stress": "-", "fatigue_specimen_type": "Standard", "fatigue_specimen_thickness": 5, "fatigue_test_type": "Axial (load-controlled cyclic tests)", "fatigue_temp": 25, "fatigue_env": "-", "load_ratio": -1, "frequency": 20, "fatigue_machine": "MTS fatigue machine", "fatigue_standard": "ASTM E8/E8M (for tensile testing, fatigue testing standard not explicitly mentioned)", "fatigue_test_control": "Load-controlled", "stress_concentration": "-", "failure_location": "-"}}, {"id": "WELD2025:846", "name": "AISI 201 stainless steel | Butt Joint (nail-shaped)", "material_family": "Welded joint", "points": [[631.0, 7002.0, 0], [539.0, 13519.0, 0], [449.0, 61897.0, 0], [365.0, 391077.0, 0]], "conditions": {"material": "AISI 201 stainless steel", "am_type": "Laser welding", "load_ratio": "0.1", "test_type": "Low-cycle fatigue (tension-tension mode)", "temperature": "25", "surface_treatment": "-"}, "metadata": {"dataset_id": 846, "title": "Real weld geometry determining mechanical properties of high power laser welded medium plates", "doi": "10.1016/j.optlastec.2017.11.047", "authors": "Liu, Sang; Mi, Gaoyang; Yan, Fei; Wang, Chunming; Li, Peigen", "publication": "OPTICS AND LASER TECHNOLOGY", "year_of_publication": 2018, "UT": "WOS:000424723200015", "base_material": "AISI 201 stainless steel", "base_young_modulus": "-", "base_yield_strength": "-", "base_ultimate_strength": "-", "base_elongation": "-", "weld_material": "AISI 201 stainless steel (autogenous weld)", "weld_young_modulus": "-", "weld_yield_strength": "-", "weld_ultimate_strength": "-", "weld_elongation": "-", "processing": "-", "welding_joint": "Butt Joint (nail-shaped)", "welding_method": "Laser welding", "welding_voltage": "-", "welding_current": "-", "welding_speed": 40, "preheat_temp": "-", "welding_env": "Industrially pure argon shielding gas (20 L/min flow rate)", "residual_stress": "-", "fatigue_specimen_type": "Mini-sample", "fatigue_specimen_thickness": 6, "fatigue_test_type": "Low-cycle fatigue (tension-tension mode)", "fatigue_temp": 25, "fatigue_env": "Air", "load_ratio": 0.1, "frequency": 10, "fatigue_machine": "Electro-servohydraulic machine", "fatigue_standard": "-", "fatigue_test_control": "Stress", "stress_concentration": "-", "failure_location": "-"}}, {"id": "WELD2025:847", "name": "AISI 201 stainless steel | Butt Joint (wedge-shaped)", "material_family": "Welded joint", "points": [[631.0, 6190.0, 0], [540.0, 12624.0, 0], [451.0, 53969.0, 0], [361.0, 307677.0, 0]], "conditions": {"material": "AISI 201 stainless steel", "am_type": "Laser welding", "load_ratio": "0.1", "test_type": "Low-cycle fatigue (tension-tension mode)", "temperature": "25", "surface_treatment": "-"}, "metadata": {"dataset_id": 847, "title": "Real weld geometry determining mechanical properties of high power laser welded medium plates", "doi": "10.1016/j.optlastec.2017.11.047", "authors": "Liu, Sang; Mi, Gaoyang; Yan, Fei; Wang, Chunming; Li, Peigen", "publication": "OPTICS AND LASER TECHNOLOGY", "year_of_publication": 2018, "UT": "WOS:000424723200015", "base_material": "AISI 201 stainless steel", "base_young_modulus": "-", "base_yield_strength": "-", "base_ultimate_strength": "-", "base_elongation": "-", "weld_material": "AISI 201 stainless steel (autogenous weld)", "weld_young_modulus": "-", "weld_yield_strength": "-", "weld_ultimate_strength": "-", "weld_elongation": "-", "processing": "-", "welding_joint": "Butt Joint (wedge-shaped)", "welding_method": "Laser welding", "welding_voltage": "-", "welding_current": "-", "welding_speed": 15, "preheat_temp": "-", "welding_env": "Industrially pure argon shielding gas (20 L/min flow rate)", "residual_stress": "-", "fatigue_specimen_type": "Mini-sample", "fatigue_specimen_thickness": 6, "fatigue_test_type": "Low-cycle fatigue (tension-tension mode)", "fatigue_temp": 25, "fatigue_env": "Air", "load_ratio": 0.1, "frequency": 10, "fatigue_machine": "Electro-servohydraulic machine", "fatigue_standard": "-", "fatigue_test_control": "Stress", "stress_concentration": "-", "failure_location": "-"}}, {"id": "WELD2025:848", "name": "AISI 201 stainless steel | Butt Joint (peanut-shaped)", "material_family": "Welded joint", "points": [[633.0, 5397.0, 0], [537.0, 10857.0, 0], [449.0, 41596.0, 0], [364.0, 202557.0, 0]], "conditions": {"material": "AISI 201 stainless steel", "am_type": "Laser welding", "load_ratio": "0.1", "test_type": "Low-cycle fatigue (tension-tension mode)", "temperature": "25", "surface_treatment": "-"}, "metadata": {"dataset_id": 848, "title": "Real weld geometry determining mechanical properties of high power laser welded medium plates", "doi": "10.1016/j.optlastec.2017.11.047", "authors": "Liu, Sang; Mi, Gaoyang; Yan, Fei; Wang, Chunming; Li, Peigen", "publication": "OPTICS AND LASER TECHNOLOGY", "year_of_publication": 2018, "UT": "WOS:000424723200015", "base_material": "AISI 201 stainless steel", "base_young_modulus": "-", "base_yield_strength": "-", "base_ultimate_strength": "-", "base_elongation": "-", "weld_material": "AISI 201 stainless steel (autogenous weld)", "weld_young_modulus": "-", "weld_yield_strength": "-", "weld_ultimate_strength": "-", "weld_elongation": "-", "processing": "-", "welding_joint": "Butt Joint (peanut-shaped)", "welding_method": "Laser welding", "welding_voltage": "-", "welding_current": "-", "welding_speed": 15, "preheat_temp": "-", "welding_env": "Industrially pure argon shielding gas (20 L/min flow rate)", "residual_stress": "-", "fatigue_specimen_type": "Mini-sample", "fatigue_specimen_thickness": 6, "fatigue_test_type": "Low-cycle fatigue (tension-tension mode)", "fatigue_temp": 25, "fatigue_env": "Air", "load_ratio": 0.1, "frequency": 10, "fatigue_machine": "Electro-servohydraulic machine", "fatigue_standard": "-", "fatigue_test_control": "Stress", "stress_concentration": "-", "failure_location": "-"}}, {"id": "WELD2025:849", "name": "10CrNi3MoV high strength steel | -", "material_family": "Welded joint", "points": [[633.0, 1200.0, 0], [550.0, 2390.0, 0], [481.0, 1810.0, 0], [478.0, 5180.0, 0], [715.0, 18400.0, 0], [1342.0, 1200.0, 0], [1264.0, 1900.0, 0], [896.0, 5620.0, 0], [656.0, 23900.0, 0]], "conditions": {"material": "10CrNi3MoV high strength steel", "am_type": "Wire-electrode method", "load_ratio": "-1", "test_type": "Multiaxial", "temperature": "-", "surface_treatment": "-"}, "metadata": {"dataset_id": 849, "title": "Multiaxial low cycle fatigue assessment of notch specimens for 10CrNi3MoV steel and its welds", "doi": "10.1016/j.prostr.2020.10.025", "authors": "Song, Wei; Liu, Xuesong; Xu, Jie; Fan, Yu; Berto, Filippo", "publication": "1ST VIRTUAL EUROPEAN CONFERENCE ON FRACTURE - VECF1", "year_of_publication": 2020, "UT": "WOS:000632387500025", "base_material": "10CrNi3MoV high strength steel", "base_young_modulus": "-", "base_yield_strength": "-", "base_ultimate_strength": "-", "base_elongation": "-", "weld_material": "Undermatched welds", "weld_young_modulus": "-", "weld_yield_strength": "-", "weld_ultimate_strength": "-", "weld_elongation": "-", "processing": "-", "welding_joint": "-", "welding_method": "Wire-electrode method", "welding_voltage": "-", "welding_current": "-", "welding_speed": "-", "preheat_temp": "-", "welding_env": "-", "residual_stress": "-", "fatigue_specimen_type": "Notch specimens", "fatigue_specimen_thickness": 16, "fatigue_test_type": "Multiaxial", "fatigue_temp": "-", "fatigue_env": "-", "load_ratio": -1, "frequency": "5-10", "fatigue_machine": "MTS 809 hydraulic cylinders", "fatigue_standard": "-", "fatigue_test_control": "Force-controlled", "stress_concentration": "-", "failure_location": "Notch tip"}}, {"id": "WELD2025:850", "name": "S235JR | T-Joint", "material_family": "Welded joint", "points": [[445.0, 76700.0, 0], [348.0, 313000.0, 0], [297.0, 443000.0, 0], [250.0, 1060000.0, 0]], "conditions": {"material": "S235JR", "am_type": "Double-sided fillet weld", "load_ratio": "0", "test_type": "Bending", "temperature": "-", "surface_treatment": "HFMI (High Frequency Mechanical Impact) treatment"}, "metadata": {"dataset_id": 850, "title": "Opportunities and partial problems of HFMI implementation in design of welded structures of rail vehicles", "doi": "10.1016/j.prostr.2022.12.096", "authors": "Kepka, Miloslav, Jr.; Kepka, Miloslav; Tittel, Jan", "publication": "23 EUROPEAN CONFERENCE ON FRACTURE, ECF23", "year_of_publication": 2022, "UT": "WOS:001248864600099", "base_material": "S235JR", "base_young_modulus": "-", "base_yield_strength": 235, "base_ultimate_strength": "-", "base_elongation": "-", "weld_material": "-", "weld_young_modulus": "-", "weld_yield_strength": "-", "weld_ultimate_strength": "-", "weld_elongation": "-", "processing": "HFMI (High Frequency Mechanical Impact) treatment", "welding_joint": "T-Joint", "welding_method": "Double-sided fillet weld", "welding_voltage": "-", "welding_current": "-", "welding_speed": "-", "preheat_temp": "-", "welding_env": "-", "residual_stress": "Adjusted by HFMI treatment", "fatigue_specimen_type": "T-welded joint", "fatigue_specimen_thickness": 15, "fatigue_test_type": "Bending", "fatigue_temp": "-", "fatigue_env": "-", "load_ratio": 0, "frequency": "-", "fatigue_machine": "-", "fatigue_standard": "-", "fatigue_test_control": "-", "stress_concentration": "-", "failure_location": "Fillet weld edge"}}, {"id": "WELD2025:851", "name": "S235JR | T-Joint", "material_family": "Welded joint", "points": [[451.0, 40200.0, 0], [349.0, 96700.0, 0], [297.0, 218000.0, 0], [250.0, 422000.0, 0]], "conditions": {"material": "S235JR", "am_type": "Double-sided fillet weld", "load_ratio": "0", "test_type": "Bending", "temperature": "-", "surface_treatment": "-"}, "metadata": {"dataset_id": 851, "title": "Opportunities and partial problems of HFMI implementation in design of welded structures of rail vehicles", "doi": "10.1016/j.prostr.2022.12.096", "authors": "Kepka, Miloslav, Jr.; Kepka, Miloslav; Tittel, Jan", "publication": "23 EUROPEAN CONFERENCE ON FRACTURE, ECF23", "year_of_publication": 2022, "UT": "WOS:001248864600099", "base_material": "S235JR", "base_young_modulus": "-", "base_yield_strength": 235, "base_ultimate_strength": "-", "base_elongation": "-", "weld_material": "-", "weld_young_modulus": "-", "weld_yield_strength": "-", "weld_ultimate_strength": "-", "weld_elongation": "-", "processing": "-", "welding_joint": "T-Joint", "welding_method": "Double-sided fillet weld", "welding_voltage": "-", "welding_current": "-", "welding_speed": "-", "preheat_temp": "-", "welding_env": "-", "residual_stress": "-", "fatigue_specimen_type": "T-welded joint", "fatigue_specimen_thickness": 15, "fatigue_test_type": "Bending", "fatigue_temp": "-", "fatigue_env": "-", "load_ratio": 0, "frequency": "-", "fatigue_machine": "-", "fatigue_standard": "-", "fatigue_test_control": "-", "stress_concentration": "-", "failure_location": "Fillet weld edge"}}, {"id": "WELD2025:852", "name": "S460MC | T-Joint", "material_family": "Welded joint", "points": [[457.0, 590000.0, 0], [404.0, 1310000.0, 0], [353.0, 2600000.0, 0]], "conditions": {"material": "S460MC", "am_type": "Double-sided fillet weld", "load_ratio": "0", "test_type": "Bending", "temperature": "-", "surface_treatment": "HFMI (High Frequency Mechanical Impact) treatment"}, "metadata": {"dataset_id": 852, "title": "Opportunities and partial problems of HFMI implementation in design of welded structures of rail vehicles", "doi": "10.1016/j.prostr.2022.12.096", "authors": "Kepka, Miloslav, Jr.; Kepka, Miloslav; Tittel, Jan", "publication": "23 EUROPEAN CONFERENCE ON FRACTURE, ECF23", "year_of_publication": 2022, "UT": "WOS:001248864600099", "base_material": "S460MC", "base_young_modulus": "-", "base_yield_strength": 460, "base_ultimate_strength": "-", "base_elongation": "-", "weld_material": "-", "weld_young_modulus": "-", "weld_yield_strength": "-", "weld_ultimate_strength": "-", "weld_elongation": "-", "processing": "HFMI (High Frequency Mechanical Impact) treatment", "welding_joint": "T-Joint", "welding_method": "Double-sided fillet weld", "welding_voltage": "-", "welding_current": "-", "welding_speed": "-", "preheat_temp": "-", "welding_env": "-", "residual_stress": "Adjusted by HFMI treatment", "fatigue_specimen_type": "T-welded joint", "fatigue_specimen_thickness": 15, "fatigue_test_type": "Bending", "fatigue_temp": "-", "fatigue_env": "-", "load_ratio": 0, "frequency": "-", "fatigue_machine": "-", "fatigue_standard": "-", "fatigue_test_control": "-", "stress_concentration": "-", "failure_location": "Fillet weld edge"}}, {"id": "WELD2025:853", "name": "S460MC | T-Joint", "material_family": "Welded joint", "points": [[457.0, 134000.0, 0], [353.0, 437000.0, 0], [301.0, 782000.0, 0]], "conditions": {"material": "S460MC", "am_type": "Double-sided fillet weld", "load_ratio": "0", "test_type": "Bending", "temperature": "-", "surface_treatment": "-"}, "metadata": {"dataset_id": 853, "title": "Opportunities and partial problems of HFMI implementation in design of welded structures of rail vehicles", "doi": "10.1016/j.prostr.2022.12.096", "authors": "Kepka, Miloslav, Jr.; Kepka, Miloslav; Tittel, Jan", "publication": "23 EUROPEAN CONFERENCE ON FRACTURE, ECF23", "year_of_publication": 2022, "UT": "WOS:001248864600099", "base_material": "S460MC", "base_young_modulus": "-", "base_yield_strength": 460, "base_ultimate_strength": "-", "base_elongation": "-", "weld_material": "-", "weld_young_modulus": "-", "weld_yield_strength": "-", "weld_ultimate_strength": "-", "weld_elongation": "-", "processing": "-", "welding_joint": "T-Joint", "welding_method": "Double-sided fillet weld", "welding_voltage": "-", "welding_current": "-", "welding_speed": "-", "preheat_temp": "-", "welding_env": "-", "residual_stress": "-", "fatigue_specimen_type": "T-welded joint", "fatigue_specimen_thickness": 15, "fatigue_test_type": "Bending", "fatigue_temp": "-", "fatigue_env": "-", "load_ratio": 0, "frequency": "-", "fatigue_machine": "-", "fatigue_standard": "-", "fatigue_test_control": "-", "stress_concentration": "-", "failure_location": "Fillet weld edge"}}, {"id": "WELD2025:855", "name": "S 355 ML structural steel | Butt joint", "material_family": "Welded joint", "points": [[309.0, 148935.0, 0], [281.0, 199332.0, 0], [259.0, 207231.0, 0], [212.0, 165733.0, 0], [242.0, 367621.0, 0], [223.0, 492020.0, 0], [204.0, 1578746.0, 0]], "conditions": {"material": "S 355 ML structural steel", "am_type": "Submerged Arc Welding (SAW)", "load_ratio": "0.1", "test_type": "Axial fatigue tests", "temperature": "-", "surface_treatment": "-"}, "metadata": {"dataset_id": 855, "title": "Application of local fatigue approaches on corroded welded joints with consideration of weld geometry and residual stresses", "doi": "10.1016/j.tafmec.2023.104215", "authors": "Shojai, Sulaiman; Broemer, Tim; Ghafoori, Elyas; Schaumann, Peter", "publication": "THEORETICAL AND APPLIED FRACTURE MECHANICS", "year_of_publication": 2024, "UT": "WOS:001140233800001", "base_material": "S 355 ML structural steel", "base_young_modulus": "-", "base_yield_strength": 421, "base_ultimate_strength": 493, "base_elongation": 35, "weld_material": "-", "weld_young_modulus": "-", "weld_yield_strength": "-", "weld_ultimate_strength": "-", "weld_elongation": "-", "processing": "-", "welding_joint": "Butt joint", "welding_method": "Submerged Arc Welding (SAW)", "welding_voltage": "-", "welding_current": "-", "welding_speed": "-", "preheat_temp": "-", "welding_env": "-", "residual_stress": "230 MPa", "fatigue_specimen_type": "Butt-welded", "fatigue_specimen_thickness": 12, "fatigue_test_type": "Axial fatigue tests", "fatigue_temp": "-", "fatigue_env": "-", "load_ratio": 0.1, "frequency": "8–10", "fatigue_machine": "Servo-hydraulic fatigue testing machine", "fatigue_standard": "-", "fatigue_test_control": "-", "stress_concentration": "-", "failure_location": "Weld toe"}}, {"id": "WELD2025:856", "name": "S 355 ML structural steel | Butt joint", "material_family": "Welded joint", "points": [[380.0, 50167.0, 0], [358.0, 60927.0, 0], [346.0, 64584.0, 0], [301.0, 165733.0, 0], [321.0, 179128.0, 0], [340.0, 324003.0, 0], [279.0, 482552.0, 0], [309.0, 603380.0, 0], [323.0, 652148.0, 0], [289.0, 839558.0, 0]], "conditions": {"material": "S 355 ML structural steel", "am_type": "Submerged Arc Welding (SAW)", "load_ratio": "0.1", "test_type": "Axial fatigue tests", "temperature": "-", "surface_treatment": "Clean blasting"}, "metadata": {"dataset_id": 856, "title": "Application of local fatigue approaches on corroded welded joints with consideration of weld geometry and residual stresses", "doi": "10.1016/j.tafmec.2023.104215", "authors": "Shojai, Sulaiman; Broemer, Tim; Ghafoori, Elyas; Schaumann, Peter", "publication": "THEORETICAL AND APPLIED FRACTURE MECHANICS", "year_of_publication": 2024, "UT": "WOS:001140233800001", "base_material": "S 355 ML structural steel", "base_young_modulus": "-", "base_yield_strength": 421, "base_ultimate_strength": 493, "base_elongation": 35, "weld_material": "-", "weld_young_modulus": "-", "weld_yield_strength": "-", "weld_ultimate_strength": "-", "weld_elongation": "-", "processing": "Clean blasting", "welding_joint": "Butt joint", "welding_method": "Submerged Arc Welding (SAW)", "welding_voltage": "-", "welding_current": "-", "welding_speed": "-", "preheat_temp": "-", "welding_env": "-", "residual_stress": "-20 MPa", "fatigue_specimen_type": "Butt-welded", "fatigue_specimen_thickness": 12, "fatigue_test_type": "Axial fatigue tests", "fatigue_temp": "-", "fatigue_env": "-", "load_ratio": 0.1, "frequency": "8–10", "fatigue_machine": "Servo-hydraulic fatigue testing machine", "fatigue_standard": "-", "fatigue_test_control": "-", "stress_concentration": "-", "failure_location": "Weld toe"}}, {"id": "WELD2025:857", "name": "S 355 ML structural steel | Butt joint", "material_family": "Welded joint", "points": [[305.0, 65851.0, 0], [320.0, 83956.0, 0], [310.0, 108082.0, 0], [287.0, 106003.0, 0], [347.0, 132545.0, 0], [311.0, 143258.0, 0], [261.0, 195497.0, 0], [287.0, 343451.0, 0], [246.0, 609270.0, 0], [239.0, 864388.0, 0]], "conditions": {"material": "S 355 ML structural steel", "am_type": "Submerged Arc Welding (SAW)", "load_ratio": "0.1", "test_type": "Axial fatigue tests", "temperature": "-", "surface_treatment": "Clean blasting, Neutral Salt Spray (NSS) test for corrosion exposure"}, "metadata": {"dataset_id": 857, "title": "Application of local fatigue approaches on corroded welded joints with consideration of weld geometry and residual stresses", "doi": "10.1016/j.tafmec.2023.104215", "authors": "Shojai, Sulaiman; Broemer, Tim; Ghafoori, Elyas; Schaumann, Peter", "publication": "THEORETICAL AND APPLIED FRACTURE MECHANICS", "year_of_publication": 2024, "UT": "WOS:001140233800001", "base_material": "S
