Repository: yunyunfanfan/S-PA-CBB

# S-PA-CBB

Official research code, processed curve records, evaluation outputs, and manuscript source for:

> **From Physics to Selective Generation: Conditional Brownian Bridges for Sparse S–N Curve Reconstruction and Fatigue Decision-Making**

S-PA-CBB reconstructs a complete probabilistic stress–life (S–N) curve from only two to four observed fatigue tests. The method first fits an interpretable Basquin state, diagnoses whether that state is sufficient, and applies a ControlNet-style conditional Brownian-bridge residual only to curves that benefit from correction.

File: external_data/weld2025_disjoint_curves.json (part 35 of 223)
355 ML structural steel", "base_young_modulus": "-", "base_yield_strength": 421, "base_ultimate_strength": 493, "base_elongation": 35, "weld_material": "-", "weld_young_modulus": "-", "weld_yield_strength": "-", "weld_ultimate_strength": "-", "weld_elongation": "-", "processing": "Clean blasting, Neutral Salt Spray (NSS) test for corrosion exposure", "welding_joint": "Butt joint", "welding_method": "Submerged Arc Welding (SAW)", "welding_voltage": "-", "welding_current": "-", "welding_speed": "-", "preheat_temp": "-", "welding_env": "-", "residual_stress": "40 MPa", "fatigue_specimen_type": "Butt-welded", "fatigue_specimen_thickness": 12, "fatigue_test_type": "Axial fatigue tests", "fatigue_temp": "-", "fatigue_env": "-", "load_ratio": 0.1, "frequency": "8–10", "fatigue_machine": "Servo-hydraulic fatigue testing machine", "fatigue_standard": "-", "fatigue_test_control": "-", "stress_concentration": "-", "failure_location": "Weld toe"}}, {"id": "WELD2025:858", "name": "S 355 ML structural steel | Fillet joint (K)", "material_family": "Welded joint", "points": [[287.0, 78337.0, 0], [265.0, 106373.0, 0], [189.0, 243950.0, 0], [150.0, 494576.0, 0], [132.0, 639686.0, 0], [123.0, 911381.0, 0], [118.0, 1906777.0, 0]], "conditions": {"material": "S 355 ML structural steel", "am_type": "Gas Metal Arc Welding (GMAW)", "load_ratio": "0.1", "test_type": "Axial fatigue tests", "temperature": "-", "surface_treatment": "-"}, "metadata": {"dataset_id": 858, "title": "Application of local fatigue approaches on corroded welded joints with consideration of weld geometry and residual stresses", "doi": "10.1016/j.tafmec.2023.104215", "authors": "Shojai, Sulaiman; Broemer, Tim; Ghafoori, Elyas; Schaumann, Peter", "publication": "THEORETICAL AND APPLIED FRACTURE MECHANICS", "year_of_publication": 2024, "UT": "WOS:001140233800001", "base_material": "S 355 ML structural steel", "base_young_modulus": "-", "base_yield_strength": 421, "base_ultimate_strength": 493, "base_elongation": 35, "weld_material": "-", "weld_young_modulus": "-", "weld_yield_strength": "-", "weld_ultimate_strength": "-", "weld_elongation": "-", "processing": "-", "welding_joint": "Fillet joint (K)", "welding_method": "Gas Metal Arc Welding (GMAW)", "welding_voltage": "-", "welding_current": "-", "welding_speed": "-", "preheat_temp": "-", "welding_env": "-", "residual_stress": "230", "fatigue_specimen_type": "fillet-welded specimens", "fatigue_specimen_thickness": 12, "fatigue_test_type": "Axial fatigue tests", "fatigue_temp": "-", "fatigue_env": "-", "load_ratio": 0.1, "frequency": "8–10", "fatigue_machine": "Servo-hydraulic fatigue testing machine", "fatigue_standard": "-", "fatigue_test_control": "-", "stress_concentration": "-", "failure_location": "Weld toe"}}, {"id": "WELD2025:859", "name": "S 355 ML structural steel | Fillet joint (K)", "material_family": "Welded joint", "points": [[350.0, 66732.0, 0], [326.0, 106676.0, 0], [265.0, 118213.0, 0], [292.0, 134091.0, 0], [312.0, 139465.0, 0], [251.0, 443949.0, 0], [268.0, 518084.0, 0], [220.0, 695611.0, 0], [230.0, 773511.0, 0], [208.0, 1814262.0, 0]], "conditions": {"material": "S 355 ML structural steel", "am_type": "Gas Metal Arc Welding (GMAW)", "load_ratio": "0.1", "test_type": "Axial fatigue tests", "temperature": "-", "surface_treatment": "Clean blasting"}, "metadata": {"dataset_id": 859, "title": "Application of local fatigue approaches on corroded welded joints with consideration of weld geometry and residual stresses", "doi": "10.1016/j.tafmec.2023.104215", "authors": "Shojai, Sulaiman; Broemer, Tim; Ghafoori, Elyas; Schaumann, Peter", "publication": "THEORETICAL AND APPLIED FRACTURE MECHANICS", "year_of_publication": 2024, "UT": "WOS:001140233800001", "base_material": "S 355 ML structural steel", "base_young_modulus": "-", "base_yield_strength": 421, "base_ultimate_strength": 493, "base_elongation": 35, "weld_material": "-", "weld_young_modulus": "-", "weld_yield_strength": "-", "weld_ultimate_strength": "-", "weld_elongation": "-", "processing": "Clean blasting", "welding_joint": "Fillet joint (K)", "welding_method": "Gas Metal Arc Welding (GMAW)", "welding_voltage": "-", "welding_current": "-", "welding_speed": "-", "preheat_temp": "-", "welding_env": "-", "residual_stress": "-20 MPa", "fatigue_specimen_type": "fillet-welded specimens", "fatigue_specimen_thickness": 12, "fatigue_test_type": "Axial fatigue tests", "fatigue_temp": "-", "fatigue_env": "-", "load_ratio": 0.1, "frequency": "8–10", "fatigue_machine": "Servo-hydraulic fatigue testing machine", "fatigue_standard": "-", "fatigue_test_control": "-", "stress_concentration": "-", "failure_location": "Weld toe"}}, {"id": "WELD2025:860", "name": "S 355 ML structural steel | Fillet joint (K)", "material_family": "Welded joint", "points": [[246.0, 1907802.0, 0], [370.0, 55654.0, 0], [322.0, 79983.0, 0], [288.0, 113894.0, 0], [252.0, 249670.0, 0], [209.0, 279404.0, 0], [181.0, 361299.0, 0], [231.0, 497546.0, 0], [210.0, 656296.0, 0], [191.0, 764188.0, 0], [180.0, 749031.0, 0], [201.0, 833681.0, 0]], "conditions": {"material": "S 355 ML structural steel", "am_type": "Gas Metal Arc Welding (GMAW)", "load_ratio": "0.1", "test_type": "Axial fatigue tests", "temperature": "-", "surface_treatment": "Clean blasting, Neutral Salt Spray (NSS) test (ISO 9227) for corrosion exposure"}, "metadata": {"dataset_id": 860, "title": "Application of local fatigue approaches on corroded welded joints with consideration of weld geometry and residual stresses", "doi": "10.1016/j.tafmec.2023.104215", "authors": "Shojai, Sulaiman; Broemer, Tim; Ghafoori, Elyas; Schaumann, Peter", "publication": "THEORETICAL AND APPLIED FRACTURE MECHANICS", "year_of_publication": 2024, "UT": "WOS:001140233800001", "base_material": "S 355 ML structural steel", "base_young_modulus": "-", "base_yield_strength": 421, "base_ultimate_strength": 493, "base_elongation": 35, "weld_material": "-", "weld_young_modulus": "-", "weld_yield_strength": "-", "weld_ultimate_strength": "-", "weld_elongation": "-", "processing": "Clean blasting, Neutral Salt Spray (NSS) test (ISO 9227) for corrosion exposure", "welding_joint": "Fillet joint (K)", "welding_method": "Gas Metal Arc Welding (GMAW)", "welding_voltage": "-", "welding_current": "-", "welding_speed": "-", "preheat_temp": "-", "welding_env": "-", "residual_stress": "40 MPa", "fatigue_specimen_type": "fillet-welded specimens", "fatigue_specimen_thickness": 12, "fatigue_test_type": "Axial fatigue tests", "fatigue_temp": "-", "fatigue_env": "-", "load_ratio": 0.1, "frequency": "8–10", "fatigue_machine": "Servo-hydraulic fatigue testing machine", "fatigue_standard": "-", "fatigue_test_control": "-", "stress_concentration": "-", "failure_location": "Weld toe"}}, {"id": "WELD2025:861", "name": "Steel (JIS SM400A) | T-Joint", "material_family": "Welded joint", "points": [[114.0, 106972.0, 0], [83.0, 319800.0, 0], [64.0, 548308.0, 0]], "conditions": {"material": "Steel (JIS SM400A)", "am_type": "-", "load_ratio": "-", "test_type": "Axial", "temperature": "-", "surface_treatment": "-"}, "metadata": {"dataset_id": 861, "title": "Experimental study on repair of fatigue cracks at welded web gusset joint using CFRP strips", "doi": "10.1016/j.tws.2008.10.016", "authors": "Nakamura, Hitoshi; Jiang, Wei; Suzuki, Hiroyuki; Maeda, Ken-ichi; Irube, Takao", "publication": "THIN-WALLED STRUCTURES", "year_of_publication": 2009, "UT": "WOS:000269473600006", "base_material": "Steel (JIS SM400A)", "base_young_modulus": 204.5, "base_yield_strength": 293, "base_ultimate_strength": 453, "base_elongation": 23, "weld_material": "-", "weld_young_modulus": "-", "weld_yield_strength": "-", "weld_ultimate_strength": "-", "weld_elongation": "-", "processing": "-", "welding_joint": "T-Joint", "welding_method": "-", "welding_voltage": "-", "welding_current": "-", "welding_speed": "-", "preheat_temp": "-", "welding_env": "-", "residual_stress": "-", "fatigue_specimen_type": "Wide plate", "fatigue_specimen_thickness": 9, "fatigue_test_type": "Axial", "fatigue_temp": "-", "fatigue_env": "-", "load_ratio": "-", "frequency": 2, "fatigue_machine": "Electro-hydraulic servo actuator", "fatigue_standard": "-", "fatigue_test_control": "Load", "stress_concentration": "-", "failure_location": "Weld toe"}}, {"id": "WELD2025:862", "name": "Mild carbon steel Q345B | Butt joint", "material_family": "Welded joint", "points": [[270.0, 234000.0, 0], [239.0, 341574.0, 0], [274.0, 377858.0, 0], [250.0, 517277.0, 0], [245.0, 678704.0, 0], [198.0, 3021181.0, 1], [167.0, 2975085.0, 1], [235.0, 4083867.0, 1]], "conditions": {"material": "Mild carbon steel Q345B", "am_type": "CO2 gas-shielded welding", "load_ratio": "0.1", "test_type": "Axial fatigue testing", "temperature": "25", "surface_treatment": "-"}, "metadata": {"dataset_id": 862, "title": "Experimental study on fatigue behavior of butt-welded thin-walled steel plates strengthened using CFRP sheets", "doi": "10.1016/j.tws.2019.106471", "authors": "Tong, Lewei; Yu, Qitong; Zhao, Xiao-Ling", "publication": "THIN-WALLED STRUCTURES", "year_of_publication": 2020, "UT": "WOS:000514750100002", "base_material": "Mild carbon steel Q345B", "base_young_modulus": 206, "base_yield_strength": 355, "base_ultimate_strength": 500, "base_elongation": 25, "weld_material": "Mild carbon steel Q345B", "weld_young_modulus": 206, "weld_yield_strength": 355, "weld_ultimate_strength": 500, "weld_elongation": 25, "processing": "-", "welding_joint": "Butt joint", "welding_method": "CO2 gas-shielded welding", "welding_voltage": "-", "welding_current": "-", "welding_speed": "-", "preheat_temp": "-", "welding_env": "-", "residual_stress": "-", "fatigue_specimen_type": "Butt-welded thin-walled steel plate", "fatigue_specimen_thickness": 10, "fatigue_test_type": "Axial fatigue testing", "fatigue_temp": 25, "fatigue_env": "Ambient humidity (30%)", "load_ratio": 0.1, "frequency": 20, "fatigue_machine": "MTS Landmark 370.25 servo hydraulic fatigue testing machine", "fatigue_standard": "GB/T 3075-2008", "fatigue_test_control": "Load control", "stress_concentration": "1.183", "failure_location": "HAZ"}}, {"id": "WELD2025:863", "name": "Mild carbon steel Q345B | Butt joint", "material_family": "Welded joint", "points": [[271.0, 1418519.0, 0], [257.0, 1624393.0, 0], [254.0, 2041928.0, 0], [284.0, 400194.0, 0], [260.0, 817699.0, 0]], "conditions": {"material": "Mild carbon steel Q345B", "am_type": "CO2 gas-shielded welding", "load_ratio": "0.1", "test_type": "Axial fatigue testing", "temperature": "25", "surface_treatment": "one layer of CFRP strip (double sides)"}, "metadata": {"dataset_id": 863, "title": "Experimental study on fatigue behavior of butt-welded thin-walled steel plates strengthened using CFRP sheets", "doi": "10.1016/j.tws.2019.106471", "authors": "Tong, Lewei; Yu, Qitong; Zhao, Xiao-Ling", "publication": "THIN-WALLED STRUCTURES", "year_of_publication": 2020, "UT": "WOS:000514750100002", "base_material": "Mild carbon steel Q345B", "base_young_modulus": 206, "base_yield_strength": 355, "base_ultimate_strength": 500, "base_elongation": 25, "weld_material": "Mild carbon steel Q345B", "weld_young_modulus": 206, "weld_yield_strength": 355, "weld_ultimate_strength": 500, "weld_elongation": 25, "processing": "one layer of CFRP strip (double sides)", "welding_joint": "Butt joint", "welding_method": "CO2 gas-shielded welding", "welding_voltage": "-", "welding_current": "-", "welding_speed": "-", "preheat_temp": "-", "welding_env": "-", "residual_stress": "-", "fatigue_specimen_type": "Butt-welded thin-walled steel plate", "fatigue_specimen_thickness": 10, "fatigue_test_type": "Axial fatigue testing", "fatigue_temp": 25, "fatigue_env": "Ambient humidity (30%)", "load_ratio": 0.1, "frequency": 20, "fatigue_machine": "MTS Landmark 370.25 servo hydraulic fatigue testing machine", "fatigue_standard": "GB/T 3075-2008", "fatigue_test_control": "Load control", "stress_concentration": "1.136", "failure_location": "HAZ"}}, {"id": "WELD2025:864", "name": "Mild carbon steel Q345B | Butt joint", "material_family": "Welded joint", "points": [[284.0, 1186648.0, 0], [273.0, 835666.0, 0], [250.0, 1555911.0, 0], [235.0, 3366858.0, 0], [243.0, 4263855.0, 0]], "conditions": {"material": "Mild carbon steel Q345B", "am_type": "CO2 gas-shielded welding", "load_ratio": "0.1", "test_type": "Axial fatigue testing", "temperature": "25", "surface_treatment": "three layer of CFRP strip (double sides)"}, "metadata": {"dataset_id": 864, "title": "Experimental study on fatigue behavior of butt-welded thin-walled steel plates strengthened using CFRP sheets", "doi": "10.1016/j.tws.2019.106471", "authors": "Tong, Lewei; Yu, Qitong; Zhao, Xiao-Ling", "publication": "THIN-WALLED STRUCTURES", "year_of_publication": 2020, "UT": "WOS:000514750100002", "base_material": "Mild carbon steel Q345B", "base_young_modulus": 206, "base_yield_strength": 355, "base_ultimate_strength": 500, "base_elongation": 25, "weld_material": "Mild carbon steel Q345B", "weld_young_modulus": 206, "weld_yield_strength": 355, "weld_ultimate_strength": 500, "weld_elongation": 25, "processing": "three layer of CFRP strip (double sides)", "welding_joint": "Butt joint", "welding_method": "CO2 gas-shielded welding", "welding_voltage": "-", "welding_current": "-", "welding_speed": "-", "preheat_temp": "-", "welding_env": "-", "residual_stress": "-", "fatigue_specimen_type": "Butt-welded thin-walled steel plate", "fatigue_specimen_thickness": 10, "fatigue_test_type": "Axial fatigue testing", "fatigue_temp": 25, "fatigue_env": "Ambient humidity (30%)", "load_ratio": 0.1, "frequency": 20, "fatigue_machine": "MTS Landmark 370.25 servo hydraulic fatigue testing machine", "fatigue_standard": "GB/T 3075-2008", "fatigue_test_control": "Load control", "stress_concentration": "1.008", "failure_location": "HAZ"}}, {"id": "WELD2025:865", "name": "Mild carbon steel Q345B | Butt joint", "material_family": "Welded joint", "points": [[274.0, 346788.0, 0], [237.0, 426313.0, 0], [266.0, 540166.0, 0], [256.0, 724022.0, 0], [251.0, 871855.0, 0], [239.0, 1087903.0, 0], [240.0, 3090357.0, 1], [265.0, 3026651.0, 1]], "conditions": {"material": "Mild carbon steel Q345B", "am_type": "CO2 gas-shielded welding", "load_ratio": "0.1", "test_type": "Axial fatigue testing", "temperature": "25", "surface_treatment": "one layer of CFRP strip (single sides)"}, "metadata": {"dataset_id": 865, "title": "Experimental study on fatigue behavior of butt-welded thin-walled steel plates strengthened using CFRP sheets", "doi": "10.1016/j.tws.2019.106471", "authors": "Tong, Lewei; Yu, Qitong; Zhao, Xiao-Ling", "publication": "THIN-WALLED STRUCTURES", "year_of_publication": 2020, "UT": "WOS:000514750100002", "base_material": "Mild carbon steel Q345B", "base_young_modulus": 206, "base_yield_strength": 355, "base_ultimate_strength": 500, "base_elongation": 25, "weld_material": "Mild carbon steel Q345B", "weld_young_modulus": 206, "weld_yield_strength": 355, "weld_ultimate_strength": 500, "weld_elongation": 25, "processing": "one layer of CFRP strip (single sides)", "welding_joint": "Butt joint", "welding_method": "CO2 gas-shielded welding", "welding_voltage": "-", "welding_current": "-", "welding_speed": "-", "preheat_temp": "-", "welding_env": "-", "residual_stress": "-", "fatigue_specimen_type": "Butt-welded thin-walled steel plate", "fatigue_specimen_thickness": 10, "fatigue_test_type": "Axial fatigue testing", "fatigue_temp": 25, "fatigue_env": "Ambient humidity (30%)", "load_ratio": 0.1, "frequency": 20, "fatigue_machine": "MTS Landmark 370.25 servo hydraulic fatigue testing machine", "fatigue_standard": "GB/T 3075-2008", "fatigue_test_control": "Load control", "stress_concentration": "1.142", "failure_location": "HAZ"}}, {"id": "WELD2025:866", "name": "AA5083-O | Butt Joint", "material_family": "Welded joint", "points": [[88.0, 297000.0, 1], [97.0, 782000.0, 0], [82.0, 83200000.0, 1]], "conditions": {"material": "AA5083-O", "am_type": "Friction Stir Welding (FSW)", "load_ratio": "0.1", "test_type": "Axial", "temperature": "25", "surface_treatment": "-"}, "metadata": {"dataset_id": 866, "title": "Fatigue of friction stir welds in aluminium alloys that contain root flaws", "doi": "10.1016/S0142-1123(03)00060-4", "authors": "Dickerson, TL; Przydatek, J", "publication": "INTERNATIONAL JOURNAL OF FATIGUE", "year_of_publication": 2003, "UT": "WOS:000186843200009", "base_material": "AA5083-O", "base_young_modulus": "-", "base_yield_strength": 124, "base_ultimate_strength": 275, "base_elongation": 24, "weld_material": "AA5083-O", "weld_young_modulus": "-", "weld_yield_strength": 126, "weld_ultimate_strength": 273, "weld_elongation": 16, "processing": "-", "welding_joint": "Butt Joint", "welding_method": "Friction Stir Welding (FSW)", "welding_voltage": "-", "welding_current": "-", "welding_speed": 2.33, "preheat_temp": "-", "welding_env": "-", "residual_stress": "-3 N/mm²", "fatigue_specimen_type": "Full-thickness strip specimens, 20 mm wide", "fatigue_specimen_thickness": "6–7", "fatigue_test_type": "Axial", "fatigue_temp": 25, "fatigue_env": "Air", "load_ratio": 0.1, "frequency": 170, "fatigue_machine": "Resonance fatigue test machine", "fatigue_standard": "-", "fatigue_test_control": "Load", "stress_concentration": "-", "failure_location": "Weld root"}}, {"id": "WELD2025:867", "name": "AA6082-T6 | Butt Joint", "material_family": "Welded joint", "points": [[105.0, 790000.0, 0], [99.0, 1040000.0, 0], [90.0, 22700000.0, 1], [79.0, 41700000.0, 1]], "conditions": {"material": "AA6082-T6", "am_type": "Friction Stir Welding (FSW)", "load_ratio": "0.1", "test_type": "Axial", "temperature": "25", "surface_treatment": "-"}, "metadata": {"dataset_id": 867, "title": "Fatigue of friction stir welds in aluminium alloys that contain root flaws", "doi": "10.1016/S0142-1123(03)00060-4", "authors": "Dickerson, TL; Przydatek, J", "publication": "INTERNATIONAL JOURNAL OF FATIGUE", "year_of_publication": 2003, "UT": "WOS:000186843200009", "base_material": "AA6082-T6", "base_young_modulus": "-", "base_yield_strength": 317, "base_ultimate_strength": 331, "base_elongation": 12, "weld_material": "AA6082-T6", "weld_young_modulus": "-", "weld_yield_strength": 142, "weld_ultimate_strength": 223, "weld_elongation": 4.5, "processing": "-", "welding_joint": "Butt Joint", "welding_method": "Friction Stir Welding (FSW)", "welding_voltage": "-", "welding_current": "-", "welding_speed": 3.6, "preheat_temp": "-", "welding_env": "-", "residual_stress": "13 N/mm²", "fatigue_specimen_type": "Full-thickness strip specimens, 20 mm wide", "fatigue_specimen_thickness": "6–7", "fatigue_test_type": "Axial", "fatigue_temp": 25, "fatigue_env": "Air", "load_ratio": 0.1, "frequency": 170, "fatigue_machine": "Resonance fatigue test machine", "fatigue_standard": "-", "fatigue_test_control": "Load", "stress_concentration": "-", "failure_location": "Weld root"}}, {"id": "WELD2025:868", "name": "AA5083-H321 | Butt Joint", "material_family": "Welded joint", "points": [[88.0, 32300.0, 0], [79.0, 75600.0, 0], [62.0, 72900.0, 0], [53.0, 79000.0, 0], [69.0, 102000.0, 0], [58.0, 140000.0, 0], [50.0, 5500000.0, 0], [54.0, 56700000.0, 1]], "conditions": {"material": "AA5083-H321", "am_type": "Friction Stir Welding (FSW)", "load_ratio": "0.1", "test_type": "Axial", "temperature": "25", "surface_treatment": "-"}, "metadata": {"dataset_id": 868, "title": "Fatigue of friction stir welds in aluminium alloys that contain root flaws", "doi": "10.1016/S0142-1123(03)00060-4", "authors": "Dickerson, TL; Przydatek, J", "publication": "INTERNATIONAL JOURNAL OF FATIGUE", "year_of_publication": 2003, "UT": "WOS:000186843200009", "base_material": "AA5083-H321", "base_young_modulus": "-", "base_yield_strength": 249, "base_ultimate_strength": 336, "base_elongation": 16, "weld_material": "AA5083-H321", "weld_young_modulus": "-", "weld_yield_strength": 163, "weld_ultimate_strength": 241, "weld_elongation": 4.2, "processing": "-", "welding_joint": "Butt Joint", "welding_method": "Friction Stir Welding (FSW)", "welding_voltage": "-", "welding_current": "-", "welding_speed": 1.5, "preheat_temp": "-", "welding_env": "-", "residual_stress": "2 N/mm²", "fatigue_specimen_type": "Full-thickness strip specimens, 20 mm wide", "fatigue_specimen_thickness": "6–7", "fatigue_test_type": "Axial", "fatigue_temp": 25, "fatigue_env": "Air", "load_ratio": 0.1, "frequency": 170, "fatigue_machine": "Resonance fatigue test machine", "fatigue_standard": "-", "fatigue_test_control": "Load", "stress_concentration": "-", "failure_location": "Weld root"}}, {"id": "WELD2025:869", "name": "AA5083-H321 | Butt Joint", "material_family": "Welded joint", "points": [[55.0, 62800.0, 0], [49.0, 136000.0, 0], [40.0, 207000.0, 0], [29.0, 1460000.0, 0], [24.0, 40500000.0, 1], [25.0, 44400000.0, 1]], "conditions": {"material": "AA5083-H321", "am_type": "Friction Stir Welding (FSW)", "load_ratio": "0.4", "test_type": "Axial", "temperature": "25", "surface_treatment": "-"}, "metadata": {"dataset_id": 869, "title": "Fatigue of friction stir welds in aluminium alloys that contain root flaws", "doi": "10.1016/S0142-1123(03)00060-4", "authors": "Dickerson, TL; Przydatek, J", "publication": "INTERNATIONAL JOURNAL OF FATIGUE", "year_of_publication": 2003, "UT": "WOS:000186843200009", "base_material": "AA5083-H321", "base_young_modulus": "-", "base_yield_strength": 249, "base_ultimate_strength": 336, "base_elongation": 16, "weld_material": "AA5083-H321", "weld_young_modulus": "-", "weld_yield_strength": 163, "weld_ultimate_strength": 241, "weld_elongation": 4.2, "processing": "-", "welding_joint": "Butt Joint", "welding_method": "Friction Stir Welding (FSW)", "welding_voltage": "-", "welding_current": "-", "welding_speed": 1.5, "preheat_temp": "-", "welding_env": "-", "residual_stress": "2 N/mm²", "fatigue_specimen_type": "Full-thickness strip specimens, 20 mm wide", "fatigue_specimen_thickness": "6–7", "fatigue_test_type": "Axial", "fatigue_temp": 25, "fatigue_env": "Air", "load_ratio": 0.4, "frequency": 170, "fatigue_machine": "Resonance fatigue test machine", "fatigue_standard": "-", "fatigue_test_control": "Load", "stress_concentration": "-", "failure_location": "Weld root"}}, {"id": "WELD2025:870", "name": "- | Butt and fillet welds", "material_family": "Welded joint", "points": [[343.0, 257800.0, 0], [474.0, 210000.0, 0], [343.0, 411700.0, 0]], "conditions": {"material": "-", "am_type": "-", "load_ratio": "-", "test_type": "bending", "temperature": "-", "surface_treatment": "-"}, "metadata": {"dataset_id": 870, "title": "Hot-spot stress evaluation of fatigue in welded structural connections supported by finite element analysis", "doi": "10.1016/S0142-1123(99)00119-X", "authors": "Savaidis, G; Vormwald, M", "publication": "INTERNATIONAL JOURNAL OF FATIGUE", "year_of_publication": 2000, "UT": "WOS:000085454100001", "base_material": "-", "base_young_modulus": "-", "base_yield_strength": "-", "base_ultimate_strength": "-", "base_elongation": "-", "weld_material": "-", "weld_young_modulus": "-", "weld_yield_strength": "-", "weld_ultimate_strength": "-", "weld_elongation": "-", "processing": "-", "welding_joint": "Butt and fillet welds", "welding_method": "-", "welding_voltage": "-", "welding_current": "-", "welding_speed": "-", "preheat_temp": "-", "welding_env": "-", "residual_stress": "-", "fatigue_specimen_type": "Full-scale welded joints", "fatigue_specimen_thickness": 5, "fatigue_test_type": "bending", "fatigue_temp": "-", "fatigue_env": "-", "load_ratio": "-", "frequency": "-", "fatigue_machine": "-", "fatigue_standard": "Eurocode and IIW", "fatigue_test_control": "Stress", "stress_concentration": "-", "failure_location": "Weld root"}}, {"id": "WELD2025:871", "name": "- | Butt and fillet welds", "material_family": "Welded joint", "points": [[220.0, 601000.0, 0], [220.0, 396000.0, 0]], "conditions": {"material": "-", "am_type": "-", "load_ratio": "-", "test_type": "bending", "temperature": "-", "surface_treatment": "-"}, "metadata": {"dataset_id": 871, "title": "Hot-spot stress evaluation of fatigue in welded structural connections supported by finite element analysis", "doi": "10.1016/S0142-1123(99)00119-X", "authors": "Savaidis, G; Vormwald, M", "publication": "INTERNATIONAL JOURNAL OF FATIGUE", "year_of_publication": 2000, "UT": "WOS:000085454100001", "base_material": "-", "base_young_modulus": "-", "base_yield_strength": "-", "base_ultimate_strength": "-", "base_elongation": "-", "weld_material": "-", "weld_young_modulus": "-", "weld_yield_strength": "-", "weld_ultimate_strength": "-", "weld_elongation": "-", "processing": "-", "welding_joint": "Butt and fillet welds", "welding_method": "-", "welding_voltage": "-", "welding_current": "-", "welding_speed": "-", "preheat_temp": "-", "welding_env": "-", "residual_stress": "-", "fatigue_specimen_type": "Full-scale welded joints", "fatigue_specimen_thickness": 5, "fatigue_test_type": "bending", "fatigue_temp": "-", "fatigue_env": "-", "load_ratio": "-", "frequency": "-", "fatigue_machine": "-", "fatigue_standard": "Eurocode and IIW", "fatigue_test_control": "Stress", "stress_concentration": "-", "failure_location": "weld transition zone (wtz)"}}, {"id": "WELD2025:872", "name": "- | Butt and fillet welds", "material_family": "Welded joint", "points": [[208.0, 580000.0, 0], [208.0, 282000.0, 0], [338.0, 311250.0, 0], [338.0, 155560.0, 0]], "conditions": {"material": "-", "am_type": "-", "load_ratio": "-", "test_type": "Axial (tension)", "temperature": "-", "surface_treatment": "-"}, "metadata": {"dataset_id": 872, "title": "Hot-spot stress evaluation of fatigue in welded structural connections supported by finite element analysis", "doi": "10.1016/S0142-1123(99)00119-X", "authors": "Savaidis, G; Vormwald, M", "publication": "INTERNATIONAL JOURNAL OF FATIGUE", "year_of_publication": 2000, "UT": "WOS:000085454100001", "base_material": "-", "base_young_modulus": "-", "base_yield_strength": "-", "base_ultimate_strength": "-", "base_elongation": "-", "weld_material": "-", "weld_young_modulus": "-", "weld_yield_strength": "-", "weld_ultimate_strength": "-", "weld_elongation": "-", "processing": "-", "welding_joint": "Butt and fillet welds", "welding_method": "-", "welding_voltage": "-", "welding_current": "-", "welding_speed": "-", "preheat_temp": "-", "welding_env": "-", "residual_stress": "-", "fatigue_specimen_type": "Full-scale welded joints", "fatigue_specimen_thickness": 5, "fatigue_test_type": "Axial (tension)", "fatigue_temp": "-", "fatigue_env": "-", "load_ratio": "-", "frequency": "-", "fatigue_machine": "-", "fatigue_standard": "Eurocode and IIW", "fatigue_test_control": "Stress", "stress_concentration": "-", "failure_location": "Weld root"}}, {"id": "WELD2025:873", "name": "- | Butt and fillet welds", "material_family": "Welded joint", "points": [[386.0, 350000.0, 0], [386.0, 400000.0, 0], [386.0, 240000.0, 0], [272.0, 1057000.0, 0], [272.0, 498000.0, 0], [272.0, 788000.0, 0], [363.0, 250300.0, 0], [363.0, 251200.0, 0], [308.0, 180600.0, 0], [308.0, 150600.0, 0], [308.0, 326100.0, 0], [363.0, 400000.0, 0], [363.0, 152400.0, 0], [363.0, 100000.0, 0]], "conditions": {"material": "-", "am_type": "-", "load_ratio": "-", "test_type": "Axial (tension)", "temperature": "-", "surface_treatment": "-"}, "metadata": {"dataset_id": 873, "title": "Hot-spot stress evaluation of fatigue in welded structural connections supported by finite element analysis", "doi": "10.1016/S0142-1123(99)00119-X", "authors": "Savaidis, G; Vormwald, M", "publication": "INTERNATIONAL JOURNAL OF FATIGUE", "year_of_publication": 2000, "UT": "WOS:000085454100001", "base_material": "-", "base_young_modulus": "-", "base_yield_strength": "-", "base_ultimate_strength": "-", "base_elongation": "-", "weld_material": "-", "weld_young_modulus": "-", "weld_yield_strength": "-", "weld_ultimate_strength": "-", "weld_elongation": "-", "processing": "-", "welding_joint": "Butt and fillet welds", "welding_method": "-", "welding_voltage": "-", "welding_current": "-", "welding_speed": "-", "preheat_temp": "-", "welding_env": "-", "residual_stress": "-", "fatigue_specimen_type": "Full-scale welded joints", "fatigue_specimen_thickness": 5, "fatigue_test_type": "Axial (tension)", "fatigue_temp": "-", "fatigue_env": "-", "load_ratio": "-", "frequency": "-", "fatigue_machine": "-", "fatigue_standard": "Eurocode and IIW", "fatigue_test_control": "Stress", "stress_concentration": "-", "failure_location": "weld transition zone (wtz)"}}, {"id": "WELD2025:874", "name": "Steel grades ST3S (S235) and 18G2A (S355) | Butt Joint", "material_family": "Welded joint", "points": [[381.0, 11000.0, 0], [368.0, 13300.0, 0], [343.0, 20200.0, 0], [322.0, 19900.0, 0], [333.0, 40000.0, 0], [319.0, 47700.0, 0], [316.0, 50700.0, 0], [338.0, 51900.0, 0], [303.0, 57800.0, 0], [323.0, 63300.0, 0], [312.0, 80400.0, 0]], "conditions": {"material": "Steel grades ST3S (S235) and 18G2A (S355)", "am_type": "Manual Arc Welding", "load_ratio": "0", "test_type": "Axial", "temperature": "-", "surface_treatment": "-"}, "metadata": {"dataset_id": 874, "title": "Low cycle fatigue strength assessment of butt and fillet weld connections", "doi": "10.1016/S0143-974X(03)00137-8", "authors": "Sleczka, L", "publication": "JOURNAL OF CONSTRUCTIONAL STEEL RESEARCH", "year_of_publication": 2004, "UT": "WOS:000188738500024", "base_material": "Steel grades ST3S (S235) and 18G2A (S355)", "base_young_modulus": "-", "base_yield_strength": "215, 305", "base_ultimate_strength": "-", "base_elongation": "-", "weld_material": "-", "weld_young_modulus": "-", "weld_yield_strength": "-", "weld_ultimate_strength": "-", "weld_elongation": "-", "processing": "-", "welding_joint": "Butt Joint", "welding_method": "Manual Arc Welding", "welding_voltage": "-", "welding_current": "-", "welding_speed": "-", "preheat_temp": "-", "welding_env": "-", "residual_stress": "-", "fatigue_specimen_type": "Full-scale", "fatigue_specimen_thickness": "-", "fatigue_test_type": "Axial", "fatigue_temp": "-", "fatigue_env": "-", "load_ratio": 0, "frequency": "-", "fatigue_machine": "-", "fatigue_standard": "-", "fatigue_test_control": "Stress", "stress_concentration": "-", "failure_location": "-"}}, {"id": "WELD2025:877", "name": "Steel ST 52-3. | Double side longitudinal stiffener with non-load carrying fillet", "material_family": "Welded joint", "points": [[220.0, 97133.0, 0], [223.0, 113637.0, 0], [223.0, 122894.0, 0], [141.0, 316228.0, 0], [141.0, 331441.0, 0], [138.0, 412519.0, 0], [138.0, 446124.0, 0], [139.0, 564358.0, 0], [140.0, 772085.0, 0]], "conditions": {"material": "Steel ST 52-3.", "am_type": "Manual arc welding", "load_ratio": "0", "test_type": "Axial loading", "temperature": "-", "surface_treatment": "-"}, "metadata": {"dataset_id": 877, "title": "Full and partial compression fatigue tests on welded specimens of steel St 52-3. Effects of the stress ratio on the probabilistic fatigue life estimation", "doi": "10.1016/j.apples.2022.100091", "authors": "Caiza, Paul Dario Toasa; Sire, Stephane; Ummenhofer, Thomas; Uematsu, Yoshihiko", "publication": "APPLICATIONS IN ENGINEERING SCIENCE", "year_of_publication": 2022, "UT": "WOS:001026305700004", "base_material": "Steel ST 52-3.", "base_young_modulus": "-", "base_yield_strength": 406, "base_ultimate_strength": 579, "base_elongation": 27, "weld_material": "Electrode type E 43 22R(C)3 according to DIN 1913", "weld_young_modulus": "-", "weld_yield_strength": "-", "weld_ultimate_strength": "-", "weld_elongation": "-", "processing": "-", "welding_joint": "Double side longitudinal stiffener with non-load carrying fillet", "welding_method": "Manual arc welding", "welding_voltage": "-", "welding_current": "-", "welding_speed": "-", "preheat_temp": "-", "welding_env": "Horizontal position", "residual_stress": "-", "fatigue_specimen_type": "Small-scale specimens with longitudinal stiffener and non-load carrying fillet welds.", "fatigue_specimen_thickness": 3.5, "fatigue_test_type": "Axial loading", "fatigue_temp": "-", "fatigue_env": "-", "load_ratio": 0, "frequency": "6 ,33", "fatigue_machine": "Servo hydraulic machine and resonance-testing machine", "fatigue_standard": "Eurocode EN-1993-1-9", "fatigue_test_control": "Stress-controlled", "stress_concentration": "-", "failure_location": "-"}}, {"id": "WELD2025:878", "name": "Steel ST 52-3. | Double side longitudinal stiffener with non-load carrying fillet", "material_family": "Welded joint", "points": [[222.0, 117253.0, 0], [223.0, 124853.0, 0], [222.0, 148306.0, 0], [226.0, 170834.0, 0], [139.0, 393702.0, 0], [140.0, 432559.0, 0], [140.0, 460527.0, 0], [140.0, 490302.0, 0], [140.0, 490302.0, 0], [140.0, 505904.0, 0], [140.0, 530243.0, 0]], "conditions": {"material": "Steel ST 52-3.", "am_type": "Manual arc welding", "load_ratio": "-1", "test_type": "Axial loading", "temperature": "-", "surface_treatment": "-"}, "metadata": {"dataset_id": 878, "title": "Full and partial compression fatigue tests on welded specimens of steel St 52-3. Effects of the stress ratio on the probabilistic fatigue life estimation", "doi": "10.1016/j.apples.2022.100091", "authors": "Caiza, Paul Dario Toasa; Sire, Stephane; Ummenhofer, Thomas; Uematsu, Yoshihiko", "publication": "APPLICATIONS IN ENGINEERING SCIENCE", "year_of_publication": 2022, "UT": "WOS:001026305700004", "base_material": "Steel ST 52-3.", "base_young_modulus": "-", "base_yield_strength": 406, "base_ultimate_strength": 579, "base_elongation": 27, "weld_material": "Electrode type E 43 22R(C)3 according to DIN 1913", "weld_young_modulus": "-", "weld_yield_strength": "-", "weld_ultimate_strength": "-", "weld_elongation": "-", "processing": "-", "welding_joint": "Double side longitudinal stiffener with non-load carrying fillet", "welding_method": "Manual arc welding", "welding_voltage": "-", "welding_current": "-", "welding_speed": "-", "preheat_temp": "-", "welding_env": "Horizontal position", "residual_stress": "-", "fatigue_specimen_type": "Small-scale specimens with longitudinal stiffener and non-load carrying fillet welds.", "fatigue_specimen_thickness": 3.5, "fatigue_test_type": "Axial loading", "fatigue_temp": "-", "fatigue_env": "-", "load_ratio": -1, "frequency": "6 ,33", "fatigue_machine": "Servo hydraulic machine and resonance-testing machine", "fatigue_standard": "Eurocode EN-1993-1-9", "fatigue_test_control": "Stress-controlled", "stress_concentration": "-", "failure_location": "-"}}, {"id": "WELD2025:879", "name": "Steel ST 52-3. | Double side longitudinal stiffener with non-load carrying fillet", "material_family": "Welded joint", "points": [[222.0, 141143.0, 0], [224.0, 170331.0, 0], [222.0, 196118.0, 0], [140.0, 396862.0, 0], [140.0, 422523.0, 0], [140.0, 494171.0, 0], [140.0, 517947.0, 0], [141.0, 568987.0, 0], [139.0, 615341.0, 0]], "conditions": {"material": "Steel ST 52-3.", "am_type": "Manual arc welding", "load_ratio": "-3", "test_type": "Axial loading", "temperature": "-", "surface_treatment": "-"}, "metadata": {"dataset_id": 879, "title": "Full and partial compression fatigue tests on welded specimens of steel St 52-3. Effects of the stress ratio on the probabilistic fatigue life estimation", "doi": "10.1016/j.apples.2022.100091", "authors": "Caiza, Paul Dario Toasa; Sire, Stephane; Ummenhofer, Thomas; Uematsu, Yoshihiko", "publication": "APPLICATIONS IN ENGINEERING SCIENCE", "year_of_publication": 2022, "UT": "WOS:001026305700004", "base_material": "Steel ST 52-3.", "base_young_modulus": "-", "base_yield_strength": 406, "base_ultimate_strength": 579, "base_elongation": 27, "weld_material": "Electrode type E 43 22R(C)3 according to DIN 1913", "weld_young_modulus": "-", "weld_yield_strength": "-", "weld_ultimate_strength": "-", "weld_elongation": "-", "processing": "-", "welding_joint": "Double side longitudinal stiffener with non-load carrying fillet", "welding_method": "Manual arc welding", "welding_voltage": "-", "welding_current": "-", "welding_speed": "-", "preheat_temp": "-", "welding_env": "Horizontal position", "residual_stress": "-", "fatigue_specimen_type": "Small-scale specimens with longitudinal stiffener and non-load carrying fillet welds.", "fatigue_specimen_thickness": 3.5, "fatigue_test_type": "Axial loading", "fatigue_temp": "-", "fatigue_env": "-", "load_ratio": -3, "frequency": "6 ,33", "fatigue_machine": "Servo hydraulic machine and resonance-testing machine", "fatigue_standard": "Eurocode EN-1993-1-9", "fatigue_test_control": "Stress-controlled", "stress_concentration": "-", "failure_location": "-"}}, {"id": "WELD2025:880", "name": "Steel ST 52-3. | Double side longitudinal stiffener with non-load carrying fillet", "material_family": "Welded joint", "points": [[231.0, 324876.0, 0], [234.0, 340346.0, 0], [225.0, 373957.0, 0], [233.0, 410370.0, 0], [235.0, 435014.0, 0], [147.0, 716313.0, 0], [148.0, 915558.0, 0], [148.0, 1017101.0, 0], [147.0, 1116907.0, 0], [147.0, 1285055.0, 0], [146.0, 1496069.0, 0]], "conditions": {"material": "Steel ST 52-3.", "am_type": "Manual arc welding", "load_ratio": "-∞", "test_type": "Axial loading", "temperature": "-", "surface_treatment": "-"}, "metadata": {"dataset_id": 880, "title": "Full and partial compression fatigue tests on welded specimens of steel St 52-3. Effects of the stress ratio on the probabilistic fatigue life estimation", "doi": "10.1016/j.apples.2022.100091", "authors": "Caiza, Paul Dario Toasa; Sire, Stephane; Ummenhofer, Thomas; Uematsu, Yoshihiko", "publication": "APPLICATIONS IN ENGINEERING SCIENCE", "year_of_publication": 2022, "UT": "WOS:001026305700004", "base_material": "Steel ST 52-3.", "base_young_modulus": "-", "base_yield_strength": 406, "base_ultimate_strength": 579, "base_elongation": 27, "weld_material": "Electrode type E 43 22R(C)3 according to DIN 1913", "weld_young_modulus": "-", "weld_yield_strength": "-", "weld_ultimate_strength": "-", "weld_elongation": "-", "processing": "-", "welding_joint": "Double side longitudinal stiffener with non-load carrying fillet", "welding_method": "Manual arc welding", "welding_voltage": "-", "welding_current": "-", "welding_speed": "-", "preheat_temp": "-", "welding_env": "Horizontal position", "residual_stress": "-", "fatigue_specimen_type": "Small-scale specimens with longitudinal stiffener and non-load carrying fillet welds.", "fatigue_specimen_thickness": 3.5, "fatigue_test_type": "Axial loading", "fatigue_temp": "-", "fatigue_env": "-", "load_ratio": "-∞", "frequency": "6 ,33", "fatigue_machine": "Servo hydraulic machine and resonance-testing machine", "fatigue_standard": "Eurocode EN-1993-1-9", "fatigue_test_control": "Stress-controlled", "stress_concentration": "-", "failure_location": "-"}}, {"id": "WELD2025:881", "name": "22SiMn2TiB | T-Joint", "material_family": "Welded joint", "points": [[303.0, 213348.0, 0], [295.0, 416662.0, 0], [246.0, 788637.0, 0], [250.0, 1422030.0, 0], [196.0, 2332394.0, 0]], "conditions": {"material": "22SiMn2TiB", "am_type": "Arc welding", "load_ratio": "-", "test_type": "Axial", "temperature": "-", "surface_treatment": "-"}, "metadata": {"dataset_id": 881, "title": "Fatigue life of the welding seam of a tracked vehicle body structure evaluated using the structural stress method", "doi": "10.1016/j.engfailanal.2020.105102", "authors": "Bao, Ke; Zhang, Qing; Liu, Yue; Dai, Jin", "publication": "ENGINEERING FAILURE ANALYSIS", "year_of_publication": 2021, "UT": "WOS:000604255100004", "base_material": "22SiMn2TiB", "base_young_modulus": 206, "base_yield_strength": "-", "base_ultimate_strength": 1537, "base_elongation": "-", "weld_material": "Austenitic stainless-steel welding wire (HCR21Ni10Mn7Mo)", "weld_young_modulus": 206, "weld_yield_strength": "-", "weld_ultimate_strength": 790, "weld_elongation": "-", "processing": "-", "welding_joint": "T-Joint", "welding_method": "Arc welding", "welding_voltage": 22, "welding_current": "160–220", "welding_speed": "-", "preheat_temp": "-", "welding_env": "Argon protective gas (15–20 L/min)", "residual_stress": "-", "fatigue_specimen_type": "Cantilever beam",
