Repository: yunyunfanfan/S-PA-CBB

# S-PA-CBB

Official research code, processed curve records, evaluation outputs, and manuscript source for:

> **From Physics to Selective Generation: Conditional Brownian Bridges for Sparse S–N Curve Reconstruction and Fatigue Decision-Making**

S-PA-CBB reconstructs a complete probabilistic stress–life (S–N) curve from only two to four observed fatigue tests. The method first fits an interpretable Basquin state, diagnoses whether that state is sufficient, and applies a ControlNet-style conditional Brownian-bridge residual only to curves that benefit from correction.

File: external_data/weld2025_disjoint_curves.json (part 36 of 223)
"fatigue_specimen_thickness": "-", "fatigue_test_type": "Axial", "fatigue_temp": "-", "fatigue_env": "-", "load_ratio": "-", "frequency": 0.1, "fatigue_machine": "MTS-370.10 electrohydraulic servo tension–torsion fatigue testing machine", "fatigue_standard": "-", "fatigue_test_control": "Strain control", "stress_concentration": "-", "failure_location": "Weld toe"}}, {"id": "WELD2025:883", "name": "TC21 titanium alloy | Butt Joint", "material_family": "Welded joint", "points": [[367.0, 61247.0, 0], [367.0, 100651.0, 0], [367.0, 311638.0, 0], [351.0, 136006.0, 0], [351.0, 172051.0, 0], [350.0, 345696.0, 0], [333.0, 191423.0, 0], [333.0, 475567.0, 0], [333.0, 615553.0, 0], [315.0, 536853.0, 0], [315.0, 603792.0, 0]], "conditions": {"material": "TC21 titanium alloy", "am_type": "Laser-MIG hybrid welding", "load_ratio": "0.1", "test_type": "Axial", "temperature": "-", "surface_treatment": "-"}, "metadata": {"dataset_id": 883, "title": "Study on fatigue properties with composite waveform and variable amplitude of TC21 titanium alloy pulsed laser-arc hybrid welded joints", "doi": "10.1016/j.engfailanal.2024.108797", "authors": "Su, Rui; Li, Haizhou; Wang, Shaoyang; Wang, Dirui; Guo, Jinquan; Li, Shengbo; Chen, Hui", "publication": "ENGINEERING FAILURE ANALYSIS", "year_of_publication": 2024, "UT": "WOS:001301114600001", "base_material": "TC21 titanium alloy", "base_young_modulus": "-", "base_yield_strength": "-", "base_ultimate_strength": "-", "base_elongation": "-", "weld_material": "TC4 titanium alloy welding wire", "weld_young_modulus": "-", "weld_yield_strength": "-", "weld_ultimate_strength": "-", "weld_elongation": "-", "processing": "-", "welding_joint": "Butt Joint", "welding_method": "Laser-MIG hybrid welding", "welding_voltage": "-", "welding_current": "-", "welding_speed": 13.0, "preheat_temp": "-", "welding_env": "Argon gas protection (40 L/min)", "residual_stress": "-", "fatigue_specimen_type": "Standard", "fatigue_specimen_thickness": 18, "fatigue_test_type": "Axial", "fatigue_temp": "-", "fatigue_env": "-", "load_ratio": 0.1, "frequency": 5, "fatigue_machine": "DLC-10 electronic servo fatigue testing machine", "fatigue_standard": "-", "fatigue_test_control": "Stress", "stress_concentration": "-", "failure_location": "Weld metal (WM)"}}, {"id": "WELD2025:884", "name": "S355 structural steel | Butt Joint", "material_family": "Welded joint", "points": [[229.0, 634408.0, 0], [213.0, 747697.0, 0], [198.0, 910231.0, 0], [181.0, 1437418.0, 0], [165.0, 2896548.0, 0], [243.0, 431191.0, 0], [215.0, 715850.0, 0], [181.0, 1132582.0, 0], [140.0, 2495369.0, 0], [180.0, 916965.0, 0], [163.0, 4468853.0, 0], [131.0, 9678729.0, 1]], "conditions": {"material": "S355 structural steel", "am_type": "Metal Active Gas (MAG) welding", "load_ratio": "0.1", "test_type": "Axial", "temperature": "-", "surface_treatment": "Welds overfill removed"}, "metadata": {"dataset_id": 884, "title": "Fatigue analysis of marine welded joints by means of DIC and IR images during static and fatigue tests", "doi": "10.1016/j.engfracmech.2017.06.012", "authors": "Corigliano, P.; Epasto, G.; Guglielmino, E.; Risitano, G.", "publication": "ENGINEERING FRACTURE MECHANICS", "year_of_publication": 2017, "UT": "WOS:000413575100004", "base_material": "S355 structural steel", "base_young_modulus": "-", "base_yield_strength": "-", "base_ultimate_strength": "-", "base_elongation": "-", "weld_material": "-", "weld_young_modulus": "-", "weld_yield_strength": "-", "weld_ultimate_strength": "-", "weld_elongation": "-", "processing": "Welds overfill removed", "welding_joint": "Butt Joint", "welding_method": "Metal Active Gas (MAG) welding", "welding_voltage": "-", "welding_current": "-", "welding_speed": "-", "preheat_temp": "-", "welding_env": "-", "residual_stress": "-", "fatigue_specimen_type": "Dog bone", "fatigue_specimen_thickness": 5, "fatigue_test_type": "Axial", "fatigue_temp": "-", "fatigue_env": "-", "load_ratio": 0.1, "frequency": 20, "fatigue_machine": "Servo-hydraulic load machine (Instron 8854)", "fatigue_standard": "-", "fatigue_test_control": "Stress", "stress_concentration": "-", "failure_location": "-"}}, {"id": "WELD2025:885", "name": "2A60 Aluminum Alloy | Butt Joint", "material_family": "Welded joint", "points": [[322.0, 4808309.0, 0], [322.0, 5736153.0, 0], [322.0, 6843039.0, 0], [280.0, 10000000.0, 0], [281.0, 11824885.0, 0], [281.0, 16245309.0, 0], [281.0, 19209891.0, 0], [242.0, 32903446.0, 0], [241.0, 41386456.0, 0], [241.0, 47660755.0, 0]], "conditions": {"material": "2A60 Aluminum Alloy", "am_type": "Laser Welding", "load_ratio": "-", "test_type": "Ultrasonic Fatigue Test", "temperature": "-", "surface_treatment": "-"}, "metadata": {"dataset_id": 885, "title": "The effect of laser shock peening on very high cycle fatigue properties of laser welded 2A60 aluminum alloy joints", "doi": "10.1016/j.engfracmech.2023.109537", "authors": "Wen, Feijuan; Long, Zhang; Xing, Zhiguo; Liu, Xin; Huang, Xinjing; Zhou, Lei", "publication": "ENGINEERING FRACTURE MECHANICS", "year_of_publication": 2023, "UT": "WOS:001055221900001", "base_material": "2A60 Aluminum Alloy", "base_young_modulus": "-", "base_yield_strength": 220, "base_ultimate_strength": 370, "base_elongation": "-", "weld_material": "ER4043 Welding Wire", "weld_young_modulus": "-", "weld_yield_strength": "-", "weld_ultimate_strength": "-", "weld_elongation": "-", "processing": "-", "welding_joint": "Butt Joint", "welding_method": "Laser Welding", "welding_voltage": "-", "welding_current": "-", "welding_speed": 5, "preheat_temp": "-", "welding_env": "-", "residual_stress": "Average residual tensile stress of 148 MPa", "fatigue_specimen_type": "Ultrasonic Fatigue", "fatigue_specimen_thickness": "-", "fatigue_test_type": "Ultrasonic Fatigue Test", "fatigue_temp": "-", "fatigue_env": "Ethanol Cooling", "load_ratio": "-", "frequency": 20000, "fatigue_machine": "Ultrasonic Fatigue Test System", "fatigue_standard": "-", "fatigue_test_control": "Stress", "stress_concentration": "-", "failure_location": "Weld toe, Weld root"}}, {"id": "WELD2025:886", "name": "2A60 Aluminum Alloy | Butt Joint", "material_family": "Welded joint", "points": [[244.0, 5838261.0, 0], [202.0, 3261444.0, 0], [166.0, 2807216.0, 0], [162.0, 8456742.0, 0], [164.0, 25252179.0, 0], [162.0, 47660755.0, 0]], "conditions": {"material": "2A60 Aluminum Alloy", "am_type": "Laser Welding with obvious defects", "load_ratio": "-", "test_type": "Ultrasonic Fatigue Test", "temperature": "-", "surface_treatment": "-"}, "metadata": {"dataset_id": 886, "title": "The effect of laser shock peening on very high cycle fatigue properties of laser welded 2A60 aluminum alloy joints", "doi": "10.1016/j.engfracmech.2023.109537", "authors": "Wen, Feijuan; Long, Zhang; Xing, Zhiguo; Liu, Xin; Huang, Xinjing; Zhou, Lei", "publication": "ENGINEERING FRACTURE MECHANICS", "year_of_publication": 2023, "UT": "WOS:001055221900001", "base_material": "2A60 Aluminum Alloy", "base_young_modulus": "-", "base_yield_strength": 220, "base_ultimate_strength": 370, "base_elongation": "-", "weld_material": "ER4043 Welding Wire", "weld_young_modulus": "-", "weld_yield_strength": "-", "weld_ultimate_strength": "-", "weld_elongation": "-", "processing": "-", "welding_joint": "Butt Joint", "welding_method": "Laser Welding with obvious defects", "welding_voltage": "-", "welding_current": "-", "welding_speed": 5, "preheat_temp": "-", "welding_env": "-", "residual_stress": "Average residual tensile stress of 148 MPa", "fatigue_specimen_type": "Ultrasonic Fatigue", "fatigue_specimen_thickness": "-", "fatigue_test_type": "Ultrasonic Fatigue Test", "fatigue_temp": "-", "fatigue_env": "Ethanol Cooling", "load_ratio": "-", "frequency": 20000, "fatigue_machine": "Ultrasonic Fatigue Test System", "fatigue_standard": "-", "fatigue_test_control": "Stress", "stress_concentration": "-", "failure_location": "Weld toe, Weld root"}}, {"id": "WELD2025:887", "name": "2A60 Aluminum Alloy | Butt Joint", "material_family": "Welded joint", "points": [[360.0, 4937267.0, 0], [360.0, 7088832.0, 0], [360.0, 7540404.0, 0], [360.0, 8308837.0, 0], [321.0, 10826367.0, 0], [321.0, 11215236.0, 0], [321.0, 15544290.0, 0], [321.0, 18380944.0, 0], [319.0, 20614663.0, 0], [279.0, 37228988.0, 0], [278.0, 42873003.0, 0], [280.0, 46827189.0, 0], [280.0, 53452663.0, 0], [240.0, 107312754.0, 0], [240.0, 141066954.0, 0], [240.0, 151382833.0, 0], [239.0, 162453087.0, 0], [238.0, 213551151.0, 0], [199.0, 493726673.0, 0], [199.0, 539263177.0, 0], [199.0, 583826125.0, 0], [199.0, 621016942.0, 0], [173.0, 1235816596.0, 0], [173.0, 1423169753.0, 0], [173.0, 1474288152.0, 0], [173.0, 1568203067.0, 0]], "conditions": {"material": "2A60 Aluminum Alloy", "am_type": "Laser Welding", "load_ratio": "-", "test_type": "Ultrasonic Fatigue Test", "temperature": "-", "surface_treatment": "Laser Shock Peening (LSP)"}, "metadata": {"dataset_id": 887, "title": "The effect of laser shock peening on very high cycle fatigue properties of laser welded 2A60 aluminum alloy joints", "doi": "10.1016/j.engfracmech.2023.109537", "authors": "Wen, Feijuan; Long, Zhang; Xing, Zhiguo; Liu, Xin; Huang, Xinjing; Zhou, Lei", "publication": "ENGINEERING FRACTURE MECHANICS", "year_of_publication": 2023, "UT": "WOS:001055221900001", "base_material": "2A60 Aluminum Alloy", "base_young_modulus": "-", "base_yield_strength": 220, "base_ultimate_strength": 370, "base_elongation": "-", "weld_material": "ER4043 Welding Wire", "weld_young_modulus": "-", "weld_yield_strength": "-", "weld_ultimate_strength": "-", "weld_elongation": "-", "processing": "Laser Shock Peening (LSP)", "welding_joint": "Butt Joint", "welding_method": "Laser Welding", "welding_voltage": "-", "welding_current": "-", "welding_speed": 5, "preheat_temp": "-", "welding_env": "-", "residual_stress": "Average residual compressive stress of -368 MPa", "fatigue_specimen_type": "Ultrasonic Fatigue", "fatigue_specimen_thickness": "-", "fatigue_test_type": "Ultrasonic Fatigue Test", "fatigue_temp": "-", "fatigue_env": "Ethanol Cooling", "load_ratio": "-", "frequency": 20000, "fatigue_machine": "Ultrasonic Fatigue Test System", "fatigue_standard": "-", "fatigue_test_control": "Stress", "stress_concentration": "-", "failure_location": "Weld toe, Weld root"}}, {"id": "WELD2025:888", "name": "Q345 steel | Fillet joint", "material_family": "Welded joint", "points": [[1120.0, 3094.0, 0], [1137.0, 4541.0, 0], [1103.0, 5691.0, 0], [1137.0, 10236.0, 0], [907.0, 16241.0, 0], [920.0, 23841.0, 0], [734.0, 35352.0, 0], [734.0, 51889.0, 0], [530.0, 135223.0, 0]], "conditions": {"material": "Q345 steel", "am_type": "-", "load_ratio": "-0.5", "test_type": "Axial", "temperature": "-", "surface_treatment": "-"}, "metadata": {"dataset_id": 888, "title": "Fatigue life assessment of Q345 steel fillet welded joints with competitive failure modes", "doi": "10.1016/j.engfracmech.2024.109913", "authors": "Weng, Shuo; Meng, Chao; Deng, Jiahui; Zhao, Lihui; Pei, Xianjun; Zhu, Mingliang", "publication": "ENGINEERING FRACTURE MECHANICS", "year_of_publication": 2024, "UT": "WOS:001178585700001", "base_material": "Q345 steel", "base_young_modulus": "-", "base_yield_strength": "-", "base_ultimate_strength": "-", "base_elongation": "-", "weld_material": "-", "weld_young_modulus": "-", "weld_yield_strength": "-", "weld_ultimate_strength": "-", "weld_elongation": "-", "processing": "-", "welding_joint": "Fillet joint", "welding_method": "-", "welding_voltage": "-", "welding_current": "-", "welding_speed": "-", "preheat_temp": "-", "welding_env": "-", "residual_stress": "-", "fatigue_specimen_type": "L-shaped specimen", "fatigue_specimen_thickness": "16, 14", "fatigue_test_type": "Axial", "fatigue_temp": "-", "fatigue_env": "-", "load_ratio": -0.5, "frequency": 3, "fatigue_machine": "-", "fatigue_standard": "-", "fatigue_test_control": "Force-controlled", "stress_concentration": "-", "failure_location": "Attached plate"}}, {"id": "WELD2025:889", "name": "Q345 steel | Fillet joint", "material_family": "Welded joint", "points": [[1154.0, 11331.0, 0], [963.0, 21543.0, 0], [963.0, 31266.0, 0], [970.0, 39630.0, 0], [768.0, 57450.0, 0], [581.0, 109171.0, 0], [581.0, 115509.0, 0], [581.0, 135283.0, 0], [413.0, 257000.0, 0], [413.0, 336961.0, 0], [413.0, 478124.0, 0], [429.0, 560078.0, 0]], "conditions": {"material": "Q345 steel", "am_type": "-", "load_ratio": "-0.5", "test_type": "Axial", "temperature": "-", "surface_treatment": "-"}, "metadata": {"dataset_id": 889, "title": "Fatigue life assessment of Q345 steel fillet welded joints with competitive failure modes", "doi": "10.1016/j.engfracmech.2024.109913", "authors": "Weng, Shuo; Meng, Chao; Deng, Jiahui; Zhao, Lihui; Pei, Xianjun; Zhu, Mingliang", "publication": "ENGINEERING FRACTURE MECHANICS", "year_of_publication": 2024, "UT": "WOS:001178585700001", "base_material": "Q345 steel", "base_young_modulus": "-", "base_yield_strength": "-", "base_ultimate_strength": "-", "base_elongation": "-", "weld_material": "-", "weld_young_modulus": "-", "weld_yield_strength": "-", "weld_ultimate_strength": "-", "weld_elongation": "-", "processing": "-", "welding_joint": "Fillet joint", "welding_method": "-", "welding_voltage": "-", "welding_current": "-", "welding_speed": "-", "preheat_temp": "-", "welding_env": "-", "residual_stress": "-", "fatigue_specimen_type": "L-shaped specimen", "fatigue_specimen_thickness": "16, 14", "fatigue_test_type": "Axial", "fatigue_temp": "-", "fatigue_env": "-", "load_ratio": -0.5, "frequency": 3, "fatigue_machine": "-", "fatigue_standard": "-", "fatigue_test_control": "Force-controlled", "stress_concentration": "-", "failure_location": "Base plate"}}, {"id": "WELD2025:890", "name": "Q345QD | Rib-to-Deck Joint with conventional U-rib", "material_family": "Welded joint", "points": [[125.0, 920167.0, 0], [116.0, 2006664.0, 0], [112.0, 2651214.0, 0], [103.0, 2483142.0, 0], [103.0, 2078293.0, 0], [82.0, 2519482.0, 0], [82.0, 2879269.0, 0], [56.0, 8517198.0, 0]], "conditions": {"material": "Q345QD", "am_type": "Submerged-Arc Welding", "load_ratio": "0.3", "test_type": "Axial", "temperature": "25", "surface_treatment": "-"}, "metadata": {"dataset_id": 890, "title": "Machine Learning-Assisted probabilistic fatigue evaluation of Rib-to-Deck joints in orthotropic steel decks", "doi": "10.1016/j.engstruct.2022.114496", "authors": "Heng, Junlin; Zheng, Kaifeng; Feng, Xiaoyang; Veljkovic, Milan; Zhou, Zhixiang", "publication": "ENGINEERING STRUCTURES", "year_of_publication": 2022, "UT": "WOS:000817858000002", "base_material": "Q345QD", "base_young_modulus": 206, "base_yield_strength": 345, "base_ultimate_strength": 490, "base_elongation": 20, "weld_material": "ER50-6", "weld_young_modulus": 206, "weld_yield_strength": 432, "weld_ultimate_strength": 573, "weld_elongation": 31, "processing": "-", "welding_joint": "Rib-to-Deck Joint with conventional U-rib", "welding_method": "Submerged-Arc Welding", "welding_voltage": 29, "welding_current": 290, "welding_speed": 6.33, "preheat_temp": "-", "welding_env": "Assembly welding with electrical discharge machining", "residual_stress": "-", "fatigue_specimen_type": "Wide plate", "fatigue_specimen_thickness": "16 (deck plate), 8 (trapezoidal rib)", "fatigue_test_type": "Axial", "fatigue_temp": 25, "fatigue_env": "-", "load_ratio": 0.3, "frequency": 4, "fatigue_machine": "MTS Servo-Hydraulic Machine", "fatigue_standard": "-", "fatigue_test_control": "Load", "stress_concentration": "-", "failure_location": "Weld toe on the bottom of the deck"}}, {"id": "WELD2025:891", "name": "Q345QD | Rib-to-Deck Joint with thickened edge rib", "material_family": "Welded joint", "points": [[148.0, 1295808.0, 0], [116.0, 1502695.0, 0], [124.0, 1641057.0, 0], [126.0, 1833517.0, 0], [138.0, 1979517.0, 0], [145.0, 2114701.0, 0], [122.0, 2343213.0, 0], [111.0, 3349597.0, 0], [74.0, 6351393.0, 0]], "conditions": {"material": "Q345QD", "am_type": "Submerged-Arc Welding", "load_ratio": "0.3", "test_type": "Axial", "temperature": "25", "surface_treatment": "-"}, "metadata": {"dataset_id": 891, "title": "Machine Learning-Assisted probabilistic fatigue evaluation of Rib-to-Deck joints in orthotropic steel decks", "doi": "10.1016/j.engstruct.2022.114496", "authors": "Heng, Junlin; Zheng, Kaifeng; Feng, Xiaoyang; Veljkovic, Milan; Zhou, Zhixiang", "publication": "ENGINEERING STRUCTURES", "year_of_publication": 2022, "UT": "WOS:000817858000002", "base_material": "Q345QD", "base_young_modulus": 206, "base_yield_strength": 345, "base_ultimate_strength": 490, "base_elongation": 20, "weld_material": "ER50-6", "weld_young_modulus": 206, "weld_yield_strength": 432, "weld_ultimate_strength": 573, "weld_elongation": 31, "processing": "-", "welding_joint": "Rib-to-Deck Joint with thickened edge rib", "welding_method": "Submerged-Arc Welding", "welding_voltage": 29, "welding_current": 290, "welding_speed": 6.33, "preheat_temp": "-", "welding_env": "Assembly welding with electrical discharge machining", "residual_stress": "-", "fatigue_specimen_type": "Wide plate", "fatigue_specimen_thickness": "16 (deck plate), 12 (thickened edge rib)", "fatigue_test_type": "Axial", "fatigue_temp": 25, "fatigue_env": "-", "load_ratio": 0.3, "frequency": 4, "fatigue_machine": "MTS Servo-Hydraulic Machine", "fatigue_standard": "-", "fatigue_test_control": "Load", "stress_concentration": "-", "failure_location": "Weld toe on the bottom of the deck"}}, {"id": "WELD2025:892", "name": "S355 (structural steel) | Butt Joint", "material_family": "Welded joint", "points": [[301.0, 38479.0, 0], [290.0, 49505.0, 0], [285.0, 54111.0, 0], [186.0, 159929.0, 0], [183.0, 280773.0, 0], [108.0, 466104.0, 0], [111.0, 830223.0, 0], [107.0, 1068121.0, 0], [82.0, 1186791.0, 0], [73.0, 1852032.0, 0], [91.0, 2799491.0, 0]], "conditions": {"material": "S355 (structural steel)", "am_type": "Gas Metal Arc Welding (GMAW)", "load_ratio": "0.1", "test_type": "Axial", "temperature": "-", "surface_treatment": "-"}, "metadata": {"dataset_id": 892, "title": "Local and structural multiaxial stress states in welded joints under fatigue loading", "doi": "10.1016/j.ijfatigue.2005.08.009", "authors": "Susmel, L; Tovo, R", "publication": "INTERNATIONAL JOURNAL OF FATIGUE", "year_of_publication": 2006, "UT": "WOS:000236436400015", "base_material": "S355 (structural steel)", "base_young_modulus": "-", "base_yield_strength": "-", "base_ultimate_strength": "-", "base_elongation": "-", "weld_material": "S355", "weld_young_modulus": "-", "weld_yield_strength": "-", "weld_ultimate_strength": "-", "weld_elongation": "-", "processing": "-", "welding_joint": "Butt Joint", "welding_method": "Gas Metal Arc Welding (GMAW)", "welding_voltage": "-", "welding_current": "-", "welding_speed": "-", "preheat_temp": "-", "welding_env": "-", "residual_stress": "-", "fatigue_specimen_type": "Round bar", "fatigue_specimen_thickness": "-", "fatigue_test_type": "Axial", "fatigue_temp": "-", "fatigue_env": "-", "load_ratio": 0.1, "frequency": "-", "fatigue_machine": "-", "fatigue_standard": "-", "fatigue_test_control": "Stress", "stress_concentration": "-", "failure_location": "Weld toe"}}, {"id": "WELD2025:893", "name": "S355 (structural steel) | T-Joint", "material_family": "Welded joint", "points": [[322.0, 92918.0, 0], [300.0, 115759.0, 0], [300.0, 102905.0, 0], [214.0, 352614.0, 0], [213.0, 683636.0, 0], [126.0, 966598.0, 0], [126.0, 1119800.0, 0], [128.0, 1316807.0, 0], [91.0, 1812328.0, 0], [93.0, 2194812.0, 0], [79.0, 3027525.0, 0]], "conditions": {"material": "S355 (structural steel)", "am_type": "Gas Metal Arc Welding (GMAW)", "load_ratio": "0.1", "test_type": "Axial", "temperature": "-", "surface_treatment": "-"}, "metadata": {"dataset_id": 893, "title": "Local and structural multiaxial stress states in welded joints under fatigue loading", "doi": "10.1016/j.ijfatigue.2005.08.009", "authors": "Susmel, L; Tovo, R", "publication": "INTERNATIONAL JOURNAL OF FATIGUE", "year_of_publication": 2006, "UT": "WOS:000236436400015", "base_material": "S355 (structural steel)", "base_young_modulus": "-", "base_yield_strength": "-", "base_ultimate_strength": "-", "base_elongation": "-", "weld_material": "S355", "weld_young_modulus": "-", "weld_yield_strength": "-", "weld_ultimate_strength": "-", "weld_elongation": "-", "processing": "-", "welding_joint": "T-Joint", "welding_method": "Gas Metal Arc Welding (GMAW)", "welding_voltage": "-", "welding_current": "-", "welding_speed": "-", "preheat_temp": "-", "welding_env": "-", "residual_stress": "-", "fatigue_specimen_type": "Tubular", "fatigue_specimen_thickness": "-", "fatigue_test_type": "Axial", "fatigue_temp": "-", "fatigue_env": "-", "load_ratio": 0.1, "frequency": "-", "fatigue_machine": "-", "fatigue_standard": "-", "fatigue_test_control": "Stress", "stress_concentration": "-", "failure_location": "Weld toe"}}, {"id": "WELD2025:894", "name": "Alloy 6082 (T6 heat treatment) and Alloy 5083 (H116 tempered) | Fillet weld", "material_family": "Welded joint", "points": [[196.0, 10525.0, 0], [162.0, 21399.0, 0], [117.0, 53139.0, 0], [93.0, 103919.0, 0], [73.0, 206376.0, 0], [55.0, 520573.0, 0], [51.0, 616756.0, 0], [52.0, 714371.0, 0], [52.0, 802203.0, 0], [53.0, 943580.0, 0], [53.0, 996082.0, 0], [53.0, 1019440.0, 0], [53.0, 1356720.0, 0], [52.0, 1476979.0, 0], [53.0, 1633245.0, 0]], "conditions": {"material": "Alloy 6082 (T6 heat treatment) and Alloy 5083 (H116 tempered)", "am_type": "Pulsed MIG", "load_ratio": "0.44", "test_type": "Four-point bending", "temperature": "25", "surface_treatment": "-"}, "metadata": {"dataset_id": 894, "title": "Static and fatigue analysis of three types of aluminium box-stiffener/web frame connections", "doi": "10.1016/j.ijfatigue.2006.11.014", "authors": "Ye, Naiquan; Moan, Torgeir", "publication": "INTERNATIONAL JOURNAL OF FATIGUE", "year_of_publication": 2007, "UT": "WOS:000247651300004", "base_material": "Alloy 6082 (T6 heat treatment) and Alloy 5083 (H116 tempered)", "base_young_modulus": "-", "base_yield_strength": "291, 250.8", "base_ultimate_strength": "322, 335.3", "base_elongation": "12, 15.27", "weld_material": "AlMg4.5Mn alloy (filler metal)", "weld_young_modulus": "-", "weld_yield_strength": "-", "weld_ultimate_strength": "-", "weld_elongation": "-", "processing": "-", "welding_joint": "Fillet weld", "welding_method": "Pulsed MIG", "welding_voltage": "-", "welding_current": "-", "welding_speed": 8.33, "preheat_temp": "-", "welding_env": "-", "residual_stress": "-", "fatigue_specimen_type": "Box-stiffener/web frame connections", "fatigue_specimen_thickness": "-", "fatigue_test_type": "Four-point bending", "fatigue_temp": 25, "fatigue_env": "Ambient", "load_ratio": 0.44, "frequency": 5, "fatigue_machine": "Computer-controlled servo hydraulic testing machine", "fatigue_standard": "Eurocode 9", "fatigue_test_control": "Load", "stress_concentration": "1.43", "failure_location": "Weld toe"}}, {"id": "WELD2025:895", "name": "Alloy 6082 (T6 heat treatment) and Alloy 5083 (H116 tempered) | Fillet weld", "material_family": "Welded joint", "points": [[167.0, 10595.0, 0], [133.0, 21536.0, 0], [95.0, 55156.0, 0], [79.0, 105425.0, 0], [63.0, 201432.0, 0], [44.0, 527950.0, 0], [50.0, 655958.0, 0], [49.0, 1152864.0, 0], [48.0, 1026573.0, 0], [47.0, 980007.0, 0], [37.0, 1024898.0, 0], [31.0, 2036012.0, 0], [22.0, 5174272.0, 0], [18.0, 9440246.0, 0]], "conditions": {"material": "Alloy 6082 (T6 heat treatment) and Alloy 5083 (H116 tempered)", "am_type": "Pulsed MIG", "load_ratio": "0.44", "test_type": "Four-point bending", "temperature": "25", "surface_treatment": "-"}, "metadata": {"dataset_id": 895, "title": "Static and fatigue analysis of three types of aluminium box-stiffener/web frame connections", "doi": "10.1016/j.ijfatigue.2006.11.014", "authors": "Ye, Naiquan; Moan, Torgeir", "publication": "INTERNATIONAL JOURNAL OF FATIGUE", "year_of_publication": 2007, "UT": "WOS:000247651300004", "base_material": "Alloy 6082 (T6 heat treatment) and Alloy 5083 (H116 tempered)", "base_young_modulus": "-", "base_yield_strength": "291, 250.8", "base_ultimate_strength": "322, 335.3", "base_elongation": "12, 15.27", "weld_material": "AlMg4.5Mn alloy (filler metal)", "weld_young_modulus": "-", "weld_yield_strength": "-", "weld_ultimate_strength": "-", "weld_elongation": "-", "processing": "-", "welding_joint": "Fillet weld", "welding_method": "Pulsed MIG", "welding_voltage": "-", "welding_current": "-", "welding_speed": 8.33, "preheat_temp": "-", "welding_env": "-", "residual_stress": "-", "fatigue_specimen_type": "Box-stiffener/web frame connections", "fatigue_specimen_thickness": "-", "fatigue_test_type": "Four-point bending", "fatigue_temp": 25, "fatigue_env": "Ambient", "load_ratio": 0.44, "frequency": 5, "fatigue_machine": "Computer-controlled servo hydraulic testing machine", "fatigue_standard": "Eurocode 9", "fatigue_test_control": "Load", "stress_concentration": "1.28", "failure_location": "Weld toe"}}, {"id": "WELD2025:896", "name": "Alloy 6082 (T6 heat treatment) and Alloy 5083 (H116 tempered) | Fillet weld", "material_family": "Welded joint", "points": [[65.0, 563062.0, 0], [65.0, 608291.0, 0], [65.0, 632251.0, 0], [63.0, 704345.0, 0], [63.0, 651973.0, 0], [61.0, 584946.0, 0], [61.0, 908678.0, 0], [63.0, 959358.0, 0], [63.0, 981856.0, 0], [63.0, 997146.0, 0], [63.0, 1020529.0, 0], [64.0, 1267173.0, 0], [64.0, 1306947.0, 0], [49.0, 1510855.0, 0], [49.0, 1644983.0, 0], [36.0, 2006934.0, 0], [27.0, 4985387.0, 0], [22.0, 10054800.0, 0]], "conditions": {"material": "Alloy 6082 (T6 heat treatment) and Alloy 5083 (H116 tempered)", "am_type": "Pulsed MIG", "load_ratio": "0.44", "test_type": "Four-point bending", "temperature": "25", "surface_treatment": "-"}, "metadata": {"dataset_id": 896, "title": "Static and fatigue analysis of three types of aluminium box-stiffener/web frame connections", "doi": "10.1016/j.ijfatigue.2006.11.014", "authors": "Ye, Naiquan; Moan, Torgeir", "publication": "INTERNATIONAL JOURNAL OF FATIGUE", "year_of_publication": 2007, "UT": "WOS:000247651300004", "base_material": "Alloy 6082 (T6 heat treatment) and Alloy 5083 (H116 tempered)", "base_young_modulus": "-", "base_yield_strength": "291,250.8", "base_ultimate_strength": "322, 335.3", "base_elongation": "12, 15.27", "weld_material": "AlMg4.5Mn alloy (filler metal)", "weld_young_modulus": "-", "weld_yield_strength": "-", "weld_ultimate_strength": "-", "weld_elongation": "-", "processing": "-", "welding_joint": "Fillet weld", "welding_method": "Pulsed MIG", "welding_voltage": "-", "welding_current": "-", "welding_speed": 8.33, "preheat_temp": "-", "welding_env": "-", "residual_stress": "-", "fatigue_specimen_type": "Box-stiffener/web frame connections", "fatigue_specimen_thickness": "-", "fatigue_test_type": "Four-point bending", "fatigue_temp": 25, "fatigue_env": "Ambient", "load_ratio": 0.44, "frequency": 5, "fatigue_machine": "Computer-controlled servo hydraulic testing machine", "fatigue_standard": "Eurocode 9", "fatigue_test_control": "Load", "stress_concentration": "1.53", "failure_location": "Weld toe"}}, {"id": "WELD2025:910", "name": "AA6082-T6 aluminium alloy | Butt joint", "material_family": "Welded joint", "points": [[170.0, 21300.0, 0], [151.0, 27961.0, 0], [150.0, 31025.0, 0], [151.0, 35144.0, 0], [120.0, 115355.0, 0], [101.0, 113271.0, 0], [99.0, 257569.0, 0], [75.0, 353304.0, 0], [151.0, 51631.0, 0], [151.0, 29452.0, 0]], "conditions": {"material": "AA6082-T6 aluminium alloy", "am_type": "Friction Stir Welding (FSW)", "load_ratio": "0", "test_type": "Axial", "temperature": "25", "surface_treatment": "Solution treatment, quenching, and artificial age-hardening (T6 condition)"}, "metadata": {"dataset_id": 910, "title": "Fatigue behaviour of AA6082 friction stir welds under variable loadings", "doi": "10.1016/j.ijfatigue.2011.10.001", "authors": "Costa, J. D.; Ferreira, J. A. M.; Borrego, L. P.; Abreu, L. P.", "publication": "INTERNATIONAL JOURNAL OF FATIGUE", "year_of_publication": 2012, "UT": "WOS:000299911100002", "base_material": "AA6082-T6 aluminium alloy", "base_young_modulus": "-", "base_yield_strength": 307, "base_ultimate_strength": 330, "base_elongation": 10, "weld_material": "AA6082-T6 aluminium alloy", "weld_young_modulus": "-", "weld_yield_strength": 165, "weld_ultimate_strength": 241, "weld_elongation": 6.8, "processing": "Solution treatment, quenching, and artificial age-hardening (T6 condition)", "welding_joint": "Butt joint", "welding_method": "Friction Stir Welding (FSW)", "welding_voltage": "-", "welding_current": "-", "welding_speed": 5, "preheat_temp": "-", "welding_env": "-", "residual_stress": "-", "fatigue_specimen_type": "Wide plate", "fatigue_specimen_thickness": 4, "fatigue_test_type": "Axial", "fatigue_temp": 25, "fatigue_env": "-", "load_ratio": 0, "frequency": "20–40", "fatigue_machine": "Servo-hydraulic, closed-loop mechanical testing machine", "fatigue_standard": "-", "fatigue_test_control": "Position control", "stress_concentration": "-", "failure_location": "tunnel defect"}}, {"id": "WELD2025:911", "name": "AA6082-T6 aluminium alloy | Butt joint", "material_family": "Welded joint", "points": [[181.0, 29069.0, 0], [171.0, 37339.0, 0], [172.0, 47913.0, 0], [171.0, 68234.0, 0], [151.0, 59719.0, 0], [151.0, 77442.0, 0], [151.0, 85925.0, 0], [151.0, 94352.0, 0], [151.0, 103610.0, 0], [149.0, 163724.0, 0], [151.0, 183534.0, 0], [138.0, 101618.0, 0], [127.0, 241114.0, 0], [127.0, 284744.0, 0], [120.0, 236341.0, 0], [121.0, 284935.0, 0], [119.0, 381311.0, 0], [120.0, 427431.0, 0], [120.0, 474274.0, 0], [100.0, 390318.0, 0], [101.0, 480477.0, 0], [100.0, 663305.0, 0], [99.0, 743689.0, 0], [100.0, 1401914.0, 0], [121.0, 361923.0, 0]], "conditions": {"material": "AA6082-T6 aluminium alloy", "am_type": "Friction Stir Welding (FSW)", "load_ratio": "0", "test_type": "Axial", "temperature": "25", "surface_treatment": "Solution treatment, quenching, and artificial age-hardening (T6 condition)"}, "metadata": {"dataset_id": 911, "title": "Fatigue behaviour of AA6082 friction stir welds under variable loadings", "doi": "10.1016/j.ijfatigue.2011.10.001", "authors": "Costa, J. D.; Ferreira, J. A. M.; Borrego, L. P.; Abreu, L. P.", "publication": "INTERNATIONAL JOURNAL OF FATIGUE", "year_of_publication": 2012, "UT": "WOS:000299911100002", "base_material": "AA6082-T6 aluminium alloy", "base_young_modulus": "-", "base_yield_strength": 307, "base_ultimate_strength": 330, "base_elongation": 10, "weld_material": "AA6082-T6 aluminium alloy", "weld_young_modulus": "-", "weld_yield_strength": 165, "weld_ultimate_strength": 241, "weld_elongation": 6.8, "processing": "Solution treatment, quenching, and artificial age-hardening (T6 condition)", "welding_joint": "Butt joint", "welding_method": "Friction Stir Welding (FSW)", "welding_voltage": "-", "welding_current": "-", "welding_speed": 5, "preheat_temp": "-", "welding_env": "-", "residual_stress": "-", "fatigue_specimen_type": "Wide plate", "fatigue_specimen_thickness": 4, "fatigue_test_type": "Axial", "fatigue_temp": 25, "fatigue_env": "-", "load_ratio": 0, "frequency": "20–40", "fatigue_machine": "Servo-hydraulic, closed-loop mechanical testing machine", "fatigue_standard": "-", "fatigue_test_control": "Position control", "stress_concentration": "-", "failure_location": "shear lips"}}, {"id": "WELD2025:912", "name": "AA6082-T6 aluminium alloy | Butt joint", "material_family": "Welded joint", "points": [[188.0, 21049.0, 0], [220.0, 17967.0, 0], [237.0, 23033.0, 0], [200.0, 52495.0, 0], [191.0, 64670.0, 0], [161.0, 117257.0, 0], [160.0, 183372.0, 0], [140.0, 342815.0, 0], [140.0, 558782.0, 0], [101.0, 182736.0, 0]], "conditions": {"material": "AA6082-T6 aluminium alloy", "am_type": "Friction Stir Welding (FSW)", "load_ratio": "-1", "test_type": "Axial", "temperature": "25", "surface_treatment": "Solution treatment, quenching, and artificial age-hardening (T6 condition)"}, "metadata": {"dataset_id": 912, "title": "Fatigue behaviour of AA6082 friction stir welds under variable loadings", "doi": "10.1016/j.ijfatigue.2011.10.001", "authors": "Costa, J. D.; Ferreira, J. A. M.; Borrego, L. P.; Abreu, L. P.", "publication": "INTERNATIONAL JOURNAL OF FATIGUE", "year_of_publication": 2012, "UT": "WOS:000299911100002", "base_material": "AA6082-T6 aluminium alloy", "base_young_modulus": "-", "base_yield_strength": 307, "base_ultimate_strength": 330, "base_elongation": 10, "weld_material": "AA6082-T6 aluminium alloy", "weld_young_modulus": "-", "weld_yield_strength": 165, "weld_ultimate_strength": 241, "weld_elongation": 6.8, "processing": "Solution treatment, quenching, and artificial age-hardening (T6 condition)", "welding_joint": "Butt joint", "welding_method": "Friction Stir Welding (FSW)", "welding_voltage": "-", "welding_current": "-", "welding_speed": 5, "preheat_temp": "-", "welding_env": "-", "residual_stress": "-", "fatigue_specimen_type": "Wide plate", "fatigue_specimen_thickness": 4, "fatigue_test_type": "Axial", "fatigue_temp": 25, "fatigue_env": "-", "load_ratio": -1, "frequency": "20–40", "fatigue_machine": "Servo-hydraulic, closed-loop mechanical testing machine", "fatigue_standard": "-", "fatigue_test_control": "Position control", "stress_concentration": "-", "failure_location": "tunnel defect"}}, {"id": "WELD2025:913", "name": "AA6082-T6 aluminium alloy | Butt joint", "material_family": "Welded joint", "points": [[250.0, 24751.0, 0], [283.0, 28875.0, 0], [283.0, 34456.0, 0], [252.0, 143395.0, 0], [202.0, 227305.0, 0], [231.0, 365935.0, 0], [194.0, 456429.0, 0], [176.0, 517805.0, 0], [171.0, 908096.0, 0], [181.0, 1332977.0, 0], [153.0, 2975432.0, 0], [153.0, 3701304.0, 0], [173.0, 4363007.0, 0]], "conditions": {"material": "AA6082-T6 aluminium alloy", "am_type": "Friction Stir Welding (FSW)", "load_ratio": "-1", "test_type": "Axial", "temperature": "25", "surface_treatment": "Solution treatment, quenching, and artificial age-hardening (T6 condition)"}, "metadata": {"dataset_id": 913, "title": "Fatigue behaviour of AA6082 friction stir welds under variable loadings", "doi": "10.1016/j.ijfatigue.2011.10.001", "authors": "Costa, J. D.; Ferreira, J. A. M.; Borrego, L. P.; Abreu, L. P.", "publication": "INTERNATIONAL JOURNAL OF FATIGUE", "year_of_publication": 2012, "UT": "WOS:000299911100002", "base_material": "AA6082-T6 aluminium alloy", "base_young_modulus": "-", "base_yield_strength": 307, "base_ultimate_strength": 330, "base_elongation": 10, "weld_material": "AA6082-T6 aluminium alloy", "weld_young_modulus": "-", "weld_yield_strength": 165, "weld_ultimate_strength": 241, "weld_elongation": 6.8, "processing": "Solution treatment, quenching, and artificial age-hardening (T6 condition)", "welding_joint": "Butt joint", "welding_method": "Friction Stir Welding (FSW)", "welding_voltage": "-", "welding_current": "-", "welding_speed": 5, "preheat_temp": "-", "welding_env": "-", "residual_stress": "-", "fatigue_specimen_type": "Wide plate", "fatigue_specimen_thickness": 4, "fatigue_test_type": "Axial", "fatigue_temp": 25, "fatigue_env": "-", "load_ratio": -1, "frequency": "20–40", "fatigue_machine": "Servo-hydraulic, closed-loop mechanical testing machine", "fatigue_standard": "-", "fatigue_test_control": "Position control", "stress_concentration": "-", "failure_location": "shear lips"}}, {"id": "WELD2025:920", "name": "Aluminum alloy 7075-T651 | Butt Joint", "material_family": "Welded joint", "points": [[79.0, 3143073.0, 0], [74.0, 1389495.0, 0], [69.0, 2051962.0, 0], [64.0, 2346229.0, 0], [57.0, 2180843.0, 0], [58.0, 104993889.0, 0], [53.0, 121522329.0, 0], [53.0, 202711463.0, 0], [57.0, 212834647.0, 0], [53.0, 975928474.0, 1], [48.0, 964110881.0, 1]], "conditions": {"material": "Aluminum alloy 7075-T651", "am_type": "Friction Stir Welding (FSW)", "load_ratio": "-1", "test_type": "Axial (tension-compression)", "temperature": "-", "surface_treatment": "-"}, "metadata": {"dataset_id": 920, "title": "Fatigue crack initiation behaviors throughout friction stir welded joints in AA7075-T6 in ultrasonic fatigue", "doi": "10.1016/j.ijfatigue.2015.07.012", "authors": "He, Chao; Liu, Yongjie; Dong, Jiangfeng; Wang, Qingyuan; Wagner, Daniele; Bathias, Claude", "publication": "INTERNATIONAL JOURNAL OF FATIGUE", "year_of_publication": 2015, "UT": "WOS:000362861800015", "base_material": "Aluminum alloy 7075-T651", "base_young_modulus": 72, "base_yield_strength": 435.7, "base_ultimate_strength": 462.3, "base_elongation": 13.2, "weld_material": "Aluminum alloy 7075-T651", "weld_young_modulus": "-", "weld_yield_strength": "-", "weld_ultimate_strength": "-", "weld_elongation": "-", "processing": "-", "welding_joint": "Butt Joint", "welding_method": "Friction Stir Welding (FSW)", "welding_voltage": "-", "welding_current": "-", "welding_speed": 2.5, "preheat_temp": "-", "welding_env": "-", "residual_stress": "-", "fatigue_specimen_type": "Transverse sectioned specimen with semi-circular gap in Nugget Zone", "fatigue_specimen_thickness": 8, "fatigue_test_type": "Axial (tension-compression)", "fatigue_temp": "-", "fatigue_env": "Compressive air cooling", "load_ratio": -1, "frequency": 20000, "fatigue_machine": "Ultrasonic fatigue machine (USF-2000, Shimadzu)", "fatigue_standard": "-", "fatigue_test_control": "Stress", "stress_concentration": "-", "failure_location": "-"}}, {"id": "WELD2025:921", "name": "Aluminum alloy 7075-T651 | Butt Joint", "material_family": "Welded joint", "points": [[68.0, 314307.0, 0], [74.0, 774264.0, 0], [63.0, 1668101.0, 0], [62.0, 4059435.0, 0], [52.0, 3067415.0, 0], [53.0, 71097094.0, 0], [42.0, 975928474.0, 1]], "conditions": {"material": "Aluminum alloy 7075-T651", "am_type": "Friction Stir Welding (FSW)", "load_ratio": "-1", "test_type": "Axial (tension-compression)", "temperature": "-", "surface_treatment": "-"}, "metadata": {"dataset_id": 921, "title": "Fatigue crack initiation behaviors throughout friction stir welded joints in AA7075-T6 in ultrasonic fatigue", "doi": "10.1016/j.ijfatigue.2015.07.012", "authors": "He, Chao; Liu, Yongjie; Dong, Jiangfeng; Wang, Qingyuan; Wagner, Daniele; Bathias, Claude", "publication": "INTERNATIONAL JOURNAL OF FATIGUE", "year_of_publication": 2015, "UT": "WOS:000362861800015", "base_material": "Aluminum alloy 7075-T651", "base_young_modulus": 72, "base_yield_strength": 435.7, "base_ultimate_strength": 462.3, "base_elongation": 13.2, "weld_material": "Aluminum alloy 7075-T651", "weld_young_modulus": "-", "weld_yield_strength": "-", "weld_ultimate_strength": "-", "weld_elongation": "-", "processing": "-", "welding_joint": "Butt Joint", "welding_method": "Friction Stir Welding (FSW)", "welding_voltage": "-", "welding_current": "-", "welding_speed": 2.5, "preheat_temp": "-", "welding_env": "-", "residual_stress": "-", "fatigue_specimen_type": "Transverse sectioned specimen with semi-circular gap in Thermo-Mechanically Affected Zone - Advancing Side", "fatigue_specimen_thickness": 8, "fatigue_test_type": "Axial (tension-compression)", "fatigue_temp": "-", "fatigue_env": "Compressive air cooling", "load_ratio": -1, "frequency": 20000, "fatigue_machine": "Ultrasonic fatigue machine (USF-2000, Shimadzu)", "fatigue_standard": "-", "fatigue_test_control": "Stress", "stress_concentration": "-", "failure_location": "-"}}, {"id": "WELD2025:922", "name": "Aluminum alloy 7075-T651 | Butt Joint", "material_family": "Welded joint", "points": [[68.0, 728507.0, 0], [79.0, 1062809.0, 0], [84.0, 405944.0, 0], [69.0, 629421827.0, 0], [73.0, 606832431.0, 0], [73.0, 964110881.0, 1]], "conditions": {"material": "Aluminum alloy 7075-T651", "am_type": "Friction Stir Welding (FSW)", "load_ratio": "-1", "test_type": "Axial (tension-compression)", "temperature": "-", "surface_treatment": "-"}, "metadata": {"dataset_id": 922, "title": "Fatigue crack initiation behaviors throughout friction stir welded joints in AA7075-T6 in ultrasonic fatigue", "doi": "10.1016/j.ijfatigue.2015.07.012", "authors": "He, Chao; Liu, Yongjie; Dong, Jiangfeng; Wang, Qingyuan; Wagner, Daniele; Bathias, Claude", "publication": "INTERNATIONAL JOURNAL OF FATIGUE", "year_of_publication": 2015,
