Repository: yunyunfanfan/S-PA-CBB

# S-PA-CBB

Official research code, processed curve records, evaluation outputs, and manuscript source for:

> **From Physics to Selective Generation: Conditional Brownian Bridges for Sparse S–N Curve Reconstruction and Fatigue Decision-Making**

S-PA-CBB reconstructs a complete probabilistic stress–life (S–N) curve from only two to four observed fatigue tests. The method first fits an interpretable Basquin state, diagnoses whether that state is sufficient, and applies a ControlNet-style conditional Brownian-bridge residual only to curves that benefit from correction.

File: external_data/weld2025_disjoint_curves.json (part 37 of 223)
"UT": "WOS:000362861800015", "base_material": "Aluminum alloy 7075-T651", "base_young_modulus": 72, "base_yield_strength": 435.7, "base_ultimate_strength": 462.3, "base_elongation": 13.2, "weld_material": "Aluminum alloy 7075-T651", "weld_young_modulus": "-", "weld_yield_strength": "-", "weld_ultimate_strength": "-", "weld_elongation": "-", "processing": "-", "welding_joint": "Butt Joint", "welding_method": "Friction Stir Welding (FSW)", "welding_voltage": "-", "welding_current": "-", "welding_speed": 2.5, "preheat_temp": "-", "welding_env": "-", "residual_stress": "-", "fatigue_specimen_type": "Transverse sectioned specimen with semi-circular gap in Thermo-Mechanically Affected Zone - Retreating Side", "fatigue_specimen_thickness": 8, "fatigue_test_type": "Axial (tension-compression)", "fatigue_temp": "-", "fatigue_env": "Compressive air cooling", "load_ratio": -1, "frequency": 20000, "fatigue_machine": "Ultrasonic fatigue machine (USF-2000, Shimadzu)", "fatigue_standard": "-", "fatigue_test_control": "Stress", "stress_concentration": "-", "failure_location": "-"}}, {"id": "WELD2025:923", "name": "Aluminum alloy 7075-T651 | Butt Joint", "material_family": "Welded joint", "points": [[84.0, 1709245.0, 0], [89.0, 1441220.0, 0], [84.0, 3143073.0, 0], [84.0, 3682456.0, 0], [89.0, 4698483.0, 0], [79.0, 4993588.0, 0], [79.0, 6371370.0, 0], [79.0, 72850722.0, 0], [68.0, 326007441.0, 0], [73.0, 426215883.0, 0], [64.0, 929509790.0, 1], [67.0, 929509790.0, 1], [58.0, 964110881.0, 1]], "conditions": {"material": "Aluminum alloy 7075-T651", "am_type": "Friction Stir Welding (FSW)", "load_ratio": "-1", "test_type": "Axial (tension-compression)", "temperature": "-", "surface_treatment": "-"}, "metadata": {"dataset_id": 923, "title": "Fatigue crack initiation behaviors throughout friction stir welded joints in AA7075-T6 in ultrasonic fatigue", "doi": "10.1016/j.ijfatigue.2015.07.012", "authors": "He, Chao; Liu, Yongjie; Dong, Jiangfeng; Wang, Qingyuan; Wagner, Daniele; Bathias, Claude", "publication": "INTERNATIONAL JOURNAL OF FATIGUE", "year_of_publication": 2015, "UT": "WOS:000362861800015", "base_material": "Aluminum alloy 7075-T651", "base_young_modulus": 72, "base_yield_strength": 435.7, "base_ultimate_strength": 462.3, "base_elongation": 13.2, "weld_material": "Aluminum alloy 7075-T651", "weld_young_modulus": "-", "weld_yield_strength": "-", "weld_ultimate_strength": "-", "weld_elongation": "-", "processing": "-", "welding_joint": "Butt Joint", "welding_method": "Friction Stir Welding (FSW)", "welding_voltage": "-", "welding_current": "-", "welding_speed": 2.5, "preheat_temp": "-", "welding_env": "-", "residual_stress": "-", "fatigue_specimen_type": "Transverse sectioned specimen with semi-circular gap in Heat-Affected Zone", "fatigue_specimen_thickness": 8, "fatigue_test_type": "Axial (tension-compression)", "fatigue_temp": "-", "fatigue_env": "Compressive air cooling", "load_ratio": -1, "frequency": 20000, "fatigue_machine": "Ultrasonic fatigue machine (USF-2000, Shimadzu)", "fatigue_standard": "-", "fatigue_test_control": "Stress", "stress_concentration": "-", "failure_location": "-"}}, {"id": "WELD2025:928", "name": "Magnesium alloy AZ31 (ISO-MgAl3Zn1) | Butt Joint", "material_family": "Welded joint", "points": [[115.0, 27287.0, 0], [93.0, 61758.0, 0], [92.0, 67900.0, 0], [119.0, 73976.0, 0], [96.0, 117258.0, 0], [78.0, 151924.0, 0], [74.0, 179291.0, 0], [78.0, 256105.0, 0], [47.0, 319207.0, 0], [53.0, 445619.0, 0], [48.0, 434709.0, 0], [45.0, 466549.0, 0], [37.0, 766423.0, 0], [48.0, 1009752.0, 0], [95.0, 132034.0, 0], [37.0, 11204892.0, 1], [36.0, 13706218.0, 1], [37.0, 15255297.0, 1]], "conditions": {"material": "Magnesium alloy AZ31 (ISO-MgAl3Zn1)", "am_type": "MIG", "load_ratio": "-1", "test_type": "Stress-controlled fatigue tests", "temperature": "25", "surface_treatment": "-"}, "metadata": {"dataset_id": 928, "title": "Application of Neuber's effective stress method for the evaluation of the fatigue behaviour of magnesium welds", "doi": "10.1016/j.ijfatigue.2016.10.023", "authors": "Karakas, Ozler", "publication": "INTERNATIONAL JOURNAL OF FATIGUE", "year_of_publication": 2017, "UT": "WOS:000403134000002", "base_material": "Magnesium alloy AZ31 (ISO-MgAl3Zn1)", "base_young_modulus": "-", "base_yield_strength": 197, "base_ultimate_strength": 247, "base_elongation": 14.7, "weld_material": "Magnesium alloy AZ61A", "weld_young_modulus": "-", "weld_yield_strength": "-", "weld_ultimate_strength": "-", "weld_elongation": "-", "processing": "-", "welding_joint": "Butt Joint", "welding_method": "MIG", "welding_voltage": "-", "welding_current": "-", "welding_speed": "-", "preheat_temp": "-", "welding_env": "-", "residual_stress": "-", "fatigue_specimen_type": "Full penetration butt weld", "fatigue_specimen_thickness": 5.3, "fatigue_test_type": "Stress-controlled fatigue tests", "fatigue_temp": 25, "fatigue_env": "Air", "load_ratio": -1, "frequency": "15–30", "fatigue_machine": "-", "fatigue_standard": "-", "fatigue_test_control": "Stress", "stress_concentration": "-", "failure_location": "Weld toes and notch roots"}}, {"id": "WELD2025:929", "name": "Magnesium alloy AZ31 (ISO-MgAl3Zn1) | Butt Joint", "material_family": "Welded joint", "points": [[98.0, 2724.0, 0], [60.0, 10739.0, 0], [28.0, 58173.0, 0], [29.0, 83074.0, 0], [28.0, 92415.0, 0], [27.0, 119941.0, 0], [19.0, 107409.0, 0], [19.0, 155135.0, 0], [19.0, 192083.0, 0], [19.0, 246483.0, 0], [14.0, 450200.0, 0], [14.0, 658094.0, 0], [14.0, 795611.0, 0], [13.0, 1263590.0, 0], [12.0, 1387259.0, 0], [14.0, 2638781.0, 0], [11.0, 4283150.0, 0], [19.0, 174684.0, 0], [19.0, 156988.0, 0], [31.0, 135250.0, 0], [9.0, 10412185.0, 1], [14.0, 11229164.0, 1]], "conditions": {"material": "Magnesium alloy AZ31 (ISO-MgAl3Zn1)", "am_type": "WIG", "load_ratio": "-1", "test_type": "Stress-controlled fatigue tests", "temperature": "25", "surface_treatment": "-"}, "metadata": {"dataset_id": 929, "title": "Application of Neuber's effective stress method for the evaluation of the fatigue behaviour of magnesium welds", "doi": "10.1016/j.ijfatigue.2016.10.023", "authors": "Karakas, Ozler", "publication": "INTERNATIONAL JOURNAL OF FATIGUE", "year_of_publication": 2017, "UT": "WOS:000403134000002", "base_material": "Magnesium alloy AZ31 (ISO-MgAl3Zn1)", "base_young_modulus": "-", "base_yield_strength": 197, "base_ultimate_strength": 247, "base_elongation": 14.7, "weld_material": "Magnesium alloy AZ61A", "weld_young_modulus": "-", "weld_yield_strength": "-", "weld_ultimate_strength": "-", "weld_elongation": "-", "processing": "-", "welding_joint": "Butt Joint", "welding_method": "WIG", "welding_voltage": "-", "welding_current": "-", "welding_speed": "-", "preheat_temp": "-", "welding_env": "-", "residual_stress": "-", "fatigue_specimen_type": "Non-penetrated butt weld", "fatigue_specimen_thickness": 5.3, "fatigue_test_type": "Stress-controlled fatigue tests", "fatigue_temp": 25, "fatigue_env": "Air", "load_ratio": -1, "frequency": "15–30", "fatigue_machine": "-", "fatigue_standard": "-", "fatigue_test_control": "Stress", "stress_concentration": "-", "failure_location": "Weld toes and notch roots"}}, {"id": "WELD2025:930", "name": "Magnesium alloy AZ31 (ISO-MgAl3Zn1) | Transversal Stiffener", "material_family": "Welded joint", "points": [[114.0, 145451.0, 0], [112.0, 167692.0, 0], [112.0, 212618.0, 0], [112.0, 231036.0, 0], [110.0, 193309.0, 0], [114.0, 263290.0, 0], [94.0, 306611.0, 0], [95.0, 375205.0, 0], [74.0, 416462.0, 0], [75.0, 497677.0, 0], [78.0, 800372.0, 0], [65.0, 1012935.0, 0], [63.0, 1268654.0, 0], [58.0, 11805256.0, 1], [48.0, 11235793.0, 1]], "conditions": {"material": "Magnesium alloy AZ31 (ISO-MgAl3Zn1)", "am_type": "MIG", "load_ratio": "-1", "test_type": "Stress-controlled fatigue tests", "temperature": "25", "surface_treatment": "-"}, "metadata": {"dataset_id": 930, "title": "Application of Neuber's effective stress method for the evaluation of the fatigue behaviour of magnesium welds", "doi": "10.1016/j.ijfatigue.2016.10.023", "authors": "Karakas, Ozler", "publication": "INTERNATIONAL JOURNAL OF FATIGUE", "year_of_publication": 2017, "UT": "WOS:000403134000002", "base_material": "Magnesium alloy AZ31 (ISO-MgAl3Zn1)", "base_young_modulus": "-", "base_yield_strength": 197, "base_ultimate_strength": 247, "base_elongation": 14.7, "weld_material": "Magnesium alloy AZ61A", "weld_young_modulus": "-", "weld_yield_strength": "-", "weld_ultimate_strength": "-", "weld_elongation": "-", "processing": "-", "welding_joint": "Transversal Stiffener", "welding_method": "MIG", "welding_voltage": "-", "welding_current": "-", "welding_speed": "-", "preheat_temp": "-", "welding_env": "-", "residual_stress": "-", "fatigue_specimen_type": "Transversal stiffener", "fatigue_specimen_thickness": 5.3, "fatigue_test_type": "Stress-controlled fatigue tests", "fatigue_temp": 25, "fatigue_env": "Air", "load_ratio": -1, "frequency": "15–30", "fatigue_machine": "-", "fatigue_standard": "-", "fatigue_test_control": "Stress", "stress_concentration": "-", "failure_location": "Weld toes and notch roots"}}, {"id": "WELD2025:931", "name": "Magnesium alloy AZ31 (ISO-MgAl3Zn1) | Butt Joint", "material_family": "Welded joint", "points": [[76.0, 36858.0, 0], [82.0, 50493.0, 0], [82.0, 57384.0, 0], [80.0, 66733.0, 0], [60.0, 75612.0, 0], [59.0, 107166.0, 0], [62.0, 123278.0, 0], [39.0, 329707.0, 0], [39.0, 349448.0, 0], [40.0, 383617.0, 0], [41.0, 446397.0, 0], [42.0, 501452.0, 0], [40.0, 589823.0, 0], [40.0, 647334.0, 0], [31.0, 1040072.0, 0], [21.0, 10358960.0, 1], [39.0, 15304928.0, 1], [31.0, 36948649.0, 1], [85.0, 82314.0, 1], [60.0, 187306.0, 1]], "conditions": {"material": "Magnesium alloy AZ31 (ISO-MgAl3Zn1)", "am_type": "MIG", "load_ratio": "0", "test_type": "Stress-controlled fatigue tests", "temperature": "25", "surface_treatment": "-"}, "metadata": {"dataset_id": 931, "title": "Application of Neuber's effective stress method for the evaluation of the fatigue behaviour of magnesium welds", "doi": "10.1016/j.ijfatigue.2016.10.023", "authors": "Karakas, Ozler", "publication": "INTERNATIONAL JOURNAL OF FATIGUE", "year_of_publication": 2017, "UT": "WOS:000403134000002", "base_material": "Magnesium alloy AZ31 (ISO-MgAl3Zn1)", "base_young_modulus": "-", "base_yield_strength": 197, "base_ultimate_strength": 247, "base_elongation": 14.7, "weld_material": "Magnesium alloy AZ61A", "weld_young_modulus": "-", "weld_yield_strength": "-", "weld_ultimate_strength": "-", "weld_elongation": "-", "processing": "-", "welding_joint": "Butt Joint", "welding_method": "MIG", "welding_voltage": "-", "welding_current": "-", "welding_speed": "-", "preheat_temp": "-", "welding_env": "-", "residual_stress": "-", "fatigue_specimen_type": "Full penetration butt weld", "fatigue_specimen_thickness": 5.3, "fatigue_test_type": "Stress-controlled fatigue tests", "fatigue_temp": 25, "fatigue_env": "Air", "load_ratio": 0, "frequency": "15–30", "fatigue_machine": "-", "fatigue_standard": "-", "fatigue_test_control": "Stress", "stress_concentration": "-", "failure_location": "Weld toes and notch roots"}}, {"id": "WELD2025:932", "name": "Magnesium alloy AZ31 (ISO-MgAl3Zn1) | Butt Joint", "material_family": "Welded joint", "points": [[30.0, 24025.0, 0], [30.0, 44494.0, 0], [19.0, 48044.0, 0], [20.0, 62083.0, 0], [25.0, 81316.0, 0], [26.0, 89256.0, 0], [20.0, 105987.0, 0], [20.0, 119044.0, 0], [15.0, 182597.0, 0], [15.0, 212346.0, 0], [15.0, 252817.0, 0], [15.0, 330392.0, 0], [15.0, 520008.0, 0], [10.0, 805633.0, 0], [10.0, 10049786.0, 1], [16.0, 9981159.0, 1], [31.0, 106482.0, 1], [24.0, 67476.0, 1]], "conditions": {"material": "Magnesium alloy AZ31 (ISO-MgAl3Zn1)", "am_type": "WIG", "load_ratio": "0", "test_type": "Stress-controlled fatigue tests", "temperature": "25", "surface_treatment": "-"}, "metadata": {"dataset_id": 932, "title": "Application of Neuber's effective stress method for the evaluation of the fatigue behaviour of magnesium welds", "doi": "10.1016/j.ijfatigue.2016.10.023", "authors": "Karakas, Ozler", "publication": "INTERNATIONAL JOURNAL OF FATIGUE", "year_of_publication": 2017, "UT": "WOS:000403134000002", "base_material": "Magnesium alloy AZ31 (ISO-MgAl3Zn1)", "base_young_modulus": "-", "base_yield_strength": 197, "base_ultimate_strength": 247, "base_elongation": 14.7, "weld_material": "Magnesium alloy AZ61A", "weld_young_modulus": "-", "weld_yield_strength": "-", "weld_ultimate_strength": "-", "weld_elongation": "-", "processing": "-", "welding_joint": "Butt Joint", "welding_method": "WIG", "welding_voltage": "-", "welding_current": "-", "welding_speed": "-", "preheat_temp": "-", "welding_env": "-", "residual_stress": "-", "fatigue_specimen_type": "Non-penetrated butt weld", "fatigue_specimen_thickness": 5.3, "fatigue_test_type": "Stress-controlled fatigue tests", "fatigue_temp": 25, "fatigue_env": "Air", "load_ratio": 0, "frequency": "15–30", "fatigue_machine": "-", "fatigue_standard": "-", "fatigue_test_control": "Stress", "stress_concentration": "-", "failure_location": "Weld toes and notch roots"}}, {"id": "WELD2025:933", "name": "Magnesium alloy AZ31 (ISO-MgAl3Zn1) | Transversal Stiffener", "material_family": "Welded joint", "points": [[31.0, 106482.0, 0], [24.0, 67476.0, 0], [98.0, 76882.0, 0], [109.0, 88485.0, 0], [83.0, 129523.0, 0], [82.0, 155992.0, 0], [80.0, 145442.0, 0], [82.0, 171202.0, 0], [82.0, 190093.0, 0], [59.0, 217822.0, 0], [59.0, 298176.0, 0], [60.0, 338954.0, 0], [61.0, 380806.0, 0], [52.0, 641621.0, 0], [52.0, 1244854.0, 0], [52.0, 1482296.0, 1], [32.0, 10774065.0, 1], [43.0, 10197431.0, 1], [53.0, 11345443.0, 1], [52.0, 9981786.0, 1], [51.0, 4685957.0, 1], [102.0, 56185.0, 1]], "conditions": {"material": "Magnesium alloy AZ31 (ISO-MgAl3Zn1)", "am_type": "MIG", "load_ratio": "0", "test_type": "Stress-controlled fatigue tests", "temperature": "25", "surface_treatment": "-"}, "metadata": {"dataset_id": 933, "title": "Application of Neuber's effective stress method for the evaluation of the fatigue behaviour of magnesium welds", "doi": "10.1016/j.ijfatigue.2016.10.023", "authors": "Karakas, Ozler", "publication": "INTERNATIONAL JOURNAL OF FATIGUE", "year_of_publication": 2017, "UT": "WOS:000403134000002", "base_material": "Magnesium alloy AZ31 (ISO-MgAl3Zn1)", "base_young_modulus": "-", "base_yield_strength": 197, "base_ultimate_strength": 247, "base_elongation": 14.7, "weld_material": "Magnesium alloy AZ61A", "weld_young_modulus": "-", "weld_yield_strength": "-", "weld_ultimate_strength": "-", "weld_elongation": "-", "processing": "-", "welding_joint": "Transversal Stiffener", "welding_method": "MIG", "welding_voltage": "-", "welding_current": "-", "welding_speed": "-", "preheat_temp": "-", "welding_env": "-", "residual_stress": "-", "fatigue_specimen_type": "Transversal stiffener", "fatigue_specimen_thickness": 5.3, "fatigue_test_type": "Stress-controlled fatigue tests", "fatigue_temp": 25, "fatigue_env": "Air", "load_ratio": 0, "frequency": "15–30", "fatigue_machine": "-", "fatigue_standard": "-", "fatigue_test_control": "Stress", "stress_concentration": "-", "failure_location": "Weld toes and notch roots"}}, {"id": "WELD2025:934", "name": "Magnesium alloy AZ31 (ISO-MgAl3Zn1) | Butt Joint", "material_family": "Welded joint", "points": [[56.0, 36798.0, 0], [55.0, 69170.0, 0], [56.0, 76847.0, 0], [31.0, 318850.0, 0], [30.0, 606399.0, 0], [28.0, 1389886.0, 0]], "conditions": {"material": "Magnesium alloy AZ31 (ISO-MgAl3Zn1)", "am_type": "MIG", "load_ratio": "0.5", "test_type": "Stress-controlled fatigue tests", "temperature": "25", "surface_treatment": "-"}, "metadata": {"dataset_id": 934, "title": "Application of Neuber's effective stress method for the evaluation of the fatigue behaviour of magnesium welds", "doi": "10.1016/j.ijfatigue.2016.10.023", "authors": "Karakas, Ozler", "publication": "INTERNATIONAL JOURNAL OF FATIGUE", "year_of_publication": 2017, "UT": "WOS:000403134000002", "base_material": "Magnesium alloy AZ31 (ISO-MgAl3Zn1)", "base_young_modulus": "-", "base_yield_strength": 197, "base_ultimate_strength": 247, "base_elongation": 14.7, "weld_material": "Magnesium alloy AZ61A", "weld_young_modulus": "-", "weld_yield_strength": "-", "weld_ultimate_strength": "-", "weld_elongation": "-", "processing": "-", "welding_joint": "Butt Joint", "welding_method": "MIG", "welding_voltage": "-", "welding_current": "-", "welding_speed": "-", "preheat_temp": "-", "welding_env": "-", "residual_stress": "-", "fatigue_specimen_type": "Full penetration butt weld", "fatigue_specimen_thickness": 5.3, "fatigue_test_type": "Stress-controlled fatigue tests", "fatigue_temp": 25, "fatigue_env": "Air", "load_ratio": 0.5, "frequency": "15–30", "fatigue_machine": "-", "fatigue_standard": "-", "fatigue_test_control": "Stress", "stress_concentration": "-", "failure_location": "Weld toes and notch roots"}}, {"id": "WELD2025:935", "name": "Magnesium alloy AZ31 (ISO-MgAl3Zn1) | Butt Joint", "material_family": "Welded joint", "points": [[19.0, 44128.0, 0], [18.0, 64880.0, 0], [19.0, 77322.0, 0], [18.0, 148764.0, 0], [11.0, 203455.0, 0], [11.0, 226023.0, 0], [11.0, 254013.0, 0], [11.0, 382345.0, 0]], "conditions": {"material": "Magnesium alloy AZ31 (ISO-MgAl3Zn1)", "am_type": "WIG", "load_ratio": "0.5", "test_type": "Stress-controlled fatigue tests", "temperature": "25", "surface_treatment": "-"}, "metadata": {"dataset_id": 935, "title": "Application of Neuber's effective stress method for the evaluation of the fatigue behaviour of magnesium welds", "doi": "10.1016/j.ijfatigue.2016.10.023", "authors": "Karakas, Ozler", "publication": "INTERNATIONAL JOURNAL OF FATIGUE", "year_of_publication": 2017, "UT": "WOS:000403134000002", "base_material": "Magnesium alloy AZ31 (ISO-MgAl3Zn1)", "base_young_modulus": "-", "base_yield_strength": 197, "base_ultimate_strength": 247, "base_elongation": 14.7, "weld_material": "Magnesium alloy AZ61A", "weld_young_modulus": "-", "weld_yield_strength": "-", "weld_ultimate_strength": "-", "weld_elongation": "-", "processing": "-", "welding_joint": "Butt Joint", "welding_method": "WIG", "welding_voltage": "-", "welding_current": "-", "welding_speed": "-", "preheat_temp": "-", "welding_env": "-", "residual_stress": "-", "fatigue_specimen_type": "Non-penetrated butt weld", "fatigue_specimen_thickness": 5.3, "fatigue_test_type": "Stress-controlled fatigue tests", "fatigue_temp": 25, "fatigue_env": "Air", "load_ratio": 0.5, "frequency": "15–30", "fatigue_machine": "-", "fatigue_standard": "-", "fatigue_test_control": "Stress", "stress_concentration": "-", "failure_location": "Weld toes and notch roots"}}, {"id": "WELD2025:936", "name": "Magnesium alloy AZ31 (ISO-MgAl3Zn1) | Transversal Stiffener", "material_family": "Welded joint", "points": [[77.0, 29519.0, 0], [72.0, 40934.0, 0], [75.0, 52946.0, 0], [56.0, 93738.0, 0], [56.0, 110403.0, 0], [37.0, 264736.0, 0], [36.0, 311721.0, 0], [32.0, 463579.0, 0], [34.0, 533581.0, 0], [34.0, 606746.0, 0], [38.0, 636149.0, 0], [25.0, 5582308.0, 1], [75.0, 32408.0, 1]], "conditions": {"material": "Magnesium alloy AZ31 (ISO-MgAl3Zn1)", "am_type": "MIG", "load_ratio": "0.5", "test_type": "Stress-controlled fatigue tests", "temperature": "25", "surface_treatment": "-"}, "metadata": {"dataset_id": 936, "title": "Application of Neuber's effective stress method for the evaluation of the fatigue behaviour of magnesium welds", "doi": "10.1016/j.ijfatigue.2016.10.023", "authors": "Karakas, Ozler", "publication": "INTERNATIONAL JOURNAL OF FATIGUE", "year_of_publication": 2017, "UT": "WOS:000403134000002", "base_material": "Magnesium alloy AZ31 (ISO-MgAl3Zn1)", "base_young_modulus": "-", "base_yield_strength": 197, "base_ultimate_strength": 247, "base_elongation": 14.7, "weld_material": "Magnesium alloy AZ61A", "weld_young_modulus": "-", "weld_yield_strength": "-", "weld_ultimate_strength": "-", "weld_elongation": "-", "processing": "-", "welding_joint": "Transversal Stiffener", "welding_method": "MIG", "welding_voltage": "-", "welding_current": "-", "welding_speed": "-", "preheat_temp": "-", "welding_env": "-", "residual_stress": "-", "fatigue_specimen_type": "Transversal stiffener", "fatigue_specimen_thickness": 5.3, "fatigue_test_type": "Stress-controlled fatigue tests", "fatigue_temp": 25, "fatigue_env": "Air", "load_ratio": 0.5, "frequency": "15–30", "fatigue_machine": "-", "fatigue_standard": "-", "fatigue_test_control": "Stress", "stress_concentration": "-", "failure_location": "Weld toes and notch roots"}}, {"id": "WELD2025:937", "name": "DH-36, HSLA-80 | Cruciform Joint", "material_family": "Welded joint", "points": [[415.0, 3567.0, 0], [415.0, 3885.0, 0], [415.0, 4292.0, 0], [417.0, 4742.0, 0], [417.0, 5021.0, 0], [417.0, 5468.0, 0], [417.0, 5956.0, 0], [419.0, 6488.0, 0], [419.0, 6967.0, 0], [419.0, 7697.0, 0], [415.0, 8383.0, 0], [415.0, 9530.0, 0], [415.0, 10380.0, 0], [415.0, 12852.0, 0], [415.0, 17582.0, 0], [414.0, 21769.0, 0], [414.0, 58163.0, 0], [209.0, 33233.0, 0], [209.0, 35181.0, 0], [209.0, 35686.0, 0], [209.0, 41738.0, 0], [209.0, 42337.0, 0], [208.0, 46113.0, 0], [207.0, 50947.0, 0], [207.0, 55492.0, 0], [207.0, 57915.0, 0], [207.0, 60443.0, 0], [207.0, 65835.0, 0], [207.0, 70695.0, 0], [207.0, 74839.0, 0], [207.0, 93994.0, 0], [207.0, 100931.0, 0], [206.0, 103844.0, 0], [206.0, 111509.0, 0], [206.0, 114731.0, 0], [206.0, 114731.0, 0], [206.0, 136116.0, 0], [206.0, 142058.0, 0], [206.0, 142058.0, 0], [206.0, 175893.0, 0], [205.0, 178410.0, 0], [205.0, 188869.0, 0], [206.0, 244071.0, 0], [206.0, 293716.0, 0], [207.0, 431470.0, 0], [206.0, 456751.0, 0], [206.0, 504636.0, 0], [206.0, 541883.0, 0], [206.0, 642883.0, 0], [207.0, 730829.0, 0]], "conditions": {"material": "DH-36, HSLA-80", "am_type": "FCAW (Flux-Cored Arc Welding), SAW (Submerged Arc Welding)", "load_ratio": "-", "test_type": "Axial", "temperature": "-", "surface_treatment": "-"}, "metadata": {"dataset_id": 937, "title": "A quantitative weld sizing criterion for fatigue design of load-carrying fillet-welded connections", "doi": "10.1016/j.ijfatigue.2017.01.003", "authors": "Xing, Shizhu; Dong, Pingsha; Wang, Ping", "publication": "INTERNATIONAL JOURNAL OF FATIGUE", "year_of_publication": 2017, "UT": "WOS:000403134000029", "base_material": "DH-36, HSLA-80", "base_young_modulus": "-", "base_yield_strength": "-", "base_ultimate_strength": "-", "base_elongation": "-", "weld_material": "71T1-C, 101T-C, MIL 71T-1C, MIL 100S", "weld_young_modulus": "-", "weld_yield_strength": "-", "weld_ultimate_strength": "-", "weld_elongation": "-", "processing": "-", "welding_joint": "Cruciform Joint", "welding_method": "FCAW (Flux-Cored Arc Welding), SAW (Submerged Arc Welding)", "welding_voltage": "-", "welding_current": "-", "welding_speed": "-", "preheat_temp": "-", "welding_env": "-", "residual_stress": "-", "fatigue_specimen_type": "Cruciform Joint", "fatigue_specimen_thickness": "5, 10", "fatigue_test_type": "Axial", "fatigue_temp": "-", "fatigue_env": "-", "load_ratio": "-", "frequency": "-", "fatigue_machine": "-", "fatigue_standard": "-", "fatigue_test_control": "-", "stress_concentration": "-", "failure_location": "Weld root"}}, {"id": "WELD2025:938", "name": "DH-36, HSLA-80 | Cruciform Joint", "material_family": "Welded joint", "points": [[411.0, 6186.0, 0], [411.0, 6659.0, 0], [411.0, 7063.0, 0], [411.0, 7603.0, 0], [414.0, 8428.0, 0], [414.0, 9482.0, 0], [414.0, 10987.0, 0], [411.0, 12731.0, 0], [411.0, 14322.0, 0], [411.0, 15646.0, 0], [411.0, 17602.0, 0], [411.0, 20698.0, 0], [411.0, 23287.0, 0], [411.0, 26982.0, 0], [411.0, 31727.0, 0], [411.0, 34152.0, 0], [411.0, 37308.0, 0], [411.0, 44520.0, 0], [411.0, 45851.0, 0], [411.0, 47922.0, 0], [411.0, 50087.0, 0], [411.0, 53127.0, 0], [411.0, 58036.0, 0], [411.0, 63398.0, 0], [206.0, 103533.0, 0], [206.0, 111445.0, 0], [206.0, 119962.0, 0], [206.0, 131046.0, 0], [206.0, 156380.0, 0], [206.0, 168331.0, 0], [206.0, 189381.0, 0], [206.0, 219433.0, 0], [206.0, 239708.0, 0], [206.0, 273685.0, 0], [206.0, 294601.0, 0], [206.0, 331442.0, 0], [206.0, 362065.0, 0], [206.0, 395518.0, 0], [206.0, 444979.0, 0], [206.0, 486092.0, 0], [208.0, 838255.0, 0], [208.0, 915705.0, 0]], "conditions": {"material": "DH-36, HSLA-80", "am_type": "FCAW (Flux-Cored Arc Welding), SAW (Submerged Arc Welding)", "load_ratio": "-", "test_type": "Axial", "temperature": "-", "surface_treatment": "-"}, "metadata": {"dataset_id": 938, "title": "A quantitative weld sizing criterion for fatigue design of load-carrying fillet-welded connections", "doi": "10.1016/j.ijfatigue.2017.01.003", "authors": "Xing, Shizhu; Dong, Pingsha; Wang, Ping", "publication": "INTERNATIONAL JOURNAL OF FATIGUE", "year_of_publication": 2017, "UT": "WOS:000403134000029", "base_material": "DH-36, HSLA-80", "base_young_modulus": "-", "base_yield_strength": "-", "base_ultimate_strength": "-", "base_elongation": "-", "weld_material": "71T1-C, 101T-C, MIL 71T-1C, MIL 100S", "weld_young_modulus": "-", "weld_yield_strength": "-", "weld_ultimate_strength": "-", "weld_elongation": "-", "processing": "-", "welding_joint": "Cruciform Joint", "welding_method": "FCAW (Flux-Cored Arc Welding), SAW (Submerged Arc Welding)", "welding_voltage": "-", "welding_current": "-", "welding_speed": "-", "preheat_temp": "-", "welding_env": "-", "residual_stress": "-", "fatigue_specimen_type": "Cruciform Joint", "fatigue_specimen_thickness": "5, 10", "fatigue_test_type": "Axial", "fatigue_temp": "-", "fatigue_env": "-", "load_ratio": "-", "frequency": "-", "fatigue_machine": "-", "fatigue_standard": "-", "fatigue_test_control": "-", "stress_concentration": "-", "failure_location": "Weld toe"}}, {"id": "WELD2025:939", "name": "7050-T7451 aluminum alloy | Butt Joint", "material_family": "Welded joint", "points": [[203.0, 2466114.0, 0], [206.0, 2985058.0, 0], [204.0, 4057169.0, 0], [199.0, 3856982.0, 0], [188.0, 52852116.0, 0], [186.0, 52967267.0, 0], [185.0, 66168635.0, 0], [174.0, 93323399.0, 0], [164.0, 91612877.0, 0], [169.0, 130694433.0, 0], [157.0, 179382767.0, 0], [142.0, 197624694.0, 0], [134.0, 270068841.0, 0], [127.0, 330296211.0, 0], [115.0, 373107216.0, 0], [100.0, 1055916289.0, 1]], "conditions": {"material": "7050-T7451 aluminum alloy", "am_type": "Friction Stir Welding (FSW)", "load_ratio": "-1", "test_type": "Axial fatigue test", "temperature": "25", "surface_treatment": "-"}, "metadata": {"dataset_id": 939, "title": "Correlation between between micro-mechanical property and very high cycle fatigue (VHCF) crack initiation in friction stir welds of 7050 aluminum alloy", "doi": "10.1016/j.ijfatigue.2017.07.028", "authors": "Deng, Caiyan; Gao, Ren; Gong, Baoming; Yin, Tinghui; Liu, Yong", "publication": "INTERNATIONAL JOURNAL OF FATIGUE", "year_of_publication": 2017, "UT": "WOS:000411421600025", "base_material": "7050-T7451 aluminum alloy", "base_young_modulus": "-", "base_yield_strength": 455, "base_ultimate_strength": 510, "base_elongation": "-", "weld_material": "7050-T7451 aluminum alloy (friction stir welded)", "weld_young_modulus": "-", "weld_yield_strength": "-", "weld_ultimate_strength": "-", "weld_elongation": "-", "processing": "-", "welding_joint": "Butt Joint", "welding_method": "Friction Stir Welding (FSW)", "welding_voltage": "-", "welding_current": "-", "welding_speed": 2.5, "preheat_temp": "-", "welding_env": "-", "residual_stress": "Low residual stress", "fatigue_specimen_type": "Rectangular specimen with constant cross-section", "fatigue_specimen_thickness": 12, "fatigue_test_type": "Axial fatigue test", "fatigue_temp": 25, "fatigue_env": "Water-cooled to avoid self-heating", "load_ratio": -1, "frequency": 19000, "fatigue_machine": "Piezoelectric ultrasonic fatigue testing equipment", "fatigue_standard": "-", "fatigue_test_control": "Stress control", "stress_concentration": "-", "failure_location": "Surface or subsurface of specimens, preferentially at the thermomechanically affected zone (TMAZ) on the advancing side"}}, {"id": "WELD2025:940", "name": "Loycon QT | Cruciform joint", "material_family": "Welded joint", "points": [[753.0, 1807.0, 0], [684.0, 2038.0, 0], [710.0, 2317.0, 0], [675.0, 3525.0, 0], [701.0, 4041.0, 0], [656.0, 6096.0, 0], [642.0, 6642.0, 0], [609.0, 7175.0, 0], [604.0, 7489.0, 0], [532.0, 8968.0, 0], [529.0, 9522.0, 0], [384.0, 20598.0, 0], [300.0, 28058.0, 0], [341.0, 35035.0, 0]], "conditions": {"material": "Loycon QT", "am_type": "TIG and MIG", "load_ratio": "0.1", "test_type": "Axial", "temperature": "-", "surface_treatment": "-"}, "metadata": {"dataset_id": 940, "title": "A structural strain parameter for a unified treatment of fatigue behaviors of welded components", "doi": "10.1016/j.ijfatigue.2019.03.010", "authors": "Pei, Xianjun; Dong, Pingsha; Xing, Shizhu", "publication": "INTERNATIONAL JOURNAL OF FATIGUE", "year_of_publication": 2019, "UT": "WOS:000470940100041", "base_material": "Loycon QT", "base_young_modulus": "-", "base_yield_strength": 726, "base_ultimate_strength": 772, "base_elongation": 25, "weld_material": "-", "weld_young_modulus": "-", "weld_yield_strength": "-", "weld_ultimate_strength": "-", "weld_elongation": "-", "processing": "-", "welding_joint": "Cruciform joint", "welding_method": "TIG and MIG", "welding_voltage": "-", "welding_current": "-", "welding_speed": "-", "preheat_temp": "-", "welding_env": "-", "residual_stress": "-", "fatigue_specimen_type": "Cruciform joint", "fatigue_specimen_thickness": 12, "fatigue_test_type": "Axial", "fatigue_temp": "-", "fatigue_env": "-", "load_ratio": 0.1, "frequency": "-", "fatigue_machine": "-", "fatigue_standard": "-", "fatigue_test_control": "Load-controlled", "stress_concentration": "-", "failure_location": "Weld toe"}}, {"id": "WELD2025:941", "name": "Ducol W30 | Cruciform joint", "material_family": "Welded joint", "points": [[605.0, 809.0, 0], [624.0, 1524.0, 0], [602.0, 1970.0, 0], [594.0, 2823.0, 0], [560.0, 5600.0, 0], [609.0, 5995.0, 0], [510.0, 13184.0, 0], [473.0, 13416.0, 0], [440.0, 24432.0, 0], [393.0, 25293.0, 0], [359.0, 36560.0, 0], [331.0, 38498.0, 0], [294.0, 64923.0, 0], [273.0, 65499.0, 0]], "conditions": {"material": "Ducol W30", "am_type": "TIG and MIG", "load_ratio": "0.1", "test_type": "Axial", "temperature": "-", "surface_treatment": "-"}, "metadata": {"dataset_id": 941, "title": "A structural strain parameter for a unified treatment of fatigue behaviors of welded components", "doi": "10.1016/j.ijfatigue.2019.03.010", "authors": "Pei, Xianjun; Dong, Pingsha; Xing, Shizhu", "publication": "INTERNATIONAL JOURNAL OF FATIGUE", "year_of_publication": 2019, "UT": "WOS:000470940100041", "base_material": "Ducol W30", "base_young_modulus": "-", "base_yield_strength": 544, "base_ultimate_strength": 644, "base_elongation": 22, "weld_material": "-", "weld_young_modulus": "-", "weld_yield_strength": "-", "weld_ultimate_strength": "-", "weld_elongation": "-", "processing": "-", "welding_joint": "Cruciform joint", "welding_method": "TIG and MIG", "welding_voltage": "-", "welding_current": "-", "welding_speed": "-", "preheat_temp": "-", "welding_env": "-", "residual_stress": "-", "fatigue_specimen_type": "Cruciform joint", "fatigue_specimen_thickness": 12, "fatigue_test_type": "Axial", "fatigue_temp": "-", "fatigue_env": "-", "load_ratio": 0.1, "frequency": "-", "fatigue_machine": "-", "fatigue_standard": "-", "fatigue_test_control": "Load-controlled", "stress_concentration": "-", "failure_location": "Weld toe"}}, {"id": "WELD2025:942", "name": "Fortiweld | Cruciform joint", "material_family": "Welded joint", "points": [[563.0, 290.0, 0], [577.0, 4294.0, 0], [508.0, 5948.0, 0], [565.0, 8091.0, 0], [578.0, 8965.0, 0], [553.0, 10283.0, 0], [529.0, 10285.0, 0], [455.0, 10116.0, 0], [459.0, 11306.0, 0], [395.0, 12973.0, 0], [386.0, 13894.0, 0], [387.0, 31063.0, 0], [348.0, 25522.0, 0], [303.0, 51081.0, 0]], "conditions": {"material": "Fortiweld", "am_type": "TIG and MIG", "load_ratio": "0.1", "test_type": "Axial", "temperature": "-", "surface_treatment": "-"}, "metadata": {"dataset_id": 942, "title": "A structural strain parameter for a unified treatment of fatigue behaviors of welded components", "doi": "10.1016/j.ijfatigue.2019.03.010", "authors": "Pei, Xianjun; Dong, Pingsha; Xing, Shizhu", "publication": "INTERNATIONAL JOURNAL OF FATIGUE", "year_of_publication": 2019, "UT": "WOS:000470940100041", "base_material": "Fortiweld", "base_young_modulus": "-", "base_yield_strength": 437, "base_ultimate_strength": 645, "base_elongation": 20, "weld_material": "-", "weld_young_modulus": "-", "weld_yield_strength": "-", "weld_ultimate_strength": "-", "weld_elongation": "-", "processing": "-", "welding_joint": "Cruciform joint", "welding_method": "TIG and MIG", "welding_voltage": "-", "welding_current": "-", "welding_speed": "-", "preheat_temp": "-", "welding_env": "-", "residual_stress": "-", "fatigue_specimen_type": "Cruciform joint", "fatigue_specimen_thickness": 12, "fatigue_test_type": "Axial", "fatigue_temp": "-", "fatigue_env": "-", "load_ratio": 0.1, "frequency": "-", "fatigue_machine": "-", "fatigue_standard": "-", "fatigue_test_control": "Load-controlled", "stress_concentration": "-", "failure_location": "Weld toe"}}, {"id": "WELD2025:943", "name": "Rolled C-Mn | Cruciform joint", "material_family": "Welded joint", "points": [[491.0, 116.0, 0], [469.0, 905.0, 0], [425.0, 6483.0, 0], [458.0, 7122.0, 0], [403.0, 7896.0, 0], [370.0, 22829.0, 0], [307.0, 40887.0, 0], [270.0, 36913.0, 0]], "conditions": {"material": "Rolled C-Mn", "am_type": "TIG and MIG", "load_ratio": "0.1", "test_type": "Axial", "temperature": "-", "surface_treatment": "-"}, "metadata": {"dataset_id": 943, "title": "A structural strain parameter for a unified treatment of fatigue behaviors of welded components", "doi": "10.1016/j.ijfatigue.2019.03.010", "authors": "Pei, Xianjun; Dong, Pingsha; Xing, Shizhu", "publication": "INTERNATIONAL JOURNAL OF FATIGUE", "year_of_publication": 2019, "UT": "WOS:000470940100041", "base_material": "Rolled C-Mn", "base_young_modulus": "-", "base_yield_strength": 388, "base_ultimate_strength": 516, "base_elongation": 22, "weld_material": "-", "weld_young_modulus": "-", "weld_yield_strength": "-", "weld_ultimate_strength": "-", "weld_elongation": "-", "processing": "-", "welding_joint": "Cruciform joint", "welding_method": "TIG and MIG", "welding_voltage": "-", "welding_current": "-", "welding_speed": "-", "preheat_temp": "-", "welding_env": "-", "residual_stress": "-", "fatigue_specimen_type": "Cruciform joint", "fatigue_specimen_thickness": 12, "fatigue_test_type": "Axial", "fatigue_temp": "-", "fatigue_env": "-", "load_ratio": 0.1, "frequency": "-", "fatigue_machine": "-", "fatigue_standard": "-", "fatigue_test_control": "Load-controlled", "stress_concentration": "-", "failure_location": "Weld toe"}}, {"id": "WELD2025:944", "name": "BS 968 | Cruciform joint", "material_family": "Welded joint", "points": [[493.0, 654.0, 0], [499.0, 1779.0, 0], [454.0, 4971.0, 0], [444.0, 5509.0, 0], [372.0, 17811.0, 0], [307.0, 31899.0, 0]], "conditions": {"material": "BS 968", "am_type": "TIG and MIG", "load_ratio": "0.1", "test_type": "Axial", "temperature": "-", "surface_treatment": "-"}, "metadata": {"dataset_id": 944, "title": "A structural strain parameter for a unified treatment of fatigue behaviors of welded components", "doi": "10.1016/j.ijfatigue.2019.03.010", "authors": "Pei, Xianjun; Dong, Pingsha; Xing, Shizhu", "publication": "INTERNATIONAL JOURNAL OF FATIGUE", "year_of_publication": 2019, "UT": "WOS:000470940100041", "base_material": "BS 968", "base_young_modulus": "-", "base_yield_strength": 364, "base_ultimate_strength": 523, "base_elongation": 27, "weld_material": "-", "weld_young_modulus": "-", "weld_yield_strength": "-", "weld_ultimate_strength": "-", "weld_elongation": "-", "processing": "-", "welding_joint": "Cruciform joint", "welding_method": "TIG and MIG", "welding_voltage": "-", "welding_current": "-", "welding_speed": "-", "preheat_temp": "-", "welding_env": "-", "residual_stress": "-", "fatigue_specimen_type": "Cruciform joint", "fatigue_specimen_thickness": 12, "fatigue_test_type": "Axial", "fatigue_temp": "-", "fatigue_env": "-", "load_ratio": 0.1, "frequency": "-", "fatigue_machine": "-", "fatigue_standard": "-", "fatigue_test_control": "Load-controlled", "stress_concentration": "-", "failure_location": "Weld toe"}}, {"id": "WELD2025:945", "name": "SAE 4340 Steel | -", "material_family": "Welded joint", "points": [[896.0, 12800.0, 0], [966.0, 17300.0, 0], [811.0, 36100.0, 0], [896.0, 58200.0, 0], [904.0, 100000.0, 0], [824.0, 96800.0, 0], [758.0, 114000.0, 0], [752.0, 247000.0, 0], [758.0, 600000.0, 0], [663.0, 861000.0, 0], [686.0, 966000.0, 0], [692.0, 1560000.0, 0], [692.0, 1990000.0, 0], [647.0, 33600000.0, 0], [692.0, 54100000.0, 0], [652.0, 57800000.0, 0]], "conditions": {"material": "SAE 4340 Steel", "am_type": "-", "load_ratio": "-1", "test_type": "Axial fatigue tests", "temperature": "25", "surface_treatment": "-"}, "metadata": {"dataset_id": 945, "title": "Notch factor correction using stress triaxiality of plane-stress state in high-cycle fatigue", "doi": "10.1016/j.ijfatigue.2019.105204", "authors": "Algarni, Mohammed", "publication": "INTERNATIONAL JOURNAL OF FATIGUE", "year_of_publication": 2019, "UT": "WOS:000484647400022", "base_material": "SAE 4340 Steel", "base_young_modulus": 209.6, "base_yield_strength": 592, "base_ultimate_strength": 806, "base_elongation": 14.3, "weld_material": "-", "weld_young_modulus": "-", "weld_yield_strength": "-", "weld_ultimate_strength": "-", "weld_elongation": "-", "processing": "-", "welding_joint": "-", "welding_method": "-", "welding_voltage": "-", "welding_current": "-", "welding_speed": "-", "preheat_temp": "-", "welding_env": "-", "residual_stress": "-", "fatigue_specimen_type": "Notched specimens", "fatigue_specimen_thickness": 2.3, "fatigue_test_type": "Axial fatigue tests", "fatigue_temp": 25, "fatigue_env": "-", "load_ratio": -1, "frequency": "-", "fatigue_machine": "-", "fatigue_standard": "-", "fatigue_test_control": "Stress-controlled", "stress_concentration": "1", "failure_location": "-"}}, {"id": "WELD2025:946", "name": "SAE 4340 Steel | -", "material_family": "Welded joint", "points": [[797.0, 4707.0, 0], [797.0, 5829.0, 0], [692.0, 9856.0, 0], [686.0, 12000.0, 0], [697.0, 27800.0, 0], [680.0, 35500.0, 0], [680.0, 37900.0, 0], [620.0, 43200.0, 0], [620.0, 46200.0, 0], [529.0, 83400.0, 0], [452.0, 180000.0, 0], [444.0, 639000.0, 0], [395.0, 1710000.0, 0], [376.0, 2160000.0, 0], [444.0, 30900000.0, 0]], "conditions": {"material": "SAE 4340 Steel", "am_type": "-", "load_ratio": "-1", "test_type": "Axial fatigue tests", "temperature": "25", "surface_treatment": "-"}, "metadata": {"dataset_id": 946, "title": "Notch factor correction using stress triaxiality of plane-stress state in high-cycle fatigue", "doi": "10.1016/j.ijfatigue.2019.105204", "authors": "Algarni, Mohammed", "publication": "INTERNATIONAL JOURNAL OF FATIGUE", "year_of_publication": 2019, "UT": "WOS:000484647400022", "base_material": "SAE 4340 Steel", "base_young_modulus": 209.6, "base_yield_strength": 592, "base_ultimate_strength": 806, "base_elongation": 14.3, "weld_material": "-", "weld_young_modulus": "-", "weld_yield_strength": "-", "weld_ultimate_strength": "-", "weld_elongation": "-", "processing": "-", "welding_joint": "-", "welding_method": "-", "welding_voltage": "-", "welding_current": "-", "welding_speed": "-", "preheat_temp": "-", "welding_env": "-", "residual_stress": "-", "fatigue_specimen_type": "Notched specimens", "fatigue_specimen_thickness": 2.3, "fatigue_test_type": "Axial fatigue tests", "fatigue_temp": 25, "fatigue_env": "-", "load_ratio": -1, "frequency": "-", "fatigue_machine": "-", "fatigue_standard": "-", "fatigue_test_control": "Stress-controlled", "stress_concentration": "2", "failure_location": "-"}}, {"id": "WELD2025:947", "name": "Al2024-T3 | -", "material_family": "Welded joint", "points": [[746.0, 5827.0, 0], [752.0, 7833.0, 0], [739.0, 9081.0, 0], [669.0, 10900.0, 0], [620.0, 11600.0, 0], [631.0, 16100.0, 0], [692.0, 15600.0, 0], [620.0, 35500.0, 0],
