Repository: yunyunfanfan/S-PA-CBB

# S-PA-CBB

Official research code, processed curve records, evaluation outputs, and manuscript source for:

> **From Physics to Selective Generation: Conditional Brownian Bridges for Sparse S–N Curve Reconstruction and Fatigue Decision-Making**

S-PA-CBB reconstructs a complete probabilistic stress–life (S–N) curve from only two to four observed fatigue tests. The method first fits an interpretable Basquin state, diagnoses whether that state is sufficient, and applies a ControlNet-style conditional Brownian-bridge residual only to curves that benefit from correction.

File: external_data/weld2025_disjoint_curves.json (part 38 of 223)
[626.0, 51000.0, 0], [566.0, 36100.0, 0], [491.0, 39800.0, 0], [463.0, 65100.0, 0], [552.0, 65200.0, 0], [556.0, 87600.0, 0], [552.0, 67400.0, 0], [483.0, 108000.0, 0], [405.0, 122000.0, 0], [483.0, 161000.0, 0], [412.0, 186000.0, 0], [412.0, 242000.0, 0], [412.0, 290000.0, 0], [412.0, 337000.0, 0], [346.0, 206000.0, 0], [276.0, 310000.0, 0], [340.0, 365000.0, 0], [318.0, 649000.0, 0], [273.0, 550000.0, 0], [278.0, 887000.0, 0], [247.0, 844000.0, 0], [343.0, 1170000.0, 0], [323.0, 1410000.0, 0], [343.0, 1480000.0, 0], [318.0, 2080000.0, 0], [318.0, 3300000.0, 0], [271.0, 3470000.0, 0], [276.0, 4510000.0, 0], [276.0, 6470000.0, 0], [273.0, 11900000.0, 0], [273.0, 13100000.0, 0], [276.0, 23000000.0, 0], [247.0, 26200000.0, 0], [273.0, 84000000.0, 0]], "conditions": {"material": "Al2024-T3", "am_type": "-", "load_ratio": "-1", "test_type": "Axial fatigue tests", "temperature": "25", "surface_treatment": "-"}, "metadata": {"dataset_id": 947, "title": "Notch factor correction using stress triaxiality of plane-stress state in high-cycle fatigue", "doi": "10.1016/j.ijfatigue.2019.105204", "authors": "Algarni, Mohammed", "publication": "INTERNATIONAL JOURNAL OF FATIGUE", "year_of_publication": 2019, "UT": "WOS:000484647400022", "base_material": "Al2024-T3", "base_young_modulus": 73.5, "base_yield_strength": 306, "base_ultimate_strength": 503, "base_elongation": 18.2, "weld_material": "-", "weld_young_modulus": "-", "weld_yield_strength": "-", "weld_ultimate_strength": "-", "weld_elongation": "-", "processing": "-", "welding_joint": "-", "welding_method": "-", "welding_voltage": "-", "welding_current": "-", "welding_speed": "-", "preheat_temp": "-", "welding_env": "-", "residual_stress": "-", "fatigue_specimen_type": "Notched specimens", "fatigue_specimen_thickness": 2.3, "fatigue_test_type": "Axial fatigue tests", "fatigue_temp": 25, "fatigue_env": "-", "load_ratio": -1, "frequency": "-", "fatigue_machine": "-", "fatigue_standard": "-", "fatigue_test_control": "Stress-controlled", "stress_concentration": "1", "failure_location": "-"}}, {"id": "WELD2025:948", "name": "Al7075-T6 | -", "material_family": "Welded joint", "points": [[692.0, 5279.0, 0], [692.0, 8226.0, 0], [680.0, 17500.0, 0], [674.0, 19000.0, 0], [556.0, 39800.0, 0], [552.0, 64100.0, 0], [552.0, 67400.0, 0], [547.0, 102000.0, 0], [415.0, 95000.0, 0], [412.0, 148000.0, 0], [373.0, 153000.0, 0], [343.0, 250000.0, 0], [343.0, 290000.0, 0], [343.0, 320000.0, 0], [415.0, 445000.0, 0], [343.0, 551000.0, 0], [340.0, 705000.0, 0], [340.0, 753000.0, 0], [276.0, 598000.0, 0], [278.0, 704000.0, 0], [276.0, 790000.0, 0], [243.0, 1030000.0, 0], [245.0, 1210000.0, 0], [276.0, 1150000.0, 0], [276.0, 1530000.0, 0], [276.0, 1980000.0, 0], [247.0, 3140000.0, 0], [247.0, 3830000.0, 0], [249.0, 8840000.0, 0], [252.0, 38800000.0, 0], [247.0, 52200000.0, 0]], "conditions": {"material": "Al7075-T6", "am_type": "-", "load_ratio": "-1", "test_type": "Axial fatigue tests", "temperature": "25", "surface_treatment": "-"}, "metadata": {"dataset_id": 948, "title": "Notch factor correction using stress triaxiality of plane-stress state in high-cycle fatigue", "doi": "10.1016/j.ijfatigue.2019.105204", "authors": "Algarni, Mohammed", "publication": "INTERNATIONAL JOURNAL OF FATIGUE", "year_of_publication": 2019, "UT": "WOS:000484647400022", "base_material": "Al7075-T6", "base_young_modulus": 72.0, "base_yield_strength": 510, "base_ultimate_strength": 568, "base_elongation": 11.4, "weld_material": "-", "weld_young_modulus": "-", "weld_yield_strength": "-", "weld_ultimate_strength": "-", "weld_elongation": "-", "processing": "-", "welding_joint": "-", "welding_method": "-", "welding_voltage": "-", "welding_current": "-", "welding_speed": "-", "preheat_temp": "-", "welding_env": "-", "residual_stress": "-", "fatigue_specimen_type": "Notched specimens", "fatigue_specimen_thickness": 2.3, "fatigue_test_type": "Axial fatigue tests", "fatigue_temp": 25, "fatigue_env": "-", "load_ratio": -1, "frequency": "-", "fatigue_machine": "-", "fatigue_standard": "-", "fatigue_test_control": "Stress-controlled", "stress_concentration": "1", "failure_location": "-"}}, {"id": "WELD2025:949", "name": "SAE 4340 Steel | -", "material_family": "Welded joint", "points": [[585.0, 5452.0, 0], [575.0, 8221.0, 0], [600.0, 15100.0, 0], [503.0, 19300.0, 0], [444.0, 31100.0, 0], [444.0, 34300.0, 0], [373.0, 95000.0, 0], [379.0, 107000.0, 0], [307.0, 272000.0, 0], [239.0, 490000.0, 0], [239.0, 578000.0, 0], [208.0, 1740000.0, 0], [173.0, 10400000.0, 0]], "conditions": {"material": "SAE 4340 Steel", "am_type": "-", "load_ratio": "-1", "test_type": "Axial fatigue tests", "temperature": "25", "surface_treatment": "-"}, "metadata": {"dataset_id": 949, "title": "Notch factor correction using stress triaxiality of plane-stress state in high-cycle fatigue", "doi": "10.1016/j.ijfatigue.2019.105204", "authors": "Algarni, Mohammed", "publication": "INTERNATIONAL JOURNAL OF FATIGUE", "year_of_publication": 2019, "UT": "WOS:000484647400022", "base_material": "SAE 4340 Steel", "base_young_modulus": 209.6, "base_yield_strength": 592, "base_ultimate_strength": 806, "base_elongation": 14.3, "weld_material": "-", "weld_young_modulus": "-", "weld_yield_strength": "-", "weld_ultimate_strength": "-", "weld_elongation": "-", "processing": "-", "welding_joint": "-", "welding_method": "-", "welding_voltage": "-", "welding_current": "-", "welding_speed": "-", "preheat_temp": "-", "welding_env": "-", "residual_stress": "-", "fatigue_specimen_type": "Notched specimens", "fatigue_specimen_thickness": 2.3, "fatigue_test_type": "Axial fatigue tests", "fatigue_temp": 25, "fatigue_env": "-", "load_ratio": -1, "frequency": "-", "fatigue_machine": "-", "fatigue_standard": "-", "fatigue_test_control": "Stress-controlled", "stress_concentration": "4", "failure_location": "-"}}, {"id": "WELD2025:950", "name": "Al7075-T6 | -", "material_family": "Welded joint", "points": [[552.0, 1305.0, 0], [552.0, 1488.0, 0], [475.0, 3220.0, 0], [467.0, 4053.0, 0], [471.0, 5538.0, 0], [415.0, 6632.0, 0], [412.0, 6853.0, 0], [408.0, 11800.0, 0], [385.0, 19000.0, 0], [329.0, 23100.0, 0], [329.0, 32100.0, 0], [288.0, 88900.0, 0], [249.0, 209000.0, 0], [206.0, 347000.0, 0], [201.0, 568000.0, 0], [209.0, 1520000.0, 0], [168.0, 10900000.0, 0]], "conditions": {"material": "Al7075-T6", "am_type": "-", "load_ratio": "-1", "test_type": "Axial fatigue tests", "temperature": "25", "surface_treatment": "-"}, "metadata": {"dataset_id": 950, "title": "Notch factor correction using stress triaxiality of plane-stress state in high-cycle fatigue", "doi": "10.1016/j.ijfatigue.2019.105204", "authors": "Algarni, Mohammed", "publication": "INTERNATIONAL JOURNAL OF FATIGUE", "year_of_publication": 2019, "UT": "WOS:000484647400022", "base_material": "Al7075-T6", "base_young_modulus": 72.0, "base_yield_strength": 510, "base_ultimate_strength": 568, "base_elongation": 11.4, "weld_material": "-", "weld_young_modulus": "-", "weld_yield_strength": "-", "weld_ultimate_strength": "-", "weld_elongation": "-", "processing": "-", "welding_joint": "-", "welding_method": "-", "welding_voltage": "-", "welding_current": "-", "welding_speed": "-", "preheat_temp": "-", "welding_env": "-", "residual_stress": "-", "fatigue_specimen_type": "Notched specimens", "fatigue_specimen_thickness": 2.3, "fatigue_test_type": "Axial fatigue tests", "fatigue_temp": 25, "fatigue_env": "-", "load_ratio": -1, "frequency": "-", "fatigue_machine": "-", "fatigue_standard": "-", "fatigue_test_control": "Stress-controlled", "stress_concentration": "2", "failure_location": "-"}}, {"id": "WELD2025:951", "name": "Al2024-T3 | -", "material_family": "Welded joint", "points": [[467.0, 2966.0, 0], [479.0, 3383.0, 0], [412.0, 7564.0, 0], [385.0, 9999.0, 0], [388.0, 11400.0, 0], [343.0, 17200.0, 0], [276.0, 69400.0, 0], [206.0, 160000.0, 0], [206.0, 209000.0, 0], [186.0, 285000.0, 0], [208.0, 751000.0, 0], [179.0, 3240000.0, 0], [151.0, 10600000.0, 0]], "conditions": {"material": "Al2024-T3", "am_type": "-", "load_ratio": "-1", "test_type": "Axial fatigue tests", "temperature": "25", "surface_treatment": "-"}, "metadata": {"dataset_id": 951, "title": "Notch factor correction using stress triaxiality of plane-stress state in high-cycle fatigue", "doi": "10.1016/j.ijfatigue.2019.105204", "authors": "Algarni, Mohammed", "publication": "INTERNATIONAL JOURNAL OF FATIGUE", "year_of_publication": 2019, "UT": "WOS:000484647400022", "base_material": "Al2024-T3", "base_young_modulus": 73.5, "base_yield_strength": 306, "base_ultimate_strength": 503, "base_elongation": 18.2, "weld_material": "-", "weld_young_modulus": "-", "weld_yield_strength": "-", "weld_ultimate_strength": "-", "weld_elongation": "-", "processing": "-", "welding_joint": "-", "welding_method": "-", "welding_voltage": "-", "welding_current": "-", "welding_speed": "-", "preheat_temp": "-", "welding_env": "-", "residual_stress": "-", "fatigue_specimen_type": "Notched specimens", "fatigue_specimen_thickness": 2.3, "fatigue_test_type": "Axial fatigue tests", "fatigue_temp": 25, "fatigue_env": "-", "load_ratio": -1, "frequency": "-", "fatigue_machine": "-", "fatigue_standard": "-", "fatigue_test_control": "Stress-controlled", "stress_concentration": "2", "failure_location": "-"}}, {"id": "WELD2025:952", "name": "Al7075-T6 | -", "material_family": "Welded joint", "points": [[329.0, 1510.0, 0], [346.0, 2241.0, 0], [412.0, 2642.0, 0], [269.0, 5348.0, 0], [220.0, 17500.0, 0], [206.0, 29500.0, 0], [170.0, 69300.0, 0], [137.0, 275000.0, 0], [128.0, 341000.0, 0], [116.0, 992000.0, 0], [101.0, 1650000.0, 0], [103.0, 4490000.0, 0], [110.0, 10200000.0, 0]], "conditions": {"material": "Al7075-T6", "am_type": "-", "load_ratio": "-1", "test_type": "Axial fatigue tests", "temperature": "25", "surface_treatment": "-"}, "metadata": {"dataset_id": 952, "title": "Notch factor correction using stress triaxiality of plane-stress state in high-cycle fatigue", "doi": "10.1016/j.ijfatigue.2019.105204", "authors": "Algarni, Mohammed", "publication": "INTERNATIONAL JOURNAL OF FATIGUE", "year_of_publication": 2019, "UT": "WOS:000484647400022", "base_material": "Al7075-T6", "base_young_modulus": 72.0, "base_yield_strength": 510, "base_ultimate_strength": 568, "base_elongation": 11.4, "weld_material": "-", "weld_young_modulus": "-", "weld_yield_strength": "-", "weld_ultimate_strength": "-", "weld_elongation": "-", "processing": "-", "welding_joint": "-", "welding_method": "-", "welding_voltage": "-", "welding_current": "-", "welding_speed": "-", "preheat_temp": "-", "welding_env": "-", "residual_stress": "-", "fatigue_specimen_type": "Notched specimens", "fatigue_specimen_thickness": 2.3, "fatigue_test_type": "Axial fatigue tests", "fatigue_temp": 25, "fatigue_env": "-", "load_ratio": -1, "frequency": "-", "fatigue_machine": "-", "fatigue_standard": "-", "fatigue_test_control": "Stress-controlled", "stress_concentration": "4", "failure_location": "-"}}, {"id": "WELD2025:953", "name": "Al2024-T3 | -", "material_family": "Welded joint", "points": [[334.0, 1391.0, 0], [307.0, 2597.0, 0], [307.0, 3215.0, 0], [239.0, 9502.0, 0], [138.0, 121000.0, 0], [110.0, 358000.0, 0], [171.0, 532000.0, 0], [133.0, 498000.0, 0], [108.0, 928000.0, 0], [104.0, 1250000.0, 0], [96.0, 6240000.0, 0], [97.0, 7600000.0, 0], [69.0, 11100000.0, 0]], "conditions": {"material": "Al2024-T3", "am_type": "-", "load_ratio": "-1", "test_type": "Axial fatigue tests", "temperature": "25", "surface_treatment": "-"}, "metadata": {"dataset_id": 953, "title": "Notch factor correction using stress triaxiality of plane-stress state in high-cycle fatigue", "doi": "10.1016/j.ijfatigue.2019.105204", "authors": "Algarni, Mohammed", "publication": "INTERNATIONAL JOURNAL OF FATIGUE", "year_of_publication": 2019, "UT": "WOS:000484647400022", "base_material": "Al2024-T3", "base_young_modulus": 73.5, "base_yield_strength": 306, "base_ultimate_strength": 503, "base_elongation": 18.2, "weld_material": "-", "weld_young_modulus": "-", "weld_yield_strength": "-", "weld_ultimate_strength": "-", "weld_elongation": "-", "processing": "-", "welding_joint": "-", "welding_method": "-", "welding_voltage": "-", "welding_current": "-", "welding_speed": "-", "preheat_temp": "-", "welding_env": "-", "residual_stress": "-", "fatigue_specimen_type": "Notched specimens", "fatigue_specimen_thickness": 2.3, "fatigue_test_type": "Axial fatigue tests", "fatigue_temp": 25, "fatigue_env": "-", "load_ratio": -1, "frequency": "-", "fatigue_machine": "-", "fatigue_standard": "-", "fatigue_test_control": "Stress-controlled", "stress_concentration": "4", "failure_location": "-"}}, {"id": "WELD2025:955", "name": "SUS301L stainless steel | Butt Joint", "material_family": "Welded joint", "points": [[1051.0, 7866.0, 0], [1053.0, 8970.0, 0], [1053.0, 20239.0, 0], [999.0, 12523.0, 0], [941.0, 19132.0, 0], [916.0, 18566.0, 0], [998.0, 27629.0, 0], [1001.0, 29893.0, 0], [945.0, 32101.0, 0], [946.0, 36330.0, 0], [913.0, 36603.0, 0], [883.0, 37017.0, 0], [885.0, 49410.0, 0], [884.0, 54063.0, 0], [1051.0, 18018.0, 0], [1052.0, 19276.0, 0], [1000.0, 20013.0, 0], [1051.0, 27837.0, 0], [1001.0, 32221.0, 0], [997.0, 36603.0, 0], [944.0, 28793.0, 0], [942.0, 29670.0, 0], [883.0, 27116.0, 0], [886.0, 28471.0, 0]], "conditions": {"material": "SUS301L stainless steel", "am_type": "Hybrid laser-MAG (Metal Active Gas arc) welding", "load_ratio": "-", "test_type": "Stress-controlled cyclic loading", "temperature": "-", "surface_treatment": "-"}, "metadata": {"dataset_id": 955, "title": "A low-cycle fatigue life-prediction model for SUS301L stainless steel butt-welded joint with considering ratchetting", "doi": "10.1016/j.ijfatigue.2020.105777", "authors": "Luo, Huiliang; Kang, Guozheng; Kan, Qianhua", "publication": "INTERNATIONAL JOURNAL OF FATIGUE", "year_of_publication": 2020, "UT": "WOS:000552122300046", "base_material": "SUS301L stainless steel", "base_young_modulus": "-", "base_yield_strength": "-", "base_ultimate_strength": "-", "base_elongation": "-", "weld_material": "ER308L (filler metal)", "weld_young_modulus": "-", "weld_yield_strength": "-", "weld_ultimate_strength": "-", "weld_elongation": "-", "processing": "-", "welding_joint": "Butt Joint", "welding_method": "Hybrid laser-MAG (Metal Active Gas arc) welding", "welding_voltage": "-", "welding_current": "-", "welding_speed": "-", "preheat_temp": "-", "welding_env": "-", "residual_stress": "-", "fatigue_specimen_type": "Butt-welded joint", "fatigue_specimen_thickness": "-", "fatigue_test_type": "Stress-controlled cyclic loading", "fatigue_temp": "-", "fatigue_env": "-", "load_ratio": "-", "frequency": "-", "fatigue_machine": "-", "fatigue_standard": "-", "fatigue_test_control": "Stress-controlled", "stress_concentration": "-", "failure_location": "FZ-1 subzone (weld zone)"}}, {"id": "WELD2025:956", "name": "S355J2+N | Butt Joint", "material_family": "Welded joint", "points": [[280.0, 96944.0, 0], [272.0, 195558.0, 0], [279.0, 216312.0, 0], [285.0, 215753.0, 0], [251.0, 187470.0, 0], [269.0, 260360.0, 0], [259.0, 297581.0, 0], [235.0, 271360.0, 0], [244.0, 368514.0, 0], [252.0, 475636.0, 0], [241.0, 603402.0, 0], [205.0, 513122.0, 0], [203.0, 569537.0, 0], [217.0, 436350.0, 0], [180.0, 534340.0, 0], [214.0, 1026199.0, 0], [199.0, 1525639.0, 0], [181.0, 1542833.0, 0], [156.0, 1064953.0, 0], [176.0, 4355986.0, 1], [153.0, 9871522.0, 1], [66.0, 4520488.0, 1]], "conditions": {"material": "S355J2+N", "am_type": "V135 (MIG/MAG welding process)", "load_ratio": "0.1", "test_type": "Axial", "temperature": "-", "surface_treatment": "-"}, "metadata": {"dataset_id": 956, "title": "Corrosion fatigue behaviour of HFMI-treated butt welds", "doi": "10.1016/j.ijfatigue.2020.106079", "authors": "Gkatzogiannis, Stefanos; Weinert, Joscha; Engelhardt, Imke; Knoedel, Peter; Ummenhofer, Thomas", "publication": "INTERNATIONAL JOURNAL OF FATIGUE", "year_of_publication": 2021, "UT": "WOS:000620099200007", "base_material": "S355J2+N", "base_young_modulus": "-", "base_yield_strength": "-", "base_ultimate_strength": "-", "base_elongation": "-", "weld_material": "-", "weld_young_modulus": "-", "weld_yield_strength": "-", "weld_ultimate_strength": "-", "weld_elongation": "-", "processing": "-", "welding_joint": "Butt Joint", "welding_method": "V135 (MIG/MAG welding process)", "welding_voltage": "29–32", "welding_current": "260–330", "welding_speed": "3.33–5.83", "preheat_temp": "-", "welding_env": "-", "residual_stress": "-", "fatigue_specimen_type": "Butt-welded joints (wide plate)", "fatigue_specimen_thickness": 15, "fatigue_test_type": "Axial", "fatigue_temp": "-", "fatigue_env": "Dry conditions", "load_ratio": 0.1, "frequency": 110, "fatigue_machine": "Zwick 400 HFP 5100", "fatigue_standard": "EC3-1-9", "fatigue_test_control": "Stress", "stress_concentration": "-", "failure_location": "Weld toe or parent material"}}, {"id": "WELD2025:957", "name": "S355J2+N | Butt Joint", "material_family": "Welded joint", "points": [[295.0, 118510.0, 0], [248.0, 243219.0, 0], [254.0, 386408.0, 0], [230.0, 433351.0, 0], [217.0, 373633.0, 0], [212.0, 260810.0, 0], [215.0, 147393.0, 0], [128.0, 1007789.0, 0], [113.0, 21097118.0, 0], [156.0, 4416485.0, 1]], "conditions": {"material": "S355J2+N", "am_type": "V135 (MIG/MAG welding process)", "load_ratio": "0.1", "test_type": "Axial", "temperature": "-", "surface_treatment": "-"}, "metadata": {"dataset_id": 957, "title": "Corrosion fatigue behaviour of HFMI-treated butt welds", "doi": "10.1016/j.ijfatigue.2020.106079", "authors": "Gkatzogiannis, Stefanos; Weinert, Joscha; Engelhardt, Imke; Knoedel, Peter; Ummenhofer, Thomas", "publication": "INTERNATIONAL JOURNAL OF FATIGUE", "year_of_publication": 2021, "UT": "WOS:000620099200007", "base_material": "S355J2+N", "base_young_modulus": "-", "base_yield_strength": "-", "base_ultimate_strength": "-", "base_elongation": "-", "weld_material": "-", "weld_young_modulus": "-", "weld_yield_strength": "-", "weld_ultimate_strength": "-", "weld_elongation": "-", "processing": "-", "welding_joint": "Butt Joint", "welding_method": "V135 (MIG/MAG welding process)", "welding_voltage": "29–32", "welding_current": "260–330", "welding_speed": "3.33–5.83", "preheat_temp": "-", "welding_env": "-", "residual_stress": "-", "fatigue_specimen_type": "Butt-welded joints (wide plate)", "fatigue_specimen_thickness": 15, "fatigue_test_type": "Axial", "fatigue_temp": "-", "fatigue_env": "Salt spray chamber", "load_ratio": 0.1, "frequency": 110, "fatigue_machine": "Zwick 400 HFP 5100", "fatigue_standard": "EC3-1-9", "fatigue_test_control": "Stress", "stress_concentration": "-", "failure_location": "Weld toe or parent material"}}, {"id": "WELD2025:958", "name": "S355J2+N | Butt Joint", "material_family": "Welded joint", "points": [[291.0, 149827.0, 0], [328.0, 191389.0, 0], [316.0, 224481.0, 0], [314.0, 269263.0, 0], [326.0, 297325.0, 0], [327.0, 405520.0, 0], [301.0, 572985.0, 0], [264.0, 645370.0, 0], [252.0, 1006920.0, 0], [245.0, 1308610.0, 0], [338.0, 240716.0, 0], [216.0, 11370625.0, 1], [177.0, 18538065.0, 1], [146.0, 17542979.0, 1]], "conditions": {"material": "S355J2+N", "am_type": "V135 (MIG/MAG welding process)", "load_ratio": "0.1", "test_type": "Axial", "temperature": "-", "surface_treatment": "HFMI (High-Frequency Mechanical Impact) Treatment"}, "metadata": {"dataset_id": 958, "title": "Corrosion fatigue behaviour of HFMI-treated butt welds", "doi": "10.1016/j.ijfatigue.2020.106079", "authors": "Gkatzogiannis, Stefanos; Weinert, Joscha; Engelhardt, Imke; Knoedel, Peter; Ummenhofer, Thomas", "publication": "INTERNATIONAL JOURNAL OF FATIGUE", "year_of_publication": 2021, "UT": "WOS:000620099200007", "base_material": "S355J2+N", "base_young_modulus": "-", "base_yield_strength": "-", "base_ultimate_strength": "-", "base_elongation": "-", "weld_material": "-", "weld_young_modulus": "-", "weld_yield_strength": "-", "weld_ultimate_strength": "-", "weld_elongation": "-", "processing": "HFMI (High-Frequency Mechanical Impact) Treatment", "welding_joint": "Butt Joint", "welding_method": "V135 (MIG/MAG welding process)", "welding_voltage": "29–32", "welding_current": "260–330", "welding_speed": "3.33–5.83", "preheat_temp": "-", "welding_env": "-", "residual_stress": "-", "fatigue_specimen_type": "Butt-welded joints (wide plate)", "fatigue_specimen_thickness": 15, "fatigue_test_type": "Axial", "fatigue_temp": "-", "fatigue_env": "Salt spray chamber test", "load_ratio": 0.1, "frequency": 110, "fatigue_machine": "Zwick 400 HFP 5100", "fatigue_standard": "EC3-1-9", "fatigue_test_control": "Stress", "stress_concentration": "-", "failure_location": "Weld toe or parent material"}}, {"id": "WELD2025:959", "name": "S355J2+N | Butt Joint", "material_family": "Welded joint", "points": [[336.0, 163217.0, 0], [285.0, 235690.0, 0], [263.0, 434808.0, 0], [243.0, 906665.0, 0], [284.0, 675752.0, 0], [208.0, 4455908.0, 1], [232.0, 14090817.0, 1]], "conditions": {"material": "S355J2+N", "am_type": "V135 (MIG/MAG welding process)", "load_ratio": "0.1", "test_type": "4-point bending", "temperature": "-", "surface_treatment": "-"}, "metadata": {"dataset_id": 959, "title": "Corrosion fatigue behaviour of HFMI-treated butt welds", "doi": "10.1016/j.ijfatigue.2020.106079", "authors": "Gkatzogiannis, Stefanos; Weinert, Joscha; Engelhardt, Imke; Knoedel, Peter; Ummenhofer, Thomas", "publication": "INTERNATIONAL JOURNAL OF FATIGUE", "year_of_publication": 2021, "UT": "WOS:000620099200007", "base_material": "S355J2+N", "base_young_modulus": "-", "base_yield_strength": "-", "base_ultimate_strength": "-", "base_elongation": "-", "weld_material": "-", "weld_young_modulus": "-", "weld_yield_strength": "-", "weld_ultimate_strength": "-", "weld_elongation": "-", "processing": "-", "welding_joint": "Butt Joint", "welding_method": "V135 (MIG/MAG welding process)", "welding_voltage": "29–32", "welding_current": "260–330", "welding_speed": "3.33–5.83", "preheat_temp": "-", "welding_env": "-", "residual_stress": "-", "fatigue_specimen_type": "Butt-welded joints (wide plate)", "fatigue_specimen_thickness": 15, "fatigue_test_type": "4-point bending", "fatigue_temp": "-", "fatigue_env": "Salt spray chamber test", "load_ratio": 0.1, "frequency": 3, "fatigue_machine": "Losenhausen 200", "fatigue_standard": "EC3-1-9", "fatigue_test_control": "Stress", "stress_concentration": "-", "failure_location": "Weld toe or parent material"}}, {"id": "WELD2025:960", "name": "S355J2+N | Butt Joint", "material_family": "Welded joint", "points": [[343.0, 763798.0, 0], [277.0, 10247981.0, 1], [252.0, 9066649.0, 1], [162.0, 8847254.0, 1], [150.0, 8847254.0, 1]], "conditions": {"material": "S355J2+N", "am_type": "V135 (MIG/MAG welding process)", "load_ratio": "0.1", "test_type": "4-point bending", "temperature": "-", "surface_treatment": "HFMI (High-Frequency Mechanical Impact) Treatment"}, "metadata": {"dataset_id": 960, "title": "Corrosion fatigue behaviour of HFMI-treated butt welds", "doi": "10.1016/j.ijfatigue.2020.106079", "authors": "Gkatzogiannis, Stefanos; Weinert, Joscha; Engelhardt, Imke; Knoedel, Peter; Ummenhofer, Thomas", "publication": "INTERNATIONAL JOURNAL OF FATIGUE", "year_of_publication": 2021, "UT": "WOS:000620099200007", "base_material": "S355J2+N", "base_young_modulus": "-", "base_yield_strength": "-", "base_ultimate_strength": "-", "base_elongation": "-", "weld_material": "-", "weld_young_modulus": "-", "weld_yield_strength": "-", "weld_ultimate_strength": "-", "weld_elongation": "-", "processing": "HFMI (High-Frequency Mechanical Impact) Treatment", "welding_joint": "Butt Joint", "welding_method": "V135 (MIG/MAG welding process)", "welding_voltage": "29–32", "welding_current": "260–330", "welding_speed": "3.33–5.83", "preheat_temp": "-", "welding_env": "-", "residual_stress": "-", "fatigue_specimen_type": "Butt-welded joints (wide plate)", "fatigue_specimen_thickness": 15, "fatigue_test_type": "4-point bending", "fatigue_temp": "-", "fatigue_env": "Salt spray chamber test", "load_ratio": 0.1, "frequency": 3, "fatigue_machine": "Losenhausen 200", "fatigue_standard": "EC3-1-9", "fatigue_test_control": "Stress", "stress_concentration": "-", "failure_location": "Weld toe or parent material"}}, {"id": "WELD2025:961", "name": "S355J2+N | Butt Joint", "material_family": "Welded joint", "points": [[332.0, 213691.0, 0], [285.0, 213691.0, 0], [301.0, 366294.0, 0], [267.0, 340341.0, 0], [225.0, 434808.0, 0], [246.0, 692509.0, 0], [239.0, 1309246.0, 0], [227.0, 1246650.0, 0], [234.0, 1714125.0, 0]], "conditions": {"material": "S355J2+N", "am_type": "V135 (MIG/MAG welding process)", "load_ratio": "0.1", "test_type": "4-point bending", "temperature": "-", "surface_treatment": "-"}, "metadata": {"dataset_id": 961, "title": "Corrosion fatigue behaviour of HFMI-treated butt welds", "doi": "10.1016/j.ijfatigue.2020.106079", "authors": "Gkatzogiannis, Stefanos; Weinert, Joscha; Engelhardt, Imke; Knoedel, Peter; Ummenhofer, Thomas", "publication": "INTERNATIONAL JOURNAL OF FATIGUE", "year_of_publication": 2021, "UT": "WOS:000620099200007", "base_material": "S355J2+N", "base_young_modulus": "-", "base_yield_strength": "-", "base_ultimate_strength": "-", "base_elongation": "-", "weld_material": "-", "weld_young_modulus": "-", "weld_yield_strength": "-", "weld_ultimate_strength": "-", "weld_elongation": "-", "processing": "-", "welding_joint": "Butt Joint", "welding_method": "V135 (MIG/MAG welding process)", "welding_voltage": "29–32", "welding_current": "260–330", "welding_speed": "3.33–5.83", "preheat_temp": "-", "welding_env": "-", "residual_stress": "-", "fatigue_specimen_type": "Butt-welded joints (wide plate)", "fatigue_specimen_thickness": 15, "fatigue_test_type": "4-point bending", "fatigue_temp": "-", "fatigue_env": "Artificial Seawater (ASW) for simultaneous corrosion tests", "load_ratio": 0.1, "frequency": 1, "fatigue_machine": "Losenhausen 200", "fatigue_standard": "EC3-1-9", "fatigue_test_control": "Stress", "stress_concentration": "-", "failure_location": "Weld toe or parent material"}}, {"id": "WELD2025:962", "name": "S355J2+N | Butt Joint", "material_family": "Welded joint", "points": [[340.0, 273005.0, 0], [359.0, 434808.0, 0], [365.0, 583388.0, 0], [363.0, 627874.0, 0], [317.0, 404002.0, 0], [356.0, 884725.0, 0], [322.0, 782739.0, 0], [304.0, 863317.0, 0]], "conditions": {"material": "S355J2+N", "am_type": "V135 (MIG/MAG welding process)", "load_ratio": "0.1", "test_type": "4-point bending", "temperature": "-", "surface_treatment": "HFMI (High-Frequency Mechanical Impact) Treatment"}, "metadata": {"dataset_id": 962, "title": "Corrosion fatigue behaviour of HFMI-treated butt welds", "doi": "10.1016/j.ijfatigue.2020.106079", "authors": "Gkatzogiannis, Stefanos; Weinert, Joscha; Engelhardt, Imke; Knoedel, Peter; Ummenhofer, Thomas", "publication": "INTERNATIONAL JOURNAL OF FATIGUE", "year_of_publication": 2021, "UT": "WOS:000620099200007", "base_material": "S355J2+N", "base_young_modulus": "-", "base_yield_strength": "-", "base_ultimate_strength": "-", "base_elongation": "-", "weld_material": "-", "weld_young_modulus": "-", "weld_yield_strength": "-", "weld_ultimate_strength": "-", "weld_elongation": "-", "processing": "HFMI (High-Frequency Mechanical Impact) Treatment", "welding_joint": "Butt Joint", "welding_method": "V135 (MIG/MAG welding process)", "welding_voltage": "29–32", "welding_current": "260–330", "welding_speed": "3.33–5.83", "preheat_temp": "-", "welding_env": "-", "residual_stress": "-", "fatigue_specimen_type": "Butt-welded joints (wide plate)", "fatigue_specimen_thickness": 15, "fatigue_test_type": "4-point bending", "fatigue_temp": "-", "fatigue_env": "Artificial Seawater (ASW) for simultaneous corrosion tests", "load_ratio": 0.1, "frequency": 1, "fatigue_machine": "Losenhausen 200", "fatigue_standard": "EC3-1-9  s", "fatigue_test_control": "Stress", "stress_concentration": "-", "failure_location": "Weld toe or parent material"}}, {"id": "WELD2025:963", "name": "Mild steel S235 (formerly ST37) | Fillet weld", "material_family": "Welded joint", "points": [[127.0, 61594.0, 0], [92.0, 207373.0, 0], [108.0, 357393.0, 0], [51.0, 452937.0, 0], [84.0, 527672.0, 0], [78.0, 658343.0, 0], [84.0, 912976.0, 0], [66.0, 1678475.0, 0], [75.0, 2594870.0, 0], [56.0, 15100683.0, 0], [297.0, 208144.0, 0], [234.0, 469908.0, 0], [244.0, 940885.0, 0], [185.0, 1543307.0, 0], [94.0, 1592520.0, 0], [275.0, 159841.0, 0], [217.0, 307305.0, 0], [254.0, 580006.0, 0]], "conditions": {"material": "Mild steel S235 (formerly ST37)", "am_type": "-", "load_ratio": "-1", "test_type": "Reverse bending load", "temperature": "-", "surface_treatment": "-"}, "metadata": {"dataset_id": 963, "title": "Consideration of random loading processes and scatter of fatigue properties for assessing the service life of welded bus bodyworks", "doi": "10.1016/j.ijfatigue.2021.106324", "authors": "Kepka, Miloslav; Kepka Jr, Miloslav", "publication": "INTERNATIONAL JOURNAL OF FATIGUE", "year_of_publication": 2021, "UT": "WOS:000678066700003", "base_material": "Mild steel S235 (formerly ST37)", "base_young_modulus": "-", "base_yield_strength": "-", "base_ultimate_strength": "-", "base_elongation": "-", "weld_material": "-", "weld_young_modulus": "-", "weld_yield_strength": "-", "weld_ultimate_strength": "-", "weld_elongation": "-", "processing": "-", "welding_joint": "Fillet weld", "welding_method": "-", "welding_voltage": "-", "welding_current": "-", "welding_speed": "-", "preheat_temp": "-", "welding_env": "-", "residual_stress": "-", "fatigue_specimen_type": "Welded profiles (thin-walled closed profiles)", "fatigue_specimen_thickness": 3, "fatigue_test_type": "Reverse bending load", "fatigue_temp": "-", "fatigue_env": "Laboratory conditions", "load_ratio": -1, "frequency": "-", "fatigue_machine": "Linear hydraulic motor", "fatigue_standard": "British Standard BS 7608", "fatigue_test_control": "Stress", "stress_concentration": "-", "failure_location": "Transition zone of the fillet weld"}}, {"id": "WELD2025:964", "name": "Mild steel S235 (formerly ST37) | Fillet weld", "material_family": "Welded joint", "points": [[211.0, 435618.0, 0], [167.0, 395445.0, 0], [166.0, 571520.0, 0], [140.0, 1085378.0, 0], [190.0, 189763.0, 0], [178.0, 866260.0, 0], [130.0, 943895.0, 0], [157.0, 1501586.0, 0], [194.0, 57331.0, 0], [143.0, 452595.0, 0], [112.0, 621769.0, 0], [88.0, 936559.0, 0], [74.0, 1950164.0, 0], [119.0, 28339.0, 0], [106.0, 68129.0, 0], [82.0, 124520.0, 0], [92.0, 372759.0, 0], [61.0, 1637894.0, 0], [251.0, 49032.0, 0], [214.0, 146780.0, 0], [203.0, 193070.0, 0], [182.0, 464159.0, 0], [128.0, 946652.0, 0], [132.0, 1315369.0, 0], [92.0, 1467799.0, 0]], "conditions": {"material": "Mild steel S235 (formerly ST37)", "am_type": "-", "load_ratio": "-1", "test_type": "Reverse bending load", "temperature": "-", "surface_treatment": "-"}, "metadata": {"dataset_id": 964, "title": "Consideration of random loading processes and scatter of fatigue properties for assessing the service life of welded bus bodyworks", "doi": "10.1016/j.ijfatigue.2021.106324", "authors": "Kepka, Miloslav; Kepka Jr, Miloslav", "publication": "INTERNATIONAL JOURNAL OF FATIGUE", "year_of_publication": 2021, "UT": "WOS:000678066700003", "base_material": "Mild steel S235 (formerly ST37)", "base_young_modulus": "-", "base_yield_strength": "-", "base_ultimate_strength": "-", "base_elongation": "-", "weld_material": "-", "weld_young_modulus": "-", "weld_yield_strength": "-", "weld_ultimate_strength": "-", "weld_elongation": "-", "processing": "-", "welding_joint": "Fillet weld", "welding_method": "-", "welding_voltage": "-", "welding_current": "-", "welding_speed": "-", "preheat_temp": "-", "welding_env": "-", "residual_stress": "-", "fatigue_specimen_type": "Welded profiles (thin-walled closed profiles)", "fatigue_specimen_thickness": 2, "fatigue_test_type": "Reverse bending load", "fatigue_temp": "-", "fatigue_env": "Laboratory conditions", "load_ratio": -1, "frequency": "-", "fatigue_machine": "Linear hydraulic motor", "fatigue_standard": "British Standard BS 7608", "fatigue_test_control": "Stress", "stress_concentration": "-", "failure_location": "Transition zone of the fillet weld"}}, {"id": "WELD2025:965", "name": "Structural steel S355 | Fillet welded transverse attachments", "material_family": "Welded joint", "points": [[277.0, 97366.0, 0], [59.0, 9826311.0, 0]], "conditions": {"material": "Structural steel S355", "am_type": "Manual Metal Arc Welding (MMAW)", "load_ratio": "-", "test_type": "Bending", "temperature": "Ambient temperature", "surface_treatment": "-"}, "metadata": {"dataset_id": 965, "title": "Influence of the mean stress on the fatigue life of welded joints under variable amplitude loading", "doi": "10.1016/j.ijfatigue.2022.106972", "authors": "Liu, Xu; Zhang, Yan-Hui; Wang, Bin; Sun, Xing", "publication": "INTERNATIONAL JOURNAL OF FATIGUE", "year_of_publication": 2022, "UT": "WOS:000903657100001", "base_material": "Structural steel S355", "base_young_modulus": "-", "base_yield_strength": 355, "base_ultimate_strength": 550, "base_elongation": "-", "weld_material": "-", "weld_young_modulus": "-", "weld_yield_strength": "-", "weld_ultimate_strength": "-", "weld_elongation": "-", "processing": "-", "welding_joint": "Fillet welded transverse attachments", "welding_method": "Manual Metal Arc Welding (MMAW)", "welding_voltage": "-", "welding_current": "-", "welding_speed": "-", "preheat_temp": "-", "welding_env": "-", "residual_stress": "-", "fatigue_specimen_type": "Plate with fillet welded transverse attachments", "fatigue_specimen_thickness": 25, "fatigue_test_type": "Bending", "fatigue_temp": "Ambient temperature", "fatigue_env": "-", "load_ratio": "-", "frequency": "3–6", "fatigue_machine": "Servo-hydraulic fatigue testing machines", "fatigue_standard": "BS 7608", "fatigue_test_control": "Load", "stress_concentration": "-", "failure_location": "Weld toe"}}, {"id": "WELD2025:966", "name": "Structural steel S355 | Fillet welded transverse attachments", "material_family": "Welded joint", "points": [[400.0, 97156.0, 0], [83.0, 9805927.0, 0]], "conditions": {"material": "Structural steel S355", "am_type": "Manual Metal Arc Welding (MMAW)", "load_ratio": "-", "test_type": "Bending", "temperature": "Ambient temperature", "surface_treatment": "-"}, "metadata": {"dataset_id": 966, "title": "Influence of the mean stress on the fatigue life of welded joints under variable amplitude loading", "doi": "10.1016/j.ijfatigue.2022.106972", "authors": "Liu, Xu; Zhang, Yan-Hui; Wang, Bin; Sun, Xing", "publication": "INTERNATIONAL JOURNAL OF FATIGUE", "year_of_publication": 2022, "UT": "WOS:000903657100001", "base_material": "Structural steel S355", "base_young_modulus": "-", "base_yield_strength": 355, "base_ultimate_strength": 550, "base_elongation": "-", "weld_material": "-", "weld_young_modulus": "-", "weld_yield_strength": "-", "weld_ultimate_strength": "-", "weld_elongation": "-", "processing": "-", "welding_joint": "Fillet welded transverse attachments", "welding_method": "Manual Metal Arc Welding (MMAW)", "welding_voltage": "-", "welding_current": "-", "welding_speed": "-", "preheat_temp": "-", "welding_env": "-", "residual_stress": "-", "fatigue_specimen_type": "Plate with fillet welded transverse attachments", "fatigue_specimen_thickness": 12.5, "fatigue_test_type": "Bending", "fatigue_temp": "Ambient temperature", "fatigue_env": "-", "load_ratio": "-", "frequency": "3–6", "fatigue_machine": "Servo-hydraulic fatigue testing machines", "fatigue_standard": "BS 7608", "fatigue_test_control": "Load", "stress_concentration": "-", "failure_location": "Weld toe"}}, {"id": "WELD2025:967", "name": "Structural steel S355 | Fillet welded transverse attachments", "material_family": "Welded joint", "points": [[477.0, 97716.0, 0], [104.0, 9595673.0, 0]], "conditions": {"material": "Structural steel S355", "am_type": "Manual Metal Arc Welding (MMAW)", "load_ratio": "-", "test_type": "Bending", "temperature": "Ambient temperature", "surface_treatment": "-"}, "metadata": {"dataset_id": 967, "title": "Influence of the mean stress on the fatigue life of welded joints under variable amplitude loading", "doi": "10.1016/j.ijfatigue.2022.106972", "authors": "Liu, Xu; Zhang, Yan-Hui; Wang, Bin; Sun, Xing", "publication": "INTERNATIONAL JOURNAL OF FATIGUE", "year_of_publication": 2022, "UT": "WOS:000903657100001", "base_material": "Structural steel S355", "base_young_modulus": "-", "base_yield_strength": 355, "base_ultimate_strength": 550, "base_elongation": "-", "weld_material": "-", "weld_young_modulus": "-", "weld_yield_strength": "-", "weld_ultimate_strength": "-", "weld_elongation": "-", "processing": "-", "welding_joint": "Fillet welded transverse attachments", "welding_method": "Manual Metal Arc Welding (MMAW)", "welding_voltage": "-", "welding_current": "-", "welding_speed": "-", "preheat_temp": "-", "welding_env": "-", "residual_stress": "-", "fatigue_specimen_type": "Plate with fillet welded transverse attachments", "fatigue_specimen_thickness": 6, "fatigue_test_type": "Bending", "fatigue_temp": "Ambient temperature", "fatigue_env": "-", "load_ratio": "-", "frequency": "3–6", "fatigue_machine": "Servo-hydraulic fatigue testing machines", "fatigue_standard": "BS 7608", "fatigue_test_control": "Load", "stress_concentration": "-", "failure_location": "Weld toe"}}, {"id": "WELD2025:968", "name": "Structural steel S355 | Fillet welded transverse attachments", "material_family": "Welded joint", "points": [[219.0, 100186.0, 0], [47.0, 9838647.0, 0]], "conditions": {"material": "Structural steel S355", "am_type": "Manual Metal Arc Welding (MMAW)", "load_ratio": "-", "test_type": "Axial", "temperature": "Ambient temperature", "surface_treatment": "-"}, "metadata": {"dataset_id": 968, "title": "Influence of the mean stress on the fatigue life of welded joints under variable amplitude loading", "doi": "10.1016/j.ijfatigue.2022.106972", "authors": "Liu, Xu; Zhang, Yan-Hui; Wang, Bin; Sun, Xing", "publication": "INTERNATIONAL JOURNAL OF FATIGUE", "year_of_publication": 2022, "UT": "WOS:000903657100001", "base_material": "Structural steel S355", "base_young_modulus": "-", "base_yield_strength": 355, "base_ultimate_strength": 550, "base_elongation": "-", "weld_material": "-", "weld_young_modulus": "-", "weld_yield_strength": "-", "weld_ultimate_strength": "-", "weld_elongation": "-", "processing": "-", "welding_joint": "Fillet welded transverse attachments", "welding_method": "Manual Metal Arc Welding (MMAW)", "welding_voltage": "-", "welding_current": "-", "welding_speed": "-", "preheat_temp": "-", "welding_env": "-", "residual_stress": "-", "fatigue_specimen_type": "Plate with fillet welded transverse attachments", "fatigue_specimen_thickness": 25, "fatigue_test_type": "Axial", "fatigue_temp": "Ambient temperature", "fatigue_env": "-", "load_ratio": "-", "frequency": "3–6", "fatigue_machine": "Servo-hydraulic fatigue testing machines", "fatigue_standard": "BS 7608", "fatigue_test_control": "Load", "stress_concentration": "-", "failure_location": "Weld toe"}}, {"id": "WELD2025:969", "name": "Structural steel S355 | Fillet welded transverse attachments", "material_family": "Welded joint", "points": [[298.0, 97324.0, 0], [62.0, 9559623.0, 0]], "conditions": {"material": "Structural steel S355", "am_type": "Manual Metal Arc Welding (MMAW)", "load_ratio": "-", "test_type": "Axial", "temperature": "Ambient temperature", "surface_treatment": "-"}, "metadata": {"dataset_id": 969, "title": "Influence of the mean stress on the fatigue life of welded joints under variable amplitude loading", "doi": "10.1016/j.ijfatigue.2022.106972", "authors": "Liu, Xu; Zhang, Yan-Hui; Wang, Bin; Sun, Xing", "publication": "INTERNATIONAL JOURNAL OF FATIGUE", "year_of_publication": 2022, "UT": "WOS:000903657100001", "base_material": "Structural steel S355", "base_young_modulus": "-", "base_yield_strength": 355, "base_ultimate_strength": 550, "base_elongation": "-", "weld_material": "-", "weld_young_modulus": "-",
