Repository: yunyunfanfan/S-PA-CBB

# S-PA-CBB

Official research code, processed curve records, evaluation outputs, and manuscript source for:

> **From Physics to Selective Generation: Conditional Brownian Bridges for Sparse S–N Curve Reconstruction and Fatigue Decision-Making**

S-PA-CBB reconstructs a complete probabilistic stress–life (S–N) curve from only two to four observed fatigue tests. The method first fits an interpretable Basquin state, diagnoses whether that state is sufficient, and applies a ControlNet-style conditional Brownian-bridge residual only to curves that benefit from correction.

File: external_data/weld2025_disjoint_curves.json (part 39 of 223)
"weld_yield_strength": "-", "weld_ultimate_strength": "-", "weld_elongation": "-", "processing": "-", "welding_joint": "Fillet welded transverse attachments", "welding_method": "Manual Metal Arc Welding (MMAW)", "welding_voltage": "-", "welding_current": "-", "welding_speed": "-", "preheat_temp": "-", "welding_env": "-", "residual_stress": "-", "fatigue_specimen_type": "Plate with fillet welded transverse attachments", "fatigue_specimen_thickness": 12.5, "fatigue_test_type": "Axial", "fatigue_temp": "Ambient temperature", "fatigue_env": "-", "load_ratio": "-", "frequency": "3–6", "fatigue_machine": "Servo-hydraulic fatigue testing machines", "fatigue_standard": "BS 7608", "fatigue_test_control": "Load", "stress_concentration": "-", "failure_location": "Weld toe"}}, {"id": "WELD2025:970", "name": "Structural steel S355 | Fillet welded transverse attachments", "material_family": "Welded joint", "points": [[335.0, 95944.0, 0], [72.0, 10016453.0, 0]], "conditions": {"material": "Structural steel S355", "am_type": "Manual Metal Arc Welding (MMAW)", "load_ratio": "-", "test_type": "Axial", "temperature": "Ambient temperature", "surface_treatment": "-"}, "metadata": {"dataset_id": 970, "title": "Influence of the mean stress on the fatigue life of welded joints under variable amplitude loading", "doi": "10.1016/j.ijfatigue.2022.106972", "authors": "Liu, Xu; Zhang, Yan-Hui; Wang, Bin; Sun, Xing", "publication": "INTERNATIONAL JOURNAL OF FATIGUE", "year_of_publication": 2022, "UT": "WOS:000903657100001", "base_material": "Structural steel S355", "base_young_modulus": "-", "base_yield_strength": 355, "base_ultimate_strength": 550, "base_elongation": "-", "weld_material": "-", "weld_young_modulus": "-", "weld_yield_strength": "-", "weld_ultimate_strength": "-", "weld_elongation": "-", "processing": "-", "welding_joint": "Fillet welded transverse attachments", "welding_method": "Manual Metal Arc Welding (MMAW)", "welding_voltage": "-", "welding_current": "-", "welding_speed": "-", "preheat_temp": "-", "welding_env": "-", "residual_stress": "-", "fatigue_specimen_type": "Plate with fillet welded transverse attachments", "fatigue_specimen_thickness": 6, "fatigue_test_type": "Axial", "fatigue_temp": "Ambient temperature", "fatigue_env": "-", "load_ratio": "-", "frequency": "3–6", "fatigue_machine": "Servo-hydraulic fatigue testing machines", "fatigue_standard": "BS 7608", "fatigue_test_control": "Load", "stress_concentration": "-", "failure_location": "Weld toe"}}, {"id": "WELD2025:971", "name": "Titanium alloy Ti-6Al-4V ELI (Grade 23, ASTM F 136) | Butt Joint", "material_family": "Welded joint", "points": [[1042.0, 18129.0, 0], [944.0, 23823.0, 0], [868.0, 55154.0, 0], [780.0, 97082.0, 0], [831.0, 2192416.0, 1], [732.0, 2153146.0, 1]], "conditions": {"material": "Titanium alloy Ti-6Al-4V ELI (Grade 23, ASTM F 136)", "am_type": "Rotary Friction Welding (RFW)", "load_ratio": "-1", "test_type": "Rotating Bending Fatigue", "temperature": "-", "surface_treatment": "Annealing (760 °C for 1 h)"}, "metadata": {"dataset_id": 971, "title": "Effect of Direct energy surface modification on fatigue life of rotary friction welded Ti6Al4V ELI fatigue coupons", "doi": "10.1016/j.ijfatigue.2022.107096", "authors": "Tsikayi, D.; Hattingh, D. G.; Bernard, D.; Steuwer, A.; Westraadt, J.; Goosen, W.; Buslaps, T.", "publication": "INTERNATIONAL JOURNAL OF FATIGUE", "year_of_publication": 2022, "UT": "WOS:000840991900003", "base_material": "Titanium alloy Ti-6Al-4V ELI (Grade 23, ASTM F 136)", "base_young_modulus": "-", "base_yield_strength": 901, "base_ultimate_strength": 1029, "base_elongation": "-", "weld_material": "Ti-6Al-4V ELI", "weld_young_modulus": "-", "weld_yield_strength": "-", "weld_ultimate_strength": "-", "weld_elongation": "-", "processing": "Annealing (760 °C for 1 h)", "welding_joint": "Butt Joint", "welding_method": "Rotary Friction Welding (RFW)", "welding_voltage": "-", "welding_current": "-", "welding_speed": "-", "preheat_temp": "-", "welding_env": "-", "residual_stress": "-", "fatigue_specimen_type": "Round bar (hourglass geometry)", "fatigue_specimen_thickness": 14, "fatigue_test_type": "Rotating Bending Fatigue", "fatigue_temp": "-", "fatigue_env": "-", "load_ratio": -1, "frequency": 100, "fatigue_machine": "Schenck \"Punz\" type rotating bending fatigue machine", "fatigue_standard": "ASTM E 466 – 96", "fatigue_test_control": "Force-controlled", "stress_concentration": "1", "failure_location": "Weld toe"}}, {"id": "WELD2025:972", "name": "Titanium alloy Ti-6Al-4V ELI (Grade 23, ASTM F 136) | Butt Joint", "material_family": "Welded joint", "points": [[1082.0, 16916.0, 0], [952.0, 48488.0, 0], [949.0, 53579.0, 0], [862.0, 2120008.0, 1], [837.0, 2469045.0, 1], [806.0, 2395778.0, 1]], "conditions": {"material": "Titanium alloy Ti-6Al-4V ELI (Grade 23, ASTM F 136)", "am_type": "Rotary Friction Welding (RFW)", "load_ratio": "-1", "test_type": "Rotating Bending Fatigue", "temperature": "-", "surface_treatment": "Annealing (760 °C for 1 h), Direct Energy Surface Treatment (DEST)"}, "metadata": {"dataset_id": 972, "title": "Effect of Direct energy surface modification on fatigue life of rotary friction welded Ti6Al4V ELI fatigue coupons", "doi": "10.1016/j.ijfatigue.2022.107096", "authors": "Tsikayi, D.; Hattingh, D. G.; Bernard, D.; Steuwer, A.; Westraadt, J.; Goosen, W.; Buslaps, T.", "publication": "INTERNATIONAL JOURNAL OF FATIGUE", "year_of_publication": 2022, "UT": "WOS:000840991900003", "base_material": "Titanium alloy Ti-6Al-4V ELI (Grade 23, ASTM F 136)", "base_young_modulus": "-", "base_yield_strength": 901, "base_ultimate_strength": 1029, "base_elongation": "-", "weld_material": "Ti-6Al-4V ELI", "weld_young_modulus": "-", "weld_yield_strength": "-", "weld_ultimate_strength": "-", "weld_elongation": "-", "processing": "Annealing (760 °C for 1 h), Direct Energy Surface Treatment (DEST)", "welding_joint": "Butt Joint", "welding_method": "Rotary Friction Welding (RFW)", "welding_voltage": "-", "welding_current": "-", "welding_speed": "-", "preheat_temp": "-", "welding_env": "-", "residual_stress": "Axial residual stress up to 510 MPa", "fatigue_specimen_type": "Round bar (hourglass geometry)", "fatigue_specimen_thickness": 14, "fatigue_test_type": "Rotating Bending Fatigue", "fatigue_temp": "-", "fatigue_env": "-", "load_ratio": -1, "frequency": 100, "fatigue_machine": "Schenck \"Punz\" type rotating bending fatigue machine", "fatigue_standard": "ASTM E 466 – 96", "fatigue_test_control": "Force-controlled", "stress_concentration": "1", "failure_location": "end of treated region"}}, {"id": "WELD2025:973", "name": "Steel | welded demountable shear connector (WDSC)", "material_family": "Welded joint", "points": [[217.0, 2044.0, 0]], "conditions": {"material": "Steel", "am_type": "Drawn arc welding", "load_ratio": "0.1", "test_type": "Axial (constant amplitude cyclic loading)", "temperature": "-", "surface_treatment": "-"}, "metadata": {"dataset_id": 973, "title": "Fatigue tests and fatigue-life prediction models for hybrid welded-bolted demountable shear connectors", "doi": "10.1016/j.ijfatigue.2023.107826", "authors": "He, Jun; Wang, Zitong; Vasdravellis, George; Wang, Lei; Xin, Haohui; Correia, Jose; Berto, Filippo", "publication": "INTERNATIONAL JOURNAL OF FATIGUE", "year_of_publication": 2023, "UT": "WOS:001044080800001", "base_material": "Steel", "base_young_modulus": 205, "base_yield_strength": 333, "base_ultimate_strength": 645, "base_elongation": 18.5, "weld_material": "Partially threaded stud (M20)", "weld_young_modulus": 193, "weld_yield_strength": 454, "weld_ultimate_strength": 658, "weld_elongation": 4.9, "processing": "-", "welding_joint": "welded demountable shear connector (WDSC)", "welding_method": "Drawn arc welding", "welding_voltage": "-", "welding_current": "-", "welding_speed": "-", "preheat_temp": "-", "welding_env": "-", "residual_stress": "-", "fatigue_specimen_type": "Push-out test specimen", "fatigue_specimen_thickness": "10 (web thickness), 18 (flange thickness)", "fatigue_test_type": "Axial (constant amplitude cyclic loading)", "fatigue_temp": "-", "fatigue_env": "Laboratory", "load_ratio": 0.1, "frequency": 0.5, "fatigue_machine": "Servo hydraulic testing machine", "fatigue_standard": "Eurocode 4", "fatigue_test_control": "Load control", "stress_concentration": "-", "failure_location": "Weld toe"}}, {"id": "WELD2025:974", "name": "Steel | welded demountable shear connector (WDSC)", "material_family": "Welded joint", "points": [[251.0, 5696.0, 0], [215.0, 10606.0, 0], [178.0, 41326.0, 0]], "conditions": {"material": "Steel", "am_type": "Drawn arc welding", "load_ratio": "0.1", "test_type": "Axial (constant amplitude cyclic loading)", "temperature": "-", "surface_treatment": "Grout"}, "metadata": {"dataset_id": 974, "title": "Fatigue tests and fatigue-life prediction models for hybrid welded-bolted demountable shear connectors", "doi": "10.1016/j.ijfatigue.2023.107826", "authors": "He, Jun; Wang, Zitong; Vasdravellis, George; Wang, Lei; Xin, Haohui; Correia, Jose; Berto, Filippo", "publication": "INTERNATIONAL JOURNAL OF FATIGUE", "year_of_publication": 2023, "UT": "WOS:001044080800001", "base_material": "Steel", "base_young_modulus": 205, "base_yield_strength": 333, "base_ultimate_strength": 645, "base_elongation": 18.5, "weld_material": "Partially threaded stud (M20)", "weld_young_modulus": 193, "weld_yield_strength": 454, "weld_ultimate_strength": 658, "weld_elongation": 4.9, "processing": "Grout", "welding_joint": "welded demountable shear connector (WDSC)", "welding_method": "Drawn arc welding", "welding_voltage": "-", "welding_current": "-", "welding_speed": "-", "preheat_temp": "-", "welding_env": "-", "residual_stress": "-", "fatigue_specimen_type": "Push-out test specimen", "fatigue_specimen_thickness": "10 (web thickness), 18 (flange thickness)", "fatigue_test_type": "Axial (constant amplitude cyclic loading)", "fatigue_temp": "-", "fatigue_env": "Laboratory", "load_ratio": 0.1, "frequency": 0.5, "fatigue_machine": "Servo hydraulic testing machine", "fatigue_standard": "Eurocode 4", "fatigue_test_control": "Load control", "stress_concentration": "-", "failure_location": "Weld toe"}}, {"id": "WELD2025:977", "name": "Steel | Welded spherical joint", "material_family": "Welded joint", "points": [[376.0, 50745.0, 0], [394.0, 68561.0, 0], [337.0, 94592.0, 0], [358.0, 133755.0, 0], [308.0, 123440.0, 0], [277.0, 162595.0, 0], [243.0, 241258.0, 0], [338.0, 304631.0, 0], [257.0, 373814.0, 0], [228.0, 479150.0, 0], [220.0, 497237.0, 0], [255.0, 728404.0, 0], [228.0, 749749.0, 0], [285.0, 939387.0, 0], [275.0, 931275.0, 0], [204.0, 625470.0, 0], [215.0, 884500.0, 0], [196.0, 830694.0, 0], [186.0, 944675.0, 0]], "conditions": {"material": "Steel", "am_type": "-", "load_ratio": "-", "test_type": "High cycle fatigue (HCF)", "temperature": "-", "surface_treatment": "-"}, "metadata": {"dataset_id": 977, "title": "AI-based macro model learning for high cycle fatigue assessment of welded joints in large-span steel structures", "doi": "10.1016/j.ijfatigue.2024.108321", "authors": "Bai, Yongtao; Xie, Cheng; Zhou, Xuhong", "publication": "INTERNATIONAL JOURNAL OF FATIGUE", "year_of_publication": 2024, "UT": "WOS:001235518800001", "base_material": "Steel", "base_young_modulus": 200, "base_yield_strength": "-", "base_ultimate_strength": "-", "base_elongation": "-", "weld_material": "Steel", "weld_young_modulus": "-", "weld_yield_strength": "-", "weld_ultimate_strength": "-", "weld_elongation": "-", "processing": "-", "welding_joint": "Welded spherical joint", "welding_method": "-", "welding_voltage": "-", "welding_current": "-", "welding_speed": "-", "preheat_temp": "-", "welding_env": "-", "residual_stress": "-", "fatigue_specimen_type": "Welded spherical joint", "fatigue_specimen_thickness": "8 (steel pipe), 5 (spherical shell)", "fatigue_test_type": "High cycle fatigue (HCF)", "fatigue_temp": "-", "fatigue_env": "-", "load_ratio": "-", "frequency": 1, "fatigue_machine": "-", "fatigue_standard": "-", "fatigue_test_control": "Stress", "stress_concentration": "2.235(pipe), 4.331(ball)", "failure_location": "Weld toe (pipe and spherical shell)"}}, {"id": "WELD2025:978", "name": "ASTM A36 | Butt Joint", "material_family": "Welded joint", "points": [[236.0, 109279.0, 0], [212.0, 396312.0, 0], [194.0, 1342876.0, 0], [173.0, 3908358.0, 0], [146.0, 11579061.0, 0]], "conditions": {"material": "ASTM A36", "am_type": "-", "load_ratio": "0.1, 0.2, 0.3", "test_type": "Axial", "temperature": "-", "surface_treatment": "-"}, "metadata": {"dataset_id": 978, "title": "Modeling the fatigue crack growth and propagation life of a joint of two elastic materials using interface elements", "doi": "10.1016/j.ijpvp.2004.07.017", "authors": "Alam, MS; Wahab, MA", "publication": "INTERNATIONAL JOURNAL OF PRESSURE VESSELS AND PIPING", "year_of_publication": 2005, "UT": "WOS:000226540100004", "base_material": "ASTM A36", "base_young_modulus": 190, "base_yield_strength": 224, "base_ultimate_strength": 414, "base_elongation": "-", "weld_material": "E60S-3", "weld_young_modulus": 189, "weld_yield_strength": 580, "weld_ultimate_strength": 710, "weld_elongation": "-", "processing": "-", "welding_joint": "Butt Joint", "welding_method": "-", "welding_voltage": "-", "welding_current": "-", "welding_speed": "-", "preheat_temp": "-", "welding_env": "-", "residual_stress": "Varies from 120 to -120 MPa at different thicknesses", "fatigue_specimen_type": "-", "fatigue_specimen_thickness": "-", "fatigue_test_type": "Axial", "fatigue_temp": "-", "fatigue_env": "-", "load_ratio": "0.1, 0.2, 0.3", "frequency": "-", "fatigue_machine": "-", "fatigue_standard": "-", "fatigue_test_control": "Stress", "stress_concentration": "-", "failure_location": "-"}}, {"id": "WELD2025:979", "name": "API 5L X65 pipeline steel | Butt Joint", "material_family": "Welded joint", "points": [[166.0, 2736684.0, 0], [169.0, 4267120.0, 0]], "conditions": {"material": "API 5L X65 pipeline steel", "am_type": "GMAW", "load_ratio": "0.26", "test_type": "Axial", "temperature": "-", "surface_treatment": "CMT root process"}, "metadata": {"dataset_id": 979, "title": "Research on root appearance and fatigue life of steel catenary riser (SCR) using GMAW/GTAW-P double-sided root welding process", "doi": "10.1016/j.ijpvp.2022.104866", "authors": "Wu, Shaojie; Feng, Jing; Cheng, Fangjie; Wang, Zhijiang; Wang, Dongpo", "publication": "INTERNATIONAL JOURNAL OF PRESSURE VESSELS AND PIPING", "year_of_publication": 2023, "UT": "WOS:000906620600001", "base_material": "API 5L X65 pipeline steel", "base_young_modulus": "-", "base_yield_strength": 506, "base_ultimate_strength": 580, "base_elongation": 26, "weld_material": "E81T1-Ni1M JH4", "weld_young_modulus": "-", "weld_yield_strength": 577, "weld_ultimate_strength": 616, "weld_elongation": 29, "processing": "CMT root process", "welding_joint": "Butt Joint", "welding_method": "GMAW", "welding_voltage": "21–23", "welding_current": "200–220", "welding_speed": "3.0–4.0", "preheat_temp": "100–150", "welding_env": "Protective gas (80% CO2 + 20% Ar)", "residual_stress": "160 MPa (maximum residual tensile stress)", "fatigue_specimen_type": "Wide plate", "fatigue_specimen_thickness": 25.4, "fatigue_test_type": "Axial", "fatigue_temp": "-", "fatigue_env": "-", "load_ratio": 0.26, "frequency": "125–135", "fatigue_machine": "GPS300 high-frequency resonance fatigue machine", "fatigue_standard": "API RP 2A-WSD", "fatigue_test_control": "Load", "stress_concentration": "1.204–1.323", "failure_location": "Weld root"}}, {"id": "WELD2025:980", "name": "API 5L X65 pipeline steel | Butt Joint", "material_family": "Welded joint", "points": [[166.0, 931899.0, 0], [167.0, 519767.0, 0]], "conditions": {"material": "API 5L X65 pipeline steel", "am_type": "GMAW", "load_ratio": "0.26", "test_type": "Axial", "temperature": "-", "surface_treatment": "STT root process"}, "metadata": {"dataset_id": 980, "title": "Research on root appearance and fatigue life of steel catenary riser (SCR) using GMAW/GTAW-P double-sided root welding process", "doi": "10.1016/j.ijpvp.2022.104866", "authors": "Wu, Shaojie; Feng, Jing; Cheng, Fangjie; Wang, Zhijiang; Wang, Dongpo", "publication": "INTERNATIONAL JOURNAL OF PRESSURE VESSELS AND PIPING", "year_of_publication": 2023, "UT": "WOS:000906620600001", "base_material": "API 5L X65 pipeline steel", "base_young_modulus": "-", "base_yield_strength": 506, "base_ultimate_strength": 580, "base_elongation": 26, "weld_material": "E81T1-Ni1M JH4", "weld_young_modulus": "-", "weld_yield_strength": 577, "weld_ultimate_strength": 616, "weld_elongation": 29, "processing": "STT root process", "welding_joint": "Butt Joint", "welding_method": "GMAW", "welding_voltage": "21–23", "welding_current": "200–220", "welding_speed": "3.0–4.0", "preheat_temp": "100–150", "welding_env": "Protective gas (80% CO2 + 20% Ar)", "residual_stress": "160 MPa (maximum residual tensile stress)", "fatigue_specimen_type": "Wide plate", "fatigue_specimen_thickness": 25.4, "fatigue_test_type": "Axial", "fatigue_temp": "-", "fatigue_env": "-", "load_ratio": 0.26, "frequency": "125–135", "fatigue_machine": "GPS300 high-frequency resonance fatigue machine", "fatigue_standard": "API RP 2A-WSD", "fatigue_test_control": "Load", "stress_concentration": "1.204–1.323", "failure_location": "Weld root"}}, {"id": "WELD2025:981", "name": "API 5L X65 pipeline steel | Butt Joint", "material_family": "Welded joint", "points": [[167.0, 256256.0, 0], [168.0, 1063008.0, 0]], "conditions": {"material": "API 5L X65 pipeline steel", "am_type": "GTAW-P (Double-Sided Root Welding)", "load_ratio": "0.26", "test_type": "Axial", "temperature": "-", "surface_treatment": "-"}, "metadata": {"dataset_id": 981, "title": "Research on root appearance and fatigue life of steel catenary riser (SCR) using GMAW/GTAW-P double-sided root welding process", "doi": "10.1016/j.ijpvp.2022.104866", "authors": "Wu, Shaojie; Feng, Jing; Cheng, Fangjie; Wang, Zhijiang; Wang, Dongpo", "publication": "INTERNATIONAL JOURNAL OF PRESSURE VESSELS AND PIPING", "year_of_publication": 2023, "UT": "WOS:000906620600001", "base_material": "API 5L X65 pipeline steel", "base_young_modulus": "-", "base_yield_strength": 506, "base_ultimate_strength": 580, "base_elongation": 26, "weld_material": "E81T1-Ni1M JH4", "weld_young_modulus": "-", "weld_yield_strength": 577, "weld_ultimate_strength": 616, "weld_elongation": 29, "processing": "-", "welding_joint": "Butt Joint", "welding_method": "GTAW-P (Double-Sided Root Welding)", "welding_voltage": "13–15", "welding_current": "240–260", "welding_speed": "5.0–6.0", "preheat_temp": "100–150", "welding_env": "Protective gas (99.99% Ar for GTAW-P)", "residual_stress": "160 MPa (maximum residual tensile stress)", "fatigue_specimen_type": "Wide plate", "fatigue_specimen_thickness": 25.4, "fatigue_test_type": "Axial", "fatigue_temp": "-", "fatigue_env": "-", "load_ratio": 0.26, "frequency": "125–135", "fatigue_machine": "GPS300 high-frequency resonance fatigue machine", "fatigue_standard": "API RP 2A-WSD", "fatigue_test_control": "Load", "stress_concentration": "1.204–1.323", "failure_location": "Weld root"}}, {"id": "WELD2025:982", "name": "API 5L X65 pipeline steel | Butt Joint", "material_family": "Welded joint", "points": [[170.0, 1477218.0, 0], [165.0, 541529.0, 0]], "conditions": {"material": "API 5L X65 pipeline steel", "am_type": "GMAW", "load_ratio": "0.26", "test_type": "Axial", "temperature": "-", "surface_treatment": "NG-TIG root process"}, "metadata": {"dataset_id": 982, "title": "Research on root appearance and fatigue life of steel catenary riser (SCR) using GMAW/GTAW-P double-sided root welding process", "doi": "10.1016/j.ijpvp.2022.104866", "authors": "Wu, Shaojie; Feng, Jing; Cheng, Fangjie; Wang, Zhijiang; Wang, Dongpo", "publication": "INTERNATIONAL JOURNAL OF PRESSURE VESSELS AND PIPING", "year_of_publication": 2023, "UT": "WOS:000906620600001", "base_material": "API 5L X65 pipeline steel", "base_young_modulus": "-", "base_yield_strength": 506, "base_ultimate_strength": 580, "base_elongation": 26, "weld_material": "E81T1-Ni1M JH4", "weld_young_modulus": "-", "weld_yield_strength": 577, "weld_ultimate_strength": 616, "weld_elongation": 29, "processing": "NG-TIG root process", "welding_joint": "Butt Joint", "welding_method": "GMAW", "welding_voltage": "21–23", "welding_current": "200–220", "welding_speed": "3.0–4.0", "preheat_temp": "100–150", "welding_env": "Protective gas (80% CO2 + 20% Ar)", "residual_stress": "160 MPa (maximum residual tensile stress)", "fatigue_specimen_type": "Wide plate", "fatigue_specimen_thickness": 25.4, "fatigue_test_type": "Axial", "fatigue_temp": "-", "fatigue_env": "-", "load_ratio": 0.26, "frequency": "125–135", "fatigue_machine": "GPS300 high-frequency resonance fatigue machine", "fatigue_standard": "API RP 2A-WSD", "fatigue_test_control": "Load", "stress_concentration": "1.204–1.323", "failure_location": "Weld root"}}, {"id": "WELD2025:983", "name": "API 5L X65 pipeline steel | Butt Joint", "material_family": "Welded joint", "points": [[164.0, 10455062.0, 0]], "conditions": {"material": "API 5L X65 pipeline steel", "am_type": "GMAW/GTAW-P (Double-Sided Root Welding)", "load_ratio": "0.26", "test_type": "Axial", "temperature": "-", "surface_treatment": "-"}, "metadata": {"dataset_id": 983, "title": "Research on root appearance and fatigue life of steel catenary riser (SCR) using GMAW/GTAW-P double-sided root welding process", "doi": "10.1016/j.ijpvp.2022.104866", "authors": "Wu, Shaojie; Feng, Jing; Cheng, Fangjie; Wang, Zhijiang; Wang, Dongpo", "publication": "INTERNATIONAL JOURNAL OF PRESSURE VESSELS AND PIPING", "year_of_publication": 2023, "UT": "WOS:000906620600001", "base_material": "API 5L X65 pipeline steel", "base_young_modulus": "-", "base_yield_strength": 506, "base_ultimate_strength": 580, "base_elongation": 26, "weld_material": "ER70S-6 (GMAW root wire), E81T1-Ni1M JH4 (filler wire)", "weld_young_modulus": "-", "weld_yield_strength": "472 (ER70S-6), 577 (E81T1-Ni1M JH4)", "weld_ultimate_strength": "558 (ER70S-6), 616 (E81T1-Ni1M JH4)", "weld_elongation": "27 (ER70S-6), 29 (E81T1-Ni1M JH4)", "processing": "-", "welding_joint": "Butt Joint", "welding_method": "GMAW/GTAW-P (Double-Sided Root Welding)", "welding_voltage": "13–15 (GTAW-P), 21–23 (GMAW)", "welding_current": "240–260 (GTAW-P), 200–220 (GMAW)", "welding_speed": "5.0–6.0 (GTAW-P), 3.0–4.0 (GMAW)", "preheat_temp": "100–150", "welding_env": "Protective gas (99.99% Ar for GTAW-P, 80% CO2 + 20% Ar for GMAW)", "residual_stress": "160 MPa (maximum residual tensile stress)", "fatigue_specimen_type": "Wide plate", "fatigue_specimen_thickness": 25.4, "fatigue_test_type": "Axial", "fatigue_temp": "-", "fatigue_env": "-", "load_ratio": 0.26, "frequency": "125–135", "fatigue_machine": "GPS300 high-frequency resonance fatigue machine", "fatigue_standard": "API RP 2A-WSD", "fatigue_test_control": "Load", "stress_concentration": "1.204–1.323", "failure_location": "Weld root (defect-free)"}}, {"id": "WELD2025:984", "name": "API 5L X65 pipeline steel | Butt Joint", "material_family": "Welded joint", "points": [[168.0, 9319469.0, 0], [167.0, 6436796.0, 0]], "conditions": {"material": "API 5L X65 pipeline steel", "am_type": "GMAW/GTAW-P (Double-Sided Root Welding)", "load_ratio": "0.26", "test_type": "Axial", "temperature": "-", "surface_treatment": "-"}, "metadata": {"dataset_id": 984, "title": "Research on root appearance and fatigue life of steel catenary riser (SCR) using GMAW/GTAW-P double-sided root welding process", "doi": "10.1016/j.ijpvp.2022.104866", "authors": "Wu, Shaojie; Feng, Jing; Cheng, Fangjie; Wang, Zhijiang; Wang, Dongpo", "publication": "INTERNATIONAL JOURNAL OF PRESSURE VESSELS AND PIPING", "year_of_publication": 2023, "UT": "WOS:000906620600001", "base_material": "API 5L X65 pipeline steel", "base_young_modulus": "-", "base_yield_strength": 506, "base_ultimate_strength": 580, "base_elongation": 26, "weld_material": "ER70S-6 (GMAW root wire), E81T1-Ni1M JH4 (filler wire)", "weld_young_modulus": "-", "weld_yield_strength": "472 (ER70S-6), 577 (E81T1-Ni1M JH4)", "weld_ultimate_strength": "558 (ER70S-6), 616 (E81T1-Ni1M JH4)", "weld_elongation": "27 (ER70S-6), 29 (E81T1-Ni1M JH4)", "processing": "-", "welding_joint": "Butt Joint", "welding_method": "GMAW/GTAW-P (Double-Sided Root Welding)", "welding_voltage": "13–15 (GTAW-P), 21–23 (GMAW)", "welding_current": "240–260 (GTAW-P), 200–220 (GMAW)", "welding_speed": "5.0–6.0 (GTAW-P), 3.0–4.0 (GMAW)", "preheat_temp": "100–150", "welding_env": "Protective gas (99.99% Ar for GTAW-P, 80% CO2 + 20% Ar for GMAW)", "residual_stress": "160 MPa (maximum residual tensile stress)", "fatigue_specimen_type": "Wide plate", "fatigue_specimen_thickness": 25.4, "fatigue_test_type": "Axial", "fatigue_temp": "-", "fatigue_env": "-", "load_ratio": 0.26, "frequency": "125–135", "fatigue_machine": "GPS300 high-frequency resonance fatigue machine", "fatigue_standard": "API RP 2A-WSD", "fatigue_test_control": "Load", "stress_concentration": "1.204–1.323", "failure_location": "Weld root (slag inclusion defects)"}}, {"id": "WELD2025:985", "name": "API 5L X65 pipeline steel | Butt Joint", "material_family": "Welded joint", "points": [[172.0, 837625.0, 0], [170.0, 362014.0, 0]], "conditions": {"material": "API 5L X65 pipeline steel", "am_type": "GMAW/GTAW-P (Double-Sided Root Welding)", "load_ratio": "0.26", "test_type": "Axial", "temperature": "-", "surface_treatment": "-"}, "metadata": {"dataset_id": 985, "title": "Research on root appearance and fatigue life of steel catenary riser (SCR) using GMAW/GTAW-P double-sided root welding process", "doi": "10.1016/j.ijpvp.2022.104866", "authors": "Wu, Shaojie; Feng, Jing; Cheng, Fangjie; Wang, Zhijiang; Wang, Dongpo", "publication": "INTERNATIONAL JOURNAL OF PRESSURE VESSELS AND PIPING", "year_of_publication": 2023, "UT": "WOS:000906620600001", "base_material": "API 5L X65 pipeline steel", "base_young_modulus": "-", "base_yield_strength": 506, "base_ultimate_strength": 580, "base_elongation": 26, "weld_material": "ER70S-6 (GMAW root wire), E81T1-Ni1M JH4 (filler wire)", "weld_young_modulus": "-", "weld_yield_strength": "472 (ER70S-6), 577 (E81T1-Ni1M JH4)", "weld_ultimate_strength": "558 (ER70S-6), 616 (E81T1-Ni1M JH4)", "weld_elongation": "27 (ER70S-6), 29 (E81T1-Ni1M JH4)", "processing": "-", "welding_joint": "Butt Joint", "welding_method": "GMAW/GTAW-P (Double-Sided Root Welding)", "welding_voltage": "13–15 (GTAW-P), 21–23 (GMAW)", "welding_current": "240–260 (GTAW-P), 200–220 (GMAW)", "welding_speed": "5.0–6.0 (GTAW-P), 3.0–4.0 (GMAW)", "preheat_temp": "100–150", "welding_env": "Protective gas (99.99% Ar for GTAW-P, 80% CO2 + 20% Ar for GMAW)", "residual_stress": "160 MPa (maximum residual tensile stress)", "fatigue_specimen_type": "Wide plate", "fatigue_specimen_thickness": 25.4, "fatigue_test_type": "Axial", "fatigue_temp": "-", "fatigue_env": "-", "load_ratio": 0.26, "frequency": "125–135", "fatigue_machine": "GPS300 high-frequency resonance fatigue machine", "fatigue_standard": "API RP 2A-WSD", "fatigue_test_control": "Load", "stress_concentration": "1.204–1.323", "failure_location": "Weld root (internal incomplete penetration defects)"}}, {"id": "WELD2025:986", "name": "Q345QDNH | Butt Joint", "material_family": "Welded joint", "points": [[157.0, 955792.0, 0], [148.0, 1013395.0, 0], [166.0, 1244146.0, 0], [139.0, 1436599.0, 0], [176.0, 1426709.0, 0], [130.0, 1794196.0, 0], [103.0, 1874668.0, 0], [118.0, 2872637.0, 0], [155.0, 4887782.0, 0]], "conditions": {"material": "Q345QDNH", "am_type": "CO2 arc welding", "load_ratio": "0.1", "test_type": "Axial", "temperature": "25", "surface_treatment": "-"}, "metadata": {"dataset_id": 986, "title": "Fatigue behavior of uncorroded butt welded joints made of bridge weathering steel", "doi": "10.1016/j.istruc.2020.01.032", "authors": "Su, Han; Wang, Jian; Du, Jinsheng", "publication": "STRUCTURES", "year_of_publication": 2020, "UT": "WOS:000519625500029", "base_material": "Q345QDNH", "base_young_modulus": 206, "base_yield_strength": 413, "base_ultimate_strength": 550, "base_elongation": 30, "weld_material": "CHT71NHQ welding wire", "weld_young_modulus": "-", "weld_yield_strength": 485, "weld_ultimate_strength": 561, "weld_elongation": 24.5, "processing": "-", "welding_joint": "Butt Joint", "welding_method": "CO2 arc welding", "welding_voltage": 30, "welding_current": 240, "welding_speed": "-", "preheat_temp": "-", "welding_env": "-", "residual_stress": "-", "fatigue_specimen_type": "Butt welded joint", "fatigue_specimen_thickness": 16.24, "fatigue_test_type": "Axial", "fatigue_temp": 25, "fatigue_env": "-", "load_ratio": 0.1, "frequency": "101.4–114.9", "fatigue_machine": "QBG-250 high-frequency fatigue tester", "fatigue_standard": "Eurocode 3", "fatigue_test_control": "Stress", "stress_concentration": "-", "failure_location": "Intersection line between butt weld and base metal"}}, {"id": "WELD2025:987", "name": "Q345qDNH | Fillet welded joint", "material_family": "Welded joint", "points": [[197.0, 500713.0, 0], [177.0, 515151.0, 0], [189.0, 640596.0, 0], [166.0, 1009521.0, 0], [147.0, 1561046.0, 0], [163.0, 2258965.0, 0]], "conditions": {"material": "Q345qDNH", "am_type": "CO2 arc welding", "load_ratio": "0.1", "test_type": "Axial", "temperature": "25", "surface_treatment": "-"}, "metadata": {"dataset_id": 987, "title": "Fatigue behavior of corroded non-load-carrying bridge weathering steel Q345qDNH fillet welded joints", "doi": "10.1016/j.istruc.2020.05.019", "authors": "Su, Han; Wang, Jian; Du, Jinsheng", "publication": "STRUCTURES", "year_of_publication": 2020, "UT": "WOS:000544067400004", "base_material": "Q345qDNH", "base_young_modulus": 206, "base_yield_strength": 413, "base_ultimate_strength": 550, "base_elongation": 30, "weld_material": "CHT71NHQ welding wire", "weld_young_modulus": "-", "weld_yield_strength": 485, "weld_ultimate_strength": 561, "weld_elongation": 24.5, "processing": "-", "welding_joint": "Fillet welded joint", "welding_method": "CO2 arc welding", "welding_voltage": 30, "welding_current": 240, "welding_speed": "-", "preheat_temp": "-", "welding_env": "-", "residual_stress": "-", "fatigue_specimen_type": "Non-load-carrying fillet welded joint", "fatigue_specimen_thickness": 16.27, "fatigue_test_type": "Axial", "fatigue_temp": 25, "fatigue_env": "-", "load_ratio": 0.1, "frequency": "113.1-115.2", "fatigue_machine": "QBG-250 high-frequency fatigue tester", "fatigue_standard": "Eurocode 3", "fatigue_test_control": "Stress", "stress_concentration": "-", "failure_location": "Weld toe adjacent to the load-carrying plate"}}, {"id": "WELD2025:988", "name": "Q345qDNH | Fillet welded joint", "material_family": "Welded joint", "points": [[143.0, 2809051.0, 0], [147.0, 1606058.0, 0], [137.0, 671677.0, 0], [162.0, 505480.0, 0], [173.0, 317730.0, 0], [162.0, 297338.0, 0], [180.0, 294534.0, 0], [197.0, 305912.0, 0]], "conditions": {"material": "Q345qDNH", "am_type": "CO2 arc welding", "load_ratio": "0.1", "test_type": "Axial", "temperature": "25", "surface_treatment": "corroded"}, "metadata": {"dataset_id": 988, "title": "Fatigue behavior of corroded non-load-carrying bridge weathering steel Q345qDNH fillet welded joints", "doi": "10.1016/j.istruc.2020.05.019", "authors": "Su, Han; Wang, Jian; Du, Jinsheng", "publication": "STRUCTURES", "year_of_publication": 2020, "UT": "WOS:000544067400004", "base_material": "Q345qDNH", "base_young_modulus": 206, "base_yield_strength": 413, "base_ultimate_strength": 550, "base_elongation": 30, "weld_material": "CHT71NHQ welding wire", "weld_young_modulus": "-", "weld_yield_strength": 485, "weld_ultimate_strength": 561, "weld_elongation": 24.5, "processing": "corroded", "welding_joint": "Fillet welded joint", "welding_method": "CO2 arc welding", "welding_voltage": 30, "welding_current": 240, "welding_speed": "-", "preheat_temp": "-", "welding_env": "-", "residual_stress": "-", "fatigue_specimen_type": "Non-load-carrying corroded fillet welded joint", "fatigue_specimen_thickness": 16.27, "fatigue_test_type": "Axial", "fatigue_temp": 25, "fatigue_env": "-", "load_ratio": 0.1, "frequency": "113.1-115.2", "fatigue_machine": "QBG-250 high-frequency fatigue tester", "fatigue_standard": "Eurocode 3", "fatigue_test_control": "Stress", "stress_concentration": "-", "failure_location": "Weld toe adjacent to the load-carrying plate"}}, {"id": "WELD2025:989", "name": "SS400 grade steel | Fillet weld (corrugated steel plate and welded rib)", "material_family": "Welded joint", "points": [[249.0, 208014.0, 0], [207.0, 424954.0, 0], [204.0, 476913.0, 0], [224.0, 488516.0, 0], [222.0, 435182.0, 0], [206.0, 582691.0, 0], [165.0, 937164.0, 0], [165.0, 1060062.0, 0], [169.0, 1236906.0, 0], [143.0, 1915351.0, 0]], "conditions": {"material": "SS400 grade steel", "am_type": "-", "load_ratio": "0.1", "test_type": "four-point bending", "temperature": "-", "surface_treatment": "-"}, "metadata": {"dataset_id": 989, "title": "Fatigue behavior and statistical evaluation of the stress category for a steel-concrete composite bridge deck", "doi": "10.1016/j.jcsr.2008.04.007", "authors": "Ahn, Jin-Hee; Sim, Chungwook; Jeong, Youn-Ju; Kim, Sang-Hyo", "publication": "JOURNAL OF CONSTRUCTIONAL STEEL RESEARCH", "year_of_publication": 2009, "UT": "WOS:000262388500014", "base_material": "SS400 grade steel", "base_young_modulus": 213, "base_yield_strength": 245, "base_ultimate_strength": 435, "base_elongation": 29, "weld_material": "SS400 grade steel", "weld_young_modulus": 213, "weld_yield_strength": 245, "weld_ultimate_strength": 435, "weld_elongation": 29, "processing": "-", "welding_joint": "Fillet weld (corrugated steel plate and welded rib)", "welding_method": "-", "welding_voltage": "-", "welding_current": "-", "welding_speed": "-", "preheat_temp": "-", "welding_env": "-", "residual_stress": "-", "fatigue_specimen_type": "Wide plate", "fatigue_specimen_thickness": 9, "fatigue_test_type": "four-point bending", "fatigue_temp": "-", "fatigue_env": "-", "load_ratio": 0.1, "frequency": 2.5, "fatigue_machine": "500 kN MTS", "fatigue_standard": "-", "fatigue_test_control": "Stress control", "stress_concentration": "-", "failure_location": "steel plate"}}, {"id": "WELD2025:990", "name": "Mild steel S355 | Transverse attachment joint", "material_family": "Welded joint", "points": [[172.0, 709479.0, 0], [176.0, 759080.0, 0], [163.0, 836614.0, 0], [146.0, 874819.0, 0], [159.0, 1016678.0, 0], [144.0, 1112067.0, 0], [148.0, 1189815.0, 0], [142.0, 1679820.0, 0], [137.0, 2183812.0, 0], [146.0, 2372154.0, 0], [132.0, 2614190.0, 0], [129.0, 2903404.0, 0], [136.0, 3298812.0, 0], [149.0, 3299795.0, 0], [114.0, 8048809.0, 0], [137.0, 8487734.0, 0], [116.0, 10080541.0, 0], [127.0, 10706835.0, 0]], "conditions": {"material": "Mild steel S355", "am_type": "Metal Active Gas (MAG) welding", "load_ratio": "0.29", "test_type": "Axial fatigue tests", "temperature": "-", "surface_treatment": "-"}, "metadata": {"dataset_id": 990, "title": "Fatigue crack repair in welded structures via tungsten inert gas remelting and high frequency mechanical impact", "doi": "10.1016/j.jcsr.2020.106200", "authors": "Al-Karawi, Hassan; Polach, R. U. Franz von Bock Und; Al-Emrani, Mohammad", "publication": "JOURNAL OF CONSTRUCTIONAL STEEL RESEARCH", "year_of_publication": 2020, "UT": "WOS:000571391200013", "base_material": "Mild steel S355", "base_young_modulus": "-", "base_yield_strength": "-", "base_ultimate_strength": "-", "base_elongation": "-", "weld_material": "Core Weld C6LF (metal-cored wire)", "weld_young_modulus": "-", "weld_yield_strength": "-", "weld_ultimate_strength": "-", "weld_elongation": "-", "processing": "-", "welding_joint": "Transverse attachment joint", "welding_method": "Metal Active Gas (MAG) welding", "welding_voltage": 28.3, "welding_current": "240-235", "welding_speed": "5.8 -5.6", "preheat_temp": "-", "welding_env": "-", "residual_stress": "-", "fatigue_specimen_type": "Transverse attachment specimens", "fatigue_specimen_thickness": "-", "fatigue_test_type": "Axial fatigue tests", "fatigue_temp": "-", "fatigue_env": "-", "load_ratio": 0.29, "frequency": 30, "fatigue_machine": "Hydraulic clamp-based testing rig", "fatigue_standard": "-", "fatigue_test_control": "Stress-controlled", "stress_concentration": "2.150", "failure_location": "Weld toe, base plate from clamping location"}}, {"id": "WELD2025:991", "name": "Mild steel S355 | Transverse attachment joint", "material_family": "Welded joint", "points": [[145.0, 10711622.0, 0], [139.0, 11985343.0, 0], [167.0, 13320237.0, 0], [162.0, 31792081.0, 0], [140.0, 34252109.0, 0]], "conditions": {"material": "Mild steel S355", "am_type": "Metal Active Gas (MAG) welding", "load_ratio": "0.29", "test_type": "Axial fatigue tests", "temperature": "-", "surface_treatment": "Tungsten Inert Gas (TIG) remelting"}, "metadata": {"dataset_id": 991, "title": "Fatigue crack repair in welded structures via tungsten inert gas remelting and high frequency mechanical impact", "doi": "10.1016/j.jcsr.2020.106200", "authors": "Al-Karawi, Hassan; Polach, R. U. Franz von Bock Und; Al-Emrani, Mohammad", "publication": "JOURNAL OF CONSTRUCTIONAL STEEL RESEARCH", "year_of_publication": 2020, "UT": "WOS:000571391200013", "base_material": "Mild steel S355", "base_young_modulus": "-", "base_yield_strength": "-", "base_ultimate_strength": "-", "base_elongation": "-", "weld_material": "Core Weld C6LF (metal-cored wire)", "weld_young_modulus": "-", "weld_yield_strength": "-", "weld_ultimate_strength": "-", "weld_elongation": "-", "processing": "Tungsten Inert Gas (TIG) remelting", "welding_joint": "Transverse attachment joint", "welding_method": "Metal Active Gas (MAG) welding", "welding_voltage": 28.3, "welding_current": "240-235", "welding_speed": "5.8 -5.6", "preheat_temp": "-", "welding_env": "-", "residual_stress": "-", "fatigue_specimen_type": "Transverse attachment specimens", "fatigue_specimen_thickness": "-", "fatigue_test_type": "Axial fatigue tests", "fatigue_temp": "-", "fatigue_env": "-", "load_ratio": 0.29, "frequency": 30, "fatigue_machine": "Hydraulic clamp-based testing rig", "fatigue_standard": "-", "fatigue_test_control": "Stress-controlled", "stress_concentration": "1.366", "failure_location": "Weld toe, base plate from clamping location"}}, {"id": "WELD2025:992", "name": "Mild steel S355 | Transverse attachment joint", "material_family": "Welded joint", "points": [[202.0, 41056407.0, 0], [163.0, 11991596.0, 0], [177.0, 11727991.0, 0], [214.0, 13034545.0, 0], [199.0, 8371545.0, 0], [181.0, 1479903.0, 0]], "conditions": {"material": "Mild steel S355", "am_type": "Metal Active Gas (MAG) welding", "load_ratio": "0.29", "test_type": "Axial fatigue tests", "temperature": "-", "surface_treatment": "Tungsten Inert Gas (TIG) remelting, High-Frequency Mechanical Impact (HFMI) treatment"}, "metadata": {"dataset_id": 992, "title": "Fatigue crack repair in welded structures via tungsten inert gas remelting and high frequency mechanical impact", "doi": "10.1016/j.jcsr.2020.106200", "authors": "Al-Karawi, Hassan; Polach, R. U. Franz von Bock Und; Al-Emrani, Mohammad", "publication": "JOURNAL OF CONSTRUCTIONAL STEEL RESEARCH", "year_of_publication": 2020, "UT": "WOS:000571391200013", "base_material": "Mild steel S355", "base_young_modulus": "-", "base_yield_strength": "-", "base_ultimate_strength": "-", "base_elongation": "-", "weld_material": "Core Weld C6LF (metal-cored wire)", "weld_young_modulus": "-", "weld_yield_strength": "-", "weld_ultimate_strength": "-", "weld_elongation": "-", "processing": "Tungsten Inert Gas (TIG) remelting, High-Frequency Mechanical Impact (HFMI) treatment", "welding_joint": "Transverse attachment joint", "welding_method": "Metal Active Gas (MAG) welding", "welding_voltage": 28.3, "welding_current": "240-235", "welding_speed": "5.8 -5.6", "preheat_temp": "-", "welding_env": "-", "residual_stress": "-", "fatigue_specimen_type": "Transverse attachment
