Repository: yunyunfanfan/S-PA-CBB

# S-PA-CBB

Official research code, processed curve records, evaluation outputs, and manuscript source for:

> **From Physics to Selective Generation: Conditional Brownian Bridges for Sparse S–N Curve Reconstruction and Fatigue Decision-Making**

S-PA-CBB reconstructs a complete probabilistic stress–life (S–N) curve from only two to four observed fatigue tests. The method first fits an interpretable Basquin state, diagnoses whether that state is sufficient, and applies a ControlNet-style conditional Brownian-bridge residual only to curves that benefit from correction.

File: external_data/weld2025_disjoint_curves.json (part 40 of 223)
specimens", "fatigue_specimen_thickness": "-", "fatigue_test_type": "Axial fatigue tests", "fatigue_temp": "-", "fatigue_env": "-", "load_ratio": 0.29, "frequency": 30, "fatigue_machine": "Hydraulic clamp-based testing rig", "fatigue_standard": "-", "fatigue_test_control": "Stress-controlled", "stress_concentration": "1.360", "failure_location": "Weld toe, base plate from clamping location"}}, {"id": "WELD2025:993", "name": "S355 structural steel | Transverse attachment detail", "material_family": "Welded joint", "points": [[413.0, 300782.0, 0], [408.0, 346873.0, 0], [374.0, 472695.0, 0], [369.0, 613821.0, 0], [353.0, 708098.0, 0], [309.0, 837244.0, 0], [227.0, 1484755.0, 0], [199.0, 1486802.0, 0], [187.0, 1523449.0, 0], [302.0, 2269581.0, 0], [235.0, 2562237.0, 0], [212.0, 2504819.0, 0], [189.0, 6035681.0, 0], [230.0, 11165677.0, 0], [145.0, 9729606.0, 0], [410.0, 73165.0, 0], [410.0, 120049.0, 0], [384.0, 132639.0, 0], [296.0, 114648.0, 0], [332.0, 308279.0, 0], [332.0, 348906.0, 0], [278.0, 494400.0, 0], [273.0, 482394.0, 0], [265.0, 791784.0, 0], [256.0, 941948.0, 0], [204.0, 1017057.0, 0], [248.0, 1366057.0, 0], [236.0, 1625417.0, 0], [194.0, 5479679.0, 0]], "conditions": {"material": "S355 structural steel", "am_type": "TIG (Tungsten Inert Gas)", "load_ratio": "0.29", "test_type": "Pulsating membrane stress", "temperature": "25", "surface_treatment": "HFMI-treatment, TIG-remelting"}, "metadata": {"dataset_id": 993, "title": "Fatigue life estimation of welded structures enhanced by combined thermo-mechanical treatment methods", "doi": "10.1016/j.jcsr.2021.106961", "authors": "Al-Karawi, Hassan Ayad", "publication": "JOURNAL OF CONSTRUCTIONAL STEEL RESEARCH", "year_of_publication": 2021, "UT": "WOS:000702736700008", "base_material": "S355 structural steel", "base_young_modulus": 210, "base_yield_strength": 355, "base_ultimate_strength": 575, "base_elongation": "-", "weld_material": "C6 LF low manganese emission metal-cored wire", "weld_young_modulus": "-", "weld_yield_strength": "-", "weld_ultimate_strength": "-", "weld_elongation": "-", "processing": "HFMI-treatment, TIG-remelting", "welding_joint": "Transverse attachment detail", "welding_method": "TIG (Tungsten Inert Gas)", "welding_voltage": 28.3, "welding_current": "240-235", "welding_speed": 5.8, "preheat_temp": "-", "welding_env": "-", "residual_stress": "-", "fatigue_specimen_type": "Transverse attachment detail", "fatigue_specimen_thickness": "-", "fatigue_test_type": "Pulsating membrane stress", "fatigue_temp": 25, "fatigue_env": "-", "load_ratio": 0.29, "frequency": "-", "fatigue_machine": "-", "fatigue_standard": "-", "fatigue_test_control": "Stress", "stress_concentration": "-", "failure_location": "Weld toe"}}, {"id": "WELD2025:994", "name": "SMA490BW steel | Butt Joint", "material_family": "Welded joint", "points": [[420.0, 358041.0, 0], [378.0, 519455.0, 0], [342.0, 670291.0, 0]], "conditions": {"material": "SMA490BW steel", "am_type": "Melt Active Gas Arc (MAG) welding", "load_ratio": "0.1", "test_type": "Axial", "temperature": "-", "surface_treatment": "-"}, "metadata": {"dataset_id": 994, "title": "Fatigue behavior of SMA490BW welded components considering AHT with traction structural stress", "doi": "10.1016/j.jcsr.2024.108469", "authors": "Yu, Banglong; Liu, Yong; Wang, Ping; Zheng, Yongkang; Song, Xiaoguo", "publication": "JOURNAL OF CONSTRUCTIONAL STEEL RESEARCH", "year_of_publication": 2024, "UT": "WOS:001163194900001", "base_material": "SMA490BW steel", "base_young_modulus": "-", "base_yield_strength": "-", "base_ultimate_strength": "-", "base_elongation": "-", "weld_material": "CHW-55CNH welding wire", "weld_young_modulus": "-", "weld_yield_strength": "-", "weld_ultimate_strength": "-", "weld_elongation": "-", "processing": "-", "welding_joint": "Butt Joint", "welding_method": "Melt Active Gas Arc (MAG) welding", "welding_voltage": 22.6, "welding_current": "220, 227", "welding_speed": 4, "preheat_temp": "-", "welding_env": "-", "residual_stress": "-", "fatigue_specimen_type": "Full-scale structure", "fatigue_specimen_thickness": 12, "fatigue_test_type": "Axial", "fatigue_temp": "-", "fatigue_env": "-", "load_ratio": 0.1, "frequency": 15, "fatigue_machine": "MTS Landmark370 uniaxial servo-hydraulic machine", "fatigue_standard": "-", "fatigue_test_control": "Load", "stress_concentration": "-", "failure_location": "Weld toe"}}, {"id": "WELD2025:995", "name": "SMA490BW steel | Butt Joint", "material_family": "Welded joint", "points": [[417.0, 358020.0, 0], [378.0, 466930.0, 0], [338.0, 663103.0, 0], [422.0, 201354.0, 0], [380.0, 295260.0, 0], [338.0, 565115.0, 0]], "conditions": {"material": "SMA490BW steel", "am_type": "Melt Active Gas Arc (MAG) welding", "load_ratio": "0.1", "test_type": "Axial", "temperature": "-", "surface_treatment": "Annealing Heat Treatment (AHT)"}, "metadata": {"dataset_id": 995, "title": "Fatigue behavior of SMA490BW welded components considering AHT with traction structural stress", "doi": "10.1016/j.jcsr.2024.108469", "authors": "Yu, Banglong; Liu, Yong; Wang, Ping; Zheng, Yongkang; Song, Xiaoguo", "publication": "JOURNAL OF CONSTRUCTIONAL STEEL RESEARCH", "year_of_publication": 2024, "UT": "WOS:001163194900001", "base_material": "SMA490BW steel", "base_young_modulus": "-", "base_yield_strength": "-", "base_ultimate_strength": "-", "base_elongation": "-", "weld_material": "CHW-55CNH welding wire", "weld_young_modulus": "-", "weld_yield_strength": "-", "weld_ultimate_strength": "-", "weld_elongation": "-", "processing": "Annealing Heat Treatment (AHT)", "welding_joint": "Butt Joint", "welding_method": "Melt Active Gas Arc (MAG) welding", "welding_voltage": 22.6, "welding_current": "220, 227", "welding_speed": 4, "preheat_temp": "-", "welding_env": "-", "residual_stress": "Reduced by AHT (longitudinal residual stress reduced by 65.1%, transverse residual stress reduced by 65%)", "fatigue_specimen_type": "Full-scale structure", "fatigue_specimen_thickness": 12, "fatigue_test_type": "Axial", "fatigue_temp": "-", "fatigue_env": "-", "load_ratio": 0.1, "frequency": 15, "fatigue_machine": "MTS Landmark370 uniaxial servo-hydraulic machine", "fatigue_standard": "-", "fatigue_test_control": "Load", "stress_concentration": "-", "failure_location": "Weld toe"}}, {"id": "WELD2025:996", "name": "S355J2 | Tube-to-Plate Joint", "material_family": "Welded joint", "points": [[203.0, 549194.0, 0], [200.0, 684883.0, 0], [190.0, 1110867.0, 0]], "conditions": {"material": "S355J2", "am_type": "Melt Active Gas Arc (MAG) welding", "load_ratio": "0.1", "test_type": "Axial", "temperature": "-", "surface_treatment": "-"}, "metadata": {"dataset_id": 996, "title": "Fatigue behavior of SMA490BW welded components considering AHT with traction structural stress", "doi": "10.1016/j.jcsr.2024.108469", "authors": "Yu, Banglong; Liu, Yong; Wang, Ping; Zheng, Yongkang; Song, Xiaoguo", "publication": "JOURNAL OF CONSTRUCTIONAL STEEL RESEARCH", "year_of_publication": 2024, "UT": "WOS:001163194900001", "base_material": "S355J2", "base_young_modulus": "-", "base_yield_strength": "-", "base_ultimate_strength": "-", "base_elongation": "-", "weld_material": "CHW-55CNH welding wire", "weld_young_modulus": "-", "weld_yield_strength": "-", "weld_ultimate_strength": "-", "weld_elongation": "-", "processing": "-", "welding_joint": "Tube-to-Plate Joint", "welding_method": "Melt Active Gas Arc (MAG) welding", "welding_voltage": 22.6, "welding_current": "180, 125, 135", "welding_speed": "2, 1.5, 1.2", "preheat_temp": "-", "welding_env": "-", "residual_stress": "-", "fatigue_specimen_type": "Full-scale structure", "fatigue_specimen_thickness": 10, "fatigue_test_type": "Axial", "fatigue_temp": "-", "fatigue_env": "-", "load_ratio": 0.1, "frequency": 6, "fatigue_machine": "MTS Landmark370 uniaxial servo-hydraulic machine", "fatigue_standard": "-", "fatigue_test_control": "Load", "stress_concentration": "-", "failure_location": "Weld toe"}}, {"id": "WELD2025:997", "name": "S355J2 | Tube-to-Plate Joint", "material_family": "Welded joint", "points": [[193.0, 643012.0, 0], [212.0, 454500.0, 0], [193.0, 413465.0, 0]], "conditions": {"material": "S355J2", "am_type": "Melt Active Gas Arc (MAG) welding", "load_ratio": "0.1", "test_type": "Axial", "temperature": "-", "surface_treatment": "Annealing Heat Treatment (AHT)"}, "metadata": {"dataset_id": 997, "title": "Fatigue behavior of SMA490BW welded components considering AHT with traction structural stress", "doi": "10.1016/j.jcsr.2024.108469", "authors": "Yu, Banglong; Liu, Yong; Wang, Ping; Zheng, Yongkang; Song, Xiaoguo", "publication": "JOURNAL OF CONSTRUCTIONAL STEEL RESEARCH", "year_of_publication": 2024, "UT": "WOS:001163194900001", "base_material": "S355J2", "base_young_modulus": "-", "base_yield_strength": "-", "base_ultimate_strength": "-", "base_elongation": "-", "weld_material": "CHW-55CNH welding wire", "weld_young_modulus": "-", "weld_yield_strength": "-", "weld_ultimate_strength": "-", "weld_elongation": "-", "processing": "Annealing Heat Treatment (AHT)", "welding_joint": "Tube-to-Plate Joint", "welding_method": "Melt Active Gas Arc (MAG) welding", "welding_voltage": 22.6, "welding_current": "180, 125, 135", "welding_speed": "2, 1.5, 1.2", "preheat_temp": "-", "welding_env": "-", "residual_stress": "Reduced by AHT (longitudinal residual stress reduced by 65.1%, transverse residual stress reduced by 65%)", "fatigue_specimen_type": "Full-scale structure", "fatigue_specimen_thickness": 10, "fatigue_test_type": "Axial", "fatigue_temp": "-", "fatigue_env": "-", "load_ratio": 0.1, "frequency": 6, "fatigue_machine": "MTS Landmark370 uniaxial servo-hydraulic machine", "fatigue_standard": "-", "fatigue_test_control": "Load", "stress_concentration": "-", "failure_location": "Weld toe"}}, {"id": "WELD2025:998", "name": "Q420qFNH weathering steel | Unequal-thickness butt-welded joint", "material_family": "Welded joint", "points": [[198.0, 197744.0, 0], [192.0, 211191.0, 0], [191.0, 566561.0, 0], [159.0, 533670.0, 0], [168.0, 594328.0, 0], [152.0, 642380.0, 0], [150.0, 654010.0, 0], [194.0, 686062.0, 0], [169.0, 796707.0, 0], [152.0, 764041.0, 0], [180.0, 914195.0, 0], [138.0, 1397831.0, 0], [129.0, 2380254.0, 0], [133.0, 3096771.0, 0], [122.0, 4595552.0, 0]], "conditions": {"material": "Q420qFNH weathering steel", "am_type": "Gas-shielded welding", "load_ratio": "0.1", "test_type": "Constant-amplitude tensile-load fatigue test", "temperature": "-", "surface_treatment": "-"}, "metadata": {"dataset_id": 998, "title": "Fatigue experiment and assessment of Q420qFNH weathering steel in the unequal-thickness butt-welded joint", "doi": "10.1016/j.jcsr.2024.108839", "authors": "Cui, Chuang; Liu, Wen-bo; Tian, Yu -Xiang; Zhang, Qing-hua", "publication": "JOURNAL OF CONSTRUCTIONAL STEEL RESEARCH", "year_of_publication": 2024, "UT": "WOS:001259038200001", "base_material": "Q420qFNH weathering steel", "base_young_modulus": 210, "base_yield_strength": "-", "base_ultimate_strength": "-", "base_elongation": "-", "weld_material": "Q420qFNH weathering steel", "weld_young_modulus": 210, "weld_yield_strength": "-", "weld_ultimate_strength": "-", "weld_elongation": "-", "processing": "-", "welding_joint": "Unequal-thickness butt-welded joint", "welding_method": "Gas-shielded welding", "welding_voltage": 260, "welding_current": 28, "welding_speed": "-", "preheat_temp": "-", "welding_env": "-", "residual_stress": "-", "fatigue_specimen_type": "Unequal-thickness butt-welded joint", "fatigue_specimen_thickness": "16 (Thin steel plate), 30 (Thick steel plate)", "fatigue_test_type": "Constant-amplitude tensile-load fatigue test", "fatigue_temp": "-", "fatigue_env": "-", "load_ratio": 0.1, "frequency": 100, "fatigue_machine": "High-frequency fatigue testing machine", "fatigue_standard": "-", "fatigue_test_control": "Stress", "stress_concentration": "-", "failure_location": "Weld toe of the thin steel plate"}}, {"id": "WELD2025:1001", "name": "Heat-resistant cast austenitic stainless steel (Grade GX30NiCr3924) | V-groove joint", "material_family": "Welded joint", "points": [[586.0, 25.0, 0], [538.0, 42.0, 0], [506.0, 50.0, 0], [479.0, 56.0, 0], [486.0, 155.0, 0], [435.0, 191.0, 0]], "conditions": {"material": "Heat-resistant cast austenitic stainless steel (Grade GX30NiCr3924)", "am_type": "Shielded Metal Arc Welding", "load_ratio": "-", "test_type": "Strain-controlled low-cycle fatigue", "temperature": "750", "surface_treatment": "Annealing (20h at 950°C with slow heating and cooling rates)"}, "metadata": {"dataset_id": 1001, "title": "A microstructural and low-cycle fatigue investigation of weld-repaired heat-resistant cast steels", "doi": "10.1016/j.jmatprotec.2008.03.002", "authors": "Branza, T.; Deschaux-Beaume, F.; Velay, V.; Lours, P.", "publication": "JOURNAL OF MATERIALS PROCESSING TECHNOLOGY", "year_of_publication": 2009, "UT": "WOS:000262135900041", "base_material": "Heat-resistant cast austenitic stainless steel (Grade GX30NiCr3924)", "base_young_modulus": 175, "base_yield_strength": 220, "base_ultimate_strength": 300, "base_elongation": 5.0, "weld_material": "6222Mo", "weld_young_modulus": "-", "weld_yield_strength": "-", "weld_ultimate_strength": "-", "weld_elongation": "-", "processing": "Annealing (20h at 950°C with slow heating and cooling rates)", "welding_joint": "V-groove joint", "welding_method": "Shielded Metal Arc Welding", "welding_voltage": "24–26", "welding_current": 63, "welding_speed": 2.7, "preheat_temp": 400, "welding_env": "-", "residual_stress": "-", "fatigue_specimen_type": "Round bar", "fatigue_specimen_thickness": 12, "fatigue_test_type": "Strain-controlled low-cycle fatigue", "fatigue_temp": 750, "fatigue_env": "-", "load_ratio": "-", "frequency": "-", "fatigue_machine": "250kN electro-hydraulic fatigue machine (MTS)", "fatigue_standard": "-", "fatigue_test_control": "Strain-controlled", "stress_concentration": "-", "failure_location": "-"}}, {"id": "WELD2025:1002", "name": "Heat-resistant cast austenitic stainless steel (Grade GX30NiCr3924) | V-groove joint", "material_family": "Welded joint", "points": [[278.0, 166.0, 0], [299.0, 188.0, 0], [278.0, 251.0, 0], [229.0, 381.0, 0]], "conditions": {"material": "Heat-resistant cast austenitic stainless steel (Grade GX30NiCr3924)", "am_type": "Shielded Metal Arc Welding (SMAW)", "load_ratio": "-", "test_type": "Strain-controlled low-cycle fatigue", "temperature": "920", "surface_treatment": "Annealing (20h at 950°C with slow heating and cooling rates)"}, "metadata": {"dataset_id": 1002, "title": "A microstructural and low-cycle fatigue investigation of weld-repaired heat-resistant cast steels", "doi": "10.1016/j.jmatprotec.2008.03.002", "authors": "Branza, T.; Deschaux-Beaume, F.; Velay, V.; Lours, P.", "publication": "JOURNAL OF MATERIALS PROCESSING TECHNOLOGY", "year_of_publication": 2009, "UT": "WOS:000262135900041", "base_material": "Heat-resistant cast austenitic stainless steel (Grade GX30NiCr3924)", "base_young_modulus": "-", "base_yield_strength": 77, "base_ultimate_strength": 140, "base_elongation": 35.0, "weld_material": "6222Mo", "weld_young_modulus": "-", "weld_yield_strength": "-", "weld_ultimate_strength": "-", "weld_elongation": "-", "processing": "Annealing (20h at 950°C with slow heating and cooling rates)", "welding_joint": "V-groove joint", "welding_method": "Shielded Metal Arc Welding (SMAW)", "welding_voltage": "24–26", "welding_current": 63, "welding_speed": 2.7, "preheat_temp": 400, "welding_env": "-", "residual_stress": "Reduced by annealing treatment", "fatigue_specimen_type": "Round bar", "fatigue_specimen_thickness": 12, "fatigue_test_type": "Strain-controlled low-cycle fatigue", "fatigue_temp": 920, "fatigue_env": "-", "load_ratio": "-", "frequency": "-", "fatigue_machine": "250kN electro-hydraulic fatigue machine (MTS)", "fatigue_standard": "-", "fatigue_test_control": "Strain-controlled", "stress_concentration": "-", "failure_location": "-"}}, {"id": "WELD2025:1003", "name": "Heat-resistant cast austenitic stainless steel (Grade GX30NiCr3924) | V-groove joint", "material_family": "Welded joint", "points": [[555.0, 12.0, 0], [529.0, 15.0, 0], [516.0, 29.0, 0], [493.0, 83.0, 0]], "conditions": {"material": "Heat-resistant cast austenitic stainless steel (Grade GX30NiCr3924)", "am_type": "Shielded Metal Arc Welding (SMAW)", "load_ratio": "-", "test_type": "Strain-controlled low-cycle fatigue", "temperature": "750", "surface_treatment": "Annealing (20h at 950°C with slow heating and cooling rates)"}, "metadata": {"dataset_id": 1003, "title": "A microstructural and low-cycle fatigue investigation of weld-repaired heat-resistant cast steels", "doi": "10.1016/j.jmatprotec.2008.03.002", "authors": "Branza, T.; Deschaux-Beaume, F.; Velay, V.; Lours, P.", "publication": "JOURNAL OF MATERIALS PROCESSING TECHNOLOGY", "year_of_publication": 2009, "UT": "WOS:000262135900041", "base_material": "Heat-resistant cast austenitic stainless steel (Grade GX30NiCr3924)", "base_young_modulus": "-", "base_yield_strength": 175, "base_ultimate_strength": 300, "base_elongation": 5.0, "weld_material": "2133Mn", "weld_young_modulus": "-", "weld_yield_strength": "-", "weld_ultimate_strength": "-", "weld_elongation": "-", "processing": "Annealing (20h at 950°C with slow heating and cooling rates)", "welding_joint": "V-groove joint", "welding_method": "Shielded Metal Arc Welding (SMAW)", "welding_voltage": "24–26", "welding_current": 63, "welding_speed": 2.7, "preheat_temp": 400, "welding_env": "-", "residual_stress": "Reduced by annealing treatment", "fatigue_specimen_type": "Round bar", "fatigue_specimen_thickness": 12, "fatigue_test_type": "Strain-controlled low-cycle fatigue", "fatigue_temp": 750, "fatigue_env": "-", "load_ratio": "-", "frequency": "-", "fatigue_machine": "250kN electro-hydraulic fatigue machine (MTS)", "fatigue_standard": "-", "fatigue_test_control": "Strain-controlled", "stress_concentration": "-", "failure_location": "-"}}, {"id": "WELD2025:1004", "name": "Heat-resistant cast austenitic stainless steel (Grade GX30NiCr3924) | V-groove joint", "material_family": "Welded joint", "points": [[206.0, 158.0, 0], [235.0, 179.0, 0], [251.0, 294.0, 0]], "conditions": {"material": "Heat-resistant cast austenitic stainless steel (Grade GX30NiCr3924)", "am_type": "Shielded Metal Arc Welding (SMAW)", "load_ratio": "-", "test_type": "Strain-controlled low-cycle fatigue", "temperature": "920", "surface_treatment": "Annealing (20h at 950°C with slow heating and cooling rates)"}, "metadata": {"dataset_id": 1004, "title": "A microstructural and low-cycle fatigue investigation of weld-repaired heat-resistant cast steels", "doi": "10.1016/j.jmatprotec.2008.03.002", "authors": "Branza, T.; Deschaux-Beaume, F.; Velay, V.; Lours, P.", "publication": "JOURNAL OF MATERIALS PROCESSING TECHNOLOGY", "year_of_publication": 2009, "UT": "WOS:000262135900041", "base_material": "Heat-resistant cast austenitic stainless steel (Grade GX30NiCr3924)", "base_young_modulus": "-", "base_yield_strength": 77, "base_ultimate_strength": 140, "base_elongation": 35.0, "weld_material": "2133Mn", "weld_young_modulus": "-", "weld_yield_strength": "-", "weld_ultimate_strength": "-", "weld_elongation": "-", "processing": "Annealing (20h at 950°C with slow heating and cooling rates)", "welding_joint": "V-groove joint", "welding_method": "Shielded Metal Arc Welding (SMAW)", "welding_voltage": "24–26", "welding_current": 63, "welding_speed": 2.7, "preheat_temp": 400, "welding_env": "-", "residual_stress": "Reduced by annealing treatment", "fatigue_specimen_type": "Round bar", "fatigue_specimen_thickness": 12, "fatigue_test_type": "Strain-controlled low-cycle fatigue", "fatigue_temp": 920, "fatigue_env": "-", "load_ratio": "-", "frequency": "-", "fatigue_machine": "250kN electro-hydraulic fatigue machine (MTS)", "fatigue_standard": "-", "fatigue_test_control": "Strain-controlled", "stress_concentration": "-", "failure_location": "-"}}, {"id": "WELD2025:1005", "name": "Ti–6Al–4V (ASTM B265 Grade 5) | Butt Joint", "material_family": "Welded joint", "points": [[776.0, 5964.0, 0], [775.0, 6672.0, 0], [784.0, 8274.0, 0], [773.0, 15139.0, 0], [582.0, 17983.0, 0], [587.0, 20639.0, 0], [585.0, 23694.0, 0], [578.0, 27444.0, 0], [377.0, 75928.0, 0], [379.0, 90215.0, 0], [380.0, 131840.0, 0], [375.0, 181437.0, 0], [779.0, 628.0, 0], [778.0, 2083.0, 0], [780.0, 2628.0, 0], [780.0, 2865.0, 0], [588.0, 4370.0, 0], [586.0, 5017.0, 0], [581.0, 5565.0, 0], [383.0, 16782.0, 0], [382.0, 19102.0, 0], [381.0, 23494.0, 0], [380.0, 27442.0, 0]], "conditions": {"material": "Ti–6Al–4V (ASTM B265 Grade 5)", "am_type": "Laser Beam Welding (LBW)", "load_ratio": "0.1", "test_type": "Axial", "temperature": "-", "surface_treatment": "Mill-annealed"}, "metadata": {"dataset_id": 1005, "title": "Effect of welding parameters on morphology and mechanical properties of Ti-6Al-4V laser beam welded butt joints", "doi": "10.1016/j.jmatprotec.2011.10.005", "authors": "Squillace, A.; Prisco, U.; Ciliberto, S.; Astarita, A.", "publication": "JOURNAL OF MATERIALS PROCESSING TECHNOLOGY", "year_of_publication": 2012, "UT": "WOS:000298465200011", "base_material": "Ti–6Al–4V (ASTM B265 Grade 5)", "base_young_modulus": 113, "base_yield_strength": 891, "base_ultimate_strength": 964, "base_elongation": 14, "weld_material": "Ti–6Al–4V", "weld_young_modulus": "-", "weld_yield_strength": "862-951", "weld_ultimate_strength": "953-977", "weld_elongation": "4.87-10.03", "processing": "Mill-annealed", "welding_joint": "Butt Joint", "welding_method": "Laser Beam Welding (LBW)", "welding_voltage": "-", "welding_current": "-", "welding_speed": "17, 25, 34, 42, 50, 58", "preheat_temp": "-", "welding_env": "Shielded with high-pure helium (top) and argon (root)", "residual_stress": "-", "fatigue_specimen_type": "Sheet", "fatigue_specimen_thickness": 1.6, "fatigue_test_type": "Axial", "fatigue_temp": "-", "fatigue_env": "-", "load_ratio": 0.1, "frequency": 10, "fatigue_machine": "MTS servo-hydraulic testing machine", "fatigue_standard": "ASTM E466-82", "fatigue_test_control": "Stress", "stress_concentration": "-", "failure_location": "-"}}, {"id": "WELD2025:1006", "name": "6802-T6 alloy | Butt Joint", "material_family": "Welded joint", "points": [[111.0, 48148284.0, 0], [112.0, 49186313.0, 0], [111.0, 50329231.0, 0], [91.0, 57013263.0, 0], [91.0, 60681135.0, 0], [90.0, 62193113.0, 0], [86.0, 72208196.0, 0], [86.0, 73886063.0, 0], [86.0, 79417419.0, 0], [81.0, 77613941.0, 0], [80.0, 79417419.0, 0], [70.0, 78253290.0, 0], [70.0, 81797888.0, 0]], "conditions": {"material": "6802-T6 alloy", "am_type": "Friction Stir Welding (FSW)", "load_ratio": "0.1", "test_type": "High-cycle fatigue", "temperature": "25", "surface_treatment": "Ageing treatment at 160 °C for 10 h"}, "metadata": {"dataset_id": 1006, "title": "Effect of incomplete penetration defects on mechanical and fatigue properties of friction-stir-welded 6802-T6 joint", "doi": "10.1016/j.jmrt.2021.10.028", "authors": "Xu, Xianglai; Liu, Qingyong; Qi, Sun; Hou, Hongliang; Wang, Jing; Ren, Xueping", "publication": "JOURNAL OF MATERIALS RESEARCH AND TECHNOLOGY-JMR&T", "year_of_publication": 2021, "UT": "WOS:000712150500007", "base_material": "6802-T6 alloy", "base_young_modulus": "-", "base_yield_strength": 260, "base_ultimate_strength": 311, "base_elongation": 19.96, "weld_material": "6802-T6 alloy (friction-stir-welded)", "weld_young_modulus": "-", "weld_yield_strength": "-", "weld_ultimate_strength": 255, "weld_elongation": 6.1, "processing": "Ageing treatment at 160 °C for 10 h", "welding_joint": "Butt Joint", "welding_method": "Friction Stir Welding (FSW)", "welding_voltage": "-", "welding_current": "-", "welding_speed": 23.33, "preheat_temp": "-", "welding_env": "-", "residual_stress": "-", "fatigue_specimen_type": "Notched", "fatigue_specimen_thickness": 3, "fatigue_test_type": "High-cycle fatigue", "fatigue_temp": 25, "fatigue_env": "-", "load_ratio": 0.1, "frequency": 50, "fatigue_machine": "Universal Testing Machine (UTM)", "fatigue_standard": "GB/T 24176-2009", "fatigue_test_control": "Stress", "stress_concentration": "-", "failure_location": "HAZ"}}, {"id": "WELD2025:1007", "name": "6802-T6 alloy | Butt Joint", "material_family": "Welded joint", "points": [[118.0, 47833319.0, 0], [118.0, 33067507.0, 0], [90.0, 46213246.0, 0], [95.0, 51667979.0, 0], [89.0, 52350648.0, 0], [91.0, 55263323.0, 0], [95.0, 57577305.0, 0], [62.0, 80203110.0, 0], [84.0, 78253290.0, 0], [84.0, 75975974.0, 0], [73.0, 79157236.0, 0], [74.0, 79547831.0, 0]], "conditions": {"material": "6802-T6 alloy", "am_type": "Friction Stir Welding (FSW)", "load_ratio": "0.1", "test_type": "High-cycle fatigue", "temperature": "25", "surface_treatment": "Ageing treatment at 160 °C for 10 h"}, "metadata": {"dataset_id": 1007, "title": "Effect of incomplete penetration defects on mechanical and fatigue properties of friction-stir-welded 6802-T6 joint", "doi": "10.1016/j.jmrt.2021.10.028", "authors": "Xu, Xianglai; Liu, Qingyong; Qi, Sun; Hou, Hongliang; Wang, Jing; Ren, Xueping", "publication": "JOURNAL OF MATERIALS RESEARCH AND TECHNOLOGY-JMR&T", "year_of_publication": 2021, "UT": "WOS:000712150500007", "base_material": "6802-T6 alloy", "base_young_modulus": "-", "base_yield_strength": 260, "base_ultimate_strength": 311, "base_elongation": 19.96, "weld_material": "6802-T6 alloy (friction-stir-welded)", "weld_young_modulus": "-", "weld_yield_strength": "-", "weld_ultimate_strength": 224, "weld_elongation": 4.7, "processing": "Ageing treatment at 160 °C for 10 h", "welding_joint": "Butt Joint", "welding_method": "Friction Stir Welding (FSW)", "welding_voltage": "-", "welding_current": "-", "welding_speed": 23.33, "preheat_temp": "-", "welding_env": "-", "residual_stress": "-", "fatigue_specimen_type": "Notched (due to incomplete penetration defects)", "fatigue_specimen_thickness": 3, "fatigue_test_type": "High-cycle fatigue", "fatigue_temp": 25, "fatigue_env": "-", "load_ratio": 0.1, "frequency": 50, "fatigue_machine": "Universal Testing Machine (UTM)", "fatigue_standard": "GB/T 24176-2009", "fatigue_test_control": "Stress", "stress_concentration": "-", "failure_location": "SZ"}}, {"id": "WELD2025:1008", "name": "AA6013 (core) and AA3003 (clad layers) | Butt Joint", "material_family": "Welded joint", "points": [[108.0, 88540.0, 0], [108.0, 107586.0, 0], [108.0, 162171.0, 0], [99.0, 357160.0, 0], [99.0, 404827.0, 0], [99.0, 488426.0, 0], [90.0, 781118.0, 0], [90.0, 929490.0, 0], [90.0, 969136.0, 0], [81.0, 5092435.0, 0]], "conditions": {"material": "AA6013 (core) and AA3003 (clad layers)", "am_type": "Friction Stir Welding (FSW)", "load_ratio": "0.1", "test_type": "Axial", "temperature": "25", "surface_treatment": "Heat treatment at 450 °C for 18 h after roll cladding"}, "metadata": {"dataset_id": 1008, "title": "Friction stir welding of AA3003-clad AA6013 thin sheets: Microstructural changes related to tensile properties and fatigue failure mechanism", "doi": "10.1016/j.jmrt.2022.02.073", "authors": "Gao, Kun; Basak, Soumyabrata; Mondal, Mounarik; Zhang, Shengwei; Hong, Sung-Tae; Chooakye, Stephen Yeboah; Cho, Hoon-Hwe", "publication": "JOURNAL OF MATERIALS RESEARCH AND TECHNOLOGY-JMR&T", "year_of_publication": 2022, "UT": "WOS:000779147700002", "base_material": "AA6013 (core) and AA3003 (clad layers)", "base_young_modulus": "-", "base_yield_strength": 75.6, "base_ultimate_strength": 152.9, "base_elongation": 27.2, "weld_material": "AA6013 and AA3003 (FSW joint)", "weld_young_modulus": "-", "weld_yield_strength": 116.9, "weld_ultimate_strength": 187.1, "weld_elongation": 25.6, "processing": "Heat treatment at 450 °C for 18 h after roll cladding", "welding_joint": "Butt Joint", "welding_method": "Friction Stir Welding (FSW)", "welding_voltage": "-", "welding_current": "-", "welding_speed": 3.33, "preheat_temp": "-", "welding_env": "-", "residual_stress": "-", "fatigue_specimen_type": "Cross-weld specimen", "fatigue_specimen_thickness": 1.5, "fatigue_test_type": "Axial", "fatigue_temp": 25, "fatigue_env": "-", "load_ratio": 0.1, "frequency": 20, "fatigue_machine": "-", "fatigue_standard": "-", "fatigue_test_control": "Stress", "stress_concentration": "-", "failure_location": "-"}}, {"id": "WELD2025:1014", "name": "T92 ferritic heat-resistant steel and HR3C austenitic heat-resistant steel | Butt Joint", "material_family": "Welded joint", "points": [[379.0, 48018.0, 0], [371.0, 50077.0, 0], [360.0, 58411.0, 0], [351.0, 55231.0, 0], [341.0, 63331.0, 0]], "conditions": {"material": "T92 ferritic heat-resistant steel and HR3C austenitic heat-resistant steel", "am_type": "Manual Tungsten Inert Gas (TIG) welding", "load_ratio": "0.1", "test_type": "Uniaxial fatigue test with constant amplitude cyclic loading", "temperature": "640", "surface_treatment": "Post-weld heat treatment (high-temperature tempering at 760 °C for 1 h)"}, "metadata": {"dataset_id": 1014, "title": "Fatigue fracture mechanism of T92/HR3C dissimilar metal weld joints at elevated temperature", "doi": "10.1016/j.matchar.2022.112081", "authors": "Kang, Ju; Wang, Qibing; Wang, Zhichun; Han, Zhewen; Xin, Ruishan; Jiao, Xiangdong", "publication": "MATERIALS CHARACTERIZATION", "year_of_publication": 2022, "UT": "WOS:000822860300001", "base_material": "T92 ferritic heat-resistant steel and HR3C austenitic heat-resistant steel", "base_young_modulus": "-", "base_yield_strength": "-", "base_ultimate_strength": "-", "base_elongation": "-", "weld_material": "Inconel 82", "weld_young_modulus": "-", "weld_yield_strength": "-", "weld_ultimate_strength": "-", "weld_elongation": "-", "processing": "Post-weld heat treatment (high-temperature tempering at 760 °C for 1 h)", "welding_joint": "Butt Joint", "welding_method": "Manual Tungsten Inert Gas (TIG) welding", "welding_voltage": "-", "welding_current": "-", "welding_speed": "-", "preheat_temp": 150, "welding_env": "Argon gas shielding (99.99% purity)", "residual_stress": "Relieved by post-weld heat treatment", "fatigue_specimen_type": "Notched", "fatigue_specimen_thickness": 10, "fatigue_test_type": "Uniaxial fatigue test with constant amplitude cyclic loading", "fatigue_temp": 640, "fatigue_env": "High-frequency induction heater, controlled temperature (±1 °C)", "load_ratio": 0.1, "frequency": 10, "fatigue_machine": "In-situ SEM mechanical instrument (Shimadzu SEM-Servopulser)", "fatigue_standard": "-", "fatigue_test_control": "Stress", "stress_concentration": "-", "failure_location": "Weld metal (WM)"}}, {"id": "WELD2025:1015", "name": "T92 ferritic heat-resistant steel and HR3C austenitic heat-resistant steel | Butt Joint", "material_family": "Welded joint", "points": [[334.0, 83527.0, 0], [322.0, 80217.0, 0], [315.0, 90702.0, 0], [309.0, 94298.0, 0]], "conditions": {"material": "T92 ferritic heat-resistant steel and HR3C austenitic heat-resistant steel", "am_type": "Manual Tungsten Inert Gas (TIG) welding", "load_ratio": "0.1", "test_type": "Uniaxial fatigue test with constant amplitude cyclic loading", "temperature": "640", "surface_treatment": "Post-weld heat treatment (high-temperature tempering at 760 °C for 1 h)"}, "metadata": {"dataset_id": 1015, "title": "Fatigue fracture mechanism of T92/HR3C dissimilar metal weld joints at elevated temperature", "doi": "10.1016/j.matchar.2022.112081", "authors": "Kang, Ju; Wang, Qibing; Wang, Zhichun; Han, Zhewen; Xin, Ruishan; Jiao, Xiangdong", "publication": "MATERIALS CHARACTERIZATION", "year_of_publication": 2022, "UT": "WOS:000822860300001", "base_material": "T92 ferritic heat-resistant steel and HR3C austenitic heat-resistant steel", "base_young_modulus": "-", "base_yield_strength": "-", "base_ultimate_strength": "-", "base_elongation": "-", "weld_material": "Inconel 82", "weld_young_modulus": "-", "weld_yield_strength": "-", "weld_ultimate_strength": "-", "weld_elongation": "-", "processing": "Post-weld heat treatment (high-temperature tempering at 760 °C for 1 h)", "welding_joint": "Butt Joint", "welding_method": "Manual Tungsten Inert Gas (TIG) welding", "welding_voltage": "-", "welding_current": "-", "welding_speed": "-", "preheat_temp": 150, "welding_env": "Argon gas shielding (99.99% purity)", "residual_stress": "Relieved by post-weld heat treatment", "fatigue_specimen_type": "Notched", "fatigue_specimen_thickness": 10, "fatigue_test_type": "Uniaxial fatigue test with constant amplitude cyclic loading", "fatigue_temp": 640, "fatigue_env": "High-frequency induction heater, controlled temperature (±1 °C)", "load_ratio": 0.1, "frequency": 10, "fatigue_machine": "In-situ SEM mechanical instrument (Shimadzu SEM-Servopulser)", "fatigue_standard": "-", "fatigue_test_control": "Stress", "stress_concentration": "-", "failure_location": "T92-HAZ"}}, {"id": "WELD2025:1016", "name": "AA2219-T87 aluminum alloy | Butt Joint", "material_family": "Welded joint", "points": [[116.0, 137426.0, 0], [117.0, 193573.0, 0], [118.0, 241938.0, 0], [100.0, 260265.0, 0], [98.0, 238473.0, 0], [99.0, 142062.0, 0], [81.0, 546948.0, 0], [81.0, 667524.0, 0], [63.0, 4384719.0, 0], [63.0, 9962365.0, 1], [61.0, 10124711.0, 1], [53.0, 10136004.0, 1]], "conditions": {"material": "AA2219-T87 aluminum alloy", "am_type": "DCTIG (first pass), VPTIG (second and third passes)", "load_ratio": "0.1", "test_type": "High Cycle Fatigue (HCF)", "temperature": "25", "surface_treatment": "Solution heat treatment + cold deformation + artificial ageing (T87)"}, "metadata": {"dataset_id": 1016, "title": "X-ray tomography of failure behaviors of arc welded AA2219 joints under tensile and cyclic loading", "doi": "10.1016/j.matchar.2023.113311", "authors": "Wu, Zhengkai; Wu, Shengchuan; He, Wentao; Meng, Fandong; Wang, Long; Wang, Feifan; Hou, Chuantao; Wang, Guoqing", "publication": "MATERIALS CHARACTERIZATION", "year_of_publication": 2023, "UT": "WOS:001079225800001", "base_material": "AA2219-T87 aluminum alloy", "base_young_modulus": "-", "base_yield_strength": 401, "base_ultimate_strength": 494, "base_elongation": 12.5, "weld_material": "ER2325 Al-Cu-Mn wire", "weld_young_modulus": "-", "weld_yield_strength": 147, "weld_ultimate_strength": 291, "weld_elongation": 10.5, "processing": "Solution heat treatment + cold deformation + artificial ageing (T87)", "welding_joint": "Butt Joint", "welding_method": "DCTIG (first pass), VPTIG (second and third passes)", "welding_voltage": "First pass: 19; Second pass: Peak 23; Third pass: Peak 22", "welding_current": "First pass: 185 ; Second pass: Peak 315; Third pass: Peak 300", "welding_speed": "First pass: 4.3 ; Second pass: 2.3; Third pass: 2.3", "preheat_temp": "-", "welding_env": "Helium (first pass), Argon (second and third passes)", "residual_stress": "-", "fatigue_specimen_type": "Transverse welded joint specimens", "fatigue_specimen_thickness": 8, "fatigue_test_type": "High Cycle Fatigue (HCF)", "fatigue_temp": 25, "fatigue_env": "-", "load_ratio": 0.1, "frequency": 97, "fatigue_machine": "QBG-50 high-frequency testing machine", "fatigue_standard": "ASTM E466", "fatigue_test_control": "Stress", "stress_concentration": "-", "failure_location": "Weld toe"}}, {"id": "WELD2025:1017", "name": "ST37 | -", "material_family": "Welded joint", "points": [[361.0, 12543.0, 0], [345.0, 10330.0, 0], [348.0, 8608.0, 0], [313.0, 65889.0, 0], [302.0, 71775.0, 0], [280.0, 152579.0, 0], [276.0, 206888.0, 0], [266.0, 225370.0, 0], [248.0, 353330.0, 0], [242.0, 398060.0, 0], [236.0, 491696.0, 0], [225.0, 1153505.0, 0], [218.0, 1339239.0, 0], [218.0, 2632069.0, 0], [181.0, 11575964.0, 0], [194.0, 12035706.0, 0], [183.0, 11957833.0, 1]], "conditions": {"material": "ST37", "am_type": "GMAW", "load_ratio": "-", "test_type": "Bending stress", "temperature": "25", "surface_treatment": "-"}, "metadata": {"dataset_id": 1017, "title": "Investigation of tensile and fatigue properties of an austenitic stainless steel part fabricated by WAAM", "doi": "10.1016/j.matchemphys.2024.128937", "authors": "Ayan, Yusuf; Kahraman, Nizamettin", "publication": "MATERIALS CHEMISTRY AND PHYSICS", "year_of_publication": 2024, "UT": "WOS:001170238100001", "base_material": "ST37", "base_young_modulus": "-", "base_yield_strength": "-", "base_ultimate_strength": "-", "base_elongation": "-", "weld_material": "308LSi austenitic stainless steel", "weld_young_modulus": "-", "weld_yield_strength": "-", "weld_ultimate_strength": "-", "weld_elongation": "-", "processing": "-", "welding_joint": "-", "welding_method": "GMAW", "welding_voltage": "18–20", "welding_current": "100–125", "welding_speed": 2.5, "preheat_temp": "90–100", "welding_env": "Mixed gas (98% Ar + 2% CO2)", "residual_stress": "-", "fatigue_specimen_type": "horizontal specimen", "fatigue_specimen_thickness": 2.5, "fatigue_test_type": "Bending stress", "fatigue_temp": 25, "fatigue_env": "-", "load_ratio": "-", "frequency": "-", "fatigue_machine": "-", "fatigue_standard": "-", "fatigue_test_control": "Stress", "stress_concentration": "-", "failure_location": "-"}}, {"id": "WELD2025:1018", "name": "ST37 | -", "material_family": "Welded joint", "points": [[373.0, 11625.0, 0], [357.0, 12571.0, 0], [355.0, 12601.0, 0], [336.0, 37295.0, 0], [330.0, 50458.0, 0], [318.0, 28375.0, 0], [295.0, 166331.0, 0], [282.0, 184592.0, 0], [283.0, 233454.0, 0], [267.0, 543695.0, 0], [264.0, 632403.0, 0], [258.0, 600488.0, 0], [240.0, 1209584.0, 0], [234.0, 1588906.0, 0], [222.0, 2741719.0, 0], [201.0, 9426976.0, 0], [191.0, 9826895.0, 1]], "conditions": {"material": "ST37", "am_type": "GMAW", "load_ratio": "-", "test_type": "Bending stress", "temperature": "25", "surface_treatment": "-"}, "metadata": {"dataset_id": 1018, "title": "Investigation of tensile and fatigue properties of an austenitic stainless steel part fabricated by WAAM", "doi": "10.1016/j.matchemphys.2024.128937", "authors": "Ayan, Yusuf; Kahraman, Nizamettin", "publication": "MATERIALS CHEMISTRY AND PHYSICS", "year_of_publication": 2024, "UT": "WOS:001170238100001", "base_material": "ST37", "base_young_modulus": "-", "base_yield_strength": "-", "base_ultimate_strength": "-", "base_elongation": "-", "weld_material": "308LSi austenitic stainless steel", "weld_young_modulus": "-", "weld_yield_strength": "-", "weld_ultimate_strength": "-", "weld_elongation": "-", "processing": "-", "welding_joint": "-", "welding_method": "GMAW", "welding_voltage": "18–20", "welding_current": "100–125", "welding_speed": 2.5, "preheat_temp": "90–100", "welding_env": "Mixed gas (98% Ar + 2% CO2)", "residual_stress": "-", "fatigue_specimen_type": "vertical specimen", "fatigue_specimen_thickness": 2.5, "fatigue_test_type": "Bending stress", "fatigue_temp": 25, "fatigue_env": "-", "load_ratio": "-", "frequency": "-", "fatigue_machine": "-", "fatigue_standard": "-", "fatigue_test_control": "Stress", "stress_concentration": "-", "failure_location": "-"}}, {"id": "WELD2025:1019", "name": "2198-T851 Aluminium-Lithium alloy | Butt Joint", "material_family": "Welded joint", "points": [[599.0, 9362.0, 0], [552.0, 36893.0, 0], [495.0, 70329.0, 0], [450.0, 274060.0, 0], [449.0, 1122836.0, 0], [430.0, 2514923.0, 1], [429.0, 2967058.0, 1]], "conditions": {"material": "2198-T851 Aluminium-Lithium alloy", "am_type": "Friction Stir Welding (FSW)", "load_ratio": "0.33", "test_type": "Axial fatigue tests", "temperature": "25", "surface_treatment": "-"}, "metadata": {"dataset_id": 1019, "title": "2198 Al-Li plates joined by Friction Stir Welding: Mechanical and microstructural behavior", "doi": "10.1016/j.matdes.2009.02.021", "authors": "Cavaliere, P.; Cabibbo, M.; Panella, F.; Squillace, A.", "publication": "MATERIALS & DESIGN", "year_of_publication": 2009, "UT": "WOS:000267892200036", "base_material": "2198-T851 Aluminium-Lithium alloy", "base_young_modulus": 76.7, "base_yield_strength": 436.3, "base_ultimate_strength": 490.7, "base_elongation": 13.7, "weld_material": "2198 Aluminium-Lithium alloy", "weld_young_modulus": "-", "weld_yield_strength": "-", "weld_ultimate_strength": "-", "weld_elongation": "-", "processing": "-", "welding_joint": "Butt Joint", "welding_method": "Friction Stir Welding (FSW)",
