Repository: yunyunfanfan/S-PA-CBB

# S-PA-CBB

Official research code, processed curve records, evaluation outputs, and manuscript source for:

> **From Physics to Selective Generation: Conditional Brownian Bridges for Sparse S–N Curve Reconstruction and Fatigue Decision-Making**

S-PA-CBB reconstructs a complete probabilistic stress–life (S–N) curve from only two to four observed fatigue tests. The method first fits an interpretable Basquin state, diagnoses whether that state is sufficient, and applies a ControlNet-style conditional Brownian-bridge residual only to curves that benefit from correction.

File: external_data/weld2025_disjoint_curves.json (part 41 of 223)
 "welding_voltage": "-", "welding_current": "-", "welding_speed": 1.33, "preheat_temp": "-", "welding_env": "-", "residual_stress": "-", "fatigue_specimen_type": "Notched (single edge notched specimens)", "fatigue_specimen_thickness": 5, "fatigue_test_type": "Axial fatigue tests", "fatigue_temp": 25, "fatigue_env": "-", "load_ratio": 0.33, "frequency": ">80", "fatigue_machine": "Resonant electro-mechanical testing machine (Testronic™ 25±25 kN)", "fatigue_standard": "-", "fatigue_test_control": "Stress amplitude control mode", "stress_concentration": "-", "failure_location": "Advancing side of the weld"}}, {"id": "WELD2025:1020", "name": "2198-T851 Aluminium-Lithium alloy | Butt Joint", "material_family": "Welded joint", "points": [[549.0, 6126.0, 0], [499.0, 11799.0, 0], [449.0, 81576.0, 0], [399.0, 198036.0, 0], [398.0, 793679.0, 0], [377.0, 1557865.0, 1], [360.0, 5073341.0, 1]], "conditions": {"material": "2198-T851 Aluminium-Lithium alloy", "am_type": "Friction Stir Welding (FSW)", "load_ratio": "0.33", "test_type": "Axial fatigue tests", "temperature": "25", "surface_treatment": "-"}, "metadata": {"dataset_id": 1020, "title": "2198 Al-Li plates joined by Friction Stir Welding: Mechanical and microstructural behavior", "doi": "10.1016/j.matdes.2009.02.021", "authors": "Cavaliere, P.; Cabibbo, M.; Panella, F.; Squillace, A.", "publication": "MATERIALS & DESIGN", "year_of_publication": 2009, "UT": "WOS:000267892200036", "base_material": "2198-T851 Aluminium-Lithium alloy", "base_young_modulus": 74.3, "base_yield_strength": 347, "base_ultimate_strength": 431, "base_elongation": 18.3, "weld_material": "2198 Aluminium-Lithium alloy", "weld_young_modulus": "-", "weld_yield_strength": "-", "weld_ultimate_strength": "-", "weld_elongation": "-", "processing": "-", "welding_joint": "Butt Joint", "welding_method": "Friction Stir Welding (FSW)", "welding_voltage": "-", "welding_current": "-", "welding_speed": 1.33, "preheat_temp": "-", "welding_env": "-", "residual_stress": "-", "fatigue_specimen_type": "Notched (single edge notched specimens)", "fatigue_specimen_thickness": 5, "fatigue_test_type": "Axial fatigue tests", "fatigue_temp": 25, "fatigue_env": "-", "load_ratio": 0.33, "frequency": ">80", "fatigue_machine": "Resonant electro-mechanical testing machine (Testronic™ 25±25 kN)", "fatigue_standard": "-", "fatigue_test_control": "Stress amplitude control mode", "stress_concentration": "-", "failure_location": "Advancing side of the weld"}}, {"id": "WELD2025:1023", "name": "A572 Gr.50 steel | Butt Joint", "material_family": "Welded joint", "points": [[259.0, 281536.0, 0], [243.0, 803524.0, 0], [239.0, 1065177.0, 0], [234.0, 5007326.0, 1]], "conditions": {"material": "A572 Gr.50 steel", "am_type": "-", "load_ratio": "0.1", "test_type": "Axial", "temperature": "-", "surface_treatment": "Ultrasonic Peening Treatment (UPT)"}, "metadata": {"dataset_id": 1023, "title": "A review of ultrasonic peening treatment", "doi": "10.1016/j.matdes.2015.08.102", "authors": "Malaki, Massoud; Ding, Hongtao", "publication": "MATERIALS & DESIGN", "year_of_publication": 2015, "UT": "WOS:000363816000124", "base_material": "A572 Gr.50 steel", "base_young_modulus": "-", "base_yield_strength": "-", "base_ultimate_strength": "-", "base_elongation": "-", "weld_material": "-", "weld_young_modulus": "-", "weld_yield_strength": "-", "weld_ultimate_strength": "-", "weld_elongation": "-", "processing": "Ultrasonic Peening Treatment (UPT)", "welding_joint": "Butt Joint", "welding_method": "-", "welding_voltage": "-", "welding_current": "-", "welding_speed": "-", "preheat_temp": "-", "welding_env": "-", "residual_stress": "-", "fatigue_specimen_type": "Butt Joint", "fatigue_specimen_thickness": "-", "fatigue_test_type": "Axial", "fatigue_temp": "-", "fatigue_env": "-", "load_ratio": 0.1, "frequency": "-", "fatigue_machine": "-", "fatigue_standard": "BS 7608, AWS D1.1, IIW-XIII-1539-96", "fatigue_test_control": "-", "stress_concentration": "-", "failure_location": "-"}}, {"id": "WELD2025:1024", "name": "A572 Gr.50 steel | Butt Joint", "material_family": "Welded joint", "points": [[180.0, 349440.0, 0], [159.0, 498490.0, 0], [145.0, 3454574.0, 0], [132.0, 5233257.0, 1]], "conditions": {"material": "A572 Gr.50 steel", "am_type": "-", "load_ratio": "0.5", "test_type": "Axial", "temperature": "-", "surface_treatment": "Ultrasonic Peening Treatment (UPT)"}, "metadata": {"dataset_id": 1024, "title": "A review of ultrasonic peening treatment", "doi": "10.1016/j.matdes.2015.08.102", "authors": "Malaki, Massoud; Ding, Hongtao", "publication": "MATERIALS & DESIGN", "year_of_publication": 2015, "UT": "WOS:000363816000124", "base_material": "A572 Gr.50 steel", "base_young_modulus": "-", "base_yield_strength": "-", "base_ultimate_strength": "-", "base_elongation": "-", "weld_material": "-", "weld_young_modulus": "-", "weld_yield_strength": "-", "weld_ultimate_strength": "-", "weld_elongation": "-", "processing": "Ultrasonic Peening Treatment (UPT)", "welding_joint": "Butt Joint", "welding_method": "-", "welding_voltage": "-", "welding_current": "-", "welding_speed": "-", "preheat_temp": "-", "welding_env": "-", "residual_stress": "-", "fatigue_specimen_type": "Butt Joint", "fatigue_specimen_thickness": "-", "fatigue_test_type": "Axial", "fatigue_temp": "-", "fatigue_env": "-", "load_ratio": 0.5, "frequency": "-", "fatigue_machine": "-", "fatigue_standard": "BS 7608, AWS D1.1, IIW-XIII-1539-96", "fatigue_test_control": "-", "stress_concentration": "-", "failure_location": "-"}}, {"id": "WELD2025:1025", "name": "A572 Gr.50 steel | Butt Joint", "material_family": "Welded joint", "points": [[307.0, 369876.0, 0], [302.0, 990682.0, 0], [294.0, 2149912.0, 1]], "conditions": {"material": "A572 Gr.50 steel", "am_type": "-", "load_ratio": "-1", "test_type": "Axial", "temperature": "-", "surface_treatment": "Ultrasonic Peening Treatment (UPT)"}, "metadata": {"dataset_id": 1025, "title": "A review of ultrasonic peening treatment", "doi": "10.1016/j.matdes.2015.08.102", "authors": "Malaki, Massoud; Ding, Hongtao", "publication": "MATERIALS & DESIGN", "year_of_publication": 2015, "UT": "WOS:000363816000124", "base_material": "A572 Gr.50 steel", "base_young_modulus": "-", "base_yield_strength": "-", "base_ultimate_strength": "-", "base_elongation": "-", "weld_material": "-", "weld_young_modulus": "-", "weld_yield_strength": "-", "weld_ultimate_strength": "-", "weld_elongation": "-", "processing": "Ultrasonic Peening Treatment (UPT)", "welding_joint": "Butt Joint", "welding_method": "-", "welding_voltage": "-", "welding_current": "-", "welding_speed": "-", "preheat_temp": "-", "welding_env": "-", "residual_stress": "-", "fatigue_specimen_type": "Butt Joint", "fatigue_specimen_thickness": "-", "fatigue_test_type": "Axial", "fatigue_temp": "-", "fatigue_env": "-", "load_ratio": -1, "frequency": "-", "fatigue_machine": "-", "fatigue_standard": "BS 7608, AWS D1.1, IIW-XIII-1539-96", "fatigue_test_control": "-", "stress_concentration": "-", "failure_location": "-"}}, {"id": "WELD2025:1026", "name": "A572 Gr.50 steel | Butt Joint", "material_family": "Welded joint", "points": [[201.0, 155119.0, 0], [154.0, 360424.0, 0], [100.0, 1347977.0, 0], [68.0, 4762858.0, 1]], "conditions": {"material": "A572 Gr.50 steel", "am_type": "-", "load_ratio": "0.1", "test_type": "Axial", "temperature": "-", "surface_treatment": "-"}, "metadata": {"dataset_id": 1026, "title": "A review of ultrasonic peening treatment", "doi": "10.1016/j.matdes.2015.08.102", "authors": "Malaki, Massoud; Ding, Hongtao", "publication": "MATERIALS & DESIGN", "year_of_publication": 2015, "UT": "WOS:000363816000124", "base_material": "A572 Gr.50 steel", "base_young_modulus": "-", "base_yield_strength": "-", "base_ultimate_strength": "-", "base_elongation": "-", "weld_material": "-", "weld_young_modulus": "-", "weld_yield_strength": "-", "weld_ultimate_strength": "-", "weld_elongation": "-", "processing": "-", "welding_joint": "Butt Joint", "welding_method": "-", "welding_voltage": "-", "welding_current": "-", "welding_speed": "-", "preheat_temp": "-", "welding_env": "-", "residual_stress": "-", "fatigue_specimen_type": "Butt Joint", "fatigue_specimen_thickness": "-", "fatigue_test_type": "Axial", "fatigue_temp": "-", "fatigue_env": "-", "load_ratio": 0.1, "frequency": "-", "fatigue_machine": "-", "fatigue_standard": "BS 7608, AWS D1.1, IIW-XIII-1539-96", "fatigue_test_control": "-", "stress_concentration": "-", "failure_location": "-"}}, {"id": "WELD2025:1027", "name": "Cu (Copper) | -", "material_family": "Welded joint", "points": [[27.0, 630694.0, 0], [19.0, 3718000.0, 0], [17.0, 4720238.0, 0], [18.0, 14017336.0, 0], [22.0, 13480844.0, 0], [23.0, 40018813.0, 0], [21.0, 33722232.0, 0], [18.0, 57594777.0, 0], [17.0, 42162687.0, 0], [14.0, 29560750.0, 0], [14.0, 19902803.0, 0], [12.0, 45726846.0, 0], [17.0, 183244645.0, 1], [18.0, 1708177480.0, 1], [17.0, 1401377526.0, 1], [17.0, 1361577792.0, 1], [16.0, 1341524272.0, 1], [11.0, 1356467553.0, 0], [31.0, 231991.0, 0], [26.0, 151314.0, 0], [18.0, 288162.0, 0], [15.0, 452001.0, 0], [19.0, 2026200.0, 0], [16.0, 3458472.0, 0], [14.0, 46441053.0, 0], [16.0, 29610361.0, 0], [21.0, 49383579.0, 1], [16.0, 2050019328.0, 1], [15.0, 2426746968.0, 0], [25.0, 1124261.0, 0], [21.0, 1972259.0, 0], [21.0, 4169821.0, 0], [26.0, 7361608.0, 0], [24.0, 7887135.0, 0], [25.0, 18431859.0, 0], [24.0, 19761718.0, 0], [21.0, 18899433.0, 0], [20.0, 39925380.0, 0], [20.0, 2688524865.0, 1], [18.0, 2841347143.0, 1]], "conditions": {"material": "Cu (Copper)", "am_type": "Ultrasonic welding", "load_ratio": "-", "test_type": "Shear fatigue", "temperature": "-", "surface_treatment": "Ultrasonic welding"}, "metadata": {"dataset_id": 1027, "title": "A fast test technique for life time estimation of ultrasonically welded Cu-Cu interconnects", "doi": "10.1016/j.microrel.2010.07.130", "authors": "Czerny, B.; Khatibi, G.; Weiss, B.; Licht, T.", "publication": "MICROELECTRONICS RELIABILITY", "year_of_publication": 2010, "UT": "WOS:000282607400090", "base_material": "Cu (Copper)", "base_young_modulus": "-", "base_yield_strength": "-", "base_ultimate_strength": "-", "base_elongation": "-", "weld_material": "Cu (Copper)", "weld_young_modulus": "-", "weld_yield_strength": "-", "weld_ultimate_strength": "-", "weld_elongation": "-", "processing": "Ultrasonic welding", "welding_joint": "-", "welding_method": "Ultrasonic welding", "welding_voltage": "-", "welding_current": "-", "welding_speed": "-", "preheat_temp": "-", "welding_env": "-", "residual_stress": "-", "fatigue_specimen_type": "Notched, bar-shaped geometry", "fatigue_specimen_thickness": "-", "fatigue_test_type": "Shear fatigue", "fatigue_temp": "-", "fatigue_env": "-", "load_ratio": "-", "frequency": 20000, "fatigue_machine": "Ultrasonic resonance fatigue testing device", "fatigue_standard": "-", "fatigue_test_control": "Displacement", "stress_concentration": "-", "failure_location": "-"}}, {"id": "WELD2025:1034", "name": "DD13 and S355MC | Butt Joint", "material_family": "Welded joint", "points": [[238.0, 56134.0, 0], [238.0, 57152.0, 0], [238.0, 49904.0, 0], [238.0, 61608.0, 0], [238.0, 38343.0, 0], [198.0, 133097.0, 0], [198.0, 106859.0, 0], [198.0, 116751.0, 0], [198.0, 99546.0, 0], [198.0, 131279.0, 0], [158.0, 397570.0, 0], [158.0, 394315.0, 0], [158.0, 325001.0, 0], [158.0, 320861.0, 0], [158.0, 233291.0, 0]], "conditions": {"material": "DD13 and S355MC", "am_type": "MAG", "load_ratio": "-", "test_type": "Axial", "temperature": "22", "surface_treatment": "-"}, "metadata": {"dataset_id": 1034, "title": "A comparative study of fatigue behaviour of MAG and laser welded components using reliability analysis", "doi": "10.1016/j.msea.2014.03.067", "authors": "Dourado, Marco; Soares, Delfim; Barbosa, Joaquim; Pinho, Antonio Marques; Meireles, Jose; Branco, Paula; Ribeiro, Carlos; Rei, Carlos", "publication": "MATERIALS SCIENCE AND ENGINEERING A-STRUCTURAL MATERIALS PROPERTIES MICROSTRUCTURE AND PROCESSING", "year_of_publication": 2014, "UT": "WOS:000337775800004", "base_material": "DD13 and S355MC", "base_young_modulus": "-", "base_yield_strength": "-", "base_ultimate_strength": "-", "base_elongation": "-", "weld_material": "-", "weld_young_modulus": "-", "weld_yield_strength": "-", "weld_ultimate_strength": "-", "weld_elongation": "-", "processing": "-", "welding_joint": "Butt Joint", "welding_method": "MAG", "welding_voltage": "-", "welding_current": "-", "welding_speed": "-", "preheat_temp": "-", "welding_env": "-", "residual_stress": "-", "fatigue_specimen_type": "Wide plate", "fatigue_specimen_thickness": "2.5 (DD13), 3 (S355MC)", "fatigue_test_type": "Axial", "fatigue_temp": 22, "fatigue_env": "25", "load_ratio": "-", "frequency": 10, "fatigue_machine": "Servo-hydraulic fatigue testing machine", "fatigue_standard": "-", "fatigue_test_control": "Load", "stress_concentration": "-", "failure_location": "Weld toe"}}, {"id": "WELD2025:1035", "name": "DD13 and S355MC | Butt Joint", "material_family": "Welded joint", "points": [[238.0, 72299.0, 0], [238.0, 58831.0, 0], [238.0, 66219.0, 0], [238.0, 69015.0, 0], [238.0, 65757.0, 0], [198.0, 142449.0, 0], [198.0, 142526.0, 0], [198.0, 103666.0, 0], [198.0, 118690.0, 0], [198.0, 114789.0, 0], [158.0, 423397.0, 0], [158.0, 392505.0, 0], [158.0, 293760.0, 0], [158.0, 303898.0, 0], [158.0, 325926.0, 0]], "conditions": {"material": "DD13 and S355MC", "am_type": "Laser", "load_ratio": "-", "test_type": "Axial", "temperature": "22", "surface_treatment": "-"}, "metadata": {"dataset_id": 1035, "title": "A comparative study of fatigue behaviour of MAG and laser welded components using reliability analysis", "doi": "10.1016/j.msea.2014.03.067", "authors": "Dourado, Marco; Soares, Delfim; Barbosa, Joaquim; Pinho, Antonio Marques; Meireles, Jose; Branco, Paula; Ribeiro, Carlos; Rei, Carlos", "publication": "MATERIALS SCIENCE AND ENGINEERING A-STRUCTURAL MATERIALS PROPERTIES MICROSTRUCTURE AND PROCESSING", "year_of_publication": 2014, "UT": "WOS:000337775800004", "base_material": "DD13 and S355MC", "base_young_modulus": "-", "base_yield_strength": "-", "base_ultimate_strength": "-", "base_elongation": "-", "weld_material": "-", "weld_young_modulus": "-", "weld_yield_strength": "-", "weld_ultimate_strength": "-", "weld_elongation": "-", "processing": "-", "welding_joint": "Butt Joint", "welding_method": "Laser", "welding_voltage": "-", "welding_current": "-", "welding_speed": "-", "preheat_temp": "-", "welding_env": "-", "residual_stress": "-", "fatigue_specimen_type": "Wide plate", "fatigue_specimen_thickness": "2.5 (DD13), 3 (S355MC)", "fatigue_test_type": "Axial", "fatigue_temp": 22, "fatigue_env": "25", "load_ratio": "-", "frequency": 10, "fatigue_machine": "Servo-hydraulic fatigue testing machine", "fatigue_standard": "-", "fatigue_test_control": "Load", "stress_concentration": "-", "failure_location": "Weld toe"}}, {"id": "WELD2025:1042", "name": "A7N01 aluminum alloy (with Si contents: 0.01%wt. Si) | -", "material_family": "Welded joint", "points": [[364.0, 108900.0, 0], [361.0, 203388.0, 0], [321.0, 257045.0, 0], [320.0, 314323.0, 0], [322.0, 469970.0, 0], [301.0, 262726.0, 0], [300.0, 436720.0, 0], [280.0, 361211.0, 0], [280.0, 563464.0, 0], [240.0, 260577.0, 0], [219.0, 167200.0, 0], [241.0, 1031858.0, 0], [300.0, 3195696.0, 0], [259.0, 2508948.0, 0], [221.0, 1628202.0, 0], [178.0, 1702434.0, 0], [199.0, 3348261.0, 0]], "conditions": {"material": "A7N01 aluminum alloy (with Si contents: 0.01%wt. Si)", "am_type": "-", "load_ratio": "-", "test_type": "Symmetric tension-compression high-cycle fatigue", "temperature": "25", "surface_treatment": "Annealing (470°C for 24 h), Natural aging (72 h), Artificial aging (100°C/12 h + 170°C/2 h)"}, "metadata": {"dataset_id": 1042, "title": "Improving the fatigue strength of A7N01 aluminum alloy by adjusting Si content", "doi": "10.1016/j.msea.2018.10.085", "authors": "Gong, B. S.; Liu, Z. J.; Wang, Y. L.; Zhang, Z. J.; Zhang, P.; Jiang, H. C.; Rong, L. J.; Zhang, Z. F.", "publication": "MATERIALS SCIENCE AND ENGINEERING A-STRUCTURAL MATERIALS PROPERTIES MICROSTRUCTURE AND PROCESSING", "year_of_publication": 2019, "UT": "WOS:000457814400002", "base_material": "A7N01 aluminum alloy (with Si contents: 0.01%wt. Si)", "base_young_modulus": "-", "base_yield_strength": "-", "base_ultimate_strength": "-", "base_elongation": "-", "weld_material": "-", "weld_young_modulus": "-", "weld_yield_strength": "-", "weld_ultimate_strength": "-", "weld_elongation": "-", "processing": "Annealing (470°C for 24 h), Natural aging (72 h), Artificial aging (100°C/12 h + 170°C/2 h)", "welding_joint": "-", "welding_method": "-", "welding_voltage": "-", "welding_current": "-", "welding_speed": "-", "preheat_temp": "-", "welding_env": "-", "residual_stress": "-", "fatigue_specimen_type": "Round bar", "fatigue_specimen_thickness": 5, "fatigue_test_type": "Symmetric tension-compression high-cycle fatigue", "fatigue_temp": 25, "fatigue_env": "-", "load_ratio": "-", "frequency": 120, "fatigue_machine": "GPS20 testing machine", "fatigue_standard": "-", "fatigue_test_control": "Stress amplitude", "stress_concentration": "-", "failure_location": "Free surface of the specimens"}}, {"id": "WELD2025:1043", "name": "A7N01 aluminum alloy (with Si contents: 0.1%wt. Si) | -", "material_family": "Welded joint", "points": [[359.0, 94363.0, 0], [359.0, 107700.0, 0], [359.0, 157991.0, 0], [320.0, 140722.0, 0], [319.0, 319330.0, 0], [319.0, 354940.0, 0], [280.0, 215572.0, 0], [279.0, 296060.0, 0], [280.0, 604308.0, 0], [259.0, 334132.0, 0], [261.0, 1068837.0, 0], [259.0, 1338271.0, 0], [240.0, 222294.0, 0], [240.0, 260508.0, 0], [239.0, 801052.0, 0], [239.0, 1016174.0, 0], [240.0, 4178802.0, 0]], "conditions": {"material": "A7N01 aluminum alloy (with Si contents: 0.1%wt. Si)", "am_type": "-", "load_ratio": "-", "test_type": "Symmetric tension-compression high-cycle fatigue", "temperature": "25", "surface_treatment": "Annealing (470°C for 24 h), Natural aging (72 h), Artificial aging (100°C/12 h + 170°C/2 h)"}, "metadata": {"dataset_id": 1043, "title": "Improving the fatigue strength of A7N01 aluminum alloy by adjusting Si content", "doi": "10.1016/j.msea.2018.10.085", "authors": "Gong, B. S.; Liu, Z. J.; Wang, Y. L.; Zhang, Z. J.; Zhang, P.; Jiang, H. C.; Rong, L. J.; Zhang, Z. F.", "publication": "MATERIALS SCIENCE AND ENGINEERING A-STRUCTURAL MATERIALS PROPERTIES MICROSTRUCTURE AND PROCESSING", "year_of_publication": 2019, "UT": "WOS:000457814400002", "base_material": "A7N01 aluminum alloy (with Si contents: 0.1%wt. Si)", "base_young_modulus": "-", "base_yield_strength": "-", "base_ultimate_strength": "-", "base_elongation": "-", "weld_material": "-", "weld_young_modulus": "-", "weld_yield_strength": "-", "weld_ultimate_strength": "-", "weld_elongation": "-", "processing": "Annealing (470°C for 24 h), Natural aging (72 h), Artificial aging (100°C/12 h + 170°C/2 h)", "welding_joint": "-", "welding_method": "-", "welding_voltage": "-", "welding_current": "-", "welding_speed": "-", "preheat_temp": "-", "welding_env": "-", "residual_stress": "-", "fatigue_specimen_type": "Round bar", "fatigue_specimen_thickness": 5, "fatigue_test_type": "Symmetric tension-compression high-cycle fatigue", "fatigue_temp": 25, "fatigue_env": "-", "load_ratio": "-", "frequency": 120, "fatigue_machine": "GPS20 testing machine", "fatigue_standard": "-", "fatigue_test_control": "Stress amplitude", "stress_concentration": "-", "failure_location": "Free surface of the specimens"}}, {"id": "WELD2025:1044", "name": "A7N01 aluminum alloy (with Si contents: 0.38%wt. Si) | -", "material_family": "Welded joint", "points": [[399.0, 84089.0, 0], [397.0, 107801.0, 0], [357.0, 132129.0, 0], [358.0, 155951.0, 0], [358.0, 337938.0, 0], [339.0, 289771.0, 0], [339.0, 839089.0, 0], [319.0, 1166277.0, 0], [318.0, 1839362.0, 0], [298.0, 920176.0, 0], [280.0, 2161296.0, 0], [239.0, 864151.0, 0], [298.0, 3711471.0, 0], [278.0, 4682197.0, 0], [277.0, 5375134.0, 0], [259.0, 3903207.0, 0]], "conditions": {"material": "A7N01 aluminum alloy (with Si contents: 0.38%wt. Si)", "am_type": "-", "load_ratio": "-", "test_type": "Symmetric tension-compression high-cycle fatigue", "temperature": "25", "surface_treatment": "Annealing (470°C for 24 h), Natural aging (72 h), Artificial aging (100°C/12 h + 170°C/2 h)"}, "metadata": {"dataset_id": 1044, "title": "Improving the fatigue strength of A7N01 aluminum alloy by adjusting Si content", "doi": "10.1016/j.msea.2018.10.085", "authors": "Gong, B. S.; Liu, Z. J.; Wang, Y. L.; Zhang, Z. J.; Zhang, P.; Jiang, H. C.; Rong, L. J.; Zhang, Z. F.", "publication": "MATERIALS SCIENCE AND ENGINEERING A-STRUCTURAL MATERIALS PROPERTIES MICROSTRUCTURE AND PROCESSING", "year_of_publication": 2019, "UT": "WOS:000457814400002", "base_material": "A7N01 aluminum alloy (with Si contents: 0.38%wt. Si)", "base_young_modulus": "-", "base_yield_strength": "-", "base_ultimate_strength": "-", "base_elongation": "-", "weld_material": "-", "weld_young_modulus": "-", "weld_yield_strength": "-", "weld_ultimate_strength": "-", "weld_elongation": "-", "processing": "Annealing (470°C for 24 h), Natural aging (72 h), Artificial aging (100°C/12 h + 170°C/2 h)", "welding_joint": "-", "welding_method": "-", "welding_voltage": "-", "welding_current": "-", "welding_speed": "-", "preheat_temp": "-", "welding_env": "-", "residual_stress": "-", "fatigue_specimen_type": "Round bar", "fatigue_specimen_thickness": 5, "fatigue_test_type": "Symmetric tension-compression high-cycle fatigue", "fatigue_temp": 25, "fatigue_env": "-", "load_ratio": "-", "frequency": 120, "fatigue_machine": "GPS20 testing machine", "fatigue_standard": "-", "fatigue_test_control": "Stress amplitude", "stress_concentration": "-", "failure_location": "Free surface of the specimens"}}, {"id": "WELD2025:1045", "name": "DP780 and DP980 steel | Butt Joint", "material_family": "Welded joint", "points": [[512.0, 64797.0, 0], [556.0, 116732.0, 0], [518.0, 172515.0, 0], [535.0, 214409.0, 0], [535.0, 271329.0, 0], [524.0, 272187.0, 0], [501.0, 228282.0, 0], [449.0, 152872.0, 0], [439.0, 378496.0, 0], [458.0, 445627.0, 0], [447.0, 1020044.0, 0], [435.0, 2076519.0, 0], [423.0, 10027099.0, 1], [412.0, 10475537.0, 1], [404.0, 10237316.0, 1]], "conditions": {"material": "DP780 and DP980 steel", "am_type": "Laser welding", "load_ratio": "0.1", "test_type": "Axial", "temperature": "-", "surface_treatment": "-"}, "metadata": {"dataset_id": 1045, "title": "Effect of microstructure on tensile and fatigue properties of laser-welded DP780 and DP980 high-strength steel joints", "doi": "10.1016/j.msea.2019.03.062", "authors": "Yang, Lijun; Gao, Shuling; Huang, Yiming; Sun, Mingsheng; Li, Yuntao", "publication": "MATERIALS SCIENCE AND ENGINEERING A-STRUCTURAL MATERIALS PROPERTIES MICROSTRUCTURE AND PROCESSING", "year_of_publication": 2019, "UT": "WOS:000466249400054", "base_material": "DP780 and DP980 steel", "base_young_modulus": "-", "base_yield_strength": "557, 839", "base_ultimate_strength": "864, 1064", "base_elongation": "16.54, 12.30", "weld_material": "DP780 and DP980", "weld_young_modulus": "-", "weld_yield_strength": 650, "weld_ultimate_strength": 837, "weld_elongation": 6.49, "processing": "-", "welding_joint": "Butt Joint", "welding_method": "Laser welding", "welding_voltage": "-", "welding_current": "-", "welding_speed": 10, "preheat_temp": "-", "welding_env": "Shielding gas (Argon, 25 L/min)", "residual_stress": "-", "fatigue_specimen_type": "Sheet", "fatigue_specimen_thickness": 1.2, "fatigue_test_type": "Axial", "fatigue_temp": "-", "fatigue_env": "-", "load_ratio": 0.1, "frequency": "60–70", "fatigue_machine": "GPS100 high-frequency push-pull fatigue tester", "fatigue_standard": "HB 5287–96", "fatigue_test_control": "Stress", "stress_concentration": "-", "failure_location": "-"}}, {"id": "WELD2025:1046", "name": "DP780 steel | Butt Joint", "material_family": "Welded joint", "points": [[356.0, 114593.0, 0], [347.0, 153494.0, 0], [335.0, 171429.0, 0], [356.0, 235286.0, 0], [319.0, 123057.0, 0], [314.0, 216548.0, 0], [330.0, 297748.0, 0], [303.0, 441824.0, 0], [293.0, 400087.0, 0], [283.0, 859762.0, 0], [284.0, 3220575.0, 0], [280.0, 10214254.0, 1], [271.0, 10541896.0, 1]], "conditions": {"material": "DP780 steel", "am_type": "Laser welding", "load_ratio": "0.1", "test_type": "Axial", "temperature": "-", "surface_treatment": "-"}, "metadata": {"dataset_id": 1046, "title": "Effect of microstructure on tensile and fatigue properties of laser-welded DP780 and DP980 high-strength steel joints", "doi": "10.1016/j.msea.2019.03.062", "authors": "Yang, Lijun; Gao, Shuling; Huang, Yiming; Sun, Mingsheng; Li, Yuntao", "publication": "MATERIALS SCIENCE AND ENGINEERING A-STRUCTURAL MATERIALS PROPERTIES MICROSTRUCTURE AND PROCESSING", "year_of_publication": 2019, "UT": "WOS:000466249400054", "base_material": "DP780 steel", "base_young_modulus": "-", "base_yield_strength": 557, "base_ultimate_strength": 864, "base_elongation": 16.54, "weld_material": "DP780", "weld_young_modulus": "-", "weld_yield_strength": 563, "weld_ultimate_strength": 829, "weld_elongation": 9.22, "processing": "-", "welding_joint": "Butt Joint", "welding_method": "Laser welding", "welding_voltage": "-", "welding_current": "-", "welding_speed": 10, "preheat_temp": "-", "welding_env": "Shielding gas (Argon, 25 L/min)", "residual_stress": "-", "fatigue_specimen_type": "Sheet", "fatigue_specimen_thickness": 1.2, "fatigue_test_type": "Axial", "fatigue_temp": "-", "fatigue_env": "-", "load_ratio": 0.1, "frequency": "60–70", "fatigue_machine": "GPS100 high-frequency push-pull fatigue tester", "fatigue_standard": "HB 5287–96", "fatigue_test_control": "Stress", "stress_concentration": "-", "failure_location": "-"}}, {"id": "WELD2025:1047", "name": "DP980 steel | Butt Joint", "material_family": "Welded joint", "points": [[617.0, 32278.0, 0], [696.0, 34725.0, 0], [648.0, 97418.0, 0], [708.0, 162177.0, 0], [688.0, 301261.0, 0], [606.0, 161812.0, 0], [565.0, 314734.0, 0], [574.0, 294012.0, 0], [555.0, 455175.0, 0], [538.0, 1760522.0, 0], [534.0, 10040677.0, 1], [513.0, 10237316.0, 1]], "conditions": {"material": "DP980 steel", "am_type": "Laser welding", "load_ratio": "0.1", "test_type": "Axial", "temperature": "-", "surface_treatment": "-"}, "metadata": {"dataset_id": 1047, "title": "Effect of microstructure on tensile and fatigue properties of laser-welded DP780 and DP980 high-strength steel joints", "doi": "10.1016/j.msea.2019.03.062", "authors": "Yang, Lijun; Gao, Shuling; Huang, Yiming; Sun, Mingsheng; Li, Yuntao", "publication": "MATERIALS SCIENCE AND ENGINEERING A-STRUCTURAL MATERIALS PROPERTIES MICROSTRUCTURE AND PROCESSING", "year_of_publication": 2019, "UT": "WOS:000466249400054", "base_material": "DP980 steel", "base_young_modulus": "-", "base_yield_strength": 839, "base_ultimate_strength": 1064, "base_elongation": 12.3, "weld_material": "DP980", "weld_young_modulus": "-", "weld_yield_strength": 863, "weld_ultimate_strength": 1032, "weld_elongation": 6.19, "processing": "-", "welding_joint": "Butt Joint", "welding_method": "Laser welding", "welding_voltage": "-", "welding_current": "-", "welding_speed": 10, "preheat_temp": "-", "welding_env": "Shielding gas (Argon, 25 L/min)", "residual_stress": "-", "fatigue_specimen_type": "Sheet", "fatigue_specimen_thickness": 1.2, "fatigue_test_type": "Axial", "fatigue_temp": "-", "fatigue_env": "-", "load_ratio": 0.1, "frequency": "60–70", "fatigue_machine": "GPS100 high-frequency push-pull fatigue tester", "fatigue_standard": "HB 5287–96", "fatigue_test_control": "Stress", "stress_concentration": "-", "failure_location": "-"}}, {"id": "WELD2025:1048", "name": "JIS SM490 | Cruciform joint", "material_family": "Welded joint", "points": [[884.0, 98.0, 0], [702.0, 308.0, 0], [556.0, 960.0, 0], [949.0, 130.0, 0], [772.0, 301.0, 0], [653.0, 857.0, 0]], "conditions": {"material": "JIS SM490", "am_type": "-", "load_ratio": "0.05", "test_type": "Low cycle fatigue", "temperature": "-", "surface_treatment": "-"}, "metadata": {"dataset_id": 1048, "title": "Experimental study of load-carrying cruciform joints Containing Incomplete Penetration and Strength Under-matching in Low and High Cycle Fatigue Regions", "doi": "10.1016/j.proeng.2011.07.072", "authors": "Saiprasertkit, K.; Hanji, T.; Miki, C.", "publication": "PROCEEDINGS OF THE TWELFTH EAST ASIA-PACIFIC CONFERENCE ON STRUCTURAL ENGINEERING AND CONSTRUCTION (EASEC12)", "year_of_publication": 2011, "UT": "WOS:000300368400072", "base_material": "JIS SM490", "base_young_modulus": "-", "base_yield_strength": 392, "base_ultimate_strength": "-", "base_elongation": "-", "weld_material": "Weld deposit", "weld_young_modulus": "-", "weld_yield_strength": 565, "weld_ultimate_strength": "-", "weld_elongation": "-", "processing": "-", "welding_joint": "Cruciform joint", "welding_method": "-", "welding_voltage": "-", "welding_current": "-", "welding_speed": "-", "preheat_temp": "-", "welding_env": "-", "residual_stress": "-", "fatigue_specimen_type": "Cruciform joint with incomplete penetration", "fatigue_specimen_thickness": 28, "fatigue_test_type": "Low cycle fatigue", "fatigue_temp": "-", "fatigue_env": "-", "load_ratio": 0.05, "frequency": 10, "fatigue_machine": "-", "fatigue_standard": "-", "fatigue_test_control": "Displacement control", "stress_concentration": "-", "failure_location": "Weld root"}}, {"id": "WELD2025:1049", "name": "JIS SM490 | Cruciform joint", "material_family": "Welded joint", "points": [[758.0, 26.0, 0], [617.0, 106.0, 0], [514.0, 404.0, 0], [807.0, 23.0, 0], [664.0, 91.0, 0], [536.0, 609.0, 0]], "conditions": {"material": "JIS SM490", "am_type": "-", "load_ratio": "0.05", "test_type": "Low cycle fatigue", "temperature": "-", "surface_treatment": "-"}, "metadata": {"dataset_id": 1049, "title": "Experimental study of load-carrying cruciform joints Containing Incomplete Penetration and Strength Under-matching in Low and High Cycle Fatigue Regions", "doi": "10.1016/j.proeng.2011.07.072", "authors": "Saiprasertkit, K.; Hanji, T.; Miki, C.", "publication": "PROCEEDINGS OF THE TWELFTH EAST ASIA-PACIFIC CONFERENCE ON STRUCTURAL ENGINEERING AND CONSTRUCTION (EASEC12)", "year_of_publication": 2011, "UT": "WOS:000300368400072", "base_material": "JIS SM490", "base_young_modulus": "-", "base_yield_strength": 392, "base_ultimate_strength": "-", "base_elongation": "-", "weld_material": "Weld deposit", "weld_young_modulus": "-", "weld_yield_strength": 498, "weld_ultimate_strength": "-", "weld_elongation": "-", "processing": "-", "welding_joint": "Cruciform joint", "welding_method": "-", "welding_voltage": "-", "welding_current": "-", "welding_speed": "-", "preheat_temp": "-", "welding_env": "-", "residual_stress": "-", "fatigue_specimen_type": "Cruciform joint with incomplete penetration", "fatigue_specimen_thickness": 28, "fatigue_test_type": "Low cycle fatigue", "fatigue_temp": "-", "fatigue_env": "-", "load_ratio": 0.05, "frequency": 10, "fatigue_machine": "-", "fatigue_standard": "-", "fatigue_test_control": "Displacement control", "stress_concentration": "-", "failure_location": "Weld root"}}, {"id": "WELD2025:1050", "name": "JIS SM490 | Cruciform joint", "material_family": "Welded joint", "points": [[806.0, 10.0, 0], [694.0, 352.0, 0], [522.0, 399.0, 0], [863.0, 51.0, 0], [727.0, 137.0, 0], [610.0, 315.0, 0]], "conditions": {"material": "JIS SM490", "am_type": "-", "load_ratio": "0.05", "test_type": "Low cycle fatigue", "temperature": "-", "surface_treatment": "-"}, "metadata": {"dataset_id": 1050, "title": "Experimental study of load-carrying cruciform joints Containing Incomplete Penetration and Strength Under-matching in Low and High Cycle Fatigue Regions", "doi": "10.1016/j.proeng.2011.07.072", "authors": "Saiprasertkit, K.; Hanji, T.; Miki, C.", "publication": "PROCEEDINGS OF THE TWELFTH EAST ASIA-PACIFIC CONFERENCE ON STRUCTURAL ENGINEERING AND CONSTRUCTION (EASEC12)", "year_of_publication": 2011, "UT": "WOS:000300368400072", "base_material": "JIS SM490", "base_young_modulus": "-", "base_yield_strength": 392, "base_ultimate_strength": "-", "base_elongation": "-", "weld_material": "Weld deposit", "weld_young_modulus": "-", "weld_yield_strength": 494, "weld_ultimate_strength": "-", "weld_elongation": "-", "processing": "-", "welding_joint": "Cruciform joint", "welding_method": "-", "welding_voltage": "-", "welding_current": "-", "welding_speed": "-", "preheat_temp": "-", "welding_env": "-", "residual_stress": "-", "fatigue_specimen_type": "Cruciform joint with incomplete penetration", "fatigue_specimen_thickness": 28, "fatigue_test_type": "Low cycle fatigue", "fatigue_temp": "-", "fatigue_env": "-", "load_ratio": 0.05, "frequency": 10, "fatigue_machine": "-", "fatigue_standard": "-", "fatigue_test_control": "Displacement control", "stress_concentration": "-", "failure_location": "Weld root"}}, {"id": "WELD2025:1051", "name": "JIS SBHS500 | Cruciform joint", "material_family": "Welded joint", "points": [[959.0, 20.0, 0], [837.0, 44.0, 0], [730.0, 111.0, 0], [587.0, 516.0, 0]], "conditions": {"material": "JIS SBHS500", "am_type": "-", "load_ratio": "0.05", "test_type": "Low cycle fatigue", "temperature": "-", "surface_treatment": "-"}, "metadata": {"dataset_id": 1051, "title": "Experimental study of load-carrying cruciform joints Containing Incomplete Penetration and Strength Under-matching in Low and High Cycle Fatigue Regions", "doi": "10.1016/j.proeng.2011.07.072", "authors": "Saiprasertkit, K.; Hanji, T.; Miki, C.", "publication": "PROCEEDINGS OF THE TWELFTH EAST ASIA-PACIFIC CONFERENCE ON STRUCTURAL ENGINEERING AND CONSTRUCTION (EASEC12)", "year_of_publication": 2011, "UT": "WOS:000300368400072", "base_material": "JIS SBHS500", "base_young_modulus": "-", "base_yield_strength": 554, "base_ultimate_strength": "-", "base_elongation": "-", "weld_material": "Weld deposit", "weld_young_modulus": "-", "weld_yield_strength": 491, "weld_ultimate_strength": "-", "weld_elongation": "-", "processing": "-", "welding_joint": "Cruciform joint", "welding_method": "-", "welding_voltage": "-", "welding_current": "-", "welding_speed": "-", "preheat_temp": "-", "welding_env": "-", "residual_stress": "-", "fatigue_specimen_type": "Cruciform joint with incomplete penetration", "fatigue_specimen_thickness": 24, "fatigue_test_type": "Low cycle fatigue", "fatigue_temp": "-", "fatigue_env": "-", "load_ratio": 0.05, "frequency": 10, "fatigue_machine": "-", "fatigue_standard": "-", "fatigue_test_control": "Displacement control", "stress_concentration": "-", "failure_location": "Weld root"}}, {"id": "WELD2025:1052", "name": "JIS SBHS500 | Cruciform joint", "material_family": "Welded joint", "points": [[845.0, 18.0, 0], [784.0, 23.0, 0], [691.0, 63.0, 0], [552.0, 305.0, 0]], "conditions": {"material": "JIS SBHS500", "am_type": "-", "load_ratio": "0.05", "test_type": "Low cycle fatigue", "temperature": "-", "surface_treatment": "-"}, "metadata": {"dataset_id": 1052, "title": "Experimental study of load-carrying cruciform joints Containing Incomplete Penetration and Strength Under-matching in Low and High Cycle Fatigue Regions", "doi": "10.1016/j.proeng.2011.07.072", "authors": "Saiprasertkit, K.; Hanji, T.; Miki, C.", "publication": "PROCEEDINGS OF THE TWELFTH EAST ASIA-PACIFIC CONFERENCE ON STRUCTURAL ENGINEERING AND CONSTRUCTION (EASEC12)", "year_of_publication": 2011, "UT": "WOS:000300368400072", "base_material": "JIS SBHS500", "base_young_modulus": "-", "base_yield_strength": 554, "base_ultimate_strength": "-", "base_elongation": "-", "weld_material": "Weld deposit", "weld_young_modulus": "-", "weld_yield_strength": 451, "weld_ultimate_strength": "-", "weld_elongation": "-", "processing": "-", "welding_joint": "Cruciform joint", "welding_method": "-", "welding_voltage": "-", "welding_current": "-", "welding_speed": "-", "preheat_temp": "-", "welding_env": "-", "residual_stress": "-", "fatigue_specimen_type": "Cruciform joint with incomplete penetration", "fatigue_specimen_thickness": 24, "fatigue_test_type": "Low cycle fatigue", "fatigue_temp": "-", "fatigue_env": "-", "load_ratio": 0.05, "frequency": 10, "fatigue_machine": "-", "fatigue_standard": "-", "fatigue_test_control": "Displacement control", "stress_concentration": "-", "failure_location": "Weld root"}}, {"id": "WELD2025:1055", "name": "S700 high-strength steel | Longitudinal stiffeners", "material_family": "Welded joint", "points": [[956.0, 387741.0, 0], [938.0, 447756.0, 0], [938.0, 504807.0, 0], [938.0, 536002.0, 0], [939.0, 575992.0, 0], [939.0, 618966.0, 0], [939.0, 768098.0, 0], [939.0, 876412.0, 0], [699.0, 1485508.0, 0], [699.0, 1757081.0, 0], [699.0, 1865664.0, 0], [699.0, 2260303.0, 0], [700.0, 2343105.0, 0], [700.0, 2487902.0, 0], [700.0, 2942727.0, 0], [700.0, 3087332.0, 0], [693.0, 3398208.0, 0], [693.0, 3522695.0, 0], [694.0, 3695799.0, 0], [700.0, 4267842.0, 0], [694.0, 5829415.0, 0]], "conditions": {"material": "S700 high-strength steel", "am_type": "MIG (Metal Inert Gas)", "load_ratio": "-1", "test_type": "Variable amplitude loading (VAL)", "temperature": "-", "surface_treatment": "High-Frequency Mechanical Impact (HFMI) treatment"}, "metadata": {"dataset_id": 1055, "title": "Lightweight Potential of Welded High-Strength Steel Joints from S700 under Constant and Variable Amplitude Loading by High-Frequency Mechanical Impact (HFMI) Treatment", "doi": "10.1016/j.proeng.2015.02.056", "authors": "Yildirim, Halid Can; Marquis, Gary; Sonsino, Cetin Morris", "publication": "3RD INTERNATIONAL CONFERENCE ON MATERIAL AND COMPONENT PERFORMANCE UNDER VARIABLE AMPLITUDE LOADING, VAL 2015", "year_of_publication": 2015, "UT": "WOS:000380492500056", "base_material": "S700 high-strength steel", "base_young_modulus": "-", "base_yield_strength": 700, "base_ultimate_strength": 850, "base_elongation": 14, "weld_material": "Union X96, ESAB: OK Autrod 13.29", "weld_young_modulus": "-", "weld_yield_strength": "-", "weld_ultimate_strength": "-", "weld_elongation": "-", "processing": "High-Frequency Mechanical Impact (HFMI) treatment", "welding_joint": "Longitudinal stiffeners", "welding_method": "MIG (Metal Inert Gas)", "welding_voltage": "30.2 (Union X96), 28 (ESAB: OK Autrod 13.29)", "welding_current": "260 (Union X96), 150 (ESAB: OK Autrod 13.29)", "welding_speed": "7-10 (Union X96), 3.83 (ESAB: OK Autrod 13.29)", "preheat_temp": "-", "welding_env": "Shielding gas (Ar + 10% CO2 for Union X96, Ar + 8% CO2 for ESAB: OK Autrod 13.29)", "residual_stress": "-", "fatigue_specimen_type": "Longitudinal stiffeners", "fatigue_specimen_thickness": 8, "fatigue_test_type": "Variable amplitude loading (VAL)", "fatigue_temp": "-", "fatigue_env": "-", "load_ratio": -1, "frequency": "3-10", "fatigue_machine": "-", "fatigue_standard": "-", "fatigue_test_control": "Stress", "stress_concentration": "2.17–1.92", "failure_location": "Weld toe"}}, {"id": "WELD2025:1056", "name": "S700 high-strength steel | Longitudinal stiffeners", "material_family": "Welded joint", "points": [[861.0, 453158.0, 0], [698.0, 805842.0, 0], [706.0, 1415930.0, 0], [460.0, 4019450.0, 0], [460.0, 8155645.0, 0]], "conditions": {"material": "S700 high-strength steel", "am_type": "MIG (Metal Inert Gas)", "load_ratio": "-1", "test_type": "Variable amplitude loading (VAL)", "temperature": "-", "surface_treatment": "-"}, "metadata": {"dataset_id": 1056, "title": "Lightweight Potential of Welded High-Strength Steel Joints from S700 under Constant and Variable Amplitude Loading by High-Frequency Mechanical Impact (HFMI) Treatment", "doi": "10.1016/j.proeng.2015.02.056", "authors": "Yildirim, Halid Can; Marquis, Gary; Sonsino, Cetin Morris", "publication": "3RD INTERNATIONAL CONFERENCE ON MATERIAL AND COMPONENT PERFORMANCE UNDER VARIABLE AMPLITUDE LOADING, VAL 2015", "year_of_publication": 2015, "UT": "WOS:000380492500056", "base_material": "S700 high-strength steel", "base_young_modulus": "-", "base_yield_strength": 700, "base_ultimate_strength": 850, "base_elongation": 14, "weld_material": "Union X96, ESAB: OK Autrod
