Repository: yunyunfanfan/S-PA-CBB

# S-PA-CBB

Official research code, processed curve records, evaluation outputs, and manuscript source for:

> **From Physics to Selective Generation: Conditional Brownian Bridges for Sparse S–N Curve Reconstruction and Fatigue Decision-Making**

S-PA-CBB reconstructs a complete probabilistic stress–life (S–N) curve from only two to four observed fatigue tests. The method first fits an interpretable Basquin state, diagnoses whether that state is sufficient, and applies a ControlNet-style conditional Brownian-bridge residual only to curves that benefit from correction.

File: external_data/weld2025_disjoint_curves.json (part 42 of 223)
13.29", "weld_young_modulus": "-", "weld_yield_strength": "-", "weld_ultimate_strength": "-", "weld_elongation": "-", "processing": "-", "welding_joint": "Longitudinal stiffeners", "welding_method": "MIG (Metal Inert Gas)", "welding_voltage": "30.2 (Union X96), 28 (ESAB: OK Autrod 13.29)", "welding_current": "260 (Union X96), 150 (ESAB: OK Autrod 13.29)", "welding_speed": "7-10 (Union X96), 3.83 (ESAB: OK Autrod 13.29)", "preheat_temp": "-", "welding_env": "Shielding gas (Ar + 10% CO2 for Union X96, Ar + 8% CO2 for ESAB: OK Autrod 13.29)", "residual_stress": "-", "fatigue_specimen_type": "Longitudinal stiffeners", "fatigue_specimen_thickness": 8, "fatigue_test_type": "Variable amplitude loading (VAL)", "fatigue_temp": "-", "fatigue_env": "-", "load_ratio": -1, "frequency": "3-10", "fatigue_machine": "-", "fatigue_standard": "-", "fatigue_test_control": "Stress", "stress_concentration": "3.85–2.69", "failure_location": "Weld toe"}}, {"id": "WELD2025:1057", "name": "S700 high-strength steel | Longitudinal stiffeners", "material_family": "Welded joint", "points": [[444.0, 210337.0, 0], [462.0, 510897.0, 0], [441.0, 562341.0, 0], [318.0, 442419.0, 0], [295.0, 481162.0, 0], [337.0, 845441.0, 0], [337.0, 988079.0, 0], [405.0, 1957342.0, 0], [251.0, 1934008.0, 0], [251.0, 2978231.0, 0]], "conditions": {"material": "S700 high-strength steel", "am_type": "MIG (Metal Inert Gas)", "load_ratio": "-1", "test_type": "Constant amplitude loading (CAL)", "temperature": "-", "surface_treatment": "High-Frequency Mechanical Impact (HFMI) treatment"}, "metadata": {"dataset_id": 1057, "title": "Lightweight Potential of Welded High-Strength Steel Joints from S700 under Constant and Variable Amplitude Loading by High-Frequency Mechanical Impact (HFMI) Treatment", "doi": "10.1016/j.proeng.2015.02.056", "authors": "Yildirim, Halid Can; Marquis, Gary; Sonsino, Cetin Morris", "publication": "3RD INTERNATIONAL CONFERENCE ON MATERIAL AND COMPONENT PERFORMANCE UNDER VARIABLE AMPLITUDE LOADING, VAL 2015", "year_of_publication": 2015, "UT": "WOS:000380492500056", "base_material": "S700 high-strength steel", "base_young_modulus": "-", "base_yield_strength": 700, "base_ultimate_strength": 850, "base_elongation": 14, "weld_material": "Union X96, ESAB: OK Autrod 13.29", "weld_young_modulus": "-", "weld_yield_strength": "-", "weld_ultimate_strength": "-", "weld_elongation": "-", "processing": "High-Frequency Mechanical Impact (HFMI) treatment", "welding_joint": "Longitudinal stiffeners", "welding_method": "MIG (Metal Inert Gas)", "welding_voltage": "30.2 (Union X96), 28 (ESAB: OK Autrod 13.29)", "welding_current": "260 (Union X96), 150 (ESAB: OK Autrod 13.29)", "welding_speed": "7-10 (Union X96), 3.83 (ESAB: OK Autrod 13.29)", "preheat_temp": "-", "welding_env": "Shielding gas (Ar + 10% CO2 for Union X96, Ar + 8% CO2 for ESAB: OK Autrod 13.29)", "residual_stress": "-", "fatigue_specimen_type": "Longitudinal stiffeners", "fatigue_specimen_thickness": 8, "fatigue_test_type": "Constant amplitude loading (CAL)", "fatigue_temp": "-", "fatigue_env": "-", "load_ratio": -1, "frequency": "3-10", "fatigue_machine": "-", "fatigue_standard": "-", "fatigue_test_control": "Stress", "stress_concentration": "2.17–1.92", "failure_location": "Weld toe"}}, {"id": "WELD2025:1058", "name": "S700 high-strength steel | Longitudinal stiffeners", "material_family": "Welded joint", "points": [[158.0, 234310.0, 0], [156.0, 267352.0, 0], [144.0, 416669.0, 0], [154.0, 697831.0, 0], [114.0, 575992.0, 0], [105.0, 855641.0, 0], [129.0, 2838736.0, 0], [98.0, 6493816.0, 0]], "conditions": {"material": "S700 high-strength steel", "am_type": "MIG (Metal Inert Gas)", "load_ratio": "-1", "test_type": "Constant amplitude loading (CAL)", "temperature": "-", "surface_treatment": "-"}, "metadata": {"dataset_id": 1058, "title": "Lightweight Potential of Welded High-Strength Steel Joints from S700 under Constant and Variable Amplitude Loading by High-Frequency Mechanical Impact (HFMI) Treatment", "doi": "10.1016/j.proeng.2015.02.056", "authors": "Yildirim, Halid Can; Marquis, Gary; Sonsino, Cetin Morris", "publication": "3RD INTERNATIONAL CONFERENCE ON MATERIAL AND COMPONENT PERFORMANCE UNDER VARIABLE AMPLITUDE LOADING, VAL 2015", "year_of_publication": 2015, "UT": "WOS:000380492500056", "base_material": "S700 high-strength steel", "base_young_modulus": "-", "base_yield_strength": 700, "base_ultimate_strength": 850, "base_elongation": 14, "weld_material": "Union X96, ESAB: OK Autrod 13.29", "weld_young_modulus": "-", "weld_yield_strength": "-", "weld_ultimate_strength": "-", "weld_elongation": "-", "processing": "-", "welding_joint": "Longitudinal stiffeners", "welding_method": "MIG (Metal Inert Gas)", "welding_voltage": "30.2 (Union X96), 28 (ESAB: OK Autrod 13.29)", "welding_current": "260 (Union X96), 150 (ESAB: OK Autrod 13.29)", "welding_speed": "7-10 (Union X96), 3.83 (ESAB: OK Autrod 13.29)", "preheat_temp": "-", "welding_env": "Shielding gas (Ar + 10% CO2 for Union X96, Ar + 8% CO2 for ESAB: OK Autrod 13.29)", "residual_stress": "-", "fatigue_specimen_type": "Longitudinal stiffeners", "fatigue_specimen_thickness": 8, "fatigue_test_type": "Constant amplitude loading (CAL)", "fatigue_temp": "-", "fatigue_env": "-", "load_ratio": -1, "frequency": "3-10", "fatigue_machine": "-", "fatigue_standard": "-", "fatigue_test_control": "Stress", "stress_concentration": "3.85–2.69", "failure_location": "Weld toe"}}, {"id": "WELD2025:1068", "name": "17-4 PH precipitation hardenable stainless steel | Butt Joint", "material_family": "Welded joint", "points": [[809.0, 4990.0, 0], [675.0, 80680.0, 0], [668.0, 102366.0, 0], [605.0, 153196.0, 0], [603.0, 259142.0, 0], [605.0, 381938.0, 0], [569.0, 276320.0, 0], [565.0, 422934.0, 0], [534.0, 1306428.0, 0]], "conditions": {"material": "17-4 PH precipitation hardenable stainless steel", "am_type": "Laser Beam Welding (LBW)", "load_ratio": "-1", "test_type": "Axial", "temperature": "25", "surface_treatment": "Heat treatment at 650 °C for 1 hour in vacuum"}, "metadata": {"dataset_id": 1068, "title": "Static and fatigue behavior of laser welded additively manufactured 17-4 PH steel plates", "doi": "10.1016/j.prostr.2021.12.025", "authors": "Sepe, Raffaele; Giannella, Venanzio; Alfieri, Vittorio; Caiazzo, Fabrizia", "publication": "SECOND EUROPEAN CONFERENCE ON THE STRUCTURAL INTEGRITY OF ADDITIVELY MANUFACTURED MATERIALS", "year_of_publication": 2021, "UT": "WOS:000765926700025", "base_material": "17-4 PH precipitation hardenable stainless steel", "base_young_modulus": "-", "base_yield_strength": "-", "base_ultimate_strength": "-", "base_elongation": "-", "weld_material": "17-4 PH steel", "weld_young_modulus": "-", "weld_yield_strength": "-", "weld_ultimate_strength": "-", "weld_elongation": "-", "processing": "Heat treatment at 650 °C for 1 hour in vacuum", "welding_joint": "Butt Joint", "welding_method": "Laser Beam Welding (LBW)", "welding_voltage": "-", "welding_current": "-", "welding_speed": 45, "preheat_temp": "-", "welding_env": "Ar shielding at 25 L/min, He at 30 L/min to remove plasma plume", "residual_stress": "-", "fatigue_specimen_type": "Notched", "fatigue_specimen_thickness": 3, "fatigue_test_type": "Axial", "fatigue_temp": 25, "fatigue_env": "-", "load_ratio": -1, "frequency": 10, "fatigue_machine": "Instron 8502 servo-hydraulic testing machine", "fatigue_standard": "ASTM E466", "fatigue_test_control": "Load control", "stress_concentration": "-", "failure_location": "Weld toe"}}, {"id": "WELD2025:1069", "name": "S355JR structural steel | Tube-to-plate joint", "material_family": "Welded joint", "points": [[194.0, 115062.0, 0], [184.0, 135348.0, 0], [190.0, 178370.0, 0], [178.0, 195249.0, 0], [136.0, 207625.0, 0], [133.0, 278668.0, 0], [136.0, 376208.0, 0], [184.0, 568407.0, 0], [161.0, 626162.0, 0], [133.0, 677652.0, 0], [175.0, 845032.0, 0], [138.0, 821055.0, 0], [136.0, 887787.0, 0], [102.0, 852526.0, 0], [143.0, 1478552.0, 0], [123.0, 1479728.0, 0], [84.0, 1438757.0, 0], [123.0, 1985877.0, 0], [87.0, 1691668.0, 0]], "conditions": {"material": "S355JR structural steel", "am_type": "GMA (Gas Metal Arc) welding", "load_ratio": "-1", "test_type": "bending", "temperature": "-", "surface_treatment": "-"}, "metadata": {"dataset_id": 1069, "title": "Residual stresses influence on the fatigue strength of structural components", "doi": "10.1016/j.prostr.2022.03.045", "authors": "Chiocca, A.; Frendo, F.; Bertini, L.", "publication": "9TH EDITION OF THE INTERNATIONAL CONFERENCE ON FATIGUE DESIGN, FATIGUE DESIGN 2021", "year_of_publication": 2022, "UT": "WOS:001199327000044", "base_material": "S355JR structural steel", "base_young_modulus": "-", "base_yield_strength": "-", "base_ultimate_strength": "-", "base_elongation": "-", "weld_material": "-", "weld_young_modulus": "-", "weld_yield_strength": "-", "weld_ultimate_strength": "-", "weld_elongation": "-", "processing": "-", "welding_joint": "Tube-to-plate joint", "welding_method": "GMA (Gas Metal Arc) welding", "welding_voltage": "-", "welding_current": "-", "welding_speed": "-", "preheat_temp": "-", "welding_env": "-", "residual_stress": "-", "fatigue_specimen_type": "Welded tube-to-plate joint", "fatigue_specimen_thickness": "10 (Tube wall), 25 (plate)", "fatigue_test_type": "bending", "fatigue_temp": "-", "fatigue_env": "-", "load_ratio": -1, "frequency": "-", "fatigue_machine": "homemade test bench", "fatigue_standard": "-", "fatigue_test_control": "-", "stress_concentration": "-", "failure_location": "Weld root"}}, {"id": "WELD2025:1070", "name": "S355JR structural steel | Tube-to-plate joint", "material_family": "Welded joint", "points": [[163.0, 254398.0, 0], [116.0, 608664.0, 0]], "conditions": {"material": "S355JR structural steel", "am_type": "GMA (Gas Metal Arc) welding", "load_ratio": "-1", "test_type": "bending", "temperature": "-", "surface_treatment": "Stress-relieved"}, "metadata": {"dataset_id": 1070, "title": "Residual stresses influence on the fatigue strength of structural components", "doi": "10.1016/j.prostr.2022.03.045", "authors": "Chiocca, A.; Frendo, F.; Bertini, L.", "publication": "9TH EDITION OF THE INTERNATIONAL CONFERENCE ON FATIGUE DESIGN, FATIGUE DESIGN 2021", "year_of_publication": 2022, "UT": "WOS:001199327000044", "base_material": "S355JR structural steel", "base_young_modulus": "-", "base_yield_strength": "-", "base_ultimate_strength": "-", "base_elongation": "-", "weld_material": "-", "weld_young_modulus": "-", "weld_yield_strength": "-", "weld_ultimate_strength": "-", "weld_elongation": "-", "processing": "Stress-relieved", "welding_joint": "Tube-to-plate joint", "welding_method": "GMA (Gas Metal Arc) welding", "welding_voltage": "-", "welding_current": "-", "welding_speed": "-", "preheat_temp": "-", "welding_env": "-", "residual_stress": "-", "fatigue_specimen_type": "Welded tube-to-plate joint", "fatigue_specimen_thickness": "10 (Tube wall), 25 (plate)", "fatigue_test_type": "bending", "fatigue_temp": "-", "fatigue_env": "-", "load_ratio": -1, "frequency": "-", "fatigue_machine": "homemade test bench", "fatigue_standard": "-", "fatigue_test_control": "-", "stress_concentration": "-", "failure_location": "Weld root"}}, {"id": "WELD2025:1071", "name": "S355JR structural steel | Tube-to-plate joint", "material_family": "Welded joint", "points": [[258.0, 119821.0, 0], [233.0, 127303.0, 0], [225.0, 186982.0, 0], [267.0, 230505.0, 0], [237.0, 230648.0, 0], [241.0, 263195.0, 0], [233.0, 430700.0, 0], [190.0, 426010.0, 0], [214.0, 503689.0, 0], [194.0, 554771.0, 0], [181.0, 1211296.0, 0], [184.0, 1349423.0, 0], [175.0, 1616181.0, 0], [197.0, 1865533.0, 0], [207.0, 1992375.0, 1], [166.0, 1994663.0, 1]], "conditions": {"material": "S355JR structural steel", "am_type": "GMA (Gas Metal Arc) welding", "load_ratio": "-1", "test_type": "torsion", "temperature": "-", "surface_treatment": "-"}, "metadata": {"dataset_id": 1071, "title": "Residual stresses influence on the fatigue strength of structural components", "doi": "10.1016/j.prostr.2022.03.045", "authors": "Chiocca, A.; Frendo, F.; Bertini, L.", "publication": "9TH EDITION OF THE INTERNATIONAL CONFERENCE ON FATIGUE DESIGN, FATIGUE DESIGN 2021", "year_of_publication": 2022, "UT": "WOS:001199327000044", "base_material": "S355JR structural steel", "base_young_modulus": "-", "base_yield_strength": "-", "base_ultimate_strength": "-", "base_elongation": "-", "weld_material": "-", "weld_young_modulus": "-", "weld_yield_strength": "-", "weld_ultimate_strength": "-", "weld_elongation": "-", "processing": "-", "welding_joint": "Tube-to-plate joint", "welding_method": "GMA (Gas Metal Arc) welding", "welding_voltage": "-", "welding_current": "-", "welding_speed": "-", "preheat_temp": "-", "welding_env": "-", "residual_stress": "-", "fatigue_specimen_type": "Welded tube-to-plate joint", "fatigue_specimen_thickness": "10 (Tube wall), 25 (plate)", "fatigue_test_type": "torsion", "fatigue_temp": "-", "fatigue_env": "-", "load_ratio": -1, "frequency": "-", "fatigue_machine": "homemade test bench", "fatigue_standard": "-", "fatigue_test_control": "-", "stress_concentration": "-", "failure_location": "Weld root"}}, {"id": "WELD2025:1072", "name": "S355JR structural steel | Tube-to-plate joint", "material_family": "Welded joint", "points": [[316.0, 259686.0, 0], [249.0, 1829968.0, 0]], "conditions": {"material": "S355JR structural steel", "am_type": "GMA (Gas Metal Arc) welding", "load_ratio": "-1", "test_type": "torsion", "temperature": "-", "surface_treatment": "Stress-relieved"}, "metadata": {"dataset_id": 1072, "title": "Residual stresses influence on the fatigue strength of structural components", "doi": "10.1016/j.prostr.2022.03.045", "authors": "Chiocca, A.; Frendo, F.; Bertini, L.", "publication": "9TH EDITION OF THE INTERNATIONAL CONFERENCE ON FATIGUE DESIGN, FATIGUE DESIGN 2021", "year_of_publication": 2022, "UT": "WOS:001199327000044", "base_material": "S355JR structural steel", "base_young_modulus": "-", "base_yield_strength": "-", "base_ultimate_strength": "-", "base_elongation": "-", "weld_material": "-", "weld_young_modulus": "-", "weld_yield_strength": "-", "weld_ultimate_strength": "-", "weld_elongation": "-", "processing": "Stress-relieved", "welding_joint": "Tube-to-plate joint", "welding_method": "GMA (Gas Metal Arc) welding", "welding_voltage": "-", "welding_current": "-", "welding_speed": "-", "preheat_temp": "-", "welding_env": "-", "residual_stress": "-", "fatigue_specimen_type": "Welded tube-to-plate joint", "fatigue_specimen_thickness": "10 (Tube wall), 25 (plate)", "fatigue_test_type": "torsion", "fatigue_temp": "-", "fatigue_env": "-", "load_ratio": -1, "frequency": "-", "fatigue_machine": "homemade test bench", "fatigue_standard": "-", "fatigue_test_control": "-", "stress_concentration": "-", "failure_location": "Weld root"}}, {"id": "WELD2025:1073", "name": "AA2195-T8X | Butt Joint", "material_family": "Welded joint", "points": [[267.0, 52201.0, 0], [267.0, 70361.0, 0], [227.0, 123156.0, 0], [231.0, 276893.0, 0], [186.0, 959607.0, 0], [189.0, 13846664.0, 0]], "conditions": {"material": "AA2195-T8X", "am_type": "Friction Stir Welding (FSW)", "load_ratio": "0.1", "test_type": "Axial", "temperature": "25", "surface_treatment": "Hand scraping (post-weld treatment)"}, "metadata": {"dataset_id": 1073, "title": "Fatigue and fracture behaviour of friction stir welded aluminium-lithium 2195", "doi": "10.1016/j.tafmec.2012.06.001", "authors": "Moreira, P. M. G. P.; de Jesus, A. M. P.; de Figueiredo, M. A. V.; Windisch, M.; Sinnema, G.; de Castro, P. M. S. T.", "publication": "THEORETICAL AND APPLIED FRACTURE MECHANICS", "year_of_publication": 2012, "UT": "WOS:000310170100001", "base_material": "AA2195-T8X", "base_young_modulus": 70, "base_yield_strength": 510, "base_ultimate_strength": "-", "base_elongation": "-", "weld_material": "AA2195-T8X", "weld_young_modulus": 70, "weld_yield_strength": 300, "weld_ultimate_strength": "-", "weld_elongation": "-", "processing": "Hand scraping (post-weld treatment)", "welding_joint": "Butt Joint", "welding_method": "Friction Stir Welding (FSW)", "welding_voltage": "-", "welding_current": "-", "welding_speed": "-", "preheat_temp": "-", "welding_env": "-", "residual_stress": "-", "fatigue_specimen_type": "Full-scale", "fatigue_specimen_thickness": 5, "fatigue_test_type": "Axial", "fatigue_temp": 25, "fatigue_env": "-", "load_ratio": 0.1, "frequency": 8, "fatigue_machine": "MTS 810 servo-hydraulic machine", "fatigue_standard": "ASTM", "fatigue_test_control": "Load", "stress_concentration": "-", "failure_location": "-"}}, {"id": "WELD2025:1074", "name": "AA2195-T8X | Butt Joint", "material_family": "Welded joint", "points": [[90.0, 752915.0, 0], [90.0, 1597247.0, 0], [78.0, 11050500.0, 1], [69.0, 11384245.0, 1], [60.0, 10253960.0, 1]], "conditions": {"material": "AA2195-T8X", "am_type": "Friction Stir Welding (FSW)", "load_ratio": "0.8", "test_type": "Axial", "temperature": "25", "surface_treatment": "Hand scraping (post-weld treatment)"}, "metadata": {"dataset_id": 1074, "title": "Fatigue and fracture behaviour of friction stir welded aluminium-lithium 2195", "doi": "10.1016/j.tafmec.2012.06.001", "authors": "Moreira, P. M. G. P.; de Jesus, A. M. P.; de Figueiredo, M. A. V.; Windisch, M.; Sinnema, G.; de Castro, P. M. S. T.", "publication": "THEORETICAL AND APPLIED FRACTURE MECHANICS", "year_of_publication": 2012, "UT": "WOS:000310170100001", "base_material": "AA2195-T8X", "base_young_modulus": 70, "base_yield_strength": 510, "base_ultimate_strength": "-", "base_elongation": "-", "weld_material": "AA2195-T8X", "weld_young_modulus": 70, "weld_yield_strength": 300, "weld_ultimate_strength": "-", "weld_elongation": "-", "processing": "Hand scraping (post-weld treatment)", "welding_joint": "Butt Joint", "welding_method": "Friction Stir Welding (FSW)", "welding_voltage": "-", "welding_current": "-", "welding_speed": "-", "preheat_temp": "-", "welding_env": "-", "residual_stress": "-", "fatigue_specimen_type": "Full-scale", "fatigue_specimen_thickness": 5, "fatigue_test_type": "Axial", "fatigue_temp": 25, "fatigue_env": "-", "load_ratio": 0.8, "frequency": 15, "fatigue_machine": "MTS 810 servo-hydraulic machine", "fatigue_standard": "ASTM", "fatigue_test_control": "Load", "stress_concentration": "-", "failure_location": "-"}}, {"id": "WELD2025:1075", "name": "Grade 350 steel | T-Joint", "material_family": "Welded joint", "points": [[217.0, 173282.0, 0], [179.0, 167654.0, 0], [123.0, 695440.0, 0], [139.0, 852861.0, 0], [153.0, 959918.0, 0], [156.0, 1151703.0, 0]], "conditions": {"material": "Grade 350 steel", "am_type": "-", "load_ratio": "0.1", "test_type": "Cyclic in-plane bending", "temperature": "-", "surface_treatment": "-"}, "metadata": {"dataset_id": 1075, "title": "Fatigue tests and design of thin CHS-plate T-joints under cyclic in-plane bending", "doi": "10.1016/j.tws.2007.03.002", "authors": "Mashiri, F. R.; Zhao, X. L.", "publication": "THIN-WALLED STRUCTURES", "year_of_publication": 2007, "UT": "WOS:000247766000010", "base_material": "Grade 350 steel", "base_young_modulus": "-", "base_yield_strength": 350, "base_ultimate_strength": "497.5–517.5", "base_elongation": "-", "weld_material": "-", "weld_young_modulus": "-", "weld_yield_strength": "-", "weld_ultimate_strength": "-", "weld_elongation": "-", "processing": "-", "welding_joint": "T-Joint", "welding_method": "-", "welding_voltage": "-", "welding_current": "-", "welding_speed": "-", "preheat_temp": "-", "welding_env": "-", "residual_stress": "-", "fatigue_specimen_type": "Thin-walled CHS-plate T-joint", "fatigue_specimen_thickness": "3.2 (CHS tube), 10 (plate)", "fatigue_test_type": "Cyclic in-plane bending", "fatigue_temp": "-", "fatigue_env": "-", "load_ratio": 0.1, "frequency": "-", "fatigue_machine": "Pneumatic cylinder and valve system controlled by a PLC", "fatigue_standard": "-", "fatigue_test_control": "Stress", "stress_concentration": "-", "failure_location": "Weld toes in the brace on the tension side of the brace-plate junction"}}, {"id": "WELD2025:1076", "name": "Grade 350 steel | T-Joint", "material_family": "Welded joint", "points": [[169.0, 55027.0, 0], [196.0, 68953.0, 0], [160.0, 153807.0, 0], [159.0, 488983.0, 0], [136.0, 1322900.0, 0]], "conditions": {"material": "Grade 350 steel", "am_type": "-", "load_ratio": "0.1", "test_type": "Cyclic in-plane bending", "temperature": "-", "surface_treatment": "-"}, "metadata": {"dataset_id": 1076, "title": "Fatigue tests and design of thin CHS-plate T-joints under cyclic in-plane bending", "doi": "10.1016/j.tws.2007.03.002", "authors": "Mashiri, F. R.; Zhao, X. L.", "publication": "THIN-WALLED STRUCTURES", "year_of_publication": 2007, "UT": "WOS:000247766000010", "base_material": "Grade 350 steel", "base_young_modulus": "-", "base_yield_strength": 350, "base_ultimate_strength": "497.5–517.5", "base_elongation": "-", "weld_material": "-", "weld_young_modulus": "-", "weld_yield_strength": "-", "weld_ultimate_strength": "-", "weld_elongation": "-", "processing": "-", "welding_joint": "T-Joint", "welding_method": "-", "welding_voltage": "-", "welding_current": "-", "welding_speed": "-", "preheat_temp": "-", "welding_env": "-", "residual_stress": "-", "fatigue_specimen_type": "Thin-walled CHS-plate T-joint", "fatigue_specimen_thickness": "2.6 (CHS tube), 10 (plate)", "fatigue_test_type": "Cyclic in-plane bending", "fatigue_temp": "-", "fatigue_env": "-", "load_ratio": 0.1, "frequency": "-", "fatigue_machine": "Pneumatic cylinder and valve system controlled by a PLC", "fatigue_standard": "-", "fatigue_test_control": "Stress", "stress_concentration": "-", "failure_location": "Weld toes in the brace on the tension side of the brace-plate junction"}}, {"id": "WELD2025:1077", "name": "Grade 350 steel | T-Joint", "material_family": "Welded joint", "points": [[204.0, 27163.0, 0], [160.0, 386352.0, 0], [104.0, 1010890.0, 0], [111.0, 1266251.0, 0], [93.0, 2026783.0, 0], [106.0, 2982046.0, 0]], "conditions": {"material": "Grade 350 steel", "am_type": "-", "load_ratio": "0.1", "test_type": "Cyclic in-plane bending", "temperature": "-", "surface_treatment": "-"}, "metadata": {"dataset_id": 1077, "title": "Fatigue tests and design of thin CHS-plate T-joints under cyclic in-plane bending", "doi": "10.1016/j.tws.2007.03.002", "authors": "Mashiri, F. R.; Zhao, X. L.", "publication": "THIN-WALLED STRUCTURES", "year_of_publication": 2007, "UT": "WOS:000247766000010", "base_material": "Grade 350 steel", "base_young_modulus": "-", "base_yield_strength": 350, "base_ultimate_strength": "497.5–517.5", "base_elongation": "-", "weld_material": "-", "weld_young_modulus": "-", "weld_yield_strength": "-", "weld_ultimate_strength": "-", "weld_elongation": "-", "processing": "-", "welding_joint": "T-Joint", "welding_method": "-", "welding_voltage": "-", "welding_current": "-", "welding_speed": "-", "preheat_temp": "-", "welding_env": "-", "residual_stress": "-", "fatigue_specimen_type": "Thin-walled CHS-plate T-joint", "fatigue_specimen_thickness": "2.0 (CHS tube), 10 (plate)", "fatigue_test_type": "Cyclic in-plane bending", "fatigue_temp": "-", "fatigue_env": "-", "load_ratio": 0.1, "frequency": "-", "fatigue_machine": "Pneumatic cylinder and valve system controlled by a PLC", "fatigue_standard": "-", "fatigue_test_control": "Stress", "stress_concentration": "-", "failure_location": "Weld toes in the brace on the tension side of the brace-plate junction"}}, {"id": "WELD2025:1078", "name": "Grade C350LO steel | T-Joint", "material_family": "Welded joint", "points": [[40.0, 53962.0, 0], [60.0, 69454.0, 0], [32.0, 82263.0, 0], [29.0, 119030.0, 0], [58.0, 119496.0, 0], [43.0, 197847.0, 0], [50.0, 602733.0, 0], [47.0, 763127.0, 0], [64.0, 943586.0, 0], [71.0, 992211.0, 0], [49.0, 1312207.0, 0], [40.0, 1301239.0, 0], [37.0, 2406154.0, 0], [39.0, 2610232.0, 0], [62.0, 2708066.0, 0], [48.0, 8030066.0, 1], [19.0, 12447472.0, 0]], "conditions": {"material": "Grade C350LO steel", "am_type": "Gas–Metal Arc Welding (MIG)", "load_ratio": "0.1", "test_type": "In-plane bending in the brace", "temperature": "-", "surface_treatment": "-"}, "metadata": {"dataset_id": 1078, "title": "Square hollow section (SHS) T-joints with concrete-filled chords subjected to in-plane fatigue loading in the brace", "doi": "10.1016/j.tws.2009.07.010", "authors": "Mashiri, Fidelis Rutendo; Zhao, Xiao-Ling", "publication": "THIN-WALLED STRUCTURES", "year_of_publication": 2010, "UT": "WOS:000274591500009", "base_material": "Grade C350LO steel", "base_young_modulus": "-", "base_yield_strength": 350, "base_ultimate_strength": 430, "base_elongation": "-", "weld_material": "Grade C350LO steel", "weld_young_modulus": "-", "weld_yield_strength": "-", "weld_ultimate_strength": "-", "weld_elongation": "-", "processing": "-", "welding_joint": "T-Joint", "welding_method": "Gas–Metal Arc Welding (MIG)", "welding_voltage": "-", "welding_current": "-", "welding_speed": "-", "preheat_temp": "-", "welding_env": "-", "residual_stress": "-", "fatigue_specimen_type": "Tubular T-Joint", "fatigue_specimen_thickness": 3, "fatigue_test_type": "In-plane bending in the brace", "fatigue_temp": "-", "fatigue_env": "-", "load_ratio": 0.1, "frequency": "-", "fatigue_machine": "-", "fatigue_standard": "-", "fatigue_test_control": "Stress", "stress_concentration": "-", "failure_location": "Weld toe"}}, {"id": "WELD2025:1079", "name": "Galvanized steel grades C350LO and C450LO | Fillet weld", "material_family": "Welded joint", "points": [[68.0, 435959.0, 0], [68.0, 534745.0, 0], [67.0, 620411.0, 0], [68.0, 740089.0, 0], [66.0, 768121.0, 0], [54.0, 1034291.0, 0], [54.0, 1268705.0, 0], [54.0, 1570704.0, 0], [54.0, 8510698.0, 1]], "conditions": {"material": "Galvanized steel grades C350LO and C450LO", "am_type": "Gas Metal Arc Welding (GMAW)", "load_ratio": "0.1", "test_type": "Cyclic bending", "temperature": "-", "surface_treatment": "-"}, "metadata": {"dataset_id": 1079, "title": "Fatigue tests and design of welded thin-walled RHS-Channel and Channel-Channel cross-beam connections under cyclic bending", "doi": "10.1016/j.tws.2012.09.002", "authors": "Mashiri, F. R.; Zhao, X. L.; Tong, L. W.", "publication": "THIN-WALLED STRUCTURES", "year_of_publication": 2013, "UT": "WOS:000315063400003", "base_material": "Galvanized steel grades C350LO and C450LO", "base_young_modulus": "-", "base_yield_strength": 453, "base_ultimate_strength": "-", "base_elongation": "-", "weld_material": "-", "weld_young_modulus": "-", "weld_yield_strength": "-", "weld_ultimate_strength": "-", "weld_elongation": "-", "processing": "-", "welding_joint": "Fillet weld", "welding_method": "Gas Metal Arc Welding (GMAW)", "welding_voltage": "-", "welding_current": "-", "welding_speed": "-", "preheat_temp": "-", "welding_env": "-", "residual_stress": "-", "fatigue_specimen_type": "Cross-beam connections", "fatigue_specimen_thickness": 4, "fatigue_test_type": "Cyclic bending", "fatigue_temp": "-", "fatigue_env": "-", "load_ratio": 0.1, "frequency": 1, "fatigue_machine": "Pneumatic cylinders with programmable logic controller (PLC)", "fatigue_standard": "Australian Standard AS4600", "fatigue_test_control": "Stress", "stress_concentration": "1.3-1.6", "failure_location": "Weld toes in the top member"}}, {"id": "WELD2025:1080", "name": "Q345 steel | Butt Joint", "material_family": "Welded joint", "points": [[86.0, 3761915.0, 0], [94.0, 4592594.0, 0], [100.0, 2201896.0, 0], [96.0, 2247579.0, 0], [233.0, 521439.0, 0], [275.0, 268451.0, 0], [207.0, 410336.0, 0], [192.0, 422941.0, 0]], "conditions": {"material": "Q345 steel", "am_type": "-", "load_ratio": "-", "test_type": "Axial", "temperature": "25", "surface_treatment": "-"}, "metadata": {"dataset_id": 1080, "title": "Experimental study on fatigue performance of UHPC-orthotropic steel composite deck", "doi": "10.1016/j.tws.2019.05.001", "authors": "Chen, Shiming; Huang, Yang; Gu, Ping; Wang, Jun-Yan", "publication": "THIN-WALLED STRUCTURES", "year_of_publication": 2019, "UT": "WOS:000479020800001", "base_material": "Q345 steel", "base_young_modulus": "-", "base_yield_strength": "-", "base_ultimate_strength": "-", "base_elongation": "-", "weld_material": "-", "weld_young_modulus": "-", "weld_yield_strength": "-", "weld_ultimate_strength": "-", "weld_elongation": "-", "processing": "-", "welding_joint": "Butt Joint", "welding_method": "-", "welding_voltage": "-", "welding_current": "-", "welding_speed": "-", "preheat_temp": "-", "welding_env": "-", "residual_stress": "-", "fatigue_specimen_type": "Full-scale UHPC-orthotropic steel composite deck", "fatigue_specimen_thickness": "16 (steel deck), 8 (longitudinal rib), 12 (transverse diaphragm web plate), 16 (transverse diaphragm flange), 12 (stiffened plate)", "fatigue_test_type": "Axial", "fatigue_temp": 25, "fatigue_env": "-", "load_ratio": "-", "frequency": 4, "fatigue_machine": "Electro-hydraulic fluctuation fatigue machine", "fatigue_standard": "-", "fatigue_test_control": "Load", "stress_concentration": "-", "failure_location": "Weld toe (longitudinal rib cracks), weld root (shear failure of headed studs)"}}, {"id": "WELD2025:1081", "name": "- | Fillet-welded load-carrying cruciform joint", "material_family": "Welded joint", "points": [[287.0, 155052.0, 0], [219.0, 351119.0, 0], [197.0, 1969574.0, 0], [142.0, 2736714.0, 0]], "conditions": {"material": "-", "am_type": "-", "load_ratio": "-", "test_type": "Axial fatigue tests", "temperature": "-", "surface_treatment": "-"}, "metadata": {"dataset_id": 1081, "title": "An analytical method for consistent treatment of axial and angular misalignments in fatigue evaluation of welded joints", "doi": "10.1016/j.tws.2022.109003", "authors": "Zhou, Wenqing; Dong, Pingsha", "publication": "THIN-WALLED STRUCTURES", "year_of_publication": 2022, "UT": "WOS:000792954500008", "base_material": "-", "base_young_modulus": 206, "base_yield_strength": "-", "base_ultimate_strength": "-", "base_elongation": "-", "weld_material": "-", "weld_young_modulus": "-", "weld_yield_strength": "-", "weld_ultimate_strength": "-", "weld_elongation": "-", "processing": "-", "welding_joint": "Fillet-welded load-carrying cruciform joint", "welding_method": "-", "welding_voltage": "-", "welding_current": "-", "welding_speed": "-", "preheat_temp": "-", "welding_env": "-", "residual_stress": "-", "fatigue_specimen_type": "Cruciform fillet-welded specimens with misalignments (e/t=1.0)", "fatigue_specimen_thickness": 12.5, "fatigue_test_type": "Axial fatigue tests", "fatigue_temp": "-", "fatigue_env": "-", "load_ratio": "-", "frequency": "-", "fatigue_machine": "-", "fatigue_standard": "-", "fatigue_test_control": "-", "stress_concentration": "-", "failure_location": "Weld toe"}}, {"id": "WELD2025:1082", "name": "- | Fillet-welded load-carrying cruciform joint", "material_family": "Welded joint", "points": [[256.0, 228722.0, 0], [212.0, 308445.0, 0], [177.0, 719686.0, 0], [135.0, 3511192.0, 0]], "conditions": {"material": "-", "am_type": "-", "load_ratio": "-", "test_type": "Axial fatigue tests", "temperature": "-", "surface_treatment": "-"}, "metadata": {"dataset_id": 1082, "title": "An analytical method for consistent treatment of axial and angular misalignments in fatigue evaluation of welded joints", "doi": "10.1016/j.tws.2022.109003", "authors": "Zhou, Wenqing; Dong, Pingsha", "publication": "THIN-WALLED STRUCTURES", "year_of_publication": 2022, "UT": "WOS:000792954500008", "base_material": "-", "base_young_modulus": 206, "base_yield_strength": "-", "base_ultimate_strength": "-", "base_elongation": "-", "weld_material": "-", "weld_young_modulus": "-", "weld_yield_strength": "-", "weld_ultimate_strength": "-", "weld_elongation": "-", "processing": "-", "welding_joint": "Fillet-welded load-carrying cruciform joint", "welding_method": "-", "welding_voltage": "-", "welding_current": "-", "welding_speed": "-", "preheat_temp": "-", "welding_env": "-", "residual_stress": "-", "fatigue_specimen_type": "Cruciform fillet-welded specimens with misalignments (e/t=0.75)", "fatigue_specimen_thickness": 12.5, "fatigue_test_type": "Axial fatigue tests", "fatigue_temp": "-", "fatigue_env": "-", "load_ratio": "-", "frequency": "-", "fatigue_machine": "-", "fatigue_standard": "-", "fatigue_test_control": "-", "stress_concentration": "-", "failure_location": "Weld toe"}}, {"id": "WELD2025:1083", "name": "- | Fillet-welded load-carrying cruciform joint", "material_family": "Welded joint", "points": [[298.0, 211191.0, 0], [224.0, 544416.0, 0], [207.0, 923353.0, 0], [179.0, 1295848.0, 0]], "conditions": {"material": "-", "am_type": "-", "load_ratio": "-", "test_type": "Axial fatigue tests", "temperature": "-", "surface_treatment": "-"}, "metadata": {"dataset_id": 1083, "title": "An analytical method for consistent treatment of axial and angular misalignments in fatigue evaluation of welded joints", "doi": "10.1016/j.tws.2022.109003", "authors": "Zhou, Wenqing; Dong, Pingsha", "publication": "THIN-WALLED STRUCTURES", "year_of_publication": 2022, "UT": "WOS:000792954500008", "base_material": "-", "base_young_modulus": 206, "base_yield_strength": "-", "base_ultimate_strength": "-", "base_elongation": "-", "weld_material": "-", "weld_young_modulus": "-", "weld_yield_strength": "-", "weld_ultimate_strength": "-", "weld_elongation": "-", "processing": "-", "welding_joint": "Fillet-welded load-carrying cruciform joint", "welding_method": "-", "welding_voltage": "-", "welding_current": "-", "welding_speed": "-", "preheat_temp": "-", "welding_env": "-", "residual_stress": "-", "fatigue_specimen_type": "Cruciform fillet-welded specimens with misalignments (e/t=0.5)", "fatigue_specimen_thickness": 12.5, "fatigue_test_type": "Axial fatigue tests", "fatigue_temp": "-", "fatigue_env": "-", "load_ratio": "-", "frequency": "-", "fatigue_machine": "-", "fatigue_standard": "-", "fatigue_test_control": "-", "stress_concentration": "-", "failure_location": "Weld toe"}}, {"id": "WELD2025:1084", "name": "- | Fillet-welded load-carrying cruciform joint", "material_family": "Welded joint", "points": [[241.0, 198930.0, 0], [190.0, 273671.0, 0], [167.0, 932603.0, 0]], "conditions": {"material": "-", "am_type": "-", "load_ratio": "-", "test_type": "Axial fatigue tests", "temperature": "-", "surface_treatment": "-"}, "metadata": {"dataset_id": 1084, "title": "An analytical method for consistent treatment of axial and angular misalignments in fatigue evaluation of welded joints", "doi": "10.1016/j.tws.2022.109003", "authors": "Zhou, Wenqing; Dong, Pingsha", "publication": "THIN-WALLED STRUCTURES", "year_of_publication": 2022, "UT": "WOS:000792954500008", "base_material": "-", "base_young_modulus": 206, "base_yield_strength": "-", "base_ultimate_strength": "-", "base_elongation": "-", "weld_material": "-", "weld_young_modulus": "-", "weld_yield_strength": "-", "weld_ultimate_strength": "-", "weld_elongation": "-", "processing": "-", "welding_joint": "Fillet-welded load-carrying cruciform joint", "welding_method": "-", "welding_voltage": "-", "welding_current": "-", "welding_speed": "-", "preheat_temp": "-", "welding_env": "-", "residual_stress": "-", "fatigue_specimen_type": "Cruciform fillet-welded specimens with misalignments (e/t=0.25)", "fatigue_specimen_thickness": 12.5, "fatigue_test_type": "Axial fatigue tests", "fatigue_temp": "-", "fatigue_env": "-", "load_ratio": "-", "frequency": "-", "fatigue_machine": "-", "fatigue_standard": "-", "fatigue_test_control": "-", "stress_concentration": "-", "failure_location": "Weld toe"}}, {"id": "WELD2025:1085", "name": "- | Fillet-welded load-carrying cruciform joint", "material_family": "Welded joint", "points": [[275.0, 185523.0, 0], [221.0, 619738.0, 0], [174.0, 1475133.0, 0]], "conditions": {"material": "-", "am_type": "-", "load_ratio": "-", "test_type": "Axial fatigue tests", "temperature": "-", "surface_treatment": "-"}, "metadata": {"dataset_id": 1085, "title": "An analytical method for consistent treatment of axial and angular misalignments in fatigue evaluation of welded joints", "doi": "10.1016/j.tws.2022.109003", "authors": "Zhou, Wenqing; Dong, Pingsha", "publication": "THIN-WALLED STRUCTURES", "year_of_publication": 2022, "UT": "WOS:000792954500008", "base_material": "-", "base_young_modulus": 206, "base_yield_strength": "-", "base_ultimate_strength": "-", "base_elongation": "-", "weld_material": "-", "weld_young_modulus": "-", "weld_yield_strength": "-", "weld_ultimate_strength": "-", "weld_elongation": "-", "processing": "-", "welding_joint": "Fillet-welded load-carrying cruciform joint", "welding_method": "-", "welding_voltage": "-", "welding_current": "-", "welding_speed": "-", "preheat_temp": "-", "welding_env": "-", "residual_stress": "-", "fatigue_specimen_type": "Cruciform fillet-welded specimens", "fatigue_specimen_thickness": 12.5, "fatigue_test_type": "Axial fatigue tests", "fatigue_temp": "-", "fatigue_env": "-", "load_ratio": "-", "frequency": "-", "fatigue_machine": "-", "fatigue_standard": "-", "fatigue_test_control": "-", "stress_concentration": "-", "failure_location": "Weld toe"}}, {"id": "WELD2025:1086", "name": "Q370qe (deck and rib) | Rib-to-deck welded joint", "material_family": "Welded joint", "points": [[333.0, 136307.0, 0], [236.0, 267486.0, 0], [177.0, 524677.0, 0], [178.0, 770088.0, 0], [147.0, 1895833.0, 0]], "conditions": {"material": "Q370qe (deck and rib)", "am_type": "Carbon dioxide arc welding", "load_ratio": "0.1", "test_type": "Axial", "temperature": "-", "surface_treatment": "-"}, "metadata": {"dataset_id": 1086, "title": "Fatigue resistance of rib-to-bimetallic steel deck welded joints in orthotropic steel bridge decks", "doi": "10.1016/j.tws.2023.111318", "authors": "Liao, Xiaowei; Wei, Hanlin; Pan, Hongyang; Li, Hai-Ting; Sun, Bo; Xin, Haohui", "publication": "THIN-WALLED STRUCTURES", "year_of_publication": 2024, "UT": "WOS:001108962300001", "base_material": "Q370qe (deck and rib)", "base_young_modulus": "201.1 (deck), 206.3 (rib)", "base_yield_strength": "471.8 (deck), 475.5 (rib)", "base_ultimate_strength": "594.6 (deck), 590.2 (rib)", "base_elongation": "22.4 (deck), 23.3 (rib)", "weld_material": "E501T-1 (solder wire)", "weld_young_modulus": "-", "weld_yield_strength": "-", "weld_ultimate_strength": "-", "weld_elongation": "-", "processing": "-", "welding_joint": "Rib-to-deck welded joint", "welding_method": "Carbon dioxide arc welding", "welding_voltage": "-", "welding_current": "-", "welding_speed": "-", "preheat_temp": "-", "welding_env": "-", "residual_stress": "-", "fatigue_specimen_type": "Rib-to-deck welded joint", "fatigue_specimen_thickness": 19, "fatigue_test_type": "Axial", "fatigue_temp": "-", "fatigue_env": "-", "load_ratio": 0.1, "frequency": 4, "fatigue_machine": "PMW 800 electro-hydraulic pulsating fatigue actuator (10t)", "fatigue_standard": "-", "fatigue_test_control": "Load", "stress_concentration": "1.191 (middle), 1.236 (side), 1.220 (average)", "failure_location": "Weld toe"}}, {"id": "WELD2025:1087", "name": "Q370qe (deck and rib) | Rib-to-deck welded joint", "material_family": "Welded joint", "points": [[233.0, 475713.0, 0], [197.0, 577061.0, 0], [154.0, 1473216.0, 0]], "conditions": {"material": "Q370qe (deck and rib)", "am_type": "Carbon dioxide arc welding", "load_ratio": "0.1", "test_type": "Axial", "temperature": "-", "surface_treatment": "-"}, "metadata": {"dataset_id": 1087, "title": "Fatigue resistance of rib-to-bimetallic steel deck welded joints in orthotropic steel bridge decks", "doi": "10.1016/j.tws.2023.111318", "authors": "Liao, Xiaowei; Wei, Hanlin; Pan, Hongyang; Li, Hai-Ting; Sun, Bo; Xin, Haohui", "publication": "THIN-WALLED STRUCTURES", "year_of_publication": 2024, "UT": "WOS:001108962300001", "base_material": "Q370qe (deck and rib)", "base_young_modulus": "201.1 (deck), 206.3 (rib)", "base_yield_strength": "471.8 (deck), 475.5 (rib)", "base_ultimate_strength": "594.6 (deck), 590.2 (rib)", "base_elongation": "22.4 (deck), 23.3 (rib)", "weld_material": "E501T-1 (solder wire)", "weld_young_modulus": "-",
