Repository: yunyunfanfan/S-PA-CBB

# S-PA-CBB

Official research code, processed curve records, evaluation outputs, and manuscript source for:

> **From Physics to Selective Generation: Conditional Brownian Bridges for Sparse S–N Curve Reconstruction and Fatigue Decision-Making**

S-PA-CBB reconstructs a complete probabilistic stress–life (S–N) curve from only two to four observed fatigue tests. The method first fits an interpretable Basquin state, diagnoses whether that state is sufficient, and applies a ControlNet-style conditional Brownian-bridge residual only to curves that benefit from correction.

File: external_data/weld2025_disjoint_curves.json (part 43 of 223)
"weld_yield_strength": "-", "weld_ultimate_strength": "-", "weld_elongation": "-", "processing": "-", "welding_joint": "Rib-to-deck welded joint", "welding_method": "Carbon dioxide arc welding", "welding_voltage": "-", "welding_current": "-", "welding_speed": "-", "preheat_temp": "-", "welding_env": "-", "residual_stress": "-", "fatigue_specimen_type": "Rib-to-deck welded joint", "fatigue_specimen_thickness": 19, "fatigue_test_type": "Axial", "fatigue_temp": "-", "fatigue_env": "-", "load_ratio": 0.1, "frequency": 4, "fatigue_machine": "PMW 800 electro-hydraulic pulsating fatigue actuator (10t)", "fatigue_standard": "-", "fatigue_test_control": "Load", "stress_concentration": "1.191 (middle), 1.236 (side), 1.220 (average)", "failure_location": "Weld root"}}, {"id": "WELD2025:1089", "name": "45 carbon steel | Friction welded joint", "material_family": "Welded joint", "points": [[735.0, 19272.0, 0], [733.0, 20288.0, 0], [732.0, 21916.0, 0], [734.0, 23372.0, 0], [734.0, 24292.0, 0], [734.0, 26241.0, 0], [734.0, 27627.0, 0], [733.0, 30230.0, 0], [733.0, 33506.0, 0], [733.0, 36194.0, 0], [733.0, 38599.0, 0], [733.0, 44466.0, 0], [733.0, 56051.0, 0], [616.0, 48499.0, 0], [617.0, 80097.0, 0], [617.0, 85418.0, 0], [616.0, 92271.0, 0], [616.0, 97143.0, 0], [616.0, 106296.0, 0], [617.0, 113361.0, 0], [617.0, 119346.0, 0], [617.0, 162511.0, 0], [596.0, 67719.0, 0], [597.0, 89873.0, 0], [597.0, 97084.0, 0], [597.0, 97084.0, 0], [597.0, 97084.0, 0], [596.0, 107606.0, 0], [595.0, 119265.0, 0], [598.0, 152301.0, 0], [597.0, 184707.0, 0], [555.0, 127024.0, 0], [556.0, 128673.0, 0], [556.0, 135467.0, 0], [556.0, 140797.0, 0], [556.0, 142620.0, 0], [556.0, 154063.0, 0], [556.0, 168579.0, 0], [556.0, 179777.0, 0], [556.0, 189269.0, 0], [555.0, 196709.0, 0], [556.0, 241670.0, 0], [556.0, 254430.0, 0], [493.0, 188849.0, 0], [494.0, 212036.0, 0], [492.0, 311867.0, 0], [491.0, 441355.0, 0], [491.0, 464658.0, 0], [490.0, 508438.0, 0], [490.0, 508438.0, 0], [493.0, 640974.0, 0], [493.0, 1283875.0, 0], [468.0, 315611.0, 0], [468.0, 397839.0, 0], [468.0, 657042.0, 0], [431.0, 2565075.0, 0], [430.0, 3403970.0, 0], [429.0, 3724695.0, 0], [428.0, 9525409.0, 1], [430.0, 10695289.0, 1], [395.0, 9758946.0, 1], [395.0, 11535233.0, 1], [466.0, 18386168.0, 1]], "conditions": {"material": "45 carbon steel", "am_type": "Friction welding", "load_ratio": "-1", "test_type": "Rotating bending fatigue", "temperature": "-", "surface_treatment": "Normalized condition"}, "metadata": {"dataset_id": 1089, "title": "Prediction of fatigue life and its probability distribution of notched friction welded joints under variable-amplitude loading", "doi": "10.1016/S0142-1123(00)00021-9", "authors": "Yan, JH; Zheng, XL; Zhao, K", "publication": "INTERNATIONAL JOURNAL OF FATIGUE", "year_of_publication": 2000, "UT": "WOS:000087757900004", "base_material": "45 carbon steel", "base_young_modulus": "-", "base_yield_strength": 441, "base_ultimate_strength": 703, "base_elongation": 15.3, "weld_material": "45 carbon steel", "weld_young_modulus": "-", "weld_yield_strength": "-", "weld_ultimate_strength": "-", "weld_elongation": "-", "processing": "Normalized condition", "welding_joint": "Friction welded joint", "welding_method": "Friction welding", "welding_voltage": "-", "welding_current": "-", "welding_speed": "-", "preheat_temp": "-", "welding_env": "-", "residual_stress": "-", "fatigue_specimen_type": "Notched friction welded joint", "fatigue_specimen_thickness": 16, "fatigue_test_type": "Rotating bending fatigue", "fatigue_temp": "-", "fatigue_env": "-", "load_ratio": -1, "frequency": 50, "fatigue_machine": "Rotating bending fatigue machine", "fatigue_standard": "-", "fatigue_test_control": "Stress", "stress_concentration": "2.0", "failure_location": "Notch root"}}, {"id": "WELD2025:1090", "name": "JIS SM490A steel | T-Joint (stiffeners attached to web plate)", "material_family": "Welded joint", "points": [[141.0, 3459289.0, 0], [128.0, 3522964.0, 0], [115.0, 2474340.0, 0], [95.0, 5224795.0, 0], [160.0, 5054189.0, 0], [145.0, 5166060.0, 0], [139.0, 11296092.0, 0]], "conditions": {"material": "JIS SM490A steel", "am_type": "CO2-gas-shielded arc welding", "load_ratio": "-", "test_type": "constant amplitude, Four-point bending", "temperature": "-", "surface_treatment": "-"}, "metadata": {"dataset_id": 1090, "title": "Fatigue strength of welded transverse stiffener joints under variable amplitude loading", "doi": "10.1016/S0308-0161(98)00108-2", "authors": "Sakano, M; Wahab, MA", "publication": "INTERNATIONAL JOURNAL OF PRESSURE VESSELS AND PIPING", "year_of_publication": 1998, "UT": "WOS:000078176100001", "base_material": "JIS SM490A steel", "base_young_modulus": "-", "base_yield_strength": 358, "base_ultimate_strength": 523, "base_elongation": 27, "weld_material": "JIS SS400 steel", "weld_young_modulus": "-", "weld_yield_strength": 275, "weld_ultimate_strength": 423, "weld_elongation": 36, "processing": "-", "welding_joint": "T-Joint (stiffeners attached to web plate)", "welding_method": "CO2-gas-shielded arc welding", "welding_voltage": "33–34", "welding_current": 250, "welding_speed": "4.83–6.5", "preheat_temp": "-", "welding_env": "-", "residual_stress": "-", "fatigue_specimen_type": "I-sectioned plate girder with transverse stiffeners", "fatigue_specimen_thickness": "-", "fatigue_test_type": "constant amplitude, Four-point bending", "fatigue_temp": "-", "fatigue_env": "-", "load_ratio": "-", "frequency": "2–3", "fatigue_machine": "Universal electro-hydraulic testing machine", "fatigue_standard": "Japanese standard category code D", "fatigue_test_control": "Load", "stress_concentration": "-", "failure_location": "Weld toe"}}, {"id": "WELD2025:1091", "name": "JIS SM490A steel | T-Joint (stiffeners attached to web plate)", "material_family": "Welded joint", "points": [[96.0, 4627620.0, 0], [77.0, 8844181.0, 0], [92.0, 9907059.0, 0], [124.0, 8564309.0, 0], [117.0, 10926009.0, 0]], "conditions": {"material": "JIS SM490A steel", "am_type": "CO2-gas-shielded arc welding", "load_ratio": "-", "test_type": "variable amplitude, Four-point bending", "temperature": "-", "surface_treatment": "-"}, "metadata": {"dataset_id": 1091, "title": "Fatigue strength of welded transverse stiffener joints under variable amplitude loading", "doi": "10.1016/S0308-0161(98)00108-2", "authors": "Sakano, M; Wahab, MA", "publication": "INTERNATIONAL JOURNAL OF PRESSURE VESSELS AND PIPING", "year_of_publication": 1998, "UT": "WOS:000078176100001", "base_material": "JIS SM490A steel", "base_young_modulus": "-", "base_yield_strength": 358, "base_ultimate_strength": 523, "base_elongation": 27, "weld_material": "JIS SS400 steel", "weld_young_modulus": "-", "weld_yield_strength": 275, "weld_ultimate_strength": 423, "weld_elongation": 36, "processing": "-", "welding_joint": "T-Joint (stiffeners attached to web plate)", "welding_method": "CO2-gas-shielded arc welding", "welding_voltage": "33–34", "welding_current": 250, "welding_speed": "4.83–6.5", "preheat_temp": "-", "welding_env": "-", "residual_stress": "-", "fatigue_specimen_type": "I-sectioned plate girder with transverse stiffeners", "fatigue_specimen_thickness": "-", "fatigue_test_type": "variable amplitude, Four-point bending", "fatigue_temp": "-", "fatigue_env": "-", "load_ratio": "-", "frequency": "2–3", "fatigue_machine": "Universal electro-hydraulic testing machine", "fatigue_standard": "Japanese standard category code D", "fatigue_test_control": "Load", "stress_concentration": "-", "failure_location": "Weld toe"}}, {"id": "WELD2025:1092", "name": "ASTM 517 'F' grade quenched and tempered steel | Cruciform joint", "material_family": "Welded joint", "points": [[239.0, 108681.0, 0], [198.0, 404223.0, 0], [158.0, 999228.0, 0], [119.0, 1862480.0, 0], [240.0, 220976.0, 0], [199.0, 659997.0, 0], [159.0, 1385978.0, 0], [119.0, 2380176.0, 0], [240.0, 220976.0, 0], [199.0, 809684.0, 0], [159.0, 1660403.0, 0], [119.0, 2804318.0, 0], [239.0, 140813.0, 0], [199.0, 222547.0, 0], [160.0, 609154.0, 0], [120.0, 1257950.0, 0], [238.0, 165145.0, 0], [199.0, 387178.0, 0], [160.0, 895791.0, 0], [119.0, 1696938.0, 0], [239.0, 79838.0, 0], [200.0, 454279.0, 0], [160.0, 1103075.0, 0], [120.0, 2032326.0, 0], [239.0, 207894.0, 0], [199.0, 594459.0, 0], [160.0, 1237233.0, 0], [119.0, 2221296.0, 0], [240.0, 305511.0, 0], [199.0, 832319.0, 0], [159.0, 1651834.0, 0], [119.0, 2733514.0, 0], [240.0, 335999.0, 0], [199.0, 978630.0, 0], [159.0, 1926194.0, 0], [119.0, 3160311.0, 0], [239.0, 218756.0, 0], [198.0, 396890.0, 0], [158.0, 872049.0, 0], [119.0, 1613956.0, 0], [240.0, 255176.0, 0], [198.0, 572646.0, 0], [159.0, 1163040.0, 0], [119.0, 2044255.0, 0], [239.0, 158178.0, 0], [199.0, 615099.0, 0], [159.0, 1375131.0, 0], [119.0, 2389678.0, 0]], "conditions": {"material": "ASTM 517 'F' grade quenched and tempered steel", "am_type": "Shielded Metal Arc Welding (SMAW)", "load_ratio": "0", "test_type": "Axial", "temperature": "-", "surface_treatment": "Quenched and tempered"}, "metadata": {"dataset_id": 1092, "title": "Fatigue life prediction of shielded metal are welded cruciform joints containing LOP defects by a mathematical model", "doi": "10.1016/S0308-0161(98)00137-9", "authors": "Balasubramanian, V; Guha, B", "publication": "INTERNATIONAL JOURNAL OF PRESSURE VESSELS AND PIPING", "year_of_publication": 1999, "UT": "WOS:000079598100002", "base_material": "ASTM 517 'F' grade quenched and tempered steel", "base_young_modulus": "-", "base_yield_strength": 690, "base_ultimate_strength": 790, "base_elongation": 19, "weld_material": "AWS E11018-M", "weld_young_modulus": "-", "weld_yield_strength": 740, "weld_ultimate_strength": 845, "weld_elongation": 24.5, "processing": "Quenched and tempered", "welding_joint": "Cruciform joint", "welding_method": "Shielded Metal Arc Welding (SMAW)", "welding_voltage": "-", "welding_current": "-", "welding_speed": "-", "preheat_temp": "-", "welding_env": "-", "residual_stress": "-", "fatigue_specimen_type": "Cruciform joint", "fatigue_specimen_thickness": 8, "fatigue_test_type": "Axial", "fatigue_temp": "-", "fatigue_env": "-", "load_ratio": 0, "frequency": 30, "fatigue_machine": "Schenck 200kN capacity mechanical resonance-controlled universal fatigue testing machine", "fatigue_standard": "-", "fatigue_test_control": "Constant amplitude loading", "stress_concentration": "-", "failure_location": "-"}}, {"id": "WELD2025:1093", "name": "AA2219-T87 Aluminium Alloy | Square Butt Joint", "material_family": "Welded joint", "points": [[305.0, 99337.0, 0], [250.0, 198467.0, 0], [199.0, 503863.0, 0], [148.0, 1097646.0, 0], [100.0, 2505209.0, 0]], "conditions": {"material": "AA2219-T87 Aluminium Alloy", "am_type": "GTAW (Gas Tungsten Arc Welding)", "load_ratio": "0", "test_type": "Axial (uniaxial tensile loading)", "temperature": "-", "surface_treatment": "-"}, "metadata": {"dataset_id": 1093, "title": "Effect of welding processes on AA2219 aluminium alloy joint properties", "doi": "10.1016/S1003-6326(11)60808-X", "authors": "Malarvizhi, S.; Balasubramanian, V.", "publication": "TRANSACTIONS OF NONFERROUS METALS SOCIETY OF CHINA", "year_of_publication": 2011, "UT": "WOS:000291472500002", "base_material": "AA2219-T87 Aluminium Alloy", "base_young_modulus": "-", "base_yield_strength": 390, "base_ultimate_strength": 470, "base_elongation": 15.0, "weld_material": "AA2219 Aluminium Alloy", "weld_young_modulus": "-", "weld_yield_strength": 220, "weld_ultimate_strength": 242, "weld_elongation": 8.8, "processing": "-", "welding_joint": "Square Butt Joint", "welding_method": "GTAW (Gas Tungsten Arc Welding)", "welding_voltage": 30, "welding_current": 150, "welding_speed": 3, "preheat_temp": "-", "welding_env": "Shielding gas (99.99% Ar)", "residual_stress": "-", "fatigue_specimen_type": "Unnotched", "fatigue_specimen_thickness": 5, "fatigue_test_type": "Axial (uniaxial tensile loading)", "fatigue_temp": "-", "fatigue_env": "-", "load_ratio": 0, "frequency": 10, "fatigue_machine": "Servo Hydraulic Fatigue Testing Machine (Instron, UK; Model: 8801)", "fatigue_standard": "ASTM E647-04", "fatigue_test_control": "Stress", "stress_concentration": "3.21", "failure_location": "Weld metal region"}}, {"id": "WELD2025:1094", "name": "AA2219-T87 Aluminium Alloy | Square Butt Joint", "material_family": "Welded joint", "points": [[300.0, 297844.0, 0], [250.0, 595068.0, 0], [200.0, 1196836.0, 0], [150.0, 2375322.0, 0], [100.0, 4972008.0, 0]], "conditions": {"material": "AA2219-T87 Aluminium Alloy", "am_type": "EBW (Electron Beam Welding)", "load_ratio": "0", "test_type": "Axial (uniaxial tensile loading)", "temperature": "-", "surface_treatment": "-"}, "metadata": {"dataset_id": 1094, "title": "Effect of welding processes on AA2219 aluminium alloy joint properties", "doi": "10.1016/S1003-6326(11)60808-X", "authors": "Malarvizhi, S.; Balasubramanian, V.", "publication": "TRANSACTIONS OF NONFERROUS METALS SOCIETY OF CHINA", "year_of_publication": 2011, "UT": "WOS:000291472500002", "base_material": "AA2219-T87 Aluminium Alloy", "base_young_modulus": "-", "base_yield_strength": 390, "base_ultimate_strength": 470, "base_elongation": 15.0, "weld_material": "AA2219 Aluminium Alloy", "weld_young_modulus": "-", "weld_yield_strength": 265, "weld_ultimate_strength": 304, "weld_elongation": 10.4, "processing": "-", "welding_joint": "Square Butt Joint", "welding_method": "EBW (Electron Beam Welding)", "welding_voltage": 50000, "welding_current": 0.051, "welding_speed": 16, "preheat_temp": "-", "welding_env": "Vacuum (10 Pa)", "residual_stress": "-", "fatigue_specimen_type": "Unnotched", "fatigue_specimen_thickness": 5, "fatigue_test_type": "Axial (uniaxial tensile loading)", "fatigue_temp": "-", "fatigue_env": "-", "load_ratio": 0, "frequency": 10, "fatigue_machine": "Servo Hydraulic Fatigue Testing Machine (Instron, UK; Model: 8801)", "fatigue_standard": "ASTM E647-04", "fatigue_test_control": "Stress", "stress_concentration": "2.73", "failure_location": "Weld metal region"}}, {"id": "WELD2025:1095", "name": "AA2219-T87 Aluminium Alloy | Square Butt Joint", "material_family": "Welded joint", "points": [[303.0, 500521.0, 0], [250.0, 893032.0, 0], [198.0, 1772372.0, 0], [149.0, 3588503.0, 0], [101.0, 7561583.0, 0]], "conditions": {"material": "AA2219-T87 Aluminium Alloy", "am_type": "FSW (Friction Stir Welding)", "load_ratio": "0", "test_type": "Axial (uniaxial tensile loading)", "temperature": "-", "surface_treatment": "-"}, "metadata": {"dataset_id": 1095, "title": "Effect of welding processes on AA2219 aluminium alloy joint properties", "doi": "10.1016/S1003-6326(11)60808-X", "authors": "Malarvizhi, S.; Balasubramanian, V.", "publication": "TRANSACTIONS OF NONFERROUS METALS SOCIETY OF CHINA", "year_of_publication": 2011, "UT": "WOS:000291472500002", "base_material": "AA2219-T87 Aluminium Alloy", "base_young_modulus": "-", "base_yield_strength": 390, "base_ultimate_strength": 470, "base_elongation": 15.0, "weld_material": "AA2219 Aluminium Alloy", "weld_young_modulus": "-", "weld_yield_strength": 305, "weld_ultimate_strength": 342, "weld_elongation": 12.2, "processing": "-", "welding_joint": "Square Butt Joint", "welding_method": "FSW (Friction Stir Welding)", "welding_voltage": "-", "welding_current": "-", "welding_speed": 1.5, "preheat_temp": "-", "welding_env": "-", "residual_stress": "-", "fatigue_specimen_type": "Unnotched", "fatigue_specimen_thickness": 5, "fatigue_test_type": "Axial (uniaxial tensile loading)", "fatigue_temp": "-", "fatigue_env": "-", "load_ratio": 0, "frequency": 10, "fatigue_machine": "Servo Hydraulic Fatigue Testing Machine (Instron, UK; Model: 8801)", "fatigue_standard": "ASTM E647-04", "fatigue_test_control": "Stress", "stress_concentration": "2.19", "failure_location": "Weld metal region"}}, {"id": "WELD2025:1096", "name": "AA2219-T87 Aluminium Alloy | Square Butt Joint", "material_family": "Welded joint", "points": [[251.0, 10021.0, 0], [202.0, 29392.0, 0], [152.0, 79803.0, 0], [100.0, 159173.0, 0]], "conditions": {"material": "AA2219-T87 Aluminium Alloy", "am_type": "GTAW (Gas Tungsten Arc Welding)", "load_ratio": "0", "test_type": "Axial (uniaxial tensile loading)", "temperature": "-", "surface_treatment": "-"}, "metadata": {"dataset_id": 1096, "title": "Effect of welding processes on AA2219 aluminium alloy joint properties", "doi": "10.1016/S1003-6326(11)60808-X", "authors": "Malarvizhi, S.; Balasubramanian, V.", "publication": "TRANSACTIONS OF NONFERROUS METALS SOCIETY OF CHINA", "year_of_publication": 2011, "UT": "WOS:000291472500002", "base_material": "AA2219-T87 Aluminium Alloy", "base_young_modulus": "-", "base_yield_strength": 390, "base_ultimate_strength": 470, "base_elongation": 15.0, "weld_material": "AA2219 Aluminium Alloy", "weld_young_modulus": "-", "weld_yield_strength": 220, "weld_ultimate_strength": 242, "weld_elongation": 8.8, "processing": "-", "welding_joint": "Square Butt Joint", "welding_method": "GTAW (Gas Tungsten Arc Welding)", "welding_voltage": 30, "welding_current": 150, "welding_speed": 3, "preheat_temp": "-", "welding_env": "Shielding gas (99.99% Ar)", "residual_stress": "-", "fatigue_specimen_type": "Notched", "fatigue_specimen_thickness": 5, "fatigue_test_type": "Axial (uniaxial tensile loading)", "fatigue_temp": "-", "fatigue_env": "-", "load_ratio": 0, "frequency": 10, "fatigue_machine": "Servo Hydraulic Fatigue Testing Machine (Instron, UK; Model: 8801)", "fatigue_standard": "ASTM E647-04", "fatigue_test_control": "Stress", "stress_concentration": "3.21", "failure_location": "Weld metal region"}}, {"id": "WELD2025:1097", "name": "AA2219-T87 Aluminium Alloy | Square Butt Joint", "material_family": "Welded joint", "points": [[301.0, 10030.0, 0], [249.0, 20248.0, 0], [202.0, 48731.0, 0], [152.0, 98336.0, 0], [102.0, 304452.0, 0]], "conditions": {"material": "AA2219-T87 Aluminium Alloy", "am_type": "EBW (Electron Beam Welding)", "load_ratio": "0", "test_type": "Axial (uniaxial tensile loading)", "temperature": "-", "surface_treatment": "-"}, "metadata": {"dataset_id": 1097, "title": "Effect of welding processes on AA2219 aluminium alloy joint properties", "doi": "10.1016/S1003-6326(11)60808-X", "authors": "Malarvizhi, S.; Balasubramanian, V.", "publication": "TRANSACTIONS OF NONFERROUS METALS SOCIETY OF CHINA", "year_of_publication": 2011, "UT": "WOS:000291472500002", "base_material": "AA2219-T87 Aluminium Alloy", "base_young_modulus": "-", "base_yield_strength": 390, "base_ultimate_strength": 470, "base_elongation": 15.0, "weld_material": "AA2219 Aluminium Alloy", "weld_young_modulus": "-", "weld_yield_strength": 265, "weld_ultimate_strength": 304, "weld_elongation": 10.4, "processing": "-", "welding_joint": "Square Butt Joint", "welding_method": "EBW (Electron Beam Welding)", "welding_voltage": 50000, "welding_current": 0.051, "welding_speed": 16, "preheat_temp": "-", "welding_env": "Vacuum (10 Pa)", "residual_stress": "-", "fatigue_specimen_type": "Notched", "fatigue_specimen_thickness": 5, "fatigue_test_type": "Axial (uniaxial tensile loading)", "fatigue_temp": "-", "fatigue_env": "-", "load_ratio": 0, "frequency": 10, "fatigue_machine": "Servo Hydraulic Fatigue Testing Machine (Instron, UK; Model: 8801)", "fatigue_standard": "ASTM E647-04", "fatigue_test_control": "Stress", "stress_concentration": "2.73", "failure_location": "Weld metal region"}}, {"id": "WELD2025:1098", "name": "AA2219-T87 Aluminium Alloy | Square Butt Joint", "material_family": "Welded joint", "points": [[303.0, 30437.0, 0], [251.0, 59454.0, 0], [202.0, 147880.0, 0], [152.0, 298403.0, 0], [102.0, 717544.0, 0]], "conditions": {"material": "AA2219-T87 Aluminium Alloy", "am_type": "FSW (Friction Stir Welding)", "load_ratio": "0", "test_type": "Axial (uniaxial tensile loading)", "temperature": "-", "surface_treatment": "-"}, "metadata": {"dataset_id": 1098, "title": "Effect of welding processes on AA2219 aluminium alloy joint properties", "doi": "10.1016/S1003-6326(11)60808-X", "authors": "Malarvizhi, S.; Balasubramanian, V.", "publication": "TRANSACTIONS OF NONFERROUS METALS SOCIETY OF CHINA", "year_of_publication": 2011, "UT": "WOS:000291472500002", "base_material": "AA2219-T87 Aluminium Alloy", "base_young_modulus": "-", "base_yield_strength": 390, "base_ultimate_strength": 470, "base_elongation": 15.0, "weld_material": "AA2219 Aluminium Alloy", "weld_young_modulus": "-", "weld_yield_strength": 305, "weld_ultimate_strength": 342, "weld_elongation": 12.2, "processing": "-", "welding_joint": "Square Butt Joint", "welding_method": "FSW (Friction Stir Welding)", "welding_voltage": "-", "welding_current": "-", "welding_speed": 1.5, "preheat_temp": "-", "welding_env": "-", "residual_stress": "-", "fatigue_specimen_type": "Notched", "fatigue_specimen_thickness": 5, "fatigue_test_type": "Axial (uniaxial tensile loading)", "fatigue_temp": "-", "fatigue_env": "-", "load_ratio": 0, "frequency": 10, "fatigue_machine": "Servo Hydraulic Fatigue Testing Machine (Instron, UK; Model: 8801)", "fatigue_standard": "ASTM E647-04", "fatigue_test_control": "Stress", "stress_concentration": "2.19", "failure_location": "Weld metal region"}}, {"id": "WELD2025:1101", "name": "Q345 steel | Fillet weld", "material_family": "Welded joint", "points": [[182.0, 484010.0, 0], [182.0, 551466.0, 0], [161.0, 615390.0, 0], [161.0, 668049.0, 0], [162.0, 704385.0, 0], [153.0, 703449.0, 0], [147.0, 729436.0, 0], [126.0, 1011921.0, 0], [125.0, 1193377.0, 0], [113.0, 1346443.0, 0], [113.0, 2031390.0, 0], [113.0, 2429496.0, 0]], "conditions": {"material": "Q345 steel", "am_type": "CO2 shielded semi-automatic gas metal arc welding (GMAW)", "load_ratio": "0.1", "test_type": "Axial", "temperature": "-", "surface_treatment": "-"}, "metadata": {"dataset_id": 1101, "title": "Fatigue strength of CFRP strengthened welded joints with corrugated steel plates", "doi": "10.1016/j.compositesb.2014.11.021", "authors": "Wang, Zhi-Yu; Wang, Qing-Yuan", "publication": "COMPOSITES PART B-ENGINEERING", "year_of_publication": 2015, "UT": "WOS:000349729300004", "base_material": "Q345 steel", "base_young_modulus": 210, "base_yield_strength": 380, "base_ultimate_strength": 510, "base_elongation": 25, "weld_material": "Q345 steel", "weld_young_modulus": 210, "weld_yield_strength": 380, "weld_ultimate_strength": 510, "weld_elongation": 25, "processing": "-", "welding_joint": "Fillet weld", "welding_method": "CO2 shielded semi-automatic gas metal arc welding (GMAW)", "welding_voltage": "-", "welding_current": "-", "welding_speed": "-", "preheat_temp": "-", "welding_env": "-", "residual_stress": "-", "fatigue_specimen_type": "Wide plate", "fatigue_specimen_thickness": 6, "fatigue_test_type": "Axial", "fatigue_temp": "-", "fatigue_env": "-", "load_ratio": 0.1, "frequency": 8, "fatigue_machine": "MTS 809 servo-hydraulic fatigue testing machine", "fatigue_standard": "-", "fatigue_test_control": "Stress", "stress_concentration": "-", "failure_location": "Weld toe"}}, {"id": "WELD2025:1102", "name": "Q345 steel | Fillet weld", "material_family": "Welded joint", "points": [[191.0, 626351.0, 0], [178.0, 706859.0, 0], [157.0, 1070061.0, 0], [134.0, 1589807.0, 0], [191.0, 782336.0, 0], [179.0, 953589.0, 0], [156.0, 1324001.0, 0], [133.0, 2015242.0, 0], [191.0, 689886.0, 0], [178.0, 738399.0, 0], [178.0, 926873.0, 0], [134.0, 1928931.0, 0], [191.0, 650984.0, 0], [177.0, 664022.0, 0], [156.0, 1184750.0, 0], [132.0, 1669401.0, 0]], "conditions": {"material": "Q345 steel", "am_type": "CO2 shielded semi-automatic gas metal arc welding (GMAW)", "load_ratio": "0.1", "test_type": "Axial", "temperature": "-", "surface_treatment": "CFRP strengthening (adhesive bonding)"}, "metadata": {"dataset_id": 1102, "title": "Fatigue strength of CFRP strengthened welded joints with corrugated steel plates", "doi": "10.1016/j.compositesb.2014.11.021", "authors": "Wang, Zhi-Yu; Wang, Qing-Yuan", "publication": "COMPOSITES PART B-ENGINEERING", "year_of_publication": 2015, "UT": "WOS:000349729300004", "base_material": "Q345 steel", "base_young_modulus": 210, "base_yield_strength": 380, "base_ultimate_strength": 510, "base_elongation": 25, "weld_material": "Q345 steel", "weld_young_modulus": 210, "weld_yield_strength": 380, "weld_ultimate_strength": 510, "weld_elongation": 25, "processing": "CFRP strengthening (adhesive bonding)", "welding_joint": "Fillet weld", "welding_method": "CO2 shielded semi-automatic gas metal arc welding (GMAW)", "welding_voltage": "-", "welding_current": "-", "welding_speed": "-", "preheat_temp": "-", "welding_env": "-", "residual_stress": "-", "fatigue_specimen_type": "Wide plate", "fatigue_specimen_thickness": 6, "fatigue_test_type": "Axial", "fatigue_temp": "-", "fatigue_env": "-", "load_ratio": 0.1, "frequency": 8, "fatigue_machine": "MTS 809 servo-hydraulic fatigue testing machine", "fatigue_standard": "-", "fatigue_test_control": "Stress", "stress_concentration": "-", "failure_location": "Weld toe"}}, {"id": "WELD2025:1103", "name": "S235JR | lap joint", "material_family": "Welded joint", "points": [[297.0, 14234.0, 0], [283.0, 63212.0, 0], [309.0, 74866.0, 0], [304.0, 84519.0, 0], [300.0, 98946.0, 0], [305.0, 140603.0, 0], [305.0, 170689.0, 0], [305.0, 185800.0, 0], [283.0, 97785.0, 0], [244.0, 145981.0, 0], [246.0, 183771.0, 0], [202.0, 234416.0, 0], [200.0, 207674.0, 0], [202.0, 181748.0, 0], [203.0, 345467.0, 0], [202.0, 434925.0, 0], [203.0, 462084.0, 0], [103.0, 1070084.0, 0], [101.0, 1802127.0, 0], [101.0, 2135349.0, 0], [102.0, 2499657.0, 0], [99.0, 4988058.0, 0], [101.0, 5363711.0, 0], [102.0, 5981573.0, 0], [102.0, 6752080.0, 0]], "conditions": {"material": "S235JR", "am_type": "-", "load_ratio": "-", "test_type": "Alternating or fluctuating load conditions", "temperature": "23", "surface_treatment": "-"}, "metadata": {"dataset_id": 1103, "title": "Development of a fatigue life prediction methodology for welded steel semi-trailer components based on a new criterion", "doi": "10.1016/j.engfailanal.2019.104268", "authors": "Tello, L.; Castejon, L.; Malon, H.; Valladares, D.; Luque, P.; Mantaras, Daniel A.; Ranz, D.; Cuartero, J.", "publication": "ENGINEERING FAILURE ANALYSIS", "year_of_publication": 2020, "UT": "WOS:000505213100013", "base_material": "S235JR", "base_young_modulus": 216.975, "base_yield_strength": 290.73, "base_ultimate_strength": 555.66, "base_elongation": 74.1, "weld_material": "-", "weld_young_modulus": "-", "weld_yield_strength": "-", "weld_ultimate_strength": "-", "weld_elongation": "-", "processing": "-", "welding_joint": "lap joint", "welding_method": "-", "welding_voltage": "-", "welding_current": "-", "welding_speed": "-", "preheat_temp": "-", "welding_env": "-", "residual_stress": "-", "fatigue_specimen_type": "Overlap-welded specimens", "fatigue_specimen_thickness": 10, "fatigue_test_type": "Alternating or fluctuating load conditions", "fatigue_temp": 23, "fatigue_env": "-", "load_ratio": "-", "frequency": 0.15, "fatigue_machine": "Instron 8032 test machine", "fatigue_standard": "IIW recommendations, Eurocode 3", "fatigue_test_control": "Load control", "stress_concentration": "-", "failure_location": "Thermally affected zone closest to the weld bead"}}, {"id": "WELD2025:1104", "name": "S355MC | lap Joint", "material_family": "Welded joint", "points": [[278.0, 60299.0, 0], [300.0, 70750.0, 0], [274.0, 100433.0, 0], [302.0, 128589.0, 0], [294.0, 182464.0, 0], [239.0, 136508.0, 0], [240.0, 162590.0, 0], [239.0, 263008.0, 0], [201.0, 561770.0, 0], [205.0, 378977.0, 0], [102.0, 2458419.0, 0], [101.0, 2683245.0, 0], [100.0, 2971726.0, 0], [99.0, 8996035.0, 0], [99.0, 10407044.0, 0], [99.0, 12039780.0, 0], [100.0, 12577405.0, 0]], "conditions": {"material": "S355MC", "am_type": "-", "load_ratio": "-", "test_type": "Alternating or fluctuating load conditions", "temperature": "23", "surface_treatment": "-"}, "metadata": {"dataset_id": 1104, "title": "Development of a fatigue life prediction methodology for welded steel semi-trailer components based on a new criterion", "doi": "10.1016/j.engfailanal.2019.104268", "authors": "Tello, L.; Castejon, L.; Malon, H.; Valladares, D.; Luque, P.; Mantaras, Daniel A.; Ranz, D.; Cuartero, J.", "publication": "ENGINEERING FAILURE ANALYSIS", "year_of_publication": 2020, "UT": "WOS:000505213100013", "base_material": "S355MC", "base_young_modulus": 217.193, "base_yield_strength": 359.7, "base_ultimate_strength": 624.52, "base_elongation": 85.8, "weld_material": "-", "weld_young_modulus": "-", "weld_yield_strength": "-", "weld_ultimate_strength": "-", "weld_elongation": "-", "processing": "-", "welding_joint": "lap Joint", "welding_method": "-", "welding_voltage": "-", "welding_current": "-", "welding_speed": "-", "preheat_temp": "-", "welding_env": "-", "residual_stress": "-", "fatigue_specimen_type": "Overlap-welded specimens", "fatigue_specimen_thickness": 4.5, "fatigue_test_type": "Alternating or fluctuating load conditions", "fatigue_temp": 23, "fatigue_env": "-", "load_ratio": "-", "frequency": 0.15, "fatigue_machine": "Instron 8032 test machine", "fatigue_standard": "IIW recommendations, Eurocode 3", "fatigue_test_control": "Load control", "stress_concentration": "-", "failure_location": "Thermally affected zone closest to the weld bead"}}, {"id": "WELD2025:1105", "name": "S500MC | lap Joint", "material_family": "Welded joint", "points": [[435.0, 21928.0, 0], [267.0, 734720.0, 0], [266.0, 887473.0, 0], [230.0, 1125161.0, 0], [226.0, 1480658.0, 0], [225.0, 1728077.0, 0], [177.0, 1873152.0, 0], [174.0, 2507697.0, 0], [176.0, 3136098.0, 0]], "conditions": {"material": "S500MC", "am_type": "-", "load_ratio": "-", "test_type": "Alternating or fluctuating load conditions", "temperature": "23", "surface_treatment": "-"}, "metadata": {"dataset_id": 1105, "title": "Development of a fatigue life prediction methodology for welded steel semi-trailer components based on a new criterion", "doi": "10.1016/j.engfailanal.2019.104268", "authors": "Tello, L.; Castejon, L.; Malon, H.; Valladares, D.; Luque, P.; Mantaras, Daniel A.; Ranz, D.; Cuartero, J.", "publication": "ENGINEERING FAILURE ANALYSIS", "year_of_publication": 2020, "UT": "WOS:000505213100013", "base_material": "S500MC", "base_young_modulus": 218.295, "base_yield_strength": 492.1, "base_ultimate_strength": 697.5, "base_elongation": 67.436, "weld_material": "-", "weld_young_modulus": "-", "weld_yield_strength": "-", "weld_ultimate_strength": "-", "weld_elongation": "-", "processing": "-", "welding_joint": "lap Joint", "welding_method": "-", "welding_voltage": "-", "welding_current": "-", "welding_speed": "-", "preheat_temp": "-", "welding_env": "-", "residual_stress": "-", "fatigue_specimen_type": "Overlap-welded specimens", "fatigue_specimen_thickness": "-", "fatigue_test_type": "Alternating or fluctuating load conditions", "fatigue_temp": 23, "fatigue_env": "-", "load_ratio": "-", "frequency": 0.15, "fatigue_machine": "Instron 8032 test machine", "fatigue_standard": "IIW recommendations, Eurocode 3", "fatigue_test_control": "Load control", "stress_concentration": "-", "failure_location": "Thermally affected zone closest to the weld bead"}}, {"id": "WELD2025:1106", "name": "Q345QD steel | Fillet weld", "material_family": "Welded joint", "points": [[139.0, 409639.0, 0], [139.0, 473553.0, 0], [139.0, 619240.0, 0], [130.0, 606552.0, 0], [130.0, 721845.0, 0], [130.0, 804766.0, 0], [121.0, 602864.0, 0], [121.0, 696926.0, 0], [121.0, 788359.0, 0], [121.0, 788359.0, 0], [111.0, 739467.0, 0], [111.0, 772340.0, 0], [100.0, 1293909.0, 0], [100.0, 1484987.0, 0], [100.0, 1999040.0, 0], [88.0, 1575961.0, 0], [88.0, 2348126.0, 0], [88.0, 2524673.0, 0]], "conditions": {"material": "Q345QD steel", "am_type": "-", "load_ratio": "-", "test_type": "Axial", "temperature": "-", "surface_treatment": "Corrosion"}, "metadata": {"dataset_id": 1106, "title": "Fatigue assessment of fillet weld in steel bridge towers considering corrosion effects", "doi": "10.1016/j.engfailanal.2022.106901", "authors": "Jiang, Chao; Xiong, Wen; Cai, C. S.; Zhou, Linyun; Zhu, Yichen", "publication": "ENGINEERING FAILURE ANALYSIS", "year_of_publication": 2023, "UT": "WOS:000896983800003", "base_material": "Q345QD steel", "base_young_modulus": 207, "base_yield_strength": 372, "base_ultimate_strength": "-", "base_elongation": "-", "weld_material": "-", "weld_young_modulus": "-", "weld_yield_strength": "-", "weld_ultimate_strength": "-", "weld_elongation": "-", "processing": "Corrosion", "welding_joint": "Fillet weld", "welding_method": "-", "welding_voltage": "-", "welding_current": "-", "welding_speed": "-", "preheat_temp": "-", "welding_env": "-", "residual_stress": "-", "fatigue_specimen_type": "Fillet weld (non-load-carrying)", "fatigue_specimen_thickness": "-", "fatigue_test_type": "Axial", "fatigue_temp": "-", "fatigue_env": "-", "load_ratio": "-", "frequency": "-", "fatigue_machine": "-", "fatigue_standard": "Eurocode 3", "fatigue_test_control": "Stress", "stress_concentration": "-", "failure_location": "Weld toe"}}, {"id": "WELD2025:1107", "name": "Steel | Cruciform joint", "material_family": "Welded joint", "points": [[519.0, 108169.0, 0], [521.0, 147755.0, 0], [503.0, 180850.0, 0], [433.0, 213574.0, 0], [435.0, 229827.0, 0], [430.0, 294452.0, 0], [351.0, 344704.0, 0], [353.0, 506711.0, 0], [352.0, 679599.0, 0], [320.0, 912170.0, 0], [316.0, 1157991.0, 0], [307.0, 1281250.0, 0], [282.0, 1247299.0, 0], [279.0, 930077.0, 0]], "conditions": {"material": "Steel", "am_type": "-", "load_ratio": "0.1", "test_type": "bending", "temperature": "-", "surface_treatment": "-"}, "metadata": {"dataset_id": 1107, "title": "An implicit gradient application to fatigue of sharp notches and weldments", "doi": "10.1016/j.engfracmech.2006.06.009", "authors": "Tovo, R.; Livieri, P.", "publication": "ENGINEERING FRACTURE MECHANICS", "year_of_publication": 2007, "UT": "WOS:000244331300005", "base_material": "Steel", "base_young_modulus": "-", "base_yield_strength": "-", "base_ultimate_strength": "-", "base_elongation": "-", "weld_material": "Steel", "weld_young_modulus": "-", "weld_yield_strength": "-", "weld_ultimate_strength": "-", "weld_elongation": "-", "processing": "-", "welding_joint": "Cruciform joint", "welding_method": "-", "welding_voltage": "-", "welding_current": "-", "welding_speed": "-", "preheat_temp": "-", "welding_env": "-", "residual_stress": "-", "fatigue_specimen_type": "Cruciform joint", "fatigue_specimen_thickness": "-", "fatigue_test_type": "bending", "fatigue_temp": "-", "fatigue_env": "-", "load_ratio": 0.1, "frequency": "-", "fatigue_machine": "-", "fatigue_standard": "-", "fatigue_test_control": "-", "stress_concentration": "-", "failure_location": "-"}}, {"id": "WELD2025:1108", "name": "Steel | Partial penetration welds (stringer-to-deck plate), fillet welds (crossbeam web-to-deck plate)", "material_family": "Welded joint", "points": [[419.0, 165022.0, 0], [412.0, 282420.0, 0], [353.0, 485381.0, 0], [306.0, 530299.0, 0], [252.0, 494448.0, 0], [313.0, 675850.0, 0], [351.0, 716804.0, 0], [351.0, 899080.0, 0], [309.0, 779108.0, 0], [306.0, 852043.0, 0], [278.0, 1192895.0, 0], [263.0, 1179902.0, 0], [253.0, 1161044.0, 0], [265.0, 1360347.0, 0], [263.0, 1670613.0, 0], [246.0, 1609276.0, 0], [241.0, 1502505.0, 0], [233.0, 1447750.0, 0], [205.0, 1469377.0, 0], [223.0, 4588667.0, 0], [299.0, 647728.0, 0], [300.0, 754698.0, 0], [276.0, 869509.0, 0], [269.0, 930974.0, 0], [276.0, 1023794.0, 0], [286.0, 1079490.0, 0]], "conditions": {"material": "Steel", "am_type": "-", "load_ratio": "0.06", "test_type": "Axial (bending)", "temperature": "-", "surface_treatment": "-"}, "metadata": {"dataset_id": 1108, "title": "Fatigue resistance of the deck plate in steel orthotropic deck structures", "doi": "10.1016/j.engfracmech.2018.06.014", "authors": "Maljaars, Johan; Bonet, Eric; Pijpers, Richard J. M.", "publication": "ENGINEERING FRACTURE MECHANICS", "year_of_publication": 2018, "UT": "WOS:000445034000015", "base_material": "Steel", "base_young_modulus": "-", "base_yield_strength": 396, "base_ultimate_strength": 549, "base_elongation": "-", "weld_material": "-", "weld_young_modulus": "-", "weld_yield_strength": "-", "weld_ultimate_strength": "-", "weld_elongation": "-", "processing": "-", "welding_joint": "Partial penetration welds (stringer-to-deck plate), fillet welds (crossbeam web-to-deck plate)", "welding_method": "-", "welding_voltage": "-", "welding_current": "-", "welding_speed": "-", "preheat_temp": "-", "welding_env": "-", "residual_stress": "-", "fatigue_specimen_type": "Wide plate (deck plate)", "fatigue_specimen_thickness": 12, "fatigue_test_type": "Axial (bending)", "fatigue_temp": "-", "fatigue_env": "-", "load_ratio": 0.06, "frequency": "-", "fatigue_machine": "-", "fatigue_standard": "European standard (fatigue load model 4)", "fatigue_test_control": "Stress", "stress_concentration": "-", "failure_location": "Weld root"}}, {"id": "WELD2025:1109", "name": "Hot-finished steel grade S 355 J2 H | Tubular K-joint", "material_family": "Welded joint", "points": [[136.0, 951061.0, 0], [134.0, 1210211.0, 0], [113.0, 1635805.0, 0], [136.0, 1857870.0, 0], [112.0, 2045029.0, 0], [112.0, 2259776.0, 0], [139.0, 2476936.0, 0], [111.0, 3389318.0, 0]], "conditions": {"material": "Hot-finished steel grade S 355 J2 H", "am_type": "Flux-cored arc welding (FCAW)", "load_ratio": "0.1", "test_type": "Axial", "temperature": "-", "surface_treatment": "-"}, "metadata": {"dataset_id": 1109, "title": "Experimental study on the fatigue behaviour of welded tubular K-joints for bridges", "doi": "10.1016/j.engstruct.2005.10.003", "authors": "Schumacher, A; Nussbaumer, A", "publication": "ENGINEERING STRUCTURES", "year_of_publication": 2006, "UT": "WOS:000235131400010", "base_material": "Hot-finished steel grade S 355 J2 H", "base_young_modulus": "-", "base_yield_strength": 345, "base_ultimate_strength": "490–630", "base_elongation": 22, "weld_material": "-", "weld_young_modulus": "-", "weld_yield_strength": "-", "weld_ultimate_strength": "-", "weld_elongation": "-", "processing": "-", "welding_joint": "Tubular K-joint", "welding_method": "Flux-cored arc welding (FCAW)", "welding_voltage": "-", "welding_current": "-", "welding_speed": "-", "preheat_temp": "-", "welding_env": "-", "residual_stress": "-", "fatigue_specimen_type": "Tubular K-joint", "fatigue_specimen_thickness": 20, "fatigue_test_type": "Axial", "fatigue_temp": "-", "fatigue_env": "-", "load_ratio": 0.1, "frequency": 2, "fatigue_machine": "Hydraulic jacks with load control system", "fatigue_standard": "-", "fatigue_test_control": "Load control", "stress_concentration": "-", "failure_location": "Weld toe at the chord crown toe region"}}, {"id": "WELD2025:1110", "name": "Hot-finished steel grade S 355 J2 H | Tubular K-joint", "material_family": "Welded joint", "points": [[183.0, 953761.0, 0], [195.0, 1212658.0, 0], [197.0, 1463310.0, 0], [187.0, 1534508.0, 0]], "conditions": {"material": "Hot-finished steel grade S 355 J2 H", "am_type": "Flux-cored arc welding (FCAW)", "load_ratio": "0.1", "test_type": "Axial fatigue testing", "temperature": "-", "surface_treatment": "-"}, "metadata": {"dataset_id": 1110, "title": "Experimental study on the fatigue behaviour of welded tubular K-joints for bridges", "doi": "10.1016/j.engstruct.2005.10.003", "authors": "Schumacher, A; Nussbaumer, A", "publication": "ENGINEERING STRUCTURES", "year_of_publication": 2006, "UT": "WOS:000235131400010", "base_material": "Hot-finished steel grade S 355 J2 H", "base_young_modulus": "-", "base_yield_strength": 355, "base_ultimate_strength": "490–630", "base_elongation": 22, "weld_material": "-", "weld_young_modulus": "-", "weld_yield_strength": "-", "weld_ultimate_strength": "-", "weld_elongation": "-", "processing": "-", "welding_joint": "Tubular K-joint", "welding_method": "Flux-cored arc welding (FCAW)", "welding_voltage": "-", "welding_current": "-", "welding_speed": "-", "preheat_temp": "-", "welding_env": "-", "residual_stress": "-", "fatigue_specimen_type": "Tubular K-joint", "fatigue_specimen_thickness": 12.5, "fatigue_test_type": "Axial fatigue testing",
