Repository: yunyunfanfan/S-PA-CBB

# S-PA-CBB

Official research code, processed curve records, evaluation outputs, and manuscript source for:

> **From Physics to Selective Generation: Conditional Brownian Bridges for Sparse S–N Curve Reconstruction and Fatigue Decision-Making**

S-PA-CBB reconstructs a complete probabilistic stress–life (S–N) curve from only two to four observed fatigue tests. The method first fits an interpretable Basquin state, diagnoses whether that state is sufficient, and applies a ControlNet-style conditional Brownian-bridge residual only to curves that benefit from correction.

File: external_data/weld2025_disjoint_curves.json (part 44 of 223)
"fatigue_temp": "-", "fatigue_env": "-", "load_ratio": 0.1, "frequency": 2, "fatigue_machine": "Hydraulic jacks with load control system", "fatigue_standard": "-", "fatigue_test_control": "Load control", "stress_concentration": "-", "failure_location": "Weld toe at the chord crown toe region"}}, {"id": "WELD2025:1111", "name": "Hot-finished steel grade S 355 J2 H | Tubular K-joint", "material_family": "Welded joint", "points": [[152.0, 4323820.0, 0], [149.0, 4667952.0, 0], [147.0, 5098646.0, 0], [147.0, 5407098.0, 0]], "conditions": {"material": "Hot-finished steel grade S 355 J2 H", "am_type": "Flux-cored arc welding (FCAW)", "load_ratio": "0.1", "test_type": "Axial fatigue testing", "temperature": "-", "surface_treatment": "Needle peening"}, "metadata": {"dataset_id": 1111, "title": "Experimental study on the fatigue behaviour of welded tubular K-joints for bridges", "doi": "10.1016/j.engstruct.2005.10.003", "authors": "Schumacher, A; Nussbaumer, A", "publication": "ENGINEERING STRUCTURES", "year_of_publication": 2006, "UT": "WOS:000235131400010", "base_material": "Hot-finished steel grade S 355 J2 H", "base_young_modulus": "-", "base_yield_strength": 345, "base_ultimate_strength": "490–630", "base_elongation": 22, "weld_material": "-", "weld_young_modulus": "-", "weld_yield_strength": "-", "weld_ultimate_strength": "-", "weld_elongation": "-", "processing": "Needle peening", "welding_joint": "Tubular K-joint", "welding_method": "Flux-cored arc welding (FCAW)", "welding_voltage": "-", "welding_current": "-", "welding_speed": "-", "preheat_temp": "-", "welding_env": "-", "residual_stress": "-", "fatigue_specimen_type": "Tubular K-joint", "fatigue_specimen_thickness": 20, "fatigue_test_type": "Axial fatigue testing", "fatigue_temp": "-", "fatigue_env": "-", "load_ratio": 0.1, "frequency": 2, "fatigue_machine": "Hydraulic jacks with load control system", "fatigue_standard": "-", "fatigue_test_control": "Load control", "stress_concentration": "-", "failure_location": "Weld toe at the chord crown toe region"}}, {"id": "WELD2025:1112", "name": "S960 ultra-high strength steels (UHSS) | Butt Joint", "material_family": "Welded joint", "points": [[588.0, 135018.0, 0], [588.0, 186323.0, 0]], "conditions": {"material": "S960 ultra-high strength steels (UHSS)", "am_type": "GMAW (Gas Metal Arc Welding)", "load_ratio": "0.1", "test_type": "Uniaxial constant amplitude cyclic loading", "temperature": "-", "surface_treatment": "UHSS double-side strengthen with CFRP"}, "metadata": {"dataset_id": 1112, "title": "CFRP strengthening of butt-welded ultra-high strength steels under quasi-static tensile loading", "doi": "10.1016/j.engstruct.2021.113052", "authors": "Amraei, Mohsen; Jiao, Hui; Toghyani, Amir; Bjork, Timo; Zhao, Xiao-Ling", "publication": "ENGINEERING STRUCTURES", "year_of_publication": 2021, "UT": "WOS:000703532700004", "base_material": "S960 ultra-high strength steels (UHSS)", "base_young_modulus": "-", "base_yield_strength": "-", "base_ultimate_strength": "-", "base_elongation": "-", "weld_material": "Union X96", "weld_young_modulus": "-", "weld_yield_strength": "-", "weld_ultimate_strength": "-", "weld_elongation": "-", "processing": "UHSS double-side strengthen with CFRP", "welding_joint": "Butt Joint", "welding_method": "GMAW (Gas Metal Arc Welding)", "welding_voltage": 25.1, "welding_current": "214-217", "welding_speed": 6.2, "preheat_temp": "-", "welding_env": "-", "residual_stress": "-", "fatigue_specimen_type": "Dog-bone , Butt-welded specimens", "fatigue_specimen_thickness": "8.22-8.23", "fatigue_test_type": "Uniaxial constant amplitude cyclic loading", "fatigue_temp": "-", "fatigue_env": "-", "load_ratio": 0.1, "frequency": "-", "fatigue_machine": "-", "fatigue_standard": "-", "fatigue_test_control": "Displacement control", "stress_concentration": "-", "failure_location": "-"}}, {"id": "WELD2025:1113", "name": "Mild steel grade S355 | X-joint", "material_family": "Welded joint", "points": [[142.0, 65614.0, 0], [84.0, 387468.0, 0]], "conditions": {"material": "Mild steel grade S355", "am_type": "-", "load_ratio": "0.1", "test_type": "Axial", "temperature": "25", "surface_treatment": "Grinding of weld toes"}, "metadata": {"dataset_id": 1113, "title": "Fatigue behaviour of non-welded wrapped composite joints for steel hollow sections in axial load experiments", "doi": "10.1016/j.engstruct.2021.113369", "authors": "Feng, Weikang; Pavlovic, Marko", "publication": "ENGINEERING STRUCTURES", "year_of_publication": 2021, "UT": "WOS:000712073700003", "base_material": "Mild steel grade S355", "base_young_modulus": "-", "base_yield_strength": "-", "base_ultimate_strength": "-", "base_elongation": "-", "weld_material": "-", "weld_young_modulus": "-", "weld_yield_strength": "-", "weld_ultimate_strength": "-", "weld_elongation": "-", "processing": "Grinding of weld toes", "welding_joint": "X-joint", "welding_method": "-", "welding_voltage": "-", "welding_current": "-", "welding_speed": "-", "preheat_temp": "-", "welding_env": "-", "residual_stress": "-", "fatigue_specimen_type": "Full-scale X-joint", "fatigue_specimen_thickness": "4 (brace), 5 (chord)", "fatigue_test_type": "Axial", "fatigue_temp": 25, "fatigue_env": "-", "load_ratio": 0.1, "frequency": 4, "fatigue_machine": "PCX 001 hydraulic wedge grip", "fatigue_standard": "-", "fatigue_test_control": "Force control", "stress_concentration": "-", "failure_location": "Weld toe"}}, {"id": "WELD2025:1114", "name": "C–Mn steel | Cruciform and T-joints", "material_family": "Welded joint", "points": [[144.0, 337125.0, 0], [149.0, 384805.0, 0], [149.0, 404411.0, 0], [149.0, 439331.0, 0], [148.0, 465582.0, 0], [147.0, 505814.0, 0], [147.0, 544958.0, 0], [147.0, 563315.0, 0], [148.0, 587098.0, 0], [151.0, 670210.0, 0], [97.0, 959992.0, 0], [97.0, 2234373.0, 0], [111.0, 2861937.0, 0], [103.0, 3522173.0, 0], [100.0, 3827199.0, 0], [89.0, 4265991.0, 0], [96.0, 4867924.0, 0], [98.0, 7999900.0, 0], [52.0, 93287523.0, 0], [96.0, 4334724.0, 0], [94.0, 2368429.0, 1], [93.0, 4159850.0, 1], [108.0, 5692553.0, 1], [109.0, 6445193.0, 1], [83.0, 6957715.0, 1], [72.0, 8426076.0, 1], [74.0, 9539574.0, 1], [87.0, 13380535.0, 1], [53.0, 18858756.0, 1], [52.0, 20320575.0, 1]], "conditions": {"material": "C–Mn steel", "am_type": "-", "load_ratio": "0.1", "test_type": "Axial", "temperature": "-", "surface_treatment": "Stress relieved"}, "metadata": {"dataset_id": 1114, "title": "Proposal for a more accurate physically based S-N curve for welded steel joints", "doi": "10.1016/j.ijfatigue.2008.03.032", "authors": "Lassen, Tom; Recho, Naman", "publication": "INTERNATIONAL JOURNAL OF FATIGUE", "year_of_publication": 2009, "UT": "WOS:000266710300009", "base_material": "C–Mn steel", "base_young_modulus": 206, "base_yield_strength": 345, "base_ultimate_strength": 697, "base_elongation": "-", "weld_material": "-", "weld_young_modulus": "-", "weld_yield_strength": "-", "weld_ultimate_strength": "-", "weld_elongation": "-", "processing": "Stress relieved", "welding_joint": "Cruciform and T-joints", "welding_method": "-", "welding_voltage": "-", "welding_current": "-", "welding_speed": "-", "preheat_temp": "-", "welding_env": "-", "residual_stress": "400 MPa", "fatigue_specimen_type": "Non-load-carrying cruciform and T-joints", "fatigue_specimen_thickness": 25, "fatigue_test_type": "Axial", "fatigue_temp": "-", "fatigue_env": "-", "load_ratio": 0.1, "frequency": "-", "fatigue_machine": "-", "fatigue_standard": "-", "fatigue_test_control": "-", "stress_concentration": "-", "failure_location": "Weld toe"}}, {"id": "WELD2025:1115", "name": "St E460 | Flange-tube joint", "material_family": "Welded joint", "points": [[342.0, 54181.0, 0], [339.0, 70868.0, 0], [325.0, 84590.0, 0], [240.0, 95676.0, 0], [324.0, 117069.0, 0], [247.0, 324610.0, 0], [246.0, 363464.0, 0], [250.0, 854195.0, 0], [324.0, 24404.0, 0], [327.0, 26937.0, 0], [330.0, 29525.0, 0], [250.0, 52097.0, 0], [245.0, 80742.0, 0], [252.0, 99067.0, 0], [241.0, 348450.0, 0], [159.0, 724304.0, 0], [161.0, 2423423.0, 0]], "conditions": {"material": "St E460", "am_type": "MAG", "load_ratio": "-1", "test_type": "bending and torsion, constant amplitude", "temperature": "-", "surface_treatment": "thermal relieved"}, "metadata": {"dataset_id": 1115, "title": "Multiaxial fatigue assessment of welded joints - Recommendations for design codes", "doi": "10.1016/j.ijfatigue.2008.06.001", "authors": "Sonsino, C. M.", "publication": "INTERNATIONAL JOURNAL OF FATIGUE", "year_of_publication": 2009, "UT": "WOS:000266710300019", "base_material": "St E460", "base_young_modulus": "-", "base_yield_strength": 520, "base_ultimate_strength": 670, "base_elongation": "-", "weld_material": "-", "weld_young_modulus": "-", "weld_yield_strength": "-", "weld_ultimate_strength": "-", "weld_elongation": "-", "processing": "thermal relieved", "welding_joint": "Flange-tube joint", "welding_method": "MAG", "welding_voltage": "-", "welding_current": "-", "welding_speed": "-", "preheat_temp": "-", "welding_env": "-", "residual_stress": "-", "fatigue_specimen_type": "Welded plate-tube joint", "fatigue_specimen_thickness": "-", "fatigue_test_type": "bending and torsion, constant amplitude", "fatigue_temp": "-", "fatigue_env": "-", "load_ratio": -1, "frequency": "-", "fatigue_machine": "-", "fatigue_standard": "Eurocode, ASME, British Standard", "fatigue_test_control": "Stress", "stress_concentration": "-", "failure_location": "-"}}, {"id": "WELD2025:1116", "name": "St E460 | Flange-tube joint", "material_family": "Welded joint", "points": [[522.0, 251585.0, 0], [520.0, 300186.0, 0], [505.0, 350751.0, 0], [369.0, 1074113.0, 0], [370.0, 2207632.0, 0], [368.0, 2767611.0, 0], [511.0, 76274.0, 0], [384.0, 167545.0, 0], [389.0, 214500.0, 0], [388.0, 459970.0, 0], [367.0, 581039.0, 0], [294.0, 1054021.0, 0], [296.0, 1740264.0, 0], [260.0, 3087881.0, 0]], "conditions": {"material": "St E460", "am_type": "MAG", "load_ratio": "-1", "test_type": "bending and torsion, variable amplitude", "temperature": "-", "surface_treatment": "thermal relieved"}, "metadata": {"dataset_id": 1116, "title": "Multiaxial fatigue assessment of welded joints - Recommendations for design codes", "doi": "10.1016/j.ijfatigue.2008.06.001", "authors": "Sonsino, C. M.", "publication": "INTERNATIONAL JOURNAL OF FATIGUE", "year_of_publication": 2009, "UT": "WOS:000266710300019", "base_material": "St E460", "base_young_modulus": "-", "base_yield_strength": 520, "base_ultimate_strength": 670, "base_elongation": "-", "weld_material": "-", "weld_young_modulus": "-", "weld_yield_strength": "-", "weld_ultimate_strength": "-", "weld_elongation": "-", "processing": "thermal relieved", "welding_joint": "Flange-tube joint", "welding_method": "MAG", "welding_voltage": "-", "welding_current": "-", "welding_speed": "-", "preheat_temp": "-", "welding_env": "-", "residual_stress": "-", "fatigue_specimen_type": "Welded plate-tube joint", "fatigue_specimen_thickness": "-", "fatigue_test_type": "bending and torsion, variable amplitude", "fatigue_temp": "-", "fatigue_env": "-", "load_ratio": -1, "frequency": "-", "fatigue_machine": "-", "fatigue_standard": "Eurocode, ASME, British Standard", "fatigue_test_control": "Stress", "stress_concentration": "-", "failure_location": "-"}}, {"id": "WELD2025:1117", "name": "EN-AE 6082 T6 (AlSiMgMn T6) | Flange-tube joint", "material_family": "Welded joint", "points": [[98.0, 47617.0, 0], [98.0, 81321.0, 0], [97.0, 93628.0, 0], [77.0, 357638.0, 0], [57.0, 871118.0, 0], [57.0, 1641770.0, 0], [57.0, 2100727.0, 0], [47.0, 4969358.0, 0], [97.0, 50027.0, 0], [96.0, 57599.0, 0], [96.0, 72157.0, 0], [78.0, 378307.0, 0], [78.0, 340386.0, 0], [58.0, 988787.0, 0], [57.0, 1876705.0, 0], [58.0, 2367523.0, 0], [47.0, 5369842.0, 0]], "conditions": {"material": "EN-AE 6082 T6 (AlSiMgMn T6)", "am_type": "TIG", "load_ratio": "-1", "test_type": "bending and torsion, constant amplitude", "temperature": "-", "surface_treatment": "-"}, "metadata": {"dataset_id": 1117, "title": "Multiaxial fatigue assessment of welded joints - Recommendations for design codes", "doi": "10.1016/j.ijfatigue.2008.06.001", "authors": "Sonsino, C. M.", "publication": "INTERNATIONAL JOURNAL OF FATIGUE", "year_of_publication": 2009, "UT": "WOS:000266710300019", "base_material": "EN-AE 6082 T6 (AlSiMgMn T6)", "base_young_modulus": "-", "base_yield_strength": 315, "base_ultimate_strength": 332, "base_elongation": "-", "weld_material": "S-AlSi5", "weld_young_modulus": "-", "weld_yield_strength": "-", "weld_ultimate_strength": "-", "weld_elongation": "-", "processing": "-", "welding_joint": "Flange-tube joint", "welding_method": "TIG", "welding_voltage": "-", "welding_current": "-", "welding_speed": "-", "preheat_temp": "-", "welding_env": "-", "residual_stress": "-", "fatigue_specimen_type": "Welded aluminium flange-tube joint", "fatigue_specimen_thickness": "-", "fatigue_test_type": "bending and torsion, constant amplitude", "fatigue_temp": "-", "fatigue_env": "-", "load_ratio": -1, "frequency": "-", "fatigue_machine": "-", "fatigue_standard": "Eurocode, ASME, British Standard", "fatigue_test_control": "Stress", "stress_concentration": "-", "failure_location": "-"}}, {"id": "WELD2025:1118", "name": "EN-AE 6082 T6 (AlSiMgMn T6) | Flange-tube joint", "material_family": "Welded joint", "points": [[156.0, 181893.0, 0], [156.0, 283453.0, 0], [135.0, 670222.0, 0], [136.0, 1433630.0, 0], [115.0, 5136803.0, 0], [118.0, 7618044.0, 0], [95.0, 9040251.0, 0], [157.0, 463991.0, 0], [156.0, 803653.0, 0], [133.0, 1081975.0, 0], [136.0, 1364677.0, 0], [112.0, 1985950.0, 0], [116.0, 3159787.0, 0]], "conditions": {"material": "EN-AE 6082 T6 (AlSiMgMn T6)", "am_type": "TIG", "load_ratio": "-1", "test_type": "bending and torsion, variable amplitude", "temperature": "-", "surface_treatment": "-"}, "metadata": {"dataset_id": 1118, "title": "Multiaxial fatigue assessment of welded joints - Recommendations for design codes", "doi": "10.1016/j.ijfatigue.2008.06.001", "authors": "Sonsino, C. M.", "publication": "INTERNATIONAL JOURNAL OF FATIGUE", "year_of_publication": 2009, "UT": "WOS:000266710300019", "base_material": "EN-AE 6082 T6 (AlSiMgMn T6)", "base_young_modulus": "-", "base_yield_strength": 315, "base_ultimate_strength": 332, "base_elongation": "-", "weld_material": "S-AlSi5", "weld_young_modulus": "-", "weld_yield_strength": "-", "weld_ultimate_strength": "-", "weld_elongation": "-", "processing": "-", "welding_joint": "Flange-tube joint", "welding_method": "TIG", "welding_voltage": "-", "welding_current": "-", "welding_speed": "-", "preheat_temp": "-", "welding_env": "-", "residual_stress": "-", "fatigue_specimen_type": "Welded aluminium flange-tube joint", "fatigue_specimen_thickness": "-", "fatigue_test_type": "bending and torsion, variable amplitude", "fatigue_temp": "-", "fatigue_env": "-", "load_ratio": -1, "frequency": "-", "fatigue_machine": "-", "fatigue_standard": "Eurocode, ASME, British Standard", "fatigue_test_control": "Stress", "stress_concentration": "-", "failure_location": "-"}}, {"id": "WELD2025:1121", "name": "CSA G40.21 350W steel | T-Joint", "material_family": "Welded joint", "points": [[234.0, 111376.0, 0], [218.0, 168884.0, 0], [204.0, 244112.0, 0]], "conditions": {"material": "CSA G40.21 350W steel", "am_type": "Flux-Cored Arc Welding (FCAW)", "load_ratio": "0.1", "test_type": "Axial,  constant amplitude(CA) loading", "temperature": "-", "surface_treatment": "-"}, "metadata": {"dataset_id": 1121, "title": "Effect of quality control parameter variations on the fatigue performance of ultrasonic impact treated welds", "doi": "10.1016/j.ijfatigue.2013.06.023", "authors": "Yekta, Rana Tehrani; Ghahremani, Kasra; Walbridge, Scott", "publication": "INTERNATIONAL JOURNAL OF FATIGUE", "year_of_publication": 2013, "UT": "WOS:000324283200025", "base_material": "CSA G40.21 350W steel", "base_young_modulus": 201.6, "base_yield_strength": 350, "base_ultimate_strength": "450–650", "base_elongation": "-", "weld_material": "-", "weld_young_modulus": "-", "weld_yield_strength": "-", "weld_ultimate_strength": "-", "weld_elongation": "-", "processing": "-", "welding_joint": "T-Joint", "welding_method": "Flux-Cored Arc Welding (FCAW)", "welding_voltage": "-", "welding_current": "-", "welding_speed": "-", "preheat_temp": "-", "welding_env": "-", "residual_stress": "-", "fatigue_specimen_type": "Dog-bone", "fatigue_specimen_thickness": 9.5, "fatigue_test_type": "Axial,  constant amplitude(CA) loading", "fatigue_temp": "-", "fatigue_env": "-", "load_ratio": 0.1, "frequency": "<23", "fatigue_machine": "-", "fatigue_standard": "-", "fatigue_test_control": "Stress", "stress_concentration": "-", "failure_location": "Weld toe"}}, {"id": "WELD2025:1122", "name": "CSA G40.21 350W steel | T-Joint", "material_family": "Welded joint", "points": [[235.0, 106128.0, 0], [223.0, 195729.0, 0], [205.0, 225227.0, 0]], "conditions": {"material": "CSA G40.21 350W steel", "am_type": "Flux-Cored Arc Welding (FCAW)", "load_ratio": "-1", "test_type": "Axial, constant amplitude loading with periodic underload cycles (CA-UL)", "temperature": "-", "surface_treatment": "-"}, "metadata": {"dataset_id": 1122, "title": "Effect of quality control parameter variations on the fatigue performance of ultrasonic impact treated welds", "doi": "10.1016/j.ijfatigue.2013.06.023", "authors": "Yekta, Rana Tehrani; Ghahremani, Kasra; Walbridge, Scott", "publication": "INTERNATIONAL JOURNAL OF FATIGUE", "year_of_publication": 2013, "UT": "WOS:000324283200025", "base_material": "CSA G40.21 350W steel", "base_young_modulus": 201.6, "base_yield_strength": 350, "base_ultimate_strength": "450–650", "base_elongation": "-", "weld_material": "-", "weld_young_modulus": "-", "weld_yield_strength": "-", "weld_ultimate_strength": "-", "weld_elongation": "-", "processing": "-", "welding_joint": "T-Joint", "welding_method": "Flux-Cored Arc Welding (FCAW)", "welding_voltage": "-", "welding_current": "-", "welding_speed": "-", "preheat_temp": "-", "welding_env": "-", "residual_stress": "-", "fatigue_specimen_type": "Dog-bone", "fatigue_specimen_thickness": 9.5, "fatigue_test_type": "Axial, constant amplitude loading with periodic underload cycles (CA-UL)", "fatigue_temp": "-", "fatigue_env": "-", "load_ratio": -1, "frequency": "<23", "fatigue_machine": "-", "fatigue_standard": "-", "fatigue_test_control": "Stress", "stress_concentration": "-", "failure_location": "Weld toe"}}, {"id": "WELD2025:1123", "name": "CSA G40.21 350W steel | T-Joint", "material_family": "Welded joint", "points": [[236.0, 2854392.0, 0], [220.0, 2337336.0, 0], [203.0, 3062821.0, 0], [235.0, 1169748.0, 0], [222.0, 4331574.0, 0], [203.0, 8646799.0, 1]], "conditions": {"material": "CSA G40.21 350W steel", "am_type": "Flux-Cored Arc Welding (FCAW)", "load_ratio": "0.1", "test_type": "Axial, constant amplitude(CA) loading", "temperature": "-", "surface_treatment": "Ultrasonic Impact Treatment (UIT)"}, "metadata": {"dataset_id": 1123, "title": "Effect of quality control parameter variations on the fatigue performance of ultrasonic impact treated welds", "doi": "10.1016/j.ijfatigue.2013.06.023", "authors": "Yekta, Rana Tehrani; Ghahremani, Kasra; Walbridge, Scott", "publication": "INTERNATIONAL JOURNAL OF FATIGUE", "year_of_publication": 2013, "UT": "WOS:000324283200025", "base_material": "CSA G40.21 350W steel", "base_young_modulus": 201.6, "base_yield_strength": 350, "base_ultimate_strength": "450–650", "base_elongation": "-", "weld_material": "-", "weld_young_modulus": "-", "weld_yield_strength": "-", "weld_ultimate_strength": "-", "weld_elongation": "-", "processing": "Ultrasonic Impact Treatment (UIT)", "welding_joint": "T-Joint", "welding_method": "Flux-Cored Arc Welding (FCAW)", "welding_voltage": "-", "welding_current": "-", "welding_speed": "-", "preheat_temp": "-", "welding_env": "-", "residual_stress": "-", "fatigue_specimen_type": "Dog-bone", "fatigue_specimen_thickness": 9.5, "fatigue_test_type": "Axial, constant amplitude(CA) loading", "fatigue_temp": "-", "fatigue_env": "-", "load_ratio": 0.1, "frequency": "<23", "fatigue_machine": "-", "fatigue_standard": "-", "fatigue_test_control": "Stress", "stress_concentration": "-", "failure_location": "Weld toe"}}, {"id": "WELD2025:1124", "name": "CSA G40.21 350W steel | T-Joint", "material_family": "Welded joint", "points": [[240.0, 555676.0, 0], [226.0, 2267105.0, 0], [210.0, 8950882.0, 1], [223.0, 1989684.0, 0], [210.0, 3275067.0, 1]], "conditions": {"material": "CSA G40.21 350W steel", "am_type": "Flux-Cored Arc Welding (FCAW)", "load_ratio": "-1", "test_type": "Axial, constant amplitude loading with periodic underload cycles (CA-UL)", "temperature": "-", "surface_treatment": "Ultrasonic Impact Treatment (UIT)"}, "metadata": {"dataset_id": 1124, "title": "Effect of quality control parameter variations on the fatigue performance of ultrasonic impact treated welds", "doi": "10.1016/j.ijfatigue.2013.06.023", "authors": "Yekta, Rana Tehrani; Ghahremani, Kasra; Walbridge, Scott", "publication": "INTERNATIONAL JOURNAL OF FATIGUE", "year_of_publication": 2013, "UT": "WOS:000324283200025", "base_material": "CSA G40.21 350W steel", "base_young_modulus": 201.6, "base_yield_strength": 350, "base_ultimate_strength": "450–650", "base_elongation": "-", "weld_material": "-", "weld_young_modulus": "-", "weld_yield_strength": "-", "weld_ultimate_strength": "-", "weld_elongation": "-", "processing": "Ultrasonic Impact Treatment (UIT)", "welding_joint": "T-Joint", "welding_method": "Flux-Cored Arc Welding (FCAW)", "welding_voltage": "-", "welding_current": "-", "welding_speed": "-", "preheat_temp": "-", "welding_env": "-", "residual_stress": "-", "fatigue_specimen_type": "Dog-bone", "fatigue_specimen_thickness": 9.5, "fatigue_test_type": "Axial, constant amplitude loading with periodic underload cycles (CA-UL)", "fatigue_temp": "-", "fatigue_env": "-", "load_ratio": -1, "frequency": "<23", "fatigue_machine": "-", "fatigue_standard": "-", "fatigue_test_control": "Stress", "stress_concentration": "-", "failure_location": "Weld toe"}}, {"id": "WELD2025:1125", "name": "CSA G40.21 350W steel | T-Joint", "material_family": "Welded joint", "points": [[236.0, 1763920.0, 0], [221.0, 3485407.0, 0], [204.0, 2008246.0, 0], [236.0, 2963678.0, 0], [201.0, 1499879.0, 0], [219.0, 7840905.0, 0]], "conditions": {"material": "CSA G40.21 350W steel", "am_type": "Flux-Cored Arc Welding (FCAW)", "load_ratio": "0.1", "test_type": "Axial, constant amplitude(CA) loading", "temperature": "-", "surface_treatment": "Ultrasonic Impact Treatment (UIT) (under-treated)"}, "metadata": {"dataset_id": 1125, "title": "Effect of quality control parameter variations on the fatigue performance of ultrasonic impact treated welds", "doi": "10.1016/j.ijfatigue.2013.06.023", "authors": "Yekta, Rana Tehrani; Ghahremani, Kasra; Walbridge, Scott", "publication": "INTERNATIONAL JOURNAL OF FATIGUE", "year_of_publication": 2013, "UT": "WOS:000324283200025", "base_material": "CSA G40.21 350W steel", "base_young_modulus": 201.6, "base_yield_strength": 350, "base_ultimate_strength": "450–650", "base_elongation": "-", "weld_material": "-", "weld_young_modulus": "-", "weld_yield_strength": "-", "weld_ultimate_strength": "-", "weld_elongation": "-", "processing": "Ultrasonic Impact Treatment (UIT) (under-treated)", "welding_joint": "T-Joint", "welding_method": "Flux-Cored Arc Welding (FCAW)", "welding_voltage": "-", "welding_current": "-", "welding_speed": "-", "preheat_temp": "-", "welding_env": "-", "residual_stress": "-", "fatigue_specimen_type": "Dog-bone", "fatigue_specimen_thickness": 9.5, "fatigue_test_type": "Axial, constant amplitude(CA) loading", "fatigue_temp": "-", "fatigue_env": "-", "load_ratio": 0.1, "frequency": "<23", "fatigue_machine": "-", "fatigue_standard": "-", "fatigue_test_control": "Stress", "stress_concentration": "-", "failure_location": "Weld toe"}}, {"id": "WELD2025:1126", "name": "CSA G40.21 350W steel | T-Joint", "material_family": "Welded joint", "points": [[238.0, 823176.0, 0], [226.0, 4234095.0, 0], [206.0, 3600295.0, 0], [225.0, 4899377.0, 0]], "conditions": {"material": "CSA G40.21 350W steel", "am_type": "Flux-Cored Arc Welding (FCAW)", "load_ratio": "1", "test_type": "Axial, constant amplitude loading with periodic underload cycles (CA-UL)", "temperature": "-", "surface_treatment": "Ultrasonic Impact Treatment (UIT) (under-treated)"}, "metadata": {"dataset_id": 1126, "title": "Effect of quality control parameter variations on the fatigue performance of ultrasonic impact treated welds", "doi": "10.1016/j.ijfatigue.2013.06.023", "authors": "Yekta, Rana Tehrani; Ghahremani, Kasra; Walbridge, Scott", "publication": "INTERNATIONAL JOURNAL OF FATIGUE", "year_of_publication": 2013, "UT": "WOS:000324283200025", "base_material": "CSA G40.21 350W steel", "base_young_modulus": 201.6, "base_yield_strength": 350, "base_ultimate_strength": "450–650", "base_elongation": "-", "weld_material": "-", "weld_young_modulus": "-", "weld_yield_strength": "-", "weld_ultimate_strength": "-", "weld_elongation": "-", "processing": "Ultrasonic Impact Treatment (UIT) (under-treated)", "welding_joint": "T-Joint", "welding_method": "Flux-Cored Arc Welding (FCAW)", "welding_voltage": "-", "welding_current": "-", "welding_speed": "-", "preheat_temp": "-", "welding_env": "-", "residual_stress": "-", "fatigue_specimen_type": "Dog-bone", "fatigue_specimen_thickness": 9.5, "fatigue_test_type": "Axial, constant amplitude loading with periodic underload cycles (CA-UL)", "fatigue_temp": "-", "fatigue_env": "-", "load_ratio": 1, "frequency": "<23", "fatigue_machine": "-", "fatigue_standard": "-", "fatigue_test_control": "Stress", "stress_concentration": "-", "failure_location": "Weld toe"}}, {"id": "WELD2025:1127", "name": "CSA G40.21 350W steel | T-Joint", "material_family": "Welded joint", "points": [[234.0, 444516.0, 0], [221.0, 1912891.0, 0], [199.0, 3542385.0, 1]], "conditions": {"material": "CSA G40.21 350W steel", "am_type": "Flux-Cored Arc Welding (FCAW)", "load_ratio": "0.1", "test_type": "Axial, constant amplitude(CA) loading", "temperature": "-", "surface_treatment": "Ultrasonic Impact Treatment (UIT) (over-treated)"}, "metadata": {"dataset_id": 1127, "title": "Effect of quality control parameter variations on the fatigue performance of ultrasonic impact treated welds", "doi": "10.1016/j.ijfatigue.2013.06.023", "authors": "Yekta, Rana Tehrani; Ghahremani, Kasra; Walbridge, Scott", "publication": "INTERNATIONAL JOURNAL OF FATIGUE", "year_of_publication": 2013, "UT": "WOS:000324283200025", "base_material": "CSA G40.21 350W steel", "base_young_modulus": 201.6, "base_yield_strength": 350, "base_ultimate_strength": "450–650", "base_elongation": "-", "weld_material": "-", "weld_young_modulus": "-", "weld_yield_strength": "-", "weld_ultimate_strength": "-", "weld_elongation": "-", "processing": "Ultrasonic Impact Treatment (UIT) (over-treated)", "welding_joint": "T-Joint", "welding_method": "Flux-Cored Arc Welding (FCAW)", "welding_voltage": "-", "welding_current": "-", "welding_speed": "-", "preheat_temp": "-", "welding_env": "-", "residual_stress": "-", "fatigue_specimen_type": "Dog-bone", "fatigue_specimen_thickness": 9.5, "fatigue_test_type": "Axial, constant amplitude(CA) loading", "fatigue_temp": "-", "fatigue_env": "-", "load_ratio": 0.1, "frequency": "<23", "fatigue_machine": "-", "fatigue_standard": "-", "fatigue_test_control": "Stress", "stress_concentration": "-", "failure_location": "Weld toe"}}, {"id": "WELD2025:1128", "name": "CSA G40.21 350W steel | T-Joint", "material_family": "Welded joint", "points": [[238.0, 474304.0, 0], [224.0, 878339.0, 0], [206.0, 2561243.0, 1]], "conditions": {"material": "CSA G40.21 350W steel", "am_type": "Flux-Cored Arc Welding (FCAW)", "load_ratio": "-1", "test_type": "Axial, constant amplitude loading with periodic underload cycles (CA-UL)", "temperature": "-", "surface_treatment": "Ultrasonic Impact Treatment (UIT) (under-treated)"}, "metadata": {"dataset_id": 1128, "title": "Effect of quality control parameter variations on the fatigue performance of ultrasonic impact treated welds", "doi": "10.1016/j.ijfatigue.2013.06.023", "authors": "Yekta, Rana Tehrani; Ghahremani, Kasra; Walbridge, Scott", "publication": "INTERNATIONAL JOURNAL OF FATIGUE", "year_of_publication": 2013, "UT": "WOS:000324283200025", "base_material": "CSA G40.21 350W steel", "base_young_modulus": 201.6, "base_yield_strength": 350, "base_ultimate_strength": "450–650", "base_elongation": "-", "weld_material": "-", "weld_young_modulus": "-", "weld_yield_strength": "-", "weld_ultimate_strength": "-", "weld_elongation": "-", "processing": "Ultrasonic Impact Treatment (UIT) (under-treated)", "welding_joint": "T-Joint", "welding_method": "Flux-Cored Arc Welding (FCAW)", "welding_voltage": "-", "welding_current": "-", "welding_speed": "-", "preheat_temp": "-", "welding_env": "-", "residual_stress": "-", "fatigue_specimen_type": "Dog-bone", "fatigue_specimen_thickness": 9.5, "fatigue_test_type": "Axial, constant amplitude loading with periodic underload cycles (CA-UL)", "fatigue_temp": "-", "fatigue_env": "-", "load_ratio": -1, "frequency": "<23", "fatigue_machine": "-", "fatigue_standard": "-", "fatigue_test_control": "Stress", "stress_concentration": "-", "failure_location": "Weld toe"}}, {"id": "WELD2025:1129", "name": "S355JR steel | Fillet weld", "material_family": "Welded joint", "points": [[223.0, 114533.0, 0], [213.0, 127580.0, 0], [208.0, 178757.0, 0], [208.0, 547324.0, 0], [187.0, 588425.0, 0], [149.0, 685054.0, 0], [157.0, 867748.0, 0], [200.0, 847980.0, 0], [162.0, 1573530.0, 0], [139.0, 1911631.0, 1]], "conditions": {"material": "S355JR steel", "am_type": "-", "load_ratio": "-1", "test_type": "bending", "temperature": "-", "surface_treatment": "-"}, "metadata": {"dataset_id": 1129, "title": "Fatigue resistance of pipe-to-plate welded joint under in-phase and out-of-phase combined bending and torsion", "doi": "10.1016/j.ijfatigue.2015.04.020", "authors": "Frendo, Francesco; Bertini, Leonardo", "publication": "INTERNATIONAL JOURNAL OF FATIGUE", "year_of_publication": 2015, "UT": "WOS:000356637600005", "base_material": "S355JR steel", "base_young_modulus": "-", "base_yield_strength": 360, "base_ultimate_strength": 520, "base_elongation": "-", "weld_material": "-", "weld_young_modulus": "-", "weld_yield_strength": "-", "weld_ultimate_strength": "-", "weld_elongation": "-", "processing": "-", "welding_joint": "Fillet weld", "welding_method": "-", "welding_voltage": "-", "welding_current": "-", "welding_speed": "-", "preheat_temp": "-", "welding_env": "-", "residual_stress": "-", "fatigue_specimen_type": "Tubular (pipe-to-plate welded joint)", "fatigue_specimen_thickness": "10 (Tube thickness), 25 (Plate thickness)", "fatigue_test_type": "bending", "fatigue_temp": "-", "fatigue_env": "-", "load_ratio": -1, "frequency": "-", "fatigue_machine": "Hydraulic actuators", "fatigue_standard": "-", "fatigue_test_control": "Load", "stress_concentration": "-", "failure_location": "-"}}, {"id": "WELD2025:1130", "name": "S355JR steel | Fillet weld", "material_family": "Welded joint", "points": [[219.0, 95232.0, 0], [196.0, 198958.0, 0], [158.0, 204488.0, 0], [156.0, 230401.0, 0], [135.0, 368599.0, 0], [133.0, 809092.0, 0], [114.0, 1156877.0, 0], [116.0, 1215197.0, 0], [96.0, 2056166.0, 1]], "conditions": {"material": "S355JR steel", "am_type": "-", "load_ratio": "0", "test_type": "bending", "temperature": "-", "surface_treatment": "-"}, "metadata": {"dataset_id": 1130, "title": "Fatigue resistance of pipe-to-plate welded joint under in-phase and out-of-phase combined bending and torsion", "doi": "10.1016/j.ijfatigue.2015.04.020", "authors": "Frendo, Francesco; Bertini, Leonardo", "publication": "INTERNATIONAL JOURNAL OF FATIGUE", "year_of_publication": 2015, "UT": "WOS:000356637600005", "base_material": "S355JR steel", "base_young_modulus": "-", "base_yield_strength": 360, "base_ultimate_strength": 520, "base_elongation": "-", "weld_material": "-", "weld_young_modulus": "-", "weld_yield_strength": "-", "weld_ultimate_strength": "-", "weld_elongation": "-", "processing": "-", "welding_joint": "Fillet weld", "welding_method": "-", "welding_voltage": "-", "welding_current": "-", "welding_speed": "-", "preheat_temp": "-", "welding_env": "-", "residual_stress": "-", "fatigue_specimen_type": "Tubular (pipe-to-plate welded joint)", "fatigue_specimen_thickness": "10 (Tube thickness), 25 (Plate thickness)", "fatigue_test_type": "bending", "fatigue_temp": "-", "fatigue_env": "-", "load_ratio": 0, "frequency": "-", "fatigue_machine": "Hydraulic actuators", "fatigue_standard": "-", "fatigue_test_control": "Load", "stress_concentration": "-", "failure_location": "-"}}, {"id": "WELD2025:1131", "name": "FV520B (martensitic precipitated hardened stainless steel) | Butt Joint", "material_family": "Welded joint", "points": [[1304.0, 169326.0, 0], [1251.0, 312378.0, 0], [1202.0, 273005.0, 0], [1201.0, 297443.0, 0], [1098.0, 485479.0, 0], [1103.0, 597855.0, 0], [1148.0, 227187.0, 0], [1051.0, 419122.0, 0], [1097.0, 1144223.0, 0], [1050.0, 832171.0, 0], [998.0, 873956.0, 0], [952.0, 1913881.0, 0], [954.0, 3800032.0, 0], [1002.0, 3321059.0, 0], [951.0, 2085206.0, 0]], "conditions": {"material": "FV520B (martensitic precipitated hardened stainless steel)", "am_type": "Manual Arc Welding", "load_ratio": "-1", "test_type": "Axial", "temperature": "-", "surface_treatment": "Heat treatment (solution, quenching, aging)"}, "metadata": {"dataset_id": 1131, "title": "Fatigue behavior and mechanism of FV520B-I welding seams in a very high cycle regime", "doi": "10.1016/j.ijfatigue.2016.01.001", "authors": "Zhang, Ming; Wang, Weiqiang; Wang, Pengfei; Liu, Yan; Li, Jianfeng", "publication": "INTERNATIONAL JOURNAL OF FATIGUE", "year_of_publication": 2016, "UT": "WOS:000374615900004", "base_material": "FV520B (martensitic precipitated hardened stainless steel)", "base_young_modulus": 194, "base_yield_strength": "-", "base_ultimate_strength": "-", "base_elongation": "-", "weld_material": "Low carbon electrode (Cr14–Ni5–Mo1.5–Cu1.5–Nb0.3)", "weld_young_modulus": "-", "weld_yield_strength": "-", "weld_ultimate_strength": "-", "weld_elongation": "-", "processing": "Heat treatment (solution, quenching, aging)", "welding_joint": "Butt Joint", "welding_method": "Manual Arc Welding", "welding_voltage": "-", "welding_current": "110–130", "welding_speed": "-", "preheat_temp": 150, "welding_env": "-", "residual_stress": "Relieved by post-weld heat treatment", "fatigue_specimen_type": "Cross-welded specimens (funnel-shaped) (Ra=0.6)", "fatigue_specimen_thickness": 3, "fatigue_test_type": "Axial", "fatigue_temp": "-", "fatigue_env": "-", "load_ratio": -1, "frequency": 20000, "fatigue_machine": "Shimadzu USF-2000", "fatigue_standard": "-", "fatigue_test_control": "Stress", "stress_concentration": "-", "failure_location": "Weld seam (surface initiation)"}}, {"id": "WELD2025:1132", "name": "FV520B (martensitic precipitated hardened stainless steel) | Butt Joint", "material_family": "Welded joint", "points": [[1152.0, 232821.0, 0], [1007.0, 95218954.0, 0], [908.0, 1172597425.0, 1]], "conditions": {"material": "FV520B (martensitic precipitated hardened stainless steel)", "am_type": "Manual Arc Welding", "load_ratio": "-1", "test_type": "Axial", "temperature": "-", "surface_treatment": "Heat treatment (solution, quenching, aging)"}, "metadata": {"dataset_id": 1132, "title": "Fatigue behavior and mechanism of FV520B-I welding seams in a very high cycle regime", "doi": "10.1016/j.ijfatigue.2016.01.001", "authors": "Zhang, Ming; Wang, Weiqiang; Wang, Pengfei; Liu, Yan; Li, Jianfeng", "publication": "INTERNATIONAL JOURNAL OF FATIGUE", "year_of_publication": 2016, "UT": "WOS:000374615900004", "base_material": "FV520B (martensitic precipitated hardened stainless steel)", "base_young_modulus": 194, "base_yield_strength": "-", "base_ultimate_strength": "-", "base_elongation": "-", "weld_material": "Low carbon electrode (Cr14–Ni5–Mo1.5–Cu1.5–Nb0.3)", "weld_young_modulus": "-", "weld_yield_strength": "-", "weld_ultimate_strength": "-", "weld_elongation": "-", "processing": "Heat treatment (solution, quenching, aging)", "welding_joint": "Butt Joint", "welding_method": "Manual Arc Welding", "welding_voltage": "-", "welding_current": "110–130", "welding_speed": "-", "preheat_temp": 150, "welding_env": "-", "residual_stress": "Relieved by post-weld heat treatment", "fatigue_specimen_type": "Cross-welded specimens (funnel-shaped) (Ra=0.6)", "fatigue_specimen_thickness": 3, "fatigue_test_type": "Axial", "fatigue_temp": "-", "fatigue_env": "-", "load_ratio": -1, "frequency": 20000, "fatigue_machine": "Shimadzu USF-2000", "fatigue_standard": "-", "fatigue_test_control": "Stress", "stress_concentration": "-", "failure_location": "Weld seam (subsurface initiation)"}}, {"id": "WELD2025:1133", "name": "FV520B (martensitic precipitated hardened stainless steel) | Butt Joint", "material_family": "Welded joint", "points": [[1252.0, 509855.0, 0], [1247.0, 692509.0, 0], [1205.0, 5289374.0, 0], [1201.0, 375377.0, 0], [1200.0, 312378.0, 0], [1153.0, 11165350.0, 0], [1100.0, 1516530.0, 0], [1054.0, 1089517.0, 0], [1103.0, 701043.0, 0], [955.0, 26968144.0, 0]], "conditions": {"material": "FV520B (martensitic precipitated hardened stainless steel)", "am_type": "Manual Arc Welding", "load_ratio": "-1", "test_type": "Axial", "temperature": "-", "surface_treatment": "Heat treatment (solution, quenching, aging)"}, "metadata": {"dataset_id": 1133, "title": "Fatigue behavior and mechanism of FV520B-I welding seams in a very high cycle regime", "doi": "10.1016/j.ijfatigue.2016.01.001", "authors": "Zhang, Ming; Wang, Weiqiang; Wang, Pengfei; Liu, Yan; Li, Jianfeng", "publication": "INTERNATIONAL JOURNAL OF FATIGUE", "year_of_publication": 2016, "UT": "WOS:000374615900004", "base_material": "FV520B (martensitic precipitated hardened stainless steel)", "base_young_modulus": 194, "base_yield_strength": "-", "base_ultimate_strength": "-", "base_elongation": "-", "weld_material": "Low carbon electrode (Cr14–Ni5–Mo1.5–Cu1.5–Nb0.3)", "weld_young_modulus": "-", "weld_yield_strength": "-", "weld_ultimate_strength": "-", "weld_elongation": "-", "processing": "Heat treatment (solution, quenching, aging)", "welding_joint": "Butt Joint", "welding_method": "Manual Arc Welding", "welding_voltage": "-", "welding_current": "110–130", "welding_speed": "-", "preheat_temp": 150, "welding_env": "-", "residual_stress": "Relieved by post-weld heat treatment", "fatigue_specimen_type": "Cross-welded specimens (funnel-shaped) (Ra=0.05)", "fatigue_specimen_thickness": 3, "fatigue_test_type": "Axial", "fatigue_temp": "-", "fatigue_env": "-", "load_ratio": -1, "frequency": 20000, "fatigue_machine": "Shimadzu USF-2000", "fatigue_standard": "-", "fatigue_test_control": "Stress", "stress_concentration": "-", "failure_location": "Weld seam (surface initiation)"}}, {"id": "WELD2025:1134", "name": "FV520B (martensitic precipitated hardened stainless steel) | Butt Joint", "material_family": "Welded joint", "points": [[1152.0, 89563.0, 0], [1104.0, 8120345.0, 0], [1154.0, 19613414.0, 0], [1153.0, 25995227.0, 0], [1053.0, 49751767.0, 0], [1008.0, 34034149.0, 0], [1058.0, 69250918.0, 0], [1103.0, 120167558.0, 0], [1007.0, 221689274.0, 0], [1007.0, 276369022.0, 0], [1009.0, 1231474808.0, 1], [958.0, 1144222908.0, 1]], "conditions": {"material": "FV520B (martensitic precipitated hardened stainless steel)", "am_type": "Manual Arc Welding", "load_ratio": "-1", "test_type": "Axial", "temperature": "-", "surface_treatment": "Heat treatment (solution, quenching, aging)"}, "metadata": {"dataset_id": 1134, "title": "Fatigue behavior and mechanism of FV520B-I welding seams in a very high cycle regime", "doi": "10.1016/j.ijfatigue.2016.01.001", "authors": "Zhang, Ming; Wang, Weiqiang; Wang, Pengfei; Liu, Yan; Li, Jianfeng", "publication": "INTERNATIONAL JOURNAL OF FATIGUE", "year_of_publication": 2016, "UT": "WOS:000374615900004",
