Repository: yunyunfanfan/S-PA-CBB

# S-PA-CBB

Official research code, processed curve records, evaluation outputs, and manuscript source for:

> **From Physics to Selective Generation: Conditional Brownian Bridges for Sparse S–N Curve Reconstruction and Fatigue Decision-Making**

S-PA-CBB reconstructs a complete probabilistic stress–life (S–N) curve from only two to four observed fatigue tests. The method first fits an interpretable Basquin state, diagnoses whether that state is sufficient, and applies a ControlNet-style conditional Brownian-bridge residual only to curves that benefit from correction.

File: external_data/weld2025_disjoint_curves.json (part 45 of 223)
"base_material": "FV520B (martensitic precipitated hardened stainless steel)", "base_young_modulus": 194, "base_yield_strength": "-", "base_ultimate_strength": "-", "base_elongation": "-", "weld_material": "Low carbon electrode (Cr14–Ni5–Mo1.5–Cu1.5–Nb0.3)", "weld_young_modulus": "-", "weld_yield_strength": "-", "weld_ultimate_strength": "-", "weld_elongation": "-", "processing": "Heat treatment (solution, quenching, aging)", "welding_joint": "Butt Joint", "welding_method": "Manual Arc Welding", "welding_voltage": "-", "welding_current": "110–130", "welding_speed": "-", "preheat_temp": 150, "welding_env": "-", "residual_stress": "Relieved by post-weld heat treatment", "fatigue_specimen_type": "Cross-welded specimens (funnel-shaped) (Ra=0.05)", "fatigue_specimen_thickness": 3, "fatigue_test_type": "Axial", "fatigue_temp": "-", "fatigue_env": "-", "load_ratio": -1, "frequency": 20000, "fatigue_machine": "Shimadzu USF-2000", "fatigue_standard": "-", "fatigue_test_control": "Stress", "stress_concentration": "-", "failure_location": "Weld seam (subsurface initiation)"}}, {"id": "WELD2025:1135", "name": "S355JR structural steel | Pipe-to-plate joint", "material_family": "Welded joint", "points": [[154.0, 207428.0, 0], [153.0, 281227.0, 0], [155.0, 376864.0, 0], [114.0, 834517.0, 0], [96.0, 1425569.0, 0], [100.0, 1664060.0, 0]], "conditions": {"material": "S355JR structural steel", "am_type": "Wire welding", "load_ratio": "-1", "test_type": "Constant amplitude loading (bending)", "temperature": "-", "surface_treatment": "-"}, "metadata": {"dataset_id": 1135, "title": "Effects of plate stiffness on the fatigue resistance and failure location of pipe-to-plate welded joints under bending", "doi": "10.1016/j.ijfatigue.2016.04.015", "authors": "Bertini, Leonardo; Frendo, Francesco; Marulo, Giuseppe", "publication": "INTERNATIONAL JOURNAL OF FATIGUE", "year_of_publication": 2016, "UT": "WOS:000378442400008", "base_material": "S355JR structural steel", "base_young_modulus": 210, "base_yield_strength": 360, "base_ultimate_strength": 520, "base_elongation": "-", "weld_material": "ER70S-6 wire", "weld_young_modulus": "-", "weld_yield_strength": 460, "weld_ultimate_strength": 570, "weld_elongation": "-", "processing": "-", "welding_joint": "Pipe-to-plate joint", "welding_method": "Wire welding", "welding_voltage": 24.5, "welding_current": 215, "welding_speed": "-", "preheat_temp": "-", "welding_env": "-", "residual_stress": "-", "fatigue_specimen_type": "Pipe-to-plate welded joint", "fatigue_specimen_thickness": "10 (Pipe thickness), 25(Plate thickness)", "fatigue_test_type": "Constant amplitude loading (bending)", "fatigue_temp": "-", "fatigue_env": "-", "load_ratio": -1, "frequency": "-", "fatigue_machine": "-", "fatigue_standard": "IIW design curve", "fatigue_test_control": "Load", "stress_concentration": "-", "failure_location": "Weld toe on the flange (path 1), occasionally weld root (path 2)"}}, {"id": "WELD2025:1136", "name": "S355JR structural steel | Pipe-to-plate joint", "material_family": "Welded joint", "points": [[226.0, 115777.0, 0], [213.0, 140806.0, 0], [204.0, 192060.0, 0], [208.0, 575016.0, 0], [182.0, 623835.0, 0], [149.0, 677183.0, 0], [161.0, 886400.0, 0], [192.0, 845379.0, 0], [164.0, 1427382.0, 0], [138.0, 1971615.0, 1]], "conditions": {"material": "S355JR structural steel", "am_type": "Wire welding", "load_ratio": "-1", "test_type": "Constant amplitude loading (bending)", "temperature": "-", "surface_treatment": "-"}, "metadata": {"dataset_id": 1136, "title": "Effects of plate stiffness on the fatigue resistance and failure location of pipe-to-plate welded joints under bending", "doi": "10.1016/j.ijfatigue.2016.04.015", "authors": "Bertini, Leonardo; Frendo, Francesco; Marulo, Giuseppe", "publication": "INTERNATIONAL JOURNAL OF FATIGUE", "year_of_publication": 2016, "UT": "WOS:000378442400008", "base_material": "S355JR structural steel", "base_young_modulus": 210, "base_yield_strength": 360, "base_ultimate_strength": 520, "base_elongation": "-", "weld_material": "ER70S-6 wire", "weld_young_modulus": "-", "weld_yield_strength": 460, "weld_ultimate_strength": 570, "weld_elongation": "-", "processing": "-", "welding_joint": "Pipe-to-plate joint", "welding_method": "Wire welding", "welding_voltage": 24.5, "welding_current": 215, "welding_speed": "-", "preheat_temp": "-", "welding_env": "-", "residual_stress": "-", "fatigue_specimen_type": "Pipe-to-plate welded joint", "fatigue_specimen_thickness": "10 (Pipe thickness), 25(Plate thickness)", "fatigue_test_type": "Constant amplitude loading (bending)", "fatigue_temp": "-", "fatigue_env": "-", "load_ratio": -1, "frequency": "-", "fatigue_machine": "-", "fatigue_standard": "IIW design curve", "fatigue_test_control": "Load", "stress_concentration": "-", "failure_location": "Weld root (path 2), occasionally weld toe on the tube (path 3)"}}, {"id": "WELD2025:1137", "name": "S355JR structural steel | Pipe-to-plate joint", "material_family": "Welded joint", "points": [[156.0, 194511.0, 0], [136.0, 340929.0, 0], [106.0, 686568.0, 0], [104.0, 766341.0, 0], [86.0, 1327748.0, 0], [86.0, 1956398.0, 0]], "conditions": {"material": "S355JR structural steel", "am_type": "Wire welding", "load_ratio": "0", "test_type": "Constant amplitude loading (bending)", "temperature": "-", "surface_treatment": "-"}, "metadata": {"dataset_id": 1137, "title": "Effects of plate stiffness on the fatigue resistance and failure location of pipe-to-plate welded joints under bending", "doi": "10.1016/j.ijfatigue.2016.04.015", "authors": "Bertini, Leonardo; Frendo, Francesco; Marulo, Giuseppe", "publication": "INTERNATIONAL JOURNAL OF FATIGUE", "year_of_publication": 2016, "UT": "WOS:000378442400008", "base_material": "S355JR structural steel", "base_young_modulus": 210, "base_yield_strength": 360, "base_ultimate_strength": 520, "base_elongation": "-", "weld_material": "ER70S-6 wire", "weld_young_modulus": "-", "weld_yield_strength": 460, "weld_ultimate_strength": 570, "weld_elongation": "-", "processing": "-", "welding_joint": "Pipe-to-plate joint", "welding_method": "Wire welding", "welding_voltage": 24.5, "welding_current": 215, "welding_speed": "-", "preheat_temp": "-", "welding_env": "-", "residual_stress": "-", "fatigue_specimen_type": "Pipe-to-plate welded joint", "fatigue_specimen_thickness": "10 (Pipe thickness), 25(Plate thickness)", "fatigue_test_type": "Constant amplitude loading (bending)", "fatigue_temp": "-", "fatigue_env": "-", "load_ratio": 0, "frequency": "-", "fatigue_machine": "-", "fatigue_standard": "IIW design curve", "fatigue_test_control": "Load", "stress_concentration": "-", "failure_location": "Weld toe on the flange (path 1), occasionally weld root (path 2)"}}, {"id": "WELD2025:1138", "name": "S355JR structural steel | Pipe-to-plate joint", "material_family": "Welded joint", "points": [[211.0, 100580.0, 0], [186.0, 203725.0, 0], [151.0, 222195.0, 0], [153.0, 246581.0, 0], [132.0, 410266.0, 0], [132.0, 835816.0, 0], [113.0, 1224446.0, 0], [112.0, 1304902.0, 0], [93.0, 2013817.0, 1]], "conditions": {"material": "S355JR structural steel", "am_type": "Wire welding", "load_ratio": "0", "test_type": "Constant amplitude loading (bending)", "temperature": "-", "surface_treatment": "-"}, "metadata": {"dataset_id": 1138, "title": "Effects of plate stiffness on the fatigue resistance and failure location of pipe-to-plate welded joints under bending", "doi": "10.1016/j.ijfatigue.2016.04.015", "authors": "Bertini, Leonardo; Frendo, Francesco; Marulo, Giuseppe", "publication": "INTERNATIONAL JOURNAL OF FATIGUE", "year_of_publication": 2016, "UT": "WOS:000378442400008", "base_material": "S355JR structural steel", "base_young_modulus": 210, "base_yield_strength": 360, "base_ultimate_strength": 520, "base_elongation": "-", "weld_material": "ER70S-6 wire", "weld_young_modulus": "-", "weld_yield_strength": 460, "weld_ultimate_strength": 570, "weld_elongation": "-", "processing": "-", "welding_joint": "Pipe-to-plate joint", "welding_method": "Wire welding", "welding_voltage": 24.5, "welding_current": 215, "welding_speed": "-", "preheat_temp": "-", "welding_env": "-", "residual_stress": "-", "fatigue_specimen_type": "Pipe-to-plate welded joint", "fatigue_specimen_thickness": "10 (Pipe thickness), 25(Plate thickness)", "fatigue_test_type": "Constant amplitude loading (bending)", "fatigue_temp": "-", "fatigue_env": "-", "load_ratio": 0, "frequency": "-", "fatigue_machine": "-", "fatigue_standard": "IIW design curve", "fatigue_test_control": "Load", "stress_concentration": "-", "failure_location": "Weld root (path 2), occasionally weld toe on the tube (path 3)"}}, {"id": "WELD2025:1139", "name": "Al 6082-T6 | Tubular Joint", "material_family": "Welded joint", "points": [[88.0, 38074.0, 0], [87.0, 67943.0, 0], [70.0, 97965.0, 0], [48.0, 221775.0, 0], [53.0, 469123.0, 0], [48.0, 706284.0, 0], [48.0, 1174460.0, 0], [44.0, 1241928.0, 0], [48.0, 2008940.0, 1], [44.0, 1979660.0, 1]], "conditions": {"material": "Al 6082-T6", "am_type": "Friction Stir Welding (FSW)", "load_ratio": "0.1", "test_type": "uniaxial", "temperature": "-", "surface_treatment": "-"}, "metadata": {"dataset_id": 1139, "title": "Multiaxial fatigue assessment of friction stir welded tubular joints of Al 6082-T6", "doi": "10.1016/j.ijfatigue.2016.08.010", "authors": "Susmel, L.; Hattingh, D. G.; James, M. N.; Tovo, R.", "publication": "INTERNATIONAL JOURNAL OF FATIGUE", "year_of_publication": 2017, "UT": "WOS:000403134000016", "base_material": "Al 6082-T6", "base_young_modulus": "-", "base_yield_strength": "-", "base_ultimate_strength": 303, "base_elongation": "-", "weld_material": "Al 6082-T6", "weld_young_modulus": "-", "weld_yield_strength": "-", "weld_ultimate_strength": 169, "weld_elongation": "-", "processing": "-", "welding_joint": "Tubular Joint", "welding_method": "Friction Stir Welding (FSW)", "welding_voltage": "-", "welding_current": "-", "welding_speed": 0.83, "preheat_temp": "-", "welding_env": "-", "residual_stress": "-", "fatigue_specimen_type": "Tubular", "fatigue_specimen_thickness": "-", "fatigue_test_type": "uniaxial", "fatigue_temp": "-", "fatigue_env": "-", "load_ratio": 0.1, "frequency": "-", "fatigue_machine": "MTS 810 Mod. 318.25 Servo-hydraulic machine, Schenck Servo-hydraulic Axial/Torsional Testing Machine", "fatigue_standard": "-", "fatigue_test_control": "Load", "stress_concentration": "-", "failure_location": "-"}}, {"id": "WELD2025:1140", "name": "Al 6082-T6 | Tubular Joint", "material_family": "Welded joint", "points": [[132.0, 17062.0, 0], [131.0, 20213.0, 0], [117.0, 84130.0, 0], [78.0, 463679.0, 0], [78.0, 483752.0, 0], [87.0, 698897.0, 0], [79.0, 2043663.0, 1], [71.0, 2013597.0, 1], [61.0, 2069476.0, 1]], "conditions": {"material": "Al 6082-T6", "am_type": "Friction Stir Welding (FSW)", "load_ratio": "-1", "test_type": "uniaxial", "temperature": "-", "surface_treatment": "-"}, "metadata": {"dataset_id": 1140, "title": "Multiaxial fatigue assessment of friction stir welded tubular joints of Al 6082-T6", "doi": "10.1016/j.ijfatigue.2016.08.010", "authors": "Susmel, L.; Hattingh, D. G.; James, M. N.; Tovo, R.", "publication": "INTERNATIONAL JOURNAL OF FATIGUE", "year_of_publication": 2017, "UT": "WOS:000403134000016", "base_material": "Al 6082-T6", "base_young_modulus": "-", "base_yield_strength": "-", "base_ultimate_strength": 303, "base_elongation": "-", "weld_material": "Al 6082-T6", "weld_young_modulus": "-", "weld_yield_strength": "-", "weld_ultimate_strength": 169, "weld_elongation": "-", "processing": "-", "welding_joint": "Tubular Joint", "welding_method": "Friction Stir Welding (FSW)", "welding_voltage": "-", "welding_current": "-", "welding_speed": 0.83, "preheat_temp": "-", "welding_env": "-", "residual_stress": "-", "fatigue_specimen_type": "Tubular", "fatigue_specimen_thickness": "-", "fatigue_test_type": "uniaxial", "fatigue_temp": "-", "fatigue_env": "-", "load_ratio": -1, "frequency": "-", "fatigue_machine": "MTS 810 Mod. 318.25 Servo-hydraulic machine, Schenck Servo-hydraulic Axial/Torsional Testing Machine", "fatigue_standard": "-", "fatigue_test_control": "Load", "stress_concentration": "-", "failure_location": "-"}}, {"id": "WELD2025:1141", "name": "Al 6082-T6 | Tubular Joint", "material_family": "Welded joint", "points": [[101.0, 8305.0, 0], [100.0, 23550.0, 0], [92.0, 204158.0, 0], [91.0, 261176.0, 0], [82.0, 303672.0, 0], [82.0, 340241.0, 0], [74.0, 403194.0, 0], [75.0, 496678.0, 0], [65.0, 1079048.0, 0]], "conditions": {"material": "Al 6082-T6", "am_type": "Friction Stir Welding (FSW)", "load_ratio": "0.1", "test_type": "Torsional", "temperature": "-", "surface_treatment": "-"}, "metadata": {"dataset_id": 1141, "title": "Multiaxial fatigue assessment of friction stir welded tubular joints of Al 6082-T6", "doi": "10.1016/j.ijfatigue.2016.08.010", "authors": "Susmel, L.; Hattingh, D. G.; James, M. N.; Tovo, R.", "publication": "INTERNATIONAL JOURNAL OF FATIGUE", "year_of_publication": 2017, "UT": "WOS:000403134000016", "base_material": "Al 6082-T6", "base_young_modulus": "-", "base_yield_strength": "-", "base_ultimate_strength": 303, "base_elongation": "-", "weld_material": "Al 6082-T6", "weld_young_modulus": "-", "weld_yield_strength": "-", "weld_ultimate_strength": 169, "weld_elongation": "-", "processing": "-", "welding_joint": "Tubular Joint", "welding_method": "Friction Stir Welding (FSW)", "welding_voltage": "-", "welding_current": "-", "welding_speed": 0.83, "preheat_temp": "-", "welding_env": "-", "residual_stress": "-", "fatigue_specimen_type": "Tubular", "fatigue_specimen_thickness": "-", "fatigue_test_type": "Torsional", "fatigue_temp": "-", "fatigue_env": "-", "load_ratio": 0.1, "frequency": "-", "fatigue_machine": "MTS 810 Mod. 318.25 Servo-hydraulic machine, Schenck Servo-hydraulic Axial/Torsional Testing Machine", "fatigue_standard": "-", "fatigue_test_control": "Load", "stress_concentration": "-", "failure_location": "-"}}, {"id": "WELD2025:1142", "name": "Al 6082-T6 | Tubular Joint", "material_family": "Welded joint", "points": [[135.0, 1899.0, 0], [116.0, 11476.0, 0], [117.0, 30168.0, 0], [99.0, 150859.0, 0], [100.0, 266384.0, 0], [82.0, 578446.0, 0], [99.0, 912966.0, 0], [74.0, 1256922.0, 0], [74.0, 1670181.0, 0], [83.0, 1703800.0, 0], [66.0, 1978966.0, 1]], "conditions": {"material": "Al 6082-T6", "am_type": "Friction Stir Welding (FSW)", "load_ratio": "-1", "test_type": "Torsional", "temperature": "-", "surface_treatment": "-"}, "metadata": {"dataset_id": 1142, "title": "Multiaxial fatigue assessment of friction stir welded tubular joints of Al 6082-T6", "doi": "10.1016/j.ijfatigue.2016.08.010", "authors": "Susmel, L.; Hattingh, D. G.; James, M. N.; Tovo, R.", "publication": "INTERNATIONAL JOURNAL OF FATIGUE", "year_of_publication": 2017, "UT": "WOS:000403134000016", "base_material": "Al 6082-T6", "base_young_modulus": "-", "base_yield_strength": "-", "base_ultimate_strength": 303, "base_elongation": "-", "weld_material": "Al 6082-T6", "weld_young_modulus": "-", "weld_yield_strength": "-", "weld_ultimate_strength": 169, "weld_elongation": "-", "processing": "-", "welding_joint": "Tubular Joint", "welding_method": "Friction Stir Welding (FSW)", "welding_voltage": "-", "welding_current": "-", "welding_speed": 0.83, "preheat_temp": "-", "welding_env": "-", "residual_stress": "-", "fatigue_specimen_type": "Tubular", "fatigue_specimen_thickness": "-", "fatigue_test_type": "Torsional", "fatigue_temp": "-", "fatigue_env": "-", "load_ratio": -1, "frequency": "-", "fatigue_machine": "MTS 810 Mod. 318.25 Servo-hydraulic machine, Schenck Servo-hydraulic Axial/Torsional Testing Machine", "fatigue_standard": "-", "fatigue_test_control": "Load", "stress_concentration": "-", "failure_location": "-"}}, {"id": "WELD2025:1143", "name": "Steel S355 J2 | Cruciform joint", "material_family": "Welded joint", "points": [[130.0, 904977.0, 0], [210.0, 230970.0, 0], [190.0, 430535.0, 0], [210.0, 335057.0, 0], [210.0, 351379.0, 0], [150.0, 1275950.0, 0], [170.0, 918680.0, 0], [150.0, 1596510.0, 0]], "conditions": {"material": "Steel S355 J2", "am_type": "Metal Active Gas", "load_ratio": "0", "test_type": "Axial", "temperature": "25", "surface_treatment": "-"}, "metadata": {"dataset_id": 1143, "title": "Fatigue assessment of local stresses at fillet welds around plate corner", "doi": "10.1016/j.ijfatigue.2017.01.011", "authors": "Fricke, Wolfgang; Gao, Luyao; Paetzold, Hans", "publication": "INTERNATIONAL JOURNAL OF FATIGUE", "year_of_publication": 2017, "UT": "WOS:000403134000006", "base_material": "Steel S355 J2", "base_young_modulus": "-", "base_yield_strength": 394, "base_ultimate_strength": 559, "base_elongation": 32, "weld_material": "-", "weld_young_modulus": "-", "weld_yield_strength": "-", "weld_ultimate_strength": "-", "weld_elongation": "-", "processing": "-", "welding_joint": "Cruciform joint", "welding_method": "Metal Active Gas", "welding_voltage": "-", "welding_current": "-", "welding_speed": "-", "preheat_temp": "-", "welding_env": "-", "residual_stress": "-", "fatigue_specimen_type": "Full-penetration cruciform joint", "fatigue_specimen_thickness": 20, "fatigue_test_type": "Axial", "fatigue_temp": 25, "fatigue_env": "-", "load_ratio": 0, "frequency": 30, "fatigue_machine": "Resonance testing machine", "fatigue_standard": "-", "fatigue_test_control": "Load", "stress_concentration": "-", "failure_location": "Weld toe"}}, {"id": "WELD2025:1144", "name": "Steel S355 J2 | Cruciform joint", "material_family": "Welded joint", "points": [[170.0, 376452.0, 0], [210.0, 230034.0, 0], [150.0, 656300.0, 0], [150.0, 668305.0, 0], [190.0, 340869.0, 0], [170.0, 638360.0, 0], [130.0, 1601092.0, 0]], "conditions": {"material": "Steel S355 J2", "am_type": "Metal Active Gas", "load_ratio": "0", "test_type": "Axial", "temperature": "25", "surface_treatment": "Stress-relieved by annealing at 570°C"}, "metadata": {"dataset_id": 1144, "title": "Fatigue assessment of local stresses at fillet welds around plate corner", "doi": "10.1016/j.ijfatigue.2017.01.011", "authors": "Fricke, Wolfgang; Gao, Luyao; Paetzold, Hans", "publication": "INTERNATIONAL JOURNAL OF FATIGUE", "year_of_publication": 2017, "UT": "WOS:000403134000006", "base_material": "Steel S355 J2", "base_young_modulus": "-", "base_yield_strength": 394, "base_ultimate_strength": 559, "base_elongation": 32, "weld_material": "-", "weld_young_modulus": "-", "weld_yield_strength": "-", "weld_ultimate_strength": "-", "weld_elongation": "-", "processing": "Stress-relieved by annealing at 570°C", "welding_joint": "Cruciform joint", "welding_method": "Metal Active Gas", "welding_voltage": "-", "welding_current": "-", "welding_speed": "-", "preheat_temp": "-", "welding_env": "-", "residual_stress": "-", "fatigue_specimen_type": "Full-penetration cruciform joint", "fatigue_specimen_thickness": 20, "fatigue_test_type": "Axial", "fatigue_temp": 25, "fatigue_env": "-", "load_ratio": 0, "frequency": 30, "fatigue_machine": "Resonance testing machine", "fatigue_standard": "-", "fatigue_test_control": "Load", "stress_concentration": "-", "failure_location": "plate edge"}}, {"id": "WELD2025:1145", "name": "Aluminium alloy AA1050 (99.5% Al) and zinc-coated cold-rolled low carbon steel | Butt Joint", "material_family": "Welded joint", "points": [[38.0, 23816.0, 0], [32.0, 50110.0, 0], [26.0, 45232.0, 0], [31.0, 139715.0, 0], [28.0, 159791.0, 0], [34.0, 234850.0, 0]], "conditions": {"material": "Aluminium alloy AA1050 (99.5% Al) and zinc-coated cold-rolled low carbon steel", "am_type": "EWM ColdArc® (modified short-arc process)", "load_ratio": "-1", "test_type": "Axial", "temperature": "25", "surface_treatment": "-"}, "metadata": {"dataset_id": 1145, "title": "Nominal and local stress quantities to design aluminium-to-steel thin welded joints against fatigue", "doi": "10.1016/j.ijfatigue.2019.02.018", "authors": "Al Zamzami, Ibrahim; Davison, Buick; Susmel, Luca", "publication": "INTERNATIONAL JOURNAL OF FATIGUE", "year_of_publication": 2019, "UT": "WOS:000463463600024", "base_material": "Aluminium alloy AA1050 (99.5% Al) and zinc-coated cold-rolled low carbon steel", "base_young_modulus": "71 (Aluminium), 210 (Steel)", "base_yield_strength": "-", "base_ultimate_strength": "120 (Aluminium), 410 (Steel)", "base_elongation": "-", "weld_material": "AA4043 aluminium alloy", "weld_young_modulus": "-", "weld_yield_strength": "-", "weld_ultimate_strength": "-", "weld_elongation": "-", "processing": "-", "welding_joint": "Butt Joint", "welding_method": "EWM ColdArc® (modified short-arc process)", "welding_voltage": "15.3, 18.2", "welding_current": "54, 88", "welding_speed": "-", "preheat_temp": "-", "welding_env": "Pure argon shielding gas", "residual_stress": "-", "fatigue_specimen_type": "Butt Joint", "fatigue_specimen_thickness": "1, 2", "fatigue_test_type": "Axial", "fatigue_temp": 25, "fatigue_env": "-", "load_ratio": -1, "frequency": 10, "fatigue_machine": "100 kN capacity Mayse dynamic machine", "fatigue_standard": "-", "fatigue_test_control": "-", "stress_concentration": "-", "failure_location": "Weld toe and aluminium plate interface"}}, {"id": "WELD2025:1146", "name": "Aluminium alloy AA1050 (99.5% Al) and zinc-coated cold-rolled low carbon steel | Butt Joint", "material_family": "Welded joint", "points": [[53.0, 14342.0, 0], [57.0, 15907.0, 0], [50.0, 23080.0, 0], [48.0, 35517.0, 0], [54.0, 65258.0, 0], [59.0, 85214.0, 0], [55.0, 113049.0, 0], [47.0, 137286.0, 0], [56.0, 301335.0, 0], [39.0, 817193.0, 0], [47.0, 990006.0, 0], [49.0, 1989681.0, 1], [52.0, 1930620.0, 1]], "conditions": {"material": "Aluminium alloy AA1050 (99.5% Al) and zinc-coated cold-rolled low carbon steel", "am_type": "EWM ColdArc® (modified short-arc process)", "load_ratio": "0.1", "test_type": "Axial", "temperature": "25", "surface_treatment": "-"}, "metadata": {"dataset_id": 1146, "title": "Nominal and local stress quantities to design aluminium-to-steel thin welded joints against fatigue", "doi": "10.1016/j.ijfatigue.2019.02.018", "authors": "Al Zamzami, Ibrahim; Davison, Buick; Susmel, Luca", "publication": "INTERNATIONAL JOURNAL OF FATIGUE", "year_of_publication": 2019, "UT": "WOS:000463463600024", "base_material": "Aluminium alloy AA1050 (99.5% Al) and zinc-coated cold-rolled low carbon steel", "base_young_modulus": "71 (Aluminium), 210 (Steel)", "base_yield_strength": "-", "base_ultimate_strength": "120 (Aluminium), 410 (Steel)", "base_elongation": "-", "weld_material": "AA4043 aluminium alloy", "weld_young_modulus": "-", "weld_yield_strength": "-", "weld_ultimate_strength": "-", "weld_elongation": "-", "processing": "-", "welding_joint": "Butt Joint", "welding_method": "EWM ColdArc® (modified short-arc process)", "welding_voltage": "15.3, 18.2", "welding_current": "54, 88", "welding_speed": "-", "preheat_temp": "-", "welding_env": "Pure argon shielding gas", "residual_stress": "-", "fatigue_specimen_type": "Butt Joint", "fatigue_specimen_thickness": "1, 2", "fatigue_test_type": "Axial", "fatigue_temp": 25, "fatigue_env": "-", "load_ratio": 0.1, "frequency": 10, "fatigue_machine": "100 kN capacity Mayse dynamic machine", "fatigue_standard": "-", "fatigue_test_control": "-", "stress_concentration": "-", "failure_location": "Weld toe and aluminium plate interface"}}, {"id": "WELD2025:1147", "name": "Aluminium alloy AA1050 (99.5% Al) and zinc-coated cold-rolled low carbon steel | Cruciform Joint", "material_family": "Welded joint", "points": [[37.0, 214743.0, 0], [41.0, 241149.0, 0], [37.0, 263365.0, 0], [32.0, 486111.0, 0], [33.0, 546178.0, 0], [31.0, 923224.0, 0], [30.0, 1037698.0, 0], [30.0, 1132343.0, 0], [29.0, 2058869.0, 1]], "conditions": {"material": "Aluminium alloy AA1050 (99.5% Al) and zinc-coated cold-rolled low carbon steel", "am_type": "EWM ColdArc® (modified short-arc process)", "load_ratio": "-1", "test_type": "Axial", "temperature": "25", "surface_treatment": "-"}, "metadata": {"dataset_id": 1147, "title": "Nominal and local stress quantities to design aluminium-to-steel thin welded joints against fatigue", "doi": "10.1016/j.ijfatigue.2019.02.018", "authors": "Al Zamzami, Ibrahim; Davison, Buick; Susmel, Luca", "publication": "INTERNATIONAL JOURNAL OF FATIGUE", "year_of_publication": 2019, "UT": "WOS:000463463600024", "base_material": "Aluminium alloy AA1050 (99.5% Al) and zinc-coated cold-rolled low carbon steel", "base_young_modulus": "71 (Aluminium), 210 (Steel)", "base_yield_strength": "-", "base_ultimate_strength": "120 (Aluminium), 410 (Steel)", "base_elongation": "-", "weld_material": "AA4043 aluminium alloy", "weld_young_modulus": "-", "weld_yield_strength": "-", "weld_ultimate_strength": "-", "weld_elongation": "-", "processing": "-", "welding_joint": "Cruciform Joint", "welding_method": "EWM ColdArc® (modified short-arc process)", "welding_voltage": "15.3, 18.2", "welding_current": "54, 88", "welding_speed": "-", "preheat_temp": "-", "welding_env": "Pure argon shielding gas", "residual_stress": "-", "fatigue_specimen_type": "Cruciform Joint", "fatigue_specimen_thickness": "1, 2", "fatigue_test_type": "Axial", "fatigue_temp": 25, "fatigue_env": "-", "load_ratio": -1, "frequency": 10, "fatigue_machine": "100 kN capacity Mayse dynamic machine", "fatigue_standard": "-", "fatigue_test_control": "-", "stress_concentration": "-", "failure_location": "Weld toe and aluminium plate interface"}}, {"id": "WELD2025:1148", "name": "Aluminium alloy AA1050 (99.5% Al) and zinc-coated cold-rolled low carbon steel | Cruciform Joint", "material_family": "Welded joint", "points": [[59.0, 29936.0, 0], [68.0, 55162.0, 0], [55.0, 88050.0, 0], [55.0, 98945.0, 0], [60.0, 98885.0, 0], [62.0, 94640.0, 0], [46.0, 188089.0, 0], [51.0, 362158.0, 0], [52.0, 506287.0, 0], [48.0, 1179520.0, 0]], "conditions": {"material": "Aluminium alloy AA1050 (99.5% Al) and zinc-coated cold-rolled low carbon steel", "am_type": "EWM ColdArc® (modified short-arc process)", "load_ratio": "0.1", "test_type": "Axial", "temperature": "25", "surface_treatment": "-"}, "metadata": {"dataset_id": 1148, "title": "Nominal and local stress quantities to design aluminium-to-steel thin welded joints against fatigue", "doi": "10.1016/j.ijfatigue.2019.02.018", "authors": "Al Zamzami, Ibrahim; Davison, Buick; Susmel, Luca", "publication": "INTERNATIONAL JOURNAL OF FATIGUE", "year_of_publication": 2019, "UT": "WOS:000463463600024", "base_material": "Aluminium alloy AA1050 (99.5% Al) and zinc-coated cold-rolled low carbon steel", "base_young_modulus": "71 (Aluminium), 210 (Steel)", "base_yield_strength": "-", "base_ultimate_strength": "120 (Aluminium), 410 (Steel)", "base_elongation": "-", "weld_material": "AA4043 aluminium alloy", "weld_young_modulus": "-", "weld_yield_strength": "-", "weld_ultimate_strength": "-", "weld_elongation": "-", "processing": "-", "welding_joint": "Cruciform Joint", "welding_method": "EWM ColdArc® (modified short-arc process)", "welding_voltage": "15.3, 18.2", "welding_current": "54, 88", "welding_speed": "-", "preheat_temp": "-", "welding_env": "Pure argon shielding gas", "residual_stress": "-", "fatigue_specimen_type": "Cruciform Joint", "fatigue_specimen_thickness": "1, 2", "fatigue_test_type": "Axial", "fatigue_temp": 25, "fatigue_env": "-", "load_ratio": 0.1, "frequency": 10, "fatigue_machine": "100 kN capacity Mayse dynamic machine", "fatigue_standard": "-", "fatigue_test_control": "-", "stress_concentration": "-", "failure_location": "Weld toe and aluminium plate interface"}}, {"id": "WELD2025:1149", "name": "Aluminium alloy AA1050 (99.5% Al) and zinc-coated cold-rolled low carbon steel | Lap Joint", "material_family": "Welded joint", "points": [[37.0, 214743.0, 0], [41.0, 241149.0, 0], [37.0, 263365.0, 0], [32.0, 486111.0, 0], [33.0, 546178.0, 0], [31.0, 923224.0, 0], [30.0, 1037698.0, 0], [30.0, 1132343.0, 0], [29.0, 2058869.0, 1]], "conditions": {"material": "Aluminium alloy AA1050 (99.5% Al) and zinc-coated cold-rolled low carbon steel", "am_type": "EWM ColdArc® (modified short-arc process)", "load_ratio": "0.5", "test_type": "Axial", "temperature": "25", "surface_treatment": "-"}, "metadata": {"dataset_id": 1149, "title": "Nominal and local stress quantities to design aluminium-to-steel thin welded joints against fatigue", "doi": "10.1016/j.ijfatigue.2019.02.018", "authors": "Al Zamzami, Ibrahim; Davison, Buick; Susmel, Luca", "publication": "INTERNATIONAL JOURNAL OF FATIGUE", "year_of_publication": 2019, "UT": "WOS:000463463600024", "base_material": "Aluminium alloy AA1050 (99.5% Al) and zinc-coated cold-rolled low carbon steel", "base_young_modulus": "71 (Aluminium), 210 (Steel)", "base_yield_strength": "-", "base_ultimate_strength": "120 (Aluminium), 410 (Steel)", "base_elongation": "-", "weld_material": "AA4043 aluminium alloy", "weld_young_modulus": "-", "weld_yield_strength": "-", "weld_ultimate_strength": "-", "weld_elongation": "-", "processing": "-", "welding_joint": "Lap Joint", "welding_method": "EWM ColdArc® (modified short-arc process)", "welding_voltage": "15.3, 18.2", "welding_current": "54, 88", "welding_speed": "-", "preheat_temp": "-", "welding_env": "Pure argon shielding gas", "residual_stress": "-", "fatigue_specimen_type": "Lap Joint", "fatigue_specimen_thickness": "1, 2", "fatigue_test_type": "Axial", "fatigue_temp": 25, "fatigue_env": "-", "load_ratio": 0.5, "frequency": 10, "fatigue_machine": "100 kN capacity Mayse dynamic machine", "fatigue_standard": "-", "fatigue_test_control": "-", "stress_concentration": "-", "failure_location": "Weld toe and aluminium plate interface"}}, {"id": "WELD2025:1150", "name": "Aluminium alloy AA1050 (99.5% Al) and zinc-coated cold-rolled low carbon steel | Lap Joint", "material_family": "Welded joint", "points": [[59.0, 29936.0, 0], [68.0, 55162.0, 0], [55.0, 88050.0, 0], [55.0, 98945.0, 0], [60.0, 98885.0, 0], [62.0, 94640.0, 0], [46.0, 188089.0, 0], [51.0, 362158.0, 0], [52.0, 506287.0, 0], [48.0, 1179520.0, 0]], "conditions": {"material": "Aluminium alloy AA1050 (99.5% Al) and zinc-coated cold-rolled low carbon steel", "am_type": "EWM ColdArc® (modified short-arc process)", "load_ratio": "0.1", "test_type": "Axial", "temperature": "25", "surface_treatment": "-"}, "metadata": {"dataset_id": 1150, "title": "Nominal and local stress quantities to design aluminium-to-steel thin welded joints against fatigue", "doi": "10.1016/j.ijfatigue.2019.02.018", "authors": "Al Zamzami, Ibrahim; Davison, Buick; Susmel, Luca", "publication": "INTERNATIONAL JOURNAL OF FATIGUE", "year_of_publication": 2019, "UT": "WOS:000463463600024", "base_material": "Aluminium alloy AA1050 (99.5% Al) and zinc-coated cold-rolled low carbon steel", "base_young_modulus": "71 (Aluminium), 210 (Steel)", "base_yield_strength": "-", "base_ultimate_strength": "120 (Aluminium), 410 (Steel)", "base_elongation": "-", "weld_material": "AA4043 aluminium alloy", "weld_young_modulus": "-", "weld_yield_strength": "-", "weld_ultimate_strength": "-", "weld_elongation": "-", "processing": "-", "welding_joint": "Lap Joint", "welding_method": "EWM ColdArc® (modified short-arc process)", "welding_voltage": "15.3, 18.2", "welding_current": "54, 88", "welding_speed": "-", "preheat_temp": "-", "welding_env": "Pure argon shielding gas", "residual_stress": "-", "fatigue_specimen_type": "Lap Joint", "fatigue_specimen_thickness": "1, 2", "fatigue_test_type": "Axial", "fatigue_temp": 25, "fatigue_env": "-", "load_ratio": 0.1, "frequency": 10, "fatigue_machine": "100 kN capacity Mayse dynamic machine", "fatigue_standard": "-", "fatigue_test_control": "-", "stress_concentration": "-", "failure_location": "Weld toe and aluminium plate interface"}}, {"id": "WELD2025:1151", "name": "Aluminium alloy AA1050 (99.5% Al) and zinc-coated cold-rolled low carbon steel | T-Joint", "material_family": "Welded joint", "points": [[243.0, 256269.0, 0], [240.0, 414373.0, 0], [204.0, 458004.0, 0], [221.0, 496195.0, 0], [222.0, 570850.0, 0], [208.0, 755546.0, 0], [233.0, 923033.0, 0], [212.0, 1105295.0, 0], [193.0, 1010062.0, 0], [203.0, 1649648.0, 0]], "conditions": {"material": "Aluminium alloy AA1050 (99.5% Al) and zinc-coated cold-rolled low carbon steel", "am_type": "EWM ColdArc® (modified short-arc process)", "load_ratio": "-1", "test_type": "Axial", "temperature": "25", "surface_treatment": "-"}, "metadata": {"dataset_id": 1151, "title": "Nominal and local stress quantities to design aluminium-to-steel thin welded joints against fatigue", "doi": "10.1016/j.ijfatigue.2019.02.018", "authors": "Al Zamzami, Ibrahim; Davison, Buick; Susmel, Luca", "publication": "INTERNATIONAL JOURNAL OF FATIGUE", "year_of_publication": 2019, "UT": "WOS:000463463600024", "base_material": "Aluminium alloy AA1050 (99.5% Al) and zinc-coated cold-rolled low carbon steel", "base_young_modulus": "71 (Aluminium), 210 (Steel)", "base_yield_strength": "-", "base_ultimate_strength": "120 (Aluminium), 410 (Steel)", "base_elongation": "-", "weld_material": "AA4043 aluminium alloy", "weld_young_modulus": "-", "weld_yield_strength": "-", "weld_ultimate_strength": "-", "weld_elongation": "-", "processing": "-", "welding_joint": "T-Joint", "welding_method": "EWM ColdArc® (modified short-arc process)", "welding_voltage": "15.3, 18.2", "welding_current": "54, 88", "welding_speed": "-", "preheat_temp": "-", "welding_env": "Pure argon shielding gas", "residual_stress": "-", "fatigue_specimen_type": "T-Joint", "fatigue_specimen_thickness": "1, 2", "fatigue_test_type": "Axial", "fatigue_temp": 25, "fatigue_env": "-", "load_ratio": -1, "frequency": 10, "fatigue_machine": "100 kN capacity Mayse dynamic machine", "fatigue_standard": "-", "fatigue_test_control": "-", "stress_concentration": "-", "failure_location": "Weld toe and aluminium plate interface"}}, {"id": "WELD2025:1152", "name": "Aluminium alloy AA1050 (99.5% Al) and zinc-coated cold-rolled low carbon steel | T-Joint", "material_family": "Welded joint", "points": [[235.0, 283253.0, 0], [232.0, 356594.0, 0], [201.0, 363806.0, 0], [225.0, 422753.0, 0], [228.0, 462613.0, 0], [236.0, 537570.0, 0], [211.0, 676760.0, 0], [244.0, 755546.0, 0], [187.0, 1150455.0, 0], [227.0, 2118785.0, 1]], "conditions": {"material": "Aluminium alloy AA1050 (99.5% Al) and zinc-coated cold-rolled low carbon steel", "am_type": "EWM ColdArc® (modified short-arc process)", "load_ratio": "0.1", "test_type": "Axial", "temperature": "25", "surface_treatment": "-"}, "metadata": {"dataset_id": 1152, "title": "Nominal and local stress quantities to design aluminium-to-steel thin welded joints against fatigue", "doi": "10.1016/j.ijfatigue.2019.02.018", "authors": "Al Zamzami, Ibrahim; Davison, Buick; Susmel, Luca", "publication": "INTERNATIONAL JOURNAL OF FATIGUE", "year_of_publication": 2019, "UT": "WOS:000463463600024", "base_material": "Aluminium alloy AA1050 (99.5% Al) and zinc-coated cold-rolled low carbon steel", "base_young_modulus": "71 (Aluminium), 210 (Steel)", "base_yield_strength": "-", "base_ultimate_strength": "120 (Aluminium), 410 (Steel)", "base_elongation": "-", "weld_material": "AA4043 aluminium alloy", "weld_young_modulus": "-", "weld_yield_strength": "-", "weld_ultimate_strength": "-", "weld_elongation": "-", "processing": "-", "welding_joint": "T-Joint", "welding_method": "EWM ColdArc® (modified short-arc process)", "welding_voltage": "15.3, 18.2", "welding_current": "54, 88", "welding_speed": "-", "preheat_temp": "-", "welding_env": "Pure argon shielding gas", "residual_stress": "-", "fatigue_specimen_type": "T-Joint", "fatigue_specimen_thickness": "1, 2", "fatigue_test_type": "Axial", "fatigue_temp": 25, "fatigue_env": "-", "load_ratio": 0.1, "frequency": 10, "fatigue_machine": "100 kN capacity Mayse dynamic machine", "fatigue_standard": "-", "fatigue_test_control": "-", "stress_concentration": "-", "failure_location": "Weld toe and aluminium plate interface"}}, {"id": "WELD2025:1154", "name": "E355+N steel, S340+N steel | Tube-tube joint with weld ends", "material_family": "Welded joint", "points": [[204.0, 19108.0, 0], [82.0, 51278.0, 0], [103.0, 32629.0, 0], [77.0, 100181.0, 0], [79.0, 114348.0, 0], [54.0, 448535.0, 0], [40.0, 629255.0, 0]], "conditions": {"material": "E355+N steel, S340+N steel", "am_type": "GMAW (Gas Metal Arc Welding)", "load_ratio": "0", "test_type": "axial", "temperature": "-", "surface_treatment": "Stress-relieving heat treatment (600°C for 6 hours)"}, "metadata": {"dataset_id": 1154, "title": "Multiaxial fatigue assessment of tube-tube steel joints with weld ends using the peak stress method", "doi": "10.1016/j.ijfatigue.2020.105495", "authors": "Campagnolo, Alberto; Vormwald, Michael; Shams, Ehsan; Meneghetti, Giovanni", "publication": "INTERNATIONAL JOURNAL OF FATIGUE", "year_of_publication": 2020, "UT": "WOS:000525299400003", "base_material": "E355+N steel, S340+N steel", "base_young_modulus": "-", "base_yield_strength": "355, 340", "base_ultimate_strength": "490–630", "base_elongation": "-", "weld_material": "-", "weld_young_modulus": "-", "weld_yield_strength": "-", "weld_ultimate_strength": "-", "weld_elongation": "-", "processing": "Stress-relieving heat treatment (600°C for 6 hours)", "welding_joint": "Tube-tube joint with weld ends", "welding_method": "GMAW (Gas Metal Arc Welding)", "welding_voltage": "-", "welding_current": "-", "welding_speed": "-", "preheat_temp": "-", "welding_env": "-", "residual_stress": "-", "fatigue_specimen_type": "Tube-tube steel joints with weld ends", "fatigue_specimen_thickness": 2, "fatigue_test_type": "axial", "fatigue_temp": "-", "fatigue_env": "-", "load_ratio": 0, "frequency": "-", "fatigue_machine": "-", "fatigue_standard": "-", "fatigue_test_control": "-", "stress_concentration": "-", "failure_location": "-"}}, {"id": "WELD2025:1155", "name": "E355+N steel, S340+N steel | Tube-tube joint with weld ends", "material_family": "Welded joint", "points": [[198.0, 2584.0, 0], [167.0, 4636.0, 0], [147.0, 14652.0, 0], [156.0, 30308.0, 0], [125.0, 45867.0, 0], [101.0, 156281.0, 0], [83.0, 693575.0, 0]], "conditions": {"material": "E355+N steel, S340+N steel", "am_type": "GMAW (Gas Metal Arc Welding)", "load_ratio": "-1", "test_type": "axial", "temperature": "-", "surface_treatment": "Stress-relieving heat treatment (600°C for 6 hours)"}, "metadata": {"dataset_id": 1155, "title": "Multiaxial fatigue assessment of tube-tube steel joints with weld ends using the peak stress method", "doi": "10.1016/j.ijfatigue.2020.105495", "authors": "Campagnolo, Alberto; Vormwald, Michael; Shams, Ehsan; Meneghetti, Giovanni", "publication": "INTERNATIONAL JOURNAL OF FATIGUE", "year_of_publication": 2020, "UT": "WOS:000525299400003", "base_material": "E355+N steel, S340+N steel", "base_young_modulus": "-", "base_yield_strength": "355, 340", "base_ultimate_strength": "490–630", "base_elongation": "-", "weld_material": "-", "weld_young_modulus": "-", "weld_yield_strength": "-", "weld_ultimate_strength": "-", "weld_elongation": "-", "processing": "Stress-relieving heat treatment (600°C for 6 hours)", "welding_joint": "Tube-tube joint with weld ends", "welding_method": "GMAW (Gas Metal Arc Welding)", "welding_voltage": "-", "welding_current": "-", "welding_speed": "-", "preheat_temp": "-", "welding_env": "-", "residual_stress": "-", "fatigue_specimen_type": "Tube-tube steel joints with weld ends", "fatigue_specimen_thickness": 2, "fatigue_test_type": "axial", "fatigue_temp": "-", "fatigue_env": "-", "load_ratio": -1, "frequency": "-", "fatigue_machine": "-", "fatigue_standard": "-", "fatigue_test_control": "-", "stress_concentration": "-", "failure_location": "-"}}, {"id": "WELD2025:1156", "name": "E355+N steel, S340+N steel | Tube-tube joint with weld ends", "material_family": "Welded joint", "points": [[215.0, 5765.0, 0], [191.0, 4064.0, 0], [177.0, 5815.0, 0]], "conditions": {"material": "E355+N steel, S340+N steel", "am_type": "GMAW (Gas Metal Arc Welding)", "load_ratio": "0", "test_type": "torsion", "temperature": "-", "surface_treatment": "Stress-relieving heat treatment (600°C for 6 hours)"}, "metadata": {"dataset_id": 1156, "title": "Multiaxial fatigue
