Repository: yunyunfanfan/S-PA-CBB

# S-PA-CBB

Official research code, processed curve records, evaluation outputs, and manuscript source for:

> **From Physics to Selective Generation: Conditional Brownian Bridges for Sparse S–N Curve Reconstruction and Fatigue Decision-Making**

S-PA-CBB reconstructs a complete probabilistic stress–life (S–N) curve from only two to four observed fatigue tests. The method first fits an interpretable Basquin state, diagnoses whether that state is sufficient, and applies a ControlNet-style conditional Brownian-bridge residual only to curves that benefit from correction.

File: external_data/weld2025_disjoint_curves.json (part 46 of 223)
assessment of tube-tube steel joints with weld ends using the peak stress method", "doi": "10.1016/j.ijfatigue.2020.105495", "authors": "Campagnolo, Alberto; Vormwald, Michael; Shams, Ehsan; Meneghetti, Giovanni", "publication": "INTERNATIONAL JOURNAL OF FATIGUE", "year_of_publication": 2020, "UT": "WOS:000525299400003", "base_material": "E355+N steel, S340+N steel", "base_young_modulus": "-", "base_yield_strength": "355, 340", "base_ultimate_strength": "490–630", "base_elongation": "-", "weld_material": "-", "weld_young_modulus": "-", "weld_yield_strength": "-", "weld_ultimate_strength": "-", "weld_elongation": "-", "processing": "Stress-relieving heat treatment (600°C for 6 hours)", "welding_joint": "Tube-tube joint with weld ends", "welding_method": "GMAW (Gas Metal Arc Welding)", "welding_voltage": "-", "welding_current": "-", "welding_speed": "-", "preheat_temp": "-", "welding_env": "-", "residual_stress": "-", "fatigue_specimen_type": "Tube-tube steel joints with weld ends", "fatigue_specimen_thickness": 2, "fatigue_test_type": "torsion", "fatigue_temp": "-", "fatigue_env": "-", "load_ratio": 0, "frequency": "-", "fatigue_machine": "-", "fatigue_standard": "-", "fatigue_test_control": "-", "stress_concentration": "-", "failure_location": "-"}}, {"id": "WELD2025:1157", "name": "E355+N steel, S340+N steel | Tube-tube joint with weld ends", "material_family": "Welded joint", "points": [[192.0, 3121.0, 0], [143.0, 16406.0, 0], [159.0, 10836.0, 0], [136.0, 19624.0, 0], [131.0, 32971.0, 0]], "conditions": {"material": "E355+N steel, S340+N steel", "am_type": "GMAW (Gas Metal Arc Welding)", "load_ratio": "-1", "test_type": "torsion", "temperature": "-", "surface_treatment": "Stress-relieving heat treatment (600°C for 6 hours)"}, "metadata": {"dataset_id": 1157, "title": "Multiaxial fatigue assessment of tube-tube steel joints with weld ends using the peak stress method", "doi": "10.1016/j.ijfatigue.2020.105495", "authors": "Campagnolo, Alberto; Vormwald, Michael; Shams, Ehsan; Meneghetti, Giovanni", "publication": "INTERNATIONAL JOURNAL OF FATIGUE", "year_of_publication": 2020, "UT": "WOS:000525299400003", "base_material": "E355+N steel, S340+N steel", "base_young_modulus": "-", "base_yield_strength": "355, 340", "base_ultimate_strength": "490–630", "base_elongation": "-", "weld_material": "-", "weld_young_modulus": "-", "weld_yield_strength": "-", "weld_ultimate_strength": "-", "weld_elongation": "-", "processing": "Stress-relieving heat treatment (600°C for 6 hours)", "welding_joint": "Tube-tube joint with weld ends", "welding_method": "GMAW (Gas Metal Arc Welding)", "welding_voltage": "-", "welding_current": "-", "welding_speed": "-", "preheat_temp": "-", "welding_env": "-", "residual_stress": "-", "fatigue_specimen_type": "Tube-tube steel joints with weld ends", "fatigue_specimen_thickness": 2, "fatigue_test_type": "torsion", "fatigue_temp": "-", "fatigue_env": "-", "load_ratio": -1, "frequency": "-", "fatigue_machine": "-", "fatigue_standard": "-", "fatigue_test_control": "-", "stress_concentration": "-", "failure_location": "-"}}, {"id": "WELD2025:1158", "name": "E355+N steel, S340+N steel | Tube-tube joint with weld ends", "material_family": "Welded joint", "points": [[124.0, 4134.0, 0], [150.0, 1522.0, 0], [117.0, 8711.0, 0], [101.0, 16229.0, 0], [90.0, 11227.0, 0], [75.0, 43662.0, 0], [62.0, 76132.0, 0], [57.0, 98190.0, 0], [51.0, 108881.0, 0], [42.0, 738886.0, 0], [118.0, 3622.0, 0], [107.0, 4093.0, 0], [101.0, 4170.0, 0], [150.0, 1043.0, 0], [70.0, 26470.0, 0], [83.0, 11223.0, 0], [93.0, 13561.0, 0], [61.0, 15018.0, 0], [53.0, 82048.0, 0], [58.0, 115279.0, 0]], "conditions": {"material": "E355+N steel, S340+N steel", "am_type": "GMAW (Gas Metal Arc Welding)", "load_ratio": "0", "test_type": "in-phase (ϕ = 0°) axial-torsion loadings", "temperature": "-", "surface_treatment": "Stress-relieving heat treatment (600°C for 6 hours)"}, "metadata": {"dataset_id": 1158, "title": "Multiaxial fatigue assessment of tube-tube steel joints with weld ends using the peak stress method", "doi": "10.1016/j.ijfatigue.2020.105495", "authors": "Campagnolo, Alberto; Vormwald, Michael; Shams, Ehsan; Meneghetti, Giovanni", "publication": "INTERNATIONAL JOURNAL OF FATIGUE", "year_of_publication": 2020, "UT": "WOS:000525299400003", "base_material": "E355+N steel, S340+N steel", "base_young_modulus": "-", "base_yield_strength": "355, 340", "base_ultimate_strength": "490–630", "base_elongation": "-", "weld_material": "-", "weld_young_modulus": "-", "weld_yield_strength": "-", "weld_ultimate_strength": "-", "weld_elongation": "-", "processing": "Stress-relieving heat treatment (600°C for 6 hours)", "welding_joint": "Tube-tube joint with weld ends", "welding_method": "GMAW (Gas Metal Arc Welding)", "welding_voltage": "-", "welding_current": "-", "welding_speed": "-", "preheat_temp": "-", "welding_env": "-", "residual_stress": "-", "fatigue_specimen_type": "Tube-tube steel joints with weld ends", "fatigue_specimen_thickness": 2, "fatigue_test_type": "in-phase (ϕ = 0°) axial-torsion loadings", "fatigue_temp": "-", "fatigue_env": "-", "load_ratio": 0, "frequency": "-", "fatigue_machine": "-", "fatigue_standard": "-", "fatigue_test_control": "-", "stress_concentration": "-", "failure_location": "-"}}, {"id": "WELD2025:1159", "name": "E355+N steel, S340+N steel | Tube-tube joint with weld ends", "material_family": "Welded joint", "points": [[160.0, 4061.0, 0], [123.0, 12708.0, 0], [75.0, 76914.0, 0], [84.0, 85363.0, 0], [101.0, 36538.0, 0], [162.0, 2039.0, 0], [124.0, 8156.0, 0], [101.0, 20938.0, 0], [107.0, 12582.0, 0]], "conditions": {"material": "E355+N steel, S340+N steel", "am_type": "GMAW (Gas Metal Arc Welding)", "load_ratio": "-1", "test_type": "in-phase (ϕ = 0°) axial-torsion loadings", "temperature": "-", "surface_treatment": "Stress-relieving heat treatment (600°C for 6 hours)"}, "metadata": {"dataset_id": 1159, "title": "Multiaxial fatigue assessment of tube-tube steel joints with weld ends using the peak stress method", "doi": "10.1016/j.ijfatigue.2020.105495", "authors": "Campagnolo, Alberto; Vormwald, Michael; Shams, Ehsan; Meneghetti, Giovanni", "publication": "INTERNATIONAL JOURNAL OF FATIGUE", "year_of_publication": 2020, "UT": "WOS:000525299400003", "base_material": "E355+N steel, S340+N steel", "base_young_modulus": "-", "base_yield_strength": "355, 340", "base_ultimate_strength": "490–630", "base_elongation": "-", "weld_material": "-", "weld_young_modulus": "-", "weld_yield_strength": "-", "weld_ultimate_strength": "-", "weld_elongation": "-", "processing": "Stress-relieving heat treatment (600°C for 6 hours)", "welding_joint": "Tube-tube joint with weld ends", "welding_method": "GMAW (Gas Metal Arc Welding)", "welding_voltage": "-", "welding_current": "-", "welding_speed": "-", "preheat_temp": "-", "welding_env": "-", "residual_stress": "-", "fatigue_specimen_type": "Tube-tube steel joints with weld ends", "fatigue_specimen_thickness": 2, "fatigue_test_type": "in-phase (ϕ = 0°) axial-torsion loadings", "fatigue_temp": "-", "fatigue_env": "-", "load_ratio": -1, "frequency": "-", "fatigue_machine": "-", "fatigue_standard": "-", "fatigue_test_control": "-", "stress_concentration": "-", "failure_location": "-"}}, {"id": "WELD2025:1160", "name": "E355+N steel, S340+N steel | Tube-tube joint with weld ends", "material_family": "Welded joint", "points": [[124.0, 3086.0, 0], [149.0, 3625.0, 0], [118.0, 8310.0, 0], [104.0, 7998.0, 0], [90.0, 9296.0, 0], [99.0, 13693.0, 0], [82.0, 14075.0, 0], [73.0, 18849.0, 0], [63.0, 30482.0, 0], [53.0, 51184.0, 0], [57.0, 75390.0, 0], [41.0, 460900.0, 0], [116.0, 3114.0, 0], [102.0, 3202.0, 0], [125.0, 5185.0, 0], [97.0, 8461.0, 0], [84.0, 8699.0, 0], [69.0, 9285.0, 0], [93.0, 15186.0, 0], [62.0, 21295.0, 0], [57.0, 24066.0, 0], [53.0, 23167.0, 0], [78.0, 25986.0, 0]], "conditions": {"material": "E355+N steel, S340+N steel", "am_type": "GMAW (Gas Metal Arc Welding)", "load_ratio": "0", "test_type": "out-of-phase (ϕ = 90°) axial-torsion", "temperature": "-", "surface_treatment": "Stress-relieving heat treatment (600°C for 6 hours)"}, "metadata": {"dataset_id": 1160, "title": "Multiaxial fatigue assessment of tube-tube steel joints with weld ends using the peak stress method", "doi": "10.1016/j.ijfatigue.2020.105495", "authors": "Campagnolo, Alberto; Vormwald, Michael; Shams, Ehsan; Meneghetti, Giovanni", "publication": "INTERNATIONAL JOURNAL OF FATIGUE", "year_of_publication": 2020, "UT": "WOS:000525299400003", "base_material": "E355+N steel, S340+N steel", "base_young_modulus": "-", "base_yield_strength": "355, 340", "base_ultimate_strength": "490–630", "base_elongation": "-", "weld_material": "-", "weld_young_modulus": "-", "weld_yield_strength": "-", "weld_ultimate_strength": "-", "weld_elongation": "-", "processing": "Stress-relieving heat treatment (600°C for 6 hours)", "welding_joint": "Tube-tube joint with weld ends", "welding_method": "GMAW (Gas Metal Arc Welding)", "welding_voltage": "-", "welding_current": "-", "welding_speed": "-", "preheat_temp": "-", "welding_env": "-", "residual_stress": "-", "fatigue_specimen_type": "Tube-tube steel joints with weld ends", "fatigue_specimen_thickness": 2, "fatigue_test_type": "out-of-phase (ϕ = 90°) axial-torsion", "fatigue_temp": "-", "fatigue_env": "-", "load_ratio": 0, "frequency": "-", "fatigue_machine": "-", "fatigue_standard": "-", "fatigue_test_control": "-", "stress_concentration": "-", "failure_location": "-"}}, {"id": "WELD2025:1161", "name": "E355+N steel, S340+N steel | Tube-tube joint with weld ends", "material_family": "Welded joint", "points": [[142.0, 5595.0, 0], [100.0, 19233.0, 0], [83.0, 29110.0, 0], [75.0, 51260.0, 0], [75.0, 23201.0, 0], [83.0, 16216.0, 0], [78.0, 15909.0, 0], [74.0, 16208.0, 0], [70.0, 16358.0, 0], [106.0, 4897.0, 0], [126.0, 5862.0, 0], [160.0, 1466.0, 0], [101.0, 11339.0, 0]], "conditions": {"material": "E355+N steel, S340+N steel", "am_type": "GMAW (Gas Metal Arc Welding)", "load_ratio": "-1", "test_type": "out-of-phase (ϕ = 90°) axial-torsion", "temperature": "-", "surface_treatment": "Stress-relieving heat treatment (600°C for 6 hours)"}, "metadata": {"dataset_id": 1161, "title": "Multiaxial fatigue assessment of tube-tube steel joints with weld ends using the peak stress method", "doi": "10.1016/j.ijfatigue.2020.105495", "authors": "Campagnolo, Alberto; Vormwald, Michael; Shams, Ehsan; Meneghetti, Giovanni", "publication": "INTERNATIONAL JOURNAL OF FATIGUE", "year_of_publication": 2020, "UT": "WOS:000525299400003", "base_material": "E355+N steel, S340+N steel", "base_young_modulus": "-", "base_yield_strength": "355, 340", "base_ultimate_strength": "490–630", "base_elongation": "-", "weld_material": "-", "weld_young_modulus": "-", "weld_yield_strength": "-", "weld_ultimate_strength": "-", "weld_elongation": "-", "processing": "Stress-relieving heat treatment (600°C for 6 hours)", "welding_joint": "Tube-tube joint with weld ends", "welding_method": "GMAW (Gas Metal Arc Welding)", "welding_voltage": "-", "welding_current": "-", "welding_speed": "-", "preheat_temp": "-", "welding_env": "-", "residual_stress": "-", "fatigue_specimen_type": "Tube-tube steel joints with weld ends", "fatigue_specimen_thickness": 2, "fatigue_test_type": "out-of-phase (ϕ = 90°) axial-torsion", "fatigue_temp": "-", "fatigue_env": "-", "load_ratio": -1, "frequency": "-", "fatigue_machine": "-", "fatigue_standard": "-", "fatigue_test_control": "-", "stress_concentration": "-", "failure_location": "-"}}, {"id": "WELD2025:1162", "name": "E355+N steel, S340+N steel | Tube-tube joint with weld ends", "material_family": "Welded joint", "points": [[258.0, 8181.0, 0], [208.0, 28138.0, 0], [165.0, 168872.0, 0], [150.0, 402195.0, 0], [96.0, 382965.0, 0]], "conditions": {"material": "E355+N steel, S340+N steel", "am_type": "GMAW (Gas Metal Arc Welding)", "load_ratio": "-1", "test_type": "axial", "temperature": "-", "surface_treatment": "-"}, "metadata": {"dataset_id": 1162, "title": "Multiaxial fatigue assessment of tube-tube steel joints with weld ends using the peak stress method", "doi": "10.1016/j.ijfatigue.2020.105495", "authors": "Campagnolo, Alberto; Vormwald, Michael; Shams, Ehsan; Meneghetti, Giovanni", "publication": "INTERNATIONAL JOURNAL OF FATIGUE", "year_of_publication": 2020, "UT": "WOS:000525299400003", "base_material": "E355+N steel, S340+N steel", "base_young_modulus": "-", "base_yield_strength": "355, 340", "base_ultimate_strength": "490–630", "base_elongation": "-", "weld_material": "-", "weld_young_modulus": "-", "weld_yield_strength": "-", "weld_ultimate_strength": "-", "weld_elongation": "-", "processing": "-", "welding_joint": "Tube-tube joint with weld ends", "welding_method": "GMAW (Gas Metal Arc Welding)", "welding_voltage": "-", "welding_current": "-", "welding_speed": "-", "preheat_temp": "-", "welding_env": "-", "residual_stress": "-", "fatigue_specimen_type": "Tube-tube steel joints with weld ends", "fatigue_specimen_thickness": 2, "fatigue_test_type": "axial", "fatigue_temp": "-", "fatigue_env": "-", "load_ratio": -1, "frequency": "-", "fatigue_machine": "-", "fatigue_standard": "-", "fatigue_test_control": "-", "stress_concentration": "-", "failure_location": "-"}}, {"id": "WELD2025:1163", "name": "E355+N steel, S340+N steel | Tube-tube joint with weld ends", "material_family": "Welded joint", "points": [[274.0, 1661.0, 0], [245.0, 6162.0, 0], [211.0, 6159.0, 0], [215.0, 7509.0, 0], [179.0, 45074.0, 0], [162.0, 114683.0, 0]], "conditions": {"material": "E355+N steel, S340+N steel", "am_type": "GMAW (Gas Metal Arc Welding)", "load_ratio": "-1", "test_type": "torsion", "temperature": "-", "surface_treatment": "-"}, "metadata": {"dataset_id": 1163, "title": "Multiaxial fatigue assessment of tube-tube steel joints with weld ends using the peak stress method", "doi": "10.1016/j.ijfatigue.2020.105495", "authors": "Campagnolo, Alberto; Vormwald, Michael; Shams, Ehsan; Meneghetti, Giovanni", "publication": "INTERNATIONAL JOURNAL OF FATIGUE", "year_of_publication": 2020, "UT": "WOS:000525299400003", "base_material": "E355+N steel, S340+N steel", "base_young_modulus": "-", "base_yield_strength": "355, 340", "base_ultimate_strength": "490–630", "base_elongation": "-", "weld_material": "-", "weld_young_modulus": "-", "weld_yield_strength": "-", "weld_ultimate_strength": "-", "weld_elongation": "-", "processing": "-", "welding_joint": "Tube-tube joint with weld ends", "welding_method": "GMAW (Gas Metal Arc Welding)", "welding_voltage": "-", "welding_current": "-", "welding_speed": "-", "preheat_temp": "-", "welding_env": "-", "residual_stress": "-", "fatigue_specimen_type": "Tube-tube steel joints with weld ends", "fatigue_specimen_thickness": 2, "fatigue_test_type": "torsion", "fatigue_temp": "-", "fatigue_env": "-", "load_ratio": -1, "frequency": "-", "fatigue_machine": "-", "fatigue_standard": "-", "fatigue_test_control": "-", "stress_concentration": "-", "failure_location": "-"}}, {"id": "WELD2025:1164", "name": "E355+N steel, S340+N steel | Tube-tube joint with weld ends", "material_family": "Welded joint", "points": [[167.0, 9232.0, 0], [166.0, 9059.0, 0], [159.0, 7642.0, 0], [150.0, 23048.0, 0], [162.0, 68248.0, 0], [123.0, 326527.0, 0], [170.0, 4101.0, 0]], "conditions": {"material": "E355+N steel, S340+N steel", "am_type": "GMAW (Gas Metal Arc Welding)", "load_ratio": "-1", "test_type": "in-phase (ϕ = 0°) axial-torsion", "temperature": "-", "surface_treatment": "-"}, "metadata": {"dataset_id": 1164, "title": "Multiaxial fatigue assessment of tube-tube steel joints with weld ends using the peak stress method", "doi": "10.1016/j.ijfatigue.2020.105495", "authors": "Campagnolo, Alberto; Vormwald, Michael; Shams, Ehsan; Meneghetti, Giovanni", "publication": "INTERNATIONAL JOURNAL OF FATIGUE", "year_of_publication": 2020, "UT": "WOS:000525299400003", "base_material": "E355+N steel, S340+N steel", "base_young_modulus": "-", "base_yield_strength": "355, 340", "base_ultimate_strength": "490–630", "base_elongation": "-", "weld_material": "-", "weld_young_modulus": "-", "weld_yield_strength": "-", "weld_ultimate_strength": "-", "weld_elongation": "-", "processing": "-", "welding_joint": "Tube-tube joint with weld ends", "welding_method": "GMAW (Gas Metal Arc Welding)", "welding_voltage": "-", "welding_current": "-", "welding_speed": "-", "preheat_temp": "-", "welding_env": "-", "residual_stress": "-", "fatigue_specimen_type": "Tube-tube steel joints with weld ends", "fatigue_specimen_thickness": 2, "fatigue_test_type": "in-phase (ϕ = 0°) axial-torsion", "fatigue_temp": "-", "fatigue_env": "-", "load_ratio": -1, "frequency": "-", "fatigue_machine": "-", "fatigue_standard": "-", "fatigue_test_control": "-", "stress_concentration": "-", "failure_location": "-"}}, {"id": "WELD2025:1165", "name": "E355+N steel, S340+N steel | Tube-tube joint with weld ends", "material_family": "Welded joint", "points": [[180.0, 4770.0, 0], [199.0, 5146.0, 0], [151.0, 10237.0, 0], [124.0, 69471.0, 0]], "conditions": {"material": "E355+N steel, S340+N steel", "am_type": "GMAW (Gas Metal Arc Welding)", "load_ratio": "-1", "test_type": "out-of-phase (ϕ = 90°) axial-torsion", "temperature": "-", "surface_treatment": "-"}, "metadata": {"dataset_id": 1165, "title": "Multiaxial fatigue assessment of tube-tube steel joints with weld ends using the peak stress method", "doi": "10.1016/j.ijfatigue.2020.105495", "authors": "Campagnolo, Alberto; Vormwald, Michael; Shams, Ehsan; Meneghetti, Giovanni", "publication": "INTERNATIONAL JOURNAL OF FATIGUE", "year_of_publication": 2020, "UT": "WOS:000525299400003", "base_material": "E355+N steel, S340+N steel", "base_young_modulus": "-", "base_yield_strength": "355, 340", "base_ultimate_strength": "490–630", "base_elongation": "-", "weld_material": "-", "weld_young_modulus": "-", "weld_yield_strength": "-", "weld_ultimate_strength": "-", "weld_elongation": "-", "processing": "-", "welding_joint": "Tube-tube joint with weld ends", "welding_method": "GMAW (Gas Metal Arc Welding)", "welding_voltage": "-", "welding_current": "-", "welding_speed": "-", "preheat_temp": "-", "welding_env": "-", "residual_stress": "-", "fatigue_specimen_type": "Tube-tube steel joints with weld ends", "fatigue_specimen_thickness": 2, "fatigue_test_type": "out-of-phase (ϕ = 90°) axial-torsion", "fatigue_temp": "-", "fatigue_env": "-", "load_ratio": -1, "frequency": "-", "fatigue_machine": "-", "fatigue_standard": "-", "fatigue_test_control": "-", "stress_concentration": "-", "failure_location": "-"}}, {"id": "WELD2025:1166", "name": "High-strength steel | -", "material_family": "Welded joint", "points": [[290.0, 348000.0, 0], [360.0, 214000.0, 0], [500.0, 91500.0, 0], [640.0, 48300.0, 0]], "conditions": {"material": "High-strength steel", "am_type": "-", "load_ratio": "0.5", "test_type": "Axial fatigue tests", "temperature": "-", "surface_treatment": "-"}, "metadata": {"dataset_id": 1166, "title": "Fatigue behaviour of pitted/cracked high-strength steel wires based on the SED approach", "doi": "10.1016/j.ijfatigue.2020.105564", "authors": "Jie, Zhiyu; Berto, Filippo; Susmel, Luca", "publication": "INTERNATIONAL JOURNAL OF FATIGUE", "year_of_publication": 2020, "UT": "WOS:000525299400034", "base_material": "High-strength steel", "base_young_modulus": 210, "base_yield_strength": "-", "base_ultimate_strength": "1570, 1835", "base_elongation": "-", "weld_material": "-", "weld_young_modulus": "-", "weld_yield_strength": "-", "weld_ultimate_strength": "-", "weld_elongation": "-", "processing": "-", "welding_joint": "-", "welding_method": "-", "welding_voltage": "-", "welding_current": "-", "welding_speed": "-", "preheat_temp": "-", "welding_env": "-", "residual_stress": "-", "fatigue_specimen_type": "Wire specimens with hemispherical pits", "fatigue_specimen_thickness": "-", "fatigue_test_type": "Axial fatigue tests", "fatigue_temp": "-", "fatigue_env": "-", "load_ratio": 0.5, "frequency": "-", "fatigue_machine": "-", "fatigue_standard": "-", "fatigue_test_control": "Stress", "stress_concentration": "-", "failure_location": "-"}}, {"id": "WELD2025:1167", "name": "High-strength steel | -", "material_family": "Welded joint", "points": [[520.0, 162711.0, 0], [450.0, 220664.0, 0], [360.0, 464954.0, 0], [520.0, 132464.0, 0], [450.0, 185447.0, 0], [360.0, 366536.0, 0], [520.0, 73560.0, 0], [450.0, 123274.0, 0], [360.0, 230367.0, 0], [270.0, 1000000.0, 1], [520.0, 59111.0, 0], [450.0, 103675.0, 0], [360.0, 163443.0, 0], [270.0, 586464.0, 0], [520.0, 57457.0, 0], [450.0, 83697.0, 0], [360.0, 159810.0, 0], [270.0, 510750.0, 0], [520.0, 47727.0, 0], [450.0, 67622.0, 0], [360.0, 127807.0, 0], [270.0, 306577.0, 0]], "conditions": {"material": "High-strength steel", "am_type": "-", "load_ratio": "0.4", "test_type": "Axial fatigue tests", "temperature": "-", "surface_treatment": "-"}, "metadata": {"dataset_id": 1167, "title": "Fatigue behaviour of pitted/cracked high-strength steel wires based on the SED approach", "doi": "10.1016/j.ijfatigue.2020.105564", "authors": "Jie, Zhiyu; Berto, Filippo; Susmel, Luca", "publication": "INTERNATIONAL JOURNAL OF FATIGUE", "year_of_publication": 2020, "UT": "WOS:000525299400034", "base_material": "High-strength steel", "base_young_modulus": 210, "base_yield_strength": "-", "base_ultimate_strength": "1570, 1835", "base_elongation": "-", "weld_material": "-", "weld_young_modulus": "-", "weld_yield_strength": "-", "weld_ultimate_strength": "-", "weld_elongation": "-", "processing": "-", "welding_joint": "-", "welding_method": "-", "welding_voltage": "-", "welding_current": "-", "welding_speed": "-", "preheat_temp": "-", "welding_env": "-", "residual_stress": "-", "fatigue_specimen_type": "Wire specimens with hemispherical pits", "fatigue_specimen_thickness": "-", "fatigue_test_type": "Axial fatigue tests", "fatigue_temp": "-", "fatigue_env": "-", "load_ratio": 0.4, "frequency": "-", "fatigue_machine": "-", "fatigue_standard": "-", "fatigue_test_control": "Stress", "stress_concentration": "-", "failure_location": "-"}}, {"id": "WELD2025:1168", "name": "High-strength steel | -", "material_family": "Welded joint", "points": [[360.0, 359857.0, 0], [440.0, 168571.0, 0], [520.0, 104861.0, 0]], "conditions": {"material": "High-strength steel", "am_type": "-", "load_ratio": "0.5", "test_type": "Axial fatigue tests", "temperature": "-", "surface_treatment": "-"}, "metadata": {"dataset_id": 1168, "title": "Fatigue behaviour of pitted/cracked high-strength steel wires based on the SED approach", "doi": "10.1016/j.ijfatigue.2020.105564", "authors": "Jie, Zhiyu; Berto, Filippo; Susmel, Luca", "publication": "INTERNATIONAL JOURNAL OF FATIGUE", "year_of_publication": 2020, "UT": "WOS:000525299400034", "base_material": "High-strength steel", "base_young_modulus": 210, "base_yield_strength": "-", "base_ultimate_strength": "1570, 1835", "base_elongation": "-", "weld_material": "-", "weld_young_modulus": "-", "weld_yield_strength": "-", "weld_ultimate_strength": "-", "weld_elongation": "-", "processing": "-", "welding_joint": "-", "welding_method": "-", "welding_voltage": "-", "welding_current": "-", "welding_speed": "-", "preheat_temp": "-", "welding_env": "-", "residual_stress": "-", "fatigue_specimen_type": "Wire specimens with semi-elliptical pits", "fatigue_specimen_thickness": "-", "fatigue_test_type": "Axial fatigue tests", "fatigue_temp": "-", "fatigue_env": "-", "load_ratio": 0.5, "frequency": "-", "fatigue_machine": "-", "fatigue_standard": "-", "fatigue_test_control": "Stress", "stress_concentration": "-", "failure_location": "-"}}, {"id": "WELD2025:1169", "name": "High-strength steel | -", "material_family": "Welded joint", "points": [[360.0, 472341.0, 0], [450.0, 217172.0, 0], [600.0, 85446.0, 0], [750.0, 51900.0, 0], [360.0, 263066.0, 0], [450.0, 140634.0, 0], [600.0, 73688.0, 0], [750.0, 37848.0, 0]], "conditions": {"material": "High-strength steel", "am_type": "-", "load_ratio": "0.4", "test_type": "Axial fatigue tests", "temperature": "-", "surface_treatment": "-"}, "metadata": {"dataset_id": 1169, "title": "Fatigue behaviour of pitted/cracked high-strength steel wires based on the SED approach", "doi": "10.1016/j.ijfatigue.2020.105564", "authors": "Jie, Zhiyu; Berto, Filippo; Susmel, Luca", "publication": "INTERNATIONAL JOURNAL OF FATIGUE", "year_of_publication": 2020, "UT": "WOS:000525299400034", "base_material": "High-strength steel", "base_young_modulus": 210, "base_yield_strength": "-", "base_ultimate_strength": "1570, 1835", "base_elongation": "-", "weld_material": "-", "weld_young_modulus": "-", "weld_yield_strength": "-", "weld_ultimate_strength": "-", "weld_elongation": "-", "processing": "-", "welding_joint": "-", "welding_method": "-", "welding_voltage": "-", "welding_current": "-", "welding_speed": "-", "preheat_temp": "-", "welding_env": "-", "residual_stress": "-", "fatigue_specimen_type": "Wire specimens with semi-elliptical pits", "fatigue_specimen_thickness": "-", "fatigue_test_type": "Axial fatigue tests", "fatigue_temp": "-", "fatigue_env": "-", "load_ratio": 0.4, "frequency": "-", "fatigue_machine": "-", "fatigue_standard": "-", "fatigue_test_control": "Stress", "stress_concentration": "-", "failure_location": "-"}}, {"id": "WELD2025:1170", "name": "High-strength steel | -", "material_family": "Welded joint", "points": [[312.0, 141177.0, 0], [392.0, 75599.0, 0], [500.0, 25008.0, 0], [628.0, 14247.0, 0]], "conditions": {"material": "High-strength steel", "am_type": "-", "load_ratio": "0.55", "test_type": "Axial fatigue tests", "temperature": "-", "surface_treatment": "-"}, "metadata": {"dataset_id": 1170, "title": "Fatigue behaviour of pitted/cracked high-strength steel wires based on the SED approach", "doi": "10.1016/j.ijfatigue.2020.105564", "authors": "Jie, Zhiyu; Berto, Filippo; Susmel, Luca", "publication": "INTERNATIONAL JOURNAL OF FATIGUE", "year_of_publication": 2020, "UT": "WOS:000525299400034", "base_material": "High-strength steel", "base_young_modulus": 210, "base_yield_strength": "-", "base_ultimate_strength": "1570, 1835", "base_elongation": "-", "weld_material": "-", "weld_young_modulus": "-", "weld_yield_strength": "-", "weld_ultimate_strength": "-", "weld_elongation": "-", "processing": "-", "welding_joint": "-", "welding_method": "-", "welding_voltage": "-", "welding_current": "-", "welding_speed": "-", "preheat_temp": "-", "welding_env": "-", "residual_stress": "-", "fatigue_specimen_type": "Wire specimens with semi-elliptical pits", "fatigue_specimen_thickness": "-", "fatigue_test_type": "Axial fatigue tests", "fatigue_temp": "-", "fatigue_env": "-", "load_ratio": 0.55, "frequency": "-", "fatigue_machine": "-", "fatigue_standard": "-", "fatigue_test_control": "Stress", "stress_concentration": "-", "failure_location": "-"}}, {"id": "WELD2025:1171", "name": "High-strength steel | -", "material_family": "Welded joint", "points": [[330.0, 75056.0, 0], [521.0, 23780.0, 0], [672.0, 17900.0, 0], [840.0, 9921.0, 0], [330.0, 74268.0, 0], [521.0, 38124.0, 0], [672.0, 19518.0, 0], [840.0, 10037.0, 0], [330.0, 78318.0, 0], [521.0, 46700.0, 0], [672.0, 25597.0, 0], [840.0, 11351.0, 0], [330.0, 57669.0, 0], [521.0, 25279.0, 0], [672.0, 11815.0, 0], [840.0, 8597.0, 0], [330.0, 115798.0, 0], [521.0, 60300.0, 0], [672.0, 33921.0, 0], [840.0, 24300.0, 0]], "conditions": {"material": "High-strength steel", "am_type": "-", "load_ratio": "0.44", "test_type": "Axial fatigue tests", "temperature": "-", "surface_treatment": "-"}, "metadata": {"dataset_id": 1171, "title": "Fatigue behaviour of pitted/cracked high-strength steel wires based on the SED approach", "doi": "10.1016/j.ijfatigue.2020.105564", "authors": "Jie, Zhiyu; Berto, Filippo; Susmel, Luca", "publication": "INTERNATIONAL JOURNAL OF FATIGUE", "year_of_publication": 2020, "UT": "WOS:000525299400034", "base_material": "High-strength steel", "base_young_modulus": 210, "base_yield_strength": "-", "base_ultimate_strength": "1570, 1835", "base_elongation": "-", "weld_material": "-", "weld_young_modulus": "-", "weld_yield_strength": "-", "weld_ultimate_strength": "-", "weld_elongation": "-", "processing": "-", "welding_joint": "-", "welding_method": "-", "welding_voltage": "-", "welding_current": "-", "welding_speed": "-", "preheat_temp": "-", "welding_env": "-", "residual_stress": "-", "fatigue_specimen_type": "Wire specimens with semi-elliptical pits", "fatigue_specimen_thickness": "-", "fatigue_test_type": "Axial fatigue tests", "fatigue_temp": "-", "fatigue_env": "-", "load_ratio": 0.44, "frequency": "-", "fatigue_machine": "-", "fatigue_standard": "-", "fatigue_test_control": "Stress", "stress_concentration": "-", "failure_location": "-"}}, {"id": "WELD2025:1172", "name": "High-strength steel | -", "material_family": "Welded joint", "points": [[520.0, 385115.0, 0], [640.0, 135483.0, 0], [840.0, 66102.0, 0], [1040.0, 26089.0, 0]], "conditions": {"material": "High-strength steel", "am_type": "-", "load_ratio": "0.35", "test_type": "Axial fatigue tests", "temperature": "-", "surface_treatment": "-"}, "metadata": {"dataset_id": 1172, "title": "Fatigue behaviour of pitted/cracked high-strength steel wires based on the SED approach", "doi": "10.1016/j.ijfatigue.2020.105564", "authors": "Jie, Zhiyu; Berto, Filippo; Susmel, Luca", "publication": "INTERNATIONAL JOURNAL OF FATIGUE", "year_of_publication": 2020, "UT": "WOS:000525299400034", "base_material": "High-strength steel", "base_young_modulus": 210, "base_yield_strength": "-", "base_ultimate_strength": "1570, 1835", "base_elongation": "-", "weld_material": "-", "weld_young_modulus": "-", "weld_yield_strength": "-", "weld_ultimate_strength": "-", "weld_elongation": "-", "processing": "-", "welding_joint": "-", "welding_method": "-", "welding_voltage": "-", "welding_current": "-", "welding_speed": "-", "preheat_temp": "-", "welding_env": "-", "residual_stress": "-", "fatigue_specimen_type": "Wire specimens with semi-elliptical pits", "fatigue_specimen_thickness": "-", "fatigue_test_type": "Axial fatigue tests", "fatigue_temp": "-", "fatigue_env": "-", "load_ratio": 0.35, "frequency": "-", "fatigue_machine": "-", "fatigue_standard": "-", "fatigue_test_control": "Stress", "stress_concentration": "-", "failure_location": "-"}}, {"id": "WELD2025:1173", "name": "High-strength steel | -", "material_family": "Welded joint", "points": [[400.0, 443812.0, 0], [400.0, 417042.0, 0], [400.0, 452636.0, 0], [400.0, 451311.0, 0], [400.0, 536748.0, 0], [400.0, 451869.0, 0], [400.0, 422880.0, 0], [400.0, 513352.0, 0], [400.0, 416224.0, 0], [400.0, 589836.0, 0], [400.0, 450168.0, 0]], "conditions": {"material": "High-strength steel", "am_type": "-", "load_ratio": "0.667", "test_type": "Axial fatigue tests", "temperature": "-", "surface_treatment": "-"}, "metadata": {"dataset_id": 1173, "title": "Fatigue behaviour of pitted/cracked high-strength steel wires based on the SED approach", "doi": "10.1016/j.ijfatigue.2020.105564", "authors": "Jie, Zhiyu; Berto, Filippo; Susmel, Luca", "publication": "INTERNATIONAL JOURNAL OF FATIGUE", "year_of_publication": 2020, "UT": "WOS:000525299400034", "base_material": "High-strength steel", "base_young_modulus": 210, "base_yield_strength": "-", "base_ultimate_strength": "1570, 1835", "base_elongation": "-", "weld_material": "-", "weld_young_modulus": "-", "weld_yield_strength": "-", "weld_ultimate_strength": "-", "weld_elongation": "-", "processing": "-", "welding_joint": "-", "welding_method": "-", "welding_voltage": "-", "welding_current": "-", "welding_speed": "-", "preheat_temp": "-", "welding_env": "-", "residual_stress": "-", "fatigue_specimen_type": "Wire specimens with semi-elliptical pits", "fatigue_specimen_thickness": "-", "fatigue_test_type": "Axial fatigue tests", "fatigue_temp": "-", "fatigue_env": "-", "load_ratio": 0.667, "frequency": "-", "fatigue_machine": "-", "fatigue_standard": "-", "fatigue_test_control": "Stress", "stress_concentration": "-", "failure_location": "-"}}, {"id": "WELD2025:1174", "name": "High-strength steel | -", "material_family": "Welded joint", "points": [[500.0, 206565.0, 0], [500.0, 215685.0, 0], [500.0, 245478.0, 0], [500.0, 245928.0, 0], [500.0, 248607.0, 0], [500.0, 250104.0, 0]], "conditions": {"material": "High-strength steel", "am_type": "-", "load_ratio": "0.6", "test_type": "Axial fatigue tests", "temperature": "-", "surface_treatment": "-"}, "metadata": {"dataset_id": 1174, "title": "Fatigue behaviour of pitted/cracked high-strength steel wires based on the SED approach", "doi": "10.1016/j.ijfatigue.2020.105564", "authors": "Jie, Zhiyu; Berto, Filippo; Susmel, Luca", "publication": "INTERNATIONAL JOURNAL OF FATIGUE", "year_of_publication": 2020, "UT": "WOS:000525299400034", "base_material": "High-strength steel", "base_young_modulus": 210, "base_yield_strength": "-", "base_ultimate_strength": "1570, 1835", "base_elongation": "-", "weld_material": "-", "weld_young_modulus": "-", "weld_yield_strength": "-", "weld_ultimate_strength": "-", "weld_elongation": "-", "processing": "-", "welding_joint": "-", "welding_method": "-", "welding_voltage": "-", "welding_current": "-", "welding_speed": "-", "preheat_temp": "-", "welding_env": "-", "residual_stress": "-", "fatigue_specimen_type": "Wire specimens with semi-elliptical pits", "fatigue_specimen_thickness": "-", "fatigue_test_type": "Axial fatigue tests", "fatigue_temp": "-", "fatigue_env": "-", "load_ratio": 0.6, "frequency": "-", "fatigue_machine": "-", "fatigue_standard": "-", "fatigue_test_control": "Stress", "stress_concentration": "-", "failure_location": "-"}}, {"id": "WELD2025:1175", "name": "High-strength steel | -", "material_family": "Welded joint", "points": [[690.0, 109810.0, 0], [578.0, 164120.0, 0], [387.0, 334620.0, 0], [490.0, 158590.0, 0], [527.0, 171450.0, 0], [583.0, 84780.0, 0], [346.0, 343380.0, 0], [401.0, 328080.0, 0], [570.0, 92100.0, 0], [357.0, 376080.0, 0], [442.0, 253800.0, 0], [579.0, 133550.0, 0], [598.0, 103050.0, 0], [447.0, 194330.0, 0], [358.0, 270770.0, 0]], "conditions": {"material": "High-strength steel", "am_type": "-", "load_ratio": "0.069-0.66", "test_type": "Axial fatigue tests", "temperature": "-", "surface_treatment": "-"}, "metadata": {"dataset_id": 1175, "title": "Fatigue behaviour of pitted/cracked high-strength steel wires based on the SED approach", "doi": "10.1016/j.ijfatigue.2020.105564", "authors": "Jie, Zhiyu; Berto, Filippo; Susmel, Luca", "publication": "INTERNATIONAL JOURNAL OF FATIGUE", "year_of_publication": 2020, "UT": "WOS:000525299400034", "base_material": "High-strength steel", "base_young_modulus": 210, "base_yield_strength": "-", "base_ultimate_strength": "1570, 1835", "base_elongation": "-", "weld_material": "-", "weld_young_modulus": "-", "weld_yield_strength": "-", "weld_ultimate_strength": "-", "weld_elongation": "-", "processing": "-", "welding_joint": "-", "welding_method": "-", "welding_voltage": "-", "welding_current": "-", "welding_speed": "-", "preheat_temp": "-", "welding_env": "-", "residual_stress": "-", "fatigue_specimen_type": "Wire specimens with semi-elliptical cracks", "fatigue_specimen_thickness": "-", "fatigue_test_type": "Axial fatigue tests", "fatigue_temp": "-", "fatigue_env": "-", "load_ratio": "0.069-0.66", "frequency": "-", "fatigue_machine": "-", "fatigue_standard": "-", "fatigue_test_control": "Stress", "stress_concentration": "-", "failure_location": "-"}}, {"id": "WELD2025:1176", "name": "S355N | Cruciform joint", "material_family": "Welded joint", "points": [[2014.0, 35214.0, 0], [1477.0, 81504.0, 0], [971.0, 219393.0, 0], [976.0, 309698.0, 0], [768.0, 430553.0, 0], [731.0, 599255.0, 0], [721.0, 659921.0, 0]], "conditions": {"material": "S355N", "am_type": "GMAW (Gas Metal Arc Welding)", "load_ratio": "-1", "test_type": "Axial (tension-compression)", "temperature": "-", "surface_treatment": "-"}, "metadata": {"dataset_id": 1176, "title": "Fatigue life prediction of welded joints from nominal system to fracture mechanics", "doi": "10.1016/j.ijfatigue.2020.105647", "authors": "Lagoda, Tadeusz; Glowacka, Karolina", "publication": "INTERNATIONAL JOURNAL OF FATIGUE", "year_of_publication": 2020, "UT": "WOS:000534570200016", "base_material": "S355N", "base_young_modulus": 206, "base_yield_strength": 378, "base_ultimate_strength": 560, "base_elongation": "-", "weld_material": "-", "weld_young_modulus": "-", "weld_yield_strength": "-", "weld_ultimate_strength": "-", "weld_elongation": "-", "processing": "-", "welding_joint": "Cruciform joint", "welding_method": "GMAW (Gas Metal Arc Welding)", "welding_voltage": "-", "welding_current": "-", "welding_speed": "-", "preheat_temp": "-", "welding_env": "Active gas shielding", "residual_stress": "-", "fatigue_specimen_type": "cruciform joint", "fatigue_specimen_thickness": 10, "fatigue_test_type": "Axial (tension-compression)", "fatigue_temp": "-", "fatigue_env": "-", "load_ratio": -1, "frequency": "-", "fatigue_machine": "-", "fatigue_standard": "ASTM", "fatigue_test_control": "Stress", "stress_concentration": "-", "failure_location": "-"}}, {"id": "WELD2025:1177", "name": "S355M | Cruciform joint", "material_family": "Welded joint", "points": [[591.0, 715985.0, 0], [446.0, 1504954.0, 0], [501.0, 1930224.0, 0], [1397.0, 101588.0, 0]], "conditions": {"material": "S355M", "am_type": "GMAW (Gas Metal Arc Welding)", "load_ratio": "-1", "test_type": "Axial (tension-compression)", "temperature": "-", "surface_treatment": "-"}, "metadata": {"dataset_id": 1177, "title": "Fatigue life prediction of welded joints from nominal system to fracture mechanics", "doi": "10.1016/j.ijfatigue.2020.105647", "authors": "Lagoda, Tadeusz; Glowacka, Karolina", "publication": "INTERNATIONAL JOURNAL OF FATIGUE", "year_of_publication": 2020, "UT": "WOS:000534570200016", "base_material": "S355M", "base_young_modulus": 206, "base_yield_strength": 422, "base_ultimate_strength": 524, "base_elongation": "-", "weld_material": "-", "weld_young_modulus": "-", "weld_yield_strength": "-", "weld_ultimate_strength": "-", "weld_elongation": "-", "processing": "-", "welding_joint": "Cruciform joint", "welding_method": "GMAW (Gas Metal Arc Welding)", "welding_voltage": "-", "welding_current": "-", "welding_speed": "-", "preheat_temp": "-", "welding_env": "Active gas shielding", "residual_stress": "-", "fatigue_specimen_type": "cruciform joint", "fatigue_specimen_thickness": 10, "fatigue_test_type": "Axial (tension-compression)", "fatigue_temp": "-", "fatigue_env": "-", "load_ratio": -1, "frequency": "-", "fatigue_machine": "-", "fatigue_standard": "ASTM", "fatigue_test_control": "Stress", "stress_concentration": "-", "failure_location": "-"}}, {"id": "WELD2025:1178", "name": "S690Q | Cruciform joint", "material_family": "Welded joint", "points": [[1596.0, 37675.0, 0], [1245.0, 77051.0, 0], [958.0, 164226.0, 0], [771.0, 931896.0, 0], [681.0, 1388984.0, 0], [611.0, 1243110.0, 0]], "conditions": {"material": "S690Q", "am_type": "GMAW (Gas Metal Arc Welding)", "load_ratio": "-1", "test_type": "Axial (tension-compression)", "temperature": "-", "surface_treatment": "-"}, "metadata": {"dataset_id": 1178, "title": "Fatigue life prediction of welded joints from nominal system to fracture mechanics", "doi": "10.1016/j.ijfatigue.2020.105647", "authors": "Lagoda, Tadeusz; Glowacka, Karolina", "publication": "INTERNATIONAL JOURNAL OF FATIGUE", "year_of_publication": 2020, "UT": "WOS:000534570200016", "base_material": "S690Q", "base_young_modulus": 206, "base_yield_strength": 784, "base_ultimate_strength": 868, "base_elongation": "-", "weld_material": "-", "weld_young_modulus": "-", "weld_yield_strength": "-", "weld_ultimate_strength": "-", "weld_elongation": "-", "processing": "-", "welding_joint": "Cruciform joint", "welding_method": "GMAW (Gas Metal Arc Welding)", "welding_voltage": "-", "welding_current": "-", "welding_speed": "-", "preheat_temp": "-", "welding_env": "Active gas shielding", "residual_stress": "-", "fatigue_specimen_type": "cruciform joint", "fatigue_specimen_thickness": 10, "fatigue_test_type": "Axial
