Repository: yunyunfanfan/S-PA-CBB

# S-PA-CBB

Official research code, processed curve records, evaluation outputs, and manuscript source for:

> **From Physics to Selective Generation: Conditional Brownian Bridges for Sparse S–N Curve Reconstruction and Fatigue Decision-Making**

S-PA-CBB reconstructs a complete probabilistic stress–life (S–N) curve from only two to four observed fatigue tests. The method first fits an interpretable Basquin state, diagnoses whether that state is sufficient, and applies a ControlNet-style conditional Brownian-bridge residual only to curves that benefit from correction.

File: external_data/weld2025_disjoint_curves.json (part 47 of 223)
(tension-compression)", "fatigue_temp": "-", "fatigue_env": "-", "load_ratio": -1, "frequency": "-", "fatigue_machine": "-", "fatigue_standard": "ASTM", "fatigue_test_control": "Stress", "stress_concentration": "-", "failure_location": "-"}}, {"id": "WELD2025:1179", "name": "S960Q | Cruciform joints", "material_family": "Welded joint", "points": [[1464.0, 162388.0, 0], [1312.0, 191481.0, 0], [1075.0, 228798.0, 0], [1157.0, 495418.0, 0], [968.0, 552603.0, 0]], "conditions": {"material": "S960Q", "am_type": "GMAW (Gas Metal Arc Welding)", "load_ratio": "-1", "test_type": "Axial (tension-compression)", "temperature": "-", "surface_treatment": "-"}, "metadata": {"dataset_id": 1179, "title": "Fatigue life prediction of welded joints from nominal system to fracture mechanics", "doi": "10.1016/j.ijfatigue.2020.105647", "authors": "Lagoda, Tadeusz; Glowacka, Karolina", "publication": "INTERNATIONAL JOURNAL OF FATIGUE", "year_of_publication": 2020, "UT": "WOS:000534570200016", "base_material": "S960Q", "base_young_modulus": 206, "base_yield_strength": 998, "base_ultimate_strength": 1072, "base_elongation": "-", "weld_material": "-", "weld_young_modulus": "-", "weld_yield_strength": "-", "weld_ultimate_strength": "-", "weld_elongation": "-", "processing": "-", "welding_joint": "Cruciform joints", "welding_method": "GMAW (Gas Metal Arc Welding)", "welding_voltage": "-", "welding_current": "-", "welding_speed": "-", "preheat_temp": "-", "welding_env": "Active gas shielding", "residual_stress": "-", "fatigue_specimen_type": "cruciform joint", "fatigue_specimen_thickness": 10, "fatigue_test_type": "Axial (tension-compression)", "fatigue_temp": "-", "fatigue_env": "-", "load_ratio": -1, "frequency": "-", "fatigue_machine": "-", "fatigue_standard": "ASTM", "fatigue_test_control": "Stress", "stress_concentration": "-", "failure_location": "-"}}, {"id": "WELD2025:1180", "name": "S355N | Cruciform joint", "material_family": "Welded joint", "points": [[180.0, 37872.0, 0], [155.0, 51386.0, 0], [90.0, 211496.0, 0], [71.0, 566255.0, 0], [59.0, 907468.0, 0], [50.0, 2791150.0, 0]], "conditions": {"material": "S355N", "am_type": "GMAW (Gas Metal Arc Welding)", "load_ratio": "0", "test_type": "Axial (tension-compression)", "temperature": "-", "surface_treatment": "-"}, "metadata": {"dataset_id": 1180, "title": "Fatigue life prediction of welded joints from nominal system to fracture mechanics", "doi": "10.1016/j.ijfatigue.2020.105647", "authors": "Lagoda, Tadeusz; Glowacka, Karolina", "publication": "INTERNATIONAL JOURNAL OF FATIGUE", "year_of_publication": 2020, "UT": "WOS:000534570200016", "base_material": "S355N", "base_young_modulus": 206, "base_yield_strength": 378, "base_ultimate_strength": 560, "base_elongation": "-", "weld_material": "-", "weld_young_modulus": "-", "weld_yield_strength": "-", "weld_ultimate_strength": "-", "weld_elongation": "-", "processing": "-", "welding_joint": "Cruciform joint", "welding_method": "GMAW (Gas Metal Arc Welding)", "welding_voltage": "-", "welding_current": "-", "welding_speed": "-", "preheat_temp": "-", "welding_env": "Active gas shielding", "residual_stress": "-", "fatigue_specimen_type": "cruciform joint", "fatigue_specimen_thickness": 10, "fatigue_test_type": "Axial (tension-compression)", "fatigue_temp": "-", "fatigue_env": "-", "load_ratio": 0, "frequency": "-", "fatigue_machine": "-", "fatigue_standard": "ASTM", "fatigue_test_control": "Stress", "stress_concentration": "-", "failure_location": "-"}}, {"id": "WELD2025:1181", "name": "S355M | Cruciform joint", "material_family": "Welded joint", "points": [[114.0, 253288.0, 0], [176.0, 68762.0, 0], [85.0, 716839.0, 0], [77.0, 882639.0, 0]], "conditions": {"material": "S355M", "am_type": "GMAW (Gas Metal Arc Welding)", "load_ratio": "0", "test_type": "Axial (tension-compression)", "temperature": "-", "surface_treatment": "-"}, "metadata": {"dataset_id": 1181, "title": "Fatigue life prediction of welded joints from nominal system to fracture mechanics", "doi": "10.1016/j.ijfatigue.2020.105647", "authors": "Lagoda, Tadeusz; Glowacka, Karolina", "publication": "INTERNATIONAL JOURNAL OF FATIGUE", "year_of_publication": 2020, "UT": "WOS:000534570200016", "base_material": "S355M", "base_young_modulus": 206, "base_yield_strength": 422, "base_ultimate_strength": 524, "base_elongation": "-", "weld_material": "-", "weld_young_modulus": "-", "weld_yield_strength": "-", "weld_ultimate_strength": "-", "weld_elongation": "-", "processing": "-", "welding_joint": "Cruciform joint", "welding_method": "GMAW (Gas Metal Arc Welding)", "welding_voltage": "-", "welding_current": "-", "welding_speed": "-", "preheat_temp": "-", "welding_env": "Active gas shielding", "residual_stress": "-", "fatigue_specimen_type": "cruciform joint", "fatigue_specimen_thickness": 10, "fatigue_test_type": "Axial (tension-compression)", "fatigue_temp": "-", "fatigue_env": "-", "load_ratio": 0, "frequency": "-", "fatigue_machine": "-", "fatigue_standard": "ASTM", "fatigue_test_control": "Stress", "stress_concentration": "-", "failure_location": "-"}}, {"id": "WELD2025:1182", "name": "S690Q | Cruciform joint", "material_family": "Welded joint", "points": [[184.0, 22985.0, 0], [154.0, 41158.0, 0], [121.0, 100000.0, 0], [92.0, 334269.0, 0], [76.0, 858489.0, 0]], "conditions": {"material": "S690Q", "am_type": "GMAW (Gas Metal Arc Welding)", "load_ratio": "0", "test_type": "Axial (tension-compression)", "temperature": "-", "surface_treatment": "-"}, "metadata": {"dataset_id": 1182, "title": "Fatigue life prediction of welded joints from nominal system to fracture mechanics", "doi": "10.1016/j.ijfatigue.2020.105647", "authors": "Lagoda, Tadeusz; Glowacka, Karolina", "publication": "INTERNATIONAL JOURNAL OF FATIGUE", "year_of_publication": 2020, "UT": "WOS:000534570200016", "base_material": "S690Q", "base_young_modulus": 206, "base_yield_strength": 784, "base_ultimate_strength": 868, "base_elongation": "-", "weld_material": "-", "weld_young_modulus": "-", "weld_yield_strength": "-", "weld_ultimate_strength": "-", "weld_elongation": "-", "processing": "-", "welding_joint": "Cruciform joint", "welding_method": "GMAW (Gas Metal Arc Welding)", "welding_voltage": "-", "welding_current": "-", "welding_speed": "-", "preheat_temp": "-", "welding_env": "Active gas shielding", "residual_stress": "-", "fatigue_specimen_type": "cruciform joint", "fatigue_specimen_thickness": 10, "fatigue_test_type": "Axial (tension-compression)", "fatigue_temp": "-", "fatigue_env": "-", "load_ratio": 0, "frequency": "-", "fatigue_machine": "-", "fatigue_standard": "ASTM", "fatigue_test_control": "Stress", "stress_concentration": "-", "failure_location": "-"}}, {"id": "WELD2025:1183", "name": "S960Q | Cruciform joints", "material_family": "Welded joint", "points": [[121.0, 87048.0, 0], [128.0, 179066.0, 0], [85.0, 184103.0, 0], [72.0, 441142.0, 0], [82.0, 668808.0, 0]], "conditions": {"material": "S960Q", "am_type": "GMAW (Gas Metal Arc Welding)", "load_ratio": "0", "test_type": "Axial (tension-compression)", "temperature": "-", "surface_treatment": "-"}, "metadata": {"dataset_id": 1183, "title": "Fatigue life prediction of welded joints from nominal system to fracture mechanics", "doi": "10.1016/j.ijfatigue.2020.105647", "authors": "Lagoda, Tadeusz; Glowacka, Karolina", "publication": "INTERNATIONAL JOURNAL OF FATIGUE", "year_of_publication": 2020, "UT": "WOS:000534570200016", "base_material": "S960Q", "base_young_modulus": 206, "base_yield_strength": 998, "base_ultimate_strength": 1072, "base_elongation": "-", "weld_material": "-", "weld_young_modulus": "-", "weld_yield_strength": "-", "weld_ultimate_strength": "-", "weld_elongation": "-", "processing": "-", "welding_joint": "Cruciform joints", "welding_method": "GMAW (Gas Metal Arc Welding)", "welding_voltage": "-", "welding_current": "-", "welding_speed": "-", "preheat_temp": "-", "welding_env": "Active gas shielding", "residual_stress": "-", "fatigue_specimen_type": "cruciform joint", "fatigue_specimen_thickness": 10, "fatigue_test_type": "Axial (tension-compression)", "fatigue_temp": "-", "fatigue_env": "-", "load_ratio": 0, "frequency": "-", "fatigue_machine": "-", "fatigue_standard": "ASTM", "fatigue_test_control": "Stress", "stress_concentration": "-", "failure_location": "-"}}, {"id": "WELD2025:1184", "name": "S355N | Butt joints", "material_family": "Welded joint", "points": [[190.0, 82770.0, 0], [152.0, 270562.0, 0], [135.0, 346520.0, 0], [125.0, 568985.0, 0]], "conditions": {"material": "S355N", "am_type": "GMAW (Gas Metal Arc Welding)", "load_ratio": "-1", "test_type": "Axial (tension-compression)", "temperature": "-", "surface_treatment": "-"}, "metadata": {"dataset_id": 1184, "title": "Fatigue life prediction of welded joints from nominal system to fracture mechanics", "doi": "10.1016/j.ijfatigue.2020.105647", "authors": "Lagoda, Tadeusz; Glowacka, Karolina", "publication": "INTERNATIONAL JOURNAL OF FATIGUE", "year_of_publication": 2020, "UT": "WOS:000534570200016", "base_material": "S355N", "base_young_modulus": 206, "base_yield_strength": 378, "base_ultimate_strength": 560, "base_elongation": "-", "weld_material": "-", "weld_young_modulus": "-", "weld_yield_strength": "-", "weld_ultimate_strength": "-", "weld_elongation": "-", "processing": "-", "welding_joint": "Butt joints", "welding_method": "GMAW (Gas Metal Arc Welding)", "welding_voltage": "-", "welding_current": "-", "welding_speed": "-", "preheat_temp": "-", "welding_env": "Active gas shielding", "residual_stress": "-", "fatigue_specimen_type": "Butt joints", "fatigue_specimen_thickness": 10, "fatigue_test_type": "Axial (tension-compression)", "fatigue_temp": "-", "fatigue_env": "-", "load_ratio": -1, "frequency": "-", "fatigue_machine": "-", "fatigue_standard": "ASTM", "fatigue_test_control": "Stress", "stress_concentration": "-", "failure_location": "-"}}, {"id": "WELD2025:1185", "name": "S355M | Butt joints", "material_family": "Welded joint", "points": [[186.0, 259910.0, 0], [172.0, 489863.0, 0], [162.0, 730409.0, 0], [151.0, 1764495.0, 0]], "conditions": {"material": "S355M", "am_type": "GMAW (Gas Metal Arc Welding)", "load_ratio": "-1", "test_type": "Axial (tension-compression)", "temperature": "-", "surface_treatment": "-"}, "metadata": {"dataset_id": 1185, "title": "Fatigue life prediction of welded joints from nominal system to fracture mechanics", "doi": "10.1016/j.ijfatigue.2020.105647", "authors": "Lagoda, Tadeusz; Glowacka, Karolina", "publication": "INTERNATIONAL JOURNAL OF FATIGUE", "year_of_publication": 2020, "UT": "WOS:000534570200016", "base_material": "S355M", "base_young_modulus": 206, "base_yield_strength": 422, "base_ultimate_strength": 524, "base_elongation": "-", "weld_material": "-", "weld_young_modulus": "-", "weld_yield_strength": "-", "weld_ultimate_strength": "-", "weld_elongation": "-", "processing": "-", "welding_joint": "Butt joints", "welding_method": "GMAW (Gas Metal Arc Welding)", "welding_voltage": "-", "welding_current": "-", "welding_speed": "-", "preheat_temp": "-", "welding_env": "Active gas shielding", "residual_stress": "-", "fatigue_specimen_type": "butt joints", "fatigue_specimen_thickness": 10, "fatigue_test_type": "Axial (tension-compression)", "fatigue_temp": "-", "fatigue_env": "-", "load_ratio": -1, "frequency": "-", "fatigue_machine": "-", "fatigue_standard": "ASTM", "fatigue_test_control": "Stress", "stress_concentration": "-", "failure_location": "-"}}, {"id": "WELD2025:1186", "name": "S690Q | butt joints", "material_family": "Welded joint", "points": [[232.0, 69270.0, 0], [189.0, 31096.0, 0], [91.0, 305362.0, 0], [128.0, 426014.0, 0], [78.0, 1781917.0, 0]], "conditions": {"material": "S690Q", "am_type": "GMAW (Gas Metal Arc Welding)", "load_ratio": "-1", "test_type": "Axial (tension-compression)", "temperature": "-", "surface_treatment": "-"}, "metadata": {"dataset_id": 1186, "title": "Fatigue life prediction of welded joints from nominal system to fracture mechanics", "doi": "10.1016/j.ijfatigue.2020.105647", "authors": "Lagoda, Tadeusz; Glowacka, Karolina", "publication": "INTERNATIONAL JOURNAL OF FATIGUE", "year_of_publication": 2020, "UT": "WOS:000534570200016", "base_material": "S690Q", "base_young_modulus": 206, "base_yield_strength": 784, "base_ultimate_strength": 868, "base_elongation": "-", "weld_material": "-", "weld_young_modulus": "-", "weld_yield_strength": "-", "weld_ultimate_strength": "-", "weld_elongation": "-", "processing": "-", "welding_joint": "butt joints", "welding_method": "GMAW (Gas Metal Arc Welding)", "welding_voltage": "-", "welding_current": "-", "welding_speed": "-", "preheat_temp": "-", "welding_env": "Active gas shielding", "residual_stress": "-", "fatigue_specimen_type": "butt joint", "fatigue_specimen_thickness": 10, "fatigue_test_type": "Axial (tension-compression)", "fatigue_temp": "-", "fatigue_env": "-", "load_ratio": -1, "frequency": "-", "fatigue_machine": "-", "fatigue_standard": "ASTM", "fatigue_test_control": "Stress", "stress_concentration": "-", "failure_location": "-"}}, {"id": "WELD2025:1187", "name": "S960Q | butt joints", "material_family": "Welded joint", "points": [[109.0, 1057355.0, 0], [118.0, 836800.0, 0], [139.0, 653533.0, 0], [155.0, 585666.0, 0], [159.0, 636257.0, 0], [181.0, 229540.0, 0]], "conditions": {"material": "S960Q", "am_type": "GMAW (Gas Metal Arc Welding)", "load_ratio": "-1", "test_type": "Axial (tension-compression)", "temperature": "-", "surface_treatment": "-"}, "metadata": {"dataset_id": 1187, "title": "Fatigue life prediction of welded joints from nominal system to fracture mechanics", "doi": "10.1016/j.ijfatigue.2020.105647", "authors": "Lagoda, Tadeusz; Glowacka, Karolina", "publication": "INTERNATIONAL JOURNAL OF FATIGUE", "year_of_publication": 2020, "UT": "WOS:000534570200016", "base_material": "S960Q", "base_young_modulus": 206, "base_yield_strength": 998, "base_ultimate_strength": 1072, "base_elongation": "-", "weld_material": "-", "weld_young_modulus": "-", "weld_yield_strength": "-", "weld_ultimate_strength": "-", "weld_elongation": "-", "processing": "-", "welding_joint": "butt joints", "welding_method": "GMAW (Gas Metal Arc Welding)", "welding_voltage": "-", "welding_current": "-", "welding_speed": "-", "preheat_temp": "-", "welding_env": "Active gas shielding", "residual_stress": "-", "fatigue_specimen_type": "butt joint", "fatigue_specimen_thickness": 10, "fatigue_test_type": "Axial (tension-compression)", "fatigue_temp": "-", "fatigue_env": "-", "load_ratio": -1, "frequency": "-", "fatigue_machine": "-", "fatigue_standard": "ASTM", "fatigue_test_control": "Stress", "stress_concentration": "-", "failure_location": "-"}}, {"id": "WELD2025:1188", "name": "S355N | Butt joints", "material_family": "Welded joint", "points": [[172.0, 74079.0, 0], [123.0, 213742.0, 0], [89.0, 552352.0, 0], [59.0, 2070232.0, 0]], "conditions": {"material": "S355N", "am_type": "GMAW (Gas Metal Arc Welding)", "load_ratio": "0", "test_type": "Axial (tension-compression)", "temperature": "-", "surface_treatment": "-"}, "metadata": {"dataset_id": 1188, "title": "Fatigue life prediction of welded joints from nominal system to fracture mechanics", "doi": "10.1016/j.ijfatigue.2020.105647", "authors": "Lagoda, Tadeusz; Glowacka, Karolina", "publication": "INTERNATIONAL JOURNAL OF FATIGUE", "year_of_publication": 2020, "UT": "WOS:000534570200016", "base_material": "S355N", "base_young_modulus": 206, "base_yield_strength": 378, "base_ultimate_strength": 560, "base_elongation": "-", "weld_material": "-", "weld_young_modulus": "-", "weld_yield_strength": "-", "weld_ultimate_strength": "-", "weld_elongation": "-", "processing": "-", "welding_joint": "Butt joints", "welding_method": "GMAW (Gas Metal Arc Welding)", "welding_voltage": "-", "welding_current": "-", "welding_speed": "-", "preheat_temp": "-", "welding_env": "Active gas shielding", "residual_stress": "-", "fatigue_specimen_type": "Butt joints", "fatigue_specimen_thickness": 10, "fatigue_test_type": "Axial (tension-compression)", "fatigue_temp": "-", "fatigue_env": "-", "load_ratio": 0, "frequency": "-", "fatigue_machine": "-", "fatigue_standard": "ASTM", "fatigue_test_control": "Stress", "stress_concentration": "-", "failure_location": "-"}}, {"id": "WELD2025:1189", "name": "S355M | Butt joints", "material_family": "Welded joint", "points": [[138.0, 719694.0, 0], [129.0, 361055.0, 0], [147.0, 1134776.0, 0], [159.0, 482899.0, 0]], "conditions": {"material": "S355M", "am_type": "GMAW (Gas Metal Arc Welding)", "load_ratio": "0", "test_type": "Axial (tension-compression)", "temperature": "-", "surface_treatment": "-"}, "metadata": {"dataset_id": 1189, "title": "Fatigue life prediction of welded joints from nominal system to fracture mechanics", "doi": "10.1016/j.ijfatigue.2020.105647", "authors": "Lagoda, Tadeusz; Glowacka, Karolina", "publication": "INTERNATIONAL JOURNAL OF FATIGUE", "year_of_publication": 2020, "UT": "WOS:000534570200016", "base_material": "S355M", "base_young_modulus": 206, "base_yield_strength": 422, "base_ultimate_strength": 524, "base_elongation": "-", "weld_material": "-", "weld_young_modulus": "-", "weld_yield_strength": "-", "weld_ultimate_strength": "-", "weld_elongation": "-", "processing": "-", "welding_joint": "Butt joints", "welding_method": "GMAW (Gas Metal Arc Welding)", "welding_voltage": "-", "welding_current": "-", "welding_speed": "-", "preheat_temp": "-", "welding_env": "Active gas shielding", "residual_stress": "-", "fatigue_specimen_type": "butt joints", "fatigue_specimen_thickness": 10, "fatigue_test_type": "Axial (tension-compression)", "fatigue_temp": "-", "fatigue_env": "-", "load_ratio": 0, "frequency": "-", "fatigue_machine": "-", "fatigue_standard": "ASTM", "fatigue_test_control": "Stress", "stress_concentration": "-", "failure_location": "-"}}, {"id": "WELD2025:1190", "name": "S690Q | butt joints", "material_family": "Welded joint", "points": [[113.0, 516321.0, 0], [154.0, 123300.0, 0], [198.0, 72124.0, 0], [230.0, 32447.0, 0], [114.0, 425703.0, 0]], "conditions": {"material": "S690Q", "am_type": "GMAW (Gas Metal Arc Welding)", "load_ratio": "0", "test_type": "Axial (tension-compression)", "temperature": "-", "surface_treatment": "-"}, "metadata": {"dataset_id": 1190, "title": "Fatigue life prediction of welded joints from nominal system to fracture mechanics", "doi": "10.1016/j.ijfatigue.2020.105647", "authors": "Lagoda, Tadeusz; Glowacka, Karolina", "publication": "INTERNATIONAL JOURNAL OF FATIGUE", "year_of_publication": 2020, "UT": "WOS:000534570200016", "base_material": "S690Q", "base_young_modulus": 206, "base_yield_strength": 784, "base_ultimate_strength": 868, "base_elongation": "-", "weld_material": "-", "weld_young_modulus": "-", "weld_yield_strength": "-", "weld_ultimate_strength": "-", "weld_elongation": "-", "processing": "-", "welding_joint": "butt joints", "welding_method": "GMAW (Gas Metal Arc Welding)", "welding_voltage": "-", "welding_current": "-", "welding_speed": "-", "preheat_temp": "-", "welding_env": "Active gas shielding", "residual_stress": "-", "fatigue_specimen_type": "butt joint", "fatigue_specimen_thickness": 10, "fatigue_test_type": "Axial (tension-compression)", "fatigue_temp": "-", "fatigue_env": "-", "load_ratio": 0, "frequency": "-", "fatigue_machine": "-", "fatigue_standard": "ASTM", "fatigue_test_control": "Stress", "stress_concentration": "-", "failure_location": "-"}}, {"id": "WELD2025:1191", "name": "S960Q | butt joints", "material_family": "Welded joint", "points": [[149.0, 263153.0, 0], [186.0, 91140.0, 0], [82.0, 790142.0, 0], [87.0, 474584.0, 0], [121.0, 381370.0, 0]], "conditions": {"material": "S960Q", "am_type": "GMAW (Gas Metal Arc Welding)", "load_ratio": "0", "test_type": "Axial (tension-compression)", "temperature": "-", "surface_treatment": "-"}, "metadata": {"dataset_id": 1191, "title": "Fatigue life prediction of welded joints from nominal system to fracture mechanics", "doi": "10.1016/j.ijfatigue.2020.105647", "authors": "Lagoda, Tadeusz; Glowacka, Karolina", "publication": "INTERNATIONAL JOURNAL OF FATIGUE", "year_of_publication": 2020, "UT": "WOS:000534570200016", "base_material": "S960Q", "base_young_modulus": 206, "base_yield_strength": 998, "base_ultimate_strength": 1072, "base_elongation": "-", "weld_material": "-", "weld_young_modulus": "-", "weld_yield_strength": "-", "weld_ultimate_strength": "-", "weld_elongation": "-", "processing": "-", "welding_joint": "butt joints", "welding_method": "GMAW (Gas Metal Arc Welding)", "welding_voltage": "-", "welding_current": "-", "welding_speed": "-", "preheat_temp": "-", "welding_env": "Active gas shielding", "residual_stress": "-", "fatigue_specimen_type": "butt joint", "fatigue_specimen_thickness": 10, "fatigue_test_type": "Axial (tension-compression)", "fatigue_temp": "-", "fatigue_env": "-", "load_ratio": 0, "frequency": "-", "fatigue_machine": "-", "fatigue_standard": "ASTM", "fatigue_test_control": "Stress", "stress_concentration": "-", "failure_location": "-"}}, {"id": "WELD2025:1192", "name": "AA6005-T6 wrought aluminum | Butt Joint", "material_family": "Welded joint", "points": [[60.0, 214861.0, 0], [62.0, 241262.0, 0], [62.0, 499970.0, 0], [55.0, 690738.0, 0], [55.0, 1023810.0, 0], [47.0, 1241103.0, 0], [44.0, 1336216.0, 0], [47.0, 2515760.0, 0], [37.0, 10155752.0, 1], [36.0, 10309623.0, 1]], "conditions": {"material": "AA6005-T6 wrought aluminum", "am_type": "Laser cold-wire welding (PW modes)", "load_ratio": "0.67", "test_type": "Axial (uniaxial high-cycle fatigue)", "temperature": "25", "surface_treatment": "-"}, "metadata": {"dataset_id": 1192, "title": "Fatigue properties of continuous wave and pulsed wave laser cold-wire welding of thick section AA6005-T6 aluminum alloys", "doi": "10.1016/j.ijfatigue.2021.106184", "authors": "Zedan, Y.; Houria, M. Iben; Vanderesse, N.; Atmani, F.; Mirakhorli, F.; Nadeau, F.; Demers, V; Bocher, P.", "publication": "INTERNATIONAL JOURNAL OF FATIGUE", "year_of_publication": 2021, "UT": "WOS:000636070400005", "base_material": "AA6005-T6 wrought aluminum", "base_young_modulus": "-", "base_yield_strength": 243.2, "base_ultimate_strength": 277.0, "base_elongation": "-", "weld_material": "AWS ER5356", "weld_young_modulus": "-", "weld_yield_strength": 130.5, "weld_ultimate_strength": 193.6, "weld_elongation": "-", "processing": "-", "welding_joint": "Butt Joint", "welding_method": "Laser cold-wire welding (PW modes)", "welding_voltage": "-", "welding_current": "-", "welding_speed": 50, "preheat_temp": "-", "welding_env": "Shielded with high-purity argon at 23.6 L/min", "residual_stress": "-", "fatigue_specimen_type": "Notched", "fatigue_specimen_thickness": 4.8, "fatigue_test_type": "Axial (uniaxial high-cycle fatigue)", "fatigue_temp": 25, "fatigue_env": "-", "load_ratio": 0.67, "frequency": 20, "fatigue_machine": "MTS Landmark servo-hydraulic machine", "fatigue_standard": "ASTM E466", "fatigue_test_control": "Load control", "stress_concentration": "-", "failure_location": "Weld zone near the fusion line (bottom undercuts)"}}, {"id": "WELD2025:1193", "name": "AA6005-T6 wrought aluminum | Butt Joint", "material_family": "Welded joint", "points": [[50.0, 1266944.0, 0], [44.0, 1712033.0, 0], [42.0, 2937729.0, 0], [39.0, 3631839.0, 0]], "conditions": {"material": "AA6005-T6 wrought aluminum", "am_type": "Laser cold-wire welding (PW modes)", "load_ratio": "0.67", "test_type": "Axial (uniaxial high-cycle fatigue)", "temperature": "25", "surface_treatment": "-"}, "metadata": {"dataset_id": 1193, "title": "Fatigue properties of continuous wave and pulsed wave laser cold-wire welding of thick section AA6005-T6 aluminum alloys", "doi": "10.1016/j.ijfatigue.2021.106184", "authors": "Zedan, Y.; Houria, M. Iben; Vanderesse, N.; Atmani, F.; Mirakhorli, F.; Nadeau, F.; Demers, V; Bocher, P.", "publication": "INTERNATIONAL JOURNAL OF FATIGUE", "year_of_publication": 2021, "UT": "WOS:000636070400005", "base_material": "AA6005-T6 wrought aluminum", "base_young_modulus": "-", "base_yield_strength": 243.2, "base_ultimate_strength": 277.0, "base_elongation": "-", "weld_material": "AWS ER5356", "weld_young_modulus": "-", "weld_yield_strength": 130.5, "weld_ultimate_strength": 193.6, "weld_elongation": "-", "processing": "-", "welding_joint": "Butt Joint", "welding_method": "Laser cold-wire welding (PW modes)", "welding_voltage": "-", "welding_current": "-", "welding_speed": 50, "preheat_temp": "-", "welding_env": "Shielded with high-purity argon at 23.6 L/min", "residual_stress": "-", "fatigue_specimen_type": "Notched", "fatigue_specimen_thickness": 4.8, "fatigue_test_type": "Axial (uniaxial high-cycle fatigue)", "fatigue_temp": 25, "fatigue_env": "-", "load_ratio": 0.67, "frequency": 20, "fatigue_machine": "MTS Landmark servo-hydraulic machine", "fatigue_standard": "ASTM E466", "fatigue_test_control": "Load control", "stress_concentration": "-", "failure_location": "Weld zone near the fusion line (top undercuts)"}}, {"id": "WELD2025:1194", "name": "AA6005-T6 wrought aluminum | Butt Joint", "material_family": "Welded joint", "points": [[55.0, 207588.0, 0], [60.0, 111534.0, 0], [49.0, 235443.0, 0], [44.0, 485202.0, 0], [39.0, 786266.0, 0], [41.0, 942717.0, 0], [36.0, 1175506.0, 0], [39.0, 1398331.0, 0], [38.0, 1984954.0, 0], [32.0, 1381687.0, 0], [32.0, 3035443.0, 0], [29.0, 3151728.0, 0], [29.0, 10258551.0, 1], [28.0, 10265219.0, 1], [25.0, 9981452.0, 1]], "conditions": {"material": "AA6005-T6 wrought aluminum", "am_type": "Laser cold-wire welding (CW modes)", "load_ratio": "0.67", "test_type": "Axial (uniaxial high-cycle fatigue)", "temperature": "25", "surface_treatment": "-"}, "metadata": {"dataset_id": 1194, "title": "Fatigue properties of continuous wave and pulsed wave laser cold-wire welding of thick section AA6005-T6 aluminum alloys", "doi": "10.1016/j.ijfatigue.2021.106184", "authors": "Zedan, Y.; Houria, M. Iben; Vanderesse, N.; Atmani, F.; Mirakhorli, F.; Nadeau, F.; Demers, V; Bocher, P.", "publication": "INTERNATIONAL JOURNAL OF FATIGUE", "year_of_publication": 2021, "UT": "WOS:000636070400005", "base_material": "AA6005-T6 wrought aluminum", "base_young_modulus": "-", "base_yield_strength": 243.2, "base_ultimate_strength": 277.0, "base_elongation": "-", "weld_material": "AWS ER5356", "weld_young_modulus": "-", "weld_yield_strength": 124.2, "weld_ultimate_strength": 178.2, "weld_elongation": "-", "processing": "-", "welding_joint": "Butt Joint", "welding_method": "Laser cold-wire welding (CW modes)", "welding_voltage": "-", "welding_current": "-", "welding_speed": 75, "preheat_temp": "-", "welding_env": "Shielded with high-purity argon at 23.6 L/min", "residual_stress": "-", "fatigue_specimen_type": "Notched", "fatigue_specimen_thickness": 4.8, "fatigue_test_type": "Axial (uniaxial high-cycle fatigue)", "fatigue_temp": 25, "fatigue_env": "-", "load_ratio": 0.67, "frequency": 20, "fatigue_machine": "MTS Landmark servo-hydraulic machine", "fatigue_standard": "ASTM E466", "fatigue_test_control": "Load control", "stress_concentration": "-", "failure_location": "Weld zone near the fusion line (bottom undercuts)"}}, {"id": "WELD2025:1195", "name": "AA6005-T6 wrought aluminum | Butt Joint", "material_family": "Welded joint", "points": [[38.0, 2451785.0, 0], [36.0, 2507600.0, 0], [36.0, 3189695.0, 0]], "conditions": {"material": "AA6005-T6 wrought aluminum", "am_type": "Laser cold-wire welding (CW modes)", "load_ratio": "0.67", "test_type": "Axial (uniaxial high-cycle fatigue)", "temperature": "25", "surface_treatment": "-"}, "metadata": {"dataset_id": 1195, "title": "Fatigue properties of continuous wave and pulsed wave laser cold-wire welding of thick section AA6005-T6 aluminum alloys", "doi": "10.1016/j.ijfatigue.2021.106184", "authors": "Zedan, Y.; Houria, M. Iben; Vanderesse, N.; Atmani, F.; Mirakhorli, F.; Nadeau, F.; Demers, V; Bocher, P.", "publication": "INTERNATIONAL JOURNAL OF FATIGUE", "year_of_publication": 2021, "UT": "WOS:000636070400005", "base_material": "AA6005-T6 wrought aluminum", "base_young_modulus": "-", "base_yield_strength": 243.2, "base_ultimate_strength": 277.0, "base_elongation": "-", "weld_material": "AWS ER5356", "weld_young_modulus": "-", "weld_yield_strength": 124.2, "weld_ultimate_strength": 178.2, "weld_elongation": "-", "processing": "-", "welding_joint": "Butt Joint", "welding_method": "Laser cold-wire welding (CW modes)", "welding_voltage": "-", "welding_current": "-", "welding_speed": 75, "preheat_temp": "-", "welding_env": "Shielded with high-purity argon at 23.6 L/min", "residual_stress": "-", "fatigue_specimen_type": "Notched", "fatigue_specimen_thickness": 4.8, "fatigue_test_type": "Axial (uniaxial high-cycle fatigue)", "fatigue_temp": 25, "fatigue_env": "-", "load_ratio": 0.67, "frequency": 20, "fatigue_machine": "MTS Landmark servo-hydraulic machine", "fatigue_standard": "ASTM E466", "fatigue_test_control": "Load control", "stress_concentration": "-", "failure_location": "Weld zone near the fusion line (top undercuts)"}}, {"id": "WELD2025:1196", "name": "10CrNi3MoV high strength steel | -", "material_family": "Welded joint", "points": [[1212.0, 1255.0, 0], [1063.0, 2528.0, 0], [946.0, 1899.0, 0], [947.0, 4861.0, 0], [1287.0, 1199.0, 0], [1208.0, 2154.0, 0], [877.0, 6132.0, 0], [627.0, 23137.0, 0]], "conditions": {"material": "10CrNi3MoV high strength steel", "am_type": "Gas Metal Arc Welding (GMAW)", "load_ratio": "-1", "test_type": "Multiaxial (combined tension and torsion loading)", "temperature": "-", "surface_treatment": "Quenched and tempered"}, "metadata": {"dataset_id": 1196, "title": "Multiaxial low cycle fatigue of notched 10CrNi3MoV steel and its undermatched welds", "doi": "10.1016/j.ijfatigue.2021.106309", "authors": "Song, Wei; Liu, Xuesong; Xu, Jie; Fan, Yu; Shi, Duanhu; Khosravani, Mohammad Reza; Berto, Filippo", "publication": "INTERNATIONAL JOURNAL OF FATIGUE", "year_of_publication": 2021, "UT": "WOS:000663089800006", "base_material": "10CrNi3MoV high strength steel", "base_young_modulus": 205, "base_yield_strength": 693, "base_ultimate_strength": 741, "base_elongation": "-", "weld_material": "Undermatched filler metal (UM)", "weld_young_modulus": 195, "weld_yield_strength": 498, "weld_ultimate_strength": 559, "weld_elongation": "-", "processing": "Quenched and tempered", "welding_joint": "-", "welding_method": "Gas Metal Arc Welding (GMAW)", "welding_voltage": "-", "welding_current": "-", "welding_speed": "-", "preheat_temp": "-", "welding_env": "-", "residual_stress": "-", "fatigue_specimen_type": "Notched", "fatigue_specimen_thickness": "-", "fatigue_test_type": "Multiaxial (combined tension and torsion loading)", "fatigue_temp": "-", "fatigue_env": "-", "load_ratio": -1, "frequency": "-", "fatigue_machine": "-", "fatigue_standard": "-", "fatigue_test_control": "-", "stress_concentration": "-", "failure_location": "-"}}, {"id": "WELD2025:1197", "name": "Q450 mild carbon steel | lap joints", "material_family": "Welded joint", "points": [[553.0, 3214.0, 0], [544.0, 3291.0, 0], [361.0, 13078.0, 0]], "conditions": {"material": "Q450 mild carbon steel", "am_type": "Gas Metal Arc Welding (GMAW)", "load_ratio": "0", "test_type": "Load-controlled fatigue testing", "temperature": "-", "surface_treatment": "-"}, "metadata": {"dataset_id": 1197, "title": "Low cycle fatigue evaluation of welded structures with arbitrary stress-strain curve considering stress triaxiality effect", "doi": "10.1016/j.ijfatigue.2022.106969", "authors": "Pei, Xianjun; Li, Xiangwei; Zhao, Shangchao; Dong, Pingsha; Liu, Xiaochao; Xie, Mingjiang", "publication": "INTERNATIONAL JOURNAL OF FATIGUE", "year_of_publication": 2022, "UT": "WOS:000799356700003", "base_material": "Q450 mild carbon steel", "base_young_modulus": "-", "base_yield_strength": "-", "base_ultimate_strength": "-", "base_elongation": "-", "weld_material": "-", "weld_young_modulus": "-", "weld_yield_strength": "-", "weld_ultimate_strength": "-", "weld_elongation": "-", "processing": "-", "welding_joint": "lap joints", "welding_method": "Gas Metal Arc Welding (GMAW)", "welding_voltage": "-", "welding_current": "-", "welding_speed": "-", "preheat_temp": "-", "welding_env": "-", "residual_stress": "-", "fatigue_specimen_type": "Dog-bone specimens", "fatigue_specimen_thickness": "-", "fatigue_test_type": "Load-controlled fatigue testing", "fatigue_temp": "-", "fatigue_env": "-", "load_ratio": 0, "frequency": "2-5", "fatigue_machine": "Instron® 8802 compact servo-hydraulic fatigue testing system", "fatigue_standard": "-", "fatigue_test_control": "Load-controlled", "stress_concentration": "-", "failure_location": "-"}}, {"id": "WELD2025:1198", "name": "Q450 mild carbon steel and T4003 stainless steel | lap joints", "material_family": "Welded joint", "points": [[332.0, 23316.0, 0], [537.0, 4076.0, 0], [340.0, 23312.0, 0]], "conditions": {"material": "Q450 mild carbon steel and T4003 stainless steel", "am_type": "Gas Metal Arc Welding (GMAW)", "load_ratio": "0", "test_type": "Load-controlled fatigue testing", "temperature": "-", "surface_treatment": "-"}, "metadata": {"dataset_id": 1198, "title": "Low cycle fatigue evaluation of welded structures with arbitrary stress-strain curve considering stress triaxiality effect", "doi": "10.1016/j.ijfatigue.2022.106969", "authors": "Pei, Xianjun; Li, Xiangwei; Zhao, Shangchao; Dong, Pingsha; Liu, Xiaochao; Xie, Mingjiang", "publication": "INTERNATIONAL JOURNAL OF FATIGUE", "year_of_publication": 2022, "UT": "WOS:000799356700003", "base_material": "Q450 mild carbon steel and T4003 stainless steel", "base_young_modulus": "-", "base_yield_strength": "-", "base_ultimate_strength": "-", "base_elongation": "-", "weld_material": "-", "weld_young_modulus": "-", "weld_yield_strength": "-", "weld_ultimate_strength": "-", "weld_elongation": "-", "processing": "-", "welding_joint": "lap joints", "welding_method": "Gas Metal Arc Welding (GMAW)", "welding_voltage": "-", "welding_current": "-", "welding_speed": "-", "preheat_temp": "-", "welding_env": "-", "residual_stress": "-", "fatigue_specimen_type": "Dog-bone specimens", "fatigue_specimen_thickness": "-", "fatigue_test_type": "Load-controlled fatigue testing", "fatigue_temp": "-", "fatigue_env": "-", "load_ratio": 0, "frequency": "2-5", "fatigue_machine": "Instron® 8802 compact servo-hydraulic fatigue testing system", "fatigue_standard": "-", "fatigue_test_control": "Load-controlled", "stress_concentration": "-", "failure_location": "-"}}, {"id": "WELD2025:1199", "name": "Q450 mild carbon steel | Butt and cover plate lap joints", "material_family": "Welded joint", "points": [[271.0, 22442.0, 0], [548.0, 2722.0, 0], [519.0, 2971.0, 0]], "conditions": {"material": "Q450 mild carbon steel", "am_type": "Gas Metal Arc Welding (GMAW)", "load_ratio": "0", "test_type": "Load-controlled fatigue testing", "temperature": "-", "surface_treatment": "-"}, "metadata": {"dataset_id": 1199, "title": "Low cycle fatigue evaluation of welded structures with arbitrary stress-strain curve considering stress triaxiality effect", "doi": "10.1016/j.ijfatigue.2022.106969", "authors": "Pei, Xianjun; Li, Xiangwei; Zhao, Shangchao; Dong, Pingsha; Liu, Xiaochao; Xie, Mingjiang", "publication": "INTERNATIONAL JOURNAL OF FATIGUE", "year_of_publication": 2022, "UT": "WOS:000799356700003", "base_material": "Q450 mild carbon steel", "base_young_modulus": "-", "base_yield_strength": "-", "base_ultimate_strength": "-", "base_elongation": "-", "weld_material": "-", "weld_young_modulus": "-", "weld_yield_strength": "-", "weld_ultimate_strength": "-", "weld_elongation": "-", "processing": "-", "welding_joint": "Butt and cover plate lap joints", "welding_method": "Gas Metal Arc Welding (GMAW)", "welding_voltage": "-", "welding_current": "-", "welding_speed": "-", "preheat_temp": "-", "welding_env": "-", "residual_stress": "-", "fatigue_specimen_type": "Dog-bone specimens", "fatigue_specimen_thickness": "-", "fatigue_test_type": "Load-controlled fatigue testing", "fatigue_temp": "-", "fatigue_env": "-", "load_ratio": 0, "frequency": "2-5", "fatigue_machine": "Instron® 8802 compact servo-hydraulic fatigue testing system", "fatigue_standard": "-", "fatigue_test_control": "Load-controlled", "stress_concentration": "-", "failure_location": "-"}}, {"id": "WELD2025:1200", "name": "Q450 mild carbon steel | Butt joints", "material_family": "Welded joint", "points": [[545.0, 3479.0, 0], [533.0, 12838.0, 0], [537.0, 13676.0, 0]], "conditions": {"material": "Q450 mild carbon steel", "am_type": "Gas Metal Arc Welding (GMAW)", "load_ratio": "0", "test_type": "Load-controlled fatigue testing", "temperature": "-", "surface_treatment": "-"}, "metadata": {"dataset_id": 1200, "title": "Low cycle fatigue evaluation of welded structures with arbitrary stress-strain curve considering stress triaxiality effect", "doi": "10.1016/j.ijfatigue.2022.106969", "authors": "Pei, Xianjun; Li, Xiangwei; Zhao, Shangchao; Dong, Pingsha; Liu, Xiaochao; Xie, Mingjiang", "publication": "INTERNATIONAL JOURNAL OF FATIGUE", "year_of_publication": 2022, "UT": "WOS:000799356700003", "base_material": "Q450 mild carbon steel", "base_young_modulus": "-", "base_yield_strength": "-", "base_ultimate_strength": "-", "base_elongation": "-", "weld_material": "-", "weld_young_modulus": "-", "weld_yield_strength": "-", "weld_ultimate_strength": "-", "weld_elongation": "-", "processing": "-", "welding_joint": "Butt joints", "welding_method": "Gas Metal Arc Welding (GMAW)", "welding_voltage": "-", "welding_current": "-", "welding_speed": "-", "preheat_temp": "-", "welding_env": "-", "residual_stress": "-", "fatigue_specimen_type": "Dog-bone specimens", "fatigue_specimen_thickness": "-", "fatigue_test_type": "Load-controlled fatigue testing", "fatigue_temp": "-", "fatigue_env": "-", "load_ratio": 0, "frequency": "2-5", "fatigue_machine": "Instron® 8802 compact servo-hydraulic fatigue testing system", "fatigue_standard": "-", "fatigue_test_control": "Load-controlled", "stress_concentration": "-", "failure_location": "-"}}, {"id": "WELD2025:1201", "name": "T4003 stainless steel | Butt joints", "material_family": "Welded joint", "points": [[542.0, 16405.0, 0], [527.0, 8441.0, 0], [526.0, 2164.0, 0]], "conditions": {"material": "T4003 stainless steel", "am_type": "Gas Metal Arc Welding (GMAW)", "load_ratio": "0", "test_type": "Load-controlled fatigue testing", "temperature": "-", "surface_treatment": "-"}, "metadata": {"dataset_id": 1201, "title": "Low cycle fatigue evaluation of welded structures with arbitrary stress-strain curve considering stress triaxiality effect", "doi": "10.1016/j.ijfatigue.2022.106969", "authors": "Pei, Xianjun; Li, Xiangwei; Zhao, Shangchao; Dong, Pingsha; Liu, Xiaochao; Xie, Mingjiang", "publication": "INTERNATIONAL JOURNAL OF FATIGUE", "year_of_publication": 2022, "UT": "WOS:000799356700003", "base_material": "T4003 stainless steel", "base_young_modulus": "-", "base_yield_strength": "-", "base_ultimate_strength": "-", "base_elongation": "-", "weld_material": "-", "weld_young_modulus": "-", "weld_yield_strength": "-", "weld_ultimate_strength": "-", "weld_elongation": "-", "processing": "-", "welding_joint": "Butt joints", "welding_method": "Gas Metal Arc Welding (GMAW)", "welding_voltage": "-", "welding_current": "-", "welding_speed": "-", "preheat_temp": "-", "welding_env": "-", "residual_stress": "-", "fatigue_specimen_type": "Dog-bone specimens", "fatigue_specimen_thickness": "-", "fatigue_test_type": "Load-controlled fatigue testing", "fatigue_temp": "-", "fatigue_env": "-", "load_ratio": 0, "frequency": "2-5", "fatigue_machine": "Instron® 8802 compact servo-hydraulic fatigue testing system", "fatigue_standard": "-", "fatigue_test_control": "Load-controlled", "stress_concentration": "-", "failure_location": "-"}}, {"id": "WELD2025:1202", "name": "Fine-grain high-strength steel | T-Joint", "material_family": "Welded joint", "points": [[1183.0, 10379.0, 0], [1300.0, 10385.0, 0], [1329.0, 11305.0, 0], [1183.0, 11860.0, 0], [934.0, 39317.0, 0], [948.0, 42801.0, 0], [1012.0, 42816.0, 0],
