Repository: yunyunfanfan/S-PA-CBB

# S-PA-CBB

Official research code, processed curve records, evaluation outputs, and manuscript source for:

> **From Physics to Selective Generation: Conditional Brownian Bridges for Sparse S–N Curve Reconstruction and Fatigue Decision-Making**

S-PA-CBB reconstructs a complete probabilistic stress–life (S–N) curve from only two to four observed fatigue tests. The method first fits an interpretable Basquin state, diagnoses whether that state is sufficient, and applies a ControlNet-style conditional Brownian-bridge residual only to curves that benefit from correction.

File: external_data/weld2025_disjoint_curves.json (part 48 of 223)
[1036.0, 63107.0, 0], [607.0, 272709.0, 0], [607.0, 356034.0, 0], [631.0, 550873.0, 0], [632.0, 1334346.0, 1], [637.0, 1562095.0, 1]], "conditions": {"material": "Fine-grain high-strength steel", "am_type": "Gas Metal Arc Welding (GMAW)", "load_ratio": "-", "test_type": "Three-point bending (tension-tension)", "temperature": "-", "surface_treatment": "-"}, "metadata": {"dataset_id": 1202, "title": "A method for treating residual stress effects in traction structural stress based approach and validation on a welded component", "doi": "10.1016/j.ijfatigue.2022.107347", "authors": "Mei, Jifa; Vasu, Anoop; Jacob, Scott; Raghavan, Satyanarayanan; Chung, Jerry; Mehta, Yogesh; Dong, Pingsha", "publication": "INTERNATIONAL JOURNAL OF FATIGUE", "year_of_publication": 2023, "UT": "WOS:000892608300003", "base_material": "Fine-grain high-strength steel", "base_young_modulus": "-", "base_yield_strength": ">700", "base_ultimate_strength": "-", "base_elongation": "-", "weld_material": "Mild steel", "weld_young_modulus": "-", "weld_yield_strength": "-", "weld_ultimate_strength": "-", "weld_elongation": "-", "processing": "-", "welding_joint": "T-Joint", "welding_method": "Gas Metal Arc Welding (GMAW)", "welding_voltage": 28, "welding_current": 380, "welding_speed": 14.83, "preheat_temp": "-", "welding_env": "-", "residual_stress": "-", "fatigue_specimen_type": "Full-scale welded assemblies (tube-bracket)", "fatigue_specimen_thickness": 5.0, "fatigue_test_type": "Three-point bending (tension-tension)", "fatigue_temp": "-", "fatigue_env": "-", "load_ratio": "-", "frequency": "-", "fatigue_machine": "-", "fatigue_standard": "-", "fatigue_test_control": "Load", "stress_concentration": "-", "failure_location": "Weld toe"}}, {"id": "WELD2025:1203", "name": "Fine-grain high-strength steel | T-Joint", "material_family": "Welded joint", "points": [[2080.0, 3456.0, 0], [2112.0, 4045.0, 0], [1681.0, 19766.0, 0], [1694.0, 23140.0, 0], [1286.0, 332374.0, 0], [1335.0, 428784.0, 0], [1306.0, 495847.0, 0]], "conditions": {"material": "Fine-grain high-strength steel", "am_type": "Gas Metal Arc Welding (GMAW)", "load_ratio": "-", "test_type": "Three-point bending (compression-tension)", "temperature": "-", "surface_treatment": "-"}, "metadata": {"dataset_id": 1203, "title": "A method for treating residual stress effects in traction structural stress based approach and validation on a welded component", "doi": "10.1016/j.ijfatigue.2022.107347", "authors": "Mei, Jifa; Vasu, Anoop; Jacob, Scott; Raghavan, Satyanarayanan; Chung, Jerry; Mehta, Yogesh; Dong, Pingsha", "publication": "INTERNATIONAL JOURNAL OF FATIGUE", "year_of_publication": 2023, "UT": "WOS:000892608300003", "base_material": "Fine-grain high-strength steel", "base_young_modulus": "-", "base_yield_strength": ">700", "base_ultimate_strength": "-", "base_elongation": "-", "weld_material": "Mild steel", "weld_young_modulus": "-", "weld_yield_strength": "-", "weld_ultimate_strength": "-", "weld_elongation": "-", "processing": "-", "welding_joint": "T-Joint", "welding_method": "Gas Metal Arc Welding (GMAW)", "welding_voltage": 28, "welding_current": 380, "welding_speed": 14.83, "preheat_temp": "-", "welding_env": "-", "residual_stress": "-", "fatigue_specimen_type": "Full-scale welded assemblies (tube-bracket)", "fatigue_specimen_thickness": 5.0, "fatigue_test_type": "Three-point bending (compression-tension)", "fatigue_temp": "-", "fatigue_env": "-", "load_ratio": "-", "frequency": "-", "fatigue_machine": "-", "fatigue_standard": "-", "fatigue_test_control": "Load", "stress_concentration": "-", "failure_location": "Weld toe"}}, {"id": "WELD2025:1204", "name": "Fine-grain high-strength steel | T-Joint", "material_family": "Welded joint", "points": [[1719.0, 2314.0, 0], [1745.0, 2581.0, 0], [1745.0, 2742.0, 0], [850.0, 52563.0, 0], [850.0, 56528.0, 0], [857.0, 63044.0, 0], [857.0, 71167.0, 0]], "conditions": {"material": "Fine-grain high-strength steel", "am_type": "Gas Metal Arc Welding (GMAW)", "load_ratio": "-", "test_type": "Four-point bending (tension-tension)", "temperature": "-", "surface_treatment": "-"}, "metadata": {"dataset_id": 1204, "title": "A method for treating residual stress effects in traction structural stress based approach and validation on a welded component", "doi": "10.1016/j.ijfatigue.2022.107347", "authors": "Mei, Jifa; Vasu, Anoop; Jacob, Scott; Raghavan, Satyanarayanan; Chung, Jerry; Mehta, Yogesh; Dong, Pingsha", "publication": "INTERNATIONAL JOURNAL OF FATIGUE", "year_of_publication": 2023, "UT": "WOS:000892608300003", "base_material": "Fine-grain high-strength steel", "base_young_modulus": "-", "base_yield_strength": ">700", "base_ultimate_strength": "-", "base_elongation": "-", "weld_material": "Mild steel", "weld_young_modulus": "-", "weld_yield_strength": "-", "weld_ultimate_strength": "-", "weld_elongation": "-", "processing": "-", "welding_joint": "T-Joint", "welding_method": "Gas Metal Arc Welding (GMAW)", "welding_voltage": 28, "welding_current": 380, "welding_speed": 14.83, "preheat_temp": "-", "welding_env": "-", "residual_stress": "-", "fatigue_specimen_type": "Full-scale welded assemblies (tube-bracket)", "fatigue_specimen_thickness": 5.0, "fatigue_test_type": "Four-point bending (tension-tension)", "fatigue_temp": "-", "fatigue_env": "-", "load_ratio": "-", "frequency": "-", "fatigue_machine": "-", "fatigue_standard": "-", "fatigue_test_control": "Load", "stress_concentration": "-", "failure_location": "Weld toe"}}, {"id": "WELD2025:1205", "name": "Fine-grain high-strength steel | T-Joint", "material_family": "Welded joint", "points": [[695.0, 1335012.0, 1], [822.0, 1508345.0, 1], [805.0, 2041888.0, 1]], "conditions": {"material": "Fine-grain high-strength steel", "am_type": "Gas Metal Arc Welding (GMAW)", "load_ratio": "-", "test_type": "Four-point bending (compression-compression)", "temperature": "-", "surface_treatment": "-"}, "metadata": {"dataset_id": 1205, "title": "A method for treating residual stress effects in traction structural stress based approach and validation on a welded component", "doi": "10.1016/j.ijfatigue.2022.107347", "authors": "Mei, Jifa; Vasu, Anoop; Jacob, Scott; Raghavan, Satyanarayanan; Chung, Jerry; Mehta, Yogesh; Dong, Pingsha", "publication": "INTERNATIONAL JOURNAL OF FATIGUE", "year_of_publication": 2023, "UT": "WOS:000892608300003", "base_material": "Fine-grain high-strength steel", "base_young_modulus": "-", "base_yield_strength": ">700", "base_ultimate_strength": "-", "base_elongation": "-", "weld_material": "Mild steel", "weld_young_modulus": "-", "weld_yield_strength": "-", "weld_ultimate_strength": "-", "weld_elongation": "-", "processing": "-", "welding_joint": "T-Joint", "welding_method": "Gas Metal Arc Welding (GMAW)", "welding_voltage": 28, "welding_current": 380, "welding_speed": 14.83, "preheat_temp": "-", "welding_env": "-", "residual_stress": "-", "fatigue_specimen_type": "Full-scale welded assemblies (tube-bracket)", "fatigue_specimen_thickness": 5.0, "fatigue_test_type": "Four-point bending (compression-compression)", "fatigue_temp": "-", "fatigue_env": "-", "load_ratio": "-", "frequency": "-", "fatigue_machine": "-", "fatigue_standard": "-", "fatigue_test_control": "Load", "stress_concentration": "-", "failure_location": "Weld toe"}}, {"id": "WELD2025:1206", "name": "S355 structural steel | Stiffener joint", "material_family": "Welded joint", "points": [[252.0, 49667.0, 0], [251.0, 78251.0, 0], [251.0, 84717.0, 0], [168.0, 191973.0, 0], [168.0, 203384.0, 0], [168.0, 221787.0, 0], [112.0, 501000.0, 0], [111.0, 570387.0, 0], [111.0, 631005.0, 0], [111.0, 824266.0, 0], [77.0, 2204905.0, 0], [77.0, 4252386.0, 0], [79.0, 9898488.0, 0], [74.0, 9890970.0, 0]], "conditions": {"material": "S355 structural steel", "am_type": "Metal Active Gas (MAG) welding", "load_ratio": "0.1", "test_type": "Axial tension-compression", "temperature": "-", "surface_treatment": "-"}, "metadata": {"dataset_id": 1206, "title": "Experimental characterization and numerical modeling of the influence of a proof load on the fatigue resistance of welded structures", "doi": "10.1016/j.ijfatigue.2023.107604", "authors": "Heyraud, H.; Mareau, C.; Lefebvre, F.; Amuzuga, P.; Hauteville, R.; Morel, F.; Jubin, L.; Bellett, D.; Leblanc, T.", "publication": "INTERNATIONAL JOURNAL OF FATIGUE", "year_of_publication": 2023, "UT": "WOS:000959953700001", "base_material": "S355 structural steel", "base_young_modulus": 210, "base_yield_strength": 350, "base_ultimate_strength": "-", "base_elongation": "-", "weld_material": "Copper-coated solid wire (Argon/CO2/O2 gas)", "weld_young_modulus": "-", "weld_yield_strength": "-", "weld_ultimate_strength": "-", "weld_elongation": "-", "processing": "-", "welding_joint": "Stiffener joint", "welding_method": "Metal Active Gas (MAG) welding", "welding_voltage": "-", "welding_current": "-", "welding_speed": "-", "preheat_temp": "-", "welding_env": "Argon/CO2/O2 gas mixture", "residual_stress": "tensile residual stress (~180 MPa)", "fatigue_specimen_type": "Welded stiffener structure", "fatigue_specimen_thickness": 8, "fatigue_test_type": "Axial tension-compression", "fatigue_temp": "-", "fatigue_env": "-", "load_ratio": 0.1, "frequency": 10, "fatigue_machine": "Uniaxial tension-compression servo-hydraulic machine", "fatigue_standard": "-", "fatigue_test_control": "Load control", "stress_concentration": "-", "failure_location": "Weld toe"}}, {"id": "WELD2025:1207", "name": "S355 structural steel | Stiffener joint", "material_family": "Welded joint", "points": [[224.0, 110214.0, 0], [224.0, 134900.0, 0], [224.0, 154738.0, 0], [194.0, 93634.0, 0], [196.0, 144416.0, 0], [195.0, 171713.0, 0], [197.0, 219523.0, 0], [196.0, 199850.0, 0], [167.0, 281393.0, 0], [138.0, 560353.0, 0]], "conditions": {"material": "S355 structural steel", "am_type": "Metal Active Gas (MAG) welding", "load_ratio": "0.1", "test_type": "Axial tension-compression", "temperature": "-", "surface_treatment": "Proof load nominal pre-stress 281(MPa)"}, "metadata": {"dataset_id": 1207, "title": "Experimental characterization and numerical modeling of the influence of a proof load on the fatigue resistance of welded structures", "doi": "10.1016/j.ijfatigue.2023.107604", "authors": "Heyraud, H.; Mareau, C.; Lefebvre, F.; Amuzuga, P.; Hauteville, R.; Morel, F.; Jubin, L.; Bellett, D.; Leblanc, T.", "publication": "INTERNATIONAL JOURNAL OF FATIGUE", "year_of_publication": 2023, "UT": "WOS:000959953700001", "base_material": "S355 structural steel", "base_young_modulus": 210, "base_yield_strength": 350, "base_ultimate_strength": "-", "base_elongation": "-", "weld_material": "Copper-coated solid wire (Argon/CO2/O2 gas)", "weld_young_modulus": "-", "weld_yield_strength": "-", "weld_ultimate_strength": "-", "weld_elongation": "-", "processing": "Proof load nominal pre-stress 281(MPa)", "welding_joint": "Stiffener joint", "welding_method": "Metal Active Gas (MAG) welding", "welding_voltage": "-", "welding_current": "-", "welding_speed": "-", "preheat_temp": "-", "welding_env": "Argon/CO2/O2 gas mixture", "residual_stress": "-", "fatigue_specimen_type": "Welded stiffener structure", "fatigue_specimen_thickness": 8, "fatigue_test_type": "Axial tension-compression", "fatigue_temp": "-", "fatigue_env": "-", "load_ratio": 0.1, "frequency": 10, "fatigue_machine": "Uniaxial tension-compression servo-hydraulic machine", "fatigue_standard": "-", "fatigue_test_control": "Load control", "stress_concentration": "-", "failure_location": "Weld toe"}}, {"id": "WELD2025:1208", "name": "S355 structural steel | Stiffener joint", "material_family": "Welded joint", "points": [[140.0, 935730.0, 0], [139.0, 977092.0, 0], [141.0, 1249078.0, 0]], "conditions": {"material": "S355 structural steel", "am_type": "Metal Active Gas (MAG) welding", "load_ratio": "0.1", "test_type": "Axial tension-compression", "temperature": "-", "surface_treatment": "Proof load nominal pre-stress 352(MPa)"}, "metadata": {"dataset_id": 1208, "title": "Experimental characterization and numerical modeling of the influence of a proof load on the fatigue resistance of welded structures", "doi": "10.1016/j.ijfatigue.2023.107604", "authors": "Heyraud, H.; Mareau, C.; Lefebvre, F.; Amuzuga, P.; Hauteville, R.; Morel, F.; Jubin, L.; Bellett, D.; Leblanc, T.", "publication": "INTERNATIONAL JOURNAL OF FATIGUE", "year_of_publication": 2023, "UT": "WOS:000959953700001", "base_material": "S355 structural steel", "base_young_modulus": 210, "base_yield_strength": 350, "base_ultimate_strength": "-", "base_elongation": "-", "weld_material": "Copper-coated solid wire (Argon/CO2/O2 gas)", "weld_young_modulus": "-", "weld_yield_strength": "-", "weld_ultimate_strength": "-", "weld_elongation": "-", "processing": "Proof load nominal pre-stress 352(MPa)", "welding_joint": "Stiffener joint", "welding_method": "Metal Active Gas (MAG) welding", "welding_voltage": "-", "welding_current": "-", "welding_speed": "-", "preheat_temp": "-", "welding_env": "Argon/CO2/O2 gas mixture", "residual_stress": "-", "fatigue_specimen_type": "Welded stiffener structure", "fatigue_specimen_thickness": 8, "fatigue_test_type": "Axial tension-compression", "fatigue_temp": "-", "fatigue_env": "-", "load_ratio": 0.1, "frequency": 10, "fatigue_machine": "Uniaxial tension-compression servo-hydraulic machine", "fatigue_standard": "-", "fatigue_test_control": "Load control", "stress_concentration": "-", "failure_location": "Weld toe"}}, {"id": "WELD2025:1209", "name": "S355 structural steel | Stiffener joint", "material_family": "Welded joint", "points": [[196.0, 237651.0, 0], [196.0, 264827.0, 0], [197.0, 276563.0, 0], [143.0, 10062608.0, 0], [139.0, 10202835.0, 0], [138.0, 10201174.0, 0]], "conditions": {"material": "S355 structural steel", "am_type": "Metal Active Gas (MAG) welding", "load_ratio": "0.1", "test_type": "Axial tension-compression", "temperature": "-", "surface_treatment": "Proof load nominal pre-stress 375(MPa)"}, "metadata": {"dataset_id": 1209, "title": "Experimental characterization and numerical modeling of the influence of a proof load on the fatigue resistance of welded structures", "doi": "10.1016/j.ijfatigue.2023.107604", "authors": "Heyraud, H.; Mareau, C.; Lefebvre, F.; Amuzuga, P.; Hauteville, R.; Morel, F.; Jubin, L.; Bellett, D.; Leblanc, T.", "publication": "INTERNATIONAL JOURNAL OF FATIGUE", "year_of_publication": 2023, "UT": "WOS:000959953700001", "base_material": "S355 structural steel", "base_young_modulus": 210, "base_yield_strength": 350, "base_ultimate_strength": "-", "base_elongation": "-", "weld_material": "Copper-coated solid wire (Argon/CO2/O2 gas)", "weld_young_modulus": "-", "weld_yield_strength": "-", "weld_ultimate_strength": "-", "weld_elongation": "-", "processing": "Proof load nominal pre-stress 375(MPa)", "welding_joint": "Stiffener joint", "welding_method": "Metal Active Gas (MAG) welding", "welding_voltage": "-", "welding_current": "-", "welding_speed": "-", "preheat_temp": "-", "welding_env": "Argon/CO2/O2 gas mixture", "residual_stress": "-", "fatigue_specimen_type": "Welded stiffener structure", "fatigue_specimen_thickness": 8, "fatigue_test_type": "Axial tension-compression", "fatigue_temp": "-", "fatigue_env": "-", "load_ratio": 0.1, "frequency": 10, "fatigue_machine": "Uniaxial tension-compression servo-hydraulic machine", "fatigue_standard": "-", "fatigue_test_control": "Load control", "stress_concentration": "-", "failure_location": "Weld toe"}}, {"id": "WELD2025:1210", "name": "S355 structural steel | Stiffener joint", "material_family": "Welded joint", "points": [[168.0, 375643.0, 0], [168.0, 443506.0, 0]], "conditions": {"material": "S355 structural steel", "am_type": "Metal Active Gas (MAG) welding", "load_ratio": "0.1", "test_type": "Axial tension-compression", "temperature": "-", "surface_treatment": "Proof load nominal pre-stress 422(MPa)"}, "metadata": {"dataset_id": 1210, "title": "Experimental characterization and numerical modeling of the influence of a proof load on the fatigue resistance of welded structures", "doi": "10.1016/j.ijfatigue.2023.107604", "authors": "Heyraud, H.; Mareau, C.; Lefebvre, F.; Amuzuga, P.; Hauteville, R.; Morel, F.; Jubin, L.; Bellett, D.; Leblanc, T.", "publication": "INTERNATIONAL JOURNAL OF FATIGUE", "year_of_publication": 2023, "UT": "WOS:000959953700001", "base_material": "S355 structural steel", "base_young_modulus": 210, "base_yield_strength": 350, "base_ultimate_strength": "-", "base_elongation": "-", "weld_material": "Copper-coated solid wire (Argon/CO2/O2 gas)", "weld_young_modulus": "-", "weld_yield_strength": "-", "weld_ultimate_strength": "-", "weld_elongation": "-", "processing": "Proof load nominal pre-stress 422(MPa)", "welding_joint": "Stiffener joint", "welding_method": "Metal Active Gas (MAG) welding", "welding_voltage": "-", "welding_current": "-", "welding_speed": "-", "preheat_temp": "-", "welding_env": "Argon/CO2/O2 gas mixture", "residual_stress": "-", "fatigue_specimen_type": "Welded stiffener structure", "fatigue_specimen_thickness": 8, "fatigue_test_type": "Axial tension-compression", "fatigue_temp": "-", "fatigue_env": "-", "load_ratio": 0.1, "frequency": 10, "fatigue_machine": "Uniaxial tension-compression servo-hydraulic machine", "fatigue_standard": "-", "fatigue_test_control": "Load control", "stress_concentration": "-", "failure_location": "Weld toe"}}, {"id": "WELD2025:1211", "name": "S355 structural steel | Stiffener joint", "material_family": "Welded joint", "points": [[253.0, 201495.0, 0], [253.0, 169454.0, 0], [169.0, 167398.0, 0], [169.0, 147002.0, 0], [169.0, 182544.0, 0], [168.0, 245371.0, 0]], "conditions": {"material": "S355 structural steel", "am_type": "Metal Active Gas (MAG) welding", "load_ratio": "-1", "test_type": "Axial tension-compression", "temperature": "-", "surface_treatment": "-"}, "metadata": {"dataset_id": 1211, "title": "Experimental characterization and numerical modeling of the influence of a proof load on the fatigue resistance of welded structures", "doi": "10.1016/j.ijfatigue.2023.107604", "authors": "Heyraud, H.; Mareau, C.; Lefebvre, F.; Amuzuga, P.; Hauteville, R.; Morel, F.; Jubin, L.; Bellett, D.; Leblanc, T.", "publication": "INTERNATIONAL JOURNAL OF FATIGUE", "year_of_publication": 2023, "UT": "WOS:000959953700001", "base_material": "S355 structural steel", "base_young_modulus": 210, "base_yield_strength": 350, "base_ultimate_strength": "-", "base_elongation": "-", "weld_material": "Copper-coated solid wire (Argon/CO2/O2 gas)", "weld_young_modulus": "-", "weld_yield_strength": "-", "weld_ultimate_strength": "-", "weld_elongation": "-", "processing": "-", "welding_joint": "Stiffener joint", "welding_method": "Metal Active Gas (MAG) welding", "welding_voltage": "-", "welding_current": "-", "welding_speed": "-", "preheat_temp": "-", "welding_env": "Argon/CO2/O2 gas mixture", "residual_stress": "tensile residual stress (~180 MPa)", "fatigue_specimen_type": "Welded stiffener structure", "fatigue_specimen_thickness": 8, "fatigue_test_type": "Axial tension-compression", "fatigue_temp": "-", "fatigue_env": "-", "load_ratio": -1, "frequency": 10, "fatigue_machine": "Uniaxial tension-compression servo-hydraulic machine", "fatigue_standard": "-", "fatigue_test_control": "Load control", "stress_concentration": "-", "failure_location": "Weld toe"}}, {"id": "WELD2025:1212", "name": "S355 structural steel | Stiffener joint", "material_family": "Welded joint", "points": [[252.0, 30622.0, 0], [254.0, 250239.0, 0], [252.0, 372072.0, 0], [169.0, 1101424.0, 0], [167.0, 1961644.0, 0]], "conditions": {"material": "S355 structural steel", "am_type": "Metal Active Gas (MAG) welding", "load_ratio": "-1", "test_type": "Axial tension-compression", "temperature": "-", "surface_treatment": "Proof load nominal pre-stress 352(MPa)"}, "metadata": {"dataset_id": 1212, "title": "Experimental characterization and numerical modeling of the influence of a proof load on the fatigue resistance of welded structures", "doi": "10.1016/j.ijfatigue.2023.107604", "authors": "Heyraud, H.; Mareau, C.; Lefebvre, F.; Amuzuga, P.; Hauteville, R.; Morel, F.; Jubin, L.; Bellett, D.; Leblanc, T.", "publication": "INTERNATIONAL JOURNAL OF FATIGUE", "year_of_publication": 2023, "UT": "WOS:000959953700001", "base_material": "S355 structural steel", "base_young_modulus": 210, "base_yield_strength": 350, "base_ultimate_strength": "-", "base_elongation": "-", "weld_material": "Copper-coated solid wire (Argon/CO2/O2 gas)", "weld_young_modulus": "-", "weld_yield_strength": "-", "weld_ultimate_strength": "-", "weld_elongation": "-", "processing": "Proof load nominal pre-stress 352(MPa)", "welding_joint": "Stiffener joint", "welding_method": "Metal Active Gas (MAG) welding", "welding_voltage": "-", "welding_current": "-", "welding_speed": "-", "preheat_temp": "-", "welding_env": "Argon/CO2/O2 gas mixture", "residual_stress": "-", "fatigue_specimen_type": "Welded stiffener structure", "fatigue_specimen_thickness": 8, "fatigue_test_type": "Axial tension-compression", "fatigue_temp": "-", "fatigue_env": "-", "load_ratio": -1, "frequency": 10, "fatigue_machine": "Uniaxial tension-compression servo-hydraulic machine", "fatigue_standard": "-", "fatigue_test_control": "Load control", "stress_concentration": "-", "failure_location": "Weld toe"}}, {"id": "WELD2025:1213", "name": "S355 structural steel | Stiffener joint", "material_family": "Welded joint", "points": [[167.0, 2249994.0, 0], [168.0, 2637510.0, 0]], "conditions": {"material": "S355 structural steel", "am_type": "Metal Active Gas (MAG) welding", "load_ratio": "-1", "test_type": "Axial tension-compression", "temperature": "-", "surface_treatment": "Proof load nominal pre-stress -352(MPa)"}, "metadata": {"dataset_id": 1213, "title": "Experimental characterization and numerical modeling of the influence of a proof load on the fatigue resistance of welded structures", "doi": "10.1016/j.ijfatigue.2023.107604", "authors": "Heyraud, H.; Mareau, C.; Lefebvre, F.; Amuzuga, P.; Hauteville, R.; Morel, F.; Jubin, L.; Bellett, D.; Leblanc, T.", "publication": "INTERNATIONAL JOURNAL OF FATIGUE", "year_of_publication": 2023, "UT": "WOS:000959953700001", "base_material": "S355 structural steel", "base_young_modulus": 210, "base_yield_strength": 350, "base_ultimate_strength": "-", "base_elongation": "-", "weld_material": "Copper-coated solid wire (Argon/CO2/O2 gas)", "weld_young_modulus": "-", "weld_yield_strength": "-", "weld_ultimate_strength": "-", "weld_elongation": "-", "processing": "Proof load nominal pre-stress -352(MPa)", "welding_joint": "Stiffener joint", "welding_method": "Metal Active Gas (MAG) welding", "welding_voltage": "-", "welding_current": "-", "welding_speed": "-", "preheat_temp": "-", "welding_env": "Argon/CO2/O2 gas mixture", "residual_stress": "-", "fatigue_specimen_type": "Welded stiffener structure", "fatigue_specimen_thickness": 8, "fatigue_test_type": "Axial tension-compression", "fatigue_temp": "-", "fatigue_env": "-", "load_ratio": -1, "frequency": 10, "fatigue_machine": "Uniaxial tension-compression servo-hydraulic machine", "fatigue_standard": "-", "fatigue_test_control": "Load control", "stress_concentration": "-", "failure_location": "Weld toe"}}, {"id": "WELD2025:1214", "name": "S355 structural steel | Stiffener joint", "material_family": "Welded joint", "points": [[253.0, 56974.0, 0], [251.0, 53376.0, 0]], "conditions": {"material": "S355 structural steel", "am_type": "Metal Active Gas (MAG) welding", "load_ratio": "0.1", "test_type": "Axial tension-compression", "temperature": "-", "surface_treatment": "Proof load nominal pre-stress -352(MPa)"}, "metadata": {"dataset_id": 1214, "title": "Experimental characterization and numerical modeling of the influence of a proof load on the fatigue resistance of welded structures", "doi": "10.1016/j.ijfatigue.2023.107604", "authors": "Heyraud, H.; Mareau, C.; Lefebvre, F.; Amuzuga, P.; Hauteville, R.; Morel, F.; Jubin, L.; Bellett, D.; Leblanc, T.", "publication": "INTERNATIONAL JOURNAL OF FATIGUE", "year_of_publication": 2023, "UT": "WOS:000959953700001", "base_material": "S355 structural steel", "base_young_modulus": 210, "base_yield_strength": 350, "base_ultimate_strength": "-", "base_elongation": "-", "weld_material": "Copper-coated solid wire (Argon/CO2/O2 gas)", "weld_young_modulus": "-", "weld_yield_strength": "-", "weld_ultimate_strength": "-", "weld_elongation": "-", "processing": "Proof load nominal pre-stress -352(MPa)", "welding_joint": "Stiffener joint", "welding_method": "Metal Active Gas (MAG) welding", "welding_voltage": "-", "welding_current": "-", "welding_speed": "-", "preheat_temp": "-", "welding_env": "Argon/CO2/O2 gas mixture", "residual_stress": "-", "fatigue_specimen_type": "Welded stiffener structure", "fatigue_specimen_thickness": 8, "fatigue_test_type": "Axial tension-compression", "fatigue_temp": "-", "fatigue_env": "-", "load_ratio": 0.1, "frequency": 10, "fatigue_machine": "Uniaxial tension-compression servo-hydraulic machine", "fatigue_standard": "-", "fatigue_test_control": "Load control", "stress_concentration": "-", "failure_location": "Weld toe"}}, {"id": "WELD2025:1215", "name": "Grade 345 steel | Rib-to-deck welded joint", "material_family": "Welded joint", "points": [[121.0, 1257000.0, 0], [71.0, 11250000.0, 0], [108.0, 2240000.0, 0], [99.0, 4030000.0, 0], [90.0, 4470000.0, 0], [110.0, 2150000.0, 0], [77.0, 10490000.0, 0], [64.0, 19260000.0, 0]], "conditions": {"material": "Grade 345 steel", "am_type": "Submerged Arc Welding (SAW)", "load_ratio": "0.2", "test_type": "Axial", "temperature": "-", "surface_treatment": "-"}, "metadata": {"dataset_id": 1215, "title": "Cyclic elastoplasticity-based life assessment of fatigue crack initiation and subsequent propagation in rib-to-deck welded joints", "doi": "10.1016/j.ijfatigue.2023.107679", "authors": "Wang, Yixun; Fincato, Riccardo; Morita, Kasumi; Wang, Qiudong; Tsutsumi, Seiichiro", "publication": "INTERNATIONAL JOURNAL OF FATIGUE", "year_of_publication": 2023, "UT": "WOS:000983689000001", "base_material": "Grade 345 steel", "base_young_modulus": "-", "base_yield_strength": 345, "base_ultimate_strength": "-", "base_elongation": "-", "weld_material": "Grade 345 steel", "weld_young_modulus": "-", "weld_yield_strength": "-", "weld_ultimate_strength": "-", "weld_elongation": "-", "processing": "-", "welding_joint": "Rib-to-deck welded joint", "welding_method": "Submerged Arc Welding (SAW)", "welding_voltage": 29, "welding_current": 485, "welding_speed": 11.5, "preheat_temp": "-", "welding_env": "-", "residual_stress": "-", "fatigue_specimen_type": "Full-scale steel bridge deck specimens", "fatigue_specimen_thickness": "16(Deck thickness), 8(Rib thickness)", "fatigue_test_type": "Axial", "fatigue_temp": "-", "fatigue_env": "-", "load_ratio": 0.2, "frequency": 20, "fatigue_machine": "Vibration-based fatigue testing machine", "fatigue_standard": "-", "fatigue_test_control": "Stress-controlled", "stress_concentration": "-", "failure_location": "Weld root"}}, {"id": "WELD2025:1216", "name": "Grade 345 steel | Out-of-plane gusset welded joint", "material_family": "Welded joint", "points": [[150.0, 150512.0, 0], [140.0, 201233.0, 0], [128.0, 332817.0, 0], [114.0, 540479.0, 0], [97.0, 1038496.0, 0], [81.0, 2085736.0, 0]], "conditions": {"material": "Grade 345 steel", "am_type": "CO2 gas shielded arc welding", "load_ratio": "0.05", "test_type": "Axial fatigue test", "temperature": "-", "surface_treatment": "-"}, "metadata": {"dataset_id": 1216, "title": "Cyclic elastoplasticity and XFEM based fatigue life assessment of out-of-plane gusset welded joints", "doi": "10.1016/j.ijfatigue.2023.107961", "authors": "Wang, Yixun; Fincato, Riccardo; Kotani, Yuki; Tsutsumi, Seiichiro; Chan, Tak -Ming", "publication": "INTERNATIONAL JOURNAL OF FATIGUE", "year_of_publication": 2024, "UT": "WOS:001091737900001", "base_material": "Grade 345 steel", "base_young_modulus": "-", "base_yield_strength": 336, "base_ultimate_strength": "-", "base_elongation": "-", "weld_material": "Grade 345 steel", "weld_young_modulus": "-", "weld_yield_strength": 520, "weld_ultimate_strength": "-", "weld_elongation": "-", "processing": "-", "welding_joint": "Out-of-plane gusset welded joint", "welding_method": "CO2 gas shielded arc welding", "welding_voltage": 30.5, "welding_current": 270, "welding_speed": 6.7, "preheat_temp": "-", "welding_env": "-", "residual_stress": "-", "fatigue_specimen_type": "Out-of-plane gusset welded joint", "fatigue_specimen_thickness": "-", "fatigue_test_type": "Axial fatigue test", "fatigue_temp": "-", "fatigue_env": "-", "load_ratio": 0.05, "frequency": 7, "fatigue_machine": "-", "fatigue_standard": "-", "fatigue_test_control": "Stress", "stress_concentration": "-", "failure_location": "Weld toe"}}, {"id": "WELD2025:1217", "name": "Pure Cu (Copper) | -", "material_family": "Welded joint", "points": [[500.0, 135736.0, 0], [480.0, 195562.0, 0], [437.0, 289987.0, 0], [400.0, 960946.0, 0], [359.0, 1673355.0, 0], [318.0, 5152880.0, 0], [288.0, 11174026.0, 0], [260.0, 20331167.0, 0]], "conditions": {"material": "Pure Cu (Copper)", "am_type": "Friction Stir Additive Manufacturing (FSAM)", "load_ratio": "-1", "test_type": "High Cycle Fatigue (HCF)", "temperature": "25", "surface_treatment": "-"}, "metadata": {"dataset_id": 1217, "title": "Enhanced fatigue properties of large-scale ultrafine-grained copper fabricated by friction stir additive manufacturing and subsequent cold rolling", "doi": "10.1016/j.ijfatigue.2024.108253", "authors": "Liu, M.; An, X. H.; Wang, B. B.; Wu, L. H.; Xue, P.; Liu, F. C.; Ni, D. R.; Xiao, B. L.; Ma, Z. Y.", "publication": "INTERNATIONAL JOURNAL OF FATIGUE", "year_of_publication": 2024, "UT": "WOS:001218016200001", "base_material": "Pure Cu (Copper)", "base_young_modulus": "-", "base_yield_strength": "-", "base_ultimate_strength": 210, "base_elongation": "-", "weld_material": "Ultrafine-grained Cu (UFG Cu)", "weld_young_modulus": "-", "weld_yield_strength": "-", "weld_ultimate_strength": 436, "weld_elongation": "-", "processing": "-", "welding_joint": "-", "welding_method": "Friction Stir Additive Manufacturing (FSAM)", "welding_voltage": "-", "welding_current": "-", "welding_speed": 0.83, "preheat_temp": "-", "welding_env": "Water-cooled", "residual_stress": "-", "fatigue_specimen_type": "Dog-bone-shaped", "fatigue_specimen_thickness": 5.5, "fatigue_test_type": "High Cycle Fatigue (HCF)", "fatigue_temp": 25, "fatigue_env": "-", "load_ratio": -1, "frequency": 30, "fatigue_machine": "Instron 8801", "fatigue_standard": "-", "fatigue_test_control": "Stress", "stress_concentration": "-", "failure_location": "Weld toe"}}, {"id": "WELD2025:1218", "name": "Pure Cu (Copper) | -", "material_family": "Welded joint", "points": [[513.0, 195670.0, 0], [500.0, 294582.0, 0], [457.0, 366544.0, 0], [398.0, 1112182.0, 0], [359.0, 4794402.0, 0], [318.0, 8470807.0, 0], [287.0, 19761266.0, 0]], "conditions": {"material": "Pure Cu (Copper)", "am_type": "Friction Stir Additive Manufacturing (FSAM)", "load_ratio": "-1", "test_type": "High Cycle Fatigue (HCF)", "temperature": "25", "surface_treatment": "Cold Rolling (CR)"}, "metadata": {"dataset_id": 1218, "title": "Enhanced fatigue properties of large-scale ultrafine-grained copper fabricated by friction stir additive manufacturing and subsequent cold rolling", "doi": "10.1016/j.ijfatigue.2024.108253", "authors": "Liu, M.; An, X. H.; Wang, B. B.; Wu, L. H.; Xue, P.; Liu, F. C.; Ni, D. R.; Xiao, B. L.; Ma, Z. Y.", "publication": "INTERNATIONAL JOURNAL OF FATIGUE", "year_of_publication": 2024, "UT": "WOS:001218016200001", "base_material": "Pure Cu (Copper)", "base_young_modulus": "-", "base_yield_strength": "-", "base_ultimate_strength": 210, "base_elongation": "-", "weld_material": "Ultrafine-grained Cu (UFG Cu)", "weld_young_modulus": "-", "weld_yield_strength": "-", "weld_ultimate_strength": 463, "weld_elongation": "-", "processing": "Cold Rolling (CR)", "welding_joint": "-", "welding_method": "Friction Stir Additive Manufacturing (FSAM)", "welding_voltage": "-", "welding_current": "-", "welding_speed": 0.83, "preheat_temp": "-", "welding_env": "Water-cooled", "residual_stress": "-", "fatigue_specimen_type": "Dog-bone-shaped", "fatigue_specimen_thickness": 5.5, "fatigue_test_type": "High Cycle Fatigue (HCF)", "fatigue_temp": 25, "fatigue_env": "-", "load_ratio": -1, "frequency": 30, "fatigue_machine": "Instron 8801", "fatigue_standard": "-", "fatigue_test_control": "Stress", "stress_concentration": "-", "failure_location": "-"}}, {"id": "WELD2025:1221", "name": "Unalloyed carbon steel S355 | -", "material_family": "Welded joint", "points": [[344.0, 243965.0, 0], [344.0, 352063.0, 0], [352.0, 397890.0, 0], [344.0, 468289.0, 0], [340.0, 718342.0, 0], [340.0, 763625.0, 0], [340.0, 995232.0, 0]], "conditions": {"material": "Unalloyed carbon steel S355", "am_type": "Cold Metal Transfer (CMT)", "load_ratio": "0.1", "test_type": "Axial", "temperature": "-", "surface_treatment": "-"}, "metadata": {"dataset_id": 1221, "title": "Fatigue of wire arc additively manufactured components made of unalloyed S355 steel", "doi": "10.1016/j.ijfatigue.2024.108317", "authors": "Karabulut, Burak; Ruan, Xiongfeng; Macdonald, Scott; Dobric, Jelena; Rossi, Barbara", "publication": "INTERNATIONAL JOURNAL OF FATIGUE", "year_of_publication": 2024, "UT": "WOS:001230701600001", "base_material": "Unalloyed carbon steel S355", "base_young_modulus": 206, "base_yield_strength": 363, "base_ultimate_strength": 445, "base_elongation": 19.3, "weld_material": "3DPrint AM35 solid wire", "weld_young_modulus": 206, "weld_yield_strength": ">355", "weld_ultimate_strength": "470–630", "weld_elongation": ">22", "processing": "-", "welding_joint": "-", "welding_method": "Cold Metal Transfer (CMT)", "welding_voltage": "-", "welding_current": "-", "welding_speed": 10, "preheat_temp": "-", "welding_env": "Shield gas (M20ARC8, 16 L/min)", "residual_stress": "-", "fatigue_specimen_type": "Dog-bone coupons", "fatigue_specimen_thickness": 12, "fatigue_test_type": "Axial", "fatigue_temp": "-", "fatigue_env": "-", "load_ratio": 0.1, "frequency": "-", "fatigue_machine": "Instron 8802 series servo-hydraulic testing actuator", "fatigue_standard": "IIW guidelines", "fatigue_test_control": "Stress-controlled", "stress_concentration": "-", "failure_location": "-"}}, {"id": "WELD2025:1222", "name": "Unalloyed carbon steel S355 | -", "material_family": "Welded joint", "points": [[344.0, 172538.0, 0], [344.0, 259344.0, 0], [344.0, 287160.0, 0], [348.0, 317976.0, 0], [348.0, 352081.0, 0], [344.0, 374256.0, 0], [344.0, 468289.0, 0], [340.0, 610288.0, 0], [344.0, 675781.0, 0], [340.0, 748222.0, 0]], "conditions": {"material": "Unalloyed carbon steel S355", "am_type": "Cold Metal Transfer (CMT)", "load_ratio": "0.1", "test_type": "Axial", "temperature": "-", "surface_treatment": "-"}, "metadata": {"dataset_id": 1222, "title": "Fatigue of wire arc additively manufactured components made of unalloyed S355 steel", "doi": "10.1016/j.ijfatigue.2024.108317", "authors": "Karabulut, Burak; Ruan, Xiongfeng; Macdonald, Scott; Dobric, Jelena; Rossi, Barbara", "publication": "INTERNATIONAL JOURNAL OF FATIGUE", "year_of_publication": 2024, "UT": "WOS:001230701600001", "base_material": "Unalloyed carbon steel S355", "base_young_modulus": 209, "base_yield_strength": 362, "base_ultimate_strength": 448, "base_elongation": 18.5, "weld_material": "3DPrint AM35 solid wire", "weld_young_modulus": 209, "weld_yield_strength": ">355", "weld_ultimate_strength": "470–630", "weld_elongation": ">22", "processing": "-", "welding_joint": "-", "welding_method": "Cold Metal Transfer (CMT)", "welding_voltage": "-", "welding_current": "-", "welding_speed": 10, "preheat_temp": "-", "welding_env": "Shield gas (M20ARC8, 16 L/min)", "residual_stress": "-", "fatigue_specimen_type": "Dog-bone coupons", "fatigue_specimen_thickness": 12, "fatigue_test_type": "Axial", "fatigue_temp": "-", "fatigue_env": "-", "load_ratio": 0.1, "frequency": "-", "fatigue_machine": "Instron 8802 series servo-hydraulic testing actuator", "fatigue_standard": "IIW guidelines", "fatigue_test_control": "Stress-controlled", "stress_concentration": "-", "failure_location": "-"}}, {"id": "WELD2025:1227", "name": "Commercially Pure Titanium (Ti-CP) | Non-load-carrying fillet weld type (cruciform and longitudinal gusset joints)", "material_family": "Welded joint", "points": [[247.0, 138469.0, 0], [228.0, 177451.0, 0], [248.0, 218615.0, 0], [203.0, 451285.0, 0], [197.0, 551239.0, 0], [213.0, 611675.0, 0], [169.0, 1762079.0, 0], [158.0, 4034286.0, 0], [160.0, 4608746.0, 0], [120.0, 163756.0, 0], [105.0, 344344.0, 0], [100.0, 436987.0, 0], [113.0, 475561.0, 0], [105.0, 773090.0, 0], [94.0, 1100267.0, 0]], "conditions": {"material": "Commercially Pure Titanium (Ti-CP)", "am_type": "TIG", "load_ratio": "0.1", "test_type": "Axial", "temperature": "25", "surface_treatment": "-"}, "metadata": {"dataset_id": 1227, "title": "Fatigue of titanium weldments: S-N testing and analysis for data transferability among different joint types", "doi": "10.1016/j.marstruc.2016.12.008", "authors": "Xing, Shizhu; Dong, Pingsha", "publication": "MARINE STRUCTURES", "year_of_publication": 2017, "UT": "WOS:000398643000001", "base_material": "Commercially Pure Titanium (Ti-CP)", "base_young_modulus": "-", "base_yield_strength": "342 , 869", "base_ultimate_strength": "505, 1029", "base_elongation": "9.7, 18.9", "weld_material": "-", "weld_young_modulus": "-", "weld_yield_strength": "-", "weld_ultimate_strength": "-", "weld_elongation": "-", "processing": "-", "welding_joint": "Non-load-carrying fillet weld type (cruciform and longitudinal gusset joints)", "welding_method": "TIG", "welding_voltage": "-", "welding_current": "-", "welding_speed": "-", "preheat_temp": "-", "welding_env": "-", "residual_stress": "-", "fatigue_specimen_type": "Cruciform and longitudinal gusset joints", "fatigue_specimen_thickness": 2, "fatigue_test_type": "Axial", "fatigue_temp": 25, "fatigue_env": "-", "load_ratio": 0.1, "frequency": "5–8", "fatigue_machine": "MTS test machine with a load capacity of 980 kN", "fatigue_standard": "-", "fatigue_test_control": "Load-controlled", "stress_concentration": "-", "failure_location": "-"}}, {"id": "WELD2025:1228", "name": "Commercially Pure Titanium (Ti-CP) | Non-load-carrying fillet weld type (cruciform and longitudinal gusset joints)", "material_family": "Welded joint", "points": [[277.0, 20050.0, 0], [288.0, 34804.0, 0], [299.0, 59845.0, 0], [216.0, 103215.0, 0], [206.0, 151077.0, 0], [229.0, 272278.0, 0], [191.0, 326721.0, 0], [172.0, 871320.0, 0], [198.0, 994294.0, 0]], "conditions": {"material": "Commercially Pure Titanium (Ti-CP)", "am_type": "TIG", "load_ratio": "0.1", "test_type": "Axial", "temperature": "25", "surface_treatment": "-"}, "metadata": {"dataset_id": 1228, "title": "Fatigue of titanium weldments: S-N testing and analysis for data transferability among different joint types", "doi": "10.1016/j.marstruc.2016.12.008", "authors": "Xing, Shizhu; Dong, Pingsha", "publication": "MARINE STRUCTURES", "year_of_publication": 2017, "UT": "WOS:000398643000001", "base_material": "Commercially Pure Titanium (Ti-CP)", "base_young_modulus": "-", "base_yield_strength": "342 , 869", "base_ultimate_strength": "505, 1029", "base_elongation": "9.7, 18.9", "weld_material": "-", "weld_young_modulus": "-", "weld_yield_strength": "-", "weld_ultimate_strength": "-", "weld_elongation": "-", "processing": "-", "welding_joint": "Non-load-carrying fillet weld type (cruciform and longitudinal gusset joints)", "welding_method": "TIG", "welding_voltage": "-", "welding_current": "-", "welding_speed": "-", "preheat_temp": "-", "welding_env": "-", "residual_stress": "-", "fatigue_specimen_type": "Cruciform and longitudinal gusset joints", "fatigue_specimen_thickness": "5-7", "fatigue_test_type": "Axial", "fatigue_temp": 25, "fatigue_env": "-", "load_ratio": 0.1, "frequency": "5–8", "fatigue_machine": "MTS
