Repository: yunyunfanfan/S-PA-CBB

# S-PA-CBB

Official research code, processed curve records, evaluation outputs, and manuscript source for:

> **From Physics to Selective Generation: Conditional Brownian Bridges for Sparse S–N Curve Reconstruction and Fatigue Decision-Making**

S-PA-CBB reconstructs a complete probabilistic stress–life (S–N) curve from only two to four observed fatigue tests. The method first fits an interpretable Basquin state, diagnoses whether that state is sufficient, and applies a ControlNet-style conditional Brownian-bridge residual only to curves that benefit from correction.

File: external_data/weld2025_disjoint_curves.json (part 49 of 223)
test machine with a load capacity of 980 kN", "fatigue_standard": "-", "fatigue_test_control": "Load-controlled", "stress_concentration": "-", "failure_location": "-"}}, {"id": "WELD2025:1229", "name": "Commercially Pure Titanium (Ti-CP) | Non-load-carrying fillet weld type (cruciform and longitudinal gusset joints)", "material_family": "Welded joint", "points": [[183.0, 125020.0, 0], [190.0, 158546.0, 0], [190.0, 201119.0, 0], [161.0, 253055.0, 0], [161.0, 557430.0, 0], [130.0, 631950.0, 0], [131.0, 824793.0, 0], [117.0, 1173932.0, 0], [104.0, 2421828.0, 0], [163.0, 38826.0, 0], [122.0, 112971.0, 0], [114.0, 284482.0, 0], [102.0, 401071.0, 0], [113.0, 484696.0, 0], [87.0, 884637.0, 0], [91.0, 1269392.0, 0]], "conditions": {"material": "Commercially Pure Titanium (Ti-CP)", "am_type": "TIG", "load_ratio": "0.1", "test_type": "Axial", "temperature": "25", "surface_treatment": "-"}, "metadata": {"dataset_id": 1229, "title": "Fatigue of titanium weldments: S-N testing and analysis for data transferability among different joint types", "doi": "10.1016/j.marstruc.2016.12.008", "authors": "Xing, Shizhu; Dong, Pingsha", "publication": "MARINE STRUCTURES", "year_of_publication": 2017, "UT": "WOS:000398643000001", "base_material": "Commercially Pure Titanium (Ti-CP)", "base_young_modulus": "-", "base_yield_strength": "342 , 869", "base_ultimate_strength": "505, 1029", "base_elongation": "9.7, 18.9", "weld_material": "-", "weld_young_modulus": "-", "weld_yield_strength": "-", "weld_ultimate_strength": "-", "weld_elongation": "-", "processing": "-", "welding_joint": "Non-load-carrying fillet weld type (cruciform and longitudinal gusset joints)", "welding_method": "TIG", "welding_voltage": "-", "welding_current": "-", "welding_speed": "-", "preheat_temp": "-", "welding_env": "-", "residual_stress": "-", "fatigue_specimen_type": "Cruciform and longitudinal gusset joints", "fatigue_specimen_thickness": 10, "fatigue_test_type": "Axial", "fatigue_temp": 25, "fatigue_env": "-", "load_ratio": 0.1, "frequency": "5–8", "fatigue_machine": "MTS test machine with a load capacity of 980 kN", "fatigue_standard": "-", "fatigue_test_control": "Load-controlled", "stress_concentration": "-", "failure_location": "-"}}, {"id": "WELD2025:1230", "name": "Titanium Alloy (Ti-6-4) | Non-load-carrying fillet weld type (cruciform and longitudinal gusset joints)", "material_family": "Welded joint", "points": [[294.0, 23114.0, 0], [273.0, 30188.0, 0], [260.0, 61066.0, 0], [254.0, 69781.0, 0], [242.0, 94654.0, 0], [217.0, 225193.0, 0], [198.0, 188096.0, 0], [174.0, 272898.0, 0], [149.0, 333687.0, 0]], "conditions": {"material": "Titanium Alloy (Ti-6-4)", "am_type": "TIG", "load_ratio": "0.1", "test_type": "Axial", "temperature": "25", "surface_treatment": "-"}, "metadata": {"dataset_id": 1230, "title": "Fatigue of titanium weldments: S-N testing and analysis for data transferability among different joint types", "doi": "10.1016/j.marstruc.2016.12.008", "authors": "Xing, Shizhu; Dong, Pingsha", "publication": "MARINE STRUCTURES", "year_of_publication": 2017, "UT": "WOS:000398643000001", "base_material": "Titanium Alloy (Ti-6-4)", "base_young_modulus": "-", "base_yield_strength": null, "base_ultimate_strength": "-", "base_elongation": "-", "weld_material": "-", "weld_young_modulus": "-", "weld_yield_strength": "-", "weld_ultimate_strength": "-", "weld_elongation": "-", "processing": "-", "welding_joint": "Non-load-carrying fillet weld type (cruciform and longitudinal gusset joints)", "welding_method": "TIG", "welding_voltage": "-", "welding_current": "-", "welding_speed": "-", "preheat_temp": "-", "welding_env": "-", "residual_stress": "-", "fatigue_specimen_type": "Cruciform and longitudinal gusset joints", "fatigue_specimen_thickness": "5-7", "fatigue_test_type": "Axial", "fatigue_temp": 25, "fatigue_env": "-", "load_ratio": 0.1, "frequency": "5–8", "fatigue_machine": "MTS test machine with a load capacity of 980 kN", "fatigue_standard": "-", "fatigue_test_control": "Load-controlled", "stress_concentration": "-", "failure_location": "-"}}, {"id": "WELD2025:1231", "name": "Commercially Pure Titanium (Ti-CP) | Non-load-carrying fillet weld type (cruciform and longitudinal gusset joints)", "material_family": "Welded joint", "points": [[335.0, 5785.0, 0], [353.0, 6479.0, 0], [303.0, 7606.0, 0], [297.0, 12307.0, 0], [214.0, 103847.0, 0], [172.0, 227278.0, 0]], "conditions": {"material": "Commercially Pure Titanium (Ti-CP)", "am_type": "MIG", "load_ratio": "0.1", "test_type": "Axial", "temperature": "25", "surface_treatment": "-"}, "metadata": {"dataset_id": 1231, "title": "Fatigue of titanium weldments: S-N testing and analysis for data transferability among different joint types", "doi": "10.1016/j.marstruc.2016.12.008", "authors": "Xing, Shizhu; Dong, Pingsha", "publication": "MARINE STRUCTURES", "year_of_publication": 2017, "UT": "WOS:000398643000001", "base_material": "Commercially Pure Titanium (Ti-CP)", "base_young_modulus": "-", "base_yield_strength": "342, 869", "base_ultimate_strength": "505, 1029", "base_elongation": "9.7, 18.9", "weld_material": "-", "weld_young_modulus": "-", "weld_yield_strength": "-", "weld_ultimate_strength": "-", "weld_elongation": "-", "processing": "-", "welding_joint": "Non-load-carrying fillet weld type (cruciform and longitudinal gusset joints)", "welding_method": "MIG", "welding_voltage": "-", "welding_current": "-", "welding_speed": "-", "preheat_temp": "-", "welding_env": "-", "residual_stress": "-", "fatigue_specimen_type": "Cruciform and longitudinal gusset joints", "fatigue_specimen_thickness": "5-7", "fatigue_test_type": "Axial", "fatigue_temp": 25, "fatigue_env": "-", "load_ratio": 0.1, "frequency": "5–8", "fatigue_machine": "MTS test machine with a load capacity of 980 kN", "fatigue_standard": "-", "fatigue_test_control": "Load-controlled", "stress_concentration": "-", "failure_location": "-"}}, {"id": "WELD2025:1232", "name": "Titanium Alloy (Ti-6-4) | Non-load-carrying fillet weld type (cruciform and longitudinal gusset joints)", "material_family": "Welded joint", "points": [[233.0, 26936.0, 0], [261.0, 30740.0, 0], [188.0, 58397.0, 0], [193.0, 66645.0, 0], [211.0, 84378.0, 0], [144.0, 127808.0, 0], [144.0, 140456.0, 0], [122.0, 186420.0, 0], [130.0, 290479.0, 0], [131.0, 367768.0, 0], [104.0, 612189.0, 0], [113.0, 1352532.0, 0]], "conditions": {"material": "Titanium Alloy (Ti-6-4)", "am_type": "MIG", "load_ratio": "0.1", "test_type": "Axial", "temperature": "25", "surface_treatment": "-"}, "metadata": {"dataset_id": 1232, "title": "Fatigue of titanium weldments: S-N testing and analysis for data transferability among different joint types", "doi": "10.1016/j.marstruc.2016.12.008", "authors": "Xing, Shizhu; Dong, Pingsha", "publication": "MARINE STRUCTURES", "year_of_publication": 2017, "UT": "WOS:000398643000001", "base_material": "Titanium Alloy (Ti-6-4)", "base_young_modulus": "-", "base_yield_strength": "-", "base_ultimate_strength": "-", "base_elongation": "-", "weld_material": "-", "weld_young_modulus": "-", "weld_yield_strength": "-", "weld_ultimate_strength": "-", "weld_elongation": "-", "processing": "-", "welding_joint": "Non-load-carrying fillet weld type (cruciform and longitudinal gusset joints)", "welding_method": "MIG", "welding_voltage": "-", "welding_current": "-", "welding_speed": "-", "preheat_temp": "-", "welding_env": "-", "residual_stress": "-", "fatigue_specimen_type": "Cruciform and longitudinal gusset joints", "fatigue_specimen_thickness": "5-7", "fatigue_test_type": "Axial", "fatigue_temp": 25, "fatigue_env": "-", "load_ratio": 0.1, "frequency": "5–8", "fatigue_machine": "MTS test machine with a load capacity of 980 kN", "fatigue_standard": "-", "fatigue_test_control": "Load-controlled", "stress_concentration": "-", "failure_location": "-"}}, {"id": "WELD2025:1233", "name": "Commercially Pure Titanium (Ti-CP) | Non-load-carrying fillet weld type (cruciform and longitudinal gusset joints)", "material_family": "Welded joint", "points": [[199.0, 18997.0, 0], [201.0, 24742.0, 0], [143.0, 56767.0, 0], [107.0, 223029.0, 0], [106.0, 252139.0, 0], [92.0, 444162.0, 0]], "conditions": {"material": "Commercially Pure Titanium (Ti-CP)", "am_type": "MIG", "load_ratio": "0.1", "test_type": "Axial", "temperature": "25", "surface_treatment": "-"}, "metadata": {"dataset_id": 1233, "title": "Fatigue of titanium weldments: S-N testing and analysis for data transferability among different joint types", "doi": "10.1016/j.marstruc.2016.12.008", "authors": "Xing, Shizhu; Dong, Pingsha", "publication": "MARINE STRUCTURES", "year_of_publication": 2017, "UT": "WOS:000398643000001", "base_material": "Commercially Pure Titanium (Ti-CP)", "base_young_modulus": "-", "base_yield_strength": "342, 869", "base_ultimate_strength": "505, 1029", "base_elongation": "9.7, 18.9", "weld_material": "-", "weld_young_modulus": "-", "weld_yield_strength": "-", "weld_ultimate_strength": "-", "weld_elongation": "-", "processing": "-", "welding_joint": "Non-load-carrying fillet weld type (cruciform and longitudinal gusset joints)", "welding_method": "MIG", "welding_voltage": "-", "welding_current": "-", "welding_speed": "-", "preheat_temp": "-", "welding_env": "-", "residual_stress": "-", "fatigue_specimen_type": "Cruciform and longitudinal gusset joints", "fatigue_specimen_thickness": 13, "fatigue_test_type": "Axial", "fatigue_temp": 25, "fatigue_env": "-", "load_ratio": 0.1, "frequency": "5–8", "fatigue_machine": "MTS test machine with a load capacity of 980 kN", "fatigue_standard": "-", "fatigue_test_control": "Load-controlled", "stress_concentration": "-", "failure_location": "-"}}, {"id": "WELD2025:1234", "name": "Dual-phase (DP1200) | Butt Joint", "material_family": "Welded joint", "points": [[792.0, 30643.0, 0], [587.0, 177130.0, 0], [304.0, 5941800.0, 0]], "conditions": {"material": "Dual-phase (DP1200)", "am_type": "Laser welding", "load_ratio": "0.1", "test_type": "Axial", "temperature": "25", "surface_treatment": "-"}, "metadata": {"dataset_id": 1234, "title": "Texture analysis and joint performance of laser-welded similar and dissimilar dual-phase and complex-phase ultra-high-strength steels", "doi": "10.1016/j.matchar.2021.111035", "authors": "Pramanick, Ajit Kumar; Das, Hrishikesh; Lee, Ji-Woo; Jung, Yeyoung; Cho, Hoon-Hwe; Hong, Sung-Tae; Shome, Mahadev; Pramanick, Akshay Kumar", "publication": "MATERIALS CHARACTERIZATION", "year_of_publication": 2021, "UT": "WOS:000640908700004", "base_material": "Dual-phase (DP1200)", "base_young_modulus": "-", "base_yield_strength": "-", "base_ultimate_strength": 1200, "base_elongation": "-", "weld_material": "-", "weld_young_modulus": "-", "weld_yield_strength": "-", "weld_ultimate_strength": "-", "weld_elongation": "-", "processing": "-", "welding_joint": "Butt Joint", "welding_method": "Laser welding", "welding_voltage": "-", "welding_current": "-", "welding_speed": 125, "preheat_temp": "-", "welding_env": "High-purity argon (99.99%) shielding gas at 10 L/min", "residual_stress": "-", "fatigue_specimen_type": "-", "fatigue_specimen_thickness": 1.2, "fatigue_test_type": "Axial", "fatigue_temp": 25, "fatigue_env": "-", "load_ratio": 0.1, "frequency": 50, "fatigue_machine": "Servo hydraulic testing system (RUMUL, 8801, Switzerland)", "fatigue_standard": "ASTM-E466", "fatigue_test_control": "Stress", "stress_concentration": "-", "failure_location": "-"}}, {"id": "WELD2025:1235", "name": "complex-phase (CP1200) steel sheets | Butt Joint", "material_family": "Welded joint", "points": [[798.0, 11194.0, 0], [597.0, 58490.0, 0], [317.0, 5238999.0, 0]], "conditions": {"material": "complex-phase (CP1200) steel sheets", "am_type": "Laser welding", "load_ratio": "0.1", "test_type": "Axial", "temperature": "25", "surface_treatment": "-"}, "metadata": {"dataset_id": 1235, "title": "Texture analysis and joint performance of laser-welded similar and dissimilar dual-phase and complex-phase ultra-high-strength steels", "doi": "10.1016/j.matchar.2021.111035", "authors": "Pramanick, Ajit Kumar; Das, Hrishikesh; Lee, Ji-Woo; Jung, Yeyoung; Cho, Hoon-Hwe; Hong, Sung-Tae; Shome, Mahadev; Pramanick, Akshay Kumar", "publication": "MATERIALS CHARACTERIZATION", "year_of_publication": 2021, "UT": "WOS:000640908700004", "base_material": "complex-phase (CP1200) steel sheets", "base_young_modulus": "-", "base_yield_strength": "-", "base_ultimate_strength": 1200, "base_elongation": "-", "weld_material": "-", "weld_young_modulus": "-", "weld_yield_strength": "-", "weld_ultimate_strength": "-", "weld_elongation": "-", "processing": "-", "welding_joint": "Butt Joint", "welding_method": "Laser welding", "welding_voltage": "-", "welding_current": "-", "welding_speed": 125, "preheat_temp": "-", "welding_env": "High-purity argon (99.99%) shielding gas at 10 L/min", "residual_stress": "-", "fatigue_specimen_type": "-", "fatigue_specimen_thickness": 1.2, "fatigue_test_type": "Axial", "fatigue_temp": 25, "fatigue_env": "-", "load_ratio": 0.1, "frequency": 50, "fatigue_machine": "Servo hydraulic testing system (RUMUL, 8801, Switzerland)", "fatigue_standard": "ASTM-E466", "fatigue_test_control": "Stress", "stress_concentration": "-", "failure_location": "-"}}, {"id": "WELD2025:1236", "name": "Dual-phase (DP1200) and complex-phase (CP1200) steel sheets | Butt Joint", "material_family": "Welded joint", "points": [[794.0, 14781.0, 0], [591.0, 112379.0, 0], [311.0, 4861700.0, 0]], "conditions": {"material": "Dual-phase (DP1200) and complex-phase (CP1200) steel sheets", "am_type": "Laser welding", "load_ratio": "0.1", "test_type": "Axial", "temperature": "25", "surface_treatment": "-"}, "metadata": {"dataset_id": 1236, "title": "Texture analysis and joint performance of laser-welded similar and dissimilar dual-phase and complex-phase ultra-high-strength steels", "doi": "10.1016/j.matchar.2021.111035", "authors": "Pramanick, Ajit Kumar; Das, Hrishikesh; Lee, Ji-Woo; Jung, Yeyoung; Cho, Hoon-Hwe; Hong, Sung-Tae; Shome, Mahadev; Pramanick, Akshay Kumar", "publication": "MATERIALS CHARACTERIZATION", "year_of_publication": 2021, "UT": "WOS:000640908700004", "base_material": "Dual-phase (DP1200) and complex-phase (CP1200) steel sheets", "base_young_modulus": "-", "base_yield_strength": "-", "base_ultimate_strength": 1200, "base_elongation": "-", "weld_material": "-", "weld_young_modulus": "-", "weld_yield_strength": "-", "weld_ultimate_strength": "-", "weld_elongation": "-", "processing": "-", "welding_joint": "Butt Joint", "welding_method": "Laser welding", "welding_voltage": "-", "welding_current": "-", "welding_speed": 125, "preheat_temp": "-", "welding_env": "High-purity argon (99.99%) shielding gas at 10 L/min", "residual_stress": "-", "fatigue_specimen_type": "-", "fatigue_specimen_thickness": 1.2, "fatigue_test_type": "Axial", "fatigue_temp": 25, "fatigue_env": "-", "load_ratio": 0.1, "frequency": 50, "fatigue_machine": "Servo hydraulic testing system (RUMUL, 8801, Switzerland)", "fatigue_standard": "ASTM-E466", "fatigue_test_control": "Stress", "stress_concentration": "-", "failure_location": "-"}}, {"id": "WELD2025:1237", "name": "2024-T3 (skin), 7075-T6 (stringer) | Lap Joint (no defect)", "material_family": "Welded joint", "points": [[151.0, 25225.0, 0], [138.0, 40567.0, 0], [110.0, 98684.0, 0], [95.0, 182994.0, 0], [96.0, 230291.0, 0]], "conditions": {"material": "2024-T3 (skin), 7075-T6 (stringer)", "am_type": "Friction Stir Welding (double pass discontinuous weld)", "load_ratio": "0.1", "test_type": "Axial", "temperature": "-", "surface_treatment": "-"}, "metadata": {"dataset_id": 1237, "title": "Process optimisation and mechanical properties of friction stir lap welds of 7075-T6 stringers on 2024-T3 skin", "doi": "10.1016/j.matdes.2010.02.002", "authors": "Dubourg, L.; Merati, A.; Jahazi, M.", "publication": "MATERIALS & DESIGN", "year_of_publication": 2010, "UT": "WOS:000278442000023", "base_material": "2024-T3 (skin), 7075-T6 (stringer)", "base_young_modulus": "-", "base_yield_strength": "-", "base_ultimate_strength": "-", "base_elongation": "-", "weld_material": "-", "weld_young_modulus": "-", "weld_yield_strength": "-", "weld_ultimate_strength": "-", "weld_elongation": "-", "processing": "-", "welding_joint": "Lap Joint (no defect)", "welding_method": "Friction Stir Welding (double pass discontinuous weld)", "welding_voltage": "-", "welding_current": "-", "welding_speed": 11.67, "preheat_temp": "-", "welding_env": "-", "residual_stress": "-", "fatigue_specimen_type": "Lap joint", "fatigue_specimen_thickness": 2.3, "fatigue_test_type": "Axial", "fatigue_temp": "-", "fatigue_env": "-", "load_ratio": 0.1, "frequency": 4, "fatigue_machine": "MTS hydraulic testing machine", "fatigue_standard": "-", "fatigue_test_control": "Load control", "stress_concentration": "-", "failure_location": "-"}}, {"id": "WELD2025:1238", "name": "2024-T3 (skin), 7075-T6 (stringer) | Lap Joint", "material_family": "Welded joint", "points": [[151.0, 133327.0, 0], [137.0, 158715.0, 0], [110.0, 414349.0, 0], [96.0, 788919.0, 0], [69.0, 3472180.0, 0], [82.0, 4748517.0, 1]], "conditions": {"material": "2024-T3 (skin), 7075-T6 (stringer)", "am_type": "Friction Stir Welding (double pass continuous weld)", "load_ratio": "0.1", "test_type": "Axial", "temperature": "-", "surface_treatment": "-"}, "metadata": {"dataset_id": 1238, "title": "Process optimisation and mechanical properties of friction stir lap welds of 7075-T6 stringers on 2024-T3 skin", "doi": "10.1016/j.matdes.2010.02.002", "authors": "Dubourg, L.; Merati, A.; Jahazi, M.", "publication": "MATERIALS & DESIGN", "year_of_publication": 2010, "UT": "WOS:000278442000023", "base_material": "2024-T3 (skin), 7075-T6 (stringer)", "base_young_modulus": "-", "base_yield_strength": "-", "base_ultimate_strength": "-", "base_elongation": "-", "weld_material": "-", "weld_young_modulus": "-", "weld_yield_strength": "-", "weld_ultimate_strength": "-", "weld_elongation": "-", "processing": "-", "welding_joint": "Lap Joint", "welding_method": "Friction Stir Welding (double pass continuous weld)", "welding_voltage": "-", "welding_current": "-", "welding_speed": 11.67, "preheat_temp": "-", "welding_env": "-", "residual_stress": "-", "fatigue_specimen_type": "Lap joint (no defect)", "fatigue_specimen_thickness": 2.3, "fatigue_test_type": "Axial", "fatigue_temp": "-", "fatigue_env": "-", "load_ratio": 0.1, "frequency": 4, "fatigue_machine": "MTS hydraulic testing machine", "fatigue_standard": "-", "fatigue_test_control": "Load control", "stress_concentration": "-", "failure_location": "-"}}, {"id": "WELD2025:1239", "name": "2024-T3 (skin), 7075-T6 (stringer) | Lap Joint (hooking + kissing-bond defect)", "material_family": "Welded joint", "points": [[151.0, 15776.0, 0], [137.0, 24063.0, 0], [109.0, 46928.0, 0], [95.0, 81033.0, 0], [83.0, 111060.0, 0], [83.0, 126856.0, 0]], "conditions": {"material": "2024-T3 (skin), 7075-T6 (stringer)", "am_type": "Friction Stir Welding (single pass weld)", "load_ratio": "0.1", "test_type": "Axial", "temperature": "-", "surface_treatment": "-"}, "metadata": {"dataset_id": 1239, "title": "Process optimisation and mechanical properties of friction stir lap welds of 7075-T6 stringers on 2024-T3 skin", "doi": "10.1016/j.matdes.2010.02.002", "authors": "Dubourg, L.; Merati, A.; Jahazi, M.", "publication": "MATERIALS & DESIGN", "year_of_publication": 2010, "UT": "WOS:000278442000023", "base_material": "2024-T3 (skin), 7075-T6 (stringer)", "base_young_modulus": "-", "base_yield_strength": "-", "base_ultimate_strength": "-", "base_elongation": "-", "weld_material": "-", "weld_young_modulus": "-", "weld_yield_strength": "-", "weld_ultimate_strength": "-", "weld_elongation": "-", "processing": "-", "welding_joint": "Lap Joint (hooking + kissing-bond defect)", "welding_method": "Friction Stir Welding (single pass weld)", "welding_voltage": "-", "welding_current": "-", "welding_speed": 11.67, "preheat_temp": "-", "welding_env": "-", "residual_stress": "-", "fatigue_specimen_type": "Lap joint", "fatigue_specimen_thickness": 2.3, "fatigue_test_type": "Axial", "fatigue_temp": "-", "fatigue_env": "-", "load_ratio": 0.1, "frequency": 4, "fatigue_machine": "MTS hydraulic testing machine", "fatigue_standard": "-", "fatigue_test_control": "Load control", "stress_concentration": "-", "failure_location": "-"}}, {"id": "WELD2025:1243", "name": "AZ31B-H24 Mg sheet alloy | Lap joint (Overlap length 35 mm)", "material_family": "Welded joint", "points": [[10.0, 1185.0, 0], [10.0, 3770.0, 0], [8.0, 12265.0, 0], [7.0, 18874.0, 0], [5.0, 36440.0, 0], [5.0, 53588.0, 0], [4.0, 75309.0, 0], [4.0, 101141.0, 0], [4.0, 170423.0, 0], [3.0, 394511.0, 0], [3.0, 554424.0, 0], [2.0, 11328886.0, 0]], "conditions": {"material": "AZ31B-H24 Mg sheet alloy", "am_type": "Resistance spot welding", "load_ratio": "0.2", "test_type": "Axial", "temperature": "25", "surface_treatment": "Ultrasonic cleaning, chemical cleaning with chromic acid"}, "metadata": {"dataset_id": 1243, "title": "Tensile and fatigue properties of weld-bonded and adhesive-bonded magnesium alloy joints", "doi": "10.1016/j.msea.2012.11.049", "authors": "Xu, W.; Liu, L.; Zhou, Y.; Mori, H.; Chen, D. L.", "publication": "MATERIALS SCIENCE AND ENGINEERING A-STRUCTURAL MATERIALS PROPERTIES MICROSTRUCTURE AND PROCESSING", "year_of_publication": 2013, "UT": "WOS:000315063000018", "base_material": "AZ31B-H24 Mg sheet alloy", "base_young_modulus": "-", "base_yield_strength": "-", "base_ultimate_strength": "-", "base_elongation": "-", "weld_material": "AZ31B-H24 Mg sheet alloy (similar welding)", "weld_young_modulus": "-", "weld_yield_strength": "-", "weld_ultimate_strength": "-", "weld_elongation": "-", "processing": "Ultrasonic cleaning, chemical cleaning with chromic acid", "welding_joint": "Lap joint (Overlap length 35 mm)", "welding_method": "Resistance spot welding", "welding_voltage": "-", "welding_current": "8000, 24000", "welding_speed": "-", "preheat_temp": "-", "welding_env": "-", "residual_stress": "-", "fatigue_specimen_type": "Sheet", "fatigue_specimen_thickness": 2.0, "fatigue_test_type": "Axial", "fatigue_temp": 25, "fatigue_env": "-", "load_ratio": 0.2, "frequency": 50, "fatigue_machine": "Instron 8801 servo-hydraulic testing system", "fatigue_standard": "-", "fatigue_test_control": "Load control", "stress_concentration": "-", "failure_location": "-"}}, {"id": "WELD2025:1244", "name": "AZ31B-H24 Mg sheet alloy | Lap joint (Overlap length 17.5 mm)", "material_family": "Welded joint", "points": [[13.0, 37.0, 0], [13.0, 202.0, 0], [10.0, 457.0, 0], [10.0, 3366.0, 0], [10.0, 8340.0, 0], [8.0, 23680.0, 0], [7.0, 45719.0, 0], [5.0, 132786.0, 0], [5.0, 166600.0, 0], [4.0, 13583289.0, 0]], "conditions": {"material": "AZ31B-H24 Mg sheet alloy", "am_type": "Resistance spot welding", "load_ratio": "0.2", "test_type": "Axial", "temperature": "25", "surface_treatment": "Ultrasonic cleaning, chemical cleaning with chromic acid"}, "metadata": {"dataset_id": 1244, "title": "Tensile and fatigue properties of weld-bonded and adhesive-bonded magnesium alloy joints", "doi": "10.1016/j.msea.2012.11.049", "authors": "Xu, W.; Liu, L.; Zhou, Y.; Mori, H.; Chen, D. L.", "publication": "MATERIALS SCIENCE AND ENGINEERING A-STRUCTURAL MATERIALS PROPERTIES MICROSTRUCTURE AND PROCESSING", "year_of_publication": 2013, "UT": "WOS:000315063000018", "base_material": "AZ31B-H24 Mg sheet alloy", "base_young_modulus": "-", "base_yield_strength": "-", "base_ultimate_strength": "-", "base_elongation": "-", "weld_material": "AZ31B-H24 Mg sheet alloy (similar welding)", "weld_young_modulus": "-", "weld_yield_strength": "-", "weld_ultimate_strength": "-", "weld_elongation": "-", "processing": "Ultrasonic cleaning, chemical cleaning with chromic acid", "welding_joint": "Lap joint (Overlap length 17.5 mm)", "welding_method": "Resistance spot welding", "welding_voltage": "-", "welding_current": "8000, 24000", "welding_speed": "-", "preheat_temp": "-", "welding_env": "-", "residual_stress": "-", "fatigue_specimen_type": "Sheet", "fatigue_specimen_thickness": 2.0, "fatigue_test_type": "Axial", "fatigue_temp": 25, "fatigue_env": "-", "load_ratio": 0.2, "frequency": 50, "fatigue_machine": "Instron 8801 servo-hydraulic testing system", "fatigue_standard": "-", "fatigue_test_control": "Load control", "stress_concentration": "-", "failure_location": "-"}}, {"id": "WELD2025:1246", "name": "TC21 titanium alloy | Butt Joint", "material_family": "Welded joint", "points": [[1083.0, 167251.0, 0], [989.0, 183910.0, 0], [881.0, 514446.0, 0], [787.0, 853634.0, 0], [764.0, 1209133.0, 0], [679.0, 1633272.0, 0], [688.0, 3719176.0, 0]], "conditions": {"material": "TC21 titanium alloy", "am_type": "Electron Beam Welding", "load_ratio": "-1", "test_type": "Axial", "temperature": "25", "surface_treatment": "-"}, "metadata": {"dataset_id": 1246, "title": "Internal crack initiation characteristics and early growth behaviors for very high-cycle fatigue of a titanium alloy electron beam welded joints", "doi": "10.1016/j.msea.2017.08.106", "authors": "Zheng, Yichao; Zhao, Zihua; Zhang, Zheng; Zong, Weimeng; Dong, Ce", "publication": "MATERIALS SCIENCE AND ENGINEERING A-STRUCTURAL MATERIALS PROPERTIES MICROSTRUCTURE AND PROCESSING", "year_of_publication": 2017, "UT": "WOS:000413284400035", "base_material": "TC21 titanium alloy", "base_young_modulus": 110, "base_yield_strength": 1150, "base_ultimate_strength": 1080, "base_elongation": 7.5, "weld_material": "TC21 titanium alloy (electron beam welded joint)", "weld_young_modulus": 110, "weld_yield_strength": 1150, "weld_ultimate_strength": 1080, "weld_elongation": 7.5, "processing": "-", "welding_joint": "Butt Joint", "welding_method": "Electron Beam Welding", "welding_voltage": "-", "welding_current": "-", "welding_speed": "-", "preheat_temp": "-", "welding_env": "-", "residual_stress": "-", "fatigue_specimen_type": "Notched", "fatigue_specimen_thickness": "-", "fatigue_test_type": "Axial", "fatigue_temp": 25, "fatigue_env": "Air", "load_ratio": -1, "frequency": "20,000", "fatigue_machine": "Shimadzu USF2000", "fatigue_standard": "-", "fatigue_test_control": "Stress", "stress_concentration": "-", "failure_location": "surface initiation"}}, {"id": "WELD2025:1247", "name": "TC21 titanium alloy | Butt Joint", "material_family": "Welded joint", "points": [[693.0, 6574601.0, 0], [597.0, 1582387.0, 0], [593.0, 4025418.0, 0], [490.0, 4025418.0, 0], [486.0, 7580975.0, 0], [505.0, 18390977.0, 0], [587.0, 19285165.0, 0], [594.0, 8336086.0, 0], [498.0, 77630854.0, 0], [490.0, 56568846.0, 1], [600.0, 6369769.0, 1], [595.0, 1582387.0, 1], [496.0, 46050064.0, 1], [394.0, 931262607.0, 1]], "conditions": {"material": "TC21 titanium alloy", "am_type": "Electron Beam Welding", "load_ratio": "-1", "test_type": "Axial", "temperature": "25", "surface_treatment": "-"}, "metadata": {"dataset_id": 1247, "title": "Internal crack initiation characteristics and early growth behaviors for very high-cycle fatigue of a titanium alloy electron beam welded joints", "doi": "10.1016/j.msea.2017.08.106", "authors": "Zheng, Yichao; Zhao, Zihua; Zhang, Zheng; Zong, Weimeng; Dong, Ce", "publication": "MATERIALS SCIENCE AND ENGINEERING A-STRUCTURAL MATERIALS PROPERTIES MICROSTRUCTURE AND PROCESSING", "year_of_publication": 2017, "UT": "WOS:000413284400035", "base_material": "TC21 titanium alloy", "base_young_modulus": 110, "base_yield_strength": 1150, "base_ultimate_strength": 1080, "base_elongation": 7.5, "weld_material": "TC21 titanium alloy (electron beam welded joint)", "weld_young_modulus": 110, "weld_yield_strength": 1150, "weld_ultimate_strength": 1080, "weld_elongation": 7.5, "processing": "-", "welding_joint": "Butt Joint", "welding_method": "Electron Beam Welding", "welding_voltage": "-", "welding_current": "-", "welding_speed": "-", "preheat_temp": "-", "welding_env": "-", "residual_stress": "-", "fatigue_specimen_type": "Notched", "fatigue_specimen_thickness": "-", "fatigue_test_type": "Axial", "fatigue_temp": 25, "fatigue_env": "Air", "load_ratio": -1, "frequency": "20,000", "fatigue_machine": "Shimadzu USF2000", "fatigue_standard": "-", "fatigue_test_control": "Stress", "stress_concentration": "-", "failure_location": "Interior initiation"}}, {"id": "WELD2025:1258", "name": "SAF2205 | Butt Joint", "material_family": "Welded joint", "points": [[953.0, 33388.0, 0], [952.0, 38451.0, 0], [910.0, 54431.0, 0], [911.0, 66907.0, 0], [871.0, 94714.0, 0], [871.0, 209293.0, 0], [834.0, 174007.0, 0], [835.0, 341208.0, 0], [797.0, 364184.0, 0], [798.0, 452544.0, 0], [763.0, 787456.0, 0], [763.0, 840482.0, 0]], "conditions": {"material": "SAF2205", "am_type": "Manual Arc Welding", "load_ratio": "-1", "test_type": "Axial", "temperature": "25", "surface_treatment": "Annealed at 1070 °C followed by water quenching"}, "metadata": {"dataset_id": 1258, "title": "Nonhomogeneous microstructure formation and its role on tensile and fatigue performance of duplex stainless steel 2205 multi-pass weld joints", "doi": "10.1016/j.msea.2020.139426", "authors": "Xie, Xue-fang; Li, Jingwen; Jiang, Wenchun; Dong, Zhilong; Tu, Shan-Tung; Zhai, Xiangnan; Zhao, Xu", "publication": "MATERIALS SCIENCE AND ENGINEERING A-STRUCTURAL MATERIALS PROPERTIES MICROSTRUCTURE AND PROCESSING", "year_of_publication": 2020, "UT": "WOS:000541737900025", "base_material": "SAF2205", "base_young_modulus": "-", "base_yield_strength": "-", "base_ultimate_strength": "-", "base_elongation": "-", "weld_material": "ER2209", "weld_young_modulus": "-", "weld_yield_strength": "-", "weld_ultimate_strength": "-", "weld_elongation": "-", "processing": "Annealed at 1070 °C followed by water quenching", "welding_joint": "Butt Joint", "welding_method": "Manual Arc Welding", "welding_voltage": "14–18", "welding_current": "120–150", "welding_speed": 2, "preheat_temp": "-", "welding_env": "-", "residual_stress": "-", "fatigue_specimen_type": "Round bar", "fatigue_specimen_thickness": 10, "fatigue_test_type": "Axial", "fatigue_temp": 25, "fatigue_env": "-", "load_ratio": -1, "frequency": 2, "fatigue_machine": "MTS Landmark 370.10", "fatigue_standard": "-", "fatigue_test_control": "Stress-controlled", "stress_concentration": "-", "failure_location": "Base material (BM)"}}, {"id": "WELD2025:1267", "name": "100Cr6 alloy | Butt Joint", "material_family": "Welded joint", "points": [[732.0, 14380.0, 0], [649.0, 79080.0, 0], [601.0, 133100.0, 0], [534.0, 209100.0, 0], [492.0, 1267800.0, 0], [699.0, 20660.0, 0], [934.0, 9840.0, 0], [839.0, 21020.0, 0], [711.0, 65580.0, 0], [638.0, 138620.0, 0], [587.0, 243280.0, 0], [503.0, 1988160.0, 0]], "conditions": {"material": "100Cr6 alloy", "am_type": "Linear Friction Welding (LFW)", "load_ratio": "-", "test_type": "Multiaxial (bending with torsion)", "temperature": "-", "surface_treatment": "-"}, "metadata": {"dataset_id": 1267, "title": "Characterisation of joint properties through spatial mapping of cracks in fatigue specimens, extracted from the linearly friction welded steel coupon", "doi": "10.1016/j.precisioneng.2021.02.008", "authors": "Owsinski, Robert; Lachowicz, Dorian S.; Lachowicz, Cyprian T.; Gil, Roberto; Nieslony, Adam", "publication": "PRECISION ENGINEERING-JOURNAL OF THE INTERNATIONAL SOCIETIES FOR PRECISION ENGINEERING AND NANOTECHNOLOGY", "year_of_publication": 2021, "UT": "WOS:000651835800002", "base_material": "100Cr6 alloy", "base_young_modulus": "-", "base_yield_strength": "-", "base_ultimate_strength": "-", "base_elongation": "-", "weld_material": "100Cr6 alloy", "weld_young_modulus": "-", "weld_yield_strength": "-", "weld_ultimate_strength": "-", "weld_elongation": "-", "processing": "-", "welding_joint": "Butt Joint", "welding_method": "Linear Friction Welding (LFW)", "welding_voltage": "-", "welding_current": "-", "welding_speed": "-", "preheat_temp": "-", "welding_env": "-", "residual_stress": "-", "fatigue_specimen_type": "Hour-glass shape (notched)", "fatigue_specimen_thickness": 25, "fatigue_test_type": "Multiaxial (bending with torsion)", "fatigue_temp": "-", "fatigue_env": "-", "load_ratio": "-", "frequency": 20, "fatigue_machine": "Prototype fatigue machine with independent bending and torsional loading capabilities", "fatigue_standard": "-", "fatigue_test_control": "Kinematic control (displacement-based)", "stress_concentration": "-", "failure_location": "Weld interface"}}, {"id": "WELD2025:1268", "name": "S355JR steel | Pipe-to-plate fillet welded joint", "material_family": "Welded joint", "points": [[212.0, 91421.0, 0], [195.0, 195336.0, 0], [154.0, 199216.0, 0], [154.0, 227753.0, 0], [133.0, 379216.0, 0], [135.0, 774321.0, 0], [124.0, 802976.0, 0], [113.0, 1128001.0, 0], [114.0, 1222283.0, 0], [125.0, 1596359.0, 0], [95.0, 1946891.0, 0]], "conditions": {"material": "S355JR steel", "am_type": "Seam welding", "load_ratio": "0", "test_type": "Bending", "temperature": "-", "surface_treatment": "-"}, "metadata": {"dataset_id": 1268, "title": "Fatigue endurance of welded joints subjected to different blocks of bending and torsion loading", "doi": "10.1016/j.prostr.2016.06.440", "authors": "Bertini, L.; Frendo, F.; Marulo, G.", "publication": "21ST EUROPEAN CONFERENCE ON FRACTURE, (ECF21)", "year_of_publication": 2016, "UT": "WOS:000387976803075", "base_material": "S355JR steel", "base_young_modulus": "-", "base_yield_strength": 360, "base_ultimate_strength": 520, "base_elongation": "-", "weld_material": "S355JR steel", "weld_young_modulus": "-", "weld_yield_strength": "-", "weld_ultimate_strength": "-", "weld_elongation": "-", "processing": "-", "welding_joint": "Pipe-to-plate fillet welded joint", "welding_method": "Seam welding", "welding_voltage": "-", "welding_current": "-", "welding_speed": "-", "preheat_temp": "-", "welding_env": "-", "residual_stress": "-", "fatigue_specimen_type": "Pipe-to-plate joint", "fatigue_specimen_thickness": "10 (Pipe thickness), 25 (Plate thickness)", "fatigue_test_type": "Bending", "fatigue_temp": "-", "fatigue_env": "-", "load_ratio": 0, "frequency": "-", "fatigue_machine": "Custom-designed test bench with hydraulic actuators", "fatigue_standard": "-", "fatigue_test_control": "Load", "stress_concentration": "-", "failure_location": "-"}}, {"id": "WELD2025:1269", "name": "S355JR steel | Pipe-to-plate fillet welded joint", "material_family": "Welded joint", "points": [[167.0, 199089.0, 0], [193.0, 269377.0, 0], [181.0, 436392.0, 0], [167.0, 508188.0, 0], [135.0, 392959.0, 0], [188.0, 719122.0, 0], [155.0, 647041.0, 0], [142.0, 1057813.0, 0], [145.0, 1125840.0, 0], [130.0, 1126782.0, 0], [128.0, 1147187.0, 0], [144.0, 1370154.0, 0], [135.0, 1485479.0, 0], [121.0, 1568504.0, 0], [115.0, 1978935.0, 0]], "conditions": {"material": "S355JR steel", "am_type": "Seam welding", "load_ratio": "0", "test_type": "Torsion", "temperature": "-", "surface_treatment": "-"}, "metadata": {"dataset_id": 1269, "title": "Fatigue endurance of welded joints subjected to different blocks of bending and torsion loading", "doi": "10.1016/j.prostr.2016.06.440", "authors": "Bertini, L.; Frendo, F.; Marulo, G.", "publication": "21ST EUROPEAN CONFERENCE ON FRACTURE, (ECF21)", "year_of_publication": 2016, "UT": "WOS:000387976803075", "base_material": "S355JR steel", "base_young_modulus": "-", "base_yield_strength": 360, "base_ultimate_strength": 520, "base_elongation": "-", "weld_material": "S355JR steel", "weld_young_modulus": "-", "weld_yield_strength": "-", "weld_ultimate_strength": "-", "weld_elongation": "-", "processing": "-", "welding_joint": "Pipe-to-plate fillet welded joint", "welding_method": "Seam welding", "welding_voltage": "-", "welding_current": "-", "welding_speed": "-", "preheat_temp": "-", "welding_env": "-", "residual_stress": "-", "fatigue_specimen_type": "Pipe-to-plate joint", "fatigue_specimen_thickness": "10 (Pipe thickness), 25 (Plate thickness)", "fatigue_test_type": "Torsion", "fatigue_temp": "-", "fatigue_env": "-", "load_ratio": 0, "frequency": "-", "fatigue_machine": "Custom-designed test bench with hydraulic actuators", "fatigue_standard": "-", "fatigue_test_control": "Load", "stress_concentration": "-", "failure_location": "-"}}, {"id": "WELD2025:1270", "name": "AISI 316 stainless steel coated with Inconel-625 Alloy | Spot weld", "material_family": "Welded joint", "points": [[475.0, 74043.0, 0], [394.0, 89018.0, 0], [318.0, 141765.0, 0], [276.0, 210953.0, 0], [237.0, 413805.0, 0], [202.0, 1173257.0, 0], [163.0, 2404079.0, 0]], "conditions": {"material": "AISI 316 stainless steel coated with Inconel-625 Alloy", "am_type": "Gas Tungsten Arc Welding (GTAW)", "load_ratio": "0.1", "test_type": "Axial fatigue test", "temperature": "23", "surface_treatment": "Grit blasting with Al2O3 particles, HVOF thermal spraying"}, "metadata": {"dataset_id": 1270, "title": "HVOF coating of welded surfaces: Fatigue and corrosion behaviour of stainless steel coated with Inconel-625 alloy", "doi": "10.1016/j.surfcoat.2005.04.052", "authors": "Al-Fadhli, HY; Stokes, J; Hashmi, MSJ; Yibas, BS", "publication": "SURFACE & COATINGS TECHNOLOGY", "year_of_publication": 2006, "UT": "WOS:000236590300033", "base_material": "AISI 316 stainless steel coated with Inconel-625 Alloy", "base_young_modulus": "-", "base_yield_strength": "-", "base_ultimate_strength": "-", "base_elongation": "-", "weld_material": "ER309L", "weld_young_modulus": "-", "weld_yield_strength": "-", "weld_ultimate_strength": "-", "weld_elongation": "-", "processing": "Grit blasting with Al2O3 particles, HVOF thermal spraying", "welding_joint": "Spot weld", "welding_method": "Gas Tungsten Arc Welding (GTAW)", "welding_voltage": "-", "welding_current": "-", "welding_speed": "-", "preheat_temp": 100, "welding_env": "Pure argon shielding gas at 7 L/min", "residual_stress": "-", "fatigue_specimen_type": "Spot-welded fatigue samples", "fatigue_specimen_thickness": 10, "fatigue_test_type": "Axial fatigue test", "fatigue_temp": 23, "fatigue_env": "Air", "load_ratio": 0.1, "frequency": 20, "fatigue_machine": "Instron 8501 material testing system", "fatigue_standard": "ASTM E466, ASTM E499-96, ASTM E739-91", "fatigue_test_control": "Stress", "stress_concentration": "-", "failure_location": "-"}}, {"id": "WELD2025:1271", "name": "AISI 316 stainless steel coated with Inconel-625 Alloy | Spot weld", "material_family": "Welded joint", "points": [[472.0, 65911.0, 0], [393.0, 80014.0, 0], [318.0, 131186.0, 0], [278.0, 150255.0, 0], [240.0, 286291.0, 0], [202.0, 637016.0, 0], [161.0, 907450.0, 0]], "conditions": {"material": "AISI 316 stainless steel coated with Inconel-625 Alloy", "am_type": "Gas Tungsten Arc Welding (GTAW)", "load_ratio": "0.1", "test_type": "Axial fatigue test", "temperature": "23", "surface_treatment": "Grit blasting with Al2O3 particles, HVOF thermal spraying, Corrosion(2 weeks in NaCl)"}, "metadata": {"dataset_id": 1271, "title": "HVOF coating of welded surfaces: Fatigue and corrosion behaviour of stainless steel coated with Inconel-625 alloy", "doi": "10.1016/j.surfcoat.2005.04.052", "authors": "Al-Fadhli, HY; Stokes, J; Hashmi, MSJ; Yibas, BS", "publication": "SURFACE & COATINGS TECHNOLOGY", "year_of_publication": 2006, "UT": "WOS:000236590300033", "base_material": "AISI 316 stainless steel coated with Inconel-625 Alloy", "base_young_modulus": "-", "base_yield_strength": "-", "base_ultimate_strength": "-", "base_elongation": "-", "weld_material": "ER309L", "weld_young_modulus": "-", "weld_yield_strength": "-", "weld_ultimate_strength": "-", "weld_elongation": "-", "processing": "Grit blasting with Al2O3 particles, HVOF thermal spraying, Corrosion(2 weeks in NaCl)", "welding_joint": "Spot weld", "welding_method": "Gas Tungsten Arc Welding (GTAW)", "welding_voltage": "-", "welding_current": "-", "welding_speed": "-", "preheat_temp": 100, "welding_env": "Pure argon shielding gas at 7 L/min", "residual_stress": "-", "fatigue_specimen_type": "Spot-welded fatigue samples", "fatigue_specimen_thickness": 10, "fatigue_test_type": "Axial fatigue test", "fatigue_temp": 23, "fatigue_env": "Air", "load_ratio": 0.1, "frequency": 20, "fatigue_machine":
