Repository: yunyunfanfan/S-PA-CBB

# S-PA-CBB

Official research code, processed curve records, evaluation outputs, and manuscript source for:

> **From Physics to Selective Generation: Conditional Brownian Bridges for Sparse S–N Curve Reconstruction and Fatigue Decision-Making**

S-PA-CBB reconstructs a complete probabilistic stress–life (S–N) curve from only two to four observed fatigue tests. The method first fits an interpretable Basquin state, diagnoses whether that state is sufficient, and applies a ControlNet-style conditional Brownian-bridge residual only to curves that benefit from correction.

File: external_data/weld2025_disjoint_curves.json (part 50 of 223)
"Instron 8501 material testing system", "fatigue_standard": "ASTM E466, ASTM E499-96, ASTM E739-91", "fatigue_test_control": "Stress", "stress_concentration": "-", "failure_location": "-"}}, {"id": "WELD2025:1272", "name": "AISI 316 stainless steel coated with Inconel-625 Alloy | Spot weld", "material_family": "Welded joint", "points": [[470.0, 60404.0, 0], [393.0, 61289.0, 0], [315.0, 83178.0, 0], [273.0, 96196.0, 0], [240.0, 101958.0, 0], [189.0, 206902.0, 0], [153.0, 464856.0, 0]], "conditions": {"material": "AISI 316 stainless steel coated with Inconel-625 Alloy", "am_type": "Gas Tungsten Arc Welding (GTAW)", "load_ratio": "0.1", "test_type": "Axial fatigue test", "temperature": "23", "surface_treatment": "Grit blasting with Al2O3 particles, HVOF thermal spraying, Corrosion(4 weeks in NaCl)"}, "metadata": {"dataset_id": 1272, "title": "HVOF coating of welded surfaces: Fatigue and corrosion behaviour of stainless steel coated with Inconel-625 alloy", "doi": "10.1016/j.surfcoat.2005.04.052", "authors": "Al-Fadhli, HY; Stokes, J; Hashmi, MSJ; Yibas, BS", "publication": "SURFACE & COATINGS TECHNOLOGY", "year_of_publication": 2006, "UT": "WOS:000236590300033", "base_material": "AISI 316 stainless steel coated with Inconel-625 Alloy", "base_young_modulus": "-", "base_yield_strength": "-", "base_ultimate_strength": "-", "base_elongation": "-", "weld_material": "ER309L", "weld_young_modulus": "-", "weld_yield_strength": "-", "weld_ultimate_strength": "-", "weld_elongation": "-", "processing": "Grit blasting with Al2O3 particles, HVOF thermal spraying, Corrosion(4 weeks in NaCl)", "welding_joint": "Spot weld", "welding_method": "Gas Tungsten Arc Welding (GTAW)", "welding_voltage": "-", "welding_current": "-", "welding_speed": "-", "preheat_temp": 100, "welding_env": "Pure argon shielding gas at 7 L/min", "residual_stress": "-", "fatigue_specimen_type": "Spot-welded fatigue samples", "fatigue_specimen_thickness": 10, "fatigue_test_type": "Axial fatigue test", "fatigue_temp": 23, "fatigue_env": "Air", "load_ratio": 0.1, "frequency": 20, "fatigue_machine": "Instron 8501 material testing system", "fatigue_standard": "ASTM E466, ASTM E499-96, ASTM E739-91", "fatigue_test_control": "Stress", "stress_concentration": "-", "failure_location": "-"}}, {"id": "WELD2025:1273", "name": "Grade 400 150UB14 steel | Butt Joint", "material_family": "Welded joint", "points": [[116.0, 44104.0, 0], [90.0, 96182.0, 0], [74.0, 282711.0, 0], [62.0, 430337.0, 0], [52.0, 1057147.0, 0]], "conditions": {"material": "Grade 400 150UB14 steel", "am_type": "Shielded Metal Arc Welding (SMAW)", "load_ratio": "0.1", "test_type": "4-point bending fatigue test", "temperature": "-", "surface_treatment": "beams with CFRP retrofitting"}, "metadata": {"dataset_id": 1273, "title": "A comparative study on fatigue behaviour of steel beams retrofitted with welding, pultruded CFRP plates and wet layup CFRP sheets", "doi": "10.1016/j.tws.2012.06.002", "authors": "Jiao, Hui; Mashiri, Fidelis; Zhao, Xiao-Ling", "publication": "THIN-WALLED STRUCTURES", "year_of_publication": 2012, "UT": "WOS:000310169900014", "base_material": "Grade 400 150UB14 steel", "base_young_modulus": 207.4, "base_yield_strength": 411.6, "base_ultimate_strength": 541.3, "base_elongation": "-", "weld_material": "-", "weld_young_modulus": "-", "weld_yield_strength": "-", "weld_ultimate_strength": "-", "weld_elongation": "-", "processing": "beams with CFRP retrofitting", "welding_joint": "Butt Joint", "welding_method": "Shielded Metal Arc Welding (SMAW)", "welding_voltage": "-", "welding_current": "-", "welding_speed": "-", "preheat_temp": "-", "welding_env": "-", "residual_stress": "-", "fatigue_specimen_type": "Full-scale steel beams", "fatigue_specimen_thickness": "-", "fatigue_test_type": "4-point bending fatigue test", "fatigue_temp": "-", "fatigue_env": "-", "load_ratio": 0.1, "frequency": 7, "fatigue_machine": "MTS-810 testing machine", "fatigue_standard": "-", "fatigue_test_control": "Load control", "stress_concentration": "-", "failure_location": "debonding of CFRP material"}}, {"id": "WELD2025:1274", "name": "Grade 400 150UB14 steel | Butt Joint", "material_family": "Welded joint", "points": [[72.0, 37010.0, 0], [65.0, 59182.0, 0], [59.0, 92763.0, 0], [53.0, 155907.0, 0], [48.0, 206271.0, 0], [41.0, 320250.0, 0], [37.0, 1039228.0, 0]], "conditions": {"material": "Grade 400 150UB14 steel", "am_type": "Shielded Metal Arc Welding (SMAW)", "load_ratio": "0.1", "test_type": "4-point bending fatigue test", "temperature": "-", "surface_treatment": "-"}, "metadata": {"dataset_id": 1274, "title": "A comparative study on fatigue behaviour of steel beams retrofitted with welding, pultruded CFRP plates and wet layup CFRP sheets", "doi": "10.1016/j.tws.2012.06.002", "authors": "Jiao, Hui; Mashiri, Fidelis; Zhao, Xiao-Ling", "publication": "THIN-WALLED STRUCTURES", "year_of_publication": 2012, "UT": "WOS:000310169900014", "base_material": "Grade 400 150UB14 steel", "base_young_modulus": 207.4, "base_yield_strength": 411.6, "base_ultimate_strength": 541.3, "base_elongation": "-", "weld_material": "-", "weld_young_modulus": "-", "weld_yield_strength": "-", "weld_ultimate_strength": "-", "weld_elongation": "-", "processing": "-", "welding_joint": "Butt Joint", "welding_method": "Shielded Metal Arc Welding (SMAW)", "welding_voltage": "-", "welding_current": "-", "welding_speed": "-", "preheat_temp": "-", "welding_env": "-", "residual_stress": "-", "fatigue_specimen_type": "Full-scale steel beams", "fatigue_specimen_thickness": "-", "fatigue_test_type": "4-point bending fatigue test", "fatigue_temp": "-", "fatigue_env": "-", "load_ratio": 0.1, "frequency": 7, "fatigue_machine": "MTS-810 testing machine", "fatigue_standard": "-", "fatigue_test_control": "Load control", "stress_concentration": "-", "failure_location": "Weld toe"}}, {"id": "WELD2025:1278", "name": "ASTM A572 Grade 50 (equivalent to S235 steel) | Cruciform joint", "material_family": "Welded joint", "points": [[325.0, 55500.0, 0], [326.0, 62600.0, 0], [329.0, 78700.0, 0], [326.0, 87100.0, 0], [169.0, 794000.0, 0], [171.0, 1050000.0, 0], [140.0, 2960000.0, 0], [116.0, 3640000.0, 0], [139.0, 1860000.0, 0], [129.0, 2080000.0, 0], [130.0, 2680000.0, 0], [122.0, 2630000.0, 0], [132.0, 5040000.0, 1], [109.0, 10100000.0, 1], [101.0, 8200000.0, 1], [123.0, 5090000.0, 1]], "conditions": {"material": "ASTM A572 Grade 50 (equivalent to S235 steel)", "am_type": "-", "load_ratio": "0.5", "test_type": "Axial", "temperature": "-", "surface_treatment": "-"}, "metadata": {"dataset_id": 1278, "title": "Fracture mechanics based fatigue life prediction for a weld toe crack under constant and variable amplitude random block loading-Modeling and uncertainty estimation", "doi": "10.1016/j.engfracmech.2020.107487", "authors": "Leonetti, Davide; Maljaars, Johan; Snijder, H. H. (Bert)", "publication": "ENGINEERING FRACTURE MECHANICS", "year_of_publication": 2021, "UT": "WOS:000613933000008", "base_material": "ASTM A572 Grade 50 (equivalent to S235 steel)", "base_young_modulus": "-", "base_yield_strength": 436, "base_ultimate_strength": 555, "base_elongation": "-", "weld_material": "-", "weld_young_modulus": "-", "weld_yield_strength": "-", "weld_ultimate_strength": "-", "weld_elongation": "-", "processing": "-", "welding_joint": "Cruciform joint", "welding_method": "-", "welding_voltage": "-", "welding_current": "-", "welding_speed": "-", "preheat_temp": "-", "welding_env": "-", "residual_stress": "-", "fatigue_specimen_type": "Cruciform joint", "fatigue_specimen_thickness": 10, "fatigue_test_type": "Axial", "fatigue_temp": "-", "fatigue_env": "-", "load_ratio": 0.5, "frequency": "-", "fatigue_machine": "-", "fatigue_standard": "BS7910", "fatigue_test_control": "Stress", "stress_concentration": "-", "failure_location": "Weld toe"}}, {"id": "WELD2025:1281", "name": "CSA 350W steel (mild structural steel) | Fillet welded attachment (non-load carrying)", "material_family": "Welded joint", "points": [[270.0, 58200.0, 0], [270.0, 68200.0, 0], [179.0, 206000.0, 0], [180.0, 401000.0, 0]], "conditions": {"material": "CSA 350W steel (mild structural steel)", "am_type": "Flux-Cored Arc Welding (FCAW)", "load_ratio": "0.1", "test_type": "Constant Amplitude (CA)", "temperature": "25", "surface_treatment": "-"}, "metadata": {"dataset_id": 1281, "title": "Fatigue testing and analysis of peened highway bridge welds under in-service variable amplitude loading conditions", "doi": "10.1016/j.ijfatigue.2010.09.004", "authors": "Ghahremani, Kasra; Walbridge, Scott", "publication": "INTERNATIONAL JOURNAL OF FATIGUE", "year_of_publication": 2011, "UT": "WOS:000285170500002", "base_material": "CSA 350W steel (mild structural steel)", "base_young_modulus": 201.6, "base_yield_strength": 396.3, "base_ultimate_strength": 574.3, "base_elongation": "-", "weld_material": "-", "weld_young_modulus": "-", "weld_yield_strength": "-", "weld_ultimate_strength": "-", "weld_elongation": "-", "processing": "-", "welding_joint": "Fillet welded attachment (non-load carrying)", "welding_method": "Flux-Cored Arc Welding (FCAW)", "welding_voltage": "-", "welding_current": "-", "welding_speed": "-", "preheat_temp": "-", "welding_env": "-", "residual_stress": "-", "fatigue_specimen_type": "Small-scale fatigue specimens (representative of transverse web stiffener in a bridge girder)", "fatigue_specimen_thickness": 9.5, "fatigue_test_type": "Constant Amplitude (CA)", "fatigue_temp": 25, "fatigue_env": "-", "load_ratio": 0.1, "frequency": 8, "fatigue_machine": "-", "fatigue_standard": "-", "fatigue_test_control": "Stress", "stress_concentration": "-", "failure_location": "Weld toe"}}, {"id": "WELD2025:1282", "name": "CSA 350W steel (mild structural steel) | Fillet welded attachment (non-load carrying)", "material_family": "Welded joint", "points": [[179.0, 168000.0, 0], [180.0, 178000.0, 0]], "conditions": {"material": "CSA 350W steel (mild structural steel)", "am_type": "Flux-Cored Arc Welding (FCAW)", "load_ratio": "0.4", "test_type": "Constant Amplitude (CA)", "temperature": "25", "surface_treatment": "-"}, "metadata": {"dataset_id": 1282, "title": "Fatigue testing and analysis of peened highway bridge welds under in-service variable amplitude loading conditions", "doi": "10.1016/j.ijfatigue.2010.09.004", "authors": "Ghahremani, Kasra; Walbridge, Scott", "publication": "INTERNATIONAL JOURNAL OF FATIGUE", "year_of_publication": 2011, "UT": "WOS:000285170500002", "base_material": "CSA 350W steel (mild structural steel)", "base_young_modulus": 201.6, "base_yield_strength": 396.3, "base_ultimate_strength": 574.3, "base_elongation": "-", "weld_material": "-", "weld_young_modulus": "-", "weld_yield_strength": "-", "weld_ultimate_strength": "-", "weld_elongation": "-", "processing": "-", "welding_joint": "Fillet welded attachment (non-load carrying)", "welding_method": "Flux-Cored Arc Welding (FCAW)", "welding_voltage": "-", "welding_current": "-", "welding_speed": "-", "preheat_temp": "-", "welding_env": "-", "residual_stress": "-", "fatigue_specimen_type": "Small-scale fatigue specimens (representative of transverse web stiffener in a bridge girder)", "fatigue_specimen_thickness": 9.5, "fatigue_test_type": "Constant Amplitude (CA)", "fatigue_temp": 25, "fatigue_env": "-", "load_ratio": 0.4, "frequency": 8, "fatigue_machine": "-", "fatigue_standard": "-", "fatigue_test_control": "Stress", "stress_concentration": "-", "failure_location": "Weld toe"}}, {"id": "WELD2025:1283", "name": "CSA 350W steel (mild structural steel) | Fillet welded attachment (non-load carrying)", "material_family": "Welded joint", "points": [[397.0, 34700.0, 0], [395.0, 49400.0, 0], [395.0, 54400.0, 0]], "conditions": {"material": "CSA 350W steel (mild structural steel)", "am_type": "Flux-Cored Arc Welding (FCAW)", "load_ratio": "-1.0", "test_type": "Constant Amplitude (CA)", "temperature": "25", "surface_treatment": "-"}, "metadata": {"dataset_id": 1283, "title": "Fatigue testing and analysis of peened highway bridge welds under in-service variable amplitude loading conditions", "doi": "10.1016/j.ijfatigue.2010.09.004", "authors": "Ghahremani, Kasra; Walbridge, Scott", "publication": "INTERNATIONAL JOURNAL OF FATIGUE", "year_of_publication": 2011, "UT": "WOS:000285170500002", "base_material": "CSA 350W steel (mild structural steel)", "base_young_modulus": 201.6, "base_yield_strength": 396.3, "base_ultimate_strength": 574.3, "base_elongation": "-", "weld_material": "-", "weld_young_modulus": "-", "weld_yield_strength": "-", "weld_ultimate_strength": "-", "weld_elongation": "-", "processing": "-", "welding_joint": "Fillet welded attachment (non-load carrying)", "welding_method": "Flux-Cored Arc Welding (FCAW)", "welding_voltage": "-", "welding_current": "-", "welding_speed": "-", "preheat_temp": "-", "welding_env": "-", "residual_stress": "-", "fatigue_specimen_type": "Small-scale fatigue specimens (representative of transverse web stiffener in a bridge girder)", "fatigue_specimen_thickness": 9.5, "fatigue_test_type": "Constant Amplitude (CA)", "fatigue_temp": 25, "fatigue_env": "-", "load_ratio": -1.0, "frequency": 8, "fatigue_machine": "-", "fatigue_standard": "-", "fatigue_test_control": "Stress", "stress_concentration": "-", "failure_location": "Weld toe"}}, {"id": "WELD2025:1284", "name": "CSA 350W steel (mild structural steel) | Fillet welded attachment (non-load carrying)", "material_family": "Welded joint", "points": [[271.0, 173000.0, 0], [272.0, 416000.0, 0], [270.0, 582000.0, 0], [272.0, 680000.0, 0], [181.0, 3290000.0, 1], [178.0, 3660000.0, 1]], "conditions": {"material": "CSA 350W steel (mild structural steel)", "am_type": "Flux-Cored Arc Welding (FCAW)", "load_ratio": "0.1", "test_type": "Constant Amplitude (CA)", "temperature": "25", "surface_treatment": "Needle peening (four passes, 3s each)"}, "metadata": {"dataset_id": 1284, "title": "Fatigue testing and analysis of peened highway bridge welds under in-service variable amplitude loading conditions", "doi": "10.1016/j.ijfatigue.2010.09.004", "authors": "Ghahremani, Kasra; Walbridge, Scott", "publication": "INTERNATIONAL JOURNAL OF FATIGUE", "year_of_publication": 2011, "UT": "WOS:000285170500002", "base_material": "CSA 350W steel (mild structural steel)", "base_young_modulus": 201.6, "base_yield_strength": 396.3, "base_ultimate_strength": 574.3, "base_elongation": "-", "weld_material": "-", "weld_young_modulus": "-", "weld_yield_strength": "-", "weld_ultimate_strength": "-", "weld_elongation": "-", "processing": "Needle peening (four passes, 3s each)", "welding_joint": "Fillet welded attachment (non-load carrying)", "welding_method": "Flux-Cored Arc Welding (FCAW)", "welding_voltage": "-", "welding_current": "-", "welding_speed": "-", "preheat_temp": "-", "welding_env": "-", "residual_stress": "-", "fatigue_specimen_type": "Small-scale fatigue specimens (representative of transverse web stiffener in a bridge girder)", "fatigue_specimen_thickness": 9.5, "fatigue_test_type": "Constant Amplitude (CA)", "fatigue_temp": 25, "fatigue_env": "-", "load_ratio": 0.1, "frequency": 8, "fatigue_machine": "-", "fatigue_standard": "-", "fatigue_test_control": "Stress", "stress_concentration": "-", "failure_location": "Weld toe"}}, {"id": "WELD2025:1285", "name": "CSA 350W steel (mild structural steel) | Fillet welded attachment (non-load carrying)", "material_family": "Welded joint", "points": [[178.0, 1640000.0, 0], [179.0, 1790000.0, 0]], "conditions": {"material": "CSA 350W steel (mild structural steel)", "am_type": "Flux-Cored Arc Welding (FCAW)", "load_ratio": "0.4", "test_type": "Constant Amplitude (CA)", "temperature": "25", "surface_treatment": "Needle peening (four passes, 3s each)"}, "metadata": {"dataset_id": 1285, "title": "Fatigue testing and analysis of peened highway bridge welds under in-service variable amplitude loading conditions", "doi": "10.1016/j.ijfatigue.2010.09.004", "authors": "Ghahremani, Kasra; Walbridge, Scott", "publication": "INTERNATIONAL JOURNAL OF FATIGUE", "year_of_publication": 2011, "UT": "WOS:000285170500002", "base_material": "CSA 350W steel (mild structural steel)", "base_young_modulus": 201.6, "base_yield_strength": 396.3, "base_ultimate_strength": 574.3, "base_elongation": "-", "weld_material": "-", "weld_young_modulus": "-", "weld_yield_strength": "-", "weld_ultimate_strength": "-", "weld_elongation": "-", "processing": "Needle peening (four passes, 3s each)", "welding_joint": "Fillet welded attachment (non-load carrying)", "welding_method": "Flux-Cored Arc Welding (FCAW)", "welding_voltage": "-", "welding_current": "-", "welding_speed": "-", "preheat_temp": "-", "welding_env": "-", "residual_stress": "-", "fatigue_specimen_type": "Small-scale fatigue specimens (representative of transverse web stiffener in a bridge girder)", "fatigue_specimen_thickness": 9.5, "fatigue_test_type": "Constant Amplitude (CA)", "fatigue_temp": 25, "fatigue_env": "-", "load_ratio": 0.4, "frequency": 8, "fatigue_machine": "-", "fatigue_standard": "-", "fatigue_test_control": "Stress", "stress_concentration": "-", "failure_location": "Weld toe"}}, {"id": "WELD2025:1286", "name": "CSA 350W steel (mild structural steel) | Fillet welded attachment (non-load carrying)", "material_family": "Welded joint", "points": [[400.0, 938000.0, 1], [396.0, 3030000.0, 1]], "conditions": {"material": "CSA 350W steel (mild structural steel)", "am_type": "Flux-Cored Arc Welding (FCAW)", "load_ratio": "-1.0", "test_type": "Constant Amplitude (CA)", "temperature": "25", "surface_treatment": "Needle peening (four passes, 3s each)"}, "metadata": {"dataset_id": 1286, "title": "Fatigue testing and analysis of peened highway bridge welds under in-service variable amplitude loading conditions", "doi": "10.1016/j.ijfatigue.2010.09.004", "authors": "Ghahremani, Kasra; Walbridge, Scott", "publication": "INTERNATIONAL JOURNAL OF FATIGUE", "year_of_publication": 2011, "UT": "WOS:000285170500002", "base_material": "CSA 350W steel (mild structural steel)", "base_young_modulus": 201.6, "base_yield_strength": 396.3, "base_ultimate_strength": 574.3, "base_elongation": "-", "weld_material": "-", "weld_young_modulus": "-", "weld_yield_strength": "-", "weld_ultimate_strength": "-", "weld_elongation": "-", "processing": "Needle peening (four passes, 3s each)", "welding_joint": "Fillet welded attachment (non-load carrying)", "welding_method": "Flux-Cored Arc Welding (FCAW)", "welding_voltage": "-", "welding_current": "-", "welding_speed": "-", "preheat_temp": "-", "welding_env": "-", "residual_stress": "-", "fatigue_specimen_type": "Small-scale fatigue specimens (representative of transverse web stiffener in a bridge girder)", "fatigue_specimen_thickness": 9.5, "fatigue_test_type": "Constant Amplitude (CA)", "fatigue_temp": 25, "fatigue_env": "-", "load_ratio": -1.0, "frequency": 8, "fatigue_machine": "-", "fatigue_standard": "-", "fatigue_test_control": "Stress", "stress_concentration": "-", "failure_location": "Weld toe"}}, {"id": "WELD2025:1287", "name": "S355 | Fillet welded joints", "material_family": "Welded joint", "points": [[58.0, 165680.0, 0], [52.0, 197552.0, 0], [52.0, 237364.0, 0], [54.0, 315021.0, 0], [55.0, 402394.0, 0], [52.0, 546439.0, 0], [55.0, 572104.0, 0], [48.0, 2132572.0, 0], [32.0, 5853854.0, 0], [59.0, 510083.0, 0], [63.0, 554863.0, 0], [63.0, 589881.0, 0], [59.0, 878055.0, 0], [59.0, 2068305.0, 0], [57.0, 2662252.0, 0], [39.0, 6319234.0, 0]], "conditions": {"material": "S355", "am_type": "Manual Metal Arc Welding", "load_ratio": "-", "test_type": "Constant Amplitude Fatigue Loading (CAFL)", "temperature": "-", "surface_treatment": "As-welded condition"}, "metadata": {"dataset_id": 1287, "title": "Modelling and fatigue life assessment of orthotropic bridge deck details using FEM", "doi": "10.1016/j.ijfatigue.2011.12.015", "authors": "Aygul, Mustafa; Al-Emrani, Mohammad; Urushadze, Shota", "publication": "INTERNATIONAL JOURNAL OF FATIGUE", "year_of_publication": 2012, "UT": "WOS:000302515400015", "base_material": "S355", "base_young_modulus": "-", "base_yield_strength": "-", "base_ultimate_strength": "-", "base_elongation": "-", "weld_material": "-", "weld_young_modulus": "-", "weld_yield_strength": "-", "weld_ultimate_strength": "-", "weld_elongation": "-", "processing": "As-welded condition", "welding_joint": "Fillet welded joints", "welding_method": "Manual Metal Arc Welding", "welding_voltage": "-", "welding_current": "-", "welding_speed": "-", "preheat_temp": "-", "welding_env": "-", "residual_stress": "-", "fatigue_specimen_type": "Full-scale", "fatigue_specimen_thickness": 18, "fatigue_test_type": "Constant Amplitude Fatigue Loading (CAFL)", "fatigue_temp": "-", "fatigue_env": "-", "load_ratio": "-", "frequency": "2–3", "fatigue_machine": "-", "fatigue_standard": "-", "fatigue_test_control": "Load", "stress_concentration": "-", "failure_location": "Weld toe in the web plate of the cross girder"}}, {"id": "WELD2025:1288", "name": "Epoxy resin reinforced with carbon fibres (HexFlow® RTM6, Tenax® HTS, Saertex® non-crimp fabric) | lap joint", "material_family": "Welded joint", "points": [[6.0, 247.0, 0], [7.0, 900.0, 0], [6.0, 4241.0, 0], [5.0, 4783.0, 0], [6.0, 16186.0, 0], [4.0, 16186.0, 0], [5.0, 30000.0, 0], [5.0, 52355.0, 0], [5.0, 59053.0, 0], [4.0, 243008.0, 0], [4.0, 492959.0, 0], [4.0, 1000000.0, 1], [3.0, 1000000.0, 1], [2.0, 1000000.0, 1]], "conditions": {"material": "Epoxy resin reinforced with carbon fibres (HexFlow® RTM6, Tenax® HTS, Saertex® non-crimp fabric)", "am_type": "Cold Metal Transfer (CMT) welding", "load_ratio": "0.1", "test_type": "Axial fatigue tests", "temperature": "23", "surface_treatment": "Surface treatment (cleaning and sandblasting)"}, "metadata": {"dataset_id": 1288, "title": "Fatigue behaviour of composite-composite joints reinforced with cold metal transfer welded pins", "doi": "10.1016/j.ijfatigue.2015.06.004", "authors": "Stelzer, S.; Ucsnik, S.; Pinter, G.", "publication": "INTERNATIONAL JOURNAL OF FATIGUE", "year_of_publication": 2015, "UT": "WOS:000362861800004", "base_material": "Epoxy resin reinforced with carbon fibres (HexFlow® RTM6, Tenax® HTS, Saertex® non-crimp fabric)", "base_young_modulus": "-", "base_yield_strength": "-", "base_ultimate_strength": "-", "base_elongation": "-", "weld_material": "Titanium (Ti6Al4V)", "weld_young_modulus": "-", "weld_yield_strength": "-", "weld_ultimate_strength": "-", "weld_elongation": "-", "processing": "Surface treatment (cleaning and sandblasting)", "welding_joint": "lap joint", "welding_method": "Cold Metal Transfer (CMT) welding", "welding_voltage": "-", "welding_current": "-", "welding_speed": "-", "preheat_temp": "-", "welding_env": "Fully automated process", "residual_stress": "-", "fatigue_specimen_type": "Composite–composite joint specimens", "fatigue_specimen_thickness": 5, "fatigue_test_type": "Axial fatigue tests", "fatigue_temp": 23, "fatigue_env": "Laboratory atmosphere (50 ± 10% relative humidity)", "load_ratio": 0.1, "frequency": 10, "fatigue_machine": "Servo-hydraulic test machine (MTS 322)", "fatigue_standard": "ASTM E 739-98", "fatigue_test_control": "Load", "stress_concentration": "-", "failure_location": "Joint interface"}}, {"id": "WELD2025:1289", "name": "Epoxy resin reinforced with carbon fibres (HexFlow® RTM6, Tenax® HTS, Saertex® non-crimp fabric) | lap joint", "material_family": "Welded joint", "points": [[10.0, 500.0, 0], [9.0, 5004.0, 0], [9.0, 8223.0, 0], [8.0, 22203.0, 0], [7.0, 40536.0, 0], [7.0, 62717.0, 0], [5.0, 164318.0, 0], [5.0, 182574.0, 0], [5.0, 599484.0, 0], [4.0, 873326.0, 0], [4.0, 1000000.0, 1]], "conditions": {"material": "Epoxy resin reinforced with carbon fibres (HexFlow® RTM6, Tenax® HTS, Saertex® non-crimp fabric)", "am_type": "Cold Metal Transfer (CMT) welding", "load_ratio": "0.1", "test_type": "Axial fatigue tests", "temperature": "23", "surface_treatment": "Surface treatment (cleaning and sandblasting)"}, "metadata": {"dataset_id": 1289, "title": "Fatigue behaviour of composite-composite joints reinforced with cold metal transfer welded pins", "doi": "10.1016/j.ijfatigue.2015.06.004", "authors": "Stelzer, S.; Ucsnik, S.; Pinter, G.", "publication": "INTERNATIONAL JOURNAL OF FATIGUE", "year_of_publication": 2015, "UT": "WOS:000362861800004", "base_material": "Epoxy resin reinforced with carbon fibres (HexFlow® RTM6, Tenax® HTS, Saertex® non-crimp fabric)", "base_young_modulus": "-", "base_yield_strength": "-", "base_ultimate_strength": "-", "base_elongation": "-", "weld_material": "Stainless steel (AISI 316L)", "weld_young_modulus": "-", "weld_yield_strength": "-", "weld_ultimate_strength": "-", "weld_elongation": "-", "processing": "Surface treatment (cleaning and sandblasting)", "welding_joint": "lap joint", "welding_method": "Cold Metal Transfer (CMT) welding", "welding_voltage": "-", "welding_current": "-", "welding_speed": "-", "preheat_temp": "-", "welding_env": "Fully automated process", "residual_stress": "-", "fatigue_specimen_type": "Composite–composite joint specimens", "fatigue_specimen_thickness": 5, "fatigue_test_type": "Axial fatigue tests", "fatigue_temp": 23, "fatigue_env": "Laboratory atmosphere (50 ± 10% relative humidity)", "load_ratio": 0.1, "frequency": 10, "fatigue_machine": "Servo-hydraulic test machine (MTS 322)", "fatigue_standard": "ASTM E 739-98", "fatigue_test_control": "Load", "stress_concentration": "-", "failure_location": "Joint interface"}}, {"id": "WELD2025:1306", "name": "NiCrMoV | -", "material_family": "Welded joint", "points": [[839.0, 37490.0, 0], [841.0, 68357.0, 0], [758.0, 818547.0, 0], [736.0, 1105295.0, 0], [798.0, 1492496.0, 0], [781.0, 1522680.0, 0], [780.0, 4672671.0, 0], [762.0, 4961948.0, 0], [739.0, 4696119.0, 0], [737.0, 5866208.0, 0], [737.0, 12257610.0, 1], [714.0, 15311726.0, 0], [697.0, 19941529.0, 0], [757.0, 23892460.0, 0], [795.0, 15963940.0, 0], [716.0, 72669581.0, 0], [697.0, 111828043.0, 1], [795.0, 36767063.0, 1]], "conditions": {"material": "NiCrMoV", "am_type": "Narrow gap submerged arc welding (NG-SAW)", "load_ratio": "-1", "test_type": "High cycle fatigue (HCF)", "temperature": "25", "surface_treatment": "Post-weld heat treatment (PWHT)"}, "metadata": {"dataset_id": 1306, "title": "Characterization of high-gradient welded microstructure and its failure mode in fatigue test", "doi": "10.1016/j.ijfatigue.2018.03.029", "authors": "Shao, Chendong; Lu, Fenggui; Cui, Haichao; Li, Zhuguo", "publication": "INTERNATIONAL JOURNAL OF FATIGUE", "year_of_publication": 2018, "UT": "WOS:000437373300001", "base_material": "NiCrMoV", "base_young_modulus": "-", "base_yield_strength": 732, "base_ultimate_strength": 792, "base_elongation": "-", "weld_material": "NiCrMoV (filler material)", "weld_young_modulus": "-", "weld_yield_strength": "-", "weld_ultimate_strength": "-", "weld_elongation": "-", "processing": "Post-weld heat treatment (PWHT)", "welding_joint": "-", "welding_method": "Narrow gap submerged arc welding (NG-SAW)", "welding_voltage": "-", "welding_current": "-", "welding_speed": "-", "preheat_temp": "-", "welding_env": "-", "residual_stress": "-", "fatigue_specimen_type": "-", "fatigue_specimen_thickness": "-", "fatigue_test_type": "High cycle fatigue (HCF)", "fatigue_temp": 25, "fatigue_env": "-", "load_ratio": -1, "frequency": 125, "fatigue_machine": "-", "fatigue_standard": "ASTM E466-07", "fatigue_test_control": "Stress", "stress_concentration": "-", "failure_location": "Weld metal (WM)"}}, {"id": "WELD2025:1307", "name": "NiCrMoV | -", "material_family": "Welded joint", "points": [[778.0, 6648219.0, 0], [815.0, 9677179.0, 0]], "conditions": {"material": "NiCrMoV", "am_type": "Narrow gap submerged arc welding (NG-SAW)", "load_ratio": "-1", "test_type": "High cycle fatigue (HCF)", "temperature": "25", "surface_treatment": "Post-weld heat treatment (PWHT)"}, "metadata": {"dataset_id": 1307, "title": "Characterization of high-gradient welded microstructure and its failure mode in fatigue test", "doi": "10.1016/j.ijfatigue.2018.03.029", "authors": "Shao, Chendong; Lu, Fenggui; Cui, Haichao; Li, Zhuguo", "publication": "INTERNATIONAL JOURNAL OF FATIGUE", "year_of_publication": 2018, "UT": "WOS:000437373300001", "base_material": "NiCrMoV", "base_young_modulus": "-", "base_yield_strength": 732, "base_ultimate_strength": 792, "base_elongation": "-", "weld_material": "NiCrMoV (filler material)", "weld_young_modulus": "-", "weld_yield_strength": "-", "weld_ultimate_strength": "-", "weld_elongation": "-", "processing": "Post-weld heat treatment (PWHT)", "welding_joint": "-", "welding_method": "Narrow gap submerged arc welding (NG-SAW)", "welding_voltage": "-", "welding_current": "-", "welding_speed": "-", "preheat_temp": "-", "welding_env": "-", "residual_stress": "-", "fatigue_specimen_type": "-", "fatigue_specimen_thickness": "-", "fatigue_test_type": "High cycle fatigue (HCF)", "fatigue_temp": 25, "fatigue_env": "-", "load_ratio": -1, "frequency": 125, "fatigue_machine": "-", "fatigue_standard": "ASTM E466-07", "fatigue_test_control": "Stress", "stress_concentration": "-", "failure_location": "heat-affected zone (HAZ)"}}, {"id": "WELD2025:1308", "name": "NiCrMoV | -", "material_family": "Welded joint", "points": [[539.0, 122917.0, 0], [511.0, 217369.0, 0], [539.0, 307726.0, 0], [628.0, 249795.0, 0], [636.0, 312035.0, 0], [509.0, 20503866.0, 0], [501.0, 60652714.0, 0], [537.0, 128510081.0, 1], [527.0, 133984062.0, 1], [517.0, 118223909.0, 1], [490.0, 105778191.0, 1], [466.0, 105778191.0, 1]], "conditions": {"material": "NiCrMoV", "am_type": "Narrow gap submerged arc welding (NG-SAW)", "load_ratio": "0.1", "test_type": "High cycle fatigue (HCF)", "temperature": "25", "surface_treatment": "Post-weld heat treatment (PWHT)"}, "metadata": {"dataset_id": 1308, "title": "Characterization of high-gradient welded microstructure and its failure mode in fatigue test", "doi": "10.1016/j.ijfatigue.2018.03.029", "authors": "Shao, Chendong; Lu, Fenggui; Cui, Haichao; Li, Zhuguo", "publication": "INTERNATIONAL JOURNAL OF FATIGUE", "year_of_publication": 2018, "UT": "WOS:000437373300001", "base_material": "NiCrMoV", "base_young_modulus": "-", "base_yield_strength": 732, "base_ultimate_strength": 792, "base_elongation": "-", "weld_material": "NiCrMoV (filler material)", "weld_young_modulus": "-", "weld_yield_strength": "-", "weld_ultimate_strength": "-", "weld_elongation": "-", "processing": "Post-weld heat treatment (PWHT)", "welding_joint": "-", "welding_method": "Narrow gap submerged arc welding (NG-SAW)", "welding_voltage": "-", "welding_current": "-", "welding_speed": "-", "preheat_temp": "-", "welding_env": "-", "residual_stress": "-", "fatigue_specimen_type": "-", "fatigue_specimen_thickness": "-", "fatigue_test_type": "High cycle fatigue (HCF)", "fatigue_temp": 25, "fatigue_env": "-", "load_ratio": 0.1, "frequency": 125, "fatigue_machine": "-", "fatigue_standard": "ASTM E466-07", "fatigue_test_control": "Stress", "stress_concentration": "-", "failure_location": "Weld metal (WM)"}}, {"id": "WELD2025:1309", "name": "NiCrMoV | -", "material_family": "Welded joint", "points": [[636.0, 194486.0, 1], [538.0, 229801.0, 1]], "conditions": {"material": "NiCrMoV", "am_type": "Narrow gap submerged arc welding (NG-SAW)", "load_ratio": "0.1", "test_type": "High cycle fatigue (HCF)", "temperature": "25", "surface_treatment": "Post-weld heat treatment (PWHT)"}, "metadata": {"dataset_id": 1309, "title": "Characterization of high-gradient welded microstructure and its failure mode in fatigue test", "doi": "10.1016/j.ijfatigue.2018.03.029", "authors": "Shao, Chendong; Lu, Fenggui; Cui, Haichao; Li, Zhuguo", "publication": "INTERNATIONAL JOURNAL OF FATIGUE", "year_of_publication": 2018, "UT": "WOS:000437373300001", "base_material": "NiCrMoV", "base_young_modulus": "-", "base_yield_strength": 732, "base_ultimate_strength": 792, "base_elongation": "-", "weld_material": "NiCrMoV (filler material)", "weld_young_modulus": "-", "weld_yield_strength": "-", "weld_ultimate_strength": "-", "weld_elongation": "-", "processing": "Post-weld heat treatment (PWHT)", "welding_joint": "-", "welding_method": "Narrow gap submerged arc welding (NG-SAW)", "welding_voltage": "-", "welding_current": "-", "welding_speed": "-", "preheat_temp": "-", "welding_env": "-", "residual_stress": "-", "fatigue_specimen_type": "-", "fatigue_specimen_thickness": "-", "fatigue_test_type": "High cycle fatigue (HCF)", "fatigue_temp": 25, "fatigue_env": "-", "load_ratio": 0.1, "frequency": 125, "fatigue_machine": "-", "fatigue_standard": "ASTM E466-07", "fatigue_test_control": "Stress", "stress_concentration": "-", "failure_location": "heat-affected zone (HAZ)"}}, {"id": "WELD2025:1312", "name": "AZ31 (ISO-MgAl3Zn1) | Full penetration butt joint", "material_family": "Welded joint", "points": [[115.0, 26726.0, 0], [116.0, 67136.0, 0], [97.0, 65889.0, 0], [97.0, 109061.0, 0], [95.0, 119986.0, 0], [76.0, 246375.0, 0], [76.0, 257314.0, 0], [48.0, 299837.0, 0], [47.0, 417070.0, 0], [48.0, 454975.0, 0], [52.0, 424704.0, 0], [48.0, 944009.0, 0], [38.0, 719827.0, 0]], "conditions": {"material": "AZ31 (ISO-MgAl3Zn1)", "am_type": "MIG", "load_ratio": "-1", "test_type": "Axial", "temperature": "25", "surface_treatment": "-"}, "metadata": {"dataset_id": 1312, "title": "Evaluation of magnesium weldment fatigue data using traction and notch stress methods", "doi": "10.1016/j.ijfatigue.2020.105695", "authors": "Zhou, Wenqing; Dong, Pingsha; Pei, Xianjun; Karakas, Ozler; Li, Xiangwei", "publication": "INTERNATIONAL JOURNAL OF FATIGUE", "year_of_publication": 2020, "UT": "WOS:000540657100014", "base_material": "AZ31 (ISO-MgAl3Zn1)", "base_young_modulus": 43, "base_yield_strength": "-", "base_ultimate_strength": "-", "base_elongation": "-", "weld_material": "AZ61A (filler wire)", "weld_young_modulus": "-", "weld_yield_strength": "-", "weld_ultimate_strength": "-", "weld_elongation": "-", "processing": "-", "welding_joint": "Full penetration butt joint", "welding_method": "MIG", "welding_voltage": "-", "welding_current": "-", "welding_speed": "-", "preheat_temp": "-", "welding_env": "-", "residual_stress": "-", "fatigue_specimen_type": "Full-scale (butt joint)", "fatigue_specimen_thickness": 5.3, "fatigue_test_type": "Axial", "fatigue_temp": 25, "fatigue_env": "-", "load_ratio": -1, "frequency": "15–30", "fatigue_machine": "-", "fatigue_standard": "-", "fatigue_test_control": "Load-controlled", "stress_concentration": "1.6436", "failure_location": "Weld toe"}}, {"id": "WELD2025:1313", "name": "AZ31 (ISO-MgAl3Zn1) | Partial penetration butt joint", "material_family": "Welded joint", "points": [[59.0, 10463.0, 0], [29.0, 54697.0, 0], [29.0, 67899.0, 0], [29.0, 76996.0, 0], [28.0, 88183.0, 0], [29.0, 137958.0, 0], [28.0, 113961.0, 0], [19.0, 175085.0, 0], [19.0, 211936.0, 0], [19.0, 243991.0, 0], [19.0, 333234.0, 0], [14.0, 410731.0, 0], [14.0, 632892.0, 0], [14.0, 754673.0, 0], [14.0, 1260363.0, 0], [12.0, 1405801.0, 0]], "conditions": {"material": "AZ31 (ISO-MgAl3Zn1)", "am_type": "TIG", "load_ratio": "-1", "test_type": "Axial", "temperature": "25", "surface_treatment": "-"}, "metadata": {"dataset_id": 1313, "title": "Evaluation of magnesium weldment fatigue data using traction and notch stress methods", "doi": "10.1016/j.ijfatigue.2020.105695", "authors": "Zhou, Wenqing; Dong, Pingsha; Pei, Xianjun; Karakas, Ozler; Li, Xiangwei", "publication": "INTERNATIONAL JOURNAL OF FATIGUE", "year_of_publication": 2020, "UT": "WOS:000540657100014", "base_material": "AZ31 (ISO-MgAl3Zn1)", "base_young_modulus": 43, "base_yield_strength": "-", "base_ultimate_strength": "-", "base_elongation": "-", "weld_material": "AZ61A (filler wire)", "weld_young_modulus": "-", "weld_yield_strength": "-", "weld_ultimate_strength": "-", "weld_elongation": "-", "processing": "-", "welding_joint": "Partial penetration butt joint", "welding_method": "TIG", "welding_voltage": "-", "welding_current": "-", "welding_speed": "-", "preheat_temp": "-", "welding_env": "-", "residual_stress": "-", "fatigue_specimen_type": "Full-scale (butt joint)", "fatigue_specimen_thickness": 5.3, "fatigue_test_type": "Axial", "fatigue_temp": 25, "fatigue_env": "-", "load_ratio": -1, "frequency": "15–30", "fatigue_machine": "-", "fatigue_standard": "-", "fatigue_test_control": "Load-controlled", "stress_concentration": "4.7830", "failure_location": "Weld root or weld throat"}}, {"id": "WELD2025:1314", "name": "AZ31 (ISO-MgAl3Zn1) | T-joint", "material_family": "Welded joint", "points": [[114.0, 148076.0, 0], [112.0, 173910.0, 0], [113.0, 188485.0, 0], [112.0, 205293.0, 0], [110.0, 220239.0, 0], [112.0, 237528.0, 0], [92.0, 287124.0, 0], [93.0, 301939.0, 0], [93.0, 319109.0, 0], [92.0, 358211.0, 0], [74.0, 393495.0, 0], [75.0, 488484.0, 0], [75.0, 597343.0, 0], [75.0, 634495.0, 0], [73.0, 783550.0, 0], [75.0, 958248.0, 0], [63.0, 1006389.0, 0], [64.0, 1085356.0, 0], [65.0, 1170485.0, 0], [65.0, 1274974.0, 0]], "conditions": {"material": "AZ31 (ISO-MgAl3Zn1)", "am_type": "MIG", "load_ratio": "-1", "test_type": "Axial", "temperature": "25", "surface_treatment": "-"}, "metadata": {"dataset_id": 1314, "title": "Evaluation of magnesium weldment fatigue data using traction and notch stress methods", "doi": "10.1016/j.ijfatigue.2020.105695", "authors": "Zhou, Wenqing; Dong, Pingsha; Pei, Xianjun; Karakas, Ozler; Li, Xiangwei", "publication": "INTERNATIONAL JOURNAL OF FATIGUE", "year_of_publication": 2020, "UT": "WOS:000540657100014", "base_material": "AZ31 (ISO-MgAl3Zn1)", "base_young_modulus": 43, "base_yield_strength": "-", "base_ultimate_strength": "-", "base_elongation": "-", "weld_material": "AZ61A (filler wire)", "weld_young_modulus": "-", "weld_yield_strength": "-", "weld_ultimate_strength": "-", "weld_elongation": "-", "processing": "-", "welding_joint": "T-joint", "welding_method": "MIG", "welding_voltage": "-", "welding_current": "-", "welding_speed": "-", "preheat_temp": "-", "welding_env": "-", "residual_stress": "-", "fatigue_specimen_type": "Full-scale (T-joint)", "fatigue_specimen_thickness": 5.3, "fatigue_test_type": "Axial", "fatigue_temp": 25, "fatigue_env": "-", "load_ratio": -1, "frequency": "15–30", "fatigue_machine": "-", "fatigue_standard": "-", "fatigue_test_control": "Load-controlled", "stress_concentration": "1.0654", "failure_location": "Weld toe"}}, {"id": "WELD2025:1315", "name": "AZ31 (ISO-MgAl3Zn1) | Full penetration butt joint", "material_family": "Welded joint", "points": [[77.0, 55763.0, 0], [76.0, 65196.0, 0], [77.0, 77581.0, 0], [58.0, 100463.0, 0], [58.0, 117471.0, 0], [57.0, 184545.0, 0], [28.0, 1061952.0, 0], [38.0, 331660.0, 0], [38.0, 361225.0, 0], [38.0, 397449.0, 0], [38.0, 448398.0, 0], [38.0, 498364.0, 0], [38.0, 576565.0, 0]], "conditions": {"material": "AZ31 (ISO-MgAl3Zn1)", "am_type": "MIG", "load_ratio": "0", "test_type": "Axial", "temperature": "25", "surface_treatment": "-"}, "metadata": {"dataset_id": 1315, "title": "Evaluation of magnesium weldment fatigue data using traction and notch stress methods", "doi": "10.1016/j.ijfatigue.2020.105695", "authors": "Zhou, Wenqing; Dong, Pingsha; Pei, Xianjun; Karakas, Ozler; Li, Xiangwei", "publication": "INTERNATIONAL JOURNAL OF FATIGUE", "year_of_publication": 2020, "UT": "WOS:000540657100014", "base_material": "AZ31 (ISO-MgAl3Zn1)", "base_young_modulus": 43, "base_yield_strength": "-", "base_ultimate_strength": "-", "base_elongation": "-", "weld_material": "AZ61A (filler wire)", "weld_young_modulus": "-", "weld_yield_strength": "-", "weld_ultimate_strength": "-", "weld_elongation": "-", "processing": "-", "welding_joint": "Full penetration butt joint", "welding_method": "MIG", "welding_voltage": "-", "welding_current": "-", "welding_speed": "-", "preheat_temp": "-", "welding_env": "-", "residual_stress": "-", "fatigue_specimen_type": "Full-scale (butt joint)", "fatigue_specimen_thickness": 5.3, "fatigue_test_type": "Axial", "fatigue_temp": 25, "fatigue_env": "-", "load_ratio": 0, "frequency": "15–30", "fatigue_machine": "-", "fatigue_standard": "-",
