Repository: yunyunfanfan/S-PA-CBB

# S-PA-CBB

Official research code, processed curve records, evaluation outputs, and manuscript source for:

> **From Physics to Selective Generation: Conditional Brownian Bridges for Sparse S–N Curve Reconstruction and Fatigue Decision-Making**

S-PA-CBB reconstructs a complete probabilistic stress–life (S–N) curve from only two to four observed fatigue tests. The method first fits an interpretable Basquin state, diagnoses whether that state is sufficient, and applies a ControlNet-style conditional Brownian-bridge residual only to curves that benefit from correction.

File: external_data/weld2025_disjoint_curves.json (part 51 of 223)
"fatigue_test_control": "Load-controlled", "stress_concentration": "1.6436", "failure_location": "Weld toe"}}, {"id": "WELD2025:1316", "name": "AZ31 (ISO-MgAl3Zn1) | Partial penetration butt joint", "material_family": "Welded joint", "points": [[29.0, 22918.0, 0], [29.0, 42114.0, 0], [29.0, 105685.0, 0], [29.0, 122892.0, 0], [28.0, 221317.0, 0], [24.0, 67805.0, 0], [24.0, 77664.0, 0], [24.0, 86751.0, 0], [24.0, 210180.0, 0], [24.0, 446832.0, 0], [19.0, 469087.0, 0], [19.0, 99699.0, 0], [19.0, 115924.0, 0], [19.0, 128188.0, 0], [14.0, 181870.0, 0], [14.0, 220175.0, 0], [14.0, 233855.0, 0], [14.0, 271938.0, 0], [14.0, 313040.0, 0], [14.0, 544276.0, 0], [9.0, 836134.0, 0]], "conditions": {"material": "AZ31 (ISO-MgAl3Zn1)", "am_type": "TIG", "load_ratio": "0", "test_type": "Axial", "temperature": "25", "surface_treatment": "-"}, "metadata": {"dataset_id": 1316, "title": "Evaluation of magnesium weldment fatigue data using traction and notch stress methods", "doi": "10.1016/j.ijfatigue.2020.105695", "authors": "Zhou, Wenqing; Dong, Pingsha; Pei, Xianjun; Karakas, Ozler; Li, Xiangwei", "publication": "INTERNATIONAL JOURNAL OF FATIGUE", "year_of_publication": 2020, "UT": "WOS:000540657100014", "base_material": "AZ31 (ISO-MgAl3Zn1)", "base_young_modulus": 43, "base_yield_strength": "-", "base_ultimate_strength": "-", "base_elongation": "-", "weld_material": "AZ61A (filler wire)", "weld_young_modulus": "-", "weld_yield_strength": "-", "weld_ultimate_strength": "-", "weld_elongation": "-", "processing": "-", "welding_joint": "Partial penetration butt joint", "welding_method": "TIG", "welding_voltage": "-", "welding_current": "-", "welding_speed": "-", "preheat_temp": "-", "welding_env": "-", "residual_stress": "-", "fatigue_specimen_type": "Full-scale (butt joint)", "fatigue_specimen_thickness": 5.3, "fatigue_test_type": "Axial", "fatigue_temp": 25, "fatigue_env": "-", "load_ratio": 0, "frequency": "15–30", "fatigue_machine": "-", "fatigue_standard": "-", "fatigue_test_control": "Load-controlled", "stress_concentration": "4.7830", "failure_location": "Weld root or weld throat"}}, {"id": "WELD2025:1317", "name": "AZ31 (ISO-MgAl3Zn1) | T-joint", "material_family": "Welded joint", "points": [[94.0, 54089.0, 0], [93.0, 61950.0, 0], [94.0, 76522.0, 0], [94.0, 79265.0, 0], [75.0, 128226.0, 0], [75.0, 136205.0, 0], [75.0, 145397.0, 0], [75.0, 167393.0, 0], [75.0, 180490.0, 0], [56.0, 213669.0, 0], [56.0, 286045.0, 0], [56.0, 305358.0, 0], [56.0, 325995.0, 0], [56.0, 379071.0, 0], [46.0, 674889.0, 0], [46.0, 1330549.0, 0], [46.0, 1635023.0, 0]], "conditions": {"material": "AZ31 (ISO-MgAl3Zn1)", "am_type": "MIG", "load_ratio": "0", "test_type": "Axial", "temperature": "25", "surface_treatment": "-"}, "metadata": {"dataset_id": 1317, "title": "Evaluation of magnesium weldment fatigue data using traction and notch stress methods", "doi": "10.1016/j.ijfatigue.2020.105695", "authors": "Zhou, Wenqing; Dong, Pingsha; Pei, Xianjun; Karakas, Ozler; Li, Xiangwei", "publication": "INTERNATIONAL JOURNAL OF FATIGUE", "year_of_publication": 2020, "UT": "WOS:000540657100014", "base_material": "AZ31 (ISO-MgAl3Zn1)", "base_young_modulus": 43, "base_yield_strength": "-", "base_ultimate_strength": "-", "base_elongation": "-", "weld_material": "AZ61A (filler wire)", "weld_young_modulus": "-", "weld_yield_strength": "-", "weld_ultimate_strength": "-", "weld_elongation": "-", "processing": "-", "welding_joint": "T-joint", "welding_method": "MIG", "welding_voltage": "-", "welding_current": "-", "welding_speed": "-", "preheat_temp": "-", "welding_env": "-", "residual_stress": "-", "fatigue_specimen_type": "Full-scale (T-joint)", "fatigue_specimen_thickness": 5.3, "fatigue_test_type": "Axial", "fatigue_temp": 25, "fatigue_env": "-", "load_ratio": 0, "frequency": "15–30", "fatigue_machine": "-", "fatigue_standard": "-", "fatigue_test_control": "Load-controlled", "stress_concentration": "1.0654", "failure_location": "Weld toe"}}, {"id": "WELD2025:1318", "name": "AZ31 (ISO-MgAl3Zn1) | Full penetration butt joint", "material_family": "Welded joint", "points": [[58.0, 36667.0, 0], [57.0, 68941.0, 0], [57.0, 75469.0, 0], [32.0, 318153.0, 0], [31.0, 578671.0, 0], [28.0, 1436725.0, 0]], "conditions": {"material": "AZ31 (ISO-MgAl3Zn1)", "am_type": "MIG", "load_ratio": "0.5", "test_type": "Axial", "temperature": "25", "surface_treatment": "-"}, "metadata": {"dataset_id": 1318, "title": "Evaluation of magnesium weldment fatigue data using traction and notch stress methods", "doi": "10.1016/j.ijfatigue.2020.105695", "authors": "Zhou, Wenqing; Dong, Pingsha; Pei, Xianjun; Karakas, Ozler; Li, Xiangwei", "publication": "INTERNATIONAL JOURNAL OF FATIGUE", "year_of_publication": 2020, "UT": "WOS:000540657100014", "base_material": "AZ31 (ISO-MgAl3Zn1)", "base_young_modulus": 43, "base_yield_strength": "-", "base_ultimate_strength": "-", "base_elongation": "-", "weld_material": "AZ61A (filler wire)", "weld_young_modulus": "-", "weld_yield_strength": "-", "weld_ultimate_strength": "-", "weld_elongation": "-", "processing": "-", "welding_joint": "Full penetration butt joint", "welding_method": "MIG", "welding_voltage": "-", "welding_current": "-", "welding_speed": "-", "preheat_temp": "-", "welding_env": "-", "residual_stress": "-", "fatigue_specimen_type": "Full-scale (butt joint)", "fatigue_specimen_thickness": 5.3, "fatigue_test_type": "Axial", "fatigue_temp": 25, "fatigue_env": "-", "load_ratio": 0.5, "frequency": "15–30", "fatigue_machine": "-", "fatigue_standard": "-", "fatigue_test_control": "Load-controlled", "stress_concentration": "1.6436", "failure_location": "Weld toe"}}, {"id": "WELD2025:1319", "name": "AZ31 (ISO-MgAl3Zn1) | Partial penetration butt joint", "material_family": "Welded joint", "points": [[19.0, 43492.0, 0], [19.0, 63408.0, 0], [19.0, 79506.0, 0], [19.0, 152092.0, 0], [12.0, 205904.0, 0], [11.0, 232306.0, 0], [11.0, 255579.0, 0], [11.0, 393865.0, 0]], "conditions": {"material": "AZ31 (ISO-MgAl3Zn1)", "am_type": "TIG", "load_ratio": "0.5", "test_type": "Axial", "temperature": "25", "surface_treatment": "-"}, "metadata": {"dataset_id": 1319, "title": "Evaluation of magnesium weldment fatigue data using traction and notch stress methods", "doi": "10.1016/j.ijfatigue.2020.105695", "authors": "Zhou, Wenqing; Dong, Pingsha; Pei, Xianjun; Karakas, Ozler; Li, Xiangwei", "publication": "INTERNATIONAL JOURNAL OF FATIGUE", "year_of_publication": 2020, "UT": "WOS:000540657100014", "base_material": "AZ31 (ISO-MgAl3Zn1)", "base_young_modulus": 43, "base_yield_strength": "-", "base_ultimate_strength": "-", "base_elongation": "-", "weld_material": "AZ61A (filler wire)", "weld_young_modulus": "-", "weld_yield_strength": "-", "weld_ultimate_strength": "-", "weld_elongation": "-", "processing": "-", "welding_joint": "Partial penetration butt joint", "welding_method": "TIG", "welding_voltage": "-", "welding_current": "-", "welding_speed": "-", "preheat_temp": "-", "welding_env": "-", "residual_stress": "-", "fatigue_specimen_type": "Full-scale (butt joint)", "fatigue_specimen_thickness": 5.3, "fatigue_test_type": "Axial", "fatigue_temp": 25, "fatigue_env": "-", "load_ratio": 0.5, "frequency": "15–30", "fatigue_machine": "-", "fatigue_standard": "-", "fatigue_test_control": "Load-controlled", "stress_concentration": "4.7830", "failure_location": "Weld root or weld throat"}}, {"id": "WELD2025:1320", "name": "AZ31 (ISO-MgAl3Zn1) | T-joint", "material_family": "Welded joint", "points": [[75.0, 28946.0, 0], [74.0, 31054.0, 0], [75.0, 38551.0, 0], [75.0, 52394.0, 0], [56.0, 92739.0, 0], [56.0, 109484.0, 0], [37.0, 276689.0, 0], [37.0, 304417.0, 0], [33.0, 450235.0, 0], [33.0, 556102.0, 0], [33.0, 630570.0, 0], [37.0, 647195.0, 0]], "conditions": {"material": "AZ31 (ISO-MgAl3Zn1)", "am_type": "MIG", "load_ratio": "0.5", "test_type": "Axial", "temperature": "25", "surface_treatment": "-"}, "metadata": {"dataset_id": 1320, "title": "Evaluation of magnesium weldment fatigue data using traction and notch stress methods", "doi": "10.1016/j.ijfatigue.2020.105695", "authors": "Zhou, Wenqing; Dong, Pingsha; Pei, Xianjun; Karakas, Ozler; Li, Xiangwei", "publication": "INTERNATIONAL JOURNAL OF FATIGUE", "year_of_publication": 2020, "UT": "WOS:000540657100014", "base_material": "AZ31 (ISO-MgAl3Zn1)", "base_young_modulus": 43, "base_yield_strength": "-", "base_ultimate_strength": "-", "base_elongation": "-", "weld_material": "AZ61A (filler wire)", "weld_young_modulus": "-", "weld_yield_strength": "-", "weld_ultimate_strength": "-", "weld_elongation": "-", "processing": "-", "welding_joint": "T-joint", "welding_method": "MIG", "welding_voltage": "-", "welding_current": "-", "welding_speed": "-", "preheat_temp": "-", "welding_env": "-", "residual_stress": "-", "fatigue_specimen_type": "Full-scale (T-joint)", "fatigue_specimen_thickness": 5.3, "fatigue_test_type": "Axial", "fatigue_temp": 25, "fatigue_env": "-", "load_ratio": 0.5, "frequency": "15–30", "fatigue_machine": "-", "fatigue_standard": "-", "fatigue_test_control": "Load-controlled", "stress_concentration": "1.0654", "failure_location": "Weld toe"}}, {"id": "WELD2025:1321", "name": "TC17 (Ti-5Al-2Sn-2Zr-4Mo-4Cr, wt. %) | Butt Joint", "material_family": "Welded joint", "points": [[562.0, 6809.0, 0], [521.0, 11635.0, 0], [501.0, 15464.0, 0], [440.0, 30240.0, 0], [359.0, 81249.0, 0], [643.0, 1565.0, 0], [602.0, 3606.0, 0], [501.0, 17663.0, 0]], "conditions": {"material": "TC17 (Ti-5Al-2Sn-2Zr-4Mo-4Cr, wt. %)", "am_type": "Friction Stir Welding (FSW)", "load_ratio": "0.1", "test_type": "Axial", "temperature": "25", "surface_treatment": "-"}, "metadata": {"dataset_id": 1321, "title": "Crack initiation and short crack propagation of friction stir welded TC17 alloy joint", "doi": "10.1016/j.ijfatigue.2022.107426", "authors": "Song, Jun; Liu, Hanqing; Cui, Jie; Liu, Yongjie; Li, Lang; Chen, Yao; Wang, Qingyuan; Chen, Qiang", "publication": "INTERNATIONAL JOURNAL OF FATIGUE", "year_of_publication": 2023, "UT": "WOS:000990079600001", "base_material": "TC17 (Ti-5Al-2Sn-2Zr-4Mo-4Cr, wt. %)", "base_young_modulus": "-", "base_yield_strength": "-", "base_ultimate_strength": "-", "base_elongation": "-", "weld_material": "TC17 (Ti-5Al-2Sn-2Zr-4Mo-4Cr, wt. %)", "weld_young_modulus": "-", "weld_yield_strength": "-", "weld_ultimate_strength": "-", "weld_elongation": "-", "processing": "-", "welding_joint": "Butt Joint", "welding_method": "Friction Stir Welding (FSW)", "welding_voltage": "-", "welding_current": "-", "welding_speed": 1, "preheat_temp": "-", "welding_env": "-", "residual_stress": "-", "fatigue_specimen_type": "Flat Specimen", "fatigue_specimen_thickness": 3, "fatigue_test_type": "Axial", "fatigue_temp": 25, "fatigue_env": "Air", "load_ratio": 0.1, "frequency": 20, "fatigue_machine": "Shimadzu Servopulser", "fatigue_standard": "-", "fatigue_test_control": "Load", "stress_concentration": "-", "failure_location": "HAZ (Heat-Affected Zone)"}}, {"id": "WELD2025:1322", "name": "TC17 (Ti-5Al-2Sn-2Zr-4Mo-4Cr, wt. %) | Butt Joint", "material_family": "Welded joint", "points": [[420.0, 47458.0, 0], [379.0, 138059.0, 0], [358.0, 96751.0, 0], [338.0, 123354.0, 0], [338.0, 138578.0, 0], [317.0, 213919.0, 0]], "conditions": {"material": "TC17 (Ti-5Al-2Sn-2Zr-4Mo-4Cr, wt. %)", "am_type": "Friction Stir Welding (FSW)", "load_ratio": "0.1", "test_type": "Axial", "temperature": "25", "surface_treatment": "-"}, "metadata": {"dataset_id": 1322, "title": "Crack initiation and short crack propagation of friction stir welded TC17 alloy joint", "doi": "10.1016/j.ijfatigue.2022.107426", "authors": "Song, Jun; Liu, Hanqing; Cui, Jie; Liu, Yongjie; Li, Lang; Chen, Yao; Wang, Qingyuan; Chen, Qiang", "publication": "INTERNATIONAL JOURNAL OF FATIGUE", "year_of_publication": 2023, "UT": "WOS:000990079600001", "base_material": "TC17 (Ti-5Al-2Sn-2Zr-4Mo-4Cr, wt. %)", "base_young_modulus": "-", "base_yield_strength": "-", "base_ultimate_strength": "-", "base_elongation": "-", "weld_material": "TC17 (Ti-5Al-2Sn-2Zr-4Mo-4Cr, wt. %)", "weld_young_modulus": "-", "weld_yield_strength": "-", "weld_ultimate_strength": "-", "weld_elongation": "-", "processing": "-", "welding_joint": "Butt Joint", "welding_method": "Friction Stir Welding (FSW)", "welding_voltage": "-", "welding_current": "-", "welding_speed": 1, "preheat_temp": "-", "welding_env": "-", "residual_stress": "-", "fatigue_specimen_type": "Flat Specimen", "fatigue_specimen_thickness": 3, "fatigue_test_type": "Axial", "fatigue_temp": 25, "fatigue_env": "Air", "load_ratio": 0.1, "frequency": 20, "fatigue_machine": "Shimadzu Servopulser", "fatigue_standard": "-", "fatigue_test_control": "Load", "stress_concentration": "-", "failure_location": "SZ"}}, {"id": "WELD2025:1323", "name": "Commercial pure Al (1060 Al) | -", "material_family": "Welded joint", "points": [[100.0, 204.0, 0], [79.0, 2066.0, 0], [59.0, 239912.0, 0], [49.0, 3234304.0, 0], [39.0, 10816958.0, 0]], "conditions": {"material": "Commercial pure Al (1060 Al)", "am_type": "-", "load_ratio": "-1", "test_type": "High-cycle fatigue (HCF)", "temperature": "25", "surface_treatment": "Friction Stir Processing (FSP)"}, "metadata": {"dataset_id": 1323, "title": "Grain size effects on high cycle fatigue behaviors of pure aluminum", "doi": "10.1016/j.ijfatigue.2023.107556", "authors": "Wang, B. B.; An, X. H.; Xue, P.; Liu, F. C.; Ni, D. R.; Xiao, B. L.; Liu, Y. D.; Ma, Z. Y.", "publication": "INTERNATIONAL JOURNAL OF FATIGUE", "year_of_publication": 2023, "UT": "WOS:000954424000001", "base_material": "Commercial pure Al (1060 Al)", "base_young_modulus": "-", "base_yield_strength": "-", "base_ultimate_strength": 60, "base_elongation": "-", "weld_material": "-", "weld_young_modulus": "-", "weld_yield_strength": "-", "weld_ultimate_strength": "-", "weld_elongation": "-", "processing": "Friction Stir Processing (FSP)", "welding_joint": "-", "welding_method": "-", "welding_voltage": "-", "welding_current": "-", "welding_speed": "-", "preheat_temp": "-", "welding_env": "-", "residual_stress": "-", "fatigue_specimen_type": "standard (gauge length of 10 mm and width of 3 mm)", "fatigue_specimen_thickness": 3, "fatigue_test_type": "High-cycle fatigue (HCF)", "fatigue_temp": 25, "fatigue_env": "-", "load_ratio": -1, "frequency": 60, "fatigue_machine": "Instron E3000 fatigue test system", "fatigue_standard": "-", "fatigue_test_control": "Stress", "stress_concentration": "-", "failure_location": "Slip bands and grain boundaries (GBs)"}}, {"id": "WELD2025:1324", "name": "Commercial pure Al (1060 Al) | -", "material_family": "Welded joint", "points": [[119.0, 3077.0, 0], [109.0, 12404.0, 0], [109.0, 15137.0, 0], [97.0, 130373.0, 0], [88.0, 339940.0, 0], [79.0, 2254364.0, 0], [69.0, 10683160.0, 0]], "conditions": {"material": "Commercial pure Al (1060 Al)", "am_type": "-", "load_ratio": "-1", "test_type": "High-cycle fatigue (HCF)", "temperature": "25", "surface_treatment": "Friction Stir Processing (FSP)"}, "metadata": {"dataset_id": 1324, "title": "Grain size effects on high cycle fatigue behaviors of pure aluminum", "doi": "10.1016/j.ijfatigue.2023.107556", "authors": "Wang, B. B.; An, X. H.; Xue, P.; Liu, F. C.; Ni, D. R.; Xiao, B. L.; Liu, Y. D.; Ma, Z. Y.", "publication": "INTERNATIONAL JOURNAL OF FATIGUE", "year_of_publication": 2023, "UT": "WOS:000954424000001", "base_material": "Commercial pure Al (1060 Al)", "base_young_modulus": "-", "base_yield_strength": "-", "base_ultimate_strength": 89, "base_elongation": "-", "weld_material": "-", "weld_young_modulus": "-", "weld_yield_strength": "-", "weld_ultimate_strength": "-", "weld_elongation": "-", "processing": "Friction Stir Processing (FSP)", "welding_joint": "-", "welding_method": "-", "welding_voltage": "-", "welding_current": "-", "welding_speed": "-", "preheat_temp": "-", "welding_env": "-", "residual_stress": "-", "fatigue_specimen_type": "standard (gauge length of 10 mm and width of 3 mm)", "fatigue_specimen_thickness": 3, "fatigue_test_type": "High-cycle fatigue (HCF)", "fatigue_temp": 25, "fatigue_env": "-", "load_ratio": -1, "frequency": 60, "fatigue_machine": "Instron E3000 fatigue test system", "fatigue_standard": "-", "fatigue_test_control": "Stress", "stress_concentration": "-", "failure_location": "Slip bands and grain boundaries (GBs)"}}, {"id": "WELD2025:1325", "name": "Commercial pure Al (1060 Al) | -", "material_family": "Welded joint", "points": [[141.0, 626.0, 0], [119.0, 9087.0, 0], [98.0, 125594.0, 0], [89.0, 931623.0, 0], [85.0, 2683488.0, 0], [79.0, 10551017.0, 0]], "conditions": {"material": "Commercial pure Al (1060 Al)", "am_type": "-", "load_ratio": "-1", "test_type": "High-cycle fatigue (HCF)", "temperature": "25", "surface_treatment": "Friction Stir Processing (FSP)"}, "metadata": {"dataset_id": 1325, "title": "Grain size effects on high cycle fatigue behaviors of pure aluminum", "doi": "10.1016/j.ijfatigue.2023.107556", "authors": "Wang, B. B.; An, X. H.; Xue, P.; Liu, F. C.; Ni, D. R.; Xiao, B. L.; Liu, Y. D.; Ma, Z. Y.", "publication": "INTERNATIONAL JOURNAL OF FATIGUE", "year_of_publication": 2023, "UT": "WOS:000954424000001", "base_material": "Commercial pure Al (1060 Al)", "base_young_modulus": "-", "base_yield_strength": "-", "base_ultimate_strength": 90, "base_elongation": "-", "weld_material": "-", "weld_young_modulus": "-", "weld_yield_strength": "-", "weld_ultimate_strength": "-", "weld_elongation": "-", "processing": "Friction Stir Processing (FSP)", "welding_joint": "-", "welding_method": "-", "welding_voltage": "-", "welding_current": "-", "welding_speed": "-", "preheat_temp": "-", "welding_env": "-", "residual_stress": "-", "fatigue_specimen_type": "standard (gauge length of 10 mm and width of 3 mm)", "fatigue_specimen_thickness": 3, "fatigue_test_type": "High-cycle fatigue (HCF)", "fatigue_temp": 25, "fatigue_env": "-", "load_ratio": -1, "frequency": 60, "fatigue_machine": "Instron E3000 fatigue test system", "fatigue_standard": "-", "fatigue_test_control": "Stress", "stress_concentration": "-", "failure_location": "Slip bands and grain boundaries (GBs)"}}, {"id": "WELD2025:1326", "name": "Commercial pure Al (1060 Al) | -", "material_family": "Welded joint", "points": [[200.0, 2522.0, 0], [158.0, 46402.0, 0], [139.0, 102916.0, 0], [119.0, 452613.0, 0], [108.0, 3617674.0, 0], [99.0, 10683160.0, 0]], "conditions": {"material": "Commercial pure Al (1060 Al)", "am_type": "-", "load_ratio": "-1", "test_type": "High-cycle fatigue (HCF)", "temperature": "25", "surface_treatment": "Friction Stir Processing (FSP)"}, "metadata": {"dataset_id": 1326, "title": "Grain size effects on high cycle fatigue behaviors of pure aluminum", "doi": "10.1016/j.ijfatigue.2023.107556", "authors": "Wang, B. B.; An, X. H.; Xue, P.; Liu, F. C.; Ni, D. R.; Xiao, B. L.; Liu, Y. D.; Ma, Z. Y.", "publication": "INTERNATIONAL JOURNAL OF FATIGUE", "year_of_publication": 2023, "UT": "WOS:000954424000001", "base_material": "Commercial pure Al (1060 Al)", "base_young_modulus": "-", "base_yield_strength": "-", "base_ultimate_strength": 109, "base_elongation": "-", "weld_material": "-", "weld_young_modulus": "-", "weld_yield_strength": "-", "weld_ultimate_strength": "-", "weld_elongation": "-", "processing": "Friction Stir Processing (FSP)", "welding_joint": "-", "welding_method": "-", "welding_voltage": "-", "welding_current": "-", "welding_speed": "-", "preheat_temp": "-", "welding_env": "-", "residual_stress": "-", "fatigue_specimen_type": "standard (gauge length of 10 mm and width of 3 mm)", "fatigue_specimen_thickness": 3, "fatigue_test_type": "High-cycle fatigue (HCF)", "fatigue_temp": 25, "fatigue_env": "-", "load_ratio": -1, "frequency": 60, "fatigue_machine": "Instron E3000 fatigue test system", "fatigue_standard": "-", "fatigue_test_control": "Stress", "stress_concentration": "-", "failure_location": "Slip bands and grain boundaries (GBs)"}}, {"id": "WELD2025:1327", "name": "Commercial pure Al (1060 Al) | -", "material_family": "Welded joint", "points": [[238.0, 5126.0, 0], [198.0, 23112.0, 0], [157.0, 452613.0, 0], [138.0, 3708859.0, 0], [118.0, 10952431.0, 0]], "conditions": {"material": "Commercial pure Al (1060 Al)", "am_type": "-", "load_ratio": "-1", "test_type": "High-cycle fatigue (HCF)", "temperature": "25", "surface_treatment": "Friction Stir Processing (FSP)"}, "metadata": {"dataset_id": 1327, "title": "Grain size effects on high cycle fatigue behaviors of pure aluminum", "doi": "10.1016/j.ijfatigue.2023.107556", "authors": "Wang, B. B.; An, X. H.; Xue, P.; Liu, F. C.; Ni, D. R.; Xiao, B. L.; Liu, Y. D.; Ma, Z. Y.", "publication": "INTERNATIONAL JOURNAL OF FATIGUE", "year_of_publication": 2023, "UT": "WOS:000954424000001", "base_material": "Commercial pure Al (1060 Al)", "base_young_modulus": "-", "base_yield_strength": "-", "base_ultimate_strength": 173, "base_elongation": "-", "weld_material": "-", "weld_young_modulus": "-", "weld_yield_strength": "-", "weld_ultimate_strength": "-", "weld_elongation": "-", "processing": "Friction Stir Processing (FSP)", "welding_joint": "-", "welding_method": "-", "welding_voltage": "-", "welding_current": "-", "welding_speed": "-", "preheat_temp": "-", "welding_env": "-", "residual_stress": "-", "fatigue_specimen_type": "standard (gauge length of 10 mm and width of 3 mm)", "fatigue_specimen_thickness": 3, "fatigue_test_type": "High-cycle fatigue (HCF)", "fatigue_temp": 25, "fatigue_env": "-", "load_ratio": -1, "frequency": 60, "fatigue_machine": "Instron E3000 fatigue test system", "fatigue_standard": "-", "fatigue_test_control": "Stress", "stress_concentration": "-", "failure_location": "Slip bands and grain boundaries (GBs)"}}, {"id": "WELD2025:1328", "name": "2060 Al–Cu–Li alloy | Butt Joint", "material_family": "Welded joint", "points": [[135.0, 99520.0, 0], [99.0, 188138.0, 0], [108.0, 315364.0, 0], [108.0, 526061.0, 0], [99.0, 416748.0, 0], [90.0, 2035152.0, 0], [94.0, 5629647.0, 0]], "conditions": {"material": "2060 Al–Cu–Li alloy", "am_type": "Friction Stir Welding (FSW)", "load_ratio": "0.1", "test_type": "Axial", "temperature": "25", "surface_treatment": "Solution heat treated, water quenched, and T8 artificially aged"}, "metadata": {"dataset_id": 1328, "title": "Friction stir weld of 2060 Al-Cu-Li alloy: Microstructure and mechanical properties", "doi": "10.1016/j.jallcom.2015.02.124", "authors": "Cai, B.; Zheng, Z. Q.; He, D. Q.; Li, S. C.; Li, H. P.", "publication": "JOURNAL OF ALLOYS AND COMPOUNDS", "year_of_publication": 2015, "UT": "WOS:000361159000003", "base_material": "2060 Al–Cu–Li alloy", "base_young_modulus": "-", "base_yield_strength": 475, "base_ultimate_strength": 532, "base_elongation": 12.5, "weld_material": "Friction stir weld of 2060 Al–Cu–Li alloy", "weld_young_modulus": "-", "weld_yield_strength": 357, "weld_ultimate_strength": 435, "weld_elongation": 7.8, "processing": "Solution heat treated, water quenched, and T8 artificially aged", "welding_joint": "Butt Joint", "welding_method": "Friction Stir Welding (FSW)", "welding_voltage": "-", "welding_current": "-", "welding_speed": 1.67, "preheat_temp": "-", "welding_env": "In-process external water cooling", "residual_stress": "-", "fatigue_specimen_type": "Sheet", "fatigue_specimen_thickness": 2, "fatigue_test_type": "Axial", "fatigue_temp": 25, "fatigue_env": "-", "load_ratio": 0.1, "frequency": 30, "fatigue_machine": "MTS858 test system", "fatigue_standard": "-", "fatigue_test_control": "Load", "stress_concentration": "-", "failure_location": "-"}}, {"id": "WELD2025:1329", "name": "- | CHS-to-RHS (Circular Hollow Section to Rectangular Hollow Section)", "material_family": "Welded joint", "points": [[945.0, 33697.0, 0], [868.0, 87073.0, 0], [958.0, 312313.0, 0], [571.0, 265702.0, 0]], "conditions": {"material": "-", "am_type": "-", "load_ratio": "-", "test_type": "Axial", "temperature": "-", "surface_treatment": "Not mentioned"}, "metadata": {"dataset_id": 1329, "title": "Static and fatigue design of CHS-to-RHS welded connections using a branch conversion method", "doi": "10.1016/j.jcsr.2006.02.011", "authors": "Packer, J. A.; Mashiri, F. R.; Zhao, X. L.; Willibald, S.", "publication": "JOURNAL OF CONSTRUCTIONAL STEEL RESEARCH", "year_of_publication": 2007, "UT": "WOS:000242324800008", "base_material": "-", "base_young_modulus": "-", "base_yield_strength": "-", "base_ultimate_strength": "-", "base_elongation": "-", "weld_material": "Not explicitly mentioned", "weld_young_modulus": "-", "weld_yield_strength": "-", "weld_ultimate_strength": "-", "weld_elongation": "-", "processing": "Not mentioned", "welding_joint": "CHS-to-RHS (Circular Hollow Section to Rectangular Hollow Section)", "welding_method": "-", "welding_voltage": "-", "welding_current": "-", "welding_speed": "-", "preheat_temp": "-", "welding_env": "-", "residual_stress": "-", "fatigue_specimen_type": "Welded CHS-to-RHS connections", "fatigue_specimen_thickness": 6.3, "fatigue_test_type": "Axial", "fatigue_temp": "-", "fatigue_env": "-", "load_ratio": "-", "frequency": "-", "fatigue_machine": "-", "fatigue_standard": "-", "fatigue_test_control": "-", "stress_concentration": "-", "failure_location": "-"}}, {"id": "WELD2025:1330", "name": "- | CHS-to-RHS (Circular Hollow Section to Rectangular Hollow Section)", "material_family": "Welded joint", "points": [[627.0, 222460.0, 0]], "conditions": {"material": "-", "am_type": "-", "load_ratio": "-", "test_type": "In-Phase Bending loading", "temperature": "-", "surface_treatment": "Not mentioned"}, "metadata": {"dataset_id": 1330, "title": "Static and fatigue design of CHS-to-RHS welded connections using a branch conversion method", "doi": "10.1016/j.jcsr.2006.02.011", "authors": "Packer, J. A.; Mashiri, F. R.; Zhao, X. L.; Willibald, S.", "publication": "JOURNAL OF CONSTRUCTIONAL STEEL RESEARCH", "year_of_publication": 2007, "UT": "WOS:000242324800008", "base_material": "-", "base_young_modulus": "-", "base_yield_strength": "-", "base_ultimate_strength": "-", "base_elongation": "-", "weld_material": "Not explicitly mentioned", "weld_young_modulus": "-", "weld_yield_strength": "-", "weld_ultimate_strength": "-", "weld_elongation": "-", "processing": "Not mentioned", "welding_joint": "CHS-to-RHS (Circular Hollow Section to Rectangular Hollow Section)", "welding_method": "-", "welding_voltage": "-", "welding_current": "-", "welding_speed": "-", "preheat_temp": "-", "welding_env": "-", "residual_stress": "-", "fatigue_specimen_type": "Welded CHS-to-RHS connections", "fatigue_specimen_thickness": 6.3, "fatigue_test_type": "In-Phase Bending loading", "fatigue_temp": "-", "fatigue_env": "-", "load_ratio": "-", "frequency": "-", "fatigue_machine": "-", "fatigue_standard": "-", "fatigue_test_control": "-", "stress_concentration": "-", "failure_location": "-"}}, {"id": "WELD2025:1331", "name": "- | CHS-to-RHS (Circular Hollow Section to Rectangular Hollow Section)", "material_family": "Welded joint", "points": [[500.0, 262021.0, 0], [431.0, 543702.0, 0], [362.0, 443505.0, 0], [369.0, 544172.0, 0], [323.0, 863098.0, 0]], "conditions": {"material": "-", "am_type": "-", "load_ratio": "-", "test_type": "Axial", "temperature": "-", "surface_treatment": "Not mentioned"}, "metadata": {"dataset_id": 1331, "title": "Static and fatigue design of CHS-to-RHS welded connections using a branch conversion method", "doi": "10.1016/j.jcsr.2006.02.011", "authors": "Packer, J. A.; Mashiri, F. R.; Zhao, X. L.; Willibald, S.", "publication": "JOURNAL OF CONSTRUCTIONAL STEEL RESEARCH", "year_of_publication": 2007, "UT": "WOS:000242324800008", "base_material": "-", "base_young_modulus": "-", "base_yield_strength": "-", "base_ultimate_strength": "-", "base_elongation": "-", "weld_material": "Not explicitly mentioned", "weld_young_modulus": "-", "weld_yield_strength": "-", "weld_ultimate_strength": "-", "weld_elongation": "-", "processing": "Not mentioned", "welding_joint": "CHS-to-RHS (Circular Hollow Section to Rectangular Hollow Section)", "welding_method": "-", "welding_voltage": "-", "welding_current": "-", "welding_speed": "-", "preheat_temp": "-", "welding_env": "-", "residual_stress": "-", "fatigue_specimen_type": "Welded CHS-to-RHS connections", "fatigue_specimen_thickness": 10, "fatigue_test_type": "Axial", "fatigue_temp": "-", "fatigue_env": "-", "load_ratio": "-", "frequency": "-", "fatigue_machine": "-", "fatigue_standard": "-", "fatigue_test_control": "-", "stress_concentration": "-", "failure_location": "-"}}, {"id": "WELD2025:1332", "name": "- | CHS-to-RHS (Circular Hollow Section to Rectangular Hollow Section)", "material_family": "Welded joint", "points": [[419.0, 129780.0, 0], [316.0, 276482.0, 0], [254.0, 864250.0, 0]], "conditions": {"material": "-", "am_type": "-", "load_ratio": "-", "test_type": "In-Phase Bending loading", "temperature": "-", "surface_treatment": "Not mentioned"}, "metadata": {"dataset_id": 1332, "title": "Static and fatigue design of CHS-to-RHS welded connections using a branch conversion method", "doi": "10.1016/j.jcsr.2006.02.011", "authors": "Packer, J. A.; Mashiri, F. R.; Zhao, X. L.; Willibald, S.", "publication": "JOURNAL OF CONSTRUCTIONAL STEEL RESEARCH", "year_of_publication": 2007, "UT": "WOS:000242324800008", "base_material": "-", "base_young_modulus": "-", "base_yield_strength": "-", "base_ultimate_strength": "-", "base_elongation": "-", "weld_material": "Not explicitly mentioned", "weld_young_modulus": "-", "weld_yield_strength": "-", "weld_ultimate_strength": "-", "weld_elongation": "-", "processing": "Not mentioned", "welding_joint": "CHS-to-RHS (Circular Hollow Section to Rectangular Hollow Section)", "welding_method": "-", "welding_voltage": "-", "welding_current": "-", "welding_speed": "-", "preheat_temp": "-", "welding_env": "-", "residual_stress": "-", "fatigue_specimen_type": "Welded CHS-to-RHS connections", "fatigue_specimen_thickness": 10, "fatigue_test_type": "In-Phase Bending loading", "fatigue_temp": "-", "fatigue_env": "-", "load_ratio": "-", "frequency": "-", "fatigue_machine": "-", "fatigue_standard": "-", "fatigue_test_control": "-", "stress_concentration": "-", "failure_location": "-"}}, {"id": "WELD2025:1333", "name": "- | CHS-to-RHS (Circular Hollow Section to Rectangular Hollow Section)", "material_family": "Welded joint", "points": [[556.0, 215690.0, 0], [377.0, 380329.0, 0]], "conditions": {"material": "-", "am_type": "-", "load_ratio": "-", "test_type": "Axial", "temperature": "-", "surface_treatment": "Not mentioned"}, "metadata": {"dataset_id": 1333, "title": "Static and fatigue design of CHS-to-RHS welded connections using a branch conversion method", "doi": "10.1016/j.jcsr.2006.02.011", "authors": "Packer, J. A.; Mashiri, F. R.; Zhao, X. L.; Willibald, S.", "publication": "JOURNAL OF CONSTRUCTIONAL STEEL RESEARCH", "year_of_publication": 2007, "UT": "WOS:000242324800008", "base_material": "-", "base_young_modulus": "-", "base_yield_strength": "-", "base_ultimate_strength": "-", "base_elongation": "-", "weld_material": "Not explicitly mentioned", "weld_young_modulus": "-", "weld_yield_strength": "-", "weld_ultimate_strength": "-", "weld_elongation": "-", "processing": "Not mentioned", "welding_joint": "CHS-to-RHS (Circular Hollow Section to Rectangular Hollow Section)", "welding_method": "-", "welding_voltage": "-", "welding_current": "-", "welding_speed": "-", "preheat_temp": "-", "welding_env": "-", "residual_stress": "-", "fatigue_specimen_type": "Welded CHS-to-RHS connections", "fatigue_specimen_thickness": 12.5, "fatigue_test_type": "Axial", "fatigue_temp": "-", "fatigue_env": "-", "load_ratio": "-", "frequency": "-", "fatigue_machine": "-", "fatigue_standard": "-", "fatigue_test_control": "-", "stress_concentration": "-", "failure_location": "-"}}, {"id": "WELD2025:1334", "name": "- | CHS-to-RHS (Circular Hollow Section to Rectangular Hollow Section)", "material_family": "Welded joint", "points": [[851.0, 19220.0, 0], [863.0, 36515.0, 0], [428.0, 115755.0, 0], [318.0, 152426.0, 0], [318.0, 158290.0, 0], [328.0, 261878.0, 0], [318.0, 312274.0, 0], [422.0, 320724.0, 0], [428.0, 392280.0, 0], [643.0, 1455017.0, 0], [647.0, 1871434.0, 0], [318.0, 833230.0, 0], [323.0, 1378407.0, 0], [212.0, 1640139.0, 0], [212.0, 1907456.0, 0], [318.0, 3162278.0, 0], [328.0, 8333581.0, 0], [218.0, 9916722.0, 0], [161.0, 8406467.0, 0]], "conditions": {"material": "-", "am_type": "-", "load_ratio": "-", "test_type": "In-Phase Bending loading", "temperature": "-", "surface_treatment": "Not mentioned"}, "metadata": {"dataset_id": 1334, "title": "Static and fatigue design of CHS-to-RHS welded connections using a branch conversion method", "doi": "10.1016/j.jcsr.2006.02.011", "authors": "Packer, J. A.; Mashiri, F. R.; Zhao, X. L.; Willibald, S.", "publication": "JOURNAL OF CONSTRUCTIONAL STEEL RESEARCH", "year_of_publication": 2007, "UT": "WOS:000242324800008", "base_material": "-", "base_young_modulus": "-", "base_yield_strength": "-", "base_ultimate_strength": "-", "base_elongation": "-", "weld_material": "Not explicitly mentioned", "weld_young_modulus": "-", "weld_yield_strength": "-", "weld_ultimate_strength": "-", "weld_elongation": "-", "processing": "Not mentioned", "welding_joint": "CHS-to-RHS (Circular Hollow Section to Rectangular Hollow Section)", "welding_method": "-", "welding_voltage": "-", "welding_current": "-", "welding_speed": "-", "preheat_temp": "-", "welding_env": "-", "residual_stress": "-", "fatigue_specimen_type": "Welded CHS-to-RHS connections", "fatigue_specimen_thickness": 12.5, "fatigue_test_type": "In-Phase Bending loading", "fatigue_temp": "-", "fatigue_env": "-", "load_ratio": "-", "frequency": "-", "fatigue_machine": "-", "fatigue_standard": "-", "fatigue_test_control": "-", "stress_concentration": "-", "failure_location": "-"}}, {"id": "WELD2025:1335", "name": "ST37 steel | -", "material_family": "Welded joint", "points": [[355.0, 7763.0, 0], [349.0, 9806.0, 0], [311.0, 35033.0, 0], [312.0, 45178.0, 0], [305.0, 62454.0, 0], [286.0, 99390.0, 0], [281.0, 127841.0, 0], [275.0, 170508.0, 0], [248.0, 492059.0, 0], [246.0, 622471.0, 0], [219.0, 1862701.0, 0], [228.0, 2122084.0, 0], [223.0, 2935503.0, 0], [185.0, 9754133.0, 1], [341.0, 4458.0, 0], [351.0, 5981.0, 0], [354.0, 7789.0, 0], [312.0, 20891.0, 0], [306.0, 19649.0, 0], [307.0, 33863.0, 0], [282.0, 78767.0, 0], [270.0, 89367.0, 0], [243.0, 375520.0, 0], [242.0, 466948.0, 0], [236.0, 439182.0, 0], [219.0, 1349935.0, 0], [213.0, 2121503.0, 0], [215.0, 1901989.0, 0], [176.0, 11275399.0, 0], [172.0, 10936737.0, 1]], "conditions": {"material": "ST37 steel", "am_type": "Gas Metal Arc Welding (GMAW)", "load_ratio": "-", "test_type": "Bending", "temperature": "25", "surface_treatment": "-"}, "metadata": {"dataset_id": 1335, "title": "Bending fatigue properties of structural steel fabricated through wire arc additive manufacturing (WAAM)", "doi": "10.1016/j.jestch.2022.101247", "authors": "Ayan, Yusuf; Kahraman, Nizamettin", "publication": "ENGINEERING SCIENCE AND TECHNOLOGY-AN INTERNATIONAL JOURNAL-JESTECH", "year_of_publication": 2022, "UT": "WOS:000892452200003", "base_material": "ST37 steel", "base_young_modulus": "-", "base_yield_strength": "-", "base_ultimate_strength": "-", "base_elongation": "-", "weld_material": "Low alloy ER70S-6 steel wire", "weld_young_modulus": "-", "weld_yield_strength": "-", "weld_ultimate_strength": "-", "weld_elongation": "-", "processing": "-", "welding_joint": "-", "welding_method": "Gas Metal Arc Welding (GMAW)", "welding_voltage": "17–19", "welding_current": "105–120", "welding_speed": 2.5, "preheat_temp": "90–100", "welding_env": "Shielding gas (86% Ar + 12% CO2)", "residual_stress": "-", "fatigue_specimen_type": "Sheet", "fatigue_specimen_thickness": 2.5, "fatigue_test_type": "Bending", "fatigue_temp": 25, "fatigue_env": "-", "load_ratio": "-", "frequency": 10, "fatigue_machine": "Specially designed bending fatigue machine", "fatigue_standard": "-", "fatigue_test_control": "Stress", "stress_concentration": "-", "failure_location": "-"}}, {"id": "WELD2025:1336", "name": "AA4343-clad AA3003, AA1050-clad mild steel | Lap Joint", "material_family": "Welded joint", "points": [[63.0, 177163.0, 0], [54.0, 211777.0, 0], [45.0, 290201.0, 0], [36.0, 539265.0, 0], [27.0, 2097278.0, 0], [63.0, 162886.0, 0], [54.0, 171668.0, 0], [45.0, 177150.0, 0], [36.0, 194696.0, 0], [27.0, 310129.0, 0]], "conditions": {"material": "AA4343-clad AA3003, AA1050-clad mild steel", "am_type": "Friction Stir Welding (FSW)", "load_ratio": "0.1", "test_type": "Axial", "temperature": "25", "surface_treatment": "-"}, "metadata": {"dataset_id": 1336, "title": "Effects of the microstructure on the fatigue fracture of friction stir lap welded Al-clad Al and Al-clad steel sheets", "doi": "10.1016/j.jmrt.2022.12.103", "authors": "Gao, Kun; Basak, Soumyabrata; Zhang, Shengwei; Hong, Sung-Tae; Boakye, Stephen Yeboah; Cho, Hoon-Hwe", "publication": "JOURNAL OF MATERIALS RESEARCH AND TECHNOLOGY-JMR&T", "year_of_publication": 2023, "UT": "WOS:000977795300001", "base_material": "AA4343-clad AA3003, AA1050-clad mild steel", "base_young_modulus": "-", "base_yield_strength": "60.2, 241.6", "base_ultimate_strength": "119.4, 268.9", "base_elongation": "32.6, 12.2", "weld_material": "-", "weld_young_modulus": "-", "weld_yield_strength": "-", "weld_ultimate_strength": "-", "weld_elongation": "-", "processing": "-", "welding_joint": "Lap Joint", "welding_method": "Friction Stir Welding (FSW)", "welding_voltage": "-", "welding_current": "-", "welding_speed": 1.67, "preheat_temp": "-", "welding_env": "-", "residual_stress": "-", "fatigue_specimen_type": "Lap Joint", "fatigue_specimen_thickness": "1.5, 0.7", "fatigue_test_type": "Axial", "fatigue_temp": 25, "fatigue_env": "-", "load_ratio": 0.1, "frequency": 20, "fatigue_machine": "Servo-hydraulic fatigue test machine (MTS 809, MTS, USA)", "fatigue_standard": "-", "fatigue_test_control": "Stress", "stress_concentration": "-", "failure_location": "Weld toe"}}, {"id": "WELD2025:1337", "name": "TC17 (Ti-5Al-2Sn-2Zr-4Cr-4Mo, wt%) and Ti60 (Ti-5.6Al-4.0Sn-3.2Zr-0.4Mo-0.4Si-0.4Nb-1.0Ta-0.06C, wt%) | Dissimilar joint", "material_family": "Welded joint", "points": [[550.0, 26270.0, 0], [525.0, 50719.0, 0], [550.0, 37016.0, 0], [550.0, 51795.0, 0], [526.0, 59995.0, 0], [461.0, 47957.0, 0], [526.0, 138950.0, 0], [526.0, 199946.0, 0], [551.0, 233228.0, 0], [551.0, 319565.0, 0], [526.0, 503649.0, 0], [526.0, 657097.0, 0], [446.0, 319565.0, 0], [501.0, 932406.0, 0], [500.0, 1102943.0, 0], [501.0, 1360625.0, 0], [551.0, 1459264.0, 0], [431.0, 869380.0, 0], [431.0, 638956.0, 0], [416.0, 647963.0, 0], [431.0, 2797747.0, 0], [446.0, 3997824.0, 0], [431.0, 10000000.0, 1], [416.0, 10000000.0, 1], [401.0, 10000000.0, 1]], "conditions": {"material": "TC17 (Ti-5Al-2Sn-2Zr-4Cr-4Mo, wt%) and Ti60 (Ti-5.6Al-4.0Sn-3.2Zr-0.4Mo-0.4Si-0.4Nb-1.0Ta-0.06C, wt%)", "am_type": "Electron beam welding", "load_ratio": "-1", "test_type": "Rotary bending fatigue", "temperature": "25", "surface_treatment": "Post-weld heat treatment (PWHT) at 630°C for 4 h and air-cooled"}, "metadata": {"dataset_id": 1337, "title": "Mechanical properties of electron beam welded dissimilar joints of TC17 and Ti60 alloys", "doi": "10.1016/j.jmst.2018.02.014", "authors": "Cheng, Chao; Yu, Bingbing; Chen, Zhiyong; Liu, Jianrong; Wang, Qingjiang", "publication": "JOURNAL OF MATERIALS SCIENCE & TECHNOLOGY", "year_of_publication": 2018, "UT": "WOS:000438131700018", "base_material": "TC17 (Ti-5Al-2Sn-2Zr-4Cr-4Mo, wt%) and Ti60 (Ti-5.6Al-4.0Sn-3.2Zr-0.4Mo-0.4Si-0.4Nb-1.0Ta-0.06C, wt%)", "base_young_modulus": "-", "base_yield_strength": "1145, 962", "base_ultimate_strength": "1182, 1062", "base_elongation": "12.0, 10.5", "weld_material": "TC17/Ti60 dissimilar joint", "weld_young_modulus": "-", "weld_yield_strength": 1012, "weld_ultimate_strength": 1077, "weld_elongation": 7.0, "processing": "Post-weld heat treatment (PWHT) at 630°C for 4 h and air-cooled", "welding_joint": "Dissimilar joint", "welding_method": "Electron beam welding", "welding_voltage": 150000, "welding_current": 0.05, "welding_speed": 21, "preheat_temp":
