Repository: yunyunfanfan/S-PA-CBB

# S-PA-CBB

Official research code, processed curve records, evaluation outputs, and manuscript source for:

> **From Physics to Selective Generation: Conditional Brownian Bridges for Sparse S–N Curve Reconstruction and Fatigue Decision-Making**

S-PA-CBB reconstructs a complete probabilistic stress–life (S–N) curve from only two to four observed fatigue tests. The method first fits an interpretable Basquin state, diagnoses whether that state is sufficient, and applies a ControlNet-style conditional Brownian-bridge residual only to curves that benefit from correction.

File: external_data/weld2025_disjoint_curves.json (part 52 of 223)
"-", "welding_env": "-", "residual_stress": "Eliminated by PWHT", "fatigue_specimen_type": "Dog-bone specimen", "fatigue_specimen_thickness": 6.25, "fatigue_test_type": "Rotary bending fatigue", "fatigue_temp": 25, "fatigue_env": "-", "load_ratio": -1, "frequency": "-", "fatigue_machine": "E-type cantilever fatigue testing machine", "fatigue_standard": "-", "fatigue_test_control": "Stress-controlled", "stress_concentration": "-", "failure_location": "Ti60 side of the joint"}}, {"id": "WELD2025:1338", "name": "TC17 (Ti-5Al-2Sn-2Zr-4Cr-4Mo, wt%) and Ti60 (Ti-5.6Al-4.0Sn-3.2Zr-0.4Mo-0.4Si-0.4Nb-1.0Ta-0.06C, wt%) | Dissimilar joint", "material_family": "Welded joint", "points": [[501.0, 5202.0, 0], [501.0, 5869.0, 0], [475.0, 4704.0, 0], [451.0, 6234.0, 0], [450.0, 9510.0, 0], [475.0, 9227.0, 0], [475.0, 12602.0, 0], [475.0, 60487.0, 0], [450.0, 552533.0, 0], [385.0, 2168925.0, 0], [385.0, 2992144.0, 0], [386.0, 3242777.0, 0], [400.0, 5361146.0, 0], [386.0, 4657172.0, 0], [386.0, 9227106.0, 1], [370.0, 9320352.0, 1]], "conditions": {"material": "TC17 (Ti-5Al-2Sn-2Zr-4Cr-4Mo, wt%) and Ti60 (Ti-5.6Al-4.0Sn-3.2Zr-0.4Mo-0.4Si-0.4Nb-1.0Ta-0.06C, wt%)", "am_type": "Electron beam welding", "load_ratio": "-1", "test_type": "Rotary bending fatigue", "temperature": "400", "surface_treatment": "Post-weld heat treatment (PWHT) at 630°C for 4 h and air-cooled"}, "metadata": {"dataset_id": 1338, "title": "Mechanical properties of electron beam welded dissimilar joints of TC17 and Ti60 alloys", "doi": "10.1016/j.jmst.2018.02.014", "authors": "Cheng, Chao; Yu, Bingbing; Chen, Zhiyong; Liu, Jianrong; Wang, Qingjiang", "publication": "JOURNAL OF MATERIALS SCIENCE & TECHNOLOGY", "year_of_publication": 2018, "UT": "WOS:000438131700018", "base_material": "TC17 (Ti-5Al-2Sn-2Zr-4Cr-4Mo, wt%) and Ti60 (Ti-5.6Al-4.0Sn-3.2Zr-0.4Mo-0.4Si-0.4Nb-1.0Ta-0.06C, wt%)", "base_young_modulus": "-", "base_yield_strength": "832, 623", "base_ultimate_strength": "950 , 770", "base_elongation": "10.3, 21.7", "weld_material": "TC17/Ti60 dissimilar joint", "weld_young_modulus": "-", "weld_yield_strength": 680, "weld_ultimate_strength": 793, "weld_elongation": 8.0, "processing": "Post-weld heat treatment (PWHT) at 630°C for 4 h and air-cooled", "welding_joint": "Dissimilar joint", "welding_method": "Electron beam welding", "welding_voltage": 150000, "welding_current": 0.05, "welding_speed": 21, "preheat_temp": "-", "welding_env": "-", "residual_stress": "Eliminated by PWHT", "fatigue_specimen_type": "Dog-bone specimen", "fatigue_specimen_thickness": 6.25, "fatigue_test_type": "Rotary bending fatigue", "fatigue_temp": 400, "fatigue_env": "-", "load_ratio": -1, "frequency": "-", "fatigue_machine": "E-type cantilever fatigue testing machine", "fatigue_standard": "-", "fatigue_test_control": "Stress-controlled", "stress_concentration": "-", "failure_location": "Ti60 side of the joint"}}, {"id": "WELD2025:1339", "name": "S355NL/ML | T-Joint", "material_family": "Welded joint", "points": [[190.0, 60480.0, 0], [199.0, 79118.0, 0], [194.0, 84694.0, 0]], "conditions": {"material": "S355NL/ML", "am_type": "MIG", "load_ratio": "-", "test_type": "Uniaxial fatigue testing", "temperature": "-", "surface_treatment": "-"}, "metadata": {"dataset_id": 1339, "title": "Improving the fatigue life of large offshore foundations", "doi": "10.1016/j.marstruc.2022.103314", "authors": "Kristiansen, Morten; Darula, Radoslav; Endelt, Benny; Mikkelstrup, Anders Faarbaek; Schjodt-Thomsen, Jan; Andreasen, Jens Henrik; Farrokhi, Farhang; Hansen, Poul Kyvsgaard; Jensen, Per Baunegaard With; Putnam, Eric; Hansen, Nis", "publication": "MARINE STRUCTURES", "year_of_publication": 2023, "UT": "WOS:000891749500004", "base_material": "S355NL/ML", "base_young_modulus": "-", "base_yield_strength": "-", "base_ultimate_strength": "-", "base_elongation": "-", "weld_material": "-", "weld_young_modulus": "-", "weld_yield_strength": "-", "weld_ultimate_strength": "-", "weld_elongation": "-", "processing": "-", "welding_joint": "T-Joint", "welding_method": "MIG", "welding_voltage": "14–17, 23–25", "welding_current": "100–145, 180–250", "welding_speed": "0.75-1.52, 2.13-3.38", "preheat_temp": "<50", "welding_env": "-", "residual_stress": "-", "fatigue_specimen_type": "Large-scale T-node", "fatigue_specimen_thickness": "24.5(Chord), 12.7(Brace)", "fatigue_test_type": "Uniaxial fatigue testing", "fatigue_temp": "-", "fatigue_env": "Outdoor mechanical test bench", "load_ratio": "-", "frequency": "0.8–1.2", "fatigue_machine": "Hydraulic actuator with control system", "fatigue_standard": "DNV-ST-0126, IIW recommendations", "fatigue_test_control": "Load-controlled", "stress_concentration": "-", "failure_location": "Weld toe"}}, {"id": "WELD2025:1340", "name": "S355NL/ML | T-Joint", "material_family": "Welded joint", "points": [[217.0, 78015.0, 0], [156.0, 54250.0, 0], [155.0, 91425.0, 0]], "conditions": {"material": "S355NL/ML", "am_type": "MIG", "load_ratio": "-", "test_type": "Uniaxial fatigue testing", "temperature": "-", "surface_treatment": "Post-weld treatments (BG)"}, "metadata": {"dataset_id": 1340, "title": "Improving the fatigue life of large offshore foundations", "doi": "10.1016/j.marstruc.2022.103314", "authors": "Kristiansen, Morten; Darula, Radoslav; Endelt, Benny; Mikkelstrup, Anders Faarbaek; Schjodt-Thomsen, Jan; Andreasen, Jens Henrik; Farrokhi, Farhang; Hansen, Poul Kyvsgaard; Jensen, Per Baunegaard With; Putnam, Eric; Hansen, Nis", "publication": "MARINE STRUCTURES", "year_of_publication": 2023, "UT": "WOS:000891749500004", "base_material": "S355NL/ML", "base_young_modulus": "-", "base_yield_strength": "-", "base_ultimate_strength": "-", "base_elongation": "-", "weld_material": "-", "weld_young_modulus": "-", "weld_yield_strength": "-", "weld_ultimate_strength": "-", "weld_elongation": "-", "processing": "Post-weld treatments (BG)", "welding_joint": "T-Joint", "welding_method": "MIG", "welding_voltage": "14–17, 23–25", "welding_current": "100–145, 180–250", "welding_speed": "0.75-1.52, 2.13-3.38", "preheat_temp": "<50", "welding_env": "-", "residual_stress": "-", "fatigue_specimen_type": "Large-scale T-node", "fatigue_specimen_thickness": "24.5(Chord), 12.7(Brace)", "fatigue_test_type": "Uniaxial fatigue testing", "fatigue_temp": "-", "fatigue_env": "Outdoor mechanical test bench", "load_ratio": "-", "frequency": "0.8–1.2", "fatigue_machine": "Hydraulic actuator with control system", "fatigue_standard": "DNV-ST-0126, IIW recommendations", "fatigue_test_control": "Load-controlled", "stress_concentration": "-", "failure_location": "Weld toe"}}, {"id": "WELD2025:1341", "name": "S355NL/ML | T-Joint", "material_family": "Welded joint", "points": [[178.0, 300919.0, 0], [241.0, 426379.0, 0], [204.0, 791325.0, 0]], "conditions": {"material": "S355NL/ML", "am_type": "MIG", "load_ratio": "-", "test_type": "Uniaxial fatigue testing", "temperature": "-", "surface_treatment": "Post-weld treatments (PIT)"}, "metadata": {"dataset_id": 1341, "title": "Improving the fatigue life of large offshore foundations", "doi": "10.1016/j.marstruc.2022.103314", "authors": "Kristiansen, Morten; Darula, Radoslav; Endelt, Benny; Mikkelstrup, Anders Faarbaek; Schjodt-Thomsen, Jan; Andreasen, Jens Henrik; Farrokhi, Farhang; Hansen, Poul Kyvsgaard; Jensen, Per Baunegaard With; Putnam, Eric; Hansen, Nis", "publication": "MARINE STRUCTURES", "year_of_publication": 2023, "UT": "WOS:000891749500004", "base_material": "S355NL/ML", "base_young_modulus": "-", "base_yield_strength": "-", "base_ultimate_strength": "-", "base_elongation": "-", "weld_material": "-", "weld_young_modulus": "-", "weld_yield_strength": "-", "weld_ultimate_strength": "-", "weld_elongation": "-", "processing": "Post-weld treatments (PIT)", "welding_joint": "T-Joint", "welding_method": "MIG", "welding_voltage": "14–17, 23–25", "welding_current": "100–145, 180–250", "welding_speed": "0.75-1.52, 2.13-3.38", "preheat_temp": "<50", "welding_env": "-", "residual_stress": "-", "fatigue_specimen_type": "Large-scale T-node", "fatigue_specimen_thickness": "24.5(Chord), 12.7(Brace)", "fatigue_test_type": "Uniaxial fatigue testing", "fatigue_temp": "-", "fatigue_env": "Outdoor mechanical test bench", "load_ratio": "-", "frequency": "0.8–1.2", "fatigue_machine": "Hydraulic actuator with control system", "fatigue_standard": "DNV-ST-0126, IIW recommendations", "fatigue_test_control": "Load-controlled", "stress_concentration": "-", "failure_location": "Weld toe"}}, {"id": "WELD2025:1342", "name": "S355NL/ML | T-Joint", "material_family": "Welded joint", "points": [[199.0, 147007.0, 0], [212.0, 325748.0, 0], [198.0, 320859.0, 0]], "conditions": {"material": "S355NL/ML", "am_type": "MIG", "load_ratio": "-", "test_type": "Uniaxial fatigue testing", "temperature": "-", "surface_treatment": "Post-weld treatments (UIT)"}, "metadata": {"dataset_id": 1342, "title": "Improving the fatigue life of large offshore foundations", "doi": "10.1016/j.marstruc.2022.103314", "authors": "Kristiansen, Morten; Darula, Radoslav; Endelt, Benny; Mikkelstrup, Anders Faarbaek; Schjodt-Thomsen, Jan; Andreasen, Jens Henrik; Farrokhi, Farhang; Hansen, Poul Kyvsgaard; Jensen, Per Baunegaard With; Putnam, Eric; Hansen, Nis", "publication": "MARINE STRUCTURES", "year_of_publication": 2023, "UT": "WOS:000891749500004", "base_material": "S355NL/ML", "base_young_modulus": "-", "base_yield_strength": "-", "base_ultimate_strength": "-", "base_elongation": "-", "weld_material": "-", "weld_young_modulus": "-", "weld_yield_strength": "-", "weld_ultimate_strength": "-", "weld_elongation": "-", "processing": "Post-weld treatments (UIT)", "welding_joint": "T-Joint", "welding_method": "MIG", "welding_voltage": "14–17, 23–25", "welding_current": "100–145, 180–250", "welding_speed": "0.75-1.52, 2.13-3.38", "preheat_temp": "<50", "welding_env": "-", "residual_stress": "-", "fatigue_specimen_type": "Large-scale T-node", "fatigue_specimen_thickness": "24.5(Chord), 12.7(Brace)", "fatigue_test_type": "Uniaxial fatigue testing", "fatigue_temp": "-", "fatigue_env": "Outdoor mechanical test bench", "load_ratio": "-", "frequency": "0.8–1.2", "fatigue_machine": "Hydraulic actuator with control system", "fatigue_standard": "DNV-ST-0126, IIW recommendations", "fatigue_test_control": "Load-controlled", "stress_concentration": "-", "failure_location": "Weld toe"}}, {"id": "WELD2025:1343", "name": "Ti-6Al-4V alloy | Butt joint", "material_family": "Welded joint", "points": [[380.0, 4993920.0, 0], [369.0, 6220831.0, 0], [359.0, 6257396.0, 0], [359.0, 6534146.0, 0], [349.0, 6481168.0, 0], [339.0, 6314989.0, 0], [339.0, 6636434.0, 0], [369.0, 8055024.0, 0], [369.0, 8168544.0, 0], [369.0, 8411279.0, 0], [349.0, 8841715.0, 0], [349.0, 10016383.0, 0], [339.0, 10024022.0, 1], [329.0, 10031735.0, 1], [319.0, 10026752.0, 1]], "conditions": {"material": "Ti-6Al-4V alloy", "am_type": "Laser beam welding", "load_ratio": "0.2", "test_type": "Axial (tension–tension)", "temperature": "25", "surface_treatment": "Mill-annealed"}, "metadata": {"dataset_id": 1343, "title": "Deformation behavior and microstructure characteristics of the laser-welded Ti-6Al-4V joint under variable amplitude fatigue", "doi": "10.1016/j.matchar.2022.112606", "authors": "Chen, Jintao; Li, Haizhou; Liu, Yingzong; Zhao, Xu; Cai, Yuhua; Chen, Hui; Chen, Yarong; Feng, Aixin; Wang, Hao; Sun, Zhongtao", "publication": "MATERIALS CHARACTERIZATION", "year_of_publication": 2023, "UT": "WOS:000915851300001", "base_material": "Ti-6Al-4V alloy", "base_young_modulus": "-", "base_yield_strength": 1032.3, "base_ultimate_strength": 1110.6, "base_elongation": 32.8, "weld_material": "Ti-6Al-4V alloy", "weld_young_modulus": "-", "weld_yield_strength": 1044.7, "weld_ultimate_strength": 1132.0, "weld_elongation": 23.0, "processing": "Mill-annealed", "welding_joint": "Butt joint", "welding_method": "Laser beam welding", "welding_voltage": "-", "welding_current": "-", "welding_speed": 20, "preheat_temp": "-", "welding_env": "Argon-protected environment", "residual_stress": "-", "fatigue_specimen_type": "flat", "fatigue_specimen_thickness": 3.5, "fatigue_test_type": "Axial (tension–tension)", "fatigue_temp": 25, "fatigue_env": "-", "load_ratio": 0.2, "frequency": 80, "fatigue_machine": "QBG-100 (10 kN) high-frequency fatigue tester", "fatigue_standard": "-", "fatigue_test_control": "Stress", "stress_concentration": "-", "failure_location": "Weld toe"}}, {"id": "WELD2025:1344", "name": "Commercially pure Cu (99.83 wt%) | -", "material_family": "Welded joint", "points": [[494.0, 131394.0, 0], [481.0, 192568.0, 0], [439.0, 262405.0, 0], [394.0, 921355.0, 0], [353.0, 1619892.0, 0], [313.0, 5007313.0, 0], [284.0, 11780026.0, 0], [252.0, 19970791.0, 0]], "conditions": {"material": "Commercially pure Cu (99.83 wt%)", "am_type": "Friction Stir Additive Manufacturing (FSAM)", "load_ratio": "-1", "test_type": "High Cycle Fatigue (HCF)", "temperature": "-", "surface_treatment": "Friction Stir Additive Manufacturing (FSAM) with water cooling"}, "metadata": {"dataset_id": 1344, "title": "Achieving high fatigue strength of large-scale ultrafine-grained copper fabricated by friction stir additive manufacturing", "doi": "10.1016/j.matlet.2023.134531", "authors": "Liu, M.; An, X. H.; Wang, B. B.; Liu, F. C.; Wu, L. H.; Xue, P.; Ni, D. R.; Xian, B. L.; Ma, Z. Y.", "publication": "MATERIALS LETTERS", "year_of_publication": 2023, "UT": "WOS:001006364300001", "base_material": "Commercially pure Cu (99.83 wt%)", "base_young_modulus": "-", "base_yield_strength": "-", "base_ultimate_strength": 436, "base_elongation": "-", "weld_material": "-", "weld_young_modulus": "-", "weld_yield_strength": "-", "weld_ultimate_strength": "-", "weld_elongation": "-", "processing": "Friction Stir Additive Manufacturing (FSAM) with water cooling", "welding_joint": "-", "welding_method": "Friction Stir Additive Manufacturing (FSAM)", "welding_voltage": "-", "welding_current": "-", "welding_speed": "-", "preheat_temp": "-", "welding_env": "Water cooling", "residual_stress": "-", "fatigue_specimen_type": "Dog-bone-shaped", "fatigue_specimen_thickness": 2, "fatigue_test_type": "High Cycle Fatigue (HCF)", "fatigue_temp": "-", "fatigue_env": "-", "load_ratio": -1, "frequency": 30, "fatigue_machine": "-", "fatigue_standard": "-", "fatigue_test_control": "Stress", "stress_concentration": "-", "failure_location": "-"}}, {"id": "WELD2025:1345", "name": "Ti–6Al–4V | Butt Joint", "material_family": "Welded joint", "points": [[793.0, 35731.0, 0], [772.0, 38121.0, 0], [758.0, 257039.0, 0], [744.0, 679934.0, 0], [726.0, 879480.0, 0]], "conditions": {"material": "Ti–6Al–4V", "am_type": "-", "load_ratio": "0.1", "test_type": "Axial", "temperature": "25", "surface_treatment": "Annealed"}, "metadata": {"dataset_id": 1345, "title": "A study of cyclic fatigue, damage initiation, damage propagation, and fracture of welded titanium alloy plate", "doi": "10.1016/j.msea.2010.06.086", "authors": "Srivatsan, T. S.; Bathini, U.; Patnaik, A.; Quick, T.", "publication": "MATERIALS SCIENCE AND ENGINEERING A-STRUCTURAL MATERIALS PROPERTIES MICROSTRUCTURE AND PROCESSING", "year_of_publication": 2010, "UT": "WOS:000281942900029", "base_material": "Ti–6Al–4V", "base_young_modulus": 126, "base_yield_strength": 921, "base_ultimate_strength": 1020, "base_elongation": 7.8, "weld_material": "Ti–6Al–4V", "weld_young_modulus": "-", "weld_yield_strength": "-", "weld_ultimate_strength": "-", "weld_elongation": "-", "processing": "Annealed", "welding_joint": "Butt Joint", "welding_method": "-", "welding_voltage": "-", "welding_current": "-", "welding_speed": "-", "preheat_temp": "-", "welding_env": "-", "residual_stress": "-", "fatigue_specimen_type": "Round bar (longitudinal)", "fatigue_specimen_thickness": 3.125, "fatigue_test_type": "Axial", "fatigue_temp": 25, "fatigue_env": "Laboratory air (relative humidity of 55%)", "load_ratio": 0.1, "frequency": 5, "fatigue_machine": "Instron-8500 Plus", "fatigue_standard": "ASTM E-8", "fatigue_test_control": "Stress", "stress_concentration": "-", "failure_location": "-"}}, {"id": "WELD2025:1346", "name": "Ti–6Al–4V | Butt Joint", "material_family": "Welded joint", "points": [[873.0, 40918.0, 0], [847.0, 205777.0, 0], [795.0, 457713.0, 0], [754.0, 597832.0, 0], [710.0, 1028323.0, 0]], "conditions": {"material": "Ti–6Al–4V", "am_type": "-", "load_ratio": "0.1", "test_type": "Axial", "temperature": "25", "surface_treatment": "Annealed"}, "metadata": {"dataset_id": 1346, "title": "A study of cyclic fatigue, damage initiation, damage propagation, and fracture of welded titanium alloy plate", "doi": "10.1016/j.msea.2010.06.086", "authors": "Srivatsan, T. S.; Bathini, U.; Patnaik, A.; Quick, T.", "publication": "MATERIALS SCIENCE AND ENGINEERING A-STRUCTURAL MATERIALS PROPERTIES MICROSTRUCTURE AND PROCESSING", "year_of_publication": 2010, "UT": "WOS:000281942900029", "base_material": "Ti–6Al–4V", "base_young_modulus": 137, "base_yield_strength": 1029, "base_ultimate_strength": 1153, "base_elongation": 11.5, "weld_material": "Ti–6Al–4V", "weld_young_modulus": "-", "weld_yield_strength": "-", "weld_ultimate_strength": "-", "weld_elongation": "-", "processing": "Annealed", "welding_joint": "Butt Joint", "welding_method": "-", "welding_voltage": "-", "welding_current": "-", "welding_speed": "-", "preheat_temp": "-", "welding_env": "-", "residual_stress": "-", "fatigue_specimen_type": "Round bar (transverse)", "fatigue_specimen_thickness": 3.125, "fatigue_test_type": "Axial", "fatigue_temp": 25, "fatigue_env": "Laboratory air (relative humidity of 55%)", "load_ratio": 0.1, "frequency": 5, "fatigue_machine": "Instron-8500 Plus", "fatigue_standard": "ASTM E-8", "fatigue_test_control": "Stress", "stress_concentration": "-", "failure_location": "-"}}, {"id": "WELD2025:1347", "name": "AA5083-H111 aluminium alloy | T-Joint", "material_family": "Welded joint", "points": [[172.0, 36326.0, 0], [132.0, 54145.0, 0], [173.0, 67094.0, 0], [145.0, 70356.0, 0], [175.0, 86212.0, 0], [147.0, 99930.0, 0], [159.0, 122236.0, 0], [147.0, 153738.0, 0], [132.0, 174837.0, 0], [162.0, 216439.0, 0], [135.0, 280088.0, 0], [120.0, 302931.0, 0], [121.0, 447780.0, 0], [109.0, 807497.0, 0], [109.0, 1058271.0, 0], [109.0, 1158145.0, 0], [97.0, 6608207.0, 1]], "conditions": {"material": "AA5083-H111 aluminium alloy", "am_type": "Friction Stir Welding (FSW)", "load_ratio": "0.1", "test_type": "Axial (Skin loading)", "temperature": "25", "surface_treatment": "-"}, "metadata": {"dataset_id": 1347, "title": "Effect of reverse material flow on the microstructure and performance of friction stir welded T-joints of an Al-Mg alloy", "doi": "10.1016/j.msea.2018.06.056", "authors": "Feistauer, E. E.; Bergmann, L. A.; dos Santos, J. F.", "publication": "MATERIALS SCIENCE AND ENGINEERING A-STRUCTURAL MATERIALS PROPERTIES MICROSTRUCTURE AND PROCESSING", "year_of_publication": 2018, "UT": "WOS:000440881000049", "base_material": "AA5083-H111 aluminium alloy", "base_young_modulus": "-", "base_yield_strength": "145.1, 180.0", "base_ultimate_strength": "318.1, 358.4", "base_elongation": "21.3, 21.8", "weld_material": "AA5083-H111 aluminium alloy", "weld_young_modulus": "-", "weld_yield_strength": "-", "weld_ultimate_strength": "-", "weld_elongation": "-", "processing": "-", "welding_joint": "T-Joint", "welding_method": "Friction Stir Welding (FSW)", "welding_voltage": "-", "welding_current": "-", "welding_speed": "6 mm/s", "preheat_temp": "-", "welding_env": "-", "residual_stress": "-", "fatigue_specimen_type": "T-Joint", "fatigue_specimen_thickness": 6, "fatigue_test_type": "Axial (Skin loading)", "fatigue_temp": 25, "fatigue_env": "-", "load_ratio": 0.1, "frequency": 40, "fatigue_machine": "Servo-hydraulic fatigue test machine", "fatigue_standard": "ASTM E466", "fatigue_test_control": "Stress", "stress_concentration": "-", "failure_location": "-"}}, {"id": "WELD2025:1348", "name": "AA5083-H111 aluminium alloy | T-Joint", "material_family": "Welded joint", "points": [[142.0, 3087.0, 0], [145.0, 3589.0, 0], [116.0, 10450.0, 0], [117.0, 12024.0, 0], [88.0, 24879.0, 0], [88.0, 27504.0, 0], [59.0, 69413.0, 0], [45.0, 175539.0, 0], [46.0, 272805.0, 0], [45.0, 403169.0, 0], [37.0, 345923.0, 0], [38.0, 471984.0, 0], [38.0, 4408516.0, 0], [31.0, 6302509.0, 1]], "conditions": {"material": "AA5083-H111 aluminium alloy", "am_type": "Friction Stir Welding (FSW)", "load_ratio": "0.1", "test_type": "Axial (Stiffener loading)", "temperature": "25", "surface_treatment": "-"}, "metadata": {"dataset_id": 1348, "title": "Effect of reverse material flow on the microstructure and performance of friction stir welded T-joints of an Al-Mg alloy", "doi": "10.1016/j.msea.2018.06.056", "authors": "Feistauer, E. E.; Bergmann, L. A.; dos Santos, J. F.", "publication": "MATERIALS SCIENCE AND ENGINEERING A-STRUCTURAL MATERIALS PROPERTIES MICROSTRUCTURE AND PROCESSING", "year_of_publication": 2018, "UT": "WOS:000440881000049", "base_material": "AA5083-H111 aluminium alloy", "base_young_modulus": "-", "base_yield_strength": "145.1, 180.0", "base_ultimate_strength": "318.1, 358.4", "base_elongation": "21.3, 21.8", "weld_material": "AA5083-H111 aluminium alloy", "weld_young_modulus": "-", "weld_yield_strength": "-", "weld_ultimate_strength": "-", "weld_elongation": "-", "processing": "-", "welding_joint": "T-Joint", "welding_method": "Friction Stir Welding (FSW)", "welding_voltage": "-", "welding_current": "-", "welding_speed": "6 mm/s", "preheat_temp": "-", "welding_env": "-", "residual_stress": "-", "fatigue_specimen_type": "T-Joint", "fatigue_specimen_thickness": 6, "fatigue_test_type": "Axial (Stiffener loading)", "fatigue_temp": 25, "fatigue_env": "-", "load_ratio": 0.1, "frequency": 40, "fatigue_machine": "Servo-hydraulic fatigue test machine", "fatigue_standard": "ASTM E466", "fatigue_test_control": "Stress", "stress_concentration": "-", "failure_location": "-"}}, {"id": "WELD2025:1351", "name": "High-strength steel | Out-of-plane welded joint", "material_family": "Welded joint", "points": [[150.0, 188292.0, 0], [150.0, 259172.0, 0], [120.0, 351447.0, 0], [100.0, 564061.0, 0], [80.0, 905874.0, 0]], "conditions": {"material": "High-strength steel", "am_type": "-", "load_ratio": "0", "test_type": "Axial fatigue test", "temperature": "-", "surface_treatment": "-"}, "metadata": {"dataset_id": 1351, "title": "Mechanism of Fatigue Strength Improvement by Applying Peening Treatment", "doi": "10.1016/j.proeng.2011.07.013", "authors": "Tai, Masayuki; Miki, Chitoshi; Suzuki, Keigo", "publication": "PROCEEDINGS OF THE TWELFTH EAST ASIA-PACIFIC CONFERENCE ON STRUCTURAL ENGINEERING AND CONSTRUCTION (EASEC12)", "year_of_publication": 2011, "UT": "WOS:000300368400013", "base_material": "High-strength steel", "base_young_modulus": "-", "base_yield_strength": "-", "base_ultimate_strength": "-", "base_elongation": "-", "weld_material": "-", "weld_young_modulus": "-", "weld_yield_strength": "-", "weld_ultimate_strength": "-", "weld_elongation": "-", "processing": "-", "welding_joint": "Out-of-plane welded joint", "welding_method": "-", "welding_voltage": "-", "welding_current": "-", "welding_speed": "-", "preheat_temp": "-", "welding_env": "-", "residual_stress": "380 MPa at surface", "fatigue_specimen_type": "Cruciform Joint", "fatigue_specimen_thickness": 12, "fatigue_test_type": "Axial fatigue test", "fatigue_temp": "-", "fatigue_env": "-", "load_ratio": 0, "frequency": "-", "fatigue_machine": "-", "fatigue_standard": "JRA fatigue design curves (JRA 2002)", "fatigue_test_control": "Stress", "stress_concentration": "-", "failure_location": "Weld toe"}}, {"id": "WELD2025:1352", "name": "High-strength steel | Out-of-plane welded joint", "material_family": "Welded joint", "points": [[249.0, 174783.0, 0], [199.0, 317177.0, 0], [169.0, 1327111.0, 0], [149.0, 1955201.0, 0], [120.0, 5949013.0, 1]], "conditions": {"material": "High-strength steel", "am_type": "-", "load_ratio": "0", "test_type": "Axial fatigue test", "temperature": "-", "surface_treatment": "Cleaning treatment (grinder)"}, "metadata": {"dataset_id": 1352, "title": "Mechanism of Fatigue Strength Improvement by Applying Peening Treatment", "doi": "10.1016/j.proeng.2011.07.013", "authors": "Tai, Masayuki; Miki, Chitoshi; Suzuki, Keigo", "publication": "PROCEEDINGS OF THE TWELFTH EAST ASIA-PACIFIC CONFERENCE ON STRUCTURAL ENGINEERING AND CONSTRUCTION (EASEC12)", "year_of_publication": 2011, "UT": "WOS:000300368400013", "base_material": "High-strength steel", "base_young_modulus": "-", "base_yield_strength": "-", "base_ultimate_strength": "-", "base_elongation": "-", "weld_material": "-", "weld_young_modulus": "-", "weld_yield_strength": "-", "weld_ultimate_strength": "-", "weld_elongation": "-", "processing": "Cleaning treatment (grinder)", "welding_joint": "Out-of-plane welded joint", "welding_method": "-", "welding_voltage": "-", "welding_current": "-", "welding_speed": "-", "preheat_temp": "-", "welding_env": "-", "residual_stress": "190 MPa at surface", "fatigue_specimen_type": "Cruciform Joint", "fatigue_specimen_thickness": 12, "fatigue_test_type": "Axial fatigue test", "fatigue_temp": "-", "fatigue_env": "-", "load_ratio": 0, "frequency": "-", "fatigue_machine": "-", "fatigue_standard": "JRA fatigue design curves (JRA 2002)", "fatigue_test_control": "Stress", "stress_concentration": "-", "failure_location": "Weld toe"}}, {"id": "WELD2025:1353", "name": "High-strength steel | Out-of-plane welded joint", "material_family": "Welded joint", "points": [[259.0, 373953.0, 0], [260.0, 406920.0, 0], [239.0, 985881.0, 0], [239.0, 1083032.0, 0], [229.0, 1146644.0, 0], [220.0, 2936933.0, 0], [215.0, 3647058.0, 0], [198.0, 3721538.0, 0], [179.0, 6077342.0, 1], [189.0, 7899447.0, 1], [160.0, 6752467.0, 1]], "conditions": {"material": "High-strength steel", "am_type": "-", "load_ratio": "0", "test_type": "Axial fatigue test", "temperature": "-", "surface_treatment": "Cleaning treatment (grinder), Peening treatment (CP)"}, "metadata": {"dataset_id": 1353, "title": "Mechanism of Fatigue Strength Improvement by Applying Peening Treatment", "doi": "10.1016/j.proeng.2011.07.013", "authors": "Tai, Masayuki; Miki, Chitoshi; Suzuki, Keigo", "publication": "PROCEEDINGS OF THE TWELFTH EAST ASIA-PACIFIC CONFERENCE ON STRUCTURAL ENGINEERING AND CONSTRUCTION (EASEC12)", "year_of_publication": 2011, "UT": "WOS:000300368400013", "base_material": "High-strength steel", "base_young_modulus": "-", "base_yield_strength": "-", "base_ultimate_strength": "-", "base_elongation": "-", "weld_material": "-", "weld_young_modulus": "-", "weld_yield_strength": "-", "weld_ultimate_strength": "-", "weld_elongation": "-", "processing": "Cleaning treatment (grinder), Peening treatment (CP)", "welding_joint": "Out-of-plane welded joint", "welding_method": "-", "welding_voltage": "-", "welding_current": "-", "welding_speed": "-", "preheat_temp": "-", "welding_env": "-", "residual_stress": "-450 MPa, depth 0.65 mm", "fatigue_specimen_type": "Cruciform Joint", "fatigue_specimen_thickness": 12, "fatigue_test_type": "Axial fatigue test", "fatigue_temp": "-", "fatigue_env": "-", "load_ratio": 0, "frequency": "-", "fatigue_machine": "-", "fatigue_standard": "JRA fatigue design curves (JRA 2002)", "fatigue_test_control": "Stress", "stress_concentration": "-", "failure_location": "Weld toe"}}, {"id": "WELD2025:1354", "name": "High-strength steel | Out-of-plane welded joint", "material_family": "Welded joint", "points": [[261.0, 249598.0, 0], [250.0, 279602.0, 0], [222.0, 461064.0, 0], [201.0, 804126.0, 0], [199.0, 1642760.0, 0], [181.0, 2243842.0, 0], [169.0, 2204539.0, 0], [180.0, 4895690.0, 1], [150.0, 4910811.0, 1], [150.0, 6823907.0, 1]], "conditions": {"material": "High-strength steel", "am_type": "-", "load_ratio": "0", "test_type": "Axial fatigue test", "temperature": "-", "surface_treatment": "Cleaning treatment (grinder) + Peening treatment (CP')"}, "metadata": {"dataset_id": 1354, "title": "Mechanism of Fatigue Strength Improvement by Applying Peening Treatment", "doi": "10.1016/j.proeng.2011.07.013", "authors": "Tai, Masayuki; Miki, Chitoshi; Suzuki, Keigo", "publication": "PROCEEDINGS OF THE TWELFTH EAST ASIA-PACIFIC CONFERENCE ON STRUCTURAL ENGINEERING AND CONSTRUCTION (EASEC12)", "year_of_publication": 2011, "UT": "WOS:000300368400013", "base_material": "High-strength steel", "base_young_modulus": "-", "base_yield_strength": "-", "base_ultimate_strength": "-", "base_elongation": "-", "weld_material": "-", "weld_young_modulus": "-", "weld_yield_strength": "-", "weld_ultimate_strength": "-", "weld_elongation": "-", "processing": "Cleaning treatment (grinder) + Peening treatment (CP')", "welding_joint": "Out-of-plane welded joint", "welding_method": "-", "welding_voltage": "-", "welding_current": "-", "welding_speed": "-", "preheat_temp": "-", "welding_env": "-", "residual_stress": "-250 MPa, depth 0.25 mm", "fatigue_specimen_type": "Cruciform Joint", "fatigue_specimen_thickness": 12, "fatigue_test_type": "Axial fatigue test", "fatigue_temp": "-", "fatigue_env": "-", "load_ratio": 0, "frequency": "-", "fatigue_machine": "-", "fatigue_standard": "JRA fatigue design curves (JRA 2002)", "fatigue_test_control": "Stress", "stress_concentration": "-", "failure_location": "Weld toe"}}, {"id": "WELD2025:1355", "name": "Acrylic-based Elium-188 thermoplastic resin with Johns Manville 086 unidirectional fiberglass | Lap-shear joint", "material_family": "Welded joint", "points": [[34.0, 103.0, 0], [31.0, 33.0, 0], [31.0, 40.0, 0], [25.0, 803.0, 0], [25.0, 1158.0, 0], [24.0, 3635.0, 0], [21.0, 14219.0, 0], [22.0, 17718.0, 0], [18.0, 35821.0, 0], [18.0, 48032.0, 0], [18.0, 217560.0, 0], [14.0, 1906579.0, 0], [9.0, 10147742.0, 0]], "conditions": {"material": "Acrylic-based Elium-188 thermoplastic resin with Johns Manville 086 unidirectional fiberglass", "am_type": "Resistance welding", "load_ratio": "0.1", "test_type": "Lap-shear fatigue tests", "temperature": "-", "surface_treatment": "-"}, "metadata": {"dataset_id": 1355, "title": "Fusion joining of thermoplastic composite wind turbine blades: Lap-shear bond characterization", "doi": "10.1016/j.renene.2019.03.085", "authors": "Murray, Robynne E.; Roadman, Jason; Beach, Ryan", "publication": "RENEWABLE ENERGY", "year_of_publication": 2019, "UT": "WOS:000466250700043", "base_material": "Acrylic-based Elium-188 thermoplastic resin with Johns Manville 086 unidirectional fiberglass", "base_young_modulus": "-", "base_yield_strength": "-", "base_ultimate_strength": "-", "base_elongation": "-", "weld_material": "Acrylic-based Elium-188 thermoplastic resin with various heating elements", "weld_young_modulus": "-", "weld_yield_strength": "-", "weld_ultimate_strength": "-", "weld_elongation": "-", "processing": "-", "welding_joint": "Lap-shear joint", "welding_method": "Resistance welding", "welding_voltage": "2.5, 7 , 7, 4.5", "welding_current": "16, 7, 5.5, 6", "welding_speed": "-", "preheat_temp": 200, "welding_env": "-", "residual_stress": "-", "fatigue_specimen_type": "Lap-shear specimen", "fatigue_specimen_thickness": 3.5, "fatigue_test_type": "Lap-shear fatigue tests", "fatigue_temp": "-", "fatigue_env": "-", "load_ratio": 0.1, "frequency": 10, "fatigue_machine": "100-kN MTS load frame", "fatigue_standard": "ASTM D5868", "fatigue_test_control": "Stress", "stress_concentration": "-", "failure_location": "Bond interface"}}, {"id": "WELD2025:1356", "name": "AA2198-T851 (Aluminum-Lithium alloy) | Butt Joint", "material_family": "Welded joint", "points": [[244.0, 115.0, 0], [194.0, 1182.0, 0], [193.0, 6234.0, 0], [245.0, 1469.0, 0], [221.0, 17290.0, 0], [246.0, 28755.0, 0], [195.0, 32879.0, 0], [169.0, 36300.0, 0], [221.0, 64846.0, 0], [170.0, 97819.0, 0], [143.0, 356426.0, 0], [144.0, 388132.0, 0], [143.0, 728025.0, 0], [170.0, 5271232.0, 1], [132.0, 5644433.0, 1]], "conditions": {"material": "AA2198-T851 (Aluminum-Lithium alloy)", "am_type": "Friction Stir Welding (FSW)", "load_ratio": "0.1", "test_type": "Axial fatigue tests", "temperature": "25", "surface_treatment": "T851 heat treatment (solution heat treated, cold worked, artificially aged)"}, "metadata": {"dataset_id": 1356, "title": "Friction stir welded joints of Al-Li Alloys for aeronautical applications: butt-joints and tailor welded blanks", "doi": "10.1016/j.tafmec.2013.05.002", "authors": "Tavares, S. M. O.; dos Santos, J. F.; de Castro, P. M. S. T.", "publication": "THEORETICAL AND APPLIED FRACTURE MECHANICS", "year_of_publication": 2013, "UT": "WOS:000322297800002", "base_material": "AA2198-T851 (Aluminum-Lithium alloy)", "base_young_modulus": "-", "base_yield_strength": "491.2 (L-T direction), 288.2 (T-L direction)", "base_ultimate_strength": "532.3 (L-T direction), 416.5 (T-L direction)", "base_elongation": "14.0 (L-T direction), 20.6 (T-L direction)", "weld_material": "AA2198-T851", "weld_young_modulus": "-", "weld_yield_strength": "-", "weld_ultimate_strength": "-", "weld_elongation": "-", "processing": "T851 heat treatment (solution heat treated, cold worked, artificially aged)", "welding_joint": "Butt Joint", "welding_method": "Friction Stir Welding (FSW)", "welding_voltage": "-", "welding_current": "-", "welding_speed": 5, "preheat_temp": "-", "welding_env": "-", "residual_stress": "-", "fatigue_specimen_type": "Butt-joint", "fatigue_specimen_thickness": 3, "fatigue_test_type": "Axial fatigue tests", "fatigue_temp": 25, "fatigue_env": "-", "load_ratio": 0.1, "frequency": 10, "fatigue_machine": "Servo-hydraulic equipment", "fatigue_standard": "PREN 6072", "fatigue_test_control": "Force control mode", "stress_concentration": "-", "failure_location": "Near weld region"}}, {"id": "WELD2025:1357", "name": "AA2198-T851 (Aluminum-Lithium alloy) | Tailor Welded Blank (TWB)", "material_family": "Welded joint", "points": [[246.0, 472320.0, 0], [247.0, 510421.0, 0], [260.0, 659907.0, 0], [247.0, 1246145.0, 0], [260.0, 2773721.0, 0], [246.0, 3742212.0, 0], [220.0, 3756108.0, 0], [207.0, 2048867.0, 0], [220.0, 6140747.0, 0], [182.0, 52193657.0, 0], [208.0, 3762938149.0, 1], [182.0, 7400947738.0, 1], [169.0, 3784191531.0, 1]], "conditions": {"material": "AA2198-T851 (Aluminum-Lithium alloy)", "am_type": "Friction Stir Welding (FSW)", "load_ratio": "0.1", "test_type": "Axial fatigue tests", "temperature": "25", "surface_treatment": "T851 heat treatment (solution heat treated, cold worked, artificially aged)"}, "metadata": {"dataset_id": 1357, "title": "Friction stir welded joints of Al-Li Alloys for aeronautical applications: butt-joints and tailor welded blanks", "doi": "10.1016/j.tafmec.2013.05.002", "authors": "Tavares, S. M. O.; dos Santos, J. F.; de Castro, P. M. S. T.", "publication": "THEORETICAL AND APPLIED FRACTURE MECHANICS", "year_of_publication": 2013, "UT": "WOS:000322297800002", "base_material": "AA2198-T851 (Aluminum-Lithium alloy)", "base_young_modulus": "-", "base_yield_strength": "491.2 (L-T direction), 288.2 (T-L direction)", "base_ultimate_strength": "532.3 (L-T direction), 416.5 (T-L direction)", "base_elongation": "14.0 (L-T direction), 20.6 (T-L direction)", "weld_material": "AA2198-T851", "weld_young_modulus": "-", "weld_yield_strength": 267.7, "weld_ultimate_strength": 273.0, "weld_elongation": 0.5, "processing": "T851 heat treatment (solution heat treated, cold worked, artificially aged)", "welding_joint": "Tailor Welded Blank (TWB)", "welding_method": "Friction Stir Welding (FSW)", "welding_voltage": "-", "welding_current": "-", "welding_speed": 5, "preheat_temp": "-", "welding_env": "-", "residual_stress": "-", "fatigue_specimen_type": "Butt-joint, Tailor Welded Blank (TWB)", "fatigue_specimen_thickness": "3.2–4.5", "fatigue_test_type": "Axial fatigue tests", "fatigue_temp": 25, "fatigue_env": "-", "load_ratio": 0.1, "frequency": 10, "fatigue_machine": "Servo-hydraulic equipment", "fatigue_standard": "PREN 6072", "fatigue_test_control": "Force control mode", "stress_concentration": "-", "failure_location": "Near weld region"}}, {"id": "WELD2025:1358", "name": "7050 | -", "material_family": "Welded joint", "points": [[100.0, 57055.0, 0], [101.0, 74161.0, 0], [101.0, 85948.0, 0], [90.0, 95981.0, 0], [90.0, 126819.0, 0], [90.0, 178918.0, 0], [80.0, 366469.0, 0], [80.0, 817930.0, 0], [80.0, 1767363.0, 0], [89.0, 41601.0, 0], [89.0, 48213.0, 0], [90.0, 58691.0, 0], [80.0, 78513.0, 0], [80.0, 89521.0, 0], [80.0, 105453.0, 0], [70.0, 112167.0, 0], [70.0, 129957.0, 0], [70.0, 158216.0, 0], [59.0, 237311.0, 0], [60.0, 270582.0, 0], [59.0, 435179.0, 0], [49.0, 426345.0, 0], [49.0, 1033024.0, 0], [40.0, 9877126.0, 0], [40.0, 10898776.0, 0], [40.0, 11637189.0, 0]], "conditions": {"material": "7050", "am_type": "-", "load_ratio": "-", "test_type": "Axial", "temperature": "-", "surface_treatment": "Modified processing"}, "metadata": {"dataset_id": 1358, "title": "Recent development in aluminium alloys for aerospace applications", "doi": "10.1016/S0921-5093(99)00674-7", "authors": "Heinz, A; Haszler, A; Keidel, C; Moldenhauer, S; Benedictus, R; Miller, WS", "publication": "MATERIALS SCIENCE AND ENGINEERING A-STRUCTURAL MATERIALS PROPERTIES MICROSTRUCTURE AND PROCESSING", "year_of_publication": 2000, "UT": "WOS:000085839800017", "base_material": "7050", "base_young_modulus": "-", "base_yield_strength": "-", "base_ultimate_strength": "-", "base_elongation": "-", "weld_material": "-", "weld_young_modulus": "-", "weld_yield_strength": "-", "weld_ultimate_strength": "-", "weld_elongation": "-", "processing": "Modified processing", "welding_joint": "-", "welding_method": "-", "welding_voltage": "-", "welding_current": "-", "welding_speed": "-", "preheat_temp": "-", "welding_env": "-", "residual_stress": "-", "fatigue_specimen_type": "Thick plate", "fatigue_specimen_thickness": 152, "fatigue_test_type": "Axial", "fatigue_temp": "-", "fatigue_env": "-", "load_ratio": "-", "frequency": "-", "fatigue_machine": "-", "fatigue_standard": "-", "fatigue_test_control": "Stress", "stress_concentration": "-", "failure_location": "-"}}, {"id": "WELD2025:1359", "name": "Austenitic steel (AISI 304) | Similar and dissimilar joints (AISI 304 to AISI 304)", "material_family": "Welded joint", "points": [[381.0, 153157.0, 0], [319.0, 311647.0, 0], [284.0, 627740.0, 0], [259.0, 973634.0, 0], [240.0, 2474611.0, 0], [231.0, 3527605.0, 0], [222.0, 4413273.0, 0], [219.0, 5892733.0, 0], [217.0, 15683331.0, 0]], "conditions": {"material": "Austenitic steel (AISI 304)", "am_type": "Gas Tungsten Arc Welding (GTAW)", "load_ratio": "-", "test_type": "Bending fatigue", "temperature": "-", "surface_treatment": "-"}, "metadata": {"dataset_id": 1359, "title": "Mechanical and structural properties of similar and dissimilar steel joints", "doi": "10.1016/S1044-5803(99)00045-5", "authors": "Celik, A; Alsaran, A", "publication": "MATERIALS CHARACTERIZATION", "year_of_publication": 1999, "UT": "WOS:000084261900004", "base_material": "Austenitic steel (AISI 304)", "base_young_modulus": "-", "base_yield_strength": 530, "base_ultimate_strength": 630, "base_elongation": 40, "weld_material": "Austenitic filler metal", "weld_young_modulus": "-", "weld_yield_strength": "-", "weld_ultimate_strength": "-", "weld_elongation": "-", "processing": "-", "welding_joint": "Similar and dissimilar joints (AISI 304 to AISI 304)", "welding_method": "Gas Tungsten Arc Welding (GTAW)", "welding_voltage": 380, "welding_current": "100–110", "welding_speed": 1.67, "preheat_temp": "-", "welding_env": "-", "residual_stress": "-", "fatigue_specimen_type": "-", "fatigue_specimen_thickness": "-", "fatigue_test_type": "Bending fatigue", "fatigue_temp": "-", "fatigue_env": "-", "load_ratio": "-", "frequency": 50, "fatigue_machine": "Bending fatigue machine", "fatigue_standard": "ASTM E 466-76 and ASTM E 738-80", "fatigue_test_control": "-", "stress_concentration": "-", "failure_location": "-"}}, {"id": "WELD2025:1360", "name": "Ferritic steel (ST37-2) and Austenitic steel (AISI 304) | Similar and dissimilar joints (ST37-2 to AISI 304)", "material_family": "Welded joint", "points": [[380.0, 39637.0, 0], [257.0, 247336.0,
