Repository: yunyunfanfan/S-PA-CBB

# S-PA-CBB

Official research code, processed curve records, evaluation outputs, and manuscript source for:

> **From Physics to Selective Generation: Conditional Brownian Bridges for Sparse S–N Curve Reconstruction and Fatigue Decision-Making**

S-PA-CBB reconstructs a complete probabilistic stress–life (S–N) curve from only two to four observed fatigue tests. The method first fits an interpretable Basquin state, diagnoses whether that state is sufficient, and applies a ControlNet-style conditional Brownian-bridge residual only to curves that benefit from correction.

File: external_data/weld2025_disjoint_curves.json (part 53 of 223)
 0], [197.0, 690937.0, 0], [192.0, 872401.0, 0], [188.0, 1091270.0, 0], [178.0, 1555673.0, 0], [166.0, 3131308.0, 0], [160.0, 4991485.0, 0], [160.0, 12445107.0, 0]], "conditions": {"material": "Ferritic steel (ST37-2) and Austenitic steel (AISI 304)", "am_type": "Gas Tungsten Arc Welding (GTAW)", "load_ratio": "-", "test_type": "Bending fatigue", "temperature": "-", "surface_treatment": "-"}, "metadata": {"dataset_id": 1360, "title": "Mechanical and structural properties of similar and dissimilar steel joints", "doi": "10.1016/S1044-5803(99)00045-5", "authors": "Celik, A; Alsaran, A", "publication": "MATERIALS CHARACTERIZATION", "year_of_publication": 1999, "UT": "WOS:000084261900004", "base_material": "Ferritic steel (ST37-2) and Austenitic steel (AISI 304)", "base_young_modulus": "-", "base_yield_strength": "260, 530", "base_ultimate_strength": "320, 630", "base_elongation": "54, 40", "weld_material": "-", "weld_young_modulus": "-", "weld_yield_strength": "-", "weld_ultimate_strength": "-", "weld_elongation": "-", "processing": "-", "welding_joint": "Similar and dissimilar joints (ST37-2 to AISI 304)", "welding_method": "Gas Tungsten Arc Welding (GTAW)", "welding_voltage": 380, "welding_current": "100–110", "welding_speed": 1.67, "preheat_temp": "-", "welding_env": "-", "residual_stress": "-", "fatigue_specimen_type": "-", "fatigue_specimen_thickness": "-", "fatigue_test_type": "Bending fatigue", "fatigue_temp": "-", "fatigue_env": "-", "load_ratio": "-", "frequency": 50, "fatigue_machine": "Bending fatigue machine", "fatigue_standard": "ASTM E 466-76 and ASTM E 738-80", "fatigue_test_control": "-", "stress_concentration": "-", "failure_location": "-"}}, {"id": "WELD2025:1361", "name": "Ferritic steel (ST37-2) | Similar and dissimilar joints (ST37-2 to ST37-2)", "material_family": "Welded joint", "points": [[382.0, 31986.0, 0], [259.0, 156629.0, 0], [199.0, 250098.0, 0], [180.0, 395135.0, 0], [150.0, 630354.0, 0], [142.0, 995586.0, 0], [127.0, 2506627.0, 0], [122.0, 3995588.0, 0], [121.0, 13677685.0, 0]], "conditions": {"material": "Ferritic steel (ST37-2)", "am_type": "Gas Tungsten Arc Welding (GTAW)", "load_ratio": "-", "test_type": "Bending fatigue", "temperature": "-", "surface_treatment": "-"}, "metadata": {"dataset_id": 1361, "title": "Mechanical and structural properties of similar and dissimilar steel joints", "doi": "10.1016/S1044-5803(99)00045-5", "authors": "Celik, A; Alsaran, A", "publication": "MATERIALS CHARACTERIZATION", "year_of_publication": 1999, "UT": "WOS:000084261900004", "base_material": "Ferritic steel (ST37-2)", "base_young_modulus": "-", "base_yield_strength": 260, "base_ultimate_strength": 320, "base_elongation": 54, "weld_material": "-", "weld_young_modulus": "-", "weld_yield_strength": "-", "weld_ultimate_strength": "-", "weld_elongation": "-", "processing": "-", "welding_joint": "Similar and dissimilar joints (ST37-2 to ST37-2)", "welding_method": "Gas Tungsten Arc Welding (GTAW)", "welding_voltage": 380, "welding_current": "100–110", "welding_speed": 1.67, "preheat_temp": "-", "welding_env": "-", "residual_stress": "-", "fatigue_specimen_type": "-", "fatigue_specimen_thickness": "-", "fatigue_test_type": "Bending fatigue", "fatigue_temp": "-", "fatigue_env": "-", "load_ratio": "-", "frequency": 50, "fatigue_machine": "Bending fatigue machine", "fatigue_standard": "ASTM E 466-76 and ASTM E 738-80", "fatigue_test_control": "-", "stress_concentration": "-", "failure_location": "-"}}, {"id": "WELD2025:1362", "name": "S235 steel | -", "material_family": "Welded joint", "points": [[181.0, 272000.0, 0], [181.0, 294000.0, 0], [176.0, 544000.0, 0], [200.0, 665000.0, 0], [221.0, 858000.0, 0], [200.0, 1090000.0, 0], [181.0, 1290000.0, 0], [171.0, 2010000.0, 0], [131.0, 2010000.0, 0], [166.0, 8020000.0, 0], [181.0, 426000.0, 0], [196.0, 8040000.0, 0], [234.0, 519000.0, 0], [187.0, 529000.0, 0], [100.0, 1980000.0, 0], [120.0, 2000000.0, 0], [151.0, 2010000.0, 0]], "conditions": {"material": "S235 steel", "am_type": "Wire-Arc Additive Manufacturing (WAAM)", "load_ratio": "0.1, 0.2, 0.3, 0.4", "test_type": "Axial (tension-tension)", "temperature": "25", "surface_treatment": "-"}, "metadata": {"dataset_id": 1362, "title": "Fatigue testing and analysis of steel plates manufactured by wire-arc directed energy deposition", "doi": "10.1016/j.addma.2023.103696", "authors": "Huang, Cheng; Li, Lingzhen; Pichler, Niels; Ghafoori, Elyas; Susmel, Luca; Gardner, Leroy", "publication": "ADDITIVE MANUFACTURING", "year_of_publication": 2023, "UT": "WOS:001043857800001", "base_material": "S235 steel", "base_young_modulus": "-", "base_yield_strength": "-", "base_ultimate_strength": "-", "base_elongation": "-", "weld_material": "ER70S-6 steel wire", "weld_young_modulus": 162.0, "weld_yield_strength": 311, "weld_ultimate_strength": 446, "weld_elongation": 21, "processing": "-", "welding_joint": "-", "welding_method": "Wire-Arc Additive Manufacturing (WAAM)", "welding_voltage": 14.8, "welding_current": 54, "welding_speed": 8, "preheat_temp": "-", "welding_env": "Shielding gas (80% Ar + 20% CO2)", "residual_stress": "-", "fatigue_specimen_type": "Flat plate", "fatigue_specimen_thickness": 3, "fatigue_test_type": "Axial (tension-tension)", "fatigue_temp": 25, "fatigue_env": "-", "load_ratio": "0.1, 0.2, 0.3, 0.4", "frequency": 25, "fatigue_machine": "Walter & Bai servo-hydraulic testing machine", "fatigue_standard": "ASTM E466-21", "fatigue_test_control": "Load-controlled", "stress_concentration": "-", "failure_location": "-"}}, {"id": "WELD2025:1363", "name": "S235 steel | -", "material_family": "Welded joint", "points": [[365.0, 170000.0, 0], [373.0, 181000.0, 0], [293.0, 274000.0, 0], [344.0, 338000.0, 0], [276.0, 366000.0, 0], [291.0, 513000.0, 0], [282.0, 652000.0, 0], [290.0, 821000.0, 0], [269.0, 2030000.0, 0], [219.0, 2030000.0, 0], [131.0, 2030000.0, 0], [241.0, 8080000.0, 0], [213.0, 8030000.0, 0], [161.0, 8100000.0, 0], [324.0, 2270000.0, 0], [268.0, 7910000.0, 0], [296.0, 477000.0, 0]], "conditions": {"material": "S235 steel", "am_type": "Wire-Arc Additive Manufacturing (WAAM)", "load_ratio": "0.1, 0.2, 0.3, 0.4", "test_type": "Axial (tension-tension)", "temperature": "25", "surface_treatment": "As-built and machined"}, "metadata": {"dataset_id": 1363, "title": "Fatigue testing and analysis of steel plates manufactured by wire-arc directed energy deposition", "doi": "10.1016/j.addma.2023.103696", "authors": "Huang, Cheng; Li, Lingzhen; Pichler, Niels; Ghafoori, Elyas; Susmel, Luca; Gardner, Leroy", "publication": "ADDITIVE MANUFACTURING", "year_of_publication": 2023, "UT": "WOS:001043857800001", "base_material": "S235 steel", "base_young_modulus": "-", "base_yield_strength": "-", "base_ultimate_strength": "-", "base_elongation": "-", "weld_material": "ER70S-6 steel wire", "weld_young_modulus": 205.7, "weld_yield_strength": 412, "weld_ultimate_strength": 504, "weld_elongation": 24, "processing": "As-built and machined", "welding_joint": "-", "welding_method": "Wire-Arc Additive Manufacturing (WAAM)", "welding_voltage": 14.8, "welding_current": 54, "welding_speed": 8, "preheat_temp": "-", "welding_env": "Shielding gas (80% Ar + 20% CO2)", "residual_stress": "-", "fatigue_specimen_type": "Flat plate", "fatigue_specimen_thickness": 3, "fatigue_test_type": "Axial (tension-tension)", "fatigue_temp": 25, "fatigue_env": "-", "load_ratio": "0.1, 0.2, 0.3, 0.4", "frequency": 25, "fatigue_machine": "Walter & Bai servo-hydraulic testing machine", "fatigue_standard": "ASTM E466-21", "fatigue_test_control": "Load-controlled", "stress_concentration": "-", "failure_location": "-"}}, {"id": "WELD2025:1364", "name": "AA8011-H14 and AA6082-T651 | Butt Joint", "material_family": "Welded joint", "points": [[68.0, 1243.0, 0], [60.0, 7118.0, 0], [51.0, 27627.0, 0], [43.0, 96424.0, 0], [34.0, 253589.0, 0], [26.0, 479378.0, 0]], "conditions": {"material": "AA8011-H14 and AA6082-T651", "am_type": "Friction Stir Welding (FSW)", "load_ratio": "-", "test_type": "Axial", "temperature": "-", "surface_treatment": "-"}, "metadata": {"dataset_id": 1364, "title": "Fatigue behaviour of the multi-pass friction stir processed AA8011-H14 and AA6082-T651 dissimilar joints", "doi": "10.1016/j.engfailanal.2020.104876", "authors": "Mabuwa, Sipokazi; Msomi, Velaphi", "publication": "ENGINEERING FAILURE ANALYSIS", "year_of_publication": 2020, "UT": "WOS:000587913600060", "base_material": "AA8011-H14 and AA6082-T651", "base_young_modulus": "-", "base_yield_strength": "76, 270", "base_ultimate_strength": "94.1, 308", "base_elongation": "40.17, 25.42", "weld_material": "AA8011-H14 and AA6082-T651", "weld_young_modulus": "-", "weld_yield_strength": "-", "weld_ultimate_strength": 85.063, "weld_elongation": 20.22, "processing": "-", "welding_joint": "Butt Joint", "welding_method": "Friction Stir Welding (FSW)", "welding_voltage": "-", "welding_current": "-", "welding_speed": 0.75, "preheat_temp": "-", "welding_env": "-", "residual_stress": "-", "fatigue_specimen_type": "-", "fatigue_specimen_thickness": 6, "fatigue_test_type": "Axial", "fatigue_temp": "-", "fatigue_env": "-", "load_ratio": "-", "frequency": 20, "fatigue_machine": "Instron 8801", "fatigue_standard": "ASTM E466-07", "fatigue_test_control": "Force-controlled", "stress_concentration": "-", "failure_location": "Weld Zone (WZ)"}}, {"id": "WELD2025:1365", "name": "AA8011-H14 and AA6082-T651 | Butt Joint", "material_family": "Welded joint", "points": [[69.0, 852.0, 0], [61.0, 1992.0, 0], [52.0, 12102.0, 0], [44.0, 38891.0, 0], [35.0, 59458.0, 0], [26.0, 468205.0, 0]], "conditions": {"material": "AA8011-H14 and AA6082-T651", "am_type": "Friction Stir Welding (FSW)", "load_ratio": "-", "test_type": "Axial", "temperature": "-", "surface_treatment": "-"}, "metadata": {"dataset_id": 1365, "title": "Fatigue behaviour of the multi-pass friction stir processed AA8011-H14 and AA6082-T651 dissimilar joints", "doi": "10.1016/j.engfailanal.2020.104876", "authors": "Mabuwa, Sipokazi; Msomi, Velaphi", "publication": "ENGINEERING FAILURE ANALYSIS", "year_of_publication": 2020, "UT": "WOS:000587913600060", "base_material": "AA8011-H14 and AA6082-T651", "base_young_modulus": "-", "base_yield_strength": "76, 270", "base_ultimate_strength": "94.1, 308", "base_elongation": "40.17, 25.42", "weld_material": "AA8011-H14 and AA6082-T651", "weld_young_modulus": "-", "weld_yield_strength": "-", "weld_ultimate_strength": 87.444, "weld_elongation": 25.32, "processing": "-", "welding_joint": "Butt Joint", "welding_method": "Friction Stir Welding (FSW)", "welding_voltage": "-", "welding_current": "-", "welding_speed": 0.75, "preheat_temp": "-", "welding_env": "-", "residual_stress": "-", "fatigue_specimen_type": "-", "fatigue_specimen_thickness": 6, "fatigue_test_type": "Axial", "fatigue_temp": "-", "fatigue_env": "-", "load_ratio": "-", "frequency": 20, "fatigue_machine": "Instron 8801", "fatigue_standard": "ASTM E466-07", "fatigue_test_control": "Force-controlled", "stress_concentration": "-", "failure_location": "Weld Zone (WZ)"}}, {"id": "WELD2025:1366", "name": "AA8011-H14 and AA6082-T651 | Butt Joint", "material_family": "Welded joint", "points": [[73.0, 3347.0, 0], [64.0, 15502.0, 0], [55.0, 23148.0, 0], [46.0, 94177.0, 0], [37.0, 111081.0, 0], [28.0, 539375.0, 0]], "conditions": {"material": "AA8011-H14 and AA6082-T651", "am_type": "Friction Stir Welding (FSW)", "load_ratio": "-", "test_type": "Axial", "temperature": "-", "surface_treatment": "-"}, "metadata": {"dataset_id": 1366, "title": "Fatigue behaviour of the multi-pass friction stir processed AA8011-H14 and AA6082-T651 dissimilar joints", "doi": "10.1016/j.engfailanal.2020.104876", "authors": "Mabuwa, Sipokazi; Msomi, Velaphi", "publication": "ENGINEERING FAILURE ANALYSIS", "year_of_publication": 2020, "UT": "WOS:000587913600060", "base_material": "AA8011-H14 and AA6082-T651", "base_young_modulus": "-", "base_yield_strength": "76, 270", "base_ultimate_strength": "94.1, 308", "base_elongation": "40.17, 25.42", "weld_material": "AA8011-H14 and AA6082-T651", "weld_young_modulus": "-", "weld_yield_strength": "-", "weld_ultimate_strength": 85.5, "weld_elongation": 24.12, "processing": "-", "welding_joint": "Butt Joint", "welding_method": "Friction Stir Welding (FSW)", "welding_voltage": "-", "welding_current": "-", "welding_speed": 0.75, "preheat_temp": "-", "welding_env": "-", "residual_stress": "-", "fatigue_specimen_type": "-", "fatigue_specimen_thickness": 6, "fatigue_test_type": "Axial", "fatigue_temp": "-", "fatigue_env": "-", "load_ratio": "-", "frequency": 20, "fatigue_machine": "Instron 8801", "fatigue_standard": "ASTM E466-07", "fatigue_test_control": "Force-controlled", "stress_concentration": "-", "failure_location": "Weld Zone (WZ)"}}, {"id": "WELD2025:1367", "name": "AA8011-H14 and AA6082-T651 | Butt Joint", "material_family": "Welded joint", "points": [[76.0, 420.0, 0], [66.0, 484.0, 0], [57.0, 813.0, 0], [47.0, 11681.0, 0], [38.0, 37099.0, 0], [29.0, 938839.0, 0]], "conditions": {"material": "AA8011-H14 and AA6082-T651", "am_type": "Friction Stir Welding (FSW)", "load_ratio": "-", "test_type": "Axial", "temperature": "-", "surface_treatment": "-"}, "metadata": {"dataset_id": 1367, "title": "Fatigue behaviour of the multi-pass friction stir processed AA8011-H14 and AA6082-T651 dissimilar joints", "doi": "10.1016/j.engfailanal.2020.104876", "authors": "Mabuwa, Sipokazi; Msomi, Velaphi", "publication": "ENGINEERING FAILURE ANALYSIS", "year_of_publication": 2020, "UT": "WOS:000587913600060", "base_material": "AA8011-H14 and AA6082-T651", "base_young_modulus": "-", "base_yield_strength": "76, 270", "base_ultimate_strength": "94.1, 308", "base_elongation": "40.17, 25.42", "weld_material": "AA8011-H14 and AA6082-T651", "weld_young_modulus": "-", "weld_yield_strength": "-", "weld_ultimate_strength": 94.944, "weld_elongation": 22.32, "processing": "-", "welding_joint": "Butt Joint", "welding_method": "Friction Stir Welding (FSW)", "welding_voltage": "-", "welding_current": "-", "welding_speed": 0.75, "preheat_temp": "-", "welding_env": "-", "residual_stress": "-", "fatigue_specimen_type": "-", "fatigue_specimen_thickness": 6, "fatigue_test_type": "Axial", "fatigue_temp": "-", "fatigue_env": "-", "load_ratio": "-", "frequency": 20, "fatigue_machine": "Instron 8801", "fatigue_standard": "ASTM E466-07", "fatigue_test_control": "Force-controlled", "stress_concentration": "-", "failure_location": "Heat-Affected Zone (HAZ)"}}, {"id": "WELD2025:1368", "name": "AA8011-H14 and AA6082-T651 | Butt Joint", "material_family": "Welded joint", "points": [[64.0, 2818.0, 0], [55.0, 22892.0, 0], [46.0, 55697.0, 0], [36.0, 259446.0, 0], [27.0, 1743739.0, 0], [24.0, 4086852.0, 0]], "conditions": {"material": "AA8011-H14 and AA6082-T651", "am_type": "Friction Stir Welding (FSW)", "load_ratio": "-", "test_type": "Axial", "temperature": "-", "surface_treatment": "-"}, "metadata": {"dataset_id": 1368, "title": "Fatigue behaviour of the multi-pass friction stir processed AA8011-H14 and AA6082-T651 dissimilar joints", "doi": "10.1016/j.engfailanal.2020.104876", "authors": "Mabuwa, Sipokazi; Msomi, Velaphi", "publication": "ENGINEERING FAILURE ANALYSIS", "year_of_publication": 2020, "UT": "WOS:000587913600060", "base_material": "AA8011-H14 and AA6082-T651", "base_young_modulus": "-", "base_yield_strength": "76, 270", "base_ultimate_strength": "94.1, 308", "base_elongation": "40.17, 25.42", "weld_material": "AA8011-H14 and AA6082-T651", "weld_young_modulus": "-", "weld_yield_strength": "-", "weld_ultimate_strength": 91.471, "weld_elongation": 22.28, "processing": "-", "welding_joint": "Butt Joint", "welding_method": "Friction Stir Welding (FSW)", "welding_voltage": "-", "welding_current": "-", "welding_speed": 0.75, "preheat_temp": "-", "welding_env": "-", "residual_stress": "-", "fatigue_specimen_type": "-", "fatigue_specimen_thickness": 6, "fatigue_test_type": "Axial", "fatigue_temp": "-", "fatigue_env": "-", "load_ratio": "-", "frequency": 20, "fatigue_machine": "Instron 8801", "fatigue_standard": "ASTM E466-07", "fatigue_test_control": "Force-controlled", "stress_concentration": "-", "failure_location": "Heat-Affected Zone (HAZ)"}}, {"id": "WELD2025:1369", "name": "AA8011-H14 and AA6082-T651 | Butt Joint", "material_family": "Welded joint", "points": [[64.0, 3172.0, 0], [55.0, 24400.0, 0], [46.0, 78806.0, 0], [37.0, 127191.0, 0], [28.0, 1325342.0, 0], [74.0, 1329.0, 0]], "conditions": {"material": "AA8011-H14 and AA6082-T651", "am_type": "Friction Stir Welding (FSW)", "load_ratio": "-", "test_type": "Axial", "temperature": "-", "surface_treatment": "-"}, "metadata": {"dataset_id": 1369, "title": "Fatigue behaviour of the multi-pass friction stir processed AA8011-H14 and AA6082-T651 dissimilar joints", "doi": "10.1016/j.engfailanal.2020.104876", "authors": "Mabuwa, Sipokazi; Msomi, Velaphi", "publication": "ENGINEERING FAILURE ANALYSIS", "year_of_publication": 2020, "UT": "WOS:000587913600060", "base_material": "AA8011-H14 and AA6082-T651", "base_young_modulus": "-", "base_yield_strength": "76, 270", "base_ultimate_strength": "94.1, 308", "base_elongation": "40.17, 25.42", "weld_material": "AA8011-H14 and AA6082-T651", "weld_young_modulus": "-", "weld_yield_strength": "-", "weld_ultimate_strength": 92.302, "weld_elongation": 24.27, "processing": "-", "welding_joint": "Butt Joint", "welding_method": "Friction Stir Welding (FSW)", "welding_voltage": "-", "welding_current": "-", "welding_speed": 0.75, "preheat_temp": "-", "welding_env": "-", "residual_stress": "-", "fatigue_specimen_type": "-", "fatigue_specimen_thickness": 6, "fatigue_test_type": "Axial", "fatigue_temp": "-", "fatigue_env": "-", "load_ratio": "-", "frequency": 20, "fatigue_machine": "Instron 8801", "fatigue_standard": "ASTM E466-07", "fatigue_test_control": "Force-controlled", "stress_concentration": "-", "failure_location": "Heat-Affected Zone (HAZ)"}}, {"id": "WELD2025:1370", "name": "AA8011-H14 and AA6082-T651 | Butt Joint", "material_family": "Welded joint", "points": [[60.0, 23281.0, 0], [68.0, 2764.0, 0], [51.0, 48920.0, 0], [43.0, 189689.0, 0], [34.0, 354349.0, 0], [26.0, 1453829.0, 0]], "conditions": {"material": "AA8011-H14 and AA6082-T651", "am_type": "Friction Stir Welding (FSW)", "load_ratio": "-", "test_type": "Axial", "temperature": "-", "surface_treatment": "-"}, "metadata": {"dataset_id": 1370, "title": "Fatigue behaviour of the multi-pass friction stir processed AA8011-H14 and AA6082-T651 dissimilar joints", "doi": "10.1016/j.engfailanal.2020.104876", "authors": "Mabuwa, Sipokazi; Msomi, Velaphi", "publication": "ENGINEERING FAILURE ANALYSIS", "year_of_publication": 2020, "UT": "WOS:000587913600060", "base_material": "AA8011-H14 and AA6082-T651", "base_young_modulus": "-", "base_yield_strength": "76, 270", "base_ultimate_strength": "94.1, 308", "base_elongation": "40.17, 25.42", "weld_material": "AA8011-H14 and AA6082-T651", "weld_young_modulus": "-", "weld_yield_strength": "-", "weld_ultimate_strength": 91.911, "weld_elongation": 23.41, "processing": "-", "welding_joint": "Butt Joint", "welding_method": "Friction Stir Welding (FSW)", "welding_voltage": "-", "welding_current": "-", "welding_speed": 0.75, "preheat_temp": "-", "welding_env": "-", "residual_stress": "-", "fatigue_specimen_type": "-", "fatigue_specimen_thickness": 6, "fatigue_test_type": "Axial", "fatigue_temp": "-", "fatigue_env": "-", "load_ratio": "-", "frequency": 20, "fatigue_machine": "Instron 8801", "fatigue_standard": "ASTM E466-07", "fatigue_test_control": "Force-controlled", "stress_concentration": "-", "failure_location": "Heat-Affected Zone (HAZ)"}}, {"id": "WELD2025:1371", "name": "AA8011-H14 and AA6082-T651 | Butt Joint", "material_family": "Welded joint", "points": [[73.0, 812.0, 0], [63.0, 9075.0, 0], [55.0, 11224.0, 0], [45.0, 22339.0, 0], [36.0, 308672.0, 0], [36.0, 308672.0, 0], [27.0, 1479289.0, 0]], "conditions": {"material": "AA8011-H14 and AA6082-T651", "am_type": "Friction Stir Welding (FSW)", "load_ratio": "-", "test_type": "Axial", "temperature": "-", "surface_treatment": "-"}, "metadata": {"dataset_id": 1371, "title": "Fatigue behaviour of the multi-pass friction stir processed AA8011-H14 and AA6082-T651 dissimilar joints", "doi": "10.1016/j.engfailanal.2020.104876", "authors": "Mabuwa, Sipokazi; Msomi, Velaphi", "publication": "ENGINEERING FAILURE ANALYSIS", "year_of_publication": 2020, "UT": "WOS:000587913600060", "base_material": "AA8011-H14 and AA6082-T651", "base_young_modulus": "-", "base_yield_strength": "76, 270", "base_ultimate_strength": "94.1, 308", "base_elongation": "40.17, 25.42", "weld_material": "AA8011-H14 and AA6082-T651", "weld_young_modulus": "-", "weld_yield_strength": "-", "weld_ultimate_strength": 91.083, "weld_elongation": 23.76, "processing": "-", "welding_joint": "Butt Joint", "welding_method": "Friction Stir Welding (FSW)", "welding_voltage": "-", "welding_current": "-", "welding_speed": 0.75, "preheat_temp": "-", "welding_env": "-", "residual_stress": "-", "fatigue_specimen_type": "-", "fatigue_specimen_thickness": 6, "fatigue_test_type": "Axial", "fatigue_temp": "-", "fatigue_env": "-", "load_ratio": "-", "frequency": 20, "fatigue_machine": "Instron 8801", "fatigue_standard": "ASTM E466-07", "fatigue_test_control": "Force-controlled", "stress_concentration": "-", "failure_location": "Heat-Affected Zone (HAZ)"}}, {"id": "WELD2025:1372", "name": "310S stainless steel | -", "material_family": "Welded joint", "points": [[310.0, 28581.0, 0], [281.0, 25578.0, 0], [302.0, 32524.0, 0], [292.0, 38203.0, 0], [300.0, 44901.0, 0], [280.0, 51940.0, 0], [265.0, 51053.0, 0], [263.0, 78306.0, 0], [273.0, 104790.0, 0], [281.0, 173346.0, 0]], "conditions": {"material": "310S stainless steel", "am_type": "Laser welding", "load_ratio": "0.1", "test_type": "High-temperature fatigue tensile testing", "temperature": "25", "surface_treatment": "-"}, "metadata": {"dataset_id": 1372, "title": "Enhancement of high-temperature fatigue properties of 310S stainless steel welded joints by strengthened grinding process inducing gradient structure", "doi": "10.1016/j.engfailanal.2023.107846", "authors": "Xie, Xincheng; Yu, Diaodiao; Chen, Jiayi; Liang, Zhongwei; Wang, Jingwen", "publication": "ENGINEERING FAILURE ANALYSIS", "year_of_publication": 2024, "UT": "WOS:001136039800001", "base_material": "310S stainless steel", "base_young_modulus": "-", "base_yield_strength": "-", "base_ultimate_strength": "-", "base_elongation": "-", "weld_material": "310S stainless steel", "weld_young_modulus": "-", "weld_yield_strength": "-", "weld_ultimate_strength": "-", "weld_elongation": "-", "processing": "-", "welding_joint": "-", "welding_method": "Laser welding", "welding_voltage": "-", "welding_current": "-", "welding_speed": 12, "preheat_temp": "-", "welding_env": "-", "residual_stress": "-", "fatigue_specimen_type": "-", "fatigue_specimen_thickness": "-", "fatigue_test_type": "High-temperature fatigue tensile testing", "fatigue_temp": 25, "fatigue_env": "-", "load_ratio": 0.1, "frequency": 10, "fatigue_machine": "Shimadzu SEM high-temperature in-situ fatigue tensile testing machine (Servo Controller 4830)", "fatigue_standard": "-", "fatigue_test_control": "-", "stress_concentration": "-", "failure_location": "-"}}, {"id": "WELD2025:1373", "name": "310S stainless steel | -", "material_family": "Welded joint", "points": [[331.0, 24934.0, 0], [324.0, 28378.0, 0], [314.0, 32660.0, 0], [360.0, 43801.0, 0], [340.0, 37670.0, 0], [328.0, 49945.0, 0], [320.0, 51163.0, 0], [310.0, 76082.0, 0], [301.0, 103343.0, 0], [291.0, 171627.0, 0]], "conditions": {"material": "310S stainless steel", "am_type": "Laser welding", "load_ratio": "0.1", "test_type": "High-temperature fatigue tensile testing", "temperature": "25", "surface_treatment": "Strengthening treatment using a custom-made strengthening device (jet pressure of 0.6, jet distance of 10 mm, rotational speed of 200 r/min, mixture of ceramic balls, Al2O3 powder, and strengthening solution)"}, "metadata": {"dataset_id": 1373, "title": "Enhancement of high-temperature fatigue properties of 310S stainless steel welded joints by strengthened grinding process inducing gradient structure", "doi": "10.1016/j.engfailanal.2023.107846", "authors": "Xie, Xincheng; Yu, Diaodiao; Chen, Jiayi; Liang, Zhongwei; Wang, Jingwen", "publication": "ENGINEERING FAILURE ANALYSIS", "year_of_publication": 2024, "UT": "WOS:001136039800001", "base_material": "310S stainless steel", "base_young_modulus": "-", "base_yield_strength": "-", "base_ultimate_strength": "-", "base_elongation": "-", "weld_material": "310S stainless steel", "weld_young_modulus": "-", "weld_yield_strength": "-", "weld_ultimate_strength": "-", "weld_elongation": "-", "processing": "Strengthening treatment using a custom-made strengthening device (jet pressure of 0.6, jet distance of 10 mm, rotational speed of 200 r/min, mixture of ceramic balls, Al2O3 powder, and strengthening solution)", "welding_joint": "-", "welding_method": "Laser welding", "welding_voltage": "-", "welding_current": "-", "welding_speed": 12, "preheat_temp": "-", "welding_env": "-", "residual_stress": "-", "fatigue_specimen_type": "-", "fatigue_specimen_thickness": "-", "fatigue_test_type": "High-temperature fatigue tensile testing", "fatigue_temp": 25, "fatigue_env": "-", "load_ratio": 0.1, "frequency": 10, "fatigue_machine": "Shimadzu SEM high-temperature in-situ fatigue tensile testing machine (Servo Controller 4830)", "fatigue_standard": "-", "fatigue_test_control": "-", "stress_concentration": "-", "failure_location": "-"}}, {"id": "WELD2025:1374", "name": "310S stainless steel | -", "material_family": "Welded joint", "points": [[307.0, 31520.0, 0], [274.0, 24837.0, 0], [296.0, 33758.0, 0], [288.0, 36680.0, 0], [307.0, 38582.0, 0], [291.0, 47913.0, 0], [278.0, 55356.0, 0], [292.0, 65357.0, 0], [284.0, 89797.0, 0], [274.0, 130242.0, 0]], "conditions": {"material": "310S stainless steel", "am_type": "Laser welding", "load_ratio": "0.1", "test_type": "High-temperature fatigue tensile testing", "temperature": "500", "surface_treatment": "-"}, "metadata": {"dataset_id": 1374, "title": "Enhancement of high-temperature fatigue properties of 310S stainless steel welded joints by strengthened grinding process inducing gradient structure", "doi": "10.1016/j.engfailanal.2023.107846", "authors": "Xie, Xincheng; Yu, Diaodiao; Chen, Jiayi; Liang, Zhongwei; Wang, Jingwen", "publication": "ENGINEERING FAILURE ANALYSIS", "year_of_publication": 2024, "UT": "WOS:001136039800001", "base_material": "310S stainless steel", "base_young_modulus": "-", "base_yield_strength": "-", "base_ultimate_strength": "-", "base_elongation": "-", "weld_material": "310S stainless steel", "weld_young_modulus": "-", "weld_yield_strength": "-", "weld_ultimate_strength": "-", "weld_elongation": "-", "processing": "-", "welding_joint": "-", "welding_method": "Laser welding", "welding_voltage": "-", "welding_current": "-", "welding_speed": 12, "preheat_temp": "-", "welding_env": "-", "residual_stress": "-", "fatigue_specimen_type": "-", "fatigue_specimen_thickness": "-", "fatigue_test_type": "High-temperature fatigue tensile testing", "fatigue_temp": 500, "fatigue_env": "-", "load_ratio": 0.1, "frequency": 10, "fatigue_machine": "Shimadzu SEM high-temperature in-situ fatigue tensile testing machine (Servo Controller 4830)", "fatigue_standard": "-", "fatigue_test_control": "-", "stress_concentration": "-", "failure_location": "-"}}, {"id": "WELD2025:1375", "name": "310S stainless steel | -", "material_family": "Welded joint", "points": [[313.0, 24837.0, 0], [313.0, 36680.0, 0], [325.0, 31520.0, 0], [335.0, 33758.0, 0], [329.0, 38861.0, 0], [319.0, 47913.0, 0], [309.0, 89151.0, 0], [329.0, 55356.0, 0], [284.0, 129773.0, 0], [296.0, 65830.0, 0]], "conditions": {"material": "310S stainless steel", "am_type": "Laser welding", "load_ratio": "0.1", "test_type": "High-temperature fatigue tensile testing", "temperature": "500", "surface_treatment": "Strengthening treatment using a custom-made strengthening device (jet pressure of 0.6, jet distance of 10 mm, rotational speed of 200 r/min, mixture of ceramic balls, Al2O3 powder, and strengthening solution)"}, "metadata": {"dataset_id": 1375, "title": "Enhancement of high-temperature fatigue properties of 310S stainless steel welded joints by strengthened grinding process inducing gradient structure", "doi": "10.1016/j.engfailanal.2023.107846", "authors": "Xie, Xincheng; Yu, Diaodiao; Chen, Jiayi; Liang, Zhongwei; Wang, Jingwen", "publication": "ENGINEERING FAILURE ANALYSIS", "year_of_publication": 2024, "UT": "WOS:001136039800001", "base_material": "310S stainless steel", "base_young_modulus": "-", "base_yield_strength": "-", "base_ultimate_strength": "-", "base_elongation": "-", "weld_material": "310S stainless steel", "weld_young_modulus": "-", "weld_yield_strength": "-", "weld_ultimate_strength": "-", "weld_elongation": "-", "processing": "Strengthening treatment using a custom-made strengthening device (jet pressure of 0.6, jet distance of 10 mm, rotational speed of 200 r/min, mixture of ceramic balls, Al2O3 powder, and strengthening solution)", "welding_joint": "-", "welding_method": "Laser welding", "welding_voltage": "-", "welding_current": "-", "welding_speed": 12, "preheat_temp": "-", "welding_env": "-", "residual_stress": "-", "fatigue_specimen_type": "-", "fatigue_specimen_thickness": "-", "fatigue_test_type": "High-temperature fatigue tensile testing", "fatigue_temp": 500, "fatigue_env": "-", "load_ratio": 0.1, "frequency": 10, "fatigue_machine": "Shimadzu SEM high-temperature in-situ fatigue tensile testing machine (Servo Controller 4830)", "fatigue_standard": "-", "fatigue_test_control": "-", "stress_concentration": "-", "failure_location": "-"}}, {"id": "WELD2025:1376", "name": "310S stainless steel | -", "material_family": "Welded joint", "points": [[293.0, 35144.0, 0], [297.0, 37000.0, 0], [297.0, 39320.0, 0], [289.0, 43787.0, 0], [307.0, 46243.0, 0], [313.0, 50228.0, 0], [294.0, 61420.0, 0], [279.0, 56636.0, 0], [286.0, 65068.0, 0], [276.0, 74176.0, 0]], "conditions": {"material": "310S stainless steel", "am_type": "Laser welding", "load_ratio": "0.1", "test_type": "High-temperature fatigue tensile testing", "temperature": "600", "surface_treatment": "-"}, "metadata": {"dataset_id": 1376, "title": "Enhancement of high-temperature fatigue properties of 310S stainless steel welded joints by strengthened grinding process inducing gradient structure", "doi": "10.1016/j.engfailanal.2023.107846", "authors": "Xie, Xincheng; Yu, Diaodiao; Chen, Jiayi; Liang, Zhongwei; Wang, Jingwen", "publication": "ENGINEERING FAILURE ANALYSIS", "year_of_publication": 2024, "UT": "WOS:001136039800001", "base_material": "310S stainless steel", "base_young_modulus": "-", "base_yield_strength": "-", "base_ultimate_strength": "-", "base_elongation": "-", "weld_material": "310S stainless steel", "weld_young_modulus": "-", "weld_yield_strength": "-", "weld_ultimate_strength": "-", "weld_elongation": "-", "processing": "-", "welding_joint": "-", "welding_method": "Laser welding", "welding_voltage": "-", "welding_current": "-", "welding_speed": 12, "preheat_temp": "-", "welding_env": "-", "residual_stress": "-", "fatigue_specimen_type": "-", "fatigue_specimen_thickness": "-", "fatigue_test_type": "High-temperature fatigue tensile testing", "fatigue_temp": 600, "fatigue_env": "-", "load_ratio": 0.1, "frequency": 10, "fatigue_machine": "Shimadzu SEM high-temperature in-situ fatigue tensile testing machine (Servo Controller 4830)", "fatigue_standard": "-", "fatigue_test_control": "-", "stress_concentration": "-", "failure_location": "-"}}, {"id": "WELD2025:1377", "name": "310S stainless steel | -", "material_family": "Welded joint", "points": [[345.0, 39381.0, 0], [311.0, 35089.0, 0], [315.0, 37115.0, 0], [335.0, 43787.0, 0], [329.0, 46243.0, 0], [339.0, 50071.0, 0], [328.0, 65068.0, 0], [309.0, 56724.0, 0], [298.0, 61516.0, 0], [286.0, 74176.0, 0]], "conditions": {"material": "310S stainless steel", "am_type": "Laser welding", "load_ratio": "0.1", "test_type": "High-temperature fatigue tensile testing", "temperature": "600", "surface_treatment": "Strengthening treatment using a custom-made strengthening device (jet pressure of 0.6, jet distance of 10 mm, rotational speed of 200 r/min, mixture of ceramic balls, Al2O3 powder, and strengthening solution)"}, "metadata": {"dataset_id": 1377, "title": "Enhancement of high-temperature fatigue properties of 310S stainless steel welded joints by strengthened grinding process inducing gradient structure", "doi": "10.1016/j.engfailanal.2023.107846", "authors": "Xie, Xincheng; Yu, Diaodiao; Chen, Jiayi; Liang, Zhongwei; Wang, Jingwen", "publication": "ENGINEERING FAILURE ANALYSIS", "year_of_publication": 2024, "UT": "WOS:001136039800001", "base_material": "310S stainless steel", "base_young_modulus": "-", "base_yield_strength": "-", "base_ultimate_strength": "-", "base_elongation": "-", "weld_material": "310S stainless steel", "weld_young_modulus": "-", "weld_yield_strength": "-", "weld_ultimate_strength": "-", "weld_elongation": "-", "processing": "Strengthening treatment using a custom-made strengthening device (jet pressure of 0.6, jet distance of 10 mm, rotational speed of 200 r/min, mixture of ceramic balls, Al2O3 powder, and strengthening solution)", "welding_joint": "-", "welding_method": "Laser welding", "welding_voltage": "-", "welding_current": "-", "welding_speed": 12, "preheat_temp": "-", "welding_env": "-", "residual_stress": "-", "fatigue_specimen_type": "-", "fatigue_specimen_thickness": "-", "fatigue_test_type": "High-temperature fatigue tensile testing", "fatigue_temp": 600, "fatigue_env": "-", "load_ratio": 0.1, "frequency": 10, "fatigue_machine": "Shimadzu SEM high-temperature in-situ fatigue tensile testing machine (Servo Controller 4830)", "fatigue_standard": "-", "fatigue_test_control": "-", "stress_concentration": "-", "failure_location": "-"}}, {"id": "WELD2025:1378", "name": "310S stainless steel | -", "material_family": "Welded joint", "points": [[302.0, 32412.0, 0], [296.0, 34003.0, 0], [296.0, 38440.0, 0], [288.0, 42828.0, 0], [302.0, 47061.0, 0], [312.0, 49942.0, 0], [296.0, 54297.0, 0], [282.0, 60218.0, 0], [288.0, 70123.0, 0], [268.0, 84076.0, 0]], "conditions": {"material": "310S stainless steel", "am_type": "Laser welding", "load_ratio": "0.1", "test_type": "High-temperature fatigue tensile testing", "temperature": "700", "surface_treatment": "-"}, "metadata": {"dataset_id": 1378, "title": "Enhancement of high-temperature fatigue properties of 310S stainless steel welded joints by strengthened grinding process inducing gradient structure", "doi": "10.1016/j.engfailanal.2023.107846", "authors": "Xie, Xincheng; Yu, Diaodiao; Chen, Jiayi; Liang, Zhongwei; Wang, Jingwen", "publication": "ENGINEERING FAILURE ANALYSIS", "year_of_publication": 2024, "UT": "WOS:001136039800001", "base_material": "310S stainless steel", "base_young_modulus": "-", "base_yield_strength": "-", "base_ultimate_strength": "-", "base_elongation": "-", "weld_material": "310S stainless steel", "weld_young_modulus": "-", "weld_yield_strength": "-", "weld_ultimate_strength": "-", "weld_elongation": "-", "processing": "-", "welding_joint": "-", "welding_method": "Laser welding", "welding_voltage": "-", "welding_current": "-", "welding_speed": 12, "preheat_temp": "-", "welding_env": "-", "residual_stress": "-", "fatigue_specimen_type": "-", "fatigue_specimen_thickness": "-", "fatigue_test_type": "High-temperature fatigue tensile testing", "fatigue_temp": 700, "fatigue_env": "-", "load_ratio": 0.1, "frequency": 10, "fatigue_machine": "Shimadzu SEM high-temperature in-situ fatigue tensile testing machine (Servo Controller 4830)", "fatigue_standard": "-", "fatigue_test_control": "-", "stress_concentration": "-", "failure_location": "-"}}, {"id": "WELD2025:1379", "name": "310S stainless steel | -", "material_family": "Welded joint", "points": [[318.0, 32217.0, 0], [314.0, 33964.0, 0], [318.0, 38386.0, 0], [335.0, 42811.0, 0], [338.0, 49861.0, 0], [316.0, 47020.0, 0], [315.0, 54235.0, 0], [309.0, 70035.0, 0], [298.0, 60308.0, 0], [286.0, 83981.0, 0]], "conditions": {"material": "310S stainless steel", "am_type": "Laser welding", "load_ratio": "0.1", "test_type": "High-temperature fatigue tensile testing", "temperature": "700", "surface_treatment": "Strengthening treatment using a custom-made strengthening device (jet pressure of 0.6, jet distance of 10 mm, rotational speed of 200 r/min, mixture of ceramic balls, Al2O3 powder, and strengthening solution)"}, "metadata": {"dataset_id": 1379, "title": "Enhancement of high-temperature fatigue properties of 310S stainless steel welded joints by strengthened grinding process inducing gradient structure", "doi": "10.1016/j.engfailanal.2023.107846", "authors": "Xie, Xincheng; Yu, Diaodiao; Chen, Jiayi; Liang, Zhongwei; Wang, Jingwen", "publication": "ENGINEERING FAILURE ANALYSIS", "year_of_publication": 2024, "UT": "WOS:001136039800001", "base_material": "310S stainless steel", "base_young_modulus": "-", "base_yield_strength": "-", "base_ultimate_strength": "-", "base_elongation": "-", "weld_material": "310S stainless steel", "weld_young_modulus": "-", "weld_yield_strength": "-", "weld_ultimate_strength": "-", "weld_elongation": "-", "processing": "Strengthening treatment using a custom-made strengthening device (jet pressure of 0.6, jet distance of 10 mm, rotational speed of 200 r/min, mixture of ceramic balls, Al2O3 powder, and strengthening solution)", "welding_joint": "-", "welding_method": "Laser welding", "welding_voltage": "-", "welding_current": "-", "welding_speed": 12, "preheat_temp": "-", "welding_env": "-", "residual_stress": "-", "fatigue_specimen_type": "-", "fatigue_specimen_thickness": "-", "fatigue_test_type": "High-temperature fatigue tensile testing", "fatigue_temp": 700, "fatigue_env": "-", "load_ratio": 0.1, "frequency": 10, "fatigue_machine": "Shimadzu SEM high-temperature in-situ fatigue tensile testing machine (Servo Controller 4830)", "fatigue_standard": "-", "fatigue_test_control": "-", "stress_concentration": "-", "failure_location": "-"}}, {"id": "WELD2025:1380", "name": "HT780 | Butt Joint", "material_family": "Welded joint", "points": [[299.0, 86707.0, 0], [298.0, 163076.0, 0], [298.0, 233739.0, 0], [248.0, 255317.0, 0], [249.0, 282701.0, 0], [249.0, 405200.0, 0], [199.0, 273261.0, 0], [199.0, 553813.0, 0], [199.0, 1013677.0, 0], [198.0, 6743860.0, 0]], "conditions": {"material": "HT780", "am_type": "CO2 gas-shielded arc welding", "load_ratio": "0.1", "test_type": "Axial", "temperature": "-", "surface_treatment": "-"}, "metadata": {"dataset_id": 1380, "title": "Development of a portable laser peening device and its effect on the fatigue properties of HT780 butt-welded joints", "doi": "10.1016/j.finmec.2022.100080", "authors": "Sano, Yuji; Kato, Tomoharu; Mizuta, Yoshio; Tamaki, Satoshi; Yokofujita, Koki; Taira, Takunori; Hosokai, Tomonao; Sakino, Yoshihiro", "publication": "FORCES IN MECHANICS", "year_of_publication": 2022, "UT": "WOS:001026245900007", "base_material": "HT780", "base_young_modulus": "-", "base_yield_strength": 764, "base_ultimate_strength": 833, "base_elongation": 21, "weld_material": "780 MPa-grade steel welding wire", "weld_young_modulus": "-", "weld_yield_strength": 710, "weld_ultimate_strength": 830, "weld_elongation": 24, "processing": "-", "welding_joint": "Butt Joint", "welding_method": "CO2 gas-shielded arc welding", "welding_voltage": "23–25, 25", "welding_current": "200–210, 240", "welding_speed": 2, "preheat_temp": "-", "welding_env": "-", "residual_stress": "-", "fatigue_specimen_type": "Butt-welded joint", "fatigue_specimen_thickness": 9, "fatigue_test_type": "Axial", "fatigue_temp": "-", "fatigue_env": "-", "load_ratio": 0.1, "frequency": "-", "fatigue_machine": "Uniaxial fatigue testing machine (maximum loading of 100 kN)", "fatigue_standard": "-",
