Repository: yunyunfanfan/S-PA-CBB

# S-PA-CBB

Official research code, processed curve records, evaluation outputs, and manuscript source for:

> **From Physics to Selective Generation: Conditional Brownian Bridges for Sparse S–N Curve Reconstruction and Fatigue Decision-Making**

S-PA-CBB reconstructs a complete probabilistic stress–life (S–N) curve from only two to four observed fatigue tests. The method first fits an interpretable Basquin state, diagnoses whether that state is sufficient, and applies a ControlNet-style conditional Brownian-bridge residual only to curves that benefit from correction.

File: external_data/weld2025_disjoint_curves.json (part 54 of 223)
"fatigue_test_control": "Stress", "stress_concentration": "-", "failure_location": "-"}}, {"id": "WELD2025:1381", "name": "HT780 | Butt Joint", "material_family": "Welded joint", "points": [[298.0, 365950.0, 0], [298.0, 688269.0, 0], [298.0, 832442.0, 0], [300.0, 10136773.0, 1], [296.0, 10205859.0, 1], [256.0, 10275416.0, 1], [252.0, 10136773.0, 1], [249.0, 10205859.0, 1], [198.0, 10205859.0, 1], [298.0, 1251253.0, 0], [298.0, 1394899.0, 0], [246.0, 10136773.0, 1], [242.0, 10136773.0, 1]], "conditions": {"material": "HT780", "am_type": "CO2 gas-shielded arc welding", "load_ratio": "0.1", "test_type": "Axial", "temperature": "-", "surface_treatment": "Laser Peening (LP)"}, "metadata": {"dataset_id": 1381, "title": "Development of a portable laser peening device and its effect on the fatigue properties of HT780 butt-welded joints", "doi": "10.1016/j.finmec.2022.100080", "authors": "Sano, Yuji; Kato, Tomoharu; Mizuta, Yoshio; Tamaki, Satoshi; Yokofujita, Koki; Taira, Takunori; Hosokai, Tomonao; Sakino, Yoshihiro", "publication": "FORCES IN MECHANICS", "year_of_publication": 2022, "UT": "WOS:001026245900007", "base_material": "HT780", "base_young_modulus": "-", "base_yield_strength": 764, "base_ultimate_strength": 833, "base_elongation": 21, "weld_material": "780 MPa-grade steel welding wire", "weld_young_modulus": "-", "weld_yield_strength": 710, "weld_ultimate_strength": 830, "weld_elongation": 24, "processing": "Laser Peening (LP)", "welding_joint": "Butt Joint", "welding_method": "CO2 gas-shielded arc welding", "welding_voltage": "23–25, 25", "welding_current": "200–210, 240", "welding_speed": 2, "preheat_temp": "-", "welding_env": "-", "residual_stress": "-", "fatigue_specimen_type": "Butt-welded joint", "fatigue_specimen_thickness": 9, "fatigue_test_type": "Axial", "fatigue_temp": "-", "fatigue_env": "-", "load_ratio": 0.1, "frequency": "-", "fatigue_machine": "Uniaxial fatigue testing machine (maximum loading of 100 kN)", "fatigue_standard": "-", "fatigue_test_control": "Stress", "stress_concentration": "-", "failure_location": "-"}}, {"id": "WELD2025:1382", "name": "S355J2+N | -", "material_family": "Welded joint", "points": [[404.0, 57160.0, 0], [362.0, 105810.0, 0], [364.0, 141628.0, 0], [353.0, 152998.0, 0], [349.0, 160238.0, 0], [337.0, 135418.0, 0], [353.0, 198617.0, 0], [343.0, 195683.0, 0], [362.0, 261730.0, 0], [320.0, 221499.0, 0], [320.0, 356480.0, 0], [316.0, 610165.0, 0], [296.0, 508035.0, 0], [293.0, 583410.0, 0], [293.0, 1276349.0, 0]], "conditions": {"material": "S355J2+N", "am_type": "-", "load_ratio": "0.1", "test_type": "4-point bending fatigue testing", "temperature": "25", "surface_treatment": "-"}, "metadata": {"dataset_id": 1382, "title": "The influence of work hardening and residual stresses on the fatigue behavior of high frequency mechanical impact treated surface layers", "doi": "10.1016/j.ijfatigue.2019.105450", "authors": "Schubnell, J.; Pontner, P.; Wimpory, R. C.; Farajian, M.; Schulze, V", "publication": "INTERNATIONAL JOURNAL OF FATIGUE", "year_of_publication": 2020, "UT": "WOS:000518708500012", "base_material": "S355J2+N", "base_young_modulus": 204.933, "base_yield_strength": 420, "base_ultimate_strength": 538, "base_elongation": 25, "weld_material": "-", "weld_young_modulus": "-", "weld_yield_strength": "-", "weld_ultimate_strength": "-", "weld_elongation": "-", "processing": "-", "welding_joint": "-", "welding_method": "-", "welding_voltage": "-", "welding_current": "-", "welding_speed": "-", "preheat_temp": "-", "welding_env": "-", "residual_stress": "Surface residual -230 MPa", "fatigue_specimen_type": "Notched specimen", "fatigue_specimen_thickness": 20, "fatigue_test_type": "4-point bending fatigue testing", "fatigue_temp": 25, "fatigue_env": "-", "load_ratio": 0.1, "frequency": 89, "fatigue_machine": "Electro-magnetic resonance test machine (RUMUL 150k)", "fatigue_standard": "DIN 50100-2016-2", "fatigue_test_control": "Stress", "stress_concentration": "2.29", "failure_location": "-"}}, {"id": "WELD2025:1383", "name": "S355J2+N | -", "material_family": "Welded joint", "points": [[543.0, 36453.0, 0], [456.0, 167087.0, 0], [456.0, 177668.0, 0], [435.0, 183344.0, 0], [432.0, 249251.0, 0], [432.0, 323571.0, 0], [389.0, 344640.0, 0], [410.0, 741873.0, 0], [410.0, 776836.0, 0], [387.0, 754052.0, 0], [387.0, 1089931.0, 0]], "conditions": {"material": "S355J2+N", "am_type": "-", "load_ratio": "0.1", "test_type": "4-point bending fatigue testing", "temperature": "25", "surface_treatment": "HFMI treated without pre-stress (HFMI-0), stress-relief annealing"}, "metadata": {"dataset_id": 1383, "title": "The influence of work hardening and residual stresses on the fatigue behavior of high frequency mechanical impact treated surface layers", "doi": "10.1016/j.ijfatigue.2019.105450", "authors": "Schubnell, J.; Pontner, P.; Wimpory, R. C.; Farajian, M.; Schulze, V", "publication": "INTERNATIONAL JOURNAL OF FATIGUE", "year_of_publication": 2020, "UT": "WOS:000518708500012", "base_material": "S355J2+N", "base_young_modulus": 204.933, "base_yield_strength": 420, "base_ultimate_strength": 538, "base_elongation": 25, "weld_material": "-", "weld_young_modulus": "-", "weld_yield_strength": "-", "weld_ultimate_strength": "-", "weld_elongation": "-", "processing": "HFMI treated without pre-stress (HFMI-0), stress-relief annealing", "welding_joint": "-", "welding_method": "-", "welding_voltage": "-", "welding_current": "-", "welding_speed": "-", "preheat_temp": "-", "welding_env": "-", "residual_stress": "Surface residual stresses -270 MPa", "fatigue_specimen_type": "Notched specimen", "fatigue_specimen_thickness": 20, "fatigue_test_type": "4-point bending fatigue testing", "fatigue_temp": 25, "fatigue_env": "-", "load_ratio": 0.1, "frequency": 89, "fatigue_machine": "Electro-magnetic resonance test machine (RUMUL 150k)", "fatigue_standard": "DIN 50100-2016-2", "fatigue_test_control": "Stress", "stress_concentration": "2.41", "failure_location": "-"}}, {"id": "WELD2025:1384", "name": "S355J2+N | -", "material_family": "Welded joint", "points": [[448.0, 120474.0, 0], [443.0, 161362.0, 0], [422.0, 212767.0, 0], [422.0, 280655.0, 0], [402.0, 289316.0, 0], [400.0, 332265.0, 0], [400.0, 643858.0, 0]], "conditions": {"material": "S355J2+N", "am_type": "-", "load_ratio": "0.1", "test_type": "4-point bending fatigue testing", "temperature": "25", "surface_treatment": "HFMI-treated under tensile pre-stress(HFMI+), stress-relief annealing"}, "metadata": {"dataset_id": 1384, "title": "The influence of work hardening and residual stresses on the fatigue behavior of high frequency mechanical impact treated surface layers", "doi": "10.1016/j.ijfatigue.2019.105450", "authors": "Schubnell, J.; Pontner, P.; Wimpory, R. C.; Farajian, M.; Schulze, V", "publication": "INTERNATIONAL JOURNAL OF FATIGUE", "year_of_publication": 2020, "UT": "WOS:000518708500012", "base_material": "S355J2+N", "base_young_modulus": 204.933, "base_yield_strength": 420, "base_ultimate_strength": 538, "base_elongation": 25, "weld_material": "-", "weld_young_modulus": "-", "weld_yield_strength": "-", "weld_ultimate_strength": "-", "weld_elongation": "-", "processing": "HFMI-treated under tensile pre-stress(HFMI+), stress-relief annealing", "welding_joint": "-", "welding_method": "-", "welding_voltage": "-", "welding_current": "-", "welding_speed": "-", "preheat_temp": "-", "welding_env": "-", "residual_stress": "Surface residual stresses -255 MPa", "fatigue_specimen_type": "Notched specimen", "fatigue_specimen_thickness": 20, "fatigue_test_type": "4-point bending fatigue testing", "fatigue_temp": 25, "fatigue_env": "-", "load_ratio": 0.1, "frequency": 89, "fatigue_machine": "Electro-magnetic resonance test machine (RUMUL 150k)", "fatigue_standard": "DIN 50100-2016-2", "fatigue_test_control": "Stress", "stress_concentration": "2.41", "failure_location": "-"}}, {"id": "WELD2025:1385", "name": "S355J2+N | -", "material_family": "Welded joint", "points": [[440.0, 111538.0, 0], [443.0, 115029.0, 0], [398.0, 147009.0, 0], [398.0, 168841.0, 0], [402.0, 259777.0, 0], [377.0, 332109.0, 0], [379.0, 535092.0, 0], [379.0, 684435.0, 0]], "conditions": {"material": "S355J2+N", "am_type": "-", "load_ratio": "0.1", "test_type": "4-point bending fatigue testing", "temperature": "25", "surface_treatment": "HFMI-treated under compression pre-stress (HFMI-), stress-relief annealing"}, "metadata": {"dataset_id": 1385, "title": "The influence of work hardening and residual stresses on the fatigue behavior of high frequency mechanical impact treated surface layers", "doi": "10.1016/j.ijfatigue.2019.105450", "authors": "Schubnell, J.; Pontner, P.; Wimpory, R. C.; Farajian, M.; Schulze, V", "publication": "INTERNATIONAL JOURNAL OF FATIGUE", "year_of_publication": 2020, "UT": "WOS:000518708500012", "base_material": "S355J2+N", "base_young_modulus": 204.933, "base_yield_strength": 420, "base_ultimate_strength": 538, "base_elongation": 25, "weld_material": "-", "weld_young_modulus": "-", "weld_yield_strength": "-", "weld_ultimate_strength": "-", "weld_elongation": "-", "processing": "HFMI-treated under compression pre-stress (HFMI-), stress-relief annealing", "welding_joint": "-", "welding_method": "-", "welding_voltage": "-", "welding_current": "-", "welding_speed": "-", "preheat_temp": "-", "welding_env": "-", "residual_stress": "Surface residual stresses -70 MPa", "fatigue_specimen_type": "Notched specimen", "fatigue_specimen_thickness": 20, "fatigue_test_type": "4-point bending fatigue testing", "fatigue_temp": 25, "fatigue_env": "-", "load_ratio": 0.1, "frequency": 89, "fatigue_machine": "Electro-magnetic resonance test machine (RUMUL 150k)", "fatigue_standard": "DIN 50100-2016-2", "fatigue_test_control": "Stress", "stress_concentration": "2.41", "failure_location": "-"}}, {"id": "WELD2025:1386", "name": "S960QL | -", "material_family": "Welded joint", "points": [[498.0, 50251.0, 0], [516.0, 57680.0, 0], [519.0, 60396.0, 0], [525.0, 62273.0, 0], [516.0, 70419.0, 0], [492.0, 113377.0, 0], [447.0, 95834.0, 0], [492.0, 138417.0, 0], [492.0, 158924.0, 0], [449.0, 134327.0, 0], [426.0, 151943.0, 0], [426.0, 169180.0, 0], [426.0, 188372.0, 0], [449.0, 216188.0, 0], [449.0, 248217.0, 0], [447.0, 364349.0, 0], [449.0, 847548.0, 0]], "conditions": {"material": "S960QL", "am_type": "-", "load_ratio": "0.1", "test_type": "4-point bending fatigue testing", "temperature": "25", "surface_treatment": "-"}, "metadata": {"dataset_id": 1386, "title": "The influence of work hardening and residual stresses on the fatigue behavior of high frequency mechanical impact treated surface layers", "doi": "10.1016/j.ijfatigue.2019.105450", "authors": "Schubnell, J.; Pontner, P.; Wimpory, R. C.; Farajian, M.; Schulze, V", "publication": "INTERNATIONAL JOURNAL OF FATIGUE", "year_of_publication": 2020, "UT": "WOS:000518708500012", "base_material": "S960QL", "base_young_modulus": 227.306, "base_yield_strength": 1011, "base_ultimate_strength": 1060, "base_elongation": 14, "weld_material": "-", "weld_young_modulus": "-", "weld_yield_strength": "-", "weld_ultimate_strength": "-", "weld_elongation": "-", "processing": "-", "welding_joint": "-", "welding_method": "-", "welding_voltage": "-", "welding_current": "-", "welding_speed": "-", "preheat_temp": "-", "welding_env": "-", "residual_stress": "Surface residual stresses -489 MPa", "fatigue_specimen_type": "Notched specimen", "fatigue_specimen_thickness": 20, "fatigue_test_type": "4-point bending fatigue testing", "fatigue_temp": 25, "fatigue_env": "-", "load_ratio": 0.1, "frequency": 89, "fatigue_machine": "Electro-magnetic resonance test machine (RUMUL 150k)", "fatigue_standard": "DIN 50100-2016-2", "fatigue_test_control": "Stress", "stress_concentration": "2.29", "failure_location": "-"}}, {"id": "WELD2025:1387", "name": "S960QL | -", "material_family": "Welded joint", "points": [[700.0, 16093.0, 0], [544.0, 98668.0, 0], [544.0, 104916.0, 0], [683.0, 53300.0, 0], [708.0, 54946.0, 0], [696.0, 74702.0, 0], [632.0, 74759.0, 0], [692.0, 85774.0, 0], [632.0, 136038.0, 0], [632.0, 144653.0, 0], [632.0, 153814.0, 0], [544.0, 457974.0, 0], [522.0, 411451.0, 0], [501.0, 430984.0, 0], [522.0, 942579.0, 0], [495.0, 1796812.0, 0]], "conditions": {"material": "S960QL", "am_type": "-", "load_ratio": "0.1", "test_type": "4-point bending fatigue testing", "temperature": "25", "surface_treatment": "HFMI treated without pre-stress (HFMI-0), stress-relief annealing"}, "metadata": {"dataset_id": 1387, "title": "The influence of work hardening and residual stresses on the fatigue behavior of high frequency mechanical impact treated surface layers", "doi": "10.1016/j.ijfatigue.2019.105450", "authors": "Schubnell, J.; Pontner, P.; Wimpory, R. C.; Farajian, M.; Schulze, V", "publication": "INTERNATIONAL JOURNAL OF FATIGUE", "year_of_publication": 2020, "UT": "WOS:000518708500012", "base_material": "S960QL", "base_young_modulus": 227.306, "base_yield_strength": 1011, "base_ultimate_strength": 1060, "base_elongation": 14, "weld_material": "-", "weld_young_modulus": "-", "weld_yield_strength": "-", "weld_ultimate_strength": "-", "weld_elongation": "-", "processing": "HFMI treated without pre-stress (HFMI-0), stress-relief annealing", "welding_joint": "-", "welding_method": "-", "welding_voltage": "-", "welding_current": "-", "welding_speed": "-", "preheat_temp": "-", "welding_env": "-", "residual_stress": "Surface residual stresses -763 MPa", "fatigue_specimen_type": "Notched specimen", "fatigue_specimen_thickness": 20, "fatigue_test_type": "4-point bending fatigue testing", "fatigue_temp": 25, "fatigue_env": "-", "load_ratio": 0.1, "frequency": 89, "fatigue_machine": "Electro-magnetic resonance test machine (RUMUL 150k)", "fatigue_standard": "DIN 50100-2016-2", "fatigue_test_control": "Stress", "stress_concentration": "2.41", "failure_location": "-"}}, {"id": "WELD2025:1388", "name": "S960QL | -", "material_family": "Welded joint", "points": [[672.0, 129360.0, 0], [672.0, 156281.0, 0], [536.0, 338935.0, 0], [536.0, 380754.0, 0], [536.0, 427732.0, 0], [493.0, 517390.0, 0], [492.0, 966950.0, 0], [486.0, 1070761.0, 0]], "conditions": {"material": "S960QL", "am_type": "-", "load_ratio": "0.1", "test_type": "4-point bending fatigue testing", "temperature": "25", "surface_treatment": "HFMI-treated under tensile pre-stress(HFMI+), stress-relief annealing"}, "metadata": {"dataset_id": 1388, "title": "The influence of work hardening and residual stresses on the fatigue behavior of high frequency mechanical impact treated surface layers", "doi": "10.1016/j.ijfatigue.2019.105450", "authors": "Schubnell, J.; Pontner, P.; Wimpory, R. C.; Farajian, M.; Schulze, V", "publication": "INTERNATIONAL JOURNAL OF FATIGUE", "year_of_publication": 2020, "UT": "WOS:000518708500012", "base_material": "S960QL", "base_young_modulus": 227.306, "base_yield_strength": 1011, "base_ultimate_strength": 1060, "base_elongation": 14, "weld_material": "-", "weld_young_modulus": "-", "weld_yield_strength": "-", "weld_ultimate_strength": "-", "weld_elongation": "-", "processing": "HFMI-treated under tensile pre-stress(HFMI+), stress-relief annealing", "welding_joint": "-", "welding_method": "-", "welding_voltage": "-", "welding_current": "-", "welding_speed": "-", "preheat_temp": "-", "welding_env": "-", "residual_stress": "-", "fatigue_specimen_type": "Notched specimen", "fatigue_specimen_thickness": 20, "fatigue_test_type": "4-point bending fatigue testing", "fatigue_temp": 25, "fatigue_env": "-", "load_ratio": 0.1, "frequency": 89, "fatigue_machine": "Electro-magnetic resonance test machine (RUMUL 150k)", "fatigue_standard": "DIN 50100-2016-2", "fatigue_test_control": "Stress", "stress_concentration": "2.41", "failure_location": "-"}}, {"id": "WELD2025:1389", "name": "S960QL | -", "material_family": "Welded joint", "points": [[667.0, 22923.0, 0], [666.0, 26900.0, 0], [534.0, 70475.0, 0], [534.0, 81506.0, 0], [537.0, 90233.0, 0], [491.0, 81608.0, 0], [491.0, 89048.0, 0], [485.0, 124443.0, 0]], "conditions": {"material": "S960QL", "am_type": "-", "load_ratio": "0.1", "test_type": "4-point bending fatigue testing", "temperature": "25", "surface_treatment": "HFMI-treated under compression pre-stress (HFMI-), stress-relief annealing"}, "metadata": {"dataset_id": 1389, "title": "The influence of work hardening and residual stresses on the fatigue behavior of high frequency mechanical impact treated surface layers", "doi": "10.1016/j.ijfatigue.2019.105450", "authors": "Schubnell, J.; Pontner, P.; Wimpory, R. C.; Farajian, M.; Schulze, V", "publication": "INTERNATIONAL JOURNAL OF FATIGUE", "year_of_publication": 2020, "UT": "WOS:000518708500012", "base_material": "S960QL", "base_young_modulus": 227.306, "base_yield_strength": 1011, "base_ultimate_strength": 1060, "base_elongation": 14, "weld_material": "-", "weld_young_modulus": "-", "weld_yield_strength": "-", "weld_ultimate_strength": "-", "weld_elongation": "-", "processing": "HFMI-treated under compression pre-stress (HFMI-), stress-relief annealing", "welding_joint": "-", "welding_method": "-", "welding_voltage": "-", "welding_current": "-", "welding_speed": "-", "preheat_temp": "-", "welding_env": "-", "residual_stress": "Surface residual stresses -224 MPa", "fatigue_specimen_type": "Notched specimen", "fatigue_specimen_thickness": 20, "fatigue_test_type": "4-point bending fatigue testing", "fatigue_temp": 25, "fatigue_env": "-", "load_ratio": 0.1, "frequency": 89, "fatigue_machine": "Electro-magnetic resonance test machine (RUMUL 150k)", "fatigue_standard": "DIN 50100-2016-2", "fatigue_test_control": "Stress", "stress_concentration": "2.41", "failure_location": "-"}}, {"id": "WELD2025:1390", "name": "S355JR structural steel | Pipe-to-plate welded joint", "material_family": "Welded joint", "points": [[198.0, 115946.0, 0], [195.0, 136945.0, 0], [194.0, 182408.0, 0], [138.0, 211496.0, 0], [140.0, 279115.0, 0], [138.0, 382234.0, 0], [189.0, 579498.0, 0], [163.0, 629791.0, 0], [133.0, 687621.0, 0], [103.0, 854529.0, 0], [142.0, 831149.0, 0], [142.0, 903282.0, 0], [177.0, 854529.0, 0], [128.0, 1502128.0, 0], [142.0, 1516083.0, 0], [86.0, 1461028.0, 0], [89.0, 1701859.0, 0], [123.0, 2000805.0, 1]], "conditions": {"material": "S355JR structural steel", "am_type": "Gas Metal Arc Welding (GMAW)", "load_ratio": "-1", "test_type": "Bending", "temperature": "25", "surface_treatment": "-"}, "metadata": {"dataset_id": 1390, "title": "Influence of residual stresses on the fatigue life of welded joints. Numerical simulation and experimental tests", "doi": "10.1016/j.ijfatigue.2022.106901", "authors": "Chiocca, Andrea; Frendo, Francesco; Aiello, Francesco; Bertini, Leonardo", "publication": "INTERNATIONAL JOURNAL OF FATIGUE", "year_of_publication": 2022, "UT": "WOS:000799957600006", "base_material": "S355JR structural steel", "base_young_modulus": 206, "base_yield_strength": 355, "base_ultimate_strength": 470, "base_elongation": "-", "weld_material": "EN ISO 14341-A G 464", "weld_young_modulus": "-", "weld_yield_strength": "-", "weld_ultimate_strength": "-", "weld_elongation": "-", "processing": "-", "welding_joint": "Pipe-to-plate welded joint", "welding_method": "Gas Metal Arc Welding (GMAW)", "welding_voltage": 25, "welding_current": 211, "welding_speed": 2.7, "preheat_temp": "-", "welding_env": "Protective oxidizing gas (argon and carbon dioxide mixture)", "residual_stress": "-", "fatigue_specimen_type": "Pipe-to-plate welded joint", "fatigue_specimen_thickness": "10(Pipe thickness), 25(Plate thickness)", "fatigue_test_type": "Bending", "fatigue_temp": 25, "fatigue_env": "-", "load_ratio": -1, "frequency": "5–10", "fatigue_machine": "Test bench with 63 kN linear actuators", "fatigue_standard": "-", "fatigue_test_control": "Load control", "stress_concentration": "-", "failure_location": "-"}}, {"id": "WELD2025:1391", "name": "S355JR structural steel | Pipe-to-plate welded joint", "material_family": "Welded joint", "points": [[178.0, 197324.0, 0], [165.0, 254462.0, 0], [150.0, 415407.0, 0], [134.0, 466310.0, 0], [136.0, 601335.0, 0], [124.0, 615399.0, 0], [122.0, 629791.0, 0], [109.0, 2000805.0, 1]], "conditions": {"material": "S355JR structural steel", "am_type": "Gas Metal Arc Welding (GMAW)", "load_ratio": "-1", "test_type": "Bending", "temperature": "25", "surface_treatment": "Stress relieving (heated to 630 °C, held for 4 hours, slow cooling)"}, "metadata": {"dataset_id": 1391, "title": "Influence of residual stresses on the fatigue life of welded joints. Numerical simulation and experimental tests", "doi": "10.1016/j.ijfatigue.2022.106901", "authors": "Chiocca, Andrea; Frendo, Francesco; Aiello, Francesco; Bertini, Leonardo", "publication": "INTERNATIONAL JOURNAL OF FATIGUE", "year_of_publication": 2022, "UT": "WOS:000799957600006", "base_material": "S355JR structural steel", "base_young_modulus": 206, "base_yield_strength": 355, "base_ultimate_strength": 470, "base_elongation": "-", "weld_material": "EN ISO 14341-A G 464", "weld_young_modulus": "-", "weld_yield_strength": "-", "weld_ultimate_strength": "-", "weld_elongation": "-", "processing": "Stress relieving (heated to 630 °C, held for 4 hours, slow cooling)", "welding_joint": "Pipe-to-plate welded joint", "welding_method": "Gas Metal Arc Welding (GMAW)", "welding_voltage": 25, "welding_current": 211, "welding_speed": 2.7, "preheat_temp": "-", "welding_env": "Protective oxidizing gas (argon and carbon dioxide mixture)", "residual_stress": "-", "fatigue_specimen_type": "Pipe-to-plate welded joint", "fatigue_specimen_thickness": "10(Pipe thickness), 25(Plate thickness)", "fatigue_test_type": "Bending", "fatigue_temp": 25, "fatigue_env": "-", "load_ratio": -1, "frequency": "5–10", "fatigue_machine": "Test bench with 63 kN linear actuators", "fatigue_standard": "-", "fatigue_test_control": "Load control", "stress_concentration": "-", "failure_location": "-"}}, {"id": "WELD2025:1392", "name": "S355JR structural steel | Pipe-to-plate welded joint", "material_family": "Welded joint", "points": [[260.0, 120245.0, 0], [242.0, 128898.0, 0], [232.0, 189472.0, 0], [241.0, 233510.0, 0], [271.0, 235743.0, 0], [250.0, 264713.0, 0], [199.0, 428797.0, 0], [242.0, 432967.0, 0], [221.0, 518803.0, 0], [201.0, 563913.0, 0], [191.0, 1229915.0, 0], [191.0, 1374872.0, 0], [182.0, 1632362.0, 0], [202.0, 1920766.0, 0], [221.0, 2021755.0, 1], [172.0, 2011386.0, 1]], "conditions": {"material": "S355JR structural steel", "am_type": "Gas Metal Arc Welding (GMAW)", "load_ratio": "-1", "test_type": "Torsion", "temperature": "25", "surface_treatment": "-"}, "metadata": {"dataset_id": 1392, "title": "Influence of residual stresses on the fatigue life of welded joints. Numerical simulation and experimental tests", "doi": "10.1016/j.ijfatigue.2022.106901", "authors": "Chiocca, Andrea; Frendo, Francesco; Aiello, Francesco; Bertini, Leonardo", "publication": "INTERNATIONAL JOURNAL OF FATIGUE", "year_of_publication": 2022, "UT": "WOS:000799957600006", "base_material": "S355JR structural steel", "base_young_modulus": 206, "base_yield_strength": 355, "base_ultimate_strength": 470, "base_elongation": "-", "weld_material": "EN ISO 14341-A G 464", "weld_young_modulus": "-", "weld_yield_strength": "-", "weld_ultimate_strength": "-", "weld_elongation": "-", "processing": "-", "welding_joint": "Pipe-to-plate welded joint", "welding_method": "Gas Metal Arc Welding (GMAW)", "welding_voltage": 25, "welding_current": 211, "welding_speed": 2.7, "preheat_temp": "-", "welding_env": "Protective oxidizing gas (argon and carbon dioxide mixture)", "residual_stress": "-", "fatigue_specimen_type": "Pipe-to-plate welded joint", "fatigue_specimen_thickness": "10(Pipe thickness), 25(Plate thickness)", "fatigue_test_type": "Torsion", "fatigue_temp": 25, "fatigue_env": "-", "load_ratio": -1, "frequency": "5–10", "fatigue_machine": "Test bench with 63 kN linear actuators", "fatigue_standard": "-", "fatigue_test_control": "Load control", "stress_concentration": "-", "failure_location": "-"}}, {"id": "WELD2025:1393", "name": "S355JR structural steel | Pipe-to-plate welded joint", "material_family": "Welded joint", "points": [[322.0, 148245.0, 0], [321.0, 262397.0, 0], [281.0, 378546.0, 0], [262.0, 814172.0, 0], [248.0, 984760.0, 0], [259.0, 1886370.0, 0], [202.0, 2012036.0, 1]], "conditions": {"material": "S355JR structural steel", "am_type": "Gas Metal Arc Welding (GMAW)", "load_ratio": "-1", "test_type": "Torsion", "temperature": "25", "surface_treatment": "Stress relieving (heated to 630 °C, held for 4 hours, slow cooling)"}, "metadata": {"dataset_id": 1393, "title": "Influence of residual stresses on the fatigue life of welded joints. Numerical simulation and experimental tests", "doi": "10.1016/j.ijfatigue.2022.106901", "authors": "Chiocca, Andrea; Frendo, Francesco; Aiello, Francesco; Bertini, Leonardo", "publication": "INTERNATIONAL JOURNAL OF FATIGUE", "year_of_publication": 2022, "UT": "WOS:000799957600006", "base_material": "S355JR structural steel", "base_young_modulus": 206, "base_yield_strength": 355, "base_ultimate_strength": 470, "base_elongation": "-", "weld_material": "EN ISO 14341-A G 464", "weld_young_modulus": "-", "weld_yield_strength": "-", "weld_ultimate_strength": "-", "weld_elongation": "-", "processing": "Stress relieving (heated to 630 °C, held for 4 hours, slow cooling)", "welding_joint": "Pipe-to-plate welded joint", "welding_method": "Gas Metal Arc Welding (GMAW)", "welding_voltage": 25, "welding_current": 211, "welding_speed": 2.7, "preheat_temp": "-", "welding_env": "Protective oxidizing gas (argon and carbon dioxide mixture)", "residual_stress": "-", "fatigue_specimen_type": "Pipe-to-plate welded joint", "fatigue_specimen_thickness": "10(Pipe thickness), 25(Plate thickness)", "fatigue_test_type": "Torsion", "fatigue_temp": 25, "fatigue_env": "-", "load_ratio": -1, "frequency": "5–10", "fatigue_machine": "Test bench with 63 kN linear actuators", "fatigue_standard": "-", "fatigue_test_control": "Load control", "stress_concentration": "-", "failure_location": "-"}}, {"id": "WELD2025:1394", "name": "Super Austenitic Stainless Steel (SASS) | Butt Joint", "material_family": "Welded joint", "points": [[393.0, 11.0, 0], [381.0, 109.0, 0], [328.0, 1081.0, 0], [261.0, 10718.0, 0]], "conditions": {"material": "Super Austenitic Stainless Steel (SASS)", "am_type": "Laser Beam Welding", "load_ratio": "-", "test_type": "Low Cycle Fatigue", "temperature": "30", "surface_treatment": "Laser Surface Hardening"}, "metadata": {"dataset_id": 1394, "title": "Influence of laser surface hardening on low cycle fatigue performance of homogeneous-structure super austenitic stainless sheets by laser beam welding", "doi": "10.1016/j.ijleo.2022.168572", "authors": "Selvabharathi, R.; Rajarajan, P. C.", "publication": "OPTIK", "year_of_publication": 2022, "UT": "WOS:000768757600003", "base_material": "Super Austenitic Stainless Steel (SASS)", "base_young_modulus": "-", "base_yield_strength": "-", "base_ultimate_strength": "-", "base_elongation": "-", "weld_material": "Super Austenitic Stainless Steel (SASS)", "weld_young_modulus": "-", "weld_yield_strength": "-", "weld_ultimate_strength": "-", "weld_elongation": "-", "processing": "Laser Surface Hardening", "welding_joint": "Butt Joint", "welding_method": "Laser Beam Welding", "welding_voltage": "-", "welding_current": "-", "welding_speed": 3.33, "preheat_temp": "-", "welding_env": "Argon gas (99.99% pure)", "residual_stress": "-", "fatigue_specimen_type": "Sheet", "fatigue_specimen_thickness": 2, "fatigue_test_type": "Low Cycle Fatigue", "fatigue_temp": 30, "fatigue_env": "-", "load_ratio": "-", "frequency": "-", "fatigue_machine": "Instron Universal Testing Machine", "fatigue_standard": "ASTM E10/E10M–13", "fatigue_test_control": "-", "stress_concentration": "-", "failure_location": "-"}}, {"id": "WELD2025:1395", "name": "S355 J2W+N steel | Cruciform joint", "material_family": "Welded joint", "points": [[220.0, 212835.0, 0], [220.0, 249359.0, 0], [190.0, 461340.0, 0], [190.0, 574459.0, 0], [180.0, 511676.0, 0], [180.0, 621800.0, 0], [180.0, 668955.0, 0], [149.0, 964111.0, 0], [150.0, 1323406.0, 0], [150.0, 1627947.0, 0], [140.0, 1283706.0, 0], [140.0, 1805568.0, 0], [130.0, 1730196.0, 0], [130.0, 2194168.0, 0], [110.0, 4084239.0, 0], [109.0, 9700017.0, 1]], "conditions": {"material": "S355 J2W+N steel", "am_type": "Gas Metal Arc Welding (GMAW)", "load_ratio": "-", "test_type": "-", "temperature": "-", "surface_treatment": "-"}, "metadata": {"dataset_id": 1395, "title": "Evolution of welding residual stresses involving the cutting process and its effect on fatigue performance", "doi": "10.1016/j.ijpvp.2022.104636", "authors": "Zhan, Rui; Wang, Dongpo; Ren, Zhiguo; Deng, Caiyan; Xu, Xiaohan; Liang, Hang", "publication": "INTERNATIONAL JOURNAL OF PRESSURE VESSELS AND PIPING", "year_of_publication": 2022, "UT": "WOS:000820545200001", "base_material": "S355 J2W+N steel", "base_young_modulus": "-", "base_yield_strength": "-", "base_ultimate_strength": "-", "base_elongation": "-", "weld_material": "-", "weld_young_modulus": "-", "weld_yield_strength": "-", "weld_ultimate_strength": "-", "weld_elongation": "-", "processing": "-", "welding_joint": "Cruciform joint", "welding_method": "Gas Metal Arc Welding (GMAW)", "welding_voltage": "-", "welding_current": "-", "welding_speed": "-", "preheat_temp": "-", "welding_env": "-", "residual_stress": "-", "fatigue_specimen_type": "Cruciform joint", "fatigue_specimen_thickness": 8, "fatigue_test_type": "-", "fatigue_temp": "-", "fatigue_env": "-", "load_ratio": "-", "frequency": "-", "fatigue_machine": "-", "fatigue_standard": "IIW statistical method", "fatigue_test_control": "-", "stress_concentration": "-", "failure_location": "Weld toe"}}, {"id": "WELD2025:1396", "name": "S355 J2W+N steel | Cruciform joint", "material_family": "Welded joint", "points": [[220.0, 279956.0, 0], [230.0, 303027.0, 0], [200.0, 346483.0, 0], [200.0, 403478.0, 0], [169.0, 764888.0, 0], [169.0, 1024665.0, 0], [170.0, 1415121.0, 0], [149.0, 1954363.0, 0], [150.0, 3443793.0, 0], [129.0, 2939368.0, 0], [129.0, 3105013.0, 0], [119.0, 5709706.0, 0], [119.0, 9700017.0, 1]], "conditions": {"material": "S355 J2W+N steel", "am_type": "Gas Metal Arc Welding (GMAW)", "load_ratio": "-", "test_type": "-", "temperature": "-", "surface_treatment": "Cutting process"}, "metadata": {"dataset_id": 1396, "title": "Evolution of welding residual stresses involving the cutting process and its effect on fatigue performance", "doi": "10.1016/j.ijpvp.2022.104636", "authors": "Zhan, Rui; Wang, Dongpo; Ren, Zhiguo; Deng, Caiyan; Xu, Xiaohan; Liang, Hang", "publication": "INTERNATIONAL JOURNAL OF PRESSURE VESSELS AND PIPING", "year_of_publication": 2022, "UT": "WOS:000820545200001", "base_material": "S355 J2W+N steel", "base_young_modulus": "-", "base_yield_strength": "-", "base_ultimate_strength": "-", "base_elongation": "-", "weld_material": "-", "weld_young_modulus": "-", "weld_yield_strength": "-", "weld_ultimate_strength": "-", "weld_elongation": "-", "processing": "Cutting process", "welding_joint": "Cruciform joint", "welding_method": "Gas Metal Arc Welding (GMAW)", "welding_voltage": "-", "welding_current": "-", "welding_speed": "-", "preheat_temp": "-", "welding_env": "-", "residual_stress": "-", "fatigue_specimen_type": "Cruciform joint", "fatigue_specimen_thickness": 8, "fatigue_test_type": "-", "fatigue_temp": "-", "fatigue_env": "-", "load_ratio": "-", "frequency": "-", "fatigue_machine": "-", "fatigue_standard": "IIW statistical method", "fatigue_test_control": "-", "stress_concentration": "-", "failure_location": "Weld toe"}}, {"id": "WELD2025:1398", "name": "Ti6Al4V titanium alloy | -", "material_family": "Welded joint", "points": [[808.0, 2676.0, 0], [808.0, 3479.0, 0], [808.0, 4282.0, 0], [675.0, 3918.0, 0], [674.0, 5742.0, 0], [674.0, 7275.0, 0], [541.0, 7057.0, 0], [540.0, 10706.0, 0], [541.0, 16838.0, 0], [809.0, 5158.0, 0], [807.0, 6252.0, 0], [807.0, 7566.0, 0], [674.0, 9465.0, 0], [675.0, 11436.0, 0], [673.0, 14282.0, 0], [539.0, 17713.0, 0], [539.0, 20706.0, 0], [538.0, 32457.0, 0], [806.0, 9098.0, 0], [671.0, 16252.0, 0], [673.0, 17274.0, 0], [674.0, 19246.0, 0], [537.0, 45449.0, 0], [538.0, 59099.0, 0], [538.0, 63041.0, 0]], "conditions": {"material": "Ti6Al4V titanium alloy", "am_type": "Pulsed Nd:YAG laser welding", "load_ratio": "0.1", "test_type": "Stress-amplitude controlled fatigue tests", "temperature": "-", "surface_treatment": "Pre-weld cleaning (mechanical brushing, acid-pickling, acetone cleaning), post-weld electro-polishing"}, "metadata": {"dataset_id": 1398, "title": "Effect of the overlapping factor on the microstructure and mechanical properties of pulsed Nd:YAG laser welded Ti6Al4V sheets", "doi": "10.1016/j.matchar.2014.04.005", "authors": "Gao, Xiao-Long; Liu, Jing; Zhang, Lin-Jie; Zhang, Jian-Xun", "publication": "MATERIALS CHARACTERIZATION", "year_of_publication": 2014, "UT": "WOS:000337863600016", "base_material": "Ti6Al4V titanium alloy", "base_young_modulus": "-", "base_yield_strength": "-", "base_ultimate_strength": "-", "base_elongation": "-", "weld_material": "TC-1 welding wire", "weld_young_modulus": "-", "weld_yield_strength": "-", "weld_ultimate_strength": "-", "weld_elongation": "-", "processing": "Pre-weld cleaning (mechanical brushing, acid-pickling, acetone cleaning), post-weld electro-polishing", "welding_joint": "-", "welding_method": "Pulsed Nd:YAG laser welding", "welding_voltage": "-", "welding_current": "-", "welding_speed": "200, 400, 600, 800, 1000", "preheat_temp": "-", "welding_env": "Shielding gas used", "residual_stress": "-", "fatigue_specimen_type": "-", "fatigue_specimen_thickness": 0.8, "fatigue_test_type": "Stress-amplitude controlled fatigue tests", "fatigue_temp": "-", "fatigue_env": "-", "load_ratio": 0.1, "frequency": 10, "fatigue_machine": "Instron testing system", "fatigue_standard": "-", "fatigue_test_control": "Stress", "stress_concentration": "-", "failure_location": "-"}}, {"id": "WELD2025:1399", "name": "AA2024 (T3 state) and AA6082 (T6 state) | Butt Joint", "material_family": "Welded joint", "points": [[200.0, 383119.0, 0], [190.0, 893613.0, 0], [180.0, 2183134.0, 0], [170.0, 3225676.0, 0], [160.0, 6334672.0, 0], [155.0, 18999214.0, 0], [210.0, 74742.0, 0], [200.0, 150717.0, 0], [190.0, 247559.0, 0], [180.0, 297946.0, 0], [170.0, 417532.0, 0], [160.0, 1874945.0, 0]], "conditions": {"material": "AA2024 (T3 state) and AA6082 (T6 state)", "am_type": "Friction Stir Welding (FSW)", "load_ratio": "0.1", "test_type": "Axial", "temperature": "25", "surface_treatment": "-"}, "metadata": {"dataset_id": 1399, "title": "Effect of welding parameters on mechanical and microstructural properties of dissimilar AA6082-AA2024 joints produced by friction stir welding", "doi": "10.1016/j.matdes.2008.05.044", "authors": "Cavaliere, P.; De Santis, A.; Panella, F.; Squillace, A.", "publication": "MATERIALS & DESIGN", "year_of_publication": 2009, "UT": "WOS:000262869100025", "base_material": "AA2024 (T3 state) and AA6082 (T6 state)", "base_young_modulus": "-", "base_yield_strength": "275, 245", "base_ultimate_strength": "350, 260", "base_elongation": "5.8, 9", "weld_material": "AA6082–AA2024", "weld_young_modulus": "-", "weld_yield_strength": 200, "weld_ultimate_strength": 235, "weld_elongation": 14, "processing": "-", "welding_joint": "Butt Joint", "welding_method": "Friction Stir Welding (FSW)", "welding_voltage": "-", "welding_current": "-", "welding_speed": 1.92, "preheat_temp": "-", "welding_env": "-", "residual_stress": "-", "fatigue_specimen_type": "Wide plate", "fatigue_specimen_thickness": 4, "fatigue_test_type": "Axial", "fatigue_temp": 25, "fatigue_env": "-", "load_ratio": 0.1, "frequency": ">250", "fatigue_machine": "Resonant electro-mechanical testing machine (Testronic™ 50±25kN, produced by Rumul, SUI)", "fatigue_standard": "-", "fatigue_test_control": "Stress amplitude control", "stress_concentration": "-", "failure_location": "-"}}, {"id": "WELD2025:1400", "name": "AA2024 (T3 state) and AA6082 (T6 state) | Butt Joint", "material_family": "Welded joint", "points": [[200.0, 278870.0, 0], [190.0, 388222.0, 0], [180.0, 1047406.0, 0], [170.0, 2084325.0, 0], [160.0, 4066262.0, 0], [200.0, 123582.0, 0], [190.0, 195088.0, 0], [180.0, 425903.0, 0], [170.0, 793278.0, 0], [160.0, 1686598.0, 0]], "conditions": {"material": "AA2024 (T3 state) and AA6082 (T6 state)", "am_type": "Friction Stir Welding (FSW)", "load_ratio": "0.1", "test_type": "Axial", "temperature": "25", "surface_treatment": "-"}, "metadata": {"dataset_id": 1400, "title": "Effect of welding parameters on mechanical and microstructural properties of dissimilar AA6082-AA2024 joints produced by friction stir welding", "doi": "10.1016/j.matdes.2008.05.044", "authors": "Cavaliere, P.; De Santis, A.; Panella, F.; Squillace, A.", "publication": "MATERIALS & DESIGN", "year_of_publication": 2009, "UT": "WOS:000262869100025", "base_material": "AA2024 (T3 state) and AA6082 (T6 state)", "base_young_modulus": "-", "base_yield_strength": "275, 245", "base_ultimate_strength": "350, 260", "base_elongation": "5.8, 9", "weld_material": "AA6082–AA2024", "weld_young_modulus": "-", "weld_yield_strength": 200, "weld_ultimate_strength": 235, "weld_elongation": 14, "processing": "-", "welding_joint": "Butt Joint", "welding_method": "Friction Stir Welding (FSW)", "welding_voltage": "-", "welding_current": "-", "welding_speed": 1.33, "preheat_temp": "-", "welding_env": "-", "residual_stress": "-", "fatigue_specimen_type": "Wide plate", "fatigue_specimen_thickness": 4, "fatigue_test_type": "Axial", "fatigue_temp": 25, "fatigue_env": "-", "load_ratio": 0.1, "frequency": ">250", "fatigue_machine": "Resonant electro-mechanical testing machine (Testronic™ 50±25kN, produced by Rumul, SUI)", "fatigue_standard": "-", "fatigue_test_control": "Stress amplitude control", "stress_concentration": "-", "failure_location": "-"}}, {"id": "WELD2025:1401", "name": "AA2024 (T3 state) and AA6082 (T6 state) | Butt Joint", "material_family": "Welded joint", "points": [[200.0, 472180.0, 0], [190.0, 870427.0, 0], [180.0, 2655261.0, 0], [170.0, 4819874.0, 0], [160.0, 8141685.0, 0]], "conditions": {"material": "AA2024 (T3 state) and AA6082 (T6 state)", "am_type": "Friction Stir Welding (FSW)", "load_ratio": "0.1", "test_type": "Axial", "temperature": "25", "surface_treatment": "Annealing (some joints annealed at 250°C for 1h)"}, "metadata": {"dataset_id": 1401, "title": "Effect of welding parameters on mechanical and microstructural properties of dissimilar AA6082-AA2024 joints produced by friction stir welding", "doi": "10.1016/j.matdes.2008.05.044", "authors": "Cavaliere, P.; De Santis, A.; Panella, F.; Squillace, A.", "publication": "MATERIALS & DESIGN", "year_of_publication": 2009, "UT": "WOS:000262869100025", "base_material": "AA2024 (T3 state) and AA6082 (T6 state)", "base_young_modulus": "-", "base_yield_strength": "275, 245", "base_ultimate_strength": "350, 260", "base_elongation": "5.8, 9", "weld_material": "AA6082–AA2024", "weld_young_modulus": "-", "weld_yield_strength": 200, "weld_ultimate_strength": 235, "weld_elongation": 14, "processing": "Annealing (some joints annealed at 250°C for 1h)", "welding_joint": "Butt Joint", "welding_method": "Friction Stir Welding (FSW)", "welding_voltage": "-", "welding_current": "-", "welding_speed": "-", "preheat_temp": "-", "welding_env": "-", "residual_stress": "-", "fatigue_specimen_type": "Wide plate", "fatigue_specimen_thickness": 4, "fatigue_test_type": "Axial", "fatigue_temp": 25, "fatigue_env": "-", "load_ratio": 0.1, "frequency": ">250", "fatigue_machine": "Resonant electro-mechanical testing machine (Testronic™ 50±25kN, produced by Rumul, SUI)", "fatigue_standard": "-", "fatigue_test_control": "Stress amplitude control", "stress_concentration": "-", "failure_location": "-"}}, {"id": "WELD2025:1402", "name": "22MnB5 steel | Butt Joint", "material_family": "Welded joint", "points": [[450.0, 28869.0, 0], [450.0, 32418.0,
