Repository: yunyunfanfan/S-PA-CBB

# S-PA-CBB

Official research code, processed curve records, evaluation outputs, and manuscript source for:

> **From Physics to Selective Generation: Conditional Brownian Bridges for Sparse S–N Curve Reconstruction and Fatigue Decision-Making**

S-PA-CBB reconstructs a complete probabilistic stress–life (S–N) curve from only two to four observed fatigue tests. The method first fits an interpretable Basquin state, diagnoses whether that state is sufficient, and applies a ControlNet-style conditional Brownian-bridge residual only to curves that benefit from correction.

File: external_data/weld2025_disjoint_curves.json (part 55 of 223)
 0]], "conditions": {"material": "22MnB5 steel", "am_type": "Fiber laser welding", "load_ratio": "0.1", "test_type": "Axial", "temperature": "-", "surface_treatment": "-"}, "metadata": {"dataset_id": 1402, "title": "Influence of Al-Si coating on microstructure and mechanical properties of fiber laser welded 22MnB5 steel", "doi": "10.1016/j.optlastec.2019.03.024", "authors": "Sun, Yiming; Wu, Laijun; Tan, Caiwang; Zhou, Wenlu; Chen, Bo; Song, Xiaoguo; Zhao, Hongyun; Feng, Jicai", "publication": "OPTICS AND LASER TECHNOLOGY", "year_of_publication": 2019, "UT": "WOS:000467508400018", "base_material": "22MnB5 steel", "base_young_modulus": "-", "base_yield_strength": "-", "base_ultimate_strength": "-", "base_elongation": "-", "weld_material": "22MnB5 steel", "weld_young_modulus": "-", "weld_yield_strength": "-", "weld_ultimate_strength": "-", "weld_elongation": "-", "processing": "-", "welding_joint": "Butt Joint", "welding_method": "Fiber laser welding", "welding_voltage": "-", "welding_current": "-", "welding_speed": 33.33, "preheat_temp": "-", "welding_env": "Pure argon gas shielding", "residual_stress": "-", "fatigue_specimen_type": "-", "fatigue_specimen_thickness": 1.5, "fatigue_test_type": "Axial", "fatigue_temp": "-", "fatigue_env": "-", "load_ratio": 0.1, "frequency": "-", "fatigue_machine": "High-frequency fatigue test machine", "fatigue_standard": "ASTM E8/E8M", "fatigue_test_control": "Stress", "stress_concentration": "-", "failure_location": "BM"}}, {"id": "WELD2025:1403", "name": "22MnB5 steel | Butt Joint", "material_family": "Welded joint", "points": [[350.0, 101670.0, 0], [351.0, 167117.0, 0], [301.0, 230839.0, 0], [301.0, 332340.0, 0], [251.0, 983571.0, 0], [251.0, 1713219.0, 0], [203.0, 9835711.0, 1]], "conditions": {"material": "22MnB5 steel", "am_type": "Fiber laser welding", "load_ratio": "0.1", "test_type": "Axial", "temperature": "-", "surface_treatment": "-"}, "metadata": {"dataset_id": 1403, "title": "Influence of Al-Si coating on microstructure and mechanical properties of fiber laser welded 22MnB5 steel", "doi": "10.1016/j.optlastec.2019.03.024", "authors": "Sun, Yiming; Wu, Laijun; Tan, Caiwang; Zhou, Wenlu; Chen, Bo; Song, Xiaoguo; Zhao, Hongyun; Feng, Jicai", "publication": "OPTICS AND LASER TECHNOLOGY", "year_of_publication": 2019, "UT": "WOS:000467508400018", "base_material": "22MnB5 steel", "base_young_modulus": "-", "base_yield_strength": "-", "base_ultimate_strength": "-", "base_elongation": "-", "weld_material": "22MnB5 steel", "weld_young_modulus": "-", "weld_yield_strength": "-", "weld_ultimate_strength": "-", "weld_elongation": "-", "processing": "-", "welding_joint": "Butt Joint", "welding_method": "Fiber laser welding", "welding_voltage": "-", "welding_current": "-", "welding_speed": 33.33, "preheat_temp": "-", "welding_env": "Pure argon gas shielding", "residual_stress": "-", "fatigue_specimen_type": "-", "fatigue_specimen_thickness": 1.5, "fatigue_test_type": "Axial", "fatigue_temp": "-", "fatigue_env": "-", "load_ratio": 0.1, "frequency": "-", "fatigue_machine": "High-frequency fatigue test machine", "fatigue_standard": "ASTM E8/E8M", "fatigue_test_control": "Stress", "stress_concentration": "-", "failure_location": "weld joint"}}, {"id": "WELD2025:1404", "name": "22MnB5 steel | Butt Joint", "material_family": "Welded joint", "points": [[450.0, 20727.0, 0], [449.0, 23862.0, 0], [400.0, 76084.0, 0], [399.0, 84734.0, 0]], "conditions": {"material": "22MnB5 steel", "am_type": "Fiber laser welding", "load_ratio": "0.1", "test_type": "Axial", "temperature": "-", "surface_treatment": "Al-Si coating"}, "metadata": {"dataset_id": 1404, "title": "Influence of Al-Si coating on microstructure and mechanical properties of fiber laser welded 22MnB5 steel", "doi": "10.1016/j.optlastec.2019.03.024", "authors": "Sun, Yiming; Wu, Laijun; Tan, Caiwang; Zhou, Wenlu; Chen, Bo; Song, Xiaoguo; Zhao, Hongyun; Feng, Jicai", "publication": "OPTICS AND LASER TECHNOLOGY", "year_of_publication": 2019, "UT": "WOS:000467508400018", "base_material": "22MnB5 steel", "base_young_modulus": "-", "base_yield_strength": "-", "base_ultimate_strength": "-", "base_elongation": "-", "weld_material": "22MnB5 steel", "weld_young_modulus": "-", "weld_yield_strength": "-", "weld_ultimate_strength": "-", "weld_elongation": "-", "processing": "Al-Si coating", "welding_joint": "Butt Joint", "welding_method": "Fiber laser welding", "welding_voltage": "-", "welding_current": "-", "welding_speed": 33.33, "preheat_temp": "-", "welding_env": "Pure argon gas shielding", "residual_stress": "-", "fatigue_specimen_type": "-", "fatigue_specimen_thickness": 1.5, "fatigue_test_type": "Axial", "fatigue_temp": "-", "fatigue_env": "-", "load_ratio": 0.1, "frequency": "-", "fatigue_machine": "High-frequency fatigue test machine", "fatigue_standard": "ASTM E8/E8M", "fatigue_test_control": "Stress", "stress_concentration": "-", "failure_location": "BM"}}, {"id": "WELD2025:1405", "name": "22MnB5 steel | Butt Joint", "material_family": "Welded joint", "points": [[352.0, 164372.0, 0], [351.0, 528472.0, 0], [302.0, 742170.0, 0], [301.0, 2528586.0, 0], [252.0, 9835711.0, 1]], "conditions": {"material": "22MnB5 steel", "am_type": "Fiber laser welding", "load_ratio": "0.1", "test_type": "Axial", "temperature": "-", "surface_treatment": "Al-Si coating"}, "metadata": {"dataset_id": 1405, "title": "Influence of Al-Si coating on microstructure and mechanical properties of fiber laser welded 22MnB5 steel", "doi": "10.1016/j.optlastec.2019.03.024", "authors": "Sun, Yiming; Wu, Laijun; Tan, Caiwang; Zhou, Wenlu; Chen, Bo; Song, Xiaoguo; Zhao, Hongyun; Feng, Jicai", "publication": "OPTICS AND LASER TECHNOLOGY", "year_of_publication": 2019, "UT": "WOS:000467508400018", "base_material": "22MnB5 steel", "base_young_modulus": "-", "base_yield_strength": "-", "base_ultimate_strength": "-", "base_elongation": "-", "weld_material": "22MnB5 steel", "weld_young_modulus": "-", "weld_yield_strength": "-", "weld_ultimate_strength": "-", "weld_elongation": "-", "processing": "Al-Si coating", "welding_joint": "Butt Joint", "welding_method": "Fiber laser welding", "welding_voltage": "-", "welding_current": "-", "welding_speed": 33.33, "preheat_temp": "-", "welding_env": "Pure argon gas shielding", "residual_stress": "-", "fatigue_specimen_type": "-", "fatigue_specimen_thickness": 1.5, "fatigue_test_type": "Axial", "fatigue_temp": "-", "fatigue_env": "-", "load_ratio": 0.1, "frequency": "-", "fatigue_machine": "High-frequency fatigue test machine", "fatigue_standard": "ASTM E8/E8M", "fatigue_test_control": "Stress", "stress_concentration": "-", "failure_location": "weld joint"}}, {"id": "WELD2025:1406", "name": "AA6063-T4 (Al-Mg-Si) alloy | -", "material_family": "Welded joint", "points": [[301.0, 197500.0, 0], [271.0, 357500.0, 0], [240.0, 427500.0, 0], [181.0, 727500.0, 0]], "conditions": {"material": "AA6063-T4 (Al-Mg-Si) alloy", "am_type": "-", "load_ratio": "-1", "test_type": "Plain fatigue", "temperature": "25", "surface_treatment": "Friction Stir Processing (FSP)"}, "metadata": {"dataset_id": 1406, "title": "Effect of friction stir processing on plain fatigue and fretting fatigue behaviour of the AA6063 alloys", "doi": "10.1016/j.triboint.2023.108642", "authors": "Patel, Mahesh; Sangral, Sangam; Murugesan, Jayaprakash; Mutoh, Yoshiharu", "publication": "TRIBOLOGY INTERNATIONAL", "year_of_publication": 2023, "UT": "WOS:001013772000001", "base_material": "AA6063-T4 (Al-Mg-Si) alloy", "base_young_modulus": "-", "base_yield_strength": "-", "base_ultimate_strength": 196, "base_elongation": "-", "weld_material": "-", "weld_young_modulus": "-", "weld_yield_strength": "-", "weld_ultimate_strength": 258, "weld_elongation": "-", "processing": "Friction Stir Processing (FSP)", "welding_joint": "-", "welding_method": "-", "welding_voltage": "-", "welding_current": "-", "welding_speed": 0.333, "preheat_temp": "-", "welding_env": "-", "residual_stress": "-", "fatigue_specimen_type": "Plate", "fatigue_specimen_thickness": 6, "fatigue_test_type": "Plain fatigue", "fatigue_temp": 25, "fatigue_env": "-", "load_ratio": -1, "frequency": 10, "fatigue_machine": "Servo-hydraulic testing equipment", "fatigue_standard": "-", "fatigue_test_control": "-", "stress_concentration": "-", "failure_location": "-"}}, {"id": "WELD2025:1407", "name": "AA6063-T4 (Al-Mg-Si) alloy | -", "material_family": "Welded joint", "points": [[301.0, 139167.0, 0], [271.0, 251667.0, 0], [241.0, 358333.0, 0], [181.0, 612500.0, 0]], "conditions": {"material": "AA6063-T4 (Al-Mg-Si) alloy", "am_type": "-", "load_ratio": "-1", "test_type": "Fretting fatigue", "temperature": "25", "surface_treatment": "Friction Stir Processing (FSP)"}, "metadata": {"dataset_id": 1407, "title": "Effect of friction stir processing on plain fatigue and fretting fatigue behaviour of the AA6063 alloys", "doi": "10.1016/j.triboint.2023.108642", "authors": "Patel, Mahesh; Sangral, Sangam; Murugesan, Jayaprakash; Mutoh, Yoshiharu", "publication": "TRIBOLOGY INTERNATIONAL", "year_of_publication": 2023, "UT": "WOS:001013772000001", "base_material": "AA6063-T4 (Al-Mg-Si) alloy", "base_young_modulus": "-", "base_yield_strength": "-", "base_ultimate_strength": 196, "base_elongation": "-", "weld_material": "-", "weld_young_modulus": "-", "weld_yield_strength": "-", "weld_ultimate_strength": 258, "weld_elongation": "-", "processing": "Friction Stir Processing (FSP)", "welding_joint": "-", "welding_method": "-", "welding_voltage": "-", "welding_current": "-", "welding_speed": 0.333, "preheat_temp": "-", "welding_env": "-", "residual_stress": "-", "fatigue_specimen_type": "Plate", "fatigue_specimen_thickness": 6, "fatigue_test_type": "Fretting fatigue", "fatigue_temp": 25, "fatigue_env": "-", "load_ratio": -1, "frequency": 10, "fatigue_machine": "Servo-hydraulic testing equipment", "fatigue_standard": "-", "fatigue_test_control": "-", "stress_concentration": "-", "failure_location": "-"}}, {"id": "WELD2025:1408", "name": "6082Al-T4 alloy | Butt Joint", "material_family": "Welded joint", "points": [[179.0, 50900.0, 0], [162.0, 101000.0, 0], [162.0, 291000.0, 0], [145.0, 322000.0, 0], [125.0, 423000.0, 0], [127.0, 600000.0, 0], [144.0, 607000.0, 0], [108.0, 4180000.0, 0], [99.0, 10000000.0, 1]], "conditions": {"material": "6082Al-T4 alloy", "am_type": "Friction Stir Welding (FSW)", "load_ratio": "0.1", "test_type": "High-cycle fatigue (HCF)", "temperature": "25", "surface_treatment": "Post-weld heat treatment at 175 °C for 7 hours"}, "metadata": {"dataset_id": 1408, "title": "High-cycle fatigue and fracture behavior of double-side friction stir welded 6082Al ultra-thick plates", "doi": "10.1016/j.engfracmech.2020.106887", "authors": "Yang, C.; Wang, B. B.; Yu, B. H.; Wu, L. H.; Xue, P.; Zhang, X. M.; He, G. Z.; Ni, D. R.; Xiao, B. L.; Wang, K. S.; Ma, Z. Y.", "publication": "ENGINEERING FRACTURE MECHANICS", "year_of_publication": 2020, "UT": "WOS:000509727900016", "base_material": "6082Al-T4 alloy", "base_young_modulus": "-", "base_yield_strength": 180, "base_ultimate_strength": 320, "base_elongation": "-", "weld_material": "6082Al", "weld_young_modulus": "-", "weld_yield_strength": 110, "weld_ultimate_strength": 230, "weld_elongation": "-", "processing": "Post-weld heat treatment at 175 °C for 7 hours", "welding_joint": "Butt Joint", "welding_method": "Friction Stir Welding (FSW)", "welding_voltage": "-", "welding_current": "-", "welding_speed": 1.67, "preheat_temp": "-", "welding_env": "-", "residual_stress": "upper layer top-surface NZ: 9 MPa", "fatigue_specimen_type": "flat", "fatigue_specimen_thickness": "-", "fatigue_test_type": "High-cycle fatigue (HCF)", "fatigue_temp": 25, "fatigue_env": "-", "load_ratio": 0.1, "frequency": 30, "fatigue_machine": "Instron 8850", "fatigue_standard": "-", "fatigue_test_control": "Stress", "stress_concentration": "-", "failure_location": "Weld toe"}}, {"id": "WELD2025:1409", "name": "6082Al-T4 alloy | Butt Joint", "material_family": "Welded joint", "points": [[178.0, 55600.0, 0], [178.0, 118000.0, 0], [161.0, 118000.0, 0], [161.0, 398000.0, 0], [144.0, 415000.0, 0], [126.0, 556000.0, 0], [126.0, 631000.0, 0], [144.0, 1000000.0, 0], [108.0, 2620000.0, 0], [186.0, 4910000.0, 0], [108.0, 6580000.0, 0], [99.0, 10000000.0, 1]], "conditions": {"material": "6082Al-T4 alloy", "am_type": "Friction Stir Welding (FSW)", "load_ratio": "0.1", "test_type": "High-cycle fatigue (HCF)", "temperature": "25", "surface_treatment": "Post-weld heat treatment at 175 °C for 7 hours"}, "metadata": {"dataset_id": 1409, "title": "High-cycle fatigue and fracture behavior of double-side friction stir welded 6082Al ultra-thick plates", "doi": "10.1016/j.engfracmech.2020.106887", "authors": "Yang, C.; Wang, B. B.; Yu, B. H.; Wu, L. H.; Xue, P.; Zhang, X. M.; He, G. Z.; Ni, D. R.; Xiao, B. L.; Wang, K. S.; Ma, Z. Y.", "publication": "ENGINEERING FRACTURE MECHANICS", "year_of_publication": 2020, "UT": "WOS:000509727900016", "base_material": "6082Al-T4 alloy", "base_young_modulus": "-", "base_yield_strength": 180, "base_ultimate_strength": 320, "base_elongation": "-", "weld_material": "6082Al", "weld_young_modulus": "-", "weld_yield_strength": 110, "weld_ultimate_strength": 225, "weld_elongation": "-", "processing": "Post-weld heat treatment at 175 °C for 7 hours", "welding_joint": "Butt Joint", "welding_method": "Friction Stir Welding (FSW)", "welding_voltage": "-", "welding_current": "-", "welding_speed": 1.67, "preheat_temp": "-", "welding_env": "-", "residual_stress": "-", "fatigue_specimen_type": "flat", "fatigue_specimen_thickness": "-", "fatigue_test_type": "High-cycle fatigue (HCF)", "fatigue_temp": 25, "fatigue_env": "-", "load_ratio": 0.1, "frequency": 30, "fatigue_machine": "Instron 8850", "fatigue_standard": "-", "fatigue_test_control": "Stress", "stress_concentration": "-", "failure_location": "Weld toe"}}, {"id": "WELD2025:1410", "name": "6082Al-T4 alloy | Butt Joint", "material_family": "Welded joint", "points": [[180.0, 77800.0, 0], [181.0, 109000.0, 0], [163.0, 184000.0, 0], [163.0, 252000.0, 0], [145.0, 316000.0, 0], [126.0, 238000.0, 0], [126.0, 999000.0, 0], [107.0, 6050000.0, 0], [108.0, 9790000.0, 0], [99.0, 10000000.0, 1]], "conditions": {"material": "6082Al-T4 alloy", "am_type": "Friction Stir Welding (FSW)", "load_ratio": "0.1", "test_type": "High-cycle fatigue (HCF)", "temperature": "25", "surface_treatment": "Post-weld heat treatment at 175 °C for 7 hours"}, "metadata": {"dataset_id": 1410, "title": "High-cycle fatigue and fracture behavior of double-side friction stir welded 6082Al ultra-thick plates", "doi": "10.1016/j.engfracmech.2020.106887", "authors": "Yang, C.; Wang, B. B.; Yu, B. H.; Wu, L. H.; Xue, P.; Zhang, X. M.; He, G. Z.; Ni, D. R.; Xiao, B. L.; Wang, K. S.; Ma, Z. Y.", "publication": "ENGINEERING FRACTURE MECHANICS", "year_of_publication": 2020, "UT": "WOS:000509727900016", "base_material": "6082Al-T4 alloy", "base_young_modulus": "-", "base_yield_strength": 180, "base_ultimate_strength": 320, "base_elongation": "-", "weld_material": "6082Al", "weld_young_modulus": "-", "weld_yield_strength": "110 (for upper, middle, and lower layers)", "weld_ultimate_strength": 223, "weld_elongation": "-", "processing": "Post-weld heat treatment at 175 °C for 7 hours", "welding_joint": "Butt Joint", "welding_method": "Friction Stir Welding (FSW)", "welding_voltage": "-", "welding_current": "-", "welding_speed": 1.67, "preheat_temp": "-", "welding_env": "-", "residual_stress": "lower layer top-surface NZ: -31", "fatigue_specimen_type": "flat", "fatigue_specimen_thickness": "-", "fatigue_test_type": "High-cycle fatigue (HCF)", "fatigue_temp": 25, "fatigue_env": "-", "load_ratio": 0.1, "frequency": 30, "fatigue_machine": "Instron 8850", "fatigue_standard": "-", "fatigue_test_control": "Stress", "stress_concentration": "-", "failure_location": "Weld toe"}}, {"id": "WELD2025:1411", "name": "Al-5083 | Double V-shape with 90° groove angle", "material_family": "Welded joint", "points": [[225.0, 161012.0, 0], [200.0, 475258.0, 0], [175.0, 1642591.0, 0], [160.0, 7333770.0, 0], [150.0, 10000000.0, 1]], "conditions": {"material": "Al-5083", "am_type": "MIG", "load_ratio": "-1", "test_type": "-", "temperature": "22", "surface_treatment": "-"}, "metadata": {"dataset_id": 1411, "title": "A study on fatigue behavior of MIG-welded Al-Mg alloy with different filler-wire materials under mean stress", "doi": "10.1016/j.ijfatigue.2017.11.001", "authors": "Gaur, Vidit; Enoki, Manabu; Okada, Toshiya; Yomogida, Syohei", "publication": "INTERNATIONAL JOURNAL OF FATIGUE", "year_of_publication": 2018, "UT": "WOS:000418988500012", "base_material": "Al-5083", "base_young_modulus": 70, "base_yield_strength": 155, "base_ultimate_strength": 286, "base_elongation": "-", "weld_material": "Al-5183", "weld_young_modulus": 70, "weld_yield_strength": 155, "weld_ultimate_strength": 286, "weld_elongation": "-", "processing": "-", "welding_joint": "Double V-shape with 90° groove angle", "welding_method": "MIG", "welding_voltage": "33–34", "welding_current": "700–800", "welding_speed": "3.33–5", "preheat_temp": "-", "welding_env": "-", "residual_stress": "-", "fatigue_specimen_type": "Cylindrical (ϕ 5 mm, 10 mm gage length)", "fatigue_specimen_thickness": 5, "fatigue_test_type": "-", "fatigue_temp": 22, "fatigue_env": "Air, 40% relative humidity", "load_ratio": -1, "frequency": "30 (for load-controlled tests)", "fatigue_machine": "50 kN servo-hydraulic Shimadzu fatigue testing machine", "fatigue_standard": "-", "fatigue_test_control": "Strain-controlled, Load-controlled", "stress_concentration": "-", "failure_location": "-"}}, {"id": "WELD2025:1412", "name": "Al-5083 | Double V-shape with 90° groove angle", "material_family": "Welded joint", "points": [[225.0, 222331.0, 0], [210.0, 284426.0, 0], [195.0, 946309.0, 0], [180.0, 1434128.0, 0], [150.0, 10000000.0, 1]], "conditions": {"material": "Al-5083", "am_type": "MIG", "load_ratio": "-0.5", "test_type": "-", "temperature": "22", "surface_treatment": "-"}, "metadata": {"dataset_id": 1412, "title": "A study on fatigue behavior of MIG-welded Al-Mg alloy with different filler-wire materials under mean stress", "doi": "10.1016/j.ijfatigue.2017.11.001", "authors": "Gaur, Vidit; Enoki, Manabu; Okada, Toshiya; Yomogida, Syohei", "publication": "INTERNATIONAL JOURNAL OF FATIGUE", "year_of_publication": 2018, "UT": "WOS:000418988500012", "base_material": "Al-5083", "base_young_modulus": 70, "base_yield_strength": 155, "base_ultimate_strength": 286, "base_elongation": "-", "weld_material": "Al-5183", "weld_young_modulus": 70, "weld_yield_strength": 155, "weld_ultimate_strength": 286, "weld_elongation": "-", "processing": "-", "welding_joint": "Double V-shape with 90° groove angle", "welding_method": "MIG", "welding_voltage": "33–34", "welding_current": "700–800", "welding_speed": "3.33–5", "preheat_temp": "-", "welding_env": "-", "residual_stress": "-", "fatigue_specimen_type": "Cylindrical (ϕ 5 mm, 10 mm gage length)", "fatigue_specimen_thickness": 5, "fatigue_test_type": "-", "fatigue_temp": 22, "fatigue_env": "Air, 40% relative humidity", "load_ratio": -0.5, "frequency": "30 (for load-controlled tests)", "fatigue_machine": "50 kN servo-hydraulic Shimadzu fatigue testing machine", "fatigue_standard": "-", "fatigue_test_control": "Strain-controlled, Load-controlled", "stress_concentration": "-", "failure_location": "-"}}, {"id": "WELD2025:1413", "name": "Al-5083 | Double V-shape with 90° groove angle", "material_family": "Welded joint", "points": [[225.0, 71350.0, 0], [200.0, 114740.0, 0], [175.0, 229320.0, 0], [150.0, 267910.0, 0], [125.0, 10000000.0, 1]], "conditions": {"material": "Al-5083", "am_type": "MIG", "load_ratio": "0.1", "test_type": "-", "temperature": "22", "surface_treatment": "-"}, "metadata": {"dataset_id": 1413, "title": "A study on fatigue behavior of MIG-welded Al-Mg alloy with different filler-wire materials under mean stress", "doi": "10.1016/j.ijfatigue.2017.11.001", "authors": "Gaur, Vidit; Enoki, Manabu; Okada, Toshiya; Yomogida, Syohei", "publication": "INTERNATIONAL JOURNAL OF FATIGUE", "year_of_publication": 2018, "UT": "WOS:000418988500012", "base_material": "Al-5083", "base_young_modulus": 70, "base_yield_strength": 155, "base_ultimate_strength": 286, "base_elongation": "-", "weld_material": "Al-5183", "weld_young_modulus": 70, "weld_yield_strength": 155, "weld_ultimate_strength": 286, "weld_elongation": "-", "processing": "-", "welding_joint": "Double V-shape with 90° groove angle", "welding_method": "MIG", "welding_voltage": "33–34", "welding_current": "700–800", "welding_speed": "3.33–5", "preheat_temp": "-", "welding_env": "-", "residual_stress": "-", "fatigue_specimen_type": "Cylindrical (ϕ 5 mm, 10 mm gage length)", "fatigue_specimen_thickness": 5, "fatigue_test_type": "-", "fatigue_temp": 22, "fatigue_env": "Air, 40% relative humidity", "load_ratio": 0.1, "frequency": "30 (for load-controlled tests)", "fatigue_machine": "50 kN servo-hydraulic Shimadzu fatigue testing machine", "fatigue_standard": "-", "fatigue_test_control": "Strain-controlled, Load-controlled", "stress_concentration": "-", "failure_location": "-"}}, {"id": "WELD2025:1414", "name": "Al-5083 | Double V-shape with 90° groove angle", "material_family": "Welded joint", "points": [[135.0, 246626.0, 0], [125.0, 344434.0, 0], [117.0, 349776.0, 0], [110.0, 3456082.0, 0], [97.0, 10000000.0, 1]], "conditions": {"material": "Al-5083", "am_type": "MIG", "load_ratio": "0.5", "test_type": "-", "temperature": "22", "surface_treatment": "-"}, "metadata": {"dataset_id": 1414, "title": "A study on fatigue behavior of MIG-welded Al-Mg alloy with different filler-wire materials under mean stress", "doi": "10.1016/j.ijfatigue.2017.11.001", "authors": "Gaur, Vidit; Enoki, Manabu; Okada, Toshiya; Yomogida, Syohei", "publication": "INTERNATIONAL JOURNAL OF FATIGUE", "year_of_publication": 2018, "UT": "WOS:000418988500012", "base_material": "Al-5083", "base_young_modulus": 70, "base_yield_strength": 155, "base_ultimate_strength": 286, "base_elongation": "-", "weld_material": "Al-5183", "weld_young_modulus": 70, "weld_yield_strength": 155, "weld_ultimate_strength": 286, "weld_elongation": "-", "processing": "-", "welding_joint": "Double V-shape with 90° groove angle", "welding_method": "MIG", "welding_voltage": "33–34", "welding_current": "700–800", "welding_speed": "3.33–5", "preheat_temp": "-", "welding_env": "-", "residual_stress": "-", "fatigue_specimen_type": "Cylindrical (ϕ 5 mm, 10 mm gage length)", "fatigue_specimen_thickness": 5, "fatigue_test_type": "-", "fatigue_temp": 22, "fatigue_env": "Air, 40% relative humidity", "load_ratio": 0.5, "frequency": "30 (for load-controlled tests)", "fatigue_machine": "50 kN servo-hydraulic Shimadzu fatigue testing machine", "fatigue_standard": "-", "fatigue_test_control": "Strain-controlled, Load-controlled", "stress_concentration": "-", "failure_location": "-"}}, {"id": "WELD2025:1415", "name": "Al-5083 | Double V-shape with 90° groove angle", "material_family": "Welded joint", "points": [[200.0, 633229.0, 0], [175.0, 2280084.0, 0], [160.0, 6994601.0, 0], [150.0, 10000000.0, 1]], "conditions": {"material": "Al-5083", "am_type": "MIG", "load_ratio": "-1", "test_type": "-", "temperature": "22", "surface_treatment": "-"}, "metadata": {"dataset_id": 1415, "title": "A study on fatigue behavior of MIG-welded Al-Mg alloy with different filler-wire materials under mean stress", "doi": "10.1016/j.ijfatigue.2017.11.001", "authors": "Gaur, Vidit; Enoki, Manabu; Okada, Toshiya; Yomogida, Syohei", "publication": "INTERNATIONAL JOURNAL OF FATIGUE", "year_of_publication": 2018, "UT": "WOS:000418988500012", "base_material": "Al-5083", "base_young_modulus": 70, "base_yield_strength": 155, "base_ultimate_strength": 286, "base_elongation": "-", "weld_material": "Al-5.8%Mg", "weld_young_modulus": 70, "weld_yield_strength": 163, "weld_ultimate_strength": 293, "weld_elongation": "-", "processing": "-", "welding_joint": "Double V-shape with 90° groove angle", "welding_method": "MIG", "welding_voltage": "33–34", "welding_current": "700–800", "welding_speed": "3.33–5", "preheat_temp": "-", "welding_env": "-", "residual_stress": "-", "fatigue_specimen_type": "Cylindrical (ϕ 5 mm, 10 mm gage length)", "fatigue_specimen_thickness": 5, "fatigue_test_type": "-", "fatigue_temp": 22, "fatigue_env": "Air, 40% relative humidity", "load_ratio": -1, "frequency": "30 (for load-controlled tests)", "fatigue_machine": "50 kN servo-hydraulic Shimadzu fatigue testing machine", "fatigue_standard": "-", "fatigue_test_control": "Strain-controlled, Load-controlled", "stress_concentration": "-", "failure_location": "-"}}, {"id": "WELD2025:1416", "name": "Al-5083 | Double V-shape with 90° groove angle", "material_family": "Welded joint", "points": [[225.0, 142313.0, 0], [210.0, 630672.0, 0], [195.0, 521407.0, 0], [180.0, 1070438.0, 0], [150.0, 10000000.0, 1]], "conditions": {"material": "Al-5083", "am_type": "MIG", "load_ratio": "-0.5", "test_type": "-", "temperature": "22", "surface_treatment": "-"}, "metadata": {"dataset_id": 1416, "title": "A study on fatigue behavior of MIG-welded Al-Mg alloy with different filler-wire materials under mean stress", "doi": "10.1016/j.ijfatigue.2017.11.001", "authors": "Gaur, Vidit; Enoki, Manabu; Okada, Toshiya; Yomogida, Syohei", "publication": "INTERNATIONAL JOURNAL OF FATIGUE", "year_of_publication": 2018, "UT": "WOS:000418988500012", "base_material": "Al-5083", "base_young_modulus": 70, "base_yield_strength": 155, "base_ultimate_strength": 286, "base_elongation": "-", "weld_material": "Al-5.8%Mg", "weld_young_modulus": 70, "weld_yield_strength": 163, "weld_ultimate_strength": 293, "weld_elongation": "-", "processing": "-", "welding_joint": "Double V-shape with 90° groove angle", "welding_method": "MIG", "welding_voltage": "33–34", "welding_current": "700–800", "welding_speed": "3.33–5", "preheat_temp": "-", "welding_env": "-", "residual_stress": "-", "fatigue_specimen_type": "Cylindrical (ϕ 5 mm, 10 mm gage length)", "fatigue_specimen_thickness": 5, "fatigue_test_type": "-", "fatigue_temp": 22, "fatigue_env": "Air, 40% relative humidity", "load_ratio": -0.5, "frequency": "30 (for load-controlled tests)", "fatigue_machine": "50 kN servo-hydraulic Shimadzu fatigue testing machine", "fatigue_standard": "-", "fatigue_test_control": "Strain-controlled, Load-controlled", "stress_concentration": "-", "failure_location": "-"}}, {"id": "WELD2025:1417", "name": "Al-5083 | Double V-shape with 90° groove angle", "material_family": "Welded joint", "points": [[225.0, 86640.0, 0], [200.0, 237110.0, 0], [175.0, 340160.0, 0], [150.0, 527660.0, 0], [125.0, 10000000.0, 1]], "conditions": {"material": "Al-5083", "am_type": "MIG", "load_ratio": "0.1", "test_type": "-", "temperature": "22", "surface_treatment": "-"}, "metadata": {"dataset_id": 1417, "title": "A study on fatigue behavior of MIG-welded Al-Mg alloy with different filler-wire materials under mean stress", "doi": "10.1016/j.ijfatigue.2017.11.001", "authors": "Gaur, Vidit; Enoki, Manabu; Okada, Toshiya; Yomogida, Syohei", "publication": "INTERNATIONAL JOURNAL OF FATIGUE", "year_of_publication": 2018, "UT": "WOS:000418988500012", "base_material": "Al-5083", "base_young_modulus": 70, "base_yield_strength": 155, "base_ultimate_strength": 286, "base_elongation": "-", "weld_material": "Al-5.8%Mg", "weld_young_modulus": 70, "weld_yield_strength": 163, "weld_ultimate_strength": 293, "weld_elongation": "-", "processing": "-", "welding_joint": "Double V-shape with 90° groove angle", "welding_method": "MIG", "welding_voltage": "33–34", "welding_current": "700–800", "welding_speed": "3.33–5", "preheat_temp": "-", "welding_env": "-", "residual_stress": "-", "fatigue_specimen_type": "Cylindrical (ϕ 5 mm, 10 mm gage length)", "fatigue_specimen_thickness": 5, "fatigue_test_type": "-", "fatigue_temp": 22, "fatigue_env": "Air, 40% relative humidity", "load_ratio": 0.1, "frequency": "30 (for load-controlled tests)", "fatigue_machine": "50 kN servo-hydraulic Shimadzu fatigue testing machine", "fatigue_standard": "-", "fatigue_test_control": "Strain-controlled, Load-controlled", "stress_concentration": "-", "failure_location": "-"}}, {"id": "WELD2025:1418", "name": "Al-5083 | Double V-shape with 90° groove angle", "material_family": "Welded joint", "points": [[135.0, 122820.0, 0], [125.0, 172743.0, 0], [117.0, 336923.0, 0], [110.0, 548683.0, 0], [97.0, 10000000.0, 1]], "conditions": {"material": "Al-5083", "am_type": "MIG", "load_ratio": "0.5", "test_type": "-", "temperature": "22", "surface_treatment": "-"}, "metadata": {"dataset_id": 1418, "title": "A study on fatigue behavior of MIG-welded Al-Mg alloy with different filler-wire materials under mean stress", "doi": "10.1016/j.ijfatigue.2017.11.001", "authors": "Gaur, Vidit; Enoki, Manabu; Okada, Toshiya; Yomogida, Syohei", "publication": "INTERNATIONAL JOURNAL OF FATIGUE", "year_of_publication": 2018, "UT": "WOS:000418988500012", "base_material": "Al-5083", "base_young_modulus": 70, "base_yield_strength": 155, "base_ultimate_strength": 286, "base_elongation": "-", "weld_material": "Al-5.8%Mg", "weld_young_modulus": 70, "weld_yield_strength": 163, "weld_ultimate_strength": 293, "weld_elongation": "-", "processing": "-", "welding_joint": "Double V-shape with 90° groove angle", "welding_method": "MIG", "welding_voltage": "33–34", "welding_current": "700–800", "welding_speed": "3.33–5", "preheat_temp": "-", "welding_env": "-", "residual_stress": "-", "fatigue_specimen_type": "Cylindrical (ϕ 5 mm, 10 mm gage length)", "fatigue_specimen_thickness": 5, "fatigue_test_type": "-", "fatigue_temp": 22, "fatigue_env": "Air, 40% relative humidity", "load_ratio": 0.5, "frequency": "30 (for load-controlled tests)", "fatigue_machine": "50 kN servo-hydraulic Shimadzu fatigue testing machine", "fatigue_standard": "-", "fatigue_test_control": "Strain-controlled, Load-controlled", "stress_concentration": "-", "failure_location": "-"}}, {"id": "WELD2025:1419", "name": "Stainless steel X2CrNi12 | -", "material_family": "Welded joint", "points": [[119.0, 187717.0, 0], [109.0, 219268.0, 0], [110.0, 323474.0, 0], [92.0, 656723.0, 0], [93.0, 843739.0, 0], [82.0, 832688.0, 0], [73.0, 1598413.0, 0], [73.0, 1966751.0, 0], [94.0, 195917.0, 0], [79.0, 460694.0, 0], [63.0, 800541.0, 0], [57.0, 721554.0, 0], [57.0, 872611.0, 0], [47.0, 1439815.0, 0], [41.0, 1631511.0, 0], [41.0, 1981676.0, 0], [91.0, 230858.0, 0], [82.0, 254926.0, 0], [73.0, 283939.0, 0], [92.0, 567011.0, 0], [73.0, 776914.0, 0], [64.0, 1356103.0, 0], [64.0, 1491313.0, 0], [55.0, 1982763.0, 0]], "conditions": {"material": "Stainless steel X2CrNi12", "am_type": "-", "load_ratio": "-1", "test_type": "Axial", "temperature": "-", "surface_treatment": "-"}, "metadata": {"dataset_id": 1419, "title": "A case study on fatigue life assessment of an electric bus bodywork", "doi": "10.1016/j.ijfatigue.2023.108040", "authors": "Kepka, Miloslav; Miloslav, Kepka, Jr.; Minich, Radovan", "publication": "INTERNATIONAL JOURNAL OF FATIGUE", "year_of_publication": 2024, "UT": "WOS:001114434600001", "base_material": "Stainless steel X2CrNi12", "base_young_modulus": 210, "base_yield_strength": "-", "base_ultimate_strength": "-", "base_elongation": "-", "weld_material": "-", "weld_young_modulus": "-", "weld_yield_strength": "-", "weld_ultimate_strength": "-", "weld_elongation": "-", "processing": "-", "welding_joint": "-", "welding_method": "-", "welding_voltage": "-", "welding_current": "-", "welding_speed": "-", "preheat_temp": "-", "welding_env": "-", "residual_stress": "-", "fatigue_specimen_type": "Thin-walled stainless steel profiles", "fatigue_specimen_thickness": 2, "fatigue_test_type": "Axial", "fatigue_temp": "-", "fatigue_env": "Laboratory", "load_ratio": -1, "frequency": "-", "fatigue_machine": "Linear hydraulic motor", "fatigue_standard": "ISO 12107:2003, BS 7608:1993", "fatigue_test_control": "Load", "stress_concentration": "-", "failure_location": "-"}}, {"id": "WELD2025:1421", "name": "S690QL steel | -", "material_family": "Welded joint", "points": [[1199.0, 39670.0, 0], [1200.0, 52090.0, 0], [1199.0, 67599.0, 0], [1041.0, 36279.0, 0], [1040.0, 42571.0, 0], [1080.0, 99148.0, 0], [1081.0, 156426.0, 0], [1081.0, 141445.0, 0], [1041.0, 99289.0, 0], [1040.0, 186015.0, 0], [992.0, 285443.0, 0], [993.0, 466635.0, 0], [993.0, 560672.0, 0], [956.0, 345492.0, 0], [961.0, 366489.0, 0], [961.0, 639494.0, 0], [961.0, 682540.0, 0], [962.0, 1760468.0, 0], [957.0, 1970533.0, 0]], "conditions": {"material": "S690QL steel", "am_type": "-", "load_ratio": "-1", "test_type": "Rotating bending fatigue tests", "temperature": "-", "surface_treatment": "-"}, "metadata": {"dataset_id": 1421, "title": "High-cycle fatigue design curves of mild- and high-strength steels for offshore applications", "doi": "10.1016/j.istruc.2024.106827", "authors": "Mendes, Paulo; Correia, Jose A. F. O.; Mourao, Antonio; Dantas, Rita; de Jesus, Abilio; Horas, Claudio; Fantuzzi, Nicholas; Manuel, Lance", "publication": "STRUCTURES", "year_of_publication": 2024, "UT": "WOS:001277990500001", "base_material": "S690QL steel", "base_young_modulus": "-", "base_yield_strength": 814, "base_ultimate_strength": 857, "base_elongation": "-", "weld_material": "Coreweld 69 LT H4", "weld_young_modulus": "-", "weld_yield_strength": 755, "weld_ultimate_strength": 790, "weld_elongation": "-", "processing": "-", "welding_joint": "-", "welding_method": "-", "welding_voltage": "-", "welding_current": "-", "welding_speed": "-", "preheat_temp": "-", "welding_env": "-", "residual_stress": "-", "fatigue_specimen_type": "Welded joints", "fatigue_specimen_thickness": "-", "fatigue_test_type": "Rotating bending fatigue tests", "fatigue_temp": "-", "fatigue_env": "-", "load_ratio": -1, "frequency": 23, "fatigue_machine": "-", "fatigue_standard": "ISO 12107", "fatigue_test_control": "Stress", "stress_concentration": "-", "failure_location": "-"}}, {"id": "WELD2025:1424", "name": "High strength low alloy structural steel Q345B | T-Joint", "material_family": "Welded joint", "points": [[43.0, 16602.0, 0], [44.0, 372302.0, 0], [32.0, 133926.0, 0], [29.0, 335830.0, 0], [29.0, 902036.0, 0], [25.0, 534087.0, 0], [16.0, 1872354.0, 0], [13.0, 1954541.0, 0]], "conditions": {"material": "High strength low alloy structural steel Q345B", "am_type": "Gas-Metal Arc Welding (GMAW)", "load_ratio": "-", "test_type": "Axial", "temperature": "-", "surface_treatment": "-"}, "metadata": {"dataset_id": 1424, "title": "Fatigue behavior and design of welded tubular T-joints with CHS brace and concrete-filled chord", "doi": "10.1016/j.tws.2017.08.024", "authors": "Tong, L. W.; Xu, G. W.; Yang, D. L.; Mashiri, F. R.; Zhao, X. L.", "publication": "THIN-WALLED STRUCTURES", "year_of_publication": 2017, "UT": "WOS:000418106800017", "base_material": "High strength low alloy structural steel Q345B", "base_young_modulus": 206, "base_yield_strength": 345, "base_ultimate_strength": 470, "base_elongation": "-", "weld_material": "-", "weld_young_modulus": "-", "weld_yield_strength": "-", "weld_ultimate_strength": "-", "weld_elongation": "-", "processing": "-", "welding_joint": "T-Joint", "welding_method": "Gas-Metal Arc Welding (GMAW)", "welding_voltage": "-", "welding_current": "-", "welding_speed": "-", "preheat_temp": "-", "welding_env": "-", "residual_stress": "-", "fatigue_specimen_type": "Tubular T-joint", "fatigue_specimen_thickness": "-", "fatigue_test_type": "Axial", "fatigue_temp": "-", "fatigue_env": "-", "load_ratio": "-", "frequency": 3.33, "fatigue_machine": "Hydraulic pulsation fatigue testing machine", "fatigue_standard": "-", "fatigue_test_control": "Load", "stress_concentration": "-", "failure_location": "Weld toe"}}, {"id": "WELD2025:1425", "name": "Steel (corrugated webs and tubular flanges) | -", "material_family": "Welded joint", "points": [[144.0, 991233.0, 0], [119.0, 1499368.0, 0], [115.0, 1901773.0, 0], [110.0, 2013795.0, 0], [95.0, 2992950.0, 1]], "conditions": {"material": "Steel (corrugated webs and tubular flanges)", "am_type": "CO2 shielded semi-automatic gas metal arc welding", "load_ratio": "-", "test_type": "Axial (bending stress)", "temperature": "-", "surface_treatment": "-"}, "metadata": {"dataset_id": 1425, "title": "Fatigue behaviour of composite girders with concrete-filled tubular flanges and corrugated webs-experimental study", "doi": "10.1016/j.engstruct.2021.112416", "authors": "Wang, Z. Y.; Zhou, X. F.; Liu, Z. F.; Wang, Q. Y.", "publication": "ENGINEERING STRUCTURES", "year_of_publication": 2021, "UT": "WOS:000657705700004", "base_material": "Steel (corrugated webs and tubular flanges)", "base_young_modulus": "-", "base_yield_strength": "352, 373", "base_ultimate_strength": "493, 513", "base_elongation": "-", "weld_material": "-", "weld_young_modulus": "-", "weld_yield_strength": "-", "weld_ultimate_strength": "-", "weld_elongation": "-", "processing": "-", "welding_joint": "-", "welding_method": "CO2 shielded semi-automatic gas metal arc welding", "welding_voltage": "-", "welding_current": "-", "welding_speed": "-", "preheat_temp": "-", "welding_env": "-", "residual_stress": "-", "fatigue_specimen_type": "Composite girder with concrete-filled tubular flanges and corrugated webs", "fatigue_specimen_thickness": "3.0–3.1(Corrugated web thickness), 2.9–3.0(Tubular flange wall thickness)", "fatigue_test_type": "Axial (bending stress)", "fatigue_temp": "-", "fatigue_env": "-", "load_ratio": "-", "frequency": 4, "fatigue_machine": "Hydraulic jack with a maximum capacity of 200 kN", "fatigue_standard": "-", "fatigue_test_control": "Load control", "stress_concentration": "-", "failure_location": "Weld toe at the upper surface of the bottom tubular flange"}}, {"id": "WELD2025:1426", "name": "Steel grade S355 | K-joints", "material_family": "Welded joint", "points": [[451.0, 83231.0, 0], [449.0, 310205.0, 0], [390.0, 418466.0, 0], [300.0, 461255.0, 0], [293.0, 2032396.0, 1]], "conditions": {"material": "Steel grade S355", "am_type": "-", "load_ratio": "0.1", "test_type": "Axial fatigue loading", "temperature": "25", "surface_treatment": "High-frequency peening"}, "metadata": {"dataset_id": 1426, "title": "Hybrid joining of jacket structures for offshore wind turbines - Validation under static and dynamic loading at medium and large scale", "doi": "10.1016/j.engstruct.2021.113595", "authors": "Albiez, M.; Damm, J.; Ummenhofer, T.; Ehard, H.; Schuler, C.; Kaufmann, M.; Vallee, T.; Myslicki, S.", "publication": "ENGINEERING STRUCTURES", "year_of_publication": 2022, "UT": "WOS:000772614300003", "base_material": "Steel grade S355", "base_young_modulus": "-", "base_yield_strength": "-", "base_ultimate_strength": "-", "base_elongation": "-", "weld_material": "Steel grade S355", "weld_young_modulus": "-", "weld_yield_strength": "-", "weld_ultimate_strength": "-", "weld_elongation": "-", "processing": "High-frequency peening", "welding_joint": "K-joints", "welding_method": "-", "welding_voltage": "-", "welding_current": "-", "welding_speed": "-", "preheat_temp": "-", "welding_env": "-", "residual_stress": "-", "fatigue_specimen_type": "K-joint", "fatigue_specimen_thickness": "-", "fatigue_test_type": "Axial fatigue loading", "fatigue_temp": 25, "fatigue_env": "-", "load_ratio": 0.1, "frequency": "4-4.5", "fatigue_machine": "Servo-hydraulic testing machine", "fatigue_standard": "-", "fatigue_test_control": "Force-controlled", "stress_concentration": "-", "failure_location": "Weld transition between coupling sleeve and bracing"}}, {"id": "WELD2025:1427", "name": "Steel grade S355 | K-joints", "material_family": "Welded joint", "points": [[420.0, 233123.0, 0], [420.0, 277468.0, 0], [418.0, 763713.0, 0], [379.0, 1599494.0, 0], [332.0, 2570092.0, 1]], "conditions": {"material": "Steel grade S355", "am_type": "-", "load_ratio": "0.1", "test_type": "Axial fatigue loading", "temperature": "25", "surface_treatment": "-"}, "metadata": {"dataset_id": 1427, "title": "Hybrid joining of jacket structures for offshore
