Repository: yunyunfanfan/S-PA-CBB

# S-PA-CBB

Official research code, processed curve records, evaluation outputs, and manuscript source for:

> **From Physics to Selective Generation: Conditional Brownian Bridges for Sparse S–N Curve Reconstruction and Fatigue Decision-Making**

S-PA-CBB reconstructs a complete probabilistic stress–life (S–N) curve from only two to four observed fatigue tests. The method first fits an interpretable Basquin state, diagnoses whether that state is sufficient, and applies a ControlNet-style conditional Brownian-bridge residual only to curves that benefit from correction.

File: external_data/weld2025_disjoint_curves.json (part 56 of 223)
wind turbines - Validation under static and dynamic loading at medium and large scale", "doi": "10.1016/j.engstruct.2021.113595", "authors": "Albiez, M.; Damm, J.; Ummenhofer, T.; Ehard, H.; Schuler, C.; Kaufmann, M.; Vallee, T.; Myslicki, S.", "publication": "ENGINEERING STRUCTURES", "year_of_publication": 2022, "UT": "WOS:000772614300003", "base_material": "Steel grade S355", "base_young_modulus": "-", "base_yield_strength": "-", "base_ultimate_strength": "-", "base_elongation": "-", "weld_material": "Steel grade S355", "weld_young_modulus": "-", "weld_yield_strength": "-", "weld_ultimate_strength": "-", "weld_elongation": "-", "processing": "-", "welding_joint": "K-joints", "welding_method": "-", "welding_voltage": "-", "welding_current": "-", "welding_speed": "-", "preheat_temp": "-", "welding_env": "-", "residual_stress": "-", "fatigue_specimen_type": "K-joint", "fatigue_specimen_thickness": "-", "fatigue_test_type": "Axial fatigue loading", "fatigue_temp": 25, "fatigue_env": "-", "load_ratio": 0.1, "frequency": "4-4.5", "fatigue_machine": "Servo-hydraulic testing machine", "fatigue_standard": "-", "fatigue_test_control": "Force-controlled", "stress_concentration": "-", "failure_location": "Weld transition between coupling sleeve and bracing"}}, {"id": "WELD2025:1431", "name": "2017A-T451 and 7075-T651 aluminum alloys | Butt Joint", "material_family": "Welded joint", "points": [[345.0, 1536.0, 0], [303.0, 2655.0, 0], [258.0, 4749.0, 0], [240.0, 6575.0, 0], [224.0, 8612.0, 0], [207.0, 15189.0, 0], [190.0, 22380.0, 0], [179.0, 39195.0, 0], [172.0, 59772.0, 0], [180.0, 350889.0, 0], [179.0, 1017763.0, 1], [172.0, 1010940.0, 1], [154.0, 1032654.0, 1], [137.0, 1019023.0, 1]], "conditions": {"material": "2017A-T451 and 7075-T651 aluminum alloys", "am_type": "Friction Stir Welding (FSW)", "load_ratio": "0.1", "test_type": "Axial fatigue testing", "temperature": "-", "surface_treatment": "-"}, "metadata": {"dataset_id": 1431, "title": "High-cycle fatigue enhancement of dissimilar 2017A-T451/7075-T651 Al alloy joint fabricated by a single pass FSW without any post-processing", "doi": "10.1016/j.jmrt.2023.06.096", "authors": "Trdan, Uros; Klobcar, Damjan; Berthe, Laurent; Sturm, Roman; Bergant, Zoran", "publication": "JOURNAL OF MATERIALS RESEARCH AND TECHNOLOGY-JMR&T", "year_of_publication": 2023, "UT": "WOS:001092161600001", "base_material": "2017A-T451 and 7075-T651 aluminum alloys", "base_young_modulus": "-", "base_yield_strength": "261, 519", "base_ultimate_strength": "418, 597", "base_elongation": "25, 13.5", "weld_material": "2017A-T451 and 7075-T651", "weld_young_modulus": "-", "weld_yield_strength": 292, "weld_ultimate_strength": 438, "weld_elongation": 10.6, "processing": "-", "welding_joint": "Butt Joint", "welding_method": "Friction Stir Welding (FSW)", "welding_voltage": "-", "welding_current": "-", "welding_speed": "-", "preheat_temp": "-", "welding_env": "-", "residual_stress": "-", "fatigue_specimen_type": "Single-edged notched bending (SENB)", "fatigue_specimen_thickness": 10, "fatigue_test_type": "Axial fatigue testing", "fatigue_temp": "-", "fatigue_env": "-", "load_ratio": 0.1, "frequency": "100-95", "fatigue_machine": "Cracktronic 8204 with a bending module", "fatigue_standard": "-", "fatigue_test_control": "Stress", "stress_concentration": "-", "failure_location": "Weld nugget zone"}}, {"id": "WELD2025:1434", "name": "Q345QD steel (OSD), HPB335 steel (reinforcing bar) | -", "material_family": "Welded joint", "points": [[115.0, 2000000.0, 0]], "conditions": {"material": "Q345QD steel (OSD), HPB335 steel (reinforcing bar)", "am_type": "Drawn-arc welding", "load_ratio": "-", "test_type": "Axial", "temperature": "-", "surface_treatment": "-"}, "metadata": {"dataset_id": 1434, "title": "Fatigue performance of orthotropic steel-concrete composite deck with large-size longitudinal U-shaped ribs", "doi": "10.1016/j.engstruct.2017.07.094", "authors": "Zhang, Qinghua; Liu, Yiming; Bao, Yi; Jia, Donglin; Bu, Yizhi; Li, Qiao", "publication": "ENGINEERING STRUCTURES", "year_of_publication": 2017, "UT": "WOS:000413125800065", "base_material": "Q345QD steel (OSD), HPB335 steel (reinforcing bar)", "base_young_modulus": "206 (Q345QD), 200 (HPB335)", "base_yield_strength": "410 (Q345QD), 380 (HPB335)", "base_ultimate_strength": 545, "base_elongation": "-", "weld_material": "-", "weld_young_modulus": "-", "weld_yield_strength": "-", "weld_ultimate_strength": "-", "weld_elongation": "-", "processing": "-", "welding_joint": "-", "welding_method": "Drawn-arc welding", "welding_voltage": "-", "welding_current": "-", "welding_speed": "-", "preheat_temp": "-", "welding_env": "-", "residual_stress": "-", "fatigue_specimen_type": "Full-scale", "fatigue_specimen_thickness": "14 (deck plate), 8 (U-shaped ribs), 20 (transverse floor beam)", "fatigue_test_type": "Axial", "fatigue_temp": "-", "fatigue_env": "-", "load_ratio": "-", "frequency": "-", "fatigue_machine": "-", "fatigue_standard": "Eurocode 1 (FLM3)", "fatigue_test_control": "Load", "stress_concentration": "-", "failure_location": "-"}}, {"id": "WELD2025:1435", "name": "S355 (15KhSND) steel | T-Joint (non-load-carrying transverse attachments)", "material_family": "Welded joint", "points": [[283.0, 76623.0, 0], [243.0, 112337.0, 0], [233.0, 124108.0, 0], [253.0, 162087.0, 0], [224.0, 252847.0, 0], [182.0, 485108.0, 0], [203.0, 659770.0, 0], [223.0, 788145.0, 0], [182.0, 1625827.0, 0]], "conditions": {"material": "S355 (15KhSND) steel", "am_type": "Manual Arc Welding", "load_ratio": "0.01", "test_type": "Axial fatigue tests", "temperature": "-", "surface_treatment": "-"}, "metadata": {"dataset_id": 1435, "title": "Combining electric discharge surface alloying and high-frequency mechanic impact post-processing for increased corrosion fatigue life of as-welded transverse non-load-carrying attachments of the S355 steel", "doi": "10.1016/j.ijfatigue.2023.107926", "authors": "Knysh, Vitalii V.; Mordyuk, Bohdan N.; Solovei, Sergii O.; Volosevich, Pavlo Yu.; Skoryk, Mykola A.; Lesyk, Dmytro A.", "publication": "INTERNATIONAL JOURNAL OF FATIGUE", "year_of_publication": 2023, "UT": "WOS:001077863200001", "base_material": "S355 (15KhSND) steel", "base_young_modulus": 203, "base_yield_strength": 400, "base_ultimate_strength": 566, "base_elongation": 31, "weld_material": "S355 (15KhSND) steel", "weld_young_modulus": "-", "weld_yield_strength": "-", "weld_ultimate_strength": "-", "weld_elongation": "-", "processing": "-", "welding_joint": "T-Joint (non-load-carrying transverse attachments)", "welding_method": "Manual Arc Welding", "welding_voltage": "-", "welding_current": "-", "welding_speed": "-", "preheat_temp": "-", "welding_env": "-", "residual_stress": "-", "fatigue_specimen_type": "T-weld joint specimens", "fatigue_specimen_thickness": 12, "fatigue_test_type": "Axial fatigue tests", "fatigue_temp": "-", "fatigue_env": "Air", "load_ratio": 0.01, "frequency": 5, "fatigue_machine": "MTS318.25 Universal Testing Machine", "fatigue_standard": "-", "fatigue_test_control": "Stress-controlled", "stress_concentration": "-", "failure_location": "Weld toe region"}}, {"id": "WELD2025:1436", "name": "S355 (15KhSND) steel | T-Joint (non-load-carrying transverse attachments)", "material_family": "Welded joint", "points": [[264.0, 142450.0, 0], [243.0, 150344.0, 0], [224.0, 197300.0, 0], [201.0, 267519.0, 0], [182.0, 404188.0, 0], [162.0, 585797.0, 0], [163.0, 806603.0, 0], [134.0, 838003.0, 0], [130.0, 1030903.0, 0], [149.0, 1131452.0, 0], [141.0, 1252654.0, 0], [115.0, 1528198.0, 0], [122.0, 1585825.0, 0], [112.0, 2175635.0, 1], [109.0, 2246297.0, 1]], "conditions": {"material": "S355 (15KhSND) steel", "am_type": "Manual Arc Welding", "load_ratio": "0.01", "test_type": "Axial fatigue tests", "temperature": "-", "surface_treatment": "-"}, "metadata": {"dataset_id": 1436, "title": "Combining electric discharge surface alloying and high-frequency mechanic impact post-processing for increased corrosion fatigue life of as-welded transverse non-load-carrying attachments of the S355 steel", "doi": "10.1016/j.ijfatigue.2023.107926", "authors": "Knysh, Vitalii V.; Mordyuk, Bohdan N.; Solovei, Sergii O.; Volosevich, Pavlo Yu.; Skoryk, Mykola A.; Lesyk, Dmytro A.", "publication": "INTERNATIONAL JOURNAL OF FATIGUE", "year_of_publication": 2023, "UT": "WOS:001077863200001", "base_material": "S355 (15KhSND) steel", "base_young_modulus": 203, "base_yield_strength": 400, "base_ultimate_strength": 566, "base_elongation": 31, "weld_material": "S355 (15KhSND) steel", "weld_young_modulus": "-", "weld_yield_strength": "-", "weld_ultimate_strength": "-", "weld_elongation": "-", "processing": "-", "welding_joint": "T-Joint (non-load-carrying transverse attachments)", "welding_method": "Manual Arc Welding", "welding_voltage": "-", "welding_current": "-", "welding_speed": "-", "preheat_temp": "-", "welding_env": "-", "residual_stress": "-", "fatigue_specimen_type": "T-weld joint specimens", "fatigue_specimen_thickness": 12, "fatigue_test_type": "Axial fatigue tests", "fatigue_temp": "-", "fatigue_env": "3% NaCl solution (corrosion fatigue)", "load_ratio": 0.01, "frequency": 5, "fatigue_machine": "MTS318.25 Universal Testing Machine", "fatigue_standard": "-", "fatigue_test_control": "Stress-controlled", "stress_concentration": "-", "failure_location": "Weld toe region"}}, {"id": "WELD2025:1437", "name": "S355 (15KhSND) steel | T-Joint (non-load-carrying transverse attachments)", "material_family": "Welded joint", "points": [[337.0, 177228.0, 0], [327.0, 238111.0, 0], [295.0, 471230.0, 0], [307.0, 469075.0, 0], [306.0, 660857.0, 0], [285.0, 847610.0, 0], [285.0, 1054674.0, 0], [264.0, 1696678.0, 1]], "conditions": {"material": "S355 (15KhSND) steel", "am_type": "Manual Arc Welding", "load_ratio": "0.01", "test_type": "Axial fatigue tests", "temperature": "-", "surface_treatment": "High-Frequency Mechanical Impact (HFMI)"}, "metadata": {"dataset_id": 1437, "title": "Combining electric discharge surface alloying and high-frequency mechanic impact post-processing for increased corrosion fatigue life of as-welded transverse non-load-carrying attachments of the S355 steel", "doi": "10.1016/j.ijfatigue.2023.107926", "authors": "Knysh, Vitalii V.; Mordyuk, Bohdan N.; Solovei, Sergii O.; Volosevich, Pavlo Yu.; Skoryk, Mykola A.; Lesyk, Dmytro A.", "publication": "INTERNATIONAL JOURNAL OF FATIGUE", "year_of_publication": 2023, "UT": "WOS:001077863200001", "base_material": "S355 (15KhSND) steel", "base_young_modulus": 203, "base_yield_strength": 400, "base_ultimate_strength": 566, "base_elongation": 31, "weld_material": "S355 (15KhSND) steel", "weld_young_modulus": "-", "weld_yield_strength": "-", "weld_ultimate_strength": "-", "weld_elongation": "-", "processing": "High-Frequency Mechanical Impact (HFMI)", "welding_joint": "T-Joint (non-load-carrying transverse attachments)", "welding_method": "Manual Arc Welding", "welding_voltage": "-", "welding_current": "-", "welding_speed": "-", "preheat_temp": "-", "welding_env": "-", "residual_stress": "-", "fatigue_specimen_type": "T-weld joint specimens", "fatigue_specimen_thickness": 12, "fatigue_test_type": "Axial fatigue tests", "fatigue_temp": "-", "fatigue_env": "Air", "load_ratio": 0.01, "frequency": 5, "fatigue_machine": "MTS318.25 Universal Testing Machine", "fatigue_standard": "-", "fatigue_test_control": "Stress-controlled", "stress_concentration": "-", "failure_location": "Weld toe region"}}, {"id": "WELD2025:1438", "name": "S355 (15KhSND) steel | T-Joint (non-load-carrying transverse attachments)", "material_family": "Welded joint", "points": [[285.0, 256619.0, 0], [304.0, 326211.0, 0], [265.0, 648319.0, 0], [263.0, 868582.0, 0], [234.0, 1466966.0, 0], [243.0, 1502910.0, 0]], "conditions": {"material": "S355 (15KhSND) steel", "am_type": "Manual Arc Welding", "load_ratio": "0.01", "test_type": "Axial fatigue tests", "temperature": "-", "surface_treatment": "High-Frequency Mechanical Impact (HFMI)"}, "metadata": {"dataset_id": 1438, "title": "Combining electric discharge surface alloying and high-frequency mechanic impact post-processing for increased corrosion fatigue life of as-welded transverse non-load-carrying attachments of the S355 steel", "doi": "10.1016/j.ijfatigue.2023.107926", "authors": "Knysh, Vitalii V.; Mordyuk, Bohdan N.; Solovei, Sergii O.; Volosevich, Pavlo Yu.; Skoryk, Mykola A.; Lesyk, Dmytro A.", "publication": "INTERNATIONAL JOURNAL OF FATIGUE", "year_of_publication": 2023, "UT": "WOS:001077863200001", "base_material": "S355 (15KhSND) steel", "base_young_modulus": 203, "base_yield_strength": 400, "base_ultimate_strength": 566, "base_elongation": 31, "weld_material": "S355 (15KhSND) steel", "weld_young_modulus": "-", "weld_yield_strength": "-", "weld_ultimate_strength": "-", "weld_elongation": "-", "processing": "High-Frequency Mechanical Impact (HFMI)", "welding_joint": "T-Joint (non-load-carrying transverse attachments)", "welding_method": "Manual Arc Welding", "welding_voltage": "-", "welding_current": "-", "welding_speed": "-", "preheat_temp": "-", "welding_env": "-", "residual_stress": "-", "fatigue_specimen_type": "T-weld joint specimens", "fatigue_specimen_thickness": 12, "fatigue_test_type": "Axial fatigue tests", "fatigue_temp": "-", "fatigue_env": "3% NaCl solution", "load_ratio": 0.01, "frequency": 5, "fatigue_machine": "MTS318.25 Universal Testing Machine", "fatigue_standard": "-", "fatigue_test_control": "Stress-controlled", "stress_concentration": "-", "failure_location": "Weld toe region"}}, {"id": "WELD2025:1439", "name": "S355 (15KhSND) steel | T-Joint (non-load-carrying transverse attachments)", "material_family": "Welded joint", "points": [[265.0, 1239913.0, 1], [262.0, 1405377.0, 0], [264.0, 1532694.0, 1]], "conditions": {"material": "S355 (15KhSND) steel", "am_type": "Manual Arc Welding", "load_ratio": "0.01", "test_type": "Axial fatigue tests", "temperature": "-", "surface_treatment": "High-Frequency Mechanical Impact (HFMI), Electric Discharge Surface Alloying (EDSA)"}, "metadata": {"dataset_id": 1439, "title": "Combining electric discharge surface alloying and high-frequency mechanic impact post-processing for increased corrosion fatigue life of as-welded transverse non-load-carrying attachments of the S355 steel", "doi": "10.1016/j.ijfatigue.2023.107926", "authors": "Knysh, Vitalii V.; Mordyuk, Bohdan N.; Solovei, Sergii O.; Volosevich, Pavlo Yu.; Skoryk, Mykola A.; Lesyk, Dmytro A.", "publication": "INTERNATIONAL JOURNAL OF FATIGUE", "year_of_publication": 2023, "UT": "WOS:001077863200001", "base_material": "S355 (15KhSND) steel", "base_young_modulus": 203, "base_yield_strength": 400, "base_ultimate_strength": 566, "base_elongation": 31, "weld_material": "S355 (15KhSND) steel", "weld_young_modulus": "-", "weld_yield_strength": "-", "weld_ultimate_strength": "-", "weld_elongation": "-", "processing": "High-Frequency Mechanical Impact (HFMI), Electric Discharge Surface Alloying (EDSA)", "welding_joint": "T-Joint (non-load-carrying transverse attachments)", "welding_method": "Manual Arc Welding", "welding_voltage": "-", "welding_current": "-", "welding_speed": "-", "preheat_temp": "-", "welding_env": "-", "residual_stress": "-", "fatigue_specimen_type": "T-weld joint specimens", "fatigue_specimen_thickness": 12, "fatigue_test_type": "Axial fatigue tests", "fatigue_temp": "-", "fatigue_env": "3% NaCl solution", "load_ratio": 0.01, "frequency": 5, "fatigue_machine": "MTS318.25 Universal Testing Machine", "fatigue_standard": "-", "fatigue_test_control": "Stress-controlled", "stress_concentration": "-", "failure_location": "Weld toe region"}}, {"id": "WELD2025:1440", "name": "AISI 316L (Quarto plate steel) | Butt Joint", "material_family": "Welded joint", "points": [[252.0, 218189.0, 0], [252.0, 106404.0, 0], [252.0, 496523.0, 0], [216.0, 198465.0, 0], [216.0, 1072559.0, 0], [216.0, 2473705.0, 1], [180.0, 8600000.0, 1], [180.0, 8000000.0, 1]], "conditions": {"material": "AISI 316L (Quarto plate steel)", "am_type": "Arc Welding", "load_ratio": "0.1", "test_type": "Axial", "temperature": "-", "surface_treatment": "LPBF (Laser Powder Bed Fusion)"}, "metadata": {"dataset_id": 1440, "title": "Fatigue analysis of hybrid steel construction parts using LPBF on hot-rolled steel", "doi": "10.1016/j.jcsr.2024.108513", "authors": "Menghini, Alessandro; Chierici, Martina; Kanyilmaz, Alper; Demir, Ali Gokhan; Castiglioni, Carlo Andrea; Berto, Filippo; Previtali, Barbara", "publication": "JOURNAL OF CONSTRUCTIONAL STEEL RESEARCH", "year_of_publication": 2024, "UT": "WOS:001182472300001", "base_material": "AISI 316L (Quarto plate steel)", "base_young_modulus": 192, "base_yield_strength": "-", "base_ultimate_strength": "-", "base_elongation": "-", "weld_material": "AISI 316L (LPBF)", "weld_young_modulus": 195, "weld_yield_strength": "-", "weld_ultimate_strength": "-", "weld_elongation": "-", "processing": "LPBF (Laser Powder Bed Fusion)", "welding_joint": "Butt Joint", "welding_method": "Arc Welding", "welding_voltage": "-", "welding_current": "-", "welding_speed": "-", "preheat_temp": "-", "welding_env": "-", "residual_stress": "-", "fatigue_specimen_type": "Wide plate (Horizontal)", "fatigue_specimen_thickness": 10, "fatigue_test_type": "Axial", "fatigue_temp": "-", "fatigue_env": "-", "load_ratio": 0.1, "frequency": "20–35", "fatigue_machine": "Universal Testing Machine (MTS Alliance RT/100)", "fatigue_standard": "EN 1993-1-9", "fatigue_test_control": "Stress", "stress_concentration": "-", "failure_location": "Weld toe"}}, {"id": "WELD2025:1441", "name": "AISI 316L (Quarto plate steel) | Butt Joint", "material_family": "Welded joint", "points": [[216.0, 1653666.0, 0]], "conditions": {"material": "AISI 316L (Quarto plate steel)", "am_type": "Arc Welding", "load_ratio": "0.1", "test_type": "Axial", "temperature": "-", "surface_treatment": "LPBF (Laser Powder Bed Fusion)"}, "metadata": {"dataset_id": 1441, "title": "Fatigue analysis of hybrid steel construction parts using LPBF on hot-rolled steel", "doi": "10.1016/j.jcsr.2024.108513", "authors": "Menghini, Alessandro; Chierici, Martina; Kanyilmaz, Alper; Demir, Ali Gokhan; Castiglioni, Carlo Andrea; Berto, Filippo; Previtali, Barbara", "publication": "JOURNAL OF CONSTRUCTIONAL STEEL RESEARCH", "year_of_publication": 2024, "UT": "WOS:001182472300001", "base_material": "AISI 316L (Quarto plate steel)", "base_young_modulus": 192, "base_yield_strength": "-", "base_ultimate_strength": "-", "base_elongation": "-", "weld_material": "AISI 316L (LPBF)", "weld_young_modulus": 195, "weld_yield_strength": "-", "weld_ultimate_strength": "-", "weld_elongation": "-", "processing": "LPBF (Laser Powder Bed Fusion)", "welding_joint": "Butt Joint", "welding_method": "Arc Welding", "welding_voltage": "-", "welding_current": "-", "welding_speed": "-", "preheat_temp": "-", "welding_env": "-", "residual_stress": "-", "fatigue_specimen_type": "Wide plate (Horizontal)", "fatigue_specimen_thickness": 10, "fatigue_test_type": "Axial", "fatigue_temp": "-", "fatigue_env": "-", "load_ratio": 0.1, "frequency": "20–35", "fatigue_machine": "Universal Testing Machine (MTS Alliance RT/100)", "fatigue_standard": "EN 1993-1-9", "fatigue_test_control": "Stress", "stress_concentration": "-", "failure_location": "LPBF HAZ"}}, {"id": "WELD2025:1442", "name": "AISI 316L (Quarto plate steel) | Butt Joint", "material_family": "Welded joint", "points": [[252.0, 289079.0, 0]], "conditions": {"material": "AISI 316L (Quarto plate steel)", "am_type": "Arc Welding", "load_ratio": "0.1", "test_type": "Axial", "temperature": "-", "surface_treatment": "LPBF (Laser Powder Bed Fusion)"}, "metadata": {"dataset_id": 1442, "title": "Fatigue analysis of hybrid steel construction parts using LPBF on hot-rolled steel", "doi": "10.1016/j.jcsr.2024.108513", "authors": "Menghini, Alessandro; Chierici, Martina; Kanyilmaz, Alper; Demir, Ali Gokhan; Castiglioni, Carlo Andrea; Berto, Filippo; Previtali, Barbara", "publication": "JOURNAL OF CONSTRUCTIONAL STEEL RESEARCH", "year_of_publication": 2024, "UT": "WOS:001182472300001", "base_material": "AISI 316L (Quarto plate steel)", "base_young_modulus": 192, "base_yield_strength": "-", "base_ultimate_strength": "-", "base_elongation": "-", "weld_material": "AISI 316L (LPBF)", "weld_young_modulus": 195, "weld_yield_strength": "-", "weld_ultimate_strength": "-", "weld_elongation": "-", "processing": "LPBF (Laser Powder Bed Fusion)", "welding_joint": "Butt Joint", "welding_method": "Arc Welding", "welding_voltage": "-", "welding_current": "-", "welding_speed": "-", "preheat_temp": "-", "welding_env": "-", "residual_stress": "-", "fatigue_specimen_type": "Wide plate (Vertical)", "fatigue_specimen_thickness": 10, "fatigue_test_type": "Axial", "fatigue_temp": "-", "fatigue_env": "-", "load_ratio": 0.1, "frequency": "20–35", "fatigue_machine": "Universal Testing Machine (MTS Alliance RT/100)", "fatigue_standard": "EN 1993-1-9", "fatigue_test_control": "Stress", "stress_concentration": "-", "failure_location": "Weld toe"}}, {"id": "WELD2025:1443", "name": "AISI 316L (Quarto plate steel) | Butt Joint", "material_family": "Welded joint", "points": [[252.0, 900000.0, 0], [252.0, 739005.0, 0], [216.0, 623965.0, 0], [216.0, 409634.0, 0], [216.0, 468374.0, 0], [180.0, 1058167.0, 0], [180.0, 2272294.0, 0], [180.0, 7500000.0, 1]], "conditions": {"material": "AISI 316L (Quarto plate steel)", "am_type": "Arc Welding", "load_ratio": "0.1", "test_type": "Axial", "temperature": "-", "surface_treatment": "LPBF (Laser Powder Bed Fusion)"}, "metadata": {"dataset_id": 1443, "title": "Fatigue analysis of hybrid steel construction parts using LPBF on hot-rolled steel", "doi": "10.1016/j.jcsr.2024.108513", "authors": "Menghini, Alessandro; Chierici, Martina; Kanyilmaz, Alper; Demir, Ali Gokhan; Castiglioni, Carlo Andrea; Berto, Filippo; Previtali, Barbara", "publication": "JOURNAL OF CONSTRUCTIONAL STEEL RESEARCH", "year_of_publication": 2024, "UT": "WOS:001182472300001", "base_material": "AISI 316L (Quarto plate steel)", "base_young_modulus": 192, "base_yield_strength": "-", "base_ultimate_strength": "-", "base_elongation": "-", "weld_material": "AISI 316L (LPBF)", "weld_young_modulus": 195, "weld_yield_strength": "-", "weld_ultimate_strength": "-", "weld_elongation": "-", "processing": "LPBF (Laser Powder Bed Fusion)", "welding_joint": "Butt Joint", "welding_method": "Arc Welding", "welding_voltage": "-", "welding_current": "-", "welding_speed": "-", "preheat_temp": "-", "welding_env": "-", "residual_stress": "-", "fatigue_specimen_type": "Wide plate (Vertical)", "fatigue_specimen_thickness": 10, "fatigue_test_type": "Axial", "fatigue_temp": "-", "fatigue_env": "-", "load_ratio": 0.1, "frequency": "20–35", "fatigue_machine": "Universal Testing Machine (MTS Alliance RT/100)", "fatigue_standard": "EN 1993-1-9", "fatigue_test_control": "Stress", "stress_concentration": "-", "failure_location": "LPBF HAZ"}}, {"id": "WELD2025:1444", "name": "CoCrFeMnNi HEA | Butt Joint", "material_family": "Welded joint", "points": [[348.0, 3925.0, 0], [349.0, 37238.0, 0], [298.0, 18447.0, 0], [324.0, 45876.0, 0], [324.0, 73014.0, 0], [324.0, 81149.0, 0], [299.0, 64156.0, 0], [299.0, 84428.0, 0], [299.0, 216158.0, 0], [274.0, 148962.0, 0], [249.0, 153354.0, 0], [249.0, 212756.0, 0], [250.0, 260051.0, 0], [225.0, 430649.0, 0], [224.0, 636521.0, 0], [225.0, 950970.0, 0], [249.0, 1874364.0, 0], [200.0, 890229.0, 0], [200.0, 2094349.0, 0], [201.0, 10213498.0, 1]], "conditions": {"material": "CoCrFeMnNi HEA", "am_type": "Laser Beam Welding (LBW)", "load_ratio": "-", "test_type": "-", "temperature": "-", "surface_treatment": "-"}, "metadata": {"dataset_id": 1444, "title": "Weldability of high entropy alloys: Microstructure, mechanical property, and corrosion resistance", "doi": "10.1016/j.jmapro.2023.05.049", "authors": "Li, Shuai; Hou, Xiaotong; Wang, Xingxing; Liu, Zhongying; Xia, Yueqing; Dong, Honggang", "publication": "JOURNAL OF MANUFACTURING PROCESSES", "year_of_publication": 2023, "UT": "WOS:001012294100001", "base_material": "CoCrFeMnNi HEA", "base_young_modulus": "-", "base_yield_strength": 164, "base_ultimate_strength": "-", "base_elongation": "-", "weld_material": "CoCrFeMnNi HEA", "weld_young_modulus": "-", "weld_yield_strength": "-", "weld_ultimate_strength": "-", "weld_elongation": "-", "processing": "-", "welding_joint": "Butt Joint", "welding_method": "Laser Beam Welding (LBW)", "welding_voltage": "-", "welding_current": "-", "welding_speed": "-", "preheat_temp": "-", "welding_env": "-", "residual_stress": "-", "fatigue_specimen_type": "-", "fatigue_specimen_thickness": "-", "fatigue_test_type": "-", "fatigue_temp": "-", "fatigue_env": "-", "load_ratio": "-", "frequency": "-", "fatigue_machine": "-", "fatigue_standard": "-", "fatigue_test_control": "-", "stress_concentration": "-", "failure_location": "Fusion Zone (FZ)"}}, {"id": "WELD2025:1445", "name": "AA2195-T6 (Al-Li alloy) | Butt Joint", "material_family": "Welded joint", "points": [[224.0, 11827.0, 0], [224.0, 12814.0, 0], [225.0, 15266.0, 0], [202.0, 30498.0, 0], [202.0, 33041.0, 0], [202.0, 35799.0, 0], [180.0, 63736.0, 0], [180.0, 68021.0, 0], [180.0, 77476.0, 0], [157.0, 139350.0, 0], [156.0, 156372.0, 0], [157.0, 183517.0, 0], [134.0, 350491.0, 0], [133.0, 395303.0, 0], [134.0, 436849.0, 0]], "conditions": {"material": "AA2195-T6 (Al-Li alloy)", "am_type": "Friction Stir Welding (FSW)", "load_ratio": "0.1", "test_type": "High-Cycle Fatigue (HCF)", "temperature": "-", "surface_treatment": "-"}, "metadata": {"dataset_id": 1445, "title": "Crystal plasticity evaluation of laser peening effects on improving high-cycle fatigue life of Al-Li friction stir welded joints", "doi": "10.1016/j.matdes.2022.111147", "authors": "Toursangsaraki, Maziar; Hu, Yongxiang", "publication": "MATERIALS & DESIGN", "year_of_publication": 2022, "UT": "WOS:000863422200001", "base_material": "AA2195-T6 (Al-Li alloy)", "base_young_modulus": "-", "base_yield_strength": 510, "base_ultimate_strength": 562, "base_elongation": "-", "weld_material": "AA2195-T6 (Al-Li alloy)", "weld_young_modulus": "-", "weld_yield_strength": 305, "weld_ultimate_strength": "-", "weld_elongation": "-", "processing": "-", "welding_joint": "Butt Joint", "welding_method": "Friction Stir Welding (FSW)", "welding_voltage": "-", "welding_current": "-", "welding_speed": 4.5, "preheat_temp": "-", "welding_env": "-", "residual_stress": "-", "fatigue_specimen_type": "Standard", "fatigue_specimen_thickness": "-", "fatigue_test_type": "High-Cycle Fatigue (HCF)", "fatigue_temp": "-", "fatigue_env": "-", "load_ratio": 0.1, "frequency": 15, "fatigue_machine": "-", "fatigue_standard": "ASTM E606-04e1", "fatigue_test_control": "Stress-controlled", "stress_concentration": "-", "failure_location": "Weld toe (SZ region)"}}, {"id": "WELD2025:1446", "name": "AA2195-T6 (Al-Li alloy) | Butt Joint", "material_family": "Welded joint", "points": [[237.0, 10716.0, 0], [237.0, 11786.0, 0], [237.0, 14112.0, 0], [215.0, 28474.0, 0], [215.0, 34440.0, 0], [215.0, 36031.0, 0], [193.0, 89706.0, 0], [193.0, 98657.0, 0], [170.0, 190306.0, 0], [170.0, 208237.0, 0], [171.0, 234805.0, 0], [157.0, 369855.0, 0], [156.0, 400744.0, 0], [156.0, 425553.0, 0], [242.0, 12007.0, 0], [242.0, 13273.0, 0], [220.0, 32881.0, 0], [220.0, 38401.0, 0], [220.0, 41812.0, 0], [197.0, 97546.0, 0], [197.0, 112236.0, 0], [197.0, 121588.0, 0], [174.0, 292361.0, 0], [174.0, 324748.0, 0], [175.0, 355325.0, 0], [156.0, 674465.0, 0], [156.0, 764333.0, 0], [246.0, 12360.0, 0], [246.0, 13324.0, 0], [246.0, 14148.0, 0], [228.0, 27813.0, 0], [228.0, 30892.0, 0], [228.0, 32643.0, 0], [206.0, 82919.0, 0], [205.0, 91661.0, 0], [205.0, 100801.0, 0], [192.0, 181710.0, 0], [193.0, 191985.0, 0], [192.0, 200868.0, 0], [170.0, 614064.0, 0], [170.0, 671963.0, 0]], "conditions": {"material": "AA2195-T6 (Al-Li alloy)", "am_type": "Friction Stir Welding (FSW)", "load_ratio": "0.1", "test_type": "High-Cycle Fatigue (HCF)", "temperature": "-", "surface_treatment": "Laser Peening (LP)"}, "metadata": {"dataset_id": 1446, "title": "Crystal plasticity evaluation of laser peening effects on improving high-cycle fatigue life of Al-Li friction stir welded joints", "doi": "10.1016/j.matdes.2022.111147", "authors": "Toursangsaraki, Maziar; Hu, Yongxiang", "publication": "MATERIALS & DESIGN", "year_of_publication": 2022, "UT": "WOS:000863422200001", "base_material": "AA2195-T6 (Al-Li alloy)", "base_young_modulus": "-", "base_yield_strength": 510, "base_ultimate_strength": 562, "base_elongation": "-", "weld_material": "AA2195-T6 (Al-Li alloy)", "weld_young_modulus": "-", "weld_yield_strength": 305, "weld_ultimate_strength": "-", "weld_elongation": "-", "processing": "Laser Peening (LP)", "welding_joint": "Butt Joint", "welding_method": "Friction Stir Welding (FSW)", "welding_voltage": "-", "welding_current": "-", "welding_speed": 4.5, "preheat_temp": "-", "welding_env": "-", "residual_stress": "-", "fatigue_specimen_type": "Standard", "fatigue_specimen_thickness": "-", "fatigue_test_type": "High-Cycle Fatigue (HCF)", "fatigue_temp": "-", "fatigue_env": "-", "load_ratio": 0.1, "frequency": 15, "fatigue_machine": "-", "fatigue_standard": "ASTM E606-04e1", "fatigue_test_control": "Stress-controlled", "stress_concentration": "-", "failure_location": "Weld toe (SZ region)"}}, {"id": "WELD2025:1447", "name": "7075-T651 aluminum alloy | Butt Joint", "material_family": "Welded joint", "points": [[341.0, 41821.0, 0], [322.0, 68054.0, 0], [309.0, 145848.0, 0], [301.0, 175791.0, 0], [287.0, 199718.0, 0], [271.0, 365278.0, 0], [254.0, 1391205.0, 0], [245.0, 8081025.0, 0], [234.0, 22947340.0, 0]], "conditions": {"material": "7075-T651 aluminum alloy", "am_type": "Friction Stir Welding (FSW)", "load_ratio": "0.1", "test_type": "Axial", "temperature": "25", "surface_treatment": "-"}, "metadata": {"dataset_id": 1447, "title": "Competitive relationship during fatigue-crack initiation of friction-stir-welded Al alloy", "doi": "10.1016/j.msea.2021.141006", "authors": "Liu, Zepeng; Zhang, Hongxia; Hou, Zhenguo; Yan, Zhifeng; Liaw, Peter K.; Dong, Peng", "publication": "MATERIALS SCIENCE AND ENGINEERING A-STRUCTURAL MATERIALS PROPERTIES MICROSTRUCTURE AND PROCESSING", "year_of_publication": 2021, "UT": "WOS:000631040100001", "base_material": "7075-T651 aluminum alloy", "base_young_modulus": "-", "base_yield_strength": "-", "base_ultimate_strength": "-", "base_elongation": "-", "weld_material": "7075-T651 aluminum alloy (same as base material)", "weld_young_modulus": "-", "weld_yield_strength": "-", "weld_ultimate_strength": "-", "weld_elongation": "-", "processing": "-", "welding_joint": "Butt Joint", "welding_method": "Friction Stir Welding (FSW)", "welding_voltage": "-", "welding_current": "-", "welding_speed": "-", "preheat_temp": "-", "welding_env": "-", "residual_stress": "-", "fatigue_specimen_type": "Dog-bone-shaped", "fatigue_specimen_thickness": 25, "fatigue_test_type": "Axial", "fatigue_temp": 25, "fatigue_env": "-", "load_ratio": 0.1, "frequency": 100, "fatigue_machine": "Electro-magnetic fatigue testing machine (CRIMS GPS200)", "fatigue_standard": "-", "fatigue_test_control": "Stress", "stress_concentration": "-", "failure_location": "Surface"}}, {"id": "WELD2025:1448", "name": "7075-T651 aluminum alloy | Butt Joint", "material_family": "Welded joint", "points": [[290.0, 1882290.0, 0], [289.0, 4548323.0, 0], [286.0, 5986332.0, 0], [282.0, 6103415.0, 0], [279.0, 7615181.0, 0], [271.0, 17585780.0, 0], [261.0, 41258718.0, 0], [341.0, 39102.0, 0], [323.0, 89096.0, 0], [309.0, 279437.0, 0], [302.0, 526114.0, 0], [292.0, 757767.0, 0], [294.0, 819642.0, 0]], "conditions": {"material": "7075-T651 aluminum alloy", "am_type": "Friction Stir Welding (FSW)", "load_ratio": "0.1", "test_type": "Axial", "temperature": "25", "surface_treatment": "Surface Mechanical Rolling Treatment (SMRT)"}, "metadata": {"dataset_id": 1448, "title": "Competitive relationship during fatigue-crack initiation of friction-stir-welded Al alloy", "doi": "10.1016/j.msea.2021.141006", "authors": "Liu, Zepeng; Zhang, Hongxia; Hou, Zhenguo; Yan, Zhifeng; Liaw, Peter K.; Dong, Peng", "publication": "MATERIALS SCIENCE AND ENGINEERING A-STRUCTURAL MATERIALS PROPERTIES MICROSTRUCTURE AND PROCESSING", "year_of_publication": 2021, "UT": "WOS:000631040100001", "base_material": "7075-T651 aluminum alloy", "base_young_modulus": "-", "base_yield_strength": "-", "base_ultimate_strength": "-", "base_elongation": "-", "weld_material": "7075-T651 aluminum alloy (same as base material)", "weld_young_modulus": "-", "weld_yield_strength": "-", "weld_ultimate_strength": "-", "weld_elongation": "-", "processing": "Surface Mechanical Rolling Treatment (SMRT)", "welding_joint": "Butt Joint", "welding_method": "Friction Stir Welding (FSW)", "welding_voltage": "-", "welding_current": "-", "welding_speed": "-", "preheat_temp": "-", "welding_env": "-", "residual_stress": "-", "fatigue_specimen_type": "Dog-bone-shaped", "fatigue_specimen_thickness": 25, "fatigue_test_type": "Axial", "fatigue_temp": 25, "fatigue_env": "-", "load_ratio": 0.1, "frequency": 100, "fatigue_machine": "Electro-magnetic fatigue testing machine (CRIMS GPS200)", "fatigue_standard": "-", "fatigue_test_control": "Stress", "stress_concentration": "-", "failure_location": "Surface and interior"}}, {"id": "WELD2025:1449", "name": "6082-T6 aluminum alloy | Butt Joint", "material_family": "Welded joint", "points": [[145.0, 53895.0, 0], [145.0, 68269.0, 0], [145.0, 74887.0, 0], [140.0, 71103.0, 0], [140.0, 99909.0, 0], [140.0, 108422.0, 0], [135.0, 100987.0, 0], [135.0, 140257.0, 0], [135.0, 160237.0, 0], [130.0, 144980.0, 0], [130.0, 215986.0, 0], [130.0, 227377.0, 0], [125.0, 279402.0, 0], [125.0, 396655.0, 0], [125.0, 448114.0, 0], [120.0, 921055.0, 0], [120.0, 1142972.0, 0], [120.0, 1279802.0, 0], [115.0, 4173839.0, 0], [115.0, 4576315.0, 0], [115.0, 5399347.0, 0], [110.0, 9601548.0, 0]], "conditions": {"material": "6082-T6 aluminum alloy", "am_type": "Laser-MIG hybrid welding", "load_ratio": "0", "test_type": "Load-controlled uniaxial fatigue tests", "temperature": "-", "surface_treatment": "Mechanically cleaned and scrubbed with acetone before welding"}, "metadata": {"dataset_id": 1449, "title": "Porosity distribution and mechanical response of laser-MIG hybrid butt welded 6082-T6 aluminum alloy joint", "doi": "10.1016/j.optlastec.2020.106511", "authors": "Han, Xiaohui; Yang, Zhibin; Ma, Yin; Shi, Chunyuan; Xin, Zhibin", "publication": "OPTICS AND LASER TECHNOLOGY", "year_of_publication": 2020, "UT": "WOS:000566916200001", "base_material": "6082-T6 aluminum alloy", "base_young_modulus": "-", "base_yield_strength": "-", "base_ultimate_strength": "-", "base_elongation": "-", "weld_material": "ER5356 filler wire", "weld_young_modulus": "-", "weld_yield_strength": "-", "weld_ultimate_strength": 260, "weld_elongation": 9, "processing": "Mechanically cleaned and scrubbed with acetone before welding", "welding_joint": "Butt Joint", "welding_method": "Laser-MIG hybrid welding", "welding_voltage": "-", "welding_current": 140, "welding_speed": 12, "preheat_temp": "-", "welding_env": "High-purity argon (99.999%) shielding gas", "residual_stress": "-", "fatigue_specimen_type": "-", "fatigue_specimen_thickness": 6, "fatigue_test_type": "Load-controlled uniaxial fatigue tests", "fatigue_temp": "-", "fatigue_env": "-", "load_ratio": 0, "frequency": 120, "fatigue_machine": "QBG-50 high-frequency fatigue testing machine", "fatigue_standard": "GB/T 3075–2008", "fatigue_test_control": "Load-controlled", "stress_concentration": "-", "failure_location": "-"}}, {"id": "WELD2025:1450", "name": "6082-T6 aluminum alloy | Butt Joint", "material_family": "Welded joint", "points": [[140.0, 5790.0, 0], [140.0, 6681.0, 0], [120.0, 15362.0, 0], [120.0, 23293.0, 0], [115.0, 31012.0, 0], [115.0, 36251.0, 0], [110.0, 147738.0, 0], [110.0, 168263.0, 0], [110.0, 235983.0, 0], [105.0, 470237.0, 0], [105.0, 515068.0, 0], [100.0, 722366.0, 0], [100.0, 822724.0, 0], [95.0, 5084107.0, 0], [95.0, 5866264.0, 0], [92.0, 9492949.0, 0]], "conditions": {"material": "6082-T6 aluminum alloy", "am_type": "Laser-MIG hybrid welding", "load_ratio": "0", "test_type": "Load-controlled uniaxial fatigue tests", "temperature": "-", "surface_treatment": "Mechanically cleaned and scrubbed with acetone before welding"}, "metadata": {"dataset_id": 1450, "title": "Porosity distribution and mechanical response of laser-MIG hybrid butt welded 6082-T6 aluminum alloy joint", "doi": "10.1016/j.optlastec.2020.106511", "authors": "Han, Xiaohui; Yang, Zhibin; Ma, Yin; Shi, Chunyuan; Xin, Zhibin", "publication": "OPTICS AND LASER TECHNOLOGY", "year_of_publication": 2020, "UT": "WOS:000566916200001", "base_material": "6082-T6 aluminum alloy", "base_young_modulus": "-", "base_yield_strength": "-", "base_ultimate_strength": "-", "base_elongation": "-", "weld_material": "ER5356 filler wire", "weld_young_modulus": "-", "weld_yield_strength": "-", "weld_ultimate_strength": 252, "weld_elongation": 8.2, "processing": "Mechanically cleaned and scrubbed with acetone before welding", "welding_joint": "Butt Joint", "welding_method": "Laser-MIG hybrid welding", "welding_voltage": "-", "welding_current": 140, "welding_speed": 12, "preheat_temp": "-", "welding_env": "High-purity argon (99.999%) shielding gas", "residual_stress": "-", "fatigue_specimen_type": "-", "fatigue_specimen_thickness": 6, "fatigue_test_type": "Load-controlled uniaxial fatigue tests", "fatigue_temp": "-", "fatigue_env": "-", "load_ratio": 0, "frequency": 120, "fatigue_machine": "QBG-50 high-frequency fatigue testing machine", "fatigue_standard": "GB/T 3075–2008", "fatigue_test_control": "Load-controlled", "stress_concentration": "-", "failure_location": "-"}}, {"id": "WELD2025:1451", "name": "6082-T6 aluminum alloy | Butt Joint", "material_family": "Welded joint", "points": [[121.0, 6962.0, 0], [121.0, 9637.0, 0], [111.0, 11850.0, 0], [111.0, 17661.0, 0], [101.0, 134915.0, 0], [101.0, 178691.0, 0], [101.0, 239458.0, 0], [91.0, 812527.0, 0], [91.0, 944837.0, 0], [81.0, 3461097.0, 0], [81.0, 4112642.0, 0], [81.0, 4784491.0, 0], [75.0, 7227480.0, 0], [75.0, 8411962.0, 0], [75.0, 9363654.0, 0], [72.0, 9707150.0, 0]], "conditions": {"material": "6082-T6 aluminum alloy", "am_type": "Laser-MIG hybrid welding", "load_ratio": "0", "test_type": "Load-controlled uniaxial fatigue tests", "temperature": "-", "surface_treatment": "Mechanically cleaned and scrubbed with acetone before welding"}, "metadata": {"dataset_id": 1451, "title": "Porosity distribution and mechanical response of laser-MIG hybrid butt welded 6082-T6 aluminum alloy joint", "doi": "10.1016/j.optlastec.2020.106511", "authors": "Han, Xiaohui; Yang, Zhibin; Ma, Yin; Shi, Chunyuan; Xin, Zhibin", "publication": "OPTICS AND LASER TECHNOLOGY", "year_of_publication": 2020, "UT": "WOS:000566916200001", "base_material": "6082-T6 aluminum alloy", "base_young_modulus": "-", "base_yield_strength": "-", "base_ultimate_strength": "-", "base_elongation": "-", "weld_material": "ER5356 filler wire", "weld_young_modulus": "-", "weld_yield_strength": "-", "weld_ultimate_strength": 224, "weld_elongation": 4.2, "processing": "Mechanically cleaned and scrubbed with acetone before welding", "welding_joint": "Butt Joint", "welding_method": "Laser-MIG hybrid welding", "welding_voltage": "-", "welding_current": 120, "welding_speed": 12, "preheat_temp": "-", "welding_env": "High-purity argon (99.999%) shielding gas", "residual_stress": "-", "fatigue_specimen_type": "-", "fatigue_specimen_thickness": 6, "fatigue_test_type": "Load-controlled uniaxial fatigue tests", "fatigue_temp": "-", "fatigue_env": "-", "load_ratio": 0, "frequency": 120, "fatigue_machine": "QBG-50 high-frequency fatigue testing machine", "fatigue_standard": "GB/T 3075–2008", "fatigue_test_control": "Load-controlled", "stress_concentration": "-", "failure_location": "-"}}, {"id": "WELD2025:1452", "name": "6082-T6 aluminum alloy | Butt Joint", "material_family": "Welded
