Repository: yunyunfanfan/S-PA-CBB

# S-PA-CBB

Official research code, processed curve records, evaluation outputs, and manuscript source for:

> **From Physics to Selective Generation: Conditional Brownian Bridges for Sparse S–N Curve Reconstruction and Fatigue Decision-Making**

S-PA-CBB reconstructs a complete probabilistic stress–life (S–N) curve from only two to four observed fatigue tests. The method first fits an interpretable Basquin state, diagnoses whether that state is sufficient, and applies a ControlNet-style conditional Brownian-bridge residual only to curves that benefit from correction.

File: external_data/weld2025_disjoint_curves.json (part 57 of 223)
joint", "points": [[80.0, 81045.0, 0], [80.0, 105766.0, 0], [70.0, 157622.0, 0], [70.0, 183774.0, 0], [70.0, 225513.0, 0], [65.0, 614883.0, 0], [65.0, 709601.0, 0], [65.0, 754426.0, 0], [60.0, 1710694.0, 0], [60.0, 2278331.0, 0], [60.0, 2422609.0, 0], [57.0, 8654908.0, 0], [57.0, 9986661.0, 0], [55.0, 9946749.0, 0]], "conditions": {"material": "6082-T6 aluminum alloy", "am_type": "Laser-MIG hybrid welding", "load_ratio": "0", "test_type": "Load-controlled uniaxial fatigue tests", "temperature": "-", "surface_treatment": "Mechanically cleaned and scrubbed with acetone before welding"}, "metadata": {"dataset_id": 1452, "title": "Porosity distribution and mechanical response of laser-MIG hybrid butt welded 6082-T6 aluminum alloy joint", "doi": "10.1016/j.optlastec.2020.106511", "authors": "Han, Xiaohui; Yang, Zhibin; Ma, Yin; Shi, Chunyuan; Xin, Zhibin", "publication": "OPTICS AND LASER TECHNOLOGY", "year_of_publication": 2020, "UT": "WOS:000566916200001", "base_material": "6082-T6 aluminum alloy", "base_young_modulus": "-", "base_yield_strength": "-", "base_ultimate_strength": "-", "base_elongation": "-", "weld_material": "ER5356 filler wire", "weld_young_modulus": "-", "weld_yield_strength": "-", "weld_ultimate_strength": 202, "weld_elongation": 3.1, "processing": "Mechanically cleaned and scrubbed with acetone before welding", "welding_joint": "Butt Joint", "welding_method": "Laser-MIG hybrid welding", "welding_voltage": "-", "welding_current": 130, "welding_speed": 12, "preheat_temp": "-", "welding_env": "High-purity argon (99.999%) shielding gas", "residual_stress": "-", "fatigue_specimen_type": "-", "fatigue_specimen_thickness": 6, "fatigue_test_type": "Load-controlled uniaxial fatigue tests", "fatigue_temp": "-", "fatigue_env": "-", "load_ratio": 0, "frequency": 120, "fatigue_machine": "QBG-50 high-frequency fatigue testing machine", "fatigue_standard": "GB/T 3075–2008", "fatigue_test_control": "Load-controlled", "stress_concentration": "-", "failure_location": "-"}}, {"id": "WELD2025:1453", "name": "6082-T6 aluminum alloy | Butt Joint", "material_family": "Welded joint", "points": [[138.0, 7213.0, 0], [128.0, 9397.0, 0], [118.0, 20456.0, 0], [118.0, 36946.0, 0], [109.0, 175083.0, 0], [109.0, 214329.0, 0], [109.0, 250408.0, 0], [104.0, 528412.0, 0], [104.0, 617363.0, 0], [99.0, 954398.0, 0], [99.0, 1097844.0, 0], [94.0, 8427052.0, 0], [94.0, 9251587.0, 0], [92.0, 10316052.0, 0]], "conditions": {"material": "6082-T6 aluminum alloy", "am_type": "Laser-MIG hybrid welding", "load_ratio": "0", "test_type": "Load-controlled uniaxial fatigue tests", "temperature": "-", "surface_treatment": "Mechanically cleaned and scrubbed with acetone before welding"}, "metadata": {"dataset_id": 1453, "title": "Porosity distribution and mechanical response of laser-MIG hybrid butt welded 6082-T6 aluminum alloy joint", "doi": "10.1016/j.optlastec.2020.106511", "authors": "Han, Xiaohui; Yang, Zhibin; Ma, Yin; Shi, Chunyuan; Xin, Zhibin", "publication": "OPTICS AND LASER TECHNOLOGY", "year_of_publication": 2020, "UT": "WOS:000566916200001", "base_material": "6082-T6 aluminum alloy", "base_young_modulus": "-", "base_yield_strength": "-", "base_ultimate_strength": "-", "base_elongation": "-", "weld_material": "ER5356 filler wire", "weld_young_modulus": "-", "weld_yield_strength": "-", "weld_ultimate_strength": 243, "weld_elongation": 8.1, "processing": "Mechanically cleaned and scrubbed with acetone before welding", "welding_joint": "Butt Joint", "welding_method": "Laser-MIG hybrid welding", "welding_voltage": "-", "welding_current": 150, "welding_speed": 12, "preheat_temp": "-", "welding_env": "High-purity argon (99.999%) shielding gas", "residual_stress": "-", "fatigue_specimen_type": "-", "fatigue_specimen_thickness": 6, "fatigue_test_type": "Load-controlled uniaxial fatigue tests", "fatigue_temp": "-", "fatigue_env": "-", "load_ratio": 0, "frequency": 120, "fatigue_machine": "QBG-50 high-frequency fatigue testing machine", "fatigue_standard": "GB/T 3075–2008", "fatigue_test_control": "Load-controlled", "stress_concentration": "-", "failure_location": "-"}}, {"id": "WELD2025:1454", "name": "MS1 (additively manufactured) | Butt joint", "material_family": "Welded joint", "points": [[698.0, 3353.0, 0], [652.0, 3721.0, 0], [586.0, 4826.0, 0], [544.0, 5716.0, 0], [515.0, 6947.0, 0], [496.0, 7609.0, 0], [383.0, 14208.0, 0], [291.0, 30611.0, 0], [239.0, 48895.0, 0], [190.0, 83350.0, 0], [166.0, 265295.0, 0], [121.0, 1331355.0, 0], [94.0, 6768750.0, 0], [90.0, 9870753.0, 0]], "conditions": {"material": "MS1 (additively manufactured)", "am_type": "Tungsten Inert Gas (TIG) arc welding", "load_ratio": "-", "test_type": "Rotating bending", "temperature": "-", "surface_treatment": "Heat treatment"}, "metadata": {"dataset_id": 1454, "title": "Numerical tools to investigate mechanical and fatigue properties of additively manufactured MS1-H13 hybrid steels", "doi": "10.1016/j.addma.2018.07.009", "authors": "Ebrahimi, Alireza; Mohammadi, Mohsen", "publication": "ADDITIVE MANUFACTURING", "year_of_publication": 2018, "UT": "WOS:000453495500038", "base_material": "MS1 (additively manufactured)", "base_young_modulus": 172.2, "base_yield_strength": 1200, "base_ultimate_strength": 1250, "base_elongation": 13, "weld_material": "MS1-H13 hybrid steel", "weld_young_modulus": 210, "weld_yield_strength": 700, "weld_ultimate_strength": 750, "weld_elongation": 22, "processing": "Heat treatment", "welding_joint": "Butt joint", "welding_method": "Tungsten Inert Gas (TIG) arc welding", "welding_voltage": 200, "welding_current": 25, "welding_speed": "-", "preheat_temp": "-", "welding_env": "-", "residual_stress": "-", "fatigue_specimen_type": "dog bone", "fatigue_specimen_thickness": "-", "fatigue_test_type": "Rotating bending", "fatigue_temp": "-", "fatigue_env": "-", "load_ratio": "-", "frequency": 60, "fatigue_machine": "-", "fatigue_standard": "-", "fatigue_test_control": "Stress", "stress_concentration": "-", "failure_location": "-"}}, {"id": "WELD2025:1455", "name": "Aluminium (Al 99.5) | Butt joint", "material_family": "Welded joint", "points": [[221.0, 171182.0, 0], [221.0, 198335.0, 0], [222.0, 208295.0, 0], [221.0, 221743.0, 0], [222.0, 272261.0, 0], [202.0, 229280.0, 0], [201.0, 498417.0, 0], [202.0, 329113.0, 0], [201.0, 311962.0, 0], [201.0, 297018.0, 0], [181.0, 390821.0, 0], [181.0, 427330.0, 0], [181.0, 551067.0, 0], [181.0, 252394.0, 0], [160.0, 587964.0, 0], [160.0, 657357.0, 0], [160.0, 731711.0, 0], [159.0, 800042.0, 0], [159.0, 836551.0, 0], [160.0, 1794127.0, 0], [140.0, 2747430.0, 0], [140.0, 701350.0, 0], [140.0, 1458036.0, 0]], "conditions": {"material": "Aluminium (Al 99.5)", "am_type": "Friction Stir Welding (FSW)", "load_ratio": "-", "test_type": "-", "temperature": "-", "surface_treatment": "Scratch brushing"}, "metadata": {"dataset_id": 1455, "title": "Joining by plastic deformation", "doi": "10.1016/j.cirp.2013.05.004", "authors": "Mori, Ken-ichiro; Bay, Niels; Fratini, Livan; Micari, Fabrizio; Tekkaya, A. Erman", "publication": "CIRP ANNALS-MANUFACTURING TECHNOLOGY", "year_of_publication": 2013, "UT": "WOS:000325190600005", "base_material": "Aluminium (Al 99.5)", "base_young_modulus": "-", "base_yield_strength": "-", "base_ultimate_strength": "-", "base_elongation": "-", "weld_material": "Aluminium (Al 99.5)", "weld_young_modulus": "-", "weld_yield_strength": "-", "weld_ultimate_strength": "-", "weld_elongation": "-", "processing": "Scratch brushing", "welding_joint": "Butt joint", "welding_method": "Friction Stir Welding (FSW)", "welding_voltage": "-", "welding_current": "-", "welding_speed": "-", "preheat_temp": "-", "welding_env": "-", "residual_stress": "-", "fatigue_specimen_type": "-", "fatigue_specimen_thickness": "-", "fatigue_test_type": "-", "fatigue_temp": "-", "fatigue_env": "-", "load_ratio": "-", "frequency": "-", "fatigue_machine": "-", "fatigue_standard": "-", "fatigue_test_control": "-", "stress_concentration": "-", "failure_location": "-"}}, {"id": "WELD2025:1456", "name": "Aluminium (Al 99.5) | Butt joint", "material_family": "Welded joint", "points": [[201.0, 108344.0, 0], [202.0, 159730.0, 0], [160.0, 428342.0, 0], [182.0, 332800.0, 0], [181.0, 448803.0, 0], [140.0, 644317.0, 0], [120.0, 634322.0, 0], [140.0, 396159.0, 0], [160.0, 264513.0, 0], [161.0, 152097.0, 0]], "conditions": {"material": "Aluminium (Al 99.5)", "am_type": "TIG", "load_ratio": "-", "test_type": "-", "temperature": "-", "surface_treatment": "Scratch brushing"}, "metadata": {"dataset_id": 1456, "title": "Joining by plastic deformation", "doi": "10.1016/j.cirp.2013.05.004", "authors": "Mori, Ken-ichiro; Bay, Niels; Fratini, Livan; Micari, Fabrizio; Tekkaya, A. Erman", "publication": "CIRP ANNALS-MANUFACTURING TECHNOLOGY", "year_of_publication": 2013, "UT": "WOS:000325190600005", "base_material": "Aluminium (Al 99.5)", "base_young_modulus": "-", "base_yield_strength": "-", "base_ultimate_strength": "-", "base_elongation": "-", "weld_material": "Aluminium (Al 99.5)", "weld_young_modulus": "-", "weld_yield_strength": "-", "weld_ultimate_strength": "-", "weld_elongation": "-", "processing": "Scratch brushing", "welding_joint": "Butt joint", "welding_method": "TIG", "welding_voltage": "-", "welding_current": "-", "welding_speed": "-", "preheat_temp": "-", "welding_env": "-", "residual_stress": "-", "fatigue_specimen_type": "-", "fatigue_specimen_thickness": "-", "fatigue_test_type": "-", "fatigue_temp": "-", "fatigue_env": "-", "load_ratio": "-", "frequency": "-", "fatigue_machine": "-", "fatigue_standard": "-", "fatigue_test_control": "-", "stress_concentration": "-", "failure_location": "-"}}, {"id": "WELD2025:1457", "name": "Aluminium (Al 99.5) | Butt joint", "material_family": "Welded joint", "points": [[180.0, 107636.0, 0], [180.0, 119270.0, 0], [180.0, 147764.0, 0], [181.0, 183857.0, 0], [139.0, 239270.0, 0], [139.0, 258143.0, 0], [139.0, 286027.0, 0], [160.0, 139127.0, 0], [200.0, 112798.0, 0], [120.0, 545059.0, 0], [99.0, 908639.0, 0]], "conditions": {"material": "Aluminium (Al 99.5)", "am_type": "MIG", "load_ratio": "-", "test_type": "-", "temperature": "-", "surface_treatment": "Scratch brushing"}, "metadata": {"dataset_id": 1457, "title": "Joining by plastic deformation", "doi": "10.1016/j.cirp.2013.05.004", "authors": "Mori, Ken-ichiro; Bay, Niels; Fratini, Livan; Micari, Fabrizio; Tekkaya, A. Erman", "publication": "CIRP ANNALS-MANUFACTURING TECHNOLOGY", "year_of_publication": 2013, "UT": "WOS:000325190600005", "base_material": "Aluminium (Al 99.5)", "base_young_modulus": "-", "base_yield_strength": "-", "base_ultimate_strength": "-", "base_elongation": "-", "weld_material": "Aluminium (Al 99.5)", "weld_young_modulus": "-", "weld_yield_strength": "-", "weld_ultimate_strength": "-", "weld_elongation": "-", "processing": "Scratch brushing", "welding_joint": "Butt joint", "welding_method": "MIG", "welding_voltage": "-", "welding_current": "-", "welding_speed": "-", "preheat_temp": "-", "welding_env": "-", "residual_stress": "-", "fatigue_specimen_type": "-", "fatigue_specimen_thickness": "-", "fatigue_test_type": "-", "fatigue_temp": "-", "fatigue_env": "-", "load_ratio": "-", "frequency": "-", "fatigue_machine": "-", "fatigue_standard": "-", "fatigue_test_control": "-", "stress_concentration": "-", "failure_location": "-"}}, {"id": "WELD2025:1458", "name": "Q355 | -", "material_family": "Welded joint", "points": [[166.0, 53507.0, 0], [151.0, 193888.0, 0], [143.0, 586083.0, 0], [134.0, 434622.0, 0], [135.0, 534616.0, 0], [131.0, 665126.0, 0], [116.0, 1102427.0, 0], [124.0, 1618638.0, 0], [124.0, 2498854.0, 0], [111.0, 2394317.0, 0], [94.0, 11551586.0, 0]], "conditions": {"material": "Q355", "am_type": "-", "load_ratio": "-", "test_type": "Push-out fatigue test", "temperature": "-", "surface_treatment": "-"}, "metadata": {"dataset_id": 1458, "title": "Static and fatigue behavior of shear stud connection embedded in UHPC", "doi": "10.1016/j.istruc.2021.09.043", "authors": "Huang, Yang; Chen, Shiming; Gu, Ping", "publication": "STRUCTURES", "year_of_publication": 2021, "UT": "WOS:000702850100001", "base_material": "Q355", "base_young_modulus": 206, "base_yield_strength": 355, "base_ultimate_strength": 550, "base_elongation": "-", "weld_material": "ML15 (short headed stud)", "weld_young_modulus": 206, "weld_yield_strength": 415, "weld_ultimate_strength": 650, "weld_elongation": "-", "processing": "-", "welding_joint": "-", "welding_method": "-", "welding_voltage": "-", "welding_current": "-", "welding_speed": "-", "preheat_temp": "-", "welding_env": "-", "residual_stress": "-", "fatigue_specimen_type": "Push-out specimen", "fatigue_specimen_thickness": "12 (steel plate), 50 (UHPC layer)", "fatigue_test_type": "Push-out fatigue test", "fatigue_temp": "-", "fatigue_env": "-", "load_ratio": "-", "frequency": "-", "fatigue_machine": "-", "fatigue_standard": "-", "fatigue_test_control": "Displacement loading", "stress_concentration": "-", "failure_location": "Interface between stud and weld (weld toe and weld root)"}}, {"id": "WELD2025:1459", "name": "HPS 485W steel | -", "material_family": "Welded joint", "points": [[407.0, 153478.0, 0], [308.0, 660340.0, 0], [294.0, 1055008.0, 0], [305.0, 1333521.0, 0], [287.0, 1263992.0, 0], [269.0, 1076408.0, 0], [266.0, 1206133.0, 0], [273.0, 9867021.0, 1]], "conditions": {"material": "HPS 485W steel", "am_type": "-", "load_ratio": "-", "test_type": "-", "temperature": "-", "surface_treatment": "Stress-relieved at 593°C for 2 hours"}, "metadata": {"dataset_id": 1459, "title": "Characterization of fatigue properties of ASTM A709 high performance steel", "doi": "10.1016/j.jcsr.2006.08.002", "authors": "Chen, Huating; Grondin, Gilbert Y.; Driver, Robert G.", "publication": "JOURNAL OF CONSTRUCTIONAL STEEL RESEARCH", "year_of_publication": 2007, "UT": "WOS:000246058400010", "base_material": "HPS 485W steel", "base_young_modulus": 197.1, "base_yield_strength": "-", "base_ultimate_strength": "-", "base_elongation": "-", "weld_material": "-", "weld_young_modulus": "-", "weld_yield_strength": "-", "weld_ultimate_strength": "-", "weld_elongation": "-", "processing": "Stress-relieved at 593°C for 2 hours", "welding_joint": "-", "welding_method": "-", "welding_voltage": "-", "welding_current": "-", "welding_speed": "-", "preheat_temp": "-", "welding_env": "-", "residual_stress": "-", "fatigue_specimen_type": "plate with a circular hole", "fatigue_specimen_thickness": "-", "fatigue_test_type": "-", "fatigue_temp": "-", "fatigue_env": "-", "load_ratio": "-", "frequency": "-", "fatigue_machine": "Closed-loop servo-controlled universal testing machine", "fatigue_standard": "ASTM E647", "fatigue_test_control": "stress control", "stress_concentration": "-", "failure_location": "-"}}, {"id": "WELD2025:1460", "name": "Steel | Butt Joint", "material_family": "Welded joint", "points": [[130.0, 1033300.0, 0], [260.0, 51300.0, 0], [165.0, 339800.0, 0], [391.0, 22800.0, 0]], "conditions": {"material": "Steel", "am_type": "Friction welding", "load_ratio": "0.1", "test_type": "Axial, Shear", "temperature": "-", "surface_treatment": "-"}, "metadata": {"dataset_id": 1460, "title": "Fatigue tests on steel-concrete-steel sandwich components and beams", "doi": "10.1016/j.jcsr.2006.08.013", "authors": "Foundoukos, N.; Xie, M.; Chapman, J. C.", "publication": "JOURNAL OF CONSTRUCTIONAL STEEL RESEARCH", "year_of_publication": 2007, "UT": "WOS:000246642600005", "base_material": "Steel", "base_young_modulus": "-", "base_yield_strength": 384.4, "base_ultimate_strength": 507.0, "base_elongation": 20.0, "weld_material": "-", "weld_young_modulus": "-", "weld_yield_strength": "-", "weld_ultimate_strength": "-", "weld_elongation": "-", "processing": "-", "welding_joint": "Butt Joint", "welding_method": "Friction welding", "welding_voltage": "-", "welding_current": "-", "welding_speed": "-", "preheat_temp": "-", "welding_env": "-", "residual_stress": "-", "fatigue_specimen_type": "Wide plate, embedded bar-plate connections", "fatigue_specimen_thickness": 6, "fatigue_test_type": "Axial, Shear", "fatigue_temp": "-", "fatigue_env": "-", "load_ratio": 0.1, "frequency": "-", "fatigue_machine": "-", "fatigue_standard": "BS 5400 Part 5 and Part 10", "fatigue_test_control": "Load", "stress_concentration": "-", "failure_location": "Weld toe"}}, {"id": "WELD2025:1461", "name": "Steel | Butt Joint", "material_family": "Welded joint", "points": [[208.0, 185900.0, 0], [103.0, 1475700.0, 0], [366.0, 39700.0, 0]], "conditions": {"material": "Steel", "am_type": "Friction welding", "load_ratio": "0.1", "test_type": "Axial, Shear", "temperature": "-", "surface_treatment": "-"}, "metadata": {"dataset_id": 1461, "title": "Fatigue tests on steel-concrete-steel sandwich components and beams", "doi": "10.1016/j.jcsr.2006.08.013", "authors": "Foundoukos, N.; Xie, M.; Chapman, J. C.", "publication": "JOURNAL OF CONSTRUCTIONAL STEEL RESEARCH", "year_of_publication": 2007, "UT": "WOS:000246642600005", "base_material": "Steel", "base_young_modulus": "-", "base_yield_strength": 381.0, "base_ultimate_strength": 517.9, "base_elongation": 21.3, "weld_material": "-", "weld_young_modulus": "-", "weld_yield_strength": "-", "weld_ultimate_strength": "-", "weld_elongation": "-", "processing": "-", "welding_joint": "Butt Joint", "welding_method": "Friction welding", "welding_voltage": "-", "welding_current": "-", "welding_speed": "-", "preheat_temp": "-", "welding_env": "-", "residual_stress": "-", "fatigue_specimen_type": "Wide plate, embedded bar-plate connections", "fatigue_specimen_thickness": 8, "fatigue_test_type": "Axial, Shear", "fatigue_temp": "-", "fatigue_env": "-", "load_ratio": 0.1, "frequency": "-", "fatigue_machine": "-", "fatigue_standard": "BS 5400 Part 5 and Part 10", "fatigue_test_control": "Load", "stress_concentration": "-", "failure_location": "Weld toe"}}, {"id": "WELD2025:1462", "name": "Steel | Butt Joint", "material_family": "Welded joint", "points": [[152.0, 605900.0, 0], [283.0, 74000.0, 0]], "conditions": {"material": "Steel", "am_type": "Friction welding", "load_ratio": "0.1", "test_type": "Axial, Shear", "temperature": "-", "surface_treatment": "-"}, "metadata": {"dataset_id": 1462, "title": "Fatigue tests on steel-concrete-steel sandwich components and beams", "doi": "10.1016/j.jcsr.2006.08.013", "authors": "Foundoukos, N.; Xie, M.; Chapman, J. C.", "publication": "JOURNAL OF CONSTRUCTIONAL STEEL RESEARCH", "year_of_publication": 2007, "UT": "WOS:000246642600005", "base_material": "Steel", "base_young_modulus": "-", "base_yield_strength": 368.4, "base_ultimate_strength": 510.1, "base_elongation": 22.1, "weld_material": "-", "weld_young_modulus": "-", "weld_yield_strength": "-", "weld_ultimate_strength": "-", "weld_elongation": "-", "processing": "-", "welding_joint": "Butt Joint", "welding_method": "Friction welding", "welding_voltage": "-", "welding_current": "-", "welding_speed": "-", "preheat_temp": "-", "welding_env": "-", "residual_stress": "-", "fatigue_specimen_type": "Wide plate, embedded bar-plate connections", "fatigue_specimen_thickness": 10, "fatigue_test_type": "Axial, Shear", "fatigue_temp": "-", "fatigue_env": "-", "load_ratio": 0.1, "frequency": "-", "fatigue_machine": "-", "fatigue_standard": "BS 5400 Part 5 and Part 10", "fatigue_test_control": "Load", "stress_concentration": "-", "failure_location": "Weld toe"}}, {"id": "WELD2025:1463", "name": "Steel | Butt Joint", "material_family": "Welded joint", "points": [[294.0, 82300.0, 0], [73.0, 10000000.0, 1], [203.0, 297900.0, 0]], "conditions": {"material": "Steel", "am_type": "Friction welding", "load_ratio": "0.1", "test_type": "Axial, Shear", "temperature": "-", "surface_treatment": "-"}, "metadata": {"dataset_id": 1463, "title": "Fatigue tests on steel-concrete-steel sandwich components and beams", "doi": "10.1016/j.jcsr.2006.08.013", "authors": "Foundoukos, N.; Xie, M.; Chapman, J. C.", "publication": "JOURNAL OF CONSTRUCTIONAL STEEL RESEARCH", "year_of_publication": 2007, "UT": "WOS:000246642600005", "base_material": "Steel", "base_young_modulus": "-", "base_yield_strength": 418.8, "base_ultimate_strength": 562.9, "base_elongation": 18.8, "weld_material": "-", "weld_young_modulus": "-", "weld_yield_strength": "-", "weld_ultimate_strength": "-", "weld_elongation": "-", "processing": "-", "welding_joint": "Butt Joint", "welding_method": "Friction welding", "welding_voltage": "-", "welding_current": "-", "welding_speed": "-", "preheat_temp": "-", "welding_env": "-", "residual_stress": "-", "fatigue_specimen_type": "Wide plate, embedded bar-plate connections", "fatigue_specimen_thickness": 12, "fatigue_test_type": "Axial, Shear", "fatigue_temp": "-", "fatigue_env": "-", "load_ratio": 0.1, "frequency": "-", "fatigue_machine": "-", "fatigue_standard": "BS 5400 Part 5 and Part 10", "fatigue_test_control": "Load", "stress_concentration": "-", "failure_location": "Weld toe"}}, {"id": "WELD2025:1464", "name": "Steel | Butt Joint", "material_family": "Welded joint", "points": [[144.0, 810100.0, 0], [171.0, 389400.0, 0]], "conditions": {"material": "Steel", "am_type": "Friction welding", "load_ratio": "0.1", "test_type": "Axial, Shear", "temperature": "-", "surface_treatment": "-"}, "metadata": {"dataset_id": 1464, "title": "Fatigue tests on steel-concrete-steel sandwich components and beams", "doi": "10.1016/j.jcsr.2006.08.013", "authors": "Foundoukos, N.; Xie, M.; Chapman, J. C.", "publication": "JOURNAL OF CONSTRUCTIONAL STEEL RESEARCH", "year_of_publication": 2007, "UT": "WOS:000246642600005", "base_material": "Steel", "base_young_modulus": "-", "base_yield_strength": 416.6, "base_ultimate_strength": 536.8, "base_elongation": 19.5, "weld_material": "-", "weld_young_modulus": "-", "weld_yield_strength": "-", "weld_ultimate_strength": "-", "weld_elongation": "-", "processing": "-", "welding_joint": "Butt Joint", "welding_method": "Friction welding", "welding_voltage": "-", "welding_current": "-", "welding_speed": "-", "preheat_temp": "-", "welding_env": "-", "residual_stress": "-", "fatigue_specimen_type": "Wide plate, embedded bar-plate connections", "fatigue_specimen_thickness": 15, "fatigue_test_type": "Axial, Shear", "fatigue_temp": "-", "fatigue_env": "-", "load_ratio": 0.1, "frequency": "-", "fatigue_machine": "-", "fatigue_standard": "BS 5400 Part 5 and Part 10", "fatigue_test_control": "Load", "stress_concentration": "-", "failure_location": "Weld toe"}}, {"id": "WELD2025:1465", "name": "Pure aluminum | -", "material_family": "Welded joint", "points": [[220.0, 10555.0, 0], [196.0, 35424.0, 0], [179.0, 27329.0, 0], [151.0, 100000.0, 0], [134.0, 382085.0, 0], [135.0, 469204.0, 0], [109.0, 601648.0, 0], [90.0, 9786115.0, 0]], "conditions": {"material": "Pure aluminum", "am_type": "Wire-arc directed energy deposition (WA-DED)", "load_ratio": "0.1", "test_type": "Axial", "temperature": "-", "surface_treatment": "-"}, "metadata": {"dataset_id": 1465, "title": "Enhancing strength, ductility, and fatigue performance of Al-Zn-Mg-Cu-Sc-Zr alloy using a hybrid approach: Wire-arc directed energy deposition and interlayer friction stir processing", "doi": "10.1016/j.jmatprotec.2023.118173", "authors": "Guo, Xinpeng; Ni, Dingrui; Li, Huijun; Xue, Peng; Xu, Rongzheng; Pan, Zengxi; Zhou, Siyu; Ma, Zongyi", "publication": "JOURNAL OF MATERIALS PROCESSING TECHNOLOGY", "year_of_publication": 2023, "UT": "WOS:001088955300001", "base_material": "Pure aluminum", "base_young_modulus": "-", "base_yield_strength": "-", "base_ultimate_strength": "-", "base_elongation": "-", "weld_material": "7B55-Sc aluminum alloy", "weld_young_modulus": "-", "weld_yield_strength": "-", "weld_ultimate_strength": "-", "weld_elongation": "-", "processing": "-", "welding_joint": "-", "welding_method": "Wire-arc directed energy deposition (WA-DED)", "welding_voltage": 14.5, "welding_current": 140, "welding_speed": 22, "preheat_temp": "-", "welding_env": "Shielding gas (99.99% argon)", "residual_stress": "-", "fatigue_specimen_type": "-", "fatigue_specimen_thickness": "-", "fatigue_test_type": "Axial", "fatigue_temp": "-", "fatigue_env": "-", "load_ratio": 0.1, "frequency": 50, "fatigue_machine": "Instron E20000", "fatigue_standard": "-", "fatigue_test_control": "Stress", "stress_concentration": "-", "failure_location": "-"}}, {"id": "WELD2025:1466", "name": "Pure aluminum | -", "material_family": "Welded joint", "points": [[266.0, 8412.0, 0], [266.0, 41660.0, 0], [223.0, 113851.0, 0], [222.0, 350430.0, 0], [179.0, 124136.0, 0], [179.0, 9576805.0, 0], [134.0, 9576805.0, 0], [152.0, 9576805.0, 1]], "conditions": {"material": "Pure aluminum", "am_type": "Wire-arc directed energy deposition (WA-DED)", "load_ratio": "0.1", "test_type": "Axial", "temperature": "-", "surface_treatment": "Interlayer friction stir processing (FSP)"}, "metadata": {"dataset_id": 1466, "title": "Enhancing strength, ductility, and fatigue performance of Al-Zn-Mg-Cu-Sc-Zr alloy using a hybrid approach: Wire-arc directed energy deposition and interlayer friction stir processing", "doi": "10.1016/j.jmatprotec.2023.118173", "authors": "Guo, Xinpeng; Ni, Dingrui; Li, Huijun; Xue, Peng; Xu, Rongzheng; Pan, Zengxi; Zhou, Siyu; Ma, Zongyi", "publication": "JOURNAL OF MATERIALS PROCESSING TECHNOLOGY", "year_of_publication": 2023, "UT": "WOS:001088955300001", "base_material": "Pure aluminum", "base_young_modulus": "-", "base_yield_strength": "-", "base_ultimate_strength": "-", "base_elongation": "-", "weld_material": "7B55-Sc aluminum alloy", "weld_young_modulus": "-", "weld_yield_strength": "-", "weld_ultimate_strength": "-", "weld_elongation": "-", "processing": "Interlayer friction stir processing (FSP)", "welding_joint": "-", "welding_method": "Wire-arc directed energy deposition (WA-DED)", "welding_voltage": 14.5, "welding_current": 140, "welding_speed": 22, "preheat_temp": "-", "welding_env": "Shielding gas (99.99% argon)", "residual_stress": "-", "fatigue_specimen_type": "-", "fatigue_specimen_thickness": "-", "fatigue_test_type": "Axial", "fatigue_temp": "-", "fatigue_env": "-", "load_ratio": 0.1, "frequency": 50, "fatigue_machine": "Instron E20000", "fatigue_standard": "-", "fatigue_test_control": "Stress", "stress_concentration": "-", "failure_location": "-"}}, {"id": "WELD2025:1467", "name": "2024-T3 | -", "material_family": "Welded joint", "points": [[306.0, 44976.0, 0], [257.0, 89696.0, 0], [199.0, 456181.0, 0], [174.0, 944842.0, 0], [162.0, 4851004.0, 0]], "conditions": {"material": "2024-T3", "am_type": "Friction Stir Welding (FSW), Laser Beam Welding", "load_ratio": "-", "test_type": "-", "temperature": "-", "surface_treatment": "T3 aged condition"}, "metadata": {"dataset_id": 1467, "title": "Recent developments in advanced aircraft aluminium alloys", "doi": "10.1016/j.matdes.2013.12.002", "authors": "Dursun, Tolga; Soutis, Costas", "publication": "MATERIALS & DESIGN", "year_of_publication": 2014, "UT": "WOS:000331721100108", "base_material": "2024-T3", "base_young_modulus": "-", "base_yield_strength": 324, "base_ultimate_strength": 428, "base_elongation": 21, "weld_material": "-", "weld_young_modulus": "-", "weld_yield_strength": "-", "weld_ultimate_strength": "-", "weld_elongation": "-", "processing": "T3 aged condition", "welding_joint": "-", "welding_method": "Friction Stir Welding (FSW), Laser Beam Welding", "welding_voltage": "-", "welding_current": "-", "welding_speed": "-", "preheat_temp": "-", "welding_env": "-", "residual_stress": "-", "fatigue_specimen_type": "-", "fatigue_specimen_thickness": "-", "fatigue_test_type": "-", "fatigue_temp": "-", "fatigue_env": "-", "load_ratio": "-", "frequency": "-", "fatigue_machine": "-", "fatigue_standard": "-", "fatigue_test_control": "-", "stress_concentration": "-", "failure_location": "-"}}, {"id": "WELD2025:1468", "name": "AA5083-H111 (Aluminium alloy) | -", "material_family": "Welded joint", "points": [[250.0, 13702.0, 0], [250.0, 15794.0, 0], [200.0, 49038.0, 0], [200.0, 54881.0, 0], [130.0, 385977.0, 0], [130.0, 291320.0, 0], [100.0, 3000000.0, 1]], "conditions": {"material": "AA5083-H111 (Aluminium alloy)", "am_type": "Friction Stir Welding (FSW)", "load_ratio": "0.1", "test_type": "Four-point bending fatigue test", "temperature": "-", "surface_treatment": "Friction Stir Channel (FSC) processing"}, "metadata": {"dataset_id": 1468, "title": "Experimental and numerical investigation on the fatigue behaviour of friction stirred channel plates", "doi": "10.1016/j.engfailanal.2019.04.068", "authors": "Vidal, Catarina; Baptista, Ricardo; Infante, Virginia", "publication": "ENGINEERING FAILURE ANALYSIS", "year_of_publication": 2019, "UT": "WOS:000471614600006", "base_material": "AA5083-H111 (Aluminium alloy)", "base_young_modulus": 68.9, "base_yield_strength": 210, "base_ultimate_strength": 375, "base_elongation": "18.3%", "weld_material": "Friction Stir Welded (FSW) material (nugget)", "weld_young_modulus": 67.3, "weld_yield_strength": "-", "weld_ultimate_strength": "-", "weld_elongation": "-", "processing": "Friction Stir Channel (FSC) processing", "welding_joint": "-", "welding_method": "Friction Stir Welding (FSW)", "welding_voltage": "-", "welding_current": "-", "welding_speed": "0.83–1.67", "preheat_temp": "-", "welding_env": "-", "residual_stress": "-", "fatigue_specimen_type": "Four-point bending specimens", "fatigue_specimen_thickness": 15, "fatigue_test_type": "Four-point bending fatigue test", "fatigue_temp": "-", "fatigue_env": "-", "load_ratio": 0.1, "frequency": 10, "fatigue_machine": "Servo-hydraulic test machine (Instron® 8502)", "fatigue_standard": "ASTM E290-97a", "fatigue_test_control": "Load", "stress_concentration": "-", "failure_location": "Processed zone (nugget and TMZ interface)"}}, {"id": "WELD2025:1469", "name": "AA5083-H111 (Aluminium alloy) | -", "material_family": "Welded joint", "points": [[200.0, 58595.0, 0], [200.0, 51856.0, 0], [160.0, 142555.0, 0], [160.0, 149081.0, 0]], "conditions": {"material": "AA5083-H111 (Aluminium alloy)", "am_type": "Friction Stir Welding (FSW)", "load_ratio": "0.1", "test_type": "Four-point bending fatigue test", "temperature": "-", "surface_treatment": "Friction Stir Channel (FSC) processing"}, "metadata": {"dataset_id": 1469, "title": "Experimental and numerical investigation on the fatigue behaviour of friction stirred channel plates", "doi": "10.1016/j.engfailanal.2019.04.068", "authors": "Vidal, Catarina; Baptista, Ricardo; Infante, Virginia", "publication": "ENGINEERING FAILURE ANALYSIS", "year_of_publication": 2019, "UT": "WOS:000471614600006", "base_material": "AA5083-H111 (Aluminium alloy)", "base_young_modulus": 68.9, "base_yield_strength": 210, "base_ultimate_strength": 375, "base_elongation": "18.3%", "weld_material": "Friction Stir Welded (FSW) material (nugget)", "weld_young_modulus": 67.3, "weld_yield_strength": "-", "weld_ultimate_strength": "-", "weld_elongation": "-", "processing": "Friction Stir Channel (FSC) processing", "welding_joint": "-", "welding_method": "Friction Stir Welding (FSW)", "welding_voltage": "-", "welding_current": "-", "welding_speed": "0.83–1.67", "preheat_temp": "-", "welding_env": "-", "residual_stress": "-", "fatigue_specimen_type": "Four-point bending specimens", "fatigue_specimen_thickness": 15, "fatigue_test_type": "Four-point bending fatigue test", "fatigue_temp": "-", "fatigue_env": "-", "load_ratio": 0.1, "frequency": 5, "fatigue_machine": "Servo-hydraulic test machine (Instron® 8502)", "fatigue_standard": "ASTM E290-97a", "fatigue_test_control": "Load", "stress_concentration": "-", "failure_location": "Processed zone (nugget and TMZ interface)"}}, {"id": "WELD2025:1470", "name": "AA5083-H111 (Aluminium alloy) | -", "material_family": "Welded joint", "points": [[130.0, 330259.0, 0], [130.0, 329134.0, 0], [120.0, 353401.0, 0], [120.0, 374398.0, 0], [100.0, 3000000.0, 1]], "conditions": {"material": "AA5083-H111 (Aluminium alloy)", "am_type": "Friction Stir Welding (FSW)", "load_ratio": "0.1", "test_type": "Four-point bending fatigue test", "temperature": "-", "surface_treatment": "Friction Stir Channel (FSC) processing"}, "metadata": {"dataset_id": 1470, "title": "Experimental and numerical investigation on the fatigue behaviour of friction stirred channel plates", "doi": "10.1016/j.engfailanal.2019.04.068", "authors": "Vidal, Catarina; Baptista, Ricardo; Infante, Virginia", "publication": "ENGINEERING FAILURE ANALYSIS", "year_of_publication": 2019, "UT": "WOS:000471614600006", "base_material": "AA5083-H111 (Aluminium alloy)", "base_young_modulus": 68.9, "base_yield_strength": 210, "base_ultimate_strength": 375, "base_elongation": "18.3%", "weld_material": "Friction Stir Welded (FSW) material (nugget)", "weld_young_modulus": 67.3, "weld_yield_strength": "-", "weld_ultimate_strength": "-", "weld_elongation": "-", "processing": "Friction Stir Channel (FSC) processing", "welding_joint": "-", "welding_method": "Friction Stir Welding (FSW)", "welding_voltage": "-", "welding_current": "-", "welding_speed": "0.83–1.67", "preheat_temp": "-", "welding_env": "-", "residual_stress": "-", "fatigue_specimen_type": "Four-point bending specimens", "fatigue_specimen_thickness": 7.5, "fatigue_test_type": "Four-point bending fatigue test", "fatigue_temp": "-", "fatigue_env": "-", "load_ratio": 0.1, "frequency": 5, "fatigue_machine": "Servo-hydraulic test machine (Instron® 8502)", "fatigue_standard": "ASTM E290-97a", "fatigue_test_control": "Load", "stress_concentration": "-", "failure_location": "Processed zone (nugget and TMZ interface)"}}, {"id": "WELD2025:1471", "name": "AA5083-H111 (Aluminium alloy) | -", "material_family": "Welded joint", "points": [[300.0, 15259.0, 0]], "conditions": {"material": "AA5083-H111 (Aluminium alloy)", "am_type": "Friction Stir Welding (FSW)", "load_ratio": "0.1", "test_type": "Four-point bending fatigue test", "temperature": "-", "surface_treatment": "Friction Stir Channel (FSC) processing"}, "metadata": {"dataset_id": 1471, "title": "Experimental and numerical investigation on the fatigue behaviour of friction stirred channel plates", "doi": "10.1016/j.engfailanal.2019.04.068", "authors": "Vidal, Catarina; Baptista, Ricardo; Infante, Virginia", "publication": "ENGINEERING FAILURE ANALYSIS", "year_of_publication": 2019, "UT": "WOS:000471614600006", "base_material": "AA5083-H111 (Aluminium alloy)", "base_young_modulus": 68.9, "base_yield_strength": 210, "base_ultimate_strength": 375, "base_elongation": "18.3%", "weld_material": "Friction Stir Welded (FSW) material (nugget)", "weld_young_modulus": 69.8, "weld_yield_strength": "-", "weld_ultimate_strength": "-", "weld_elongation": "-", "processing": "Friction Stir Channel (FSC) processing", "welding_joint": "-", "welding_method": "Friction Stir Welding (FSW)", "welding_voltage": "-", "welding_current": "-", "welding_speed": "0.83–1.67", "preheat_temp": "-", "welding_env": "-", "residual_stress": "-", "fatigue_specimen_type": "Four-point bending specimens", "fatigue_specimen_thickness": 15, "fatigue_test_type": "Four-point bending fatigue test", "fatigue_temp": "-", "fatigue_env": "-", "load_ratio": 0.1, "frequency": 3, "fatigue_machine": "Servo-hydraulic test machine (Instron® 8502)", "fatigue_standard": "ASTM E290-97a", "fatigue_test_control": "Load", "stress_concentration": "-", "failure_location": "Processed zone (nugget and TMZ interface)"}}, {"id": "WELD2025:1472", "name": "AA5083-H111 (Aluminium alloy) | -", "material_family": "Welded joint", "points": [[250.0, 17094.0, 0], [200.0, 46165.0, 0], [200.0, 67293.0, 0]], "conditions": {"material": "AA5083-H111 (Aluminium alloy)", "am_type": "Friction Stir Welding (FSW)", "load_ratio": "0.1", "test_type": "Four-point bending fatigue test", "temperature": "-", "surface_treatment": "Friction Stir Channel (FSC) processing"}, "metadata": {"dataset_id": 1472, "title": "Experimental and numerical investigation on the fatigue behaviour of friction stirred channel plates", "doi": "10.1016/j.engfailanal.2019.04.068", "authors": "Vidal, Catarina; Baptista, Ricardo; Infante, Virginia", "publication": "ENGINEERING FAILURE ANALYSIS", "year_of_publication": 2019, "UT": "WOS:000471614600006", "base_material": "AA5083-H111 (Aluminium alloy)", "base_young_modulus": 68.9, "base_yield_strength": 210, "base_ultimate_strength": 375, "base_elongation": "18.3%", "weld_material": "Friction Stir Welded (FSW) material (nugget)", "weld_young_modulus": 69.8, "weld_yield_strength": "-", "weld_ultimate_strength": "-", "weld_elongation": "-", "processing": "Friction Stir Channel (FSC) processing", "welding_joint": "-", "welding_method": "Friction Stir Welding (FSW)", "welding_voltage": "-", "welding_current": "-", "welding_speed": "0.83–1.67", "preheat_temp": "-", "welding_env": "-", "residual_stress": "-", "fatigue_specimen_type": "Four-point bending specimens", "fatigue_specimen_thickness": 15, "fatigue_test_type": "Four-point bending fatigue test", "fatigue_temp": "-", "fatigue_env": "-", "load_ratio": 0.1, "frequency": 4, "fatigue_machine": "Servo-hydraulic test machine (Instron® 8502)", "fatigue_standard": "ASTM E290-97a", "fatigue_test_control": "Load", "stress_concentration": "-", "failure_location": "Processed zone (nugget and TMZ interface)"}}, {"id": "WELD2025:1473", "name": "AA5083-H111 (Aluminium alloy) | -", "material_family": "Welded joint", "points": [[160.0, 165572.0, 0], [160.0, 120796.0, 0]], "conditions": {"material": "AA5083-H111 (Aluminium alloy)", "am_type": "Friction Stir Welding (FSW)", "load_ratio": "0.1", "test_type": "Four-point bending fatigue test", "temperature": "-", "surface_treatment": "Friction Stir Channel (FSC) processing"}, "metadata": {"dataset_id": 1473, "title": "Experimental and numerical investigation on the fatigue behaviour of friction stirred channel plates", "doi": "10.1016/j.engfailanal.2019.04.068", "authors": "Vidal, Catarina; Baptista, Ricardo; Infante, Virginia", "publication": "ENGINEERING FAILURE ANALYSIS", "year_of_publication": 2019, "UT": "WOS:000471614600006", "base_material": "AA5083-H111 (Aluminium alloy)", "base_young_modulus": 68.9, "base_yield_strength": 210, "base_ultimate_strength": 375, "base_elongation": "18.3%", "weld_material": "Friction Stir Welded (FSW) material (nugget)", "weld_young_modulus": 69.8, "weld_yield_strength": "-", "weld_ultimate_strength": "-", "weld_elongation": "-", "processing": "Friction Stir Channel (FSC) processing", "welding_joint": "-", "welding_method": "Friction Stir Welding (FSW)", "welding_voltage": "-", "welding_current": "-", "welding_speed": "0.83–1.67", "preheat_temp": "-", "welding_env": "-", "residual_stress": "-", "fatigue_specimen_type": "Four-point bending specimens", "fatigue_specimen_thickness": 15, "fatigue_test_type": "Four-point bending fatigue test", "fatigue_temp": "-", "fatigue_env": "-", "load_ratio": 0.1, "frequency": 5, "fatigue_machine": "Servo-hydraulic test machine (Instron® 8502)", "fatigue_standard": "ASTM E290-97a", "fatigue_test_control": "Load", "stress_concentration": "-", "failure_location": "Processed zone (nugget and TMZ interface)"}}, {"id": "WELD2025:1474", "name": "AA5083-H111 (Aluminium alloy) | -", "material_family": "Welded joint", "points": [[130.0, 773309.0, 0], [130.0, 808165.0, 0], [100.0, 3000000.0, 1]], "conditions": {"material": "AA5083-H111 (Aluminium alloy)", "am_type": "Friction Stir Welding (FSW)", "load_ratio": "0.1", "test_type": "Four-point bending fatigue test", "temperature": "-", "surface_treatment": "Friction Stir Channel (FSC) processing"}, "metadata": {"dataset_id": 1474, "title": "Experimental and numerical investigation on the fatigue behaviour of friction stirred channel plates", "doi": "10.1016/j.engfailanal.2019.04.068", "authors": "Vidal, Catarina; Baptista, Ricardo; Infante, Virginia", "publication": "ENGINEERING FAILURE ANALYSIS", "year_of_publication": 2019, "UT": "WOS:000471614600006", "base_material": "AA5083-H111 (Aluminium alloy)", "base_young_modulus": 68.9, "base_yield_strength": 210, "base_ultimate_strength": 375, "base_elongation": "18.3%", "weld_material":
