Repository: yunyunfanfan/S-PA-CBB

# S-PA-CBB

Official research code, processed curve records, evaluation outputs, and manuscript source for:

> **From Physics to Selective Generation: Conditional Brownian Bridges for Sparse S–N Curve Reconstruction and Fatigue Decision-Making**

S-PA-CBB reconstructs a complete probabilistic stress–life (S–N) curve from only two to four observed fatigue tests. The method first fits an interpretable Basquin state, diagnoses whether that state is sufficient, and applies a ControlNet-style conditional Brownian-bridge residual only to curves that benefit from correction.

File: external_data/weld2025_disjoint_curves.json (part 58 of 223)
"Friction Stir Welded (FSW) material (nugget)", "weld_young_modulus": 69.8, "weld_yield_strength": "-", "weld_ultimate_strength": "-", "weld_elongation": "-", "processing": "Friction Stir Channel (FSC) processing", "welding_joint": "-", "welding_method": "Friction Stir Welding (FSW)", "welding_voltage": "-", "welding_current": "-", "welding_speed": "0.83–1.67", "preheat_temp": "-", "welding_env": "-", "residual_stress": "-", "fatigue_specimen_type": "Four-point bending specimens", "fatigue_specimen_thickness": 15, "fatigue_test_type": "Four-point bending fatigue test", "fatigue_temp": "-", "fatigue_env": "-", "load_ratio": 0.1, "frequency": 8, "fatigue_machine": "Servo-hydraulic test machine (Instron® 8502)", "fatigue_standard": "ASTM E290-97a", "fatigue_test_control": "Load", "stress_concentration": "-", "failure_location": "Processed zone (nugget and TMZ interface)"}}, {"id": "WELD2025:1475", "name": "AA5083-H111 (Aluminium alloy) | -", "material_family": "Welded joint", "points": [[130.0, 14953.0, 0], [130.0, 19890.0, 0], [100.0, 54954.0, 0], [100.0, 45628.0, 0]], "conditions": {"material": "AA5083-H111 (Aluminium alloy)", "am_type": "Friction Stir Welding (FSW)", "load_ratio": "0.1", "test_type": "Four-point bending fatigue test", "temperature": "-", "surface_treatment": "Friction Stir Channel (FSC) processing"}, "metadata": {"dataset_id": 1475, "title": "Experimental and numerical investigation on the fatigue behaviour of friction stirred channel plates", "doi": "10.1016/j.engfailanal.2019.04.068", "authors": "Vidal, Catarina; Baptista, Ricardo; Infante, Virginia", "publication": "ENGINEERING FAILURE ANALYSIS", "year_of_publication": 2019, "UT": "WOS:000471614600006", "base_material": "AA5083-H111 (Aluminium alloy)", "base_young_modulus": 68.9, "base_yield_strength": 210, "base_ultimate_strength": 375, "base_elongation": "18.3%", "weld_material": "Friction Stir Welded (FSW) material (nugget)", "weld_young_modulus": 69.8, "weld_yield_strength": "-", "weld_ultimate_strength": "-", "weld_elongation": "-", "processing": "Friction Stir Channel (FSC) processing", "welding_joint": "-", "welding_method": "Friction Stir Welding (FSW)", "welding_voltage": "-", "welding_current": "-", "welding_speed": "0.83–1.67", "preheat_temp": "-", "welding_env": "-", "residual_stress": "-", "fatigue_specimen_type": "Four-point bending specimens", "fatigue_specimen_thickness": 15, "fatigue_test_type": "Four-point bending fatigue test", "fatigue_temp": "-", "fatigue_env": "-", "load_ratio": 0.1, "frequency": 7.5, "fatigue_machine": "Servo-hydraulic test machine (Instron® 8502)", "fatigue_standard": "ASTM E290-97a", "fatigue_test_control": "Load", "stress_concentration": "-", "failure_location": "Processed zone (nugget and TMZ interface)"}}, {"id": "WELD2025:1476", "name": "AA5083-H111 (Aluminium alloy) | -", "material_family": "Welded joint", "points": [[80.0, 88099.0, 0], [80.0, 196253.0, 0]], "conditions": {"material": "AA5083-H111 (Aluminium alloy)", "am_type": "Friction Stir Welding (FSW)", "load_ratio": "0.1", "test_type": "Four-point bending fatigue test", "temperature": "-", "surface_treatment": "Friction Stir Channel (FSC) processing"}, "metadata": {"dataset_id": 1476, "title": "Experimental and numerical investigation on the fatigue behaviour of friction stirred channel plates", "doi": "10.1016/j.engfailanal.2019.04.068", "authors": "Vidal, Catarina; Baptista, Ricardo; Infante, Virginia", "publication": "ENGINEERING FAILURE ANALYSIS", "year_of_publication": 2019, "UT": "WOS:000471614600006", "base_material": "AA5083-H111 (Aluminium alloy)", "base_young_modulus": 68.9, "base_yield_strength": 210, "base_ultimate_strength": 375, "base_elongation": "18.3%", "weld_material": "Friction Stir Welded (FSW) material (nugget)", "weld_young_modulus": 69.8, "weld_yield_strength": "-", "weld_ultimate_strength": "-", "weld_elongation": "-", "processing": "Friction Stir Channel (FSC) processing", "welding_joint": "-", "welding_method": "Friction Stir Welding (FSW)", "welding_voltage": "-", "welding_current": "-", "welding_speed": "0.83–1.67", "preheat_temp": "-", "welding_env": "-", "residual_stress": "-", "fatigue_specimen_type": "Four-point bending specimens", "fatigue_specimen_thickness": 15, "fatigue_test_type": "Four-point bending fatigue test", "fatigue_temp": "-", "fatigue_env": "-", "load_ratio": 0.1, "frequency": 10, "fatigue_machine": "Servo-hydraulic test machine (Instron® 8502)", "fatigue_standard": "ASTM E290-97a", "fatigue_test_control": "Load", "stress_concentration": "-", "failure_location": "Processed zone (nugget and TMZ interface)"}}, {"id": "WELD2025:1477", "name": "Q345QD steel (deck plate), HRB400 grade steel (reinforcing bars) | Rib-to-deck joint", "material_family": "Welded joint", "points": [[110.0, 2075015.0, 0], [122.0, 2037242.0, 1]], "conditions": {"material": "Q345QD steel (deck plate), HRB400 grade steel (reinforcing bars)", "am_type": "-", "load_ratio": "-", "test_type": "Axial", "temperature": "25", "surface_treatment": "-"}, "metadata": {"dataset_id": 1477, "title": "Fatigue behavior of orthotropic composite deck integrating steel and engineered cementitious composite", "doi": "10.1016/j.engstruct.2020.111017", "authors": "Liu, Yiming; Zhang, Qinghua; Bao, Yi; Bu, Yizhi", "publication": "ENGINEERING STRUCTURES", "year_of_publication": 2020, "UT": "WOS:000552320300005", "base_material": "Q345QD steel (deck plate), HRB400 grade steel (reinforcing bars)", "base_young_modulus": "-", "base_yield_strength": "410 (Q345QD steel), 545 (HRB400 steel)", "base_ultimate_strength": "-", "base_elongation": "-", "weld_material": "Grade 4.6 steel (headed studs)", "weld_young_modulus": "-", "weld_yield_strength": 240, "weld_ultimate_strength": "-", "weld_elongation": "-", "processing": "-", "welding_joint": "Rib-to-deck joint", "welding_method": "-", "welding_voltage": "-", "welding_current": "-", "welding_speed": "-", "preheat_temp": "-", "welding_env": "-", "residual_stress": "-", "fatigue_specimen_type": "Full-scale", "fatigue_specimen_thickness": "12 (deck plate), 8 (U-ribs)", "fatigue_test_type": "Axial", "fatigue_temp": 25, "fatigue_env": "Air-cured (relative humidity: 55% ± 5%)", "load_ratio": "-", "frequency": "-", "fatigue_machine": "Servo-hydraulic actuator assembly (load capacity: 1,000 kN)", "fatigue_standard": "Eurocode 3", "fatigue_test_control": "Load", "stress_concentration": "-", "failure_location": "Weld root"}}, {"id": "WELD2025:1478", "name": "Q345QD steel (deck plate), HRB400 grade steel (reinforcing bars) | Rib-to-diaphragm joint", "material_family": "Welded joint", "points": [[132.0, 1892854.0, 1]], "conditions": {"material": "Q345QD steel (deck plate), HRB400 grade steel (reinforcing bars)", "am_type": "-", "load_ratio": "-", "test_type": "Axial", "temperature": "25", "surface_treatment": "-"}, "metadata": {"dataset_id": 1478, "title": "Fatigue behavior of orthotropic composite deck integrating steel and engineered cementitious composite", "doi": "10.1016/j.engstruct.2020.111017", "authors": "Liu, Yiming; Zhang, Qinghua; Bao, Yi; Bu, Yizhi", "publication": "ENGINEERING STRUCTURES", "year_of_publication": 2020, "UT": "WOS:000552320300005", "base_material": "Q345QD steel (deck plate), HRB400 grade steel (reinforcing bars)", "base_young_modulus": "-", "base_yield_strength": "410 (Q345QD steel), 545 (HRB400 steel)", "base_ultimate_strength": "-", "base_elongation": "-", "weld_material": "Grade 4.6 steel (headed studs)", "weld_young_modulus": "-", "weld_yield_strength": 240, "weld_ultimate_strength": "-", "weld_elongation": "-", "processing": "-", "welding_joint": "Rib-to-diaphragm joint", "welding_method": "-", "welding_voltage": "-", "welding_current": "-", "welding_speed": "-", "preheat_temp": "-", "welding_env": "-", "residual_stress": "-", "fatigue_specimen_type": "Full-scale", "fatigue_specimen_thickness": "8 (U-ribs), 18 (diaphragms)", "fatigue_test_type": "Axial", "fatigue_temp": 25, "fatigue_env": "Air-cured (relative humidity: 55% ± 5%)", "load_ratio": "-", "frequency": "-", "fatigue_machine": "Servo-hydraulic actuator assembly (load capacity: 1,000 kN)", "fatigue_standard": "Eurocode 3", "fatigue_test_control": "Load", "stress_concentration": "-", "failure_location": "headed studs"}}, {"id": "WELD2025:1479", "name": "SM490A | -", "material_family": "Welded joint", "points": [[200.0, 196425.0, 0], [200.0, 268891.0, 0], [150.0, 522565.0, 0], [150.0, 696200.0, 0], [100.0, 4475379.0, 0], [95.0, 4916612.0, 1]], "conditions": {"material": "SM490A", "am_type": "-", "load_ratio": "0.1", "test_type": "Flexural fatigue test", "temperature": "-", "surface_treatment": "-"}, "metadata": {"dataset_id": 1479, "title": "Effect of laser peening without coating (LPwC) on retardation of fatigue crack growth in SM490 plates", "doi": "10.1016/j.finmec.2023.100234", "authors": "Kato, Tomoharu; Sakino, Yoshihiro; Sano, Yuji", "publication": "FORCES IN MECHANICS", "year_of_publication": 2023, "UT": "WOS:001073351100001", "base_material": "SM490A", "base_young_modulus": "-", "base_yield_strength": "≥325", "base_ultimate_strength": "490–610", "base_elongation": "≥15", "weld_material": "-", "weld_young_modulus": "-", "weld_yield_strength": "-", "weld_ultimate_strength": "-", "weld_elongation": "-", "processing": "-", "welding_joint": "-", "welding_method": "-", "welding_voltage": "-", "welding_current": "-", "welding_speed": "-", "preheat_temp": "-", "welding_env": "-", "residual_stress": "-", "fatigue_specimen_type": "Pre-cracked plate", "fatigue_specimen_thickness": 12, "fatigue_test_type": "Flexural fatigue test", "fatigue_temp": "-", "fatigue_env": "Indoor storage for nearly 20 years", "load_ratio": 0.1, "frequency": "-", "fatigue_machine": "Uniaxial fatigue testing machine (100 kN capacity)", "fatigue_standard": "-", "fatigue_test_control": "Stress", "stress_concentration": "-", "failure_location": "Pre-crack area"}}, {"id": "WELD2025:1480", "name": "SM490A | -", "material_family": "Welded joint", "points": [[201.0, 360975.0, 0], [201.0, 394624.0, 0], [150.0, 1099911.0, 0], [150.0, 1849105.0, 0], [105.0, 4945029.0, 1], [99.0, 4950121.0, 1]], "conditions": {"material": "SM490A", "am_type": "-", "load_ratio": "0.1", "test_type": "Flexural fatigue test", "temperature": "-", "surface_treatment": "Laser Peening Without Coating (LPWC)"}, "metadata": {"dataset_id": 1480, "title": "Effect of laser peening without coating (LPwC) on retardation of fatigue crack growth in SM490 plates", "doi": "10.1016/j.finmec.2023.100234", "authors": "Kato, Tomoharu; Sakino, Yoshihiro; Sano, Yuji", "publication": "FORCES IN MECHANICS", "year_of_publication": 2023, "UT": "WOS:001073351100001", "base_material": "SM490A", "base_young_modulus": "-", "base_yield_strength": "≥325", "base_ultimate_strength": "490–610", "base_elongation": "≥15", "weld_material": "-", "weld_young_modulus": "-", "weld_yield_strength": "-", "weld_ultimate_strength": "-", "weld_elongation": "-", "processing": "Laser Peening Without Coating (LPWC)", "welding_joint": "-", "welding_method": "-", "welding_voltage": "-", "welding_current": "-", "welding_speed": "-", "preheat_temp": "-", "welding_env": "-", "residual_stress": "-", "fatigue_specimen_type": "Pre-cracked plate", "fatigue_specimen_thickness": 12, "fatigue_test_type": "Flexural fatigue test", "fatigue_temp": "-", "fatigue_env": "Indoor storage for nearly 20 years", "load_ratio": 0.1, "frequency": "-", "fatigue_machine": "Uniaxial fatigue testing machine (100 kN capacity)", "fatigue_standard": "-", "fatigue_test_control": "Stress", "stress_concentration": "-", "failure_location": "Pre-crack area"}}, {"id": "WELD2025:1481", "name": "DIN 2391/ST 52 steel | -", "material_family": "Welded joint", "points": [[197.0, 121074.0, 0], [160.0, 142763.0, 0], [120.0, 143183.0, 0], [76.0, 2331890.0, 0], [54.0, 4763173.0, 0], [32.0, 10018798.0, 1]], "conditions": {"material": "DIN 2391/ST 52 steel", "am_type": "Induction welding", "load_ratio": "-1", "test_type": "Double-end bending fatigue test", "temperature": "-", "surface_treatment": "Brazing (Brazing amount 0.75 mg)"}, "metadata": {"dataset_id": 1481, "title": "The effect of the amount of soldering wire on fatigue strength in joining steels and sockets", "doi": "10.1016/j.ijfatigue.2019.06.004", "authors": "Mercan, Serdar", "publication": "INTERNATIONAL JOURNAL OF FATIGUE", "year_of_publication": 2019, "UT": "WOS:000482492600015", "base_material": "DIN 2391/ST 52 steel", "base_young_modulus": "-", "base_yield_strength": "-", "base_ultimate_strength": "-", "base_elongation": "-", "weld_material": "40% silver alloyed soldering wire (9400 S306)", "weld_young_modulus": "-", "weld_yield_strength": "-", "weld_ultimate_strength": "-", "weld_elongation": "-", "processing": "Brazing (Brazing amount 0.75 mg)", "welding_joint": "-", "welding_method": "Induction welding", "welding_voltage": "-", "welding_current": "-", "welding_speed": "-", "preheat_temp": "-", "welding_env": "-", "residual_stress": "-", "fatigue_specimen_type": "Toroid-shaped", "fatigue_specimen_thickness": "-", "fatigue_test_type": "Double-end bending fatigue test", "fatigue_temp": "-", "fatigue_env": "-", "load_ratio": -1, "frequency": 100, "fatigue_machine": "Rotary bending test machine", "fatigue_standard": "-", "fatigue_test_control": "Constant stress", "stress_concentration": "-", "failure_location": "-"}}, {"id": "WELD2025:1482", "name": "DIN 2391/ST 52 steel | -", "material_family": "Welded joint", "points": [[787.0, 186243.0, 0], [619.0, 366760.0, 0], [493.0, 489047.0, 0], [372.0, 1861064.0, 0], [326.0, 7538772.0, 0], [287.0, 10294958.0, 1]], "conditions": {"material": "DIN 2391/ST 52 steel", "am_type": "Induction welding", "load_ratio": "-1", "test_type": "Double-end bending fatigue test", "temperature": "-", "surface_treatment": "Brazing (Brazing amount 1 mg)"}, "metadata": {"dataset_id": 1482, "title": "The effect of the amount of soldering wire on fatigue strength in joining steels and sockets", "doi": "10.1016/j.ijfatigue.2019.06.004", "authors": "Mercan, Serdar", "publication": "INTERNATIONAL JOURNAL OF FATIGUE", "year_of_publication": 2019, "UT": "WOS:000482492600015", "base_material": "DIN 2391/ST 52 steel", "base_young_modulus": "-", "base_yield_strength": "-", "base_ultimate_strength": "-", "base_elongation": "-", "weld_material": "40% silver alloyed soldering wire (9400 S306)", "weld_young_modulus": "-", "weld_yield_strength": "-", "weld_ultimate_strength": "-", "weld_elongation": "-", "processing": "Brazing (Brazing amount 1 mg)", "welding_joint": "-", "welding_method": "Induction welding", "welding_voltage": "-", "welding_current": "-", "welding_speed": "-", "preheat_temp": "-", "welding_env": "-", "residual_stress": "-", "fatigue_specimen_type": "Toroid-shaped", "fatigue_specimen_thickness": "-", "fatigue_test_type": "Double-end bending fatigue test", "fatigue_temp": "-", "fatigue_env": "-", "load_ratio": -1, "frequency": 100, "fatigue_machine": "Rotary bending test machine", "fatigue_standard": "-", "fatigue_test_control": "Constant stress", "stress_concentration": "-", "failure_location": "-"}}, {"id": "WELD2025:1483", "name": "DIN 2391/ST 52 steel | -", "material_family": "Welded joint", "points": [[862.0, 186929.0, 0], [778.0, 493500.0, 0], [614.0, 1855753.0, 0], [488.0, 7451256.0, 0], [363.0, 10232938.0, 0], [405.0, 10104241.0, 1]], "conditions": {"material": "DIN 2391/ST 52 steel", "am_type": "Induction welding", "load_ratio": "-1", "test_type": "Double-end bending fatigue test", "temperature": "-", "surface_treatment": "Brazing (Brazing amount 1.25 mg)"}, "metadata": {"dataset_id": 1483, "title": "The effect of the amount of soldering wire on fatigue strength in joining steels and sockets", "doi": "10.1016/j.ijfatigue.2019.06.004", "authors": "Mercan, Serdar", "publication": "INTERNATIONAL JOURNAL OF FATIGUE", "year_of_publication": 2019, "UT": "WOS:000482492600015", "base_material": "DIN 2391/ST 52 steel", "base_young_modulus": "-", "base_yield_strength": "-", "base_ultimate_strength": "-", "base_elongation": "-", "weld_material": "40% silver alloyed soldering wire (9400 S306)", "weld_young_modulus": "-", "weld_yield_strength": "-", "weld_ultimate_strength": "-", "weld_elongation": "-", "processing": "Brazing (Brazing amount 1.25 mg)", "welding_joint": "-", "welding_method": "Induction welding", "welding_voltage": "-", "welding_current": "-", "welding_speed": "-", "preheat_temp": "-", "welding_env": "-", "residual_stress": "-", "fatigue_specimen_type": "Toroid-shaped", "fatigue_specimen_thickness": "-", "fatigue_test_type": "Double-end bending fatigue test", "fatigue_temp": "-", "fatigue_env": "-", "load_ratio": -1, "frequency": 100, "fatigue_machine": "Rotary bending test machine", "fatigue_standard": "-", "fatigue_test_control": "Constant stress", "stress_concentration": "-", "failure_location": "-"}}, {"id": "WELD2025:1484", "name": "DIN 2391/ST 52 steel | -", "material_family": "Welded joint", "points": [[869.0, 162224.0, 0], [787.0, 281067.0, 0], [620.0, 1067156.0, 0], [495.0, 5289686.0, 0], [412.0, 8473193.0, 0], [330.0, 10067182.0, 1]], "conditions": {"material": "DIN 2391/ST 52 steel", "am_type": "Induction welding", "load_ratio": "-1", "test_type": "Double-end bending fatigue test", "temperature": "-", "surface_treatment": "Brazing (Brazing amount 1.5 mg)"}, "metadata": {"dataset_id": 1484, "title": "The effect of the amount of soldering wire on fatigue strength in joining steels and sockets", "doi": "10.1016/j.ijfatigue.2019.06.004", "authors": "Mercan, Serdar", "publication": "INTERNATIONAL JOURNAL OF FATIGUE", "year_of_publication": 2019, "UT": "WOS:000482492600015", "base_material": "DIN 2391/ST 52 steel", "base_young_modulus": "-", "base_yield_strength": "-", "base_ultimate_strength": "-", "base_elongation": "-", "weld_material": "40% silver alloyed soldering wire (9400 S306)", "weld_young_modulus": "-", "weld_yield_strength": "-", "weld_ultimate_strength": "-", "weld_elongation": "-", "processing": "Brazing (Brazing amount 1.5 mg)", "welding_joint": "-", "welding_method": "Induction welding", "welding_voltage": "-", "welding_current": "-", "welding_speed": "-", "preheat_temp": "-", "welding_env": "-", "residual_stress": "-", "fatigue_specimen_type": "Toroid-shaped", "fatigue_specimen_thickness": "-", "fatigue_test_type": "Double-end bending fatigue test", "fatigue_temp": "-", "fatigue_env": "-", "load_ratio": -1, "frequency": 100, "fatigue_machine": "Rotary bending test machine", "fatigue_standard": "-", "fatigue_test_control": "Constant stress", "stress_concentration": "-", "failure_location": "-"}}, {"id": "WELD2025:1485", "name": "DIN 2391/ST 52 steel | -", "material_family": "Welded joint", "points": [[789.0, 216808.0, 0], [622.0, 935006.0, 0], [492.0, 2599399.0, 0], [369.0, 3189637.0, 0], [330.0, 8035855.0, 0], [287.0, 10144750.0, 1]], "conditions": {"material": "DIN 2391/ST 52 steel", "am_type": "Induction welding", "load_ratio": "-1", "test_type": "Double-end bending fatigue test", "temperature": "-", "surface_treatment": "Brazing (Brazing amount 1.75 mg)"}, "metadata": {"dataset_id": 1485, "title": "The effect of the amount of soldering wire on fatigue strength in joining steels and sockets", "doi": "10.1016/j.ijfatigue.2019.06.004", "authors": "Mercan, Serdar", "publication": "INTERNATIONAL JOURNAL OF FATIGUE", "year_of_publication": 2019, "UT": "WOS:000482492600015", "base_material": "DIN 2391/ST 52 steel", "base_young_modulus": "-", "base_yield_strength": "-", "base_ultimate_strength": "-", "base_elongation": "-", "weld_material": "40% silver alloyed soldering wire (9400 S306)", "weld_young_modulus": "-", "weld_yield_strength": "-", "weld_ultimate_strength": "-", "weld_elongation": "-", "processing": "Brazing (Brazing amount 1.75 mg)", "welding_joint": "-", "welding_method": "Induction welding", "welding_voltage": "-", "welding_current": "-", "welding_speed": "-", "preheat_temp": "-", "welding_env": "-", "residual_stress": "-", "fatigue_specimen_type": "Toroid-shaped", "fatigue_specimen_thickness": "-", "fatigue_test_type": "Double-end bending fatigue test", "fatigue_temp": "-", "fatigue_env": "-", "load_ratio": -1, "frequency": 100, "fatigue_machine": "Rotary bending test machine", "fatigue_standard": "-", "fatigue_test_control": "Constant stress", "stress_concentration": "-", "failure_location": "-"}}, {"id": "WELD2025:1487", "name": "1Cr18Ni9 steel | Brazed joint", "material_family": "Welded joint", "points": [[634.0, 101.0, 0], [504.0, 151.0, 0], [377.0, 201.0, 0]], "conditions": {"material": "1Cr18Ni9 steel", "am_type": "Vacuum brazing", "load_ratio": "-", "test_type": "Thermal fatigue", "temperature": "-", "surface_treatment": "Vacuum brazing"}, "metadata": {"dataset_id": 1487, "title": "Thermal fatigue damage and residual mechanical properties of W-Cu/Ag-Cu/1Cr18Ni9 brazed joint", "doi": "10.1016/j.jallcom.2018.01.151", "authors": "Xia, Chunzhi; Sun, Weiwei; Zhou, Yi; Xu, Xiangping", "publication": "JOURNAL OF ALLOYS AND COMPOUNDS", "year_of_publication": 2018, "UT": "WOS:000425530700020", "base_material": "1Cr18Ni9 steel", "base_young_modulus": "-", "base_yield_strength": "-", "base_ultimate_strength": "-", "base_elongation": "-", "weld_material": "Ag-Cu filler metal", "weld_young_modulus": "-", "weld_yield_strength": "-", "weld_ultimate_strength": "-", "weld_elongation": "-", "processing": "Vacuum brazing", "welding_joint": "Brazed joint", "welding_method": "Vacuum brazing", "welding_voltage": "-", "welding_current": "-", "welding_speed": "-", "preheat_temp": "-", "welding_env": "Vacuum", "residual_stress": "-", "fatigue_specimen_type": "Block (40 mm × 6 mm × 5 mm)", "fatigue_specimen_thickness": 5, "fatigue_test_type": "Thermal fatigue", "fatigue_temp": "-", "fatigue_env": "Water cooling", "load_ratio": "-", "frequency": "-", "fatigue_machine": "Thermal fatigue test machine", "fatigue_standard": "-", "fatigue_test_control": "-", "stress_concentration": "-", "failure_location": "Interface of 1Cr18Ni9/Ag-Cu and W-Cu/Ag-Cu"}}, {"id": "WELD2025:1488", "name": "S355 (chord), S275 (braces) | TT-Joint", "material_family": "Welded joint", "points": [[325.0, 162516.0, 0]], "conditions": {"material": "S355 (chord), S275 (braces)", "am_type": "-", "load_ratio": "-", "test_type": "Axial", "temperature": "-", "surface_treatment": "Post-heating treatment to eliminate welding residual stress"}, "metadata": {"dataset_id": 1488, "title": "Fatigue and fracture strength of a multi-planar circular hollow section TT joint", "doi": "10.1016/j.jcsr.2016.11.001", "authors": "Li, T.; Lie, S. T.; Shao, Y. B.", "publication": "JOURNAL OF CONSTRUCTIONAL STEEL RESEARCH", "year_of_publication": 2017, "UT": "WOS:000392782100008", "base_material": "S355 (chord), S275 (braces)", "base_young_modulus": 205, "base_yield_strength": "425 (chord)", "base_ultimate_strength": "-", "base_elongation": "-", "weld_material": "-", "weld_young_modulus": "-", "weld_yield_strength": "-", "weld_ultimate_strength": "-", "weld_elongation": "-", "processing": "Post-heating treatment to eliminate welding residual stress", "welding_joint": "TT-Joint", "welding_method": "-", "welding_voltage": "-", "welding_current": "-", "welding_speed": "-", "preheat_temp": "-", "welding_env": "-", "residual_stress": "-", "fatigue_specimen_type": "Multi-planar CHS TT-joint", "fatigue_specimen_thickness": "12.5 (chord), 11 (braces)", "fatigue_test_type": "Axial", "fatigue_temp": "-", "fatigue_env": "-", "load_ratio": "-", "frequency": 0.5, "fatigue_machine": "Hydraulic actuator", "fatigue_standard": "CIDECT, IIW", "fatigue_test_control": "Load", "stress_concentration": "7.37", "failure_location": "Weld toe (chord)"}}, {"id": "WELD2025:1489", "name": "High strength low alloy steel (Q345) | Y-shape groove", "material_family": "Welded joint", "points": [[396.0, 84888.0, 0], [359.0, 103880.0, 0], [323.0, 213376.0, 0], [286.0, 329775.0, 0], [248.0, 782409.0, 0]], "conditions": {"material": "High strength low alloy steel (Q345)", "am_type": "Hybrid laser-arc welding", "load_ratio": "0.1", "test_type": "Axial", "temperature": "-", "surface_treatment": "Preheating (induction heating system)"}, "metadata": {"dataset_id": 1489, "title": "Effects of preheating-induced interlaminar microstructural evolution on performance of fiber laser welded high strength low alloy steel", "doi": "10.1016/j.jmrt.2021.12.010", "authors": "Hu, Chongjing; Chen, Lin; Zhang, Xiong; Mi, Gaoyang; Wang, Chunming", "publication": "JOURNAL OF MATERIALS RESEARCH AND TECHNOLOGY-JMR&T", "year_of_publication": 2022, "UT": "WOS:000735377400007", "base_material": "High strength low alloy steel (Q345)", "base_young_modulus": "-", "base_yield_strength": "-", "base_ultimate_strength": "-", "base_elongation": "-", "weld_material": "CHW–50C3 welding wire", "weld_young_modulus": "-", "weld_yield_strength": "-", "weld_ultimate_strength": "-", "weld_elongation": "-", "processing": "Preheating (induction heating system)", "welding_joint": "Y-shape groove", "welding_method": "Hybrid laser-arc welding", "welding_voltage": 25.4, "welding_current": 280, "welding_speed": 20, "preheat_temp": 200, "welding_env": "Shielding gas (80% Ar and 20% CO2 for hybrid laser-arc welding, Ar for high-power laser welding)", "residual_stress": "-", "fatigue_specimen_type": "-", "fatigue_specimen_thickness": 20, "fatigue_test_type": "Axial", "fatigue_temp": "-", "fatigue_env": "-", "load_ratio": 0.1, "frequency": 10, "fatigue_machine": "Instron 8801 fatigue testing machine", "fatigue_standard": "-", "fatigue_test_control": "Stress", "stress_concentration": "-", "failure_location": "-"}}, {"id": "WELD2025:1490", "name": "High strength low alloy steel (Q345) | Y-shape groove", "material_family": "Welded joint", "points": [[396.0, 58173.0, 0], [360.0, 71105.0, 0], [323.0, 148707.0, 0], [286.0, 240977.0, 0], [249.0, 637564.0, 0]], "conditions": {"material": "High strength low alloy steel (Q345)", "am_type": "Hybrid laser-arc welding", "load_ratio": "0.1", "test_type": "Axial", "temperature": "-", "surface_treatment": "Preheating (induction heating system)"}, "metadata": {"dataset_id": 1490, "title": "Effects of preheating-induced interlaminar microstructural evolution on performance of fiber laser welded high strength low alloy steel", "doi": "10.1016/j.jmrt.2021.12.010", "authors": "Hu, Chongjing; Chen, Lin; Zhang, Xiong; Mi, Gaoyang; Wang, Chunming", "publication": "JOURNAL OF MATERIALS RESEARCH AND TECHNOLOGY-JMR&T", "year_of_publication": 2022, "UT": "WOS:000735377400007", "base_material": "High strength low alloy steel (Q345)", "base_young_modulus": "-", "base_yield_strength": "-", "base_ultimate_strength": "-", "base_elongation": "-", "weld_material": "CHW–50C3 welding wire", "weld_young_modulus": "-", "weld_yield_strength": "-", "weld_ultimate_strength": "-", "weld_elongation": "-", "processing": "Preheating (induction heating system)", "welding_joint": "Y-shape groove", "welding_method": "Hybrid laser-arc welding", "welding_voltage": 25.4, "welding_current": 280, "welding_speed": 20, "preheat_temp": "-", "welding_env": "Shielding gas (80% Ar and 20% CO2 for hybrid laser-arc welding, Ar for high-power laser welding)", "residual_stress": "-", "fatigue_specimen_type": "-", "fatigue_specimen_thickness": 20, "fatigue_test_type": "Axial", "fatigue_temp": "-", "fatigue_env": "-", "load_ratio": 0.1, "frequency": 10, "fatigue_machine": "Instron 8801 fatigue testing machine", "fatigue_standard": "-", "fatigue_test_control": "Stress", "stress_concentration": "-", "failure_location": "-"}}, {"id": "WELD2025:1497", "name": "Steel | Double-sided groove penetration welding, fillet welding", "material_family": "Welded joint", "points": [[218.0, 204032.0, 0], [185.0, 304980.0, 0], [221.0, 356181.0, 0], [221.0, 377587.0, 0], [190.0, 426103.0, 0], [222.0, 608697.0, 0], [159.0, 830330.0, 0], [158.0, 938045.0, 0], [158.0, 1021155.0, 0], [160.0, 1105811.0, 0]], "conditions": {"material": "Steel", "am_type": "-", "load_ratio": "-", "test_type": "-", "temperature": "-", "surface_treatment": "Cold roll or fire bending forming"}, "metadata": {"dataset_id": 1497, "title": "Fatigue failure analysis of steel crane beams with variable-section supports", "doi": "10.1016/j.engfailanal.2022.106217", "authors": "Zhao, Xiaoqing; Jin, Nan; Liu, Xiaogang; Shi, Zhongqi", "publication": "ENGINEERING FAILURE ANALYSIS", "year_of_publication": 2022, "UT": "WOS:000798961500001", "base_material": "Steel", "base_young_modulus": "-", "base_yield_strength": "-", "base_ultimate_strength": "-", "base_elongation": "-", "weld_material": "-", "weld_young_modulus": "-", "weld_yield_strength": "-", "weld_ultimate_strength": "-", "weld_elongation": "-", "processing": "Cold roll or fire bending forming", "welding_joint": "Double-sided groove penetration welding, fillet welding", "welding_method": "-", "welding_voltage": "-", "welding_current": "-", "welding_speed": "-", "preheat_temp": "-", "welding_env": "-", "residual_stress": "-", "fatigue_specimen_type": "Variable-section supports", "fatigue_specimen_thickness": 6, "fatigue_test_type": "-", "fatigue_temp": "-", "fatigue_env": "-", "load_ratio": "-", "frequency": "-", "fatigue_machine": "-", "fatigue_standard": "GB50017-2017", "fatigue_test_control": "Stress", "stress_concentration": "-", "failure_location": "Crack originating from the weld toe on the insert plate extending diagonally upwards to the web, Crack originating from the weld toe located on the straight end-plate and extending horizontally along the weld"}}, {"id": "WELD2025:1498", "name": "Steel | Double-sided groove penetration welding, fillet welding", "material_family": "Welded joint", "points": [[127.0, 582128.0, 0], [130.0, 612937.0, 0], [115.0, 716669.0, 0], [114.0, 859028.0, 0], [106.0, 1558598.0, 0], [91.0, 1697658.0, 0], [104.0, 1808905.0, 0], [91.0, 1969958.0, 0]], "conditions": {"material": "Steel", "am_type": "-", "load_ratio": "-", "test_type": "-", "temperature": "-", "surface_treatment": "Cold roll or fire bending forming"}, "metadata": {"dataset_id": 1498, "title": "Fatigue failure analysis of steel crane beams with variable-section supports", "doi": "10.1016/j.engfailanal.2022.106217", "authors": "Zhao, Xiaoqing; Jin, Nan; Liu, Xiaogang; Shi, Zhongqi", "publication": "ENGINEERING FAILURE ANALYSIS", "year_of_publication": 2022, "UT": "WOS:000798961500001", "base_material": "Steel", "base_young_modulus": "-", "base_yield_strength": "-", "base_ultimate_strength": "-", "base_elongation": "-", "weld_material": "-", "weld_young_modulus": "-", "weld_yield_strength": "-", "weld_ultimate_strength": "-", "weld_elongation": "-", "processing": "Cold roll or fire bending forming", "welding_joint": "Double-sided groove penetration welding, fillet welding", "welding_method": "-", "welding_voltage": "-", "welding_current": "-", "welding_speed": "-", "preheat_temp": "-", "welding_env": "-", "residual_stress": "-", "fatigue_specimen_type": "Variable-section supports", "fatigue_specimen_thickness": 8, "fatigue_test_type": "-", "fatigue_temp": "-", "fatigue_env": "-", "load_ratio": "-", "frequency": "-", "fatigue_machine": "-", "fatigue_standard": "GB50017-2017", "fatigue_test_control": "Stress", "stress_concentration": "-", "failure_location": "Cracking of connecting weld between the curved end-plate and inserting plate, extending diagonally upward to the web"}}, {"id": "WELD2025:1499", "name": "Steel | Double-sided groove penetration welding, fillet welding", "material_family": "Welded joint", "points": [[291.0, 182492.0, 0], [196.0, 395055.0, 0], [196.0, 565280.0, 0], [217.0, 654619.0, 0], [217.0, 754698.0, 0], [154.0, 1209425.0, 0], [154.0, 1274859.0, 0]], "conditions": {"material": "Steel", "am_type": "-", "load_ratio": "-", "test_type": "-", "temperature": "-", "surface_treatment": "Cold roll or fire bending forming"}, "metadata": {"dataset_id": 1499, "title": "Fatigue failure analysis of steel crane beams with variable-section supports", "doi": "10.1016/j.engfailanal.2022.106217", "authors": "Zhao, Xiaoqing; Jin, Nan; Liu, Xiaogang; Shi, Zhongqi", "publication": "ENGINEERING FAILURE ANALYSIS", "year_of_publication": 2022, "UT": "WOS:000798961500001", "base_material": "Steel", "base_young_modulus": "-", "base_yield_strength": "-", "base_ultimate_strength": "-", "base_elongation": "-", "weld_material": "-", "weld_young_modulus": "-", "weld_yield_strength": "-", "weld_ultimate_strength": "-", "weld_elongation": "-", "processing": "Cold roll or fire bending forming", "welding_joint": "Double-sided groove penetration welding, fillet welding", "welding_method": "-", "welding_voltage": "-", "welding_current": "-", "welding_speed": "-", "preheat_temp": "-", "welding_env": "-", "residual_stress": "-", "fatigue_specimen_type": "Variable-section supports", "fatigue_specimen_thickness": 8, "fatigue_test_type": "-", "fatigue_temp": "-", "fatigue_env": "-", "load_ratio": "-", "frequency": "-", "fatigue_machine": "-", "fatigue_standard": "GB50017-2017", "fatigue_test_control": "Stress", "stress_concentration": "-", "failure_location": "Cracking of connecting weld between the curved end-plate and inserting plate, extending diagonally upward to the web"}}, {"id": "WELD2025:1500", "name": "Incoloy 901 | -", "material_family": "Welded joint", "points": [[721.0, 50757.0, 0], [720.0, 62914.0, 0], [720.0, 72439.0, 0], [630.0, 156762.0, 0], [542.0, 398623.0, 0], [451.0, 828536.0, 0], [408.0, 1573316.0, 0], [362.0, 1917731.0, 0]], "conditions": {"material": "Incoloy 901", "am_type": "Tungsten Inert Gas (TIG)", "load_ratio": "0.1", "test_type": "High-cycle fatigue (HCF) tests", "temperature": "25", "surface_treatment": "Stress-relief heat treatment at 704°C for 2 h, followed by cooling to 260°C at 4°C/min"}, "metadata": {"dataset_id": 1500, "title": "Superior tensile and fatigue properties of Incoloy 901 repair welds produced by direct energy deposition", "doi": "10.1016/j.jmrt.2022.06.119", "authors": "Ahn, Jongkee; Kim, Chiwon; Lee, Dongyeop; Kim, Bohee; Hong, Hyun-Uk; Lee, Je-Hyun", "publication": "JOURNAL OF MATERIALS RESEARCH AND TECHNOLOGY-JMR&T", "year_of_publication": 2022, "UT": "WOS:000831027100001", "base_material": "Incoloy 901", "base_young_modulus": "-", "base_yield_strength": 857, "base_ultimate_strength": 1134, "base_elongation": 19, "weld_material": "Incoloy 901", "weld_young_modulus": "-", "weld_yield_strength": 662, "weld_ultimate_strength": 975, "weld_elongation": 15, "processing": "Stress-relief heat treatment at 704°C for 2 h, followed by cooling to 260°C at 4°C/min", "welding_joint": "-", "welding_method": "Tungsten Inert Gas (TIG)", "welding_voltage": "10–17", "welding_current": "115–210", "welding_speed": "1.67–2.83", "preheat_temp": "-", "welding_env": "-", "residual_stress": "-", "fatigue_specimen_type": "Flat specimen", "fatigue_specimen_thickness": 3.5, "fatigue_test_type": "High-cycle fatigue (HCF) tests", "fatigue_temp": 25, "fatigue_env": "-", "load_ratio": 0.1, "frequency": 20, "fatigue_machine": "Servo-hydraulic dynamic testing machine (MTS 809, ±100 kN capacity)", "fatigue_standard": "-", "fatigue_test_control": "Stress-controlled", "stress_concentration": "-", "failure_location": "HAZ"}}, {"id": "WELD2025:1501", "name": "6082-T6 aluminum alloy | T-shaped structure", "material_family": "Welded joint", "points": [[100.0, 58942.0, 0], [100.0, 108564.0, 0], [91.0, 116883.0, 0], [100.0, 184412.0, 0], [100.0, 193283.0, 0], [91.0, 303221.0, 0], [91.0, 322102.0, 0], [82.0, 305387.0, 0], [81.0, 450914.0, 0], [73.0, 697250.0, 0], [63.0, 574392.0, 0], [73.0, 1519490.0, 0], [73.0, 3888561.0, 0], [63.0, 3245355.0, 0], [64.0, 3836710.0, 0], [59.0, 9658181.0, 0], [54.0, 9693604.0, 1]], "conditions": {"material": "6082-T6 aluminum alloy", "am_type": "Wire-Arc Additive Manufacturing (WAAM)", "load_ratio": "0.1", "test_type": "Axial fatigue test", "temperature": "25", "surface_treatment": "-"}, "metadata": {"dataset_id": 1501, "title": "Improvement of microstructure and fatigue performance of wire-arc additive manufacture d 4043 aluminum alloy assiste d by interlayer friction stir processing", "doi": "10.1016/j.jmst.2022.07.001", "authors": "He, Changshu; Wei, Jingxun; Li, Ying; Zhang, Zhiqiang; Tian, Ni; Qin, Gaowu; Zuo, Liang", "publication": "JOURNAL OF MATERIALS SCIENCE & TECHNOLOGY", "year_of_publication": 2023, "UT": "WOS:000830904100001", "base_material": "6082-T6 aluminum alloy", "base_young_modulus": "-", "base_yield_strength": "-", "base_ultimate_strength": "-", "base_elongation": "-", "weld_material": "ER4043 aluminum alloy", "weld_young_modulus": "-", "weld_yield_strength": "-", "weld_ultimate_strength": "-", "weld_elongation": "-", "processing": "-", "welding_joint": "T-shaped structure", "welding_method": "Wire-Arc Additive Manufacturing (WAAM)", "welding_voltage": "-", "welding_current": "-", "welding_speed": 4, "preheat_temp": "-", "welding_env": "Argon shielding gas (Ar ≥ 99.99%) with a flow rate of 24 L/min", "residual_stress": "-", "fatigue_specimen_type": "Horizontal direction specimens", "fatigue_specimen_thickness": "-", "fatigue_test_type": "Axial fatigue test", "fatigue_temp": 25, "fatigue_env": "-", "load_ratio": 0.1, "frequency": "90–100", "fatigue_machine": "High-frequency fatigue testing machine", "fatigue_standard": "-", "fatigue_test_control": "Stress", "stress_concentration": "-", "failure_location": "-"}}, {"id": "WELD2025:1502", "name": "6082-T6 aluminum alloy | T-shaped structure", "material_family": "Welded joint", "points": [[109.0, 47222.0, 0], [109.0, 106357.0, 0], [100.0, 231732.0, 0], [100.0, 330733.0, 0], [91.0, 413070.0, 0], [91.0, 643424.0, 0], [91.0, 875806.0, 0], [86.0, 1149495.0, 0], [82.0, 9241180.0, 1], [77.0, 9335638.0, 0]], "conditions": {"material": "6082-T6 aluminum alloy", "am_type": "-", "load_ratio": "0.1", "test_type": "Axial fatigue test", "temperature": "25", "surface_treatment": "Wire-Arc Additive Manufacturing (WAAM) with Friction Stir Processing (FSP)"}, "metadata": {"dataset_id": 1502, "title": "Improvement of microstructure and fatigue performance of wire-arc additive manufacture d 4043 aluminum alloy assiste d by interlayer friction stir processing", "doi": "10.1016/j.jmst.2022.07.001", "authors": "He, Changshu; Wei, Jingxun; Li, Ying; Zhang, Zhiqiang; Tian, Ni; Qin, Gaowu; Zuo, Liang", "publication": "JOURNAL OF MATERIALS SCIENCE & TECHNOLOGY", "year_of_publication": 2023, "UT": "WOS:000830904100001", "base_material": "6082-T6 aluminum alloy", "base_young_modulus": "-", "base_yield_strength": "-", "base_ultimate_strength": "-", "base_elongation": "-", "weld_material": "ER4043 aluminum alloy", "weld_young_modulus": "-", "weld_yield_strength": "-", "weld_ultimate_strength": "-", "weld_elongation": "-", "processing": "Wire-Arc Additive Manufacturing (WAAM) with Friction Stir Processing (FSP)", "welding_joint": "T-shaped structure", "welding_method": "-", "welding_voltage": "-", "welding_current": "-", "welding_speed": 4, "preheat_temp": "-", "welding_env": "Argon shielding gas (Ar ≥ 99.99%) with a flow rate of 24 L/min", "residual_stress": "-", "fatigue_specimen_type": "Horizontal direction specimens", "fatigue_specimen_thickness": "-", "fatigue_test_type": "Axial fatigue test", "fatigue_temp": 25, "fatigue_env": "-", "load_ratio": 0.1, "frequency": "90–100", "fatigue_machine": "High-frequency fatigue testing machine", "fatigue_standard": "-", "fatigue_test_control": "Stress", "stress_concentration": "-", "failure_location": "-"}}, {"id": "WELD2025:1503", "name": "Q355 circular seamless steel tubes | Butt Joint", "material_family": "Welded joint", "points": [[323.0, 104499.0, 0], [297.0, 109247.0, 0], [278.0, 158577.0, 0], [237.0, 224698.0, 0]], "conditions": {"material": "Q355 circular seamless steel tubes", "am_type": "-", "load_ratio": "-", "test_type": "Four-point bending fatigue test", "temperature": "-", "surface_treatment": "Preheating of welding rods before welding"}, "metadata": {"dataset_id": 1503, "title": "Flexural fatigue behavior of butt-welded circular concrete-filled
