Repository: yunyunfanfan/S-PA-CBB

# S-PA-CBB

Official research code, processed curve records, evaluation outputs, and manuscript source for:

> **From Physics to Selective Generation: Conditional Brownian Bridges for Sparse S–N Curve Reconstruction and Fatigue Decision-Making**

S-PA-CBB reconstructs a complete probabilistic stress–life (S–N) curve from only two to four observed fatigue tests. The method first fits an interpretable Basquin state, diagnoses whether that state is sufficient, and applies a ControlNet-style conditional Brownian-bridge residual only to curves that benefit from correction.

File: external_data/weld2025_disjoint_curves.json (part 59 of 223)
double skin steel tube (CFDST):Experimental study and numerical modeling", "doi": "10.1016/j.marstruc.2023.103380", "authors": "Wang, Facheng; Cheng, Zhengqing; Shen, Jiacheng", "publication": "MARINE STRUCTURES", "year_of_publication": 2023, "UT": "WOS:000922481400001", "base_material": "Q355 circular seamless steel tubes", "base_young_modulus": 203, "base_yield_strength": "355, 348", "base_ultimate_strength": "473, 466", "base_elongation": "30.1, 32.8", "weld_material": "-", "weld_young_modulus": "-", "weld_yield_strength": "-", "weld_ultimate_strength": "-", "weld_elongation": "-", "processing": "Preheating of welding rods before welding", "welding_joint": "Butt Joint", "welding_method": "-", "welding_voltage": "-", "welding_current": "-", "welding_speed": "-", "preheat_temp": "-", "welding_env": "-", "residual_stress": "-", "fatigue_specimen_type": "Circular beam specimens", "fatigue_specimen_thickness": 4.0, "fatigue_test_type": "Four-point bending fatigue test", "fatigue_temp": "-", "fatigue_env": "-", "load_ratio": "-", "frequency": 5, "fatigue_machine": "300 kN fatigue test machine", "fatigue_standard": "-", "fatigue_test_control": "Force-controlled mode", "stress_concentration": "-", "failure_location": "Fatigue crack extended about half the circumference of the steel tube"}}, {"id": "WELD2025:1504", "name": "ST37 (substrate) | -", "material_family": "Welded joint", "points": [[404.0, 10142.0, 0], [396.0, 14221.0, 0], [350.0, 42165.0, 0], [356.0, 52751.0, 0], [323.0, 156932.0, 0], [294.0, 224689.0, 0], [275.0, 271994.0, 0], [275.0, 362723.0, 0], [252.0, 624704.0, 0], [258.0, 812709.0, 0], [248.0, 1621386.0, 0], [236.0, 2489580.0, 0], [217.0, 8584283.0, 0], [205.0, 8669243.0, 1]], "conditions": {"material": "ST37 (substrate)", "am_type": "Gas Metal Arc Welding (GMAW)", "load_ratio": "-", "test_type": "Bending stress fatigue test", "temperature": "25", "surface_treatment": "Wire Arc Additive Manufacturing (WAAM)"}, "metadata": {"dataset_id": 1504, "title": "Fabrication and characterization of functionally graded material (FGM) structure containing two dissimilar steels (ER70S-6 and 308LSi) by wire arc additive manufacturing (WAAM)", "doi": "10.1016/j.mtcomm.2022.104457", "authors": "Ayan, Yusuf; Kahraman, Nizamettin", "publication": "MATERIALS TODAY COMMUNICATIONS", "year_of_publication": 2022, "UT": "WOS:000867518000003", "base_material": "ST37 (substrate)", "base_young_modulus": "-", "base_yield_strength": "-", "base_ultimate_strength": "-", "base_elongation": "-", "weld_material": "ER70S-6 and 308LSi (alternating layers)", "weld_young_modulus": "-", "weld_yield_strength": "-", "weld_ultimate_strength": 709.09, "weld_elongation": 31.04, "processing": "Wire Arc Additive Manufacturing (WAAM)", "welding_joint": "-", "welding_method": "Gas Metal Arc Welding (GMAW)", "welding_voltage": "17–19, 18–20", "welding_current": "105–120, 100–125", "welding_speed": 2.5, "preheat_temp": "90–100", "welding_env": "Shielding gas (ER70S-6: 86% Ar + 12% CO₂; 308LSi: 98% Ar + 2% CO₂)", "residual_stress": "-", "fatigue_specimen_type": "Uniform flat area specimen (vertical orientation)", "fatigue_specimen_thickness": 2.5, "fatigue_test_type": "Bending stress fatigue test", "fatigue_temp": 25, "fatigue_env": "-", "load_ratio": "-", "frequency": "-", "fatigue_machine": "-", "fatigue_standard": "-", "fatigue_test_control": "-", "stress_concentration": "-", "failure_location": "-"}}, {"id": "WELD2025:1505", "name": "ST37 (substrate) | -", "material_family": "Welded joint", "points": [[487.0, 6975.0, 0], [487.0, 8158.0, 0], [474.0, 12068.0, 0], [452.0, 15027.0, 0], [414.0, 22937.0, 0], [422.0, 28562.0, 0], [374.0, 53443.0, 0], [386.0, 88222.0, 0], [359.0, 170331.0, 0], [336.0, 155052.0, 0], [339.0, 255955.0, 0], [331.0, 577969.0, 0], [287.0, 924669.0, 0], [264.0, 1305107.0, 0], [268.0, 1900691.0, 0], [249.0, 8157642.0, 0], [237.0, 8286428.0, 1], [231.0, 8417247.0, 0]], "conditions": {"material": "ST37 (substrate)", "am_type": "Gas Metal Arc Welding (GMAW)", "load_ratio": "-", "test_type": "Bending stress fatigue test", "temperature": "25", "surface_treatment": "Wire Arc Additive Manufacturing (WAAM)"}, "metadata": {"dataset_id": 1505, "title": "Fabrication and characterization of functionally graded material (FGM) structure containing two dissimilar steels (ER70S-6 and 308LSi) by wire arc additive manufacturing (WAAM)", "doi": "10.1016/j.mtcomm.2022.104457", "authors": "Ayan, Yusuf; Kahraman, Nizamettin", "publication": "MATERIALS TODAY COMMUNICATIONS", "year_of_publication": 2022, "UT": "WOS:000867518000003", "base_material": "ST37 (substrate)", "base_young_modulus": "-", "base_yield_strength": "-", "base_ultimate_strength": "-", "base_elongation": "-", "weld_material": "ER70S-6 and 308LSi (alternating layers)", "weld_young_modulus": "-", "weld_yield_strength": "-", "weld_ultimate_strength": 740.76, "weld_elongation": 21.13, "processing": "Wire Arc Additive Manufacturing (WAAM)", "welding_joint": "-", "welding_method": "Gas Metal Arc Welding (GMAW)", "welding_voltage": "17–19, 18–20", "welding_current": "105–120, 100–125", "welding_speed": 2.5, "preheat_temp": "90–100", "welding_env": "Shielding gas (ER70S-6: 86% Ar + 12% CO₂; 308LSi: 98% Ar + 2% CO₂)", "residual_stress": "-", "fatigue_specimen_type": "Continuously rounded specimen (horizontal orientation)", "fatigue_specimen_thickness": 2.5, "fatigue_test_type": "Bending stress fatigue test", "fatigue_temp": 25, "fatigue_env": "-", "load_ratio": "-", "frequency": "-", "fatigue_machine": "-", "fatigue_standard": "-", "fatigue_test_control": "-", "stress_concentration": "-", "failure_location": "-"}}, {"id": "WELD2025:1506", "name": "25CrMo4 (1.7218) steel | -", "material_family": "Welded joint", "points": [[735.0, 4281.0, 0], [735.0, 8237.0, 0], [681.0, 27013.0, 0], [657.0, 32794.0, 0], [632.0, 32794.0, 0], [607.0, 121398.0, 0], [580.0, 127427.0, 0], [580.0, 304937.0, 0]], "conditions": {"material": "25CrMo4 (1.7218) steel", "am_type": "-", "load_ratio": "-1", "test_type": "Axial", "temperature": "-", "surface_treatment": "-"}, "metadata": {"dataset_id": 1506, "title": "Fatigue life analysis of steel bicycle frame according to ISO 4210", "doi": "10.1016/j.engfailanal.2020.105195", "authors": "Tomaszewski, Tomasz", "publication": "ENGINEERING FAILURE ANALYSIS", "year_of_publication": 2021, "UT": "WOS:000632643400002", "base_material": "25CrMo4 (1.7218) steel", "base_young_modulus": 204.281, "base_yield_strength": 486, "base_ultimate_strength": 610, "base_elongation": 18.4, "weld_material": "-", "weld_young_modulus": "-", "weld_yield_strength": "-", "weld_ultimate_strength": "-", "weld_elongation": "-", "processing": "-", "welding_joint": "-", "welding_method": "-", "welding_voltage": "-", "welding_current": "-", "welding_speed": "-", "preheat_temp": "-", "welding_env": "-", "residual_stress": "-", "fatigue_specimen_type": "Unnotched mini-specimens", "fatigue_specimen_thickness": "-", "fatigue_test_type": "Axial", "fatigue_temp": "-", "fatigue_env": "-", "load_ratio": -1, "frequency": 20, "fatigue_machine": "Instron Electropuls E3000", "fatigue_standard": "ISO 4210", "fatigue_test_control": "Load", "stress_concentration": "1.07", "failure_location": "Inner surface of the top tube"}}, {"id": "WELD2025:1507", "name": "Low Carbon Steel (Mild Steel) | -", "material_family": "Welded joint", "points": [[520.0, 22219.0, 0], [487.0, 68161.0, 0], [455.0, 390313.0, 0], [520.0, 11342.0, 0], [487.0, 104307.0, 0], [455.0, 199212.0, 0]], "conditions": {"material": "Low Carbon Steel (Mild Steel)", "am_type": "Gas Metal Arc Welding (GMAW)", "load_ratio": "-", "test_type": "High Cycle Fatigue (HCF)", "temperature": "25", "surface_treatment": "Milling, grinding, and polishing"}, "metadata": {"dataset_id": 1507, "title": "Unraveling the failure mechanism of wire arc additive manufactured low carbon steel under tensile and high cycle fatigue loading", "doi": "10.1016/j.engfailanal.2023.107347", "authors": "Bhattacharya, Anirban; Paul, Surajit Kumar; Sharma, Abhay", "publication": "ENGINEERING FAILURE ANALYSIS", "year_of_publication": 2023, "UT": "WOS:001011749100001", "base_material": "Low Carbon Steel (Mild Steel)", "base_young_modulus": "-", "base_yield_strength": 325, "base_ultimate_strength": 487, "base_elongation": "31.6%", "weld_material": "ER70S-6", "weld_young_modulus": "-", "weld_yield_strength": "-", "weld_ultimate_strength": "-", "weld_elongation": "-", "processing": "Milling, grinding, and polishing", "welding_joint": "-", "welding_method": "Gas Metal Arc Welding (GMAW)", "welding_voltage": 22, "welding_current": 140, "welding_speed": 6.5, "preheat_temp": "-", "welding_env": "100% Argon gas shielding", "residual_stress": "-", "fatigue_specimen_type": "Standard", "fatigue_specimen_thickness": "-", "fatigue_test_type": "High Cycle Fatigue (HCF)", "fatigue_temp": 25, "fatigue_env": "-", "load_ratio": "-", "frequency": "-", "fatigue_machine": "Universal Testing Machine (UTM) of 25 kN capacity (Nano BISS, India)", "fatigue_standard": "ASTM-E466", "fatigue_test_control": "Stress", "stress_concentration": "-", "failure_location": "-"}}, {"id": "WELD2025:1508", "name": "Q355 low-alloy carbon steel | Fillet weld", "material_family": "Welded joint", "points": [[326.0, 315512.0, 0], [313.0, 366593.0, 0], [273.0, 752590.0, 0], [260.0, 963559.0, 0], [255.0, 1129433.0, 0]], "conditions": {"material": "Q355 low-alloy carbon steel", "am_type": "-", "load_ratio": "0.1", "test_type": "Axial", "temperature": "-", "surface_treatment": "-"}, "metadata": {"dataset_id": 1508, "title": "Experimental study on fatigue behavior of trapezoidal corrugated-web girders based on T-section members", "doi": "10.1016/j.engstruct.2023.117078", "authors": "Tong, Lewei; Zhao, Zhenbei; Zuo, Guoji; Wang, Hailin; Pan, Chunyu", "publication": "ENGINEERING STRUCTURES", "year_of_publication": 2024, "UT": "WOS:001096050300001", "base_material": "Q355 low-alloy carbon steel", "base_young_modulus": "-", "base_yield_strength": 371, "base_ultimate_strength": "-", "base_elongation": 26.3, "weld_material": "-", "weld_young_modulus": "-", "weld_yield_strength": "-", "weld_ultimate_strength": "-", "weld_elongation": "-", "processing": "-", "welding_joint": "Fillet weld", "welding_method": "-", "welding_voltage": "-", "welding_current": "-", "welding_speed": "-", "preheat_temp": "-", "welding_env": "-", "residual_stress": "-", "fatigue_specimen_type": "T-section member (CWT)", "fatigue_specimen_thickness": 8, "fatigue_test_type": "Axial", "fatigue_temp": "-", "fatigue_env": "-", "load_ratio": 0.1, "frequency": 8, "fatigue_machine": "Tension-fatigue machine", "fatigue_standard": "-", "fatigue_test_control": "Load", "stress_concentration": "1.63", "failure_location": "-"}}, {"id": "WELD2025:1509", "name": "Q355 low-alloy carbon steel | Fillet weld", "material_family": "Welded joint", "points": [[298.0, 376417.0, 0], [273.0, 436434.0, 0], [260.0, 610485.0, 0], [260.0, 1057575.0, 0], [237.0, 1048017.0, 0]], "conditions": {"material": "Q355 low-alloy carbon steel", "am_type": "-", "load_ratio": "0.1", "test_type": "Axial", "temperature": "-", "surface_treatment": "-"}, "metadata": {"dataset_id": 1509, "title": "Experimental study on fatigue behavior of trapezoidal corrugated-web girders based on T-section members", "doi": "10.1016/j.engstruct.2023.117078", "authors": "Tong, Lewei; Zhao, Zhenbei; Zuo, Guoji; Wang, Hailin; Pan, Chunyu", "publication": "ENGINEERING STRUCTURES", "year_of_publication": 2024, "UT": "WOS:001096050300001", "base_material": "Q355 low-alloy carbon steel", "base_young_modulus": "-", "base_yield_strength": 371, "base_ultimate_strength": "-", "base_elongation": 26.3, "weld_material": "-", "weld_young_modulus": "-", "weld_yield_strength": "-", "weld_ultimate_strength": "-", "weld_elongation": "-", "processing": "-", "welding_joint": "Fillet weld", "welding_method": "-", "welding_voltage": "-", "welding_current": "-", "welding_speed": "-", "preheat_temp": "-", "welding_env": "-", "residual_stress": "-", "fatigue_specimen_type": "T-section member (CWT)", "fatigue_specimen_thickness": 8, "fatigue_test_type": "Axial", "fatigue_temp": "-", "fatigue_env": "-", "load_ratio": 0.1, "frequency": 8, "fatigue_machine": "Tension-fatigue machine", "fatigue_standard": "-", "fatigue_test_control": "Load", "stress_concentration": "1.54", "failure_location": "-"}}, {"id": "WELD2025:1511", "name": "STKR400 (RSPs) and SD295 (steel rebars) | T-Joint (H-shaped steel column with webs bolted together)", "material_family": "Welded joint", "points": [[141.0, 86751.0, 0], [122.0, 328338.0, 0], [113.0, 850066.0, 0], [106.0, 4260294.0, 0], [88.0, 5092498.0, 1]], "conditions": {"material": "STKR400 (RSPs) and SD295 (steel rebars)", "am_type": "-", "load_ratio": "0.01", "test_type": "Push-out tests under fatigue loading", "temperature": "-", "surface_treatment": "-"}, "metadata": {"dataset_id": 1511, "title": "Properties of an innovative shear connector in a steel-concrete composite slab", "doi": "10.1016/j.jcsr.2020.106165", "authors": "Zhu, Xiaoxu; Takimoto, Kazushi; Tanaka, Hirokazu; Okubo, Nobuhito; Higashiyama, Hiroshi", "publication": "JOURNAL OF CONSTRUCTIONAL STEEL RESEARCH", "year_of_publication": 2020, "UT": "WOS:000571391200012", "base_material": "STKR400 (RSPs) and SD295 (steel rebars)", "base_young_modulus": 210.0, "base_yield_strength": 386.4, "base_ultimate_strength": 460.0, "base_elongation": 36, "weld_material": "-", "weld_young_modulus": "-", "weld_yield_strength": "-", "weld_ultimate_strength": "-", "weld_elongation": "-", "processing": "-", "welding_joint": "T-Joint (H-shaped steel column with webs bolted together)", "welding_method": "-", "welding_voltage": "-", "welding_current": "-", "welding_speed": "-", "preheat_temp": "-", "welding_env": "-", "residual_stress": "-", "fatigue_specimen_type": "Push-out test specimens", "fatigue_specimen_thickness": "12 (T-shaped steel column web), 22 (flange), 12 (steel plates)", "fatigue_test_type": "Push-out tests under fatigue loading", "fatigue_temp": "-", "fatigue_env": "-", "load_ratio": 0.01, "frequency": "4.5–5.5", "fatigue_machine": "-", "fatigue_standard": "Japanese Society of Steel Construction (JSSC) specifications", "fatigue_test_control": "Load-controlled initially, displacement-controlled after cracks appeared", "stress_concentration": "-", "failure_location": "Weld zones of RSPs (bottom side)"}}, {"id": "WELD2025:1512", "name": "Al–Mg–Si alloy (AA6063-T4) | -", "material_family": "Welded joint", "points": [[170.0, 1074.0, 0], [144.0, 8791.0, 0], [117.0, 26005.0, 0], [90.0, 48944.0, 0]], "conditions": {"material": "Al–Mg–Si alloy (AA6063-T4)", "am_type": "-", "load_ratio": "0.1", "test_type": "Axial fatigue test", "temperature": "-", "surface_treatment": "Friction Stir Processing (FSP)"}, "metadata": {"dataset_id": 1512, "title": "Enhancement of tensile and fatigue properties of hybrid aluminium matrix composite via multipass friction stir processing", "doi": "10.1016/j.jmrt.2022.11.073", "authors": "Patel, Mahesh; Chaudhary, Bhavesh; Murugesan, Jayaprakash; Jain, Neelesh Kumar; Patel, Vivek", "publication": "JOURNAL OF MATERIALS RESEARCH AND TECHNOLOGY-JMR&T", "year_of_publication": 2022, "UT": "WOS:000892136800008", "base_material": "Al–Mg–Si alloy (AA6063-T4)", "base_young_modulus": "-", "base_yield_strength": 138, "base_ultimate_strength": 198, "base_elongation": 19.2, "weld_material": "Hybrid Aluminium Matrix Composite (HAMC) with ZrO2 and Ni reinforcement", "weld_young_modulus": "-", "weld_yield_strength": 130, "weld_ultimate_strength": 216, "weld_elongation": 8.1, "processing": "Friction Stir Processing (FSP)", "welding_joint": "-", "welding_method": "-", "welding_voltage": "-", "welding_current": "-", "welding_speed": 0.333, "preheat_temp": "-", "welding_env": "-", "residual_stress": "-", "fatigue_specimen_type": "-", "fatigue_specimen_thickness": 6, "fatigue_test_type": "Axial fatigue test", "fatigue_temp": "-", "fatigue_env": "-", "load_ratio": 0.1, "frequency": 10, "fatigue_machine": "Nano Plug-BISS, India", "fatigue_standard": "-", "fatigue_test_control": "Stress", "stress_concentration": "-", "failure_location": "-"}}, {"id": "WELD2025:1513", "name": "Al–Mg–Si alloy (AA6063-T4) | -", "material_family": "Welded joint", "points": [[170.0, 16539.0, 0], [144.0, 78517.0, 0], [117.0, 183386.0, 0], [91.0, 589073.0, 0]], "conditions": {"material": "Al–Mg–Si alloy (AA6063-T4)", "am_type": "-", "load_ratio": "0.1", "test_type": "Axial fatigue test", "temperature": "-", "surface_treatment": "Friction Stir Processing (FSP)"}, "metadata": {"dataset_id": 1513, "title": "Enhancement of tensile and fatigue properties of hybrid aluminium matrix composite via multipass friction stir processing", "doi": "10.1016/j.jmrt.2022.11.073", "authors": "Patel, Mahesh; Chaudhary, Bhavesh; Murugesan, Jayaprakash; Jain, Neelesh Kumar; Patel, Vivek", "publication": "JOURNAL OF MATERIALS RESEARCH AND TECHNOLOGY-JMR&T", "year_of_publication": 2022, "UT": "WOS:000892136800008", "base_material": "Al–Mg–Si alloy (AA6063-T4)", "base_young_modulus": "-", "base_yield_strength": 138, "base_ultimate_strength": 198, "base_elongation": 19.2, "weld_material": "Hybrid Aluminium Matrix Composite (HAMC) with ZrO2 and Ni reinforcement", "weld_young_modulus": "-", "weld_yield_strength": 157.1, "weld_ultimate_strength": 254, "weld_elongation": 14.9, "processing": "Friction Stir Processing (FSP)", "welding_joint": "-", "welding_method": "-", "welding_voltage": "-", "welding_current": "-", "welding_speed": 0.333, "preheat_temp": "-", "welding_env": "-", "residual_stress": "-", "fatigue_specimen_type": "-", "fatigue_specimen_thickness": 6, "fatigue_test_type": "Axial fatigue test", "fatigue_temp": "-", "fatigue_env": "-", "load_ratio": 0.1, "frequency": 10, "fatigue_machine": "Nano Plug-BISS, India", "fatigue_standard": "-", "fatigue_test_control": "Stress", "stress_concentration": "-", "failure_location": "-"}}, {"id": "WELD2025:1514", "name": "Al–Mg–Si alloy (AA6063-T4) | -", "material_family": "Welded joint", "points": [[170.0, 24696.0, 0], [144.0, 105770.0, 0], [117.0, 285231.0, 0], [91.0, 1026157.0, 0]], "conditions": {"material": "Al–Mg–Si alloy (AA6063-T4)", "am_type": "-", "load_ratio": "0.1", "test_type": "Axial fatigue test", "temperature": "-", "surface_treatment": "Friction Stir Processing (FSP)"}, "metadata": {"dataset_id": 1514, "title": "Enhancement of tensile and fatigue properties of hybrid aluminium matrix composite via multipass friction stir processing", "doi": "10.1016/j.jmrt.2022.11.073", "authors": "Patel, Mahesh; Chaudhary, Bhavesh; Murugesan, Jayaprakash; Jain, Neelesh Kumar; Patel, Vivek", "publication": "JOURNAL OF MATERIALS RESEARCH AND TECHNOLOGY-JMR&T", "year_of_publication": 2022, "UT": "WOS:000892136800008", "base_material": "Al–Mg–Si alloy (AA6063-T4)", "base_young_modulus": "-", "base_yield_strength": 138, "base_ultimate_strength": 198, "base_elongation": 19.2, "weld_material": "Hybrid Aluminium Matrix Composite (HAMC) with ZrO2 and Ni reinforcement", "weld_young_modulus": "-", "weld_yield_strength": 168.1, "weld_ultimate_strength": 308, "weld_elongation": 16.4, "processing": "Friction Stir Processing (FSP)", "welding_joint": "-", "welding_method": "-", "welding_voltage": "-", "welding_current": "-", "welding_speed": 0.333, "preheat_temp": "-", "welding_env": "-", "residual_stress": "-", "fatigue_specimen_type": "-", "fatigue_specimen_thickness": 6, "fatigue_test_type": "Axial fatigue test", "fatigue_temp": "-", "fatigue_env": "-", "load_ratio": 0.1, "frequency": 10, "fatigue_machine": "Nano Plug-BISS, India", "fatigue_standard": "-", "fatigue_test_control": "Stress", "stress_concentration": "-", "failure_location": "-"}}, {"id": "WELD2025:1515", "name": "Al–Mg–Si alloy (AA6063-T4) | -", "material_family": "Welded joint", "points": [[171.0, 105223.0, 0], [144.0, 250827.0, 0], [117.0, 814031.0, 0], [91.0, 1313289.0, 0]], "conditions": {"material": "Al–Mg–Si alloy (AA6063-T4)", "am_type": "-", "load_ratio": "0.1", "test_type": "Axial fatigue test", "temperature": "-", "surface_treatment": "Friction Stir Processing (FSP)"}, "metadata": {"dataset_id": 1515, "title": "Enhancement of tensile and fatigue properties of hybrid aluminium matrix composite via multipass friction stir processing", "doi": "10.1016/j.jmrt.2022.11.073", "authors": "Patel, Mahesh; Chaudhary, Bhavesh; Murugesan, Jayaprakash; Jain, Neelesh Kumar; Patel, Vivek", "publication": "JOURNAL OF MATERIALS RESEARCH AND TECHNOLOGY-JMR&T", "year_of_publication": 2022, "UT": "WOS:000892136800008", "base_material": "Al–Mg–Si alloy (AA6063-T4)", "base_young_modulus": "-", "base_yield_strength": 138, "base_ultimate_strength": 198, "base_elongation": 19.2, "weld_material": "Hybrid Aluminium Matrix Composite (HAMC) with ZrO2 and Ni reinforcement", "weld_young_modulus": "-", "weld_yield_strength": 177.3, "weld_ultimate_strength": 321, "weld_elongation": 16.2, "processing": "Friction Stir Processing (FSP)", "welding_joint": "-", "welding_method": "-", "welding_voltage": "-", "welding_current": "-", "welding_speed": 0.333, "preheat_temp": "-", "welding_env": "-", "residual_stress": "-", "fatigue_specimen_type": "-", "fatigue_specimen_thickness": 6, "fatigue_test_type": "Axial fatigue test", "fatigue_temp": "-", "fatigue_env": "-", "load_ratio": 0.1, "frequency": 10, "fatigue_machine": "Nano Plug-BISS, India", "fatigue_standard": "-", "fatigue_test_control": "Stress", "stress_concentration": "-", "failure_location": "-"}}, {"id": "WELD2025:1532", "name": "S355M, S690QL | Cruciform joint with K-weld", "material_family": "Welded joint", "points": [[482.0, 26700.0, 0], [387.0, 48900.0, 0], [302.0, 81500.0, 0], [158.0, 905000.0, 0], [160.0, 1100000.0, 0], [158.0, 1300000.0, 0], [246.0, 343000.0, 0], [197.0, 571000.0, 0], [249.0, 506000.0, 0], [202.0, 1790000.0, 0], [156.0, 4000000.0, 0], [489.0, 7880.0, 0], [502.0, 9820.0, 0], [208.0, 288000.0, 0], [402.0, 20400.0, 0], [392.0, 27900.0, 0], [377.0, 26000.0, 0], [310.0, 33100.0, 0], [299.0, 50000.0, 0], [299.0, 57900.0, 0], [230.0, 79300.0, 0], [252.0, 98900.0, 0], [243.0, 96500.0, 0], [306.0, 94300.0, 0], [319.0, 157000.0, 0], [252.0, 153000.0, 0], [200.0, 221000.0, 0], [167.0, 274000.0, 0], [169.0, 310000.0, 0], [160.0, 492000.0, 0], [134.0, 1270000.0, 0], [139.0, 1970000.0, 0], [130.0, 2450000.0, 0], [382.0, 59500.0, 0], [127.0, 4930000.0, 0], [305.0, 330000.0, 0], [302.0, 190000.0, 0], [305.0, 220000.0, 0], [302.0, 146000.0, 0], [302.0, 153000.0, 0], [305.0, 173000.0, 0], [302.0, 118000.0, 0], [241.0, 590000.0, 0], [194.0, 592000.0, 0], [194.0, 849000.0, 0], [194.0, 1050000.0, 0], [192.0, 1190000.0, 0], [194.0, 1310000.0, 0], [194.0, 2440000.0, 0], [192.0, 3760000.0, 0], [194.0, 2890000.0, 0], [155.0, 2570000.0, 0], [153.0, 1310000.0, 0], [155.0, 1520000.0, 0], [161.0, 1010000.0, 0], [155.0, 1140000.0, 0]], "conditions": {"material": "S355M, S690QL", "am_type": "-", "load_ratio": "0", "test_type": "Tension", "temperature": "-", "surface_treatment": "-"}, "metadata": {"dataset_id": 1532, "title": "Fatigue of welded hybrid-joints", "doi": "10.1002/mawe.200500937", "authors": "Schliebner, R; Vormwald, M", "publication": "MATERIALWISSENSCHAFT UND WERKSTOFFTECHNIK", "year_of_publication": 2005, "UT": "WOS:000233782300010", "base_material": "S355M, S690QL", "base_young_modulus": "-", "base_yield_strength": "-", "base_ultimate_strength": "-", "base_elongation": "-", "weld_material": "-", "weld_young_modulus": "-", "weld_yield_strength": "-", "weld_ultimate_strength": "-", "weld_elongation": "-", "processing": "-", "welding_joint": "Cruciform joint with K-weld", "welding_method": "-", "welding_voltage": "-", "welding_current": "-", "welding_speed": "-", "preheat_temp": "-", "welding_env": "-", "residual_stress": "-", "fatigue_specimen_type": "Cruciform joint", "fatigue_specimen_thickness": "10, 15", "fatigue_test_type": "Tension", "fatigue_temp": "-", "fatigue_env": "-", "load_ratio": 0, "frequency": "-", "fatigue_machine": "Electromagnetic resonance testing machine", "fatigue_standard": "IIW-recommendations, DIN EN 25817", "fatigue_test_control": "Load", "stress_concentration": "-", "failure_location": "Weld toe"}}, {"id": "WELD2025:1533", "name": "S460M, S690QL | Cruciform joint with K-weld", "material_family": "Welded joint", "points": [[470.0, 11400.0, 0], [367.0, 18900.0, 0], [372.0, 23000.0, 0], [458.0, 18900.0, 0], [392.0, 27900.0, 0], [295.0, 67000.0, 0], [299.0, 107000.0, 0], [295.0, 154000.0, 0], [246.0, 79400.0, 0], [230.0, 79300.0, 0], [236.0, 129000.0, 0], [224.0, 146000.0, 0], [190.0, 153000.0, 0], [185.0, 173000.0, 0], [200.0, 221000.0, 0], [148.0, 243000.0, 0], [152.0, 295000.0, 0], [164.0, 333000.0, 0], [152.0, 405000.0, 0], [129.0, 583000.0, 0], [129.0, 404000.0, 0], [127.0, 1100000.0, 0], [127.0, 800000.0, 0], [132.0, 1270000.0, 0], [125.0, 1660000.0, 0], [122.0, 3210000.0, 0], [129.0, 3210000.0, 0], [127.0, 4400000.0, 0], [122.0, 5100000.0, 0], [152.0, 1700000.0, 0], [150.0, 1580000.0, 0], [185.0, 842000.0, 0], [185.0, 906000.0, 0], [152.0, 782000.0, 0], [187.0, 295000.0, 0], [236.0, 210000.0, 0], [387.0, 40700.0, 0], [378.0, 30600.0, 0], [387.0, 32800.0, 0], [378.0, 27100.0, 0], [382.0, 24600.0, 0], [387.0, 22400.0, 0], [302.0, 49600.0, 0], [305.0, 53300.0, 0], [298.0, 60100.0, 0], [305.0, 74500.0, 0], [298.0, 84100.0, 0], [241.0, 105000.0, 0], [241.0, 115000.0, 0], [241.0, 124000.0, 0], [192.0, 201000.0, 0], [192.0, 227000.0, 0], [199.0, 310000.0, 0], [224.0, 237000.0, 0], [244.0, 215000.0, 0], [155.0, 405000.0, 0], [155.0, 479000.0, 0], [155.0, 515000.0, 0], [150.0, 595000.0, 0], [185.0, 375000.0, 0], [155.0, 793000.0, 0], [155.0, 916000.0, 0], [150.0, 2070000.0, 0], [192.0, 423000.0, 0]], "conditions": {"material": "S460M, S690QL", "am_type": "-", "load_ratio": "0", "test_type": "Tension", "temperature": "-", "surface_treatment": "-"}, "metadata": {"dataset_id": 1533, "title": "Fatigue of welded hybrid-joints", "doi": "10.1002/mawe.200500937", "authors": "Schliebner, R; Vormwald, M", "publication": "MATERIALWISSENSCHAFT UND WERKSTOFFTECHNIK", "year_of_publication": 2005, "UT": "WOS:000233782300010", "base_material": "S460M, S690QL", "base_young_modulus": "-", "base_yield_strength": "-", "base_ultimate_strength": "-", "base_elongation": "-", "weld_material": "-", "weld_young_modulus": "-", "weld_yield_strength": "-", "weld_ultimate_strength": "-", "weld_elongation": "-", "processing": "-", "welding_joint": "Cruciform joint with K-weld", "welding_method": "-", "welding_voltage": "-", "welding_current": "-", "welding_speed": "-", "preheat_temp": "-", "welding_env": "-", "residual_stress": "-", "fatigue_specimen_type": "Cruciform joint", "fatigue_specimen_thickness": "10, 15", "fatigue_test_type": "Tension", "fatigue_temp": "-", "fatigue_env": "-", "load_ratio": 0, "frequency": "-", "fatigue_machine": "Electromagnetic resonance testing machine", "fatigue_standard": "IIW-recommendations, DIN EN 25817", "fatigue_test_control": "Load", "stress_concentration": "-", "failure_location": "Weld toe"}}, {"id": "WELD2025:1534", "name": "S460M, WELDOX1100S | Cruciform joint with K-weld", "material_family": "Welded joint", "points": [[127.0, 4930000.0, 0], [305.0, 330000.0, 0], [302.0, 190000.0, 0], [305.0, 220000.0, 0], [302.0, 146000.0, 0], [302.0, 153000.0, 0], [305.0, 173000.0, 0], [302.0, 118000.0, 0], [241.0, 590000.0, 0], [194.0, 592000.0, 0], [194.0, 849000.0, 0], [194.0, 1050000.0, 0], [192.0, 1190000.0, 0], [194.0, 1310000.0, 0], [194.0, 2440000.0, 0], [192.0, 3760000.0, 0], [194.0, 2890000.0, 0], [155.0, 2570000.0, 0], [153.0, 1310000.0, 0], [155.0, 1520000.0, 0], [161.0, 1010000.0, 0], [155.0, 1140000.0, 0]], "conditions": {"material": "S460M, WELDOX1100S", "am_type": "-", "load_ratio": "0", "test_type": "Tension", "temperature": "-", "surface_treatment": "-"}, "metadata": {"dataset_id": 1534, "title": "Fatigue of welded hybrid-joints", "doi": "10.1002/mawe.200500937", "authors": "Schliebner, R; Vormwald, M", "publication": "MATERIALWISSENSCHAFT UND WERKSTOFFTECHNIK", "year_of_publication": 2005, "UT": "WOS:000233782300010", "base_material": "S460M, WELDOX1100S", "base_young_modulus": "-", "base_yield_strength": "-", "base_ultimate_strength": "-", "base_elongation": "-", "weld_material": "-", "weld_young_modulus": "-", "weld_yield_strength": "-", "weld_ultimate_strength": "-", "weld_elongation": "-", "processing": "-", "welding_joint": "Cruciform joint with K-weld", "welding_method": "-", "welding_voltage": "-", "welding_current": "-", "welding_speed": "-", "preheat_temp": "-", "welding_env": "-", "residual_stress": "-", "fatigue_specimen_type": "Cruciform joint", "fatigue_specimen_thickness": "5, 15", "fatigue_test_type": "Tension", "fatigue_temp": "-", "fatigue_env": "-", "load_ratio": 0, "frequency": "-", "fatigue_machine": "Electromagnetic resonance testing machine", "fatigue_standard": "IIW-recommendations, DIN EN 25817", "fatigue_test_control": "Load", "stress_concentration": "-", "failure_location": "Weld toe"}}, {"id": "WELD2025:1535", "name": "Magnesium AZ31 (MgAl3) | Butt Joint", "material_family": "Welded joint", "points": [[199.0, 7120.0, 0], [170.0, 11100.0, 0], [170.0, 30100.0, 0], [171.0, 107000.0, 0], [152.0, 156000.0, 0], [141.0, 552000.0, 0], [123.0, 1830000.0, 0], [114.0, 5080000.0, 1]], "conditions": {"material": "Magnesium AZ31 (MgAl3)", "am_type": "MIG (Metal-Inert Gas), WIG (Wolfram Inert Gas)", "load_ratio": "-1", "test_type": "Axial", "temperature": "-", "surface_treatment": "-"}, "metadata": {"dataset_id": 1535, "title": "Fatigue strength estimation of butt welded joints in magnesium AZ31 alloy using the genetic algorithm", "doi": "10.1002/mawe.200700215", "authors": "Karakas, Oe.; Canyurt, O. E.; Gulsoz, A.", "publication": "MATERIALWISSENSCHAFT UND WERKSTOFFTECHNIK", "year_of_publication": 2008, "UT": "WOS:000254489100016", "base_material": "Magnesium AZ31 (MgAl3)", "base_young_modulus": 45, "base_yield_strength": 197, "base_ultimate_strength": 247, "base_elongation": 14.7, "weld_material": "Magnesium AZ31 (MgAl3)", "weld_young_modulus": "-", "weld_yield_strength": "-", "weld_ultimate_strength": "-", "weld_elongation": "-", "processing": "-", "welding_joint": "Butt Joint", "welding_method": "MIG (Metal-Inert Gas), WIG (Wolfram Inert Gas)", "welding_voltage": "-", "welding_current": "-", "welding_speed": "-", "preheat_temp": "-", "welding_env": "-", "residual_stress": "-", "fatigue_specimen_type": "Flat specimen", "fatigue_specimen_thickness": 5.3, "fatigue_test_type": "Axial", "fatigue_temp": "-", "fatigue_env": "-", "load_ratio": -1, "frequency": "-", "fatigue_machine": "-", "fatigue_standard": "-", "fatigue_test_control": "Load-controlled", "stress_concentration": "1.0", "failure_location": "Weld toe, weld root"}}, {"id": "WELD2025:1536", "name": "Magnesium AZ31 (MgAl3) | Butt Joint", "material_family": "Welded joint", "points": [[61.0, 36800.0, 0], [60.0, 38500.0, 0], [40.0, 97700.0, 0], [40.0, 112000.0, 0], [40.0, 119000.0, 0], [32.0, 237000.0, 0], [26.0, 432000.0, 0], [26.0, 540000.0, 0], [25.0, 1790000.0, 0], [19.0, 5190000.0, 1], [23.0, 5080000.0, 1]], "conditions": {"material": "Magnesium AZ31 (MgAl3)", "am_type": "MIG (Metal-Inert Gas), WIG (Wolfram Inert Gas)", "load_ratio": "-1", "test_type": "Axial", "temperature": "-", "surface_treatment": "-"}, "metadata": {"dataset_id": 1536, "title": "Fatigue strength estimation of butt welded joints in magnesium AZ31 alloy using the genetic algorithm", "doi": "10.1002/mawe.200700215", "authors": "Karakas, Oe.; Canyurt, O. E.; Gulsoz, A.", "publication": "MATERIALWISSENSCHAFT UND WERKSTOFFTECHNIK", "year_of_publication": 2008, "UT": "WOS:000254489100016", "base_material": "Magnesium AZ31 (MgAl3)", "base_young_modulus": 45, "base_yield_strength": 197, "base_ultimate_strength": 247, "base_elongation": 14.7, "weld_material": "Magnesium AZ31 (MgAl3)", "weld_young_modulus": "-", "weld_yield_strength": "-", "weld_ultimate_strength": "-", "weld_elongation": "-", "processing": "-", "welding_joint": "Butt Joint", "welding_method": "MIG (Metal-Inert Gas), WIG (Wolfram Inert Gas)", "welding_voltage": "-", "welding_current": "-", "welding_speed": "-", "preheat_temp": "-", "welding_env": "-", "residual_stress": "-", "fatigue_specimen_type": "Flat specimen (with crack-like notch)", "fatigue_specimen_thickness": 5.3, "fatigue_test_type": "Axial", "fatigue_temp": "-", "fatigue_env": "-", "load_ratio": -1, "frequency": "-", "fatigue_machine": "-", "fatigue_standard": "-", "fatigue_test_control": "Load-controlled", "stress_concentration": "11.2", "failure_location": "Weld toe, weld root"}}, {"id": "WELD2025:1537", "name": "S700 (low-alloyed high-strength steel) | Transversal stiffener (T-joint)", "material_family": "Welded joint", "points": [[710.0, 6310.0, 0], [704.0, 7140.0, 0], [606.0, 11500.0, 0], [606.0, 12700.0, 0], [606.0, 13800.0, 0], [501.0, 31500.0, 0], [510.0, 35100.0, 0], [504.0, 40100.0, 0], [403.0, 40600.0, 0], [401.0, 63900.0, 0], [403.0, 85200.0, 0], [304.0, 124000.0, 0], [252.0, 792000.0, 0], [199.0, 2030000.0, 0]], "conditions": {"material": "S700 (low-alloyed high-strength steel)", "am_type": "Pulse welding", "load_ratio": "0.1", "test_type": "Pulsating tension fatigue tests", "temperature": "25", "surface_treatment": "-"}, "metadata": {"dataset_id": 1537, "title": "Application of fatigue approaches on fillet welds of high strength steel", "doi": "10.1002/mawe.201000691", "authors": "Stoschka, M.; Leitner, M.; Foessl, T.; Leitner, H.; Eichlseder, W.", "publication": "MATERIALWISSENSCHAFT UND WERKSTOFFTECHNIK", "year_of_publication": 2010, "UT": "WOS:000285561600009", "base_material": "S700 (low-alloyed high-strength steel)", "base_young_modulus": "-", "base_yield_strength": "-", "base_ultimate_strength": "-", "base_elongation": "-", "weld_material": "ER110S-G (filler metal)", "weld_young_modulus": "-", "weld_yield_strength": "-", "weld_ultimate_strength": "-", "weld_elongation": "-", "processing": "-", "welding_joint": "Transversal stiffener (T-joint)", "welding_method": "Pulse welding", "welding_voltage": "-", "welding_current": "-", "welding_speed": 12, "preheat_temp": "-", "welding_env": "-", "residual_stress": "-", "fatigue_specimen_type": "transversal stiffener", "fatigue_specimen_thickness": 4, "fatigue_test_type": "Pulsating tension fatigue tests", "fatigue_temp": 25, "fatigue_env": "-", "load_ratio": 0.1, "frequency": "-", "fatigue_machine": "Servohydraulic test rig", "fatigue_standard": "IIW recommendations", "fatigue_test_control": "Stress-controlled", "stress_concentration": "-", "failure_location": "Weld toe"}}, {"id": "WELD2025:1538", "name": "S700 (low-alloyed high-strength steel) | Longitudinal gusset (T-joint)", "material_family": "Welded joint", "points": [[699.0, 3460.0, 0], [600.0, 5590.0, 0], [604.0, 5880.0, 0], [604.0, 6340.0, 0], [500.0, 9610.0, 0], [505.0, 9970.0, 0], [404.0, 12400.0, 0], [402.0, 13500.0, 0], [400.0, 16900.0, 0], [402.0, 19200.0, 0], [402.0, 21100.0, 0], [303.0, 44100.0, 0], [303.0, 46500.0, 0], [301.0, 49700.0, 0], [201.0, 128000.0, 0], [201.0, 151000.0, 0], [201.0, 159000.0, 0], [100.0, 1000000.0, 0], [100.0, 1210000.0, 0]], "conditions": {"material": "S700 (low-alloyed high-strength steel)", "am_type": "Pulse welding", "load_ratio": "0.1", "test_type": "Pulsating tension fatigue tests", "temperature": "25", "surface_treatment": "-"}, "metadata": {"dataset_id": 1538, "title": "Application of fatigue approaches on fillet welds of high strength steel", "doi": "10.1002/mawe.201000691", "authors": "Stoschka, M.; Leitner, M.; Foessl, T.; Leitner, H.; Eichlseder, W.", "publication": "MATERIALWISSENSCHAFT UND WERKSTOFFTECHNIK", "year_of_publication": 2010, "UT": "WOS:000285561600009", "base_material": "S700 (low-alloyed high-strength steel)", "base_young_modulus": "-", "base_yield_strength": "-", "base_ultimate_strength": "-", "base_elongation": "-", "weld_material": "ER110S-G (filler metal)", "weld_young_modulus": "-", "weld_yield_strength": "-", "weld_ultimate_strength": "-", "weld_elongation": "-", "processing": "-", "welding_joint": "Longitudinal gusset (T-joint)", "welding_method": "Pulse welding", "welding_voltage": "-", "welding_current": "-", "welding_speed": 12, "preheat_temp": "-", "welding_env": "-", "residual_stress": "-", "fatigue_specimen_type": "longitudinal gusset", "fatigue_specimen_thickness": 4, "fatigue_test_type": "Pulsating tension fatigue tests", "fatigue_temp": 25, "fatigue_env": "-", "load_ratio": 0.1, "frequency": "-", "fatigue_machine": "Servohydraulic test rig", "fatigue_standard": "IIW recommendations", "fatigue_test_control": "Stress-controlled", "stress_concentration": "-", "failure_location": "Weld toe"}}, {"id": "WELD2025:1539", "name": "Structural steel | Fillet weld", "material_family": "Welded joint", "points": [[60.0, 30100000.0, 0], [67.0, 40100000.0, 0], [60.0, 56000000.0, 0], [70.0, 6840000.0, 0], [83.0, 7810000.0, 0], [101.0, 2950000.0, 0], [123.0, 1760000.0, 0], [140.0, 2180000.0, 0], [160.0, 472000.0, 0], [201.0, 149000.0, 0], [198.0, 124000.0, 0], [280.0, 36600.0, 0], [281.0, 23200.0, 0]], "conditions": {"material": "Structural steel", "am_type": "-", "load_ratio": "-1, 0", "test_type": "Shear stress loading", "temperature": "-", "surface_treatment": "Stress relieved"}, "metadata": {"dataset_id": 1539, "title": "Fatigue strength of shear loaded welded joints according to the notch stress concept", "doi": "10.1002/mawe.201100759", "authors": "Amstutz, H.; Olivier, R.", "publication": "MATERIALWISSENSCHAFT UND WERKSTOFFTECHNIK", "year_of_publication": 2011, "UT": "WOS:000289532800002", "base_material": "Structural steel", "base_young_modulus": "-", "base_yield_strength": "-", "base_ultimate_strength": "-", "base_elongation": "-", "weld_material": "-", "weld_young_modulus": "-", "weld_yield_strength": "-", "weld_ultimate_strength": "-", "weld_elongation": "-", "processing": "Stress relieved", "welding_joint": "Fillet weld", "welding_method": "-", "welding_voltage": "-", "welding_current": "-", "welding_speed": "-", "preheat_temp": "-", "welding_env": "-", "residual_stress": "-", "fatigue_specimen_type": "Tubular", "fatigue_specimen_thickness": "-", "fatigue_test_type": "Shear stress loading", "fatigue_temp": "-", "fatigue_env": "-", "load_ratio": "-1, 0", "frequency": "-", "fatigue_machine": "-", "fatigue_standard": "-", "fatigue_test_control": "-", "stress_concentration": "-", "failure_location": "Weld toe, weld root"}}, {"id": "WELD2025:1540", "name": "wrought case hardening steel | Overlap joint", "material_family": "Welded joint", "points": [[100.0, 75200.0, 0], [96.0, 96600.0, 0], [100.0, 133000.0, 0], [85.0, 145000.0, 0], [48.0, 359000.0, 0], [48.0, 416000.0, 0], [32.0, 342000.0, 0], [32.0, 393000.0, 0], [40.0, 442000.0, 0], [31.0, 440000.0, 0], [31.0, 465000.0, 0], [32.0, 681000.0, 0], [15.0, 1480000.0, 0], [20.0, 2610000.0, 0], [19.0, 3530000.0, 0], [25.0, 5020000.0, 1], [19.0, 5050000.0, 1]], "conditions": {"material": "wrought case hardening steel", "am_type": "Laserbeam welding", "load_ratio": "0", "test_type": "Constant amplitude loading", "temperature": "-", "surface_treatment": "-"}, "metadata": {"dataset_id": 1540, "title": "Fatigue assessment of laserbeam welded PM steel components by the notch stress approach", "doi": "10.1002/mawe.201100861", "authors": "Waterkotte, R.; Baumgartner, J.; Sonsino, C. M.", "publication": "MATERIALWISSENSCHAFT UND WERKSTOFFTECHNIK", "year_of_publication": 2011, "UT": "WOS:000296906100006", "base_material": "wrought case hardening steel", "base_young_modulus": 200, "base_yield_strength": "-", "base_ultimate_strength": "-", "base_elongation": "-", "weld_material": "-", "weld_young_modulus": "-", "weld_yield_strength": "-", "weld_ultimate_strength": "-", "weld_elongation": "-", "processing": "-", "welding_joint": "Overlap joint", "welding_method": "Laserbeam welding", "welding_voltage": "-", "welding_current": "-", "welding_speed": "-", "preheat_temp": "-", "welding_env": "-", "residual_stress": "-",
