Repository: yunyunfanfan/S-PA-CBB

# S-PA-CBB

Official research code, processed curve records, evaluation outputs, and manuscript source for:

> **From Physics to Selective Generation: Conditional Brownian Bridges for Sparse S–N Curve Reconstruction and Fatigue Decision-Making**

S-PA-CBB reconstructs a complete probabilistic stress–life (S–N) curve from only two to four observed fatigue tests. The method first fits an interpretable Basquin state, diagnoses whether that state is sufficient, and applies a ControlNet-style conditional Brownian-bridge residual only to curves that benefit from correction.

File: external_data/weld2025_disjoint_curves.json (part 60 of 223)
"fatigue_specimen_type": "-", "fatigue_specimen_thickness": "-", "fatigue_test_type": "Constant amplitude loading", "fatigue_temp": "-", "fatigue_env": "Hydraulic fluid", "load_ratio": 0, "frequency": 12.5, "fatigue_machine": "-", "fatigue_standard": "-", "fatigue_test_control": "Pressure", "stress_concentration": "-", "failure_location": "Weld root"}}, {"id": "WELD2025:1541", "name": "PM steel (sintered steel) and wrought case hardening steel | Overlap joint", "material_family": "Welded joint", "points": [[83.0, 151000.0, 0], [83.0, 157000.0, 0], [84.0, 162000.0, 0], [83.0, 311000.0, 0], [49.0, 377000.0, 0], [48.0, 388000.0, 0], [47.0, 496000.0, 0], [32.0, 628000.0, 0], [32.0, 735000.0, 0], [32.0, 860000.0, 0], [31.0, 997000.0, 0], [20.0, 2470000.0, 0], [20.0, 2520000.0, 0], [20.0, 2890000.0, 0], [20.0, 3300000.0, 0], [15.0, 8380000.0, 0], [15.0, 10000000.0, 1], [15.0, 5000000.0, 1]], "conditions": {"material": "PM steel (sintered steel) and wrought case hardening steel", "am_type": "Laserbeam welding", "load_ratio": "0", "test_type": "Constant amplitude loading", "temperature": "-", "surface_treatment": "-"}, "metadata": {"dataset_id": 1541, "title": "Fatigue assessment of laserbeam welded PM steel components by the notch stress approach", "doi": "10.1002/mawe.201100861", "authors": "Waterkotte, R.; Baumgartner, J.; Sonsino, C. M.", "publication": "MATERIALWISSENSCHAFT UND WERKSTOFFTECHNIK", "year_of_publication": 2011, "UT": "WOS:000296906100006", "base_material": "PM steel (sintered steel) and wrought case hardening steel", "base_young_modulus": "130, 200", "base_yield_strength": "-", "base_ultimate_strength": "-", "base_elongation": "-", "weld_material": "-", "weld_young_modulus": "-", "weld_yield_strength": "-", "weld_ultimate_strength": "-", "weld_elongation": "-", "processing": "-", "welding_joint": "Overlap joint", "welding_method": "Laserbeam welding", "welding_voltage": "-", "welding_current": "-", "welding_speed": "-", "preheat_temp": "-", "welding_env": "-", "residual_stress": "-", "fatigue_specimen_type": "-", "fatigue_specimen_thickness": "-", "fatigue_test_type": "Constant amplitude loading", "fatigue_temp": "-", "fatigue_env": "Hydraulic fluid", "load_ratio": 0, "frequency": 12.5, "fatigue_machine": "-", "fatigue_standard": "-", "fatigue_test_control": "Pressure", "stress_concentration": "-", "failure_location": "Weld root"}}, {"id": "WELD2025:1542", "name": "S690 (high-strength low-alloy steel) | Butt joint", "material_family": "Welded joint", "points": [[1099.0, 26600.0, 0], [1053.0, 41200.0, 0], [1002.0, 61400.0, 0], [1002.0, 75500.0, 0], [946.0, 87800.0, 0], [953.0, 101000.0, 0], [903.0, 144000.0, 0], [903.0, 192000.0, 0], [901.0, 212000.0, 0], [852.0, 303000.0, 0], [802.0, 388000.0, 0], [802.0, 490000.0, 0], [755.0, 451000.0, 0], [749.0, 483000.0, 0], [847.0, 1120000.0, 0], [751.0, 960000.0, 0], [751.0, 1160000.0, 0], [699.0, 14400000.0, 1], [701.0, 24000000.0, 1], [701.0, 49000000.0, 1]], "conditions": {"material": "S690 (high-strength low-alloy steel)", "am_type": "MAG (Metal Active Gas) welding", "load_ratio": "-", "test_type": "Rotating bending fatigue", "temperature": "-", "surface_treatment": "Quenched and tempered (hardened at 920°C / water, tempered at 600°C / water)"}, "metadata": {"dataset_id": 1542, "title": "Influence of welding parameters on the fatigue behaviour of high strength steels", "doi": "10.1002/mawe.201300135", "authors": "Horn, A.; Panzenboeck, M.; Clemens, H.; Posch, G.", "publication": "MATERIALWISSENSCHAFT UND WERKSTOFFTECHNIK", "year_of_publication": 2013, "UT": "WOS:000330244100001", "base_material": "S690 (high-strength low-alloy steel)", "base_young_modulus": "-", "base_yield_strength": "-", "base_ultimate_strength": "-", "base_elongation": "-", "weld_material": "-", "weld_young_modulus": "-", "weld_yield_strength": "-", "weld_ultimate_strength": "-", "weld_elongation": "-", "processing": "Quenched and tempered (hardened at 920°C / water, tempered at 600°C / water)", "welding_joint": "Butt joint", "welding_method": "MAG (Metal Active Gas) welding", "welding_voltage": 26.5, "welding_current": 270, "welding_speed": 7.17, "preheat_temp": "-", "welding_env": "-", "residual_stress": "-", "fatigue_specimen_type": "Round bar", "fatigue_specimen_thickness": 12, "fatigue_test_type": "Rotating bending fatigue", "fatigue_temp": "-", "fatigue_env": "-", "load_ratio": "-", "frequency": "-", "fatigue_machine": "4-point bending fatigue testing machine", "fatigue_standard": "-", "fatigue_test_control": "Stress-controlled", "stress_concentration": "-", "failure_location": "Intercritical zone (IKZ) or coarse-grained zone (GKZ)"}}, {"id": "WELD2025:1543", "name": "S690 (high-strength low-alloy steel) | Butt joint", "material_family": "Welded joint", "points": [[1103.0, 43600.0, 0], [1099.0, 52100.0, 0], [1045.0, 59800.0, 0], [1002.0, 83100.0, 0], [1002.0, 98000.0, 0], [948.0, 134000.0, 0], [955.0, 150000.0, 0], [899.0, 162000.0, 0], [901.0, 178000.0, 0], [854.0, 251000.0, 0], [801.0, 237000.0, 0], [800.0, 282000.0, 0], [851.0, 279000.0, 0], [850.0, 325000.0, 0], [850.0, 375000.0, 0], [802.0, 410000.0, 0], [801.0, 443000.0, 0], [800.0, 1020000.0, 0], [798.0, 1150000.0, 0], [799.0, 2020000.0, 0], [751.0, 3290000.0, 0], [750.0, 3570000.0, 0], [750.0, 9680000.0, 0], [752.0, 19800000.0, 1], [751.0, 21000000.0, 1], [722.0, 19700000.0, 1], [720.0, 49800000.0, 1], [700.0, 42900000.0, 1]], "conditions": {"material": "S690 (high-strength low-alloy steel)", "am_type": "MAG (Metal Active Gas) welding", "load_ratio": "-", "test_type": "Rotating bending fatigue", "temperature": "-", "surface_treatment": "Quenched and tempered (hardened at 920°C / water, tempered at 600°C / water)"}, "metadata": {"dataset_id": 1543, "title": "Influence of welding parameters on the fatigue behaviour of high strength steels", "doi": "10.1002/mawe.201300135", "authors": "Horn, A.; Panzenboeck, M.; Clemens, H.; Posch, G.", "publication": "MATERIALWISSENSCHAFT UND WERKSTOFFTECHNIK", "year_of_publication": 2013, "UT": "WOS:000330244100001", "base_material": "S690 (high-strength low-alloy steel)", "base_young_modulus": "-", "base_yield_strength": "-", "base_ultimate_strength": "-", "base_elongation": "-", "weld_material": "-", "weld_young_modulus": "-", "weld_yield_strength": "-", "weld_ultimate_strength": "-", "weld_elongation": "-", "processing": "Quenched and tempered (hardened at 920°C / water, tempered at 600°C / water)", "welding_joint": "Butt joint", "welding_method": "MAG (Metal Active Gas) welding", "welding_voltage": 26.5, "welding_current": 270, "welding_speed": 2.92, "preheat_temp": "-", "welding_env": "-", "residual_stress": "-", "fatigue_specimen_type": "Round bar", "fatigue_specimen_thickness": 12, "fatigue_test_type": "Rotating bending fatigue", "fatigue_temp": "-", "fatigue_env": "-", "load_ratio": "-", "frequency": "-", "fatigue_machine": "4-point bending fatigue testing machine", "fatigue_standard": "-", "fatigue_test_control": "Stress-controlled", "stress_concentration": "-", "failure_location": "Intercritical zone (IKZ) or coarse-grained zone (GKZ)"}}, {"id": "WELD2025:1544", "name": "SM490 steel | Non-load carrying cruciform", "material_family": "Welded joint", "points": [[239.0, 296000.0, 0], [219.0, 256000.0, 0], [199.0, 603000.0, 0], [179.0, 523000.0, 0], [157.0, 939000.0, 0], [149.0, 2980000.0, 1]], "conditions": {"material": "SM490 steel", "am_type": "CO2-gas arc welding", "load_ratio": "0.1", "test_type": "Axial", "temperature": "-", "surface_treatment": "-"}, "metadata": {"dataset_id": 1544, "title": "The use of hot spot stress for estimating the fatigue strength of welded components", "doi": "10.1002/srin.200005716", "authors": "Han, SH; Shin, BC", "publication": "STEEL RESEARCH", "year_of_publication": 2000, "UT": "WOS:000166394300006", "base_material": "SM490 steel", "base_young_modulus": "-", "base_yield_strength": 352, "base_ultimate_strength": 514, "base_elongation": 29, "weld_material": "SM490 steel", "weld_young_modulus": "-", "weld_yield_strength": "-", "weld_ultimate_strength": "-", "weld_elongation": "-", "processing": "-", "welding_joint": "Non-load carrying cruciform", "welding_method": "CO2-gas arc welding", "welding_voltage": "16-18", "welding_current": "110-120", "welding_speed": 5, "preheat_temp": "-", "welding_env": "-", "residual_stress": "-", "fatigue_specimen_type": "non-load carrying cruciform", "fatigue_specimen_thickness": 12, "fatigue_test_type": "Axial", "fatigue_temp": "-", "fatigue_env": "-", "load_ratio": 0.1, "frequency": 15, "fatigue_machine": "Electro-hydraulic, servo-controlled fatigue testing machine (500 kN capacity)", "fatigue_standard": "DIN 50125", "fatigue_test_control": "Load", "stress_concentration": "-", "failure_location": "Weld toe"}}, {"id": "WELD2025:1545", "name": "SM490 steel | cover plate", "material_family": "Welded joint", "points": [[180.0, 299000.0, 0], [160.0, 431000.0, 0], [140.0, 895000.0, 0], [120.0, 895000.0, 0], [100.0, 2810000.0, 0], [110.0, 3040000.0, 1], [80.0, 3040000.0, 1]], "conditions": {"material": "SM490 steel", "am_type": "CO2-gas arc welding", "load_ratio": "0.1", "test_type": "Axial", "temperature": "-", "surface_treatment": "-"}, "metadata": {"dataset_id": 1545, "title": "The use of hot spot stress for estimating the fatigue strength of welded components", "doi": "10.1002/srin.200005716", "authors": "Han, SH; Shin, BC", "publication": "STEEL RESEARCH", "year_of_publication": 2000, "UT": "WOS:000166394300006", "base_material": "SM490 steel", "base_young_modulus": "-", "base_yield_strength": 352, "base_ultimate_strength": 514, "base_elongation": 29, "weld_material": "SM490 steel", "weld_young_modulus": "-", "weld_yield_strength": "-", "weld_ultimate_strength": "-", "weld_elongation": "-", "processing": "-", "welding_joint": "cover plate", "welding_method": "CO2-gas arc welding", "welding_voltage": "16-18", "welding_current": "110-120", "welding_speed": 5, "preheat_temp": "-", "welding_env": "-", "residual_stress": "-", "fatigue_specimen_type": "cover plate", "fatigue_specimen_thickness": 12, "fatigue_test_type": "Axial", "fatigue_temp": "-", "fatigue_env": "-", "load_ratio": 0.1, "frequency": 15, "fatigue_machine": "Electro-hydraulic, servo-controlled fatigue testing machine (500 kN capacity)", "fatigue_standard": "DIN 50125", "fatigue_test_control": "Load", "stress_concentration": "-", "failure_location": "Weld toe"}}, {"id": "WELD2025:1546", "name": "SM490 steel | longitudinal stiffener", "material_family": "Welded joint", "points": [[160.0, 302000.0, 0], [140.0, 678000.0, 0], [120.0, 932000.0, 0], [98.0, 1840000.0, 0], [90.0, 2740000.0, 0], [80.0, 2970000.0, 1]], "conditions": {"material": "SM490 steel", "am_type": "CO2-gas arc welding", "load_ratio": "0.1", "test_type": "Axial", "temperature": "-", "surface_treatment": "-"}, "metadata": {"dataset_id": 1546, "title": "The use of hot spot stress for estimating the fatigue strength of welded components", "doi": "10.1002/srin.200005716", "authors": "Han, SH; Shin, BC", "publication": "STEEL RESEARCH", "year_of_publication": 2000, "UT": "WOS:000166394300006", "base_material": "SM490 steel", "base_young_modulus": "-", "base_yield_strength": 352, "base_ultimate_strength": 514, "base_elongation": 29, "weld_material": "SM490 steel", "weld_young_modulus": "-", "weld_yield_strength": "-", "weld_ultimate_strength": "-", "weld_elongation": "-", "processing": "-", "welding_joint": "longitudinal stiffener", "welding_method": "CO2-gas arc welding", "welding_voltage": "16-18", "welding_current": "110-120", "welding_speed": 5, "preheat_temp": "-", "welding_env": "-", "residual_stress": "-", "fatigue_specimen_type": "longitudinal stiffener", "fatigue_specimen_thickness": 12, "fatigue_test_type": "Axial", "fatigue_temp": "-", "fatigue_env": "-", "load_ratio": 0.1, "frequency": 15, "fatigue_machine": "Electro-hydraulic, servo-controlled fatigue testing machine (500 kN capacity)", "fatigue_standard": "DIN 50125", "fatigue_test_control": "Load", "stress_concentration": "-", "failure_location": "Weld toe"}}, {"id": "WELD2025:1547", "name": "SM490 steel | gusset", "material_family": "Welded joint", "points": [[160.0, 218000.0, 0], [140.0, 236000.0, 0], [120.0, 276000.0, 0], [110.0, 481000.0, 0], [105.0, 582000.0, 0], [100.0, 1190000.0, 0], [90.0, 1100000.0, 0], [80.0, 3040000.0, 1]], "conditions": {"material": "SM490 steel", "am_type": "CO2-gas arc welding", "load_ratio": "0.1", "test_type": "Axial", "temperature": "-", "surface_treatment": "-"}, "metadata": {"dataset_id": 1547, "title": "The use of hot spot stress for estimating the fatigue strength of welded components", "doi": "10.1002/srin.200005716", "authors": "Han, SH; Shin, BC", "publication": "STEEL RESEARCH", "year_of_publication": 2000, "UT": "WOS:000166394300006", "base_material": "SM490 steel", "base_young_modulus": "-", "base_yield_strength": 352, "base_ultimate_strength": 514, "base_elongation": 29, "weld_material": "SM490 steel", "weld_young_modulus": "-", "weld_yield_strength": "-", "weld_ultimate_strength": "-", "weld_elongation": "-", "processing": "-", "welding_joint": "gusset", "welding_method": "CO2-gas arc welding", "welding_voltage": "16-18", "welding_current": "110-120", "welding_speed": 5, "preheat_temp": "-", "welding_env": "-", "residual_stress": "-", "fatigue_specimen_type": "gusset", "fatigue_specimen_thickness": 12, "fatigue_test_type": "Axial", "fatigue_temp": "-", "fatigue_env": "-", "load_ratio": 0.1, "frequency": 15, "fatigue_machine": "Electro-hydraulic, servo-controlled fatigue testing machine (500 kN capacity)", "fatigue_standard": "DIN 50125", "fatigue_test_control": "Load", "stress_concentration": "-", "failure_location": "Weld toe"}}, {"id": "WELD2025:1548", "name": "SM490 steel | side attachment", "material_family": "Welded joint", "points": [[137.0, 94100.0, 0], [119.0, 276000.0, 0], [99.0, 338000.0, 0], [90.0, 587000.0, 0], [79.0, 928000.0, 0], [69.0, 2850000.0, 1]], "conditions": {"material": "SM490 steel", "am_type": "CO2-gas arc welding", "load_ratio": "0.1", "test_type": "Axial", "temperature": "-", "surface_treatment": "-"}, "metadata": {"dataset_id": 1548, "title": "The use of hot spot stress for estimating the fatigue strength of welded components", "doi": "10.1002/srin.200005716", "authors": "Han, SH; Shin, BC", "publication": "STEEL RESEARCH", "year_of_publication": 2000, "UT": "WOS:000166394300006", "base_material": "SM490 steel", "base_young_modulus": "-", "base_yield_strength": 352, "base_ultimate_strength": 514, "base_elongation": 29, "weld_material": "SM490 steel", "weld_young_modulus": "-", "weld_yield_strength": "-", "weld_ultimate_strength": "-", "weld_elongation": "-", "processing": "-", "welding_joint": "side attachment", "welding_method": "CO2-gas arc welding", "welding_voltage": "16-18", "welding_current": "110-120", "welding_speed": 5, "preheat_temp": "-", "welding_env": "-", "residual_stress": "-", "fatigue_specimen_type": "side attachment)", "fatigue_specimen_thickness": 12, "fatigue_test_type": "Axial", "fatigue_temp": "-", "fatigue_env": "-", "load_ratio": 0.1, "frequency": 15, "fatigue_machine": "Electro-hydraulic, servo-controlled fatigue testing machine (500 kN capacity)", "fatigue_standard": "DIN 50125", "fatigue_test_control": "Load", "stress_concentration": "-", "failure_location": "Weld toe"}}, {"id": "WELD2025:1549", "name": "Domex 355 MC | Cruciform joint", "material_family": "Welded joint", "points": [[498.0, 120000.0, 0], [447.0, 161000.0, 0], [427.0, 213000.0, 0], [397.0, 270000.0, 0], [388.0, 302000.0, 0], [361.0, 406000.0, 0], [337.0, 506000.0, 0], [341.0, 535000.0, 0], [369.0, 631000.0, 0], [325.0, 643000.0, 0], [299.0, 679000.0, 0], [282.0, 847000.0, 0], [262.0, 1610000.0, 0], [278.0, 2650000.0, 1], [246.0, 10000000.0, 1]], "conditions": {"material": "Domex 355 MC", "am_type": "Mechanised MAG welding (MW)", "load_ratio": "0", "test_type": "4-point-Bending", "temperature": "25", "surface_treatment": "-"}, "metadata": {"dataset_id": 1549, "title": "A study of thickness effect on fatigue in thin welded high strength steel joints", "doi": "10.1002/srin.200606475", "authors": "Gustafsson, Mats", "publication": "STEEL RESEARCH INTERNATIONAL", "year_of_publication": 2006, "UT": "WOS:000243162500005", "base_material": "Domex 355 MC", "base_young_modulus": 210, "base_yield_strength": 355, "base_ultimate_strength": 440, "base_elongation": "-", "weld_material": "ESAB OK Autrod 12.51", "weld_young_modulus": "-", "weld_yield_strength": 470, "weld_ultimate_strength": "-", "weld_elongation": "-", "processing": "-", "welding_joint": "Cruciform joint", "welding_method": "Mechanised MAG welding (MW)", "welding_voltage": "-", "welding_current": "-", "welding_speed": "-", "preheat_temp": "-", "welding_env": "Air atmosphere", "residual_stress": "-", "fatigue_specimen_type": "Non-load carrying (nlc) transverse attachments", "fatigue_specimen_thickness": 6, "fatigue_test_type": "4-point-Bending", "fatigue_temp": 25, "fatigue_env": "-", "load_ratio": 0, "frequency": "5–20", "fatigue_machine": "MTS servo hydraulic test machine", "fatigue_standard": "BS 7608, IIW recommendations", "fatigue_test_control": "Stress", "stress_concentration": "-", "failure_location": "Weld toe"}}, {"id": "WELD2025:1550", "name": "Domex 355 MC | Cruciform joint", "material_family": "Welded joint", "points": [[331.0, 106000.0, 0], [327.0, 116000.0, 0], [338.0, 116000.0, 0], [255.0, 242000.0, 0], [252.0, 261000.0, 0], [252.0, 275000.0, 0], [249.0, 302000.0, 0], [181.0, 773000.0, 0], [175.0, 879000.0, 0], [181.0, 946000.0, 0], [181.0, 1500000.0, 0], [149.0, 3630000.0, 1]], "conditions": {"material": "Domex 355 MC", "am_type": "Robot welding (RW)", "load_ratio": "0", "test_type": "3-point-Bending", "temperature": "25", "surface_treatment": "-"}, "metadata": {"dataset_id": 1550, "title": "A study of thickness effect on fatigue in thin welded high strength steel joints", "doi": "10.1002/srin.200606475", "authors": "Gustafsson, Mats", "publication": "STEEL RESEARCH INTERNATIONAL", "year_of_publication": 2006, "UT": "WOS:000243162500005", "base_material": "Domex 355 MC", "base_young_modulus": 210, "base_yield_strength": 355, "base_ultimate_strength": 440, "base_elongation": "-", "weld_material": "ESAB OK Autrod 12.51", "weld_young_modulus": "-", "weld_yield_strength": 470, "weld_ultimate_strength": "-", "weld_elongation": "-", "processing": "-", "welding_joint": "Cruciform joint", "welding_method": "Robot welding (RW)", "welding_voltage": "-", "welding_current": "-", "welding_speed": "-", "preheat_temp": "-", "welding_env": "Air atmosphere", "residual_stress": "-", "fatigue_specimen_type": "Non-load carrying (nlc) transverse attachments", "fatigue_specimen_thickness": 12, "fatigue_test_type": "3-point-Bending", "fatigue_temp": 25, "fatigue_env": "-", "load_ratio": 0, "frequency": "5–20", "fatigue_machine": "MTS servo hydraulic test machine", "fatigue_standard": "BS 7608, IIW recommendations", "fatigue_test_control": "Stress", "stress_concentration": "-", "failure_location": "Weld toe"}}, {"id": "WELD2025:1551", "name": "Domex 355 MC | Cruciform joint", "material_family": "Welded joint", "points": [[336.0, 66500.0, 0], [331.0, 96300.0, 0], [296.0, 191000.0, 0], [209.0, 291000.0, 0], [211.0, 312000.0, 0], [211.0, 335000.0, 0], [230.0, 429000.0, 0], [229.0, 453000.0, 0], [208.0, 965000.0, 0], [203.0, 1000000.0, 0], [198.0, 1400000.0, 0]], "conditions": {"material": "Domex 355 MC", "am_type": "Mechanised MAG welding (MW)", "load_ratio": "0", "test_type": "Tension", "temperature": "25", "surface_treatment": "-"}, "metadata": {"dataset_id": 1551, "title": "A study of thickness effect on fatigue in thin welded high strength steel joints", "doi": "10.1002/srin.200606475", "authors": "Gustafsson, Mats", "publication": "STEEL RESEARCH INTERNATIONAL", "year_of_publication": 2006, "UT": "WOS:000243162500005", "base_material": "Domex 355 MC", "base_young_modulus": 210, "base_yield_strength": 355, "base_ultimate_strength": 440, "base_elongation": "-", "weld_material": "ESAB OK Autrod 12.51", "weld_young_modulus": "-", "weld_yield_strength": 470, "weld_ultimate_strength": "-", "weld_elongation": "-", "processing": "-", "welding_joint": "Cruciform joint", "welding_method": "Mechanised MAG welding (MW)", "welding_voltage": "-", "welding_current": "-", "welding_speed": "-", "preheat_temp": "-", "welding_env": "Air atmosphere", "residual_stress": "-", "fatigue_specimen_type": "Non-load carrying (nlc) transverse attachments", "fatigue_specimen_thickness": 6, "fatigue_test_type": "Tension", "fatigue_temp": 25, "fatigue_env": "-", "load_ratio": 0, "frequency": "5–20", "fatigue_machine": "MTS servo hydraulic test machine", "fatigue_standard": "BS 7608, IIW recommendations", "fatigue_test_control": "Stress", "stress_concentration": "-", "failure_location": "Weld toe"}}, {"id": "WELD2025:1552", "name": "Domex 355 MC | Cruciform joint", "material_family": "Welded joint", "points": [[254.0, 70000.0, 0], [257.0, 73800.0, 0], [251.0, 83500.0, 0], [222.0, 127000.0, 0], [154.0, 312000.0, 0], [152.0, 340000.0, 0], [152.0, 365000.0, 0], [149.0, 399000.0, 0], [156.0, 468000.0, 0], [132.0, 435000.0, 0], [129.0, 475000.0, 0], [132.0, 688000.0, 0], [133.0, 726000.0, 0], [152.0, 807000.0, 0]], "conditions": {"material": "Domex 355 MC", "am_type": "Robot welding (RW)", "load_ratio": "0", "test_type": "Tension", "temperature": "25", "surface_treatment": "-"}, "metadata": {"dataset_id": 1552, "title": "A study of thickness effect on fatigue in thin welded high strength steel joints", "doi": "10.1002/srin.200606475", "authors": "Gustafsson, Mats", "publication": "STEEL RESEARCH INTERNATIONAL", "year_of_publication": 2006, "UT": "WOS:000243162500005", "base_material": "Domex 355 MC", "base_young_modulus": 210, "base_yield_strength": 355, "base_ultimate_strength": 440, "base_elongation": "-", "weld_material": "ESAB OK Autrod 12.51", "weld_young_modulus": "-", "weld_yield_strength": 470, "weld_ultimate_strength": "-", "weld_elongation": "-", "processing": "-", "welding_joint": "Cruciform joint", "welding_method": "Robot welding (RW)", "welding_voltage": "-", "welding_current": "-", "welding_speed": "-", "preheat_temp": "-", "welding_env": "Air atmosphere", "residual_stress": "-", "fatigue_specimen_type": "Non-load carrying (nlc) transverse attachments", "fatigue_specimen_thickness": 12, "fatigue_test_type": "Tension", "fatigue_temp": 25, "fatigue_env": "-", "load_ratio": 0, "frequency": "5–20", "fatigue_machine": "MTS servo hydraulic test machine", "fatigue_standard": "BS 7608, IIW recommendations", "fatigue_test_control": "Stress", "stress_concentration": "-", "failure_location": "Weld toe"}}, {"id": "WELD2025:1553", "name": "Domex 355 MC, Domex 550 MC, WELDOX 960 | Cruciform joint", "material_family": "Welded joint", "points": [[619.0, 62000.0, 0], [627.0, 74000.0, 0], [635.0, 85300.0, 0], [563.0, 107000.0, 0], [529.0, 111000.0, 0], [592.0, 145000.0, 0], [530.0, 167000.0, 0], [447.0, 214000.0, 0], [448.0, 251000.0, 0], [454.0, 284000.0, 0], [460.0, 371000.0, 0], [461.0, 609000.0, 0], [394.0, 899000.0, 0], [397.0, 443000.0, 0], [345.0, 1040000.0, 0], [132.0, 3110000.0, 1], [101.0, 7940000.0, 1]], "conditions": {"material": "Domex 355 MC, Domex 550 MC, WELDOX 960", "am_type": "Mechanised MAG welding (MW)", "load_ratio": "0", "test_type": "3-point-bending", "temperature": "25", "surface_treatment": "-"}, "metadata": {"dataset_id": 1553, "title": "A study of thickness effect on fatigue in thin welded high strength steel joints", "doi": "10.1002/srin.200606475", "authors": "Gustafsson, Mats", "publication": "STEEL RESEARCH INTERNATIONAL", "year_of_publication": 2006, "UT": "WOS:000243162500005", "base_material": "Domex 355 MC, Domex 550 MC, WELDOX 960", "base_young_modulus": 210, "base_yield_strength": 550, "base_ultimate_strength": 360, "base_elongation": "-", "weld_material": "ESAB OK Autrod 12.51", "weld_young_modulus": "-", "weld_yield_strength": 470, "weld_ultimate_strength": "-", "weld_elongation": "-", "processing": "-", "welding_joint": "Cruciform joint", "welding_method": "Mechanised MAG welding (MW)", "welding_voltage": "-", "welding_current": "-", "welding_speed": "-", "preheat_temp": "-", "welding_env": "Air atmosphere", "residual_stress": "-", "fatigue_specimen_type": "Non-load carrying (nlc) transverse attachments", "fatigue_specimen_thickness": 3, "fatigue_test_type": "3-point-bending", "fatigue_temp": 25, "fatigue_env": "-", "load_ratio": 0, "frequency": "5–20", "fatigue_machine": "MTS servo hydraulic test machine", "fatigue_standard": "BS 7608, IIW recommendations", "fatigue_test_control": "Stress", "stress_concentration": "-", "failure_location": "Weld toe"}}, {"id": "WELD2025:1554", "name": "Domex 355 MC, Domex 550 MC, WELDOX 960 | Cruciform joint", "material_family": "Welded joint", "points": [[485.0, 98200.0, 0], [480.0, 107000.0, 0], [431.0, 234000.0, 0], [386.0, 230000.0, 0], [387.0, 251000.0, 0], [406.0, 279000.0, 0], [339.0, 364000.0, 0], [339.0, 420000.0, 0], [328.0, 727000.0, 0], [271.0, 1860000.0, 0], [258.0, 2070000.0, 1], [259.0, 3910000.0, 1]], "conditions": {"material": "Domex 355 MC, Domex 550 MC, WELDOX 960", "am_type": "Mechanised MAG welding (MW)", "load_ratio": "0", "test_type": "3-point-bending", "temperature": "25", "surface_treatment": "-"}, "metadata": {"dataset_id": 1554, "title": "A study of thickness effect on fatigue in thin welded high strength steel joints", "doi": "10.1002/srin.200606475", "authors": "Gustafsson, Mats", "publication": "STEEL RESEARCH INTERNATIONAL", "year_of_publication": 2006, "UT": "WOS:000243162500005", "base_material": "Domex 355 MC, Domex 550 MC, WELDOX 960", "base_young_modulus": 210, "base_yield_strength": 550, "base_ultimate_strength": 360, "base_elongation": "-", "weld_material": "ESAB OK Autrod 12.51", "weld_young_modulus": "-", "weld_yield_strength": 470, "weld_ultimate_strength": "-", "weld_elongation": "-", "processing": "-", "welding_joint": "Cruciform joint", "welding_method": "Mechanised MAG welding (MW)", "welding_voltage": "-", "welding_current": "-", "welding_speed": "-", "preheat_temp": "-", "welding_env": "Air atmosphere", "residual_stress": "-", "fatigue_specimen_type": "Non-load carrying (nlc) transverse attachments", "fatigue_specimen_thickness": 6, "fatigue_test_type": "3-point-bending", "fatigue_temp": 25, "fatigue_env": "-", "load_ratio": 0, "frequency": "5–20", "fatigue_machine": "MTS servo hydraulic test machine", "fatigue_standard": "BS 7608, IIW recommendations", "fatigue_test_control": "Stress", "stress_concentration": "-", "failure_location": "Weld toe"}}, {"id": "WELD2025:1555", "name": "Domex 355 MC, Domex 550 MC, WELDOX 960 | Cruciform joint", "material_family": "Welded joint", "points": [[371.0, 86800.0, 0], [349.0, 88300.0, 0], [357.0, 94800.0, 0], [357.0, 104000.0, 0], [350.0, 183000.0, 0], [238.0, 519000.0, 0], [232.0, 577000.0, 0], [232.0, 677000.0, 0], [233.0, 809000.0, 0], [203.0, 598000.0, 0], [206.0, 689000.0, 0], [196.0, 780000.0, 0], [182.0, 809000.0, 0], [178.0, 1480000.0, 0], [202.0, 1640000.0, 0]], "conditions": {"material": "Domex 355 MC, Domex 550 MC, WELDOX 960", "am_type": "Robot welding (RW)", "load_ratio": "0", "test_type": "3-point-bending", "temperature": "25", "surface_treatment": "-"}, "metadata": {"dataset_id": 1555, "title": "A study of thickness effect on fatigue in thin welded high strength steel joints", "doi": "10.1002/srin.200606475", "authors": "Gustafsson, Mats", "publication": "STEEL RESEARCH INTERNATIONAL", "year_of_publication": 2006, "UT": "WOS:000243162500005", "base_material": "Domex 355 MC, Domex 550 MC, WELDOX 960", "base_young_modulus": 210, "base_yield_strength": 550, "base_ultimate_strength": 360, "base_elongation": "-", "weld_material": "ESAB OK Autrod 12.51", "weld_young_modulus": "-", "weld_yield_strength": 470, "weld_ultimate_strength": "-", "weld_elongation": "-", "processing": "-", "welding_joint": "Cruciform joint", "welding_method": "Robot welding (RW)", "welding_voltage": "-", "welding_current": "-", "welding_speed": "-", "preheat_temp": "-", "welding_env": "Air atmosphere", "residual_stress": "-", "fatigue_specimen_type": "Non-load carrying (nlc) transverse attachments", "fatigue_specimen_thickness": 12, "fatigue_test_type": "3-point-bending", "fatigue_temp": 25, "fatigue_env": "-", "load_ratio": 0, "frequency": "5–20", "fatigue_machine": "MTS servo hydraulic test machine", "fatigue_standard": "BS 7608, IIW recommendations", "fatigue_test_control": "Stress", "stress_concentration": "-", "failure_location": "Weld toe"}}, {"id": "WELD2025:1556", "name": "Domex 550 MC | Cruciform joint", "material_family": "Welded joint", "points": [[410.0, 62500.0, 0], [420.0, 76000.0, 0], [414.0, 107000.0, 0], [367.0, 110000.0, 0], [353.0, 120000.0, 0], [313.0, 216000.0, 0], [257.0, 571000.0, 0], [260.0, 614000.0, 0], [236.0, 541000.0, 0], [204.0, 580000.0, 0], [261.0, 156000.0, 0], [241.0, 973000.0, 0], [244.0, 1230000.0, 0], [227.0, 4020000.0, 1], [206.0, 4310000.0, 1], [153.0, 4000000.0, 1]], "conditions": {"material": "Domex 550 MC", "am_type": "Mechanised MAG welding (MW)", "load_ratio": "0", "test_type": "tension", "temperature": "25", "surface_treatment": "-"}, "metadata": {"dataset_id": 1556, "title": "A study of thickness effect on fatigue in thin welded high strength steel joints", "doi": "10.1002/srin.200606475", "authors": "Gustafsson, Mats", "publication": "STEEL RESEARCH INTERNATIONAL", "year_of_publication": 2006, "UT": "WOS:000243162500005", "base_material": "Domex 550 MC", "base_young_modulus": 210, "base_yield_strength": 550, "base_ultimate_strength": 360, "base_elongation": "-", "weld_material": "ESAB OK Autrod 12.51", "weld_young_modulus": "-", "weld_yield_strength": 470, "weld_ultimate_strength": "-", "weld_elongation": "-", "processing": "-", "welding_joint": "Cruciform joint", "welding_method": "Mechanised MAG welding (MW)", "welding_voltage": "-", "welding_current": "-", "welding_speed": "-", "preheat_temp": "-", "welding_env": "Air atmosphere", "residual_stress": "-", "fatigue_specimen_type": "Non-load carrying (nlc) transverse attachments", "fatigue_specimen_thickness": 6, "fatigue_test_type": "tension", "fatigue_temp": 25, "fatigue_env": "-", "load_ratio": 0, "frequency": "5–20", "fatigue_machine": "MTS servo hydraulic test machine", "fatigue_standard": "BS 7608, IIW recommendations", "fatigue_test_control": "Stress", "stress_concentration": "-", "failure_location": "Weld toe"}}, {"id": "WELD2025:1557", "name": "Domex 550 MC | Cruciform joint", "material_family": "Welded joint", "points": [[349.0, 81400.0, 0], [354.0, 101000.0, 0], [313.0, 220000.0, 0], [251.0, 208000.0, 0], [251.0, 239000.0, 0], [251.0, 347000.0, 0], [233.0, 407000.0, 0], [233.0, 551000.0, 0], [230.0, 731000.0, 0], [196.0, 919000.0, 0], [208.0, 4020000.0, 1], [258.0, 88600.0, 0], [309.0, 122000.0, 0], [251.0, 151000.0, 0], [207.0, 252000.0, 0], [206.0, 359000.0, 0], [204.0, 429000.0, 0], [150.0, 458000.0, 0], [154.0, 519000.0, 0], [155.0, 1970000.0, 0], [133.0, 1530000.0, 0], [131.0, 1760000.0, 0], [133.0, 3170000.0, 1], [103.0, 8080000.0, 1]], "conditions": {"material": "Domex 550 MC", "am_type": "Mechanised MAG welding (MW)", "load_ratio": "0", "test_type": "tension", "temperature": "25", "surface_treatment": "-"}, "metadata": {"dataset_id": 1557, "title": "A study of thickness effect on fatigue in thin welded high strength steel joints", "doi": "10.1002/srin.200606475", "authors": "Gustafsson, Mats", "publication": "STEEL RESEARCH INTERNATIONAL", "year_of_publication": 2006, "UT": "WOS:000243162500005", "base_material": "Domex 550 MC", "base_young_modulus": 210, "base_yield_strength": 550, "base_ultimate_strength": 360, "base_elongation": "-", "weld_material": "ESAB OK Autrod 12.51", "weld_young_modulus": "-", "weld_yield_strength": 470, "weld_ultimate_strength": "-", "weld_elongation": "-", "processing": "-", "welding_joint": "Cruciform joint", "welding_method": "Mechanised MAG welding (MW)", "welding_voltage": "-", "welding_current": "-", "welding_speed": "-", "preheat_temp": "-", "welding_env": "Air atmosphere", "residual_stress": "-", "fatigue_specimen_type": "Non-load carrying (nlc) transverse attachments", "fatigue_specimen_thickness": 3, "fatigue_test_type": "tension", "fatigue_temp": 25, "fatigue_env": "-", "load_ratio": 0, "frequency": 170, "fatigue_machine": "High-frequency fatigue test machine (HF)", "fatigue_standard": "BS 7608, IIW recommendations", "fatigue_test_control": "Stress", "stress_concentration": "-", "failure_location": "Weld toe"}}, {"id": "WELD2025:1558", "name": "Domex 550 MC | Cruciform joint", "material_family": "Welded joint", "points": [[310.0, 57000.0, 0], [310.0, 62300.0, 0], [306.0, 71700.0, 0], [298.0, 73000.0, 0], [309.0, 93700.0, 0], [261.0, 156000.0, 0], [168.0, 327000.0, 0], [170.0, 384000.0, 0], [178.0, 484000.0, 0], [152.0, 677000.0, 0], [154.0, 809000.0, 0], [154.0, 900000.0, 0], [152.0, 949000.0, 0], [152.0, 1040000.0, 0], [123.0, 1990000.0, 0]], "conditions": {"material": "Domex 550 MC", "am_type": "Mechanised MAG welding (MW)", "load_ratio": "0", "test_type": "tension", "temperature": "25", "surface_treatment": "-"}, "metadata": {"dataset_id": 1558, "title": "A study of thickness effect on fatigue in thin welded high strength steel joints", "doi": "10.1002/srin.200606475", "authors": "Gustafsson, Mats", "publication": "STEEL RESEARCH INTERNATIONAL", "year_of_publication": 2006, "UT": "WOS:000243162500005", "base_material": "Domex 550 MC", "base_young_modulus": 210, "base_yield_strength": 550, "base_ultimate_strength": 360, "base_elongation": "-", "weld_material": "ESAB OK Autrod 12.51", "weld_young_modulus": "-", "weld_yield_strength": 470, "weld_ultimate_strength": "-", "weld_elongation": "-", "processing": "-", "welding_joint": "Cruciform joint", "welding_method": "Mechanised MAG welding (MW)", "welding_voltage": "-", "welding_current": "-", "welding_speed": "-", "preheat_temp": "-", "welding_env": "Air atmosphere", "residual_stress": "-", "fatigue_specimen_type": "Non-load carrying (nlc) transverse attachments", "fatigue_specimen_thickness": 12, "fatigue_test_type": "tension", "fatigue_temp": 25, "fatigue_env": "-", "load_ratio": 0, "frequency": "5–20", "fatigue_machine": "MTS servo hydraulic test machine", "fatigue_standard": "BS 7608, IIW recommendations", "fatigue_test_control": "Stress", "stress_concentration": "-", "failure_location": "Weld toe"}}, {"id": "WELD2025:1559", "name": "WELDOX 960 | Cruciform joint", "material_family": "Welded joint", "points": [[510.0, 17600.0, 0], [406.0, 37900.0, 0], [406.0, 44100.0, 0], [416.0, 47500.0, 0], [364.0, 48400.0, 0], [360.0, 53200.0, 0], [364.0, 58400.0, 0], [360.0, 65300.0, 0], [308.0, 80300.0, 0], [307.0, 106000.0, 0], [307.0, 131000.0, 0], [207.0, 234000.0, 0], [204.0, 305000.0, 0], [202.0, 341000.0, 0], [199.0, 396000.0, 0], [185.0, 396000.0, 0], [185.0, 452000.0, 0], [168.0, 435000.0, 0], [179.0, 645000.0, 0], [190.0, 764000.0, 0], [183.0, 793000.0, 0], [179.0, 1050000.0, 0]], "conditions": {"material": "WELDOX 960", "am_type": "Mechanised MAG welding (MW)", "load_ratio": "0", "test_type": "Axial tension", "temperature": "25", "surface_treatment": "-"}, "metadata": {"dataset_id": 1559, "title": "A study of thickness effect on fatigue in thin welded high strength steel joints", "doi": "10.1002/srin.200606475", "authors": "Gustafsson, Mats", "publication": "STEEL RESEARCH INTERNATIONAL", "year_of_publication": 2006, "UT": "WOS:000243162500005", "base_material": "WELDOX 960", "base_young_modulus": 210, "base_yield_strength": 960, "base_ultimate_strength": 180, "base_elongation": "-", "weld_material": "ESAB OK Autrod 13.31", "weld_young_modulus": "-", "weld_yield_strength": 850, "weld_ultimate_strength": "-", "weld_elongation": "-", "processing": "-", "welding_joint": "Cruciform joint", "welding_method": "Mechanised MAG welding (MW)", "welding_voltage": "-", "welding_current": "-", "welding_speed": "-", "preheat_temp": "-", "welding_env": "Air atmosphere", "residual_stress": "-", "fatigue_specimen_type": "Non-load carrying (nlc) transverse attachments", "fatigue_specimen_thickness": 3, "fatigue_test_type": "Axial tension", "fatigue_temp": 25, "fatigue_env": "-", "load_ratio": 0, "frequency": 170, "fatigue_machine": "High-frequency fatigue test machine (HF)", "fatigue_standard": "BS 7608, IIW recommendations", "fatigue_test_control": "Stress", "stress_concentration": "-", "failure_location": "Weld toe"}}, {"id": "WELD2025:1560", "name": "WELDOX 960 | Cruciform joint", "material_family": "Welded joint", "points": [[133.0, 10000000.0, 1], [308.0, 67800.0, 0], [308.0, 98800.0, 0], [204.0, 152000.0, 0], [183.0, 322000.0, 0], [157.0, 367000.0, 0], [155.0, 435000.0, 0], [151.0, 696000.0, 0]], "conditions": {"material": "WELDOX 960", "am_type": "Mechanised MAG welding (MW)", "load_ratio": "0.61-0.83", "test_type": "Axial tension", "temperature": "25", "surface_treatment": "-"}, "metadata": {"dataset_id": 1560, "title": "A study of thickness effect on fatigue in thin welded high strength steel joints", "doi": "10.1002/srin.200606475", "authors": "Gustafsson, Mats", "publication": "STEEL RESEARCH INTERNATIONAL", "year_of_publication": 2006, "UT": "WOS:000243162500005", "base_material": "WELDOX 960", "base_young_modulus": 210, "base_yield_strength": 960, "base_ultimate_strength": 180, "base_elongation": "-", "weld_material": "ESAB OK Autrod 13.31", "weld_young_modulus": "-", "weld_yield_strength": 850, "weld_ultimate_strength": "-", "weld_elongation": "-", "processing": "-", "welding_joint": "Cruciform joint", "welding_method": "Mechanised MAG welding (MW)", "welding_voltage": "-", "welding_current": "-", "welding_speed": "-", "preheat_temp": "-", "welding_env": "Air atmosphere", "residual_stress": "-", "fatigue_specimen_type": "Non-load carrying (nlc) transverse attachments", "fatigue_specimen_thickness": 3, "fatigue_test_type": "Axial tension", "fatigue_temp": 25, "fatigue_env": "-", "load_ratio": "0.61-0.83", "frequency": 170, "fatigue_machine": "High-frequency fatigue test machine (HF)", "fatigue_standard": "BS 7608, IIW recommendations", "fatigue_test_control": "Stress", "stress_concentration": "-", "failure_location": "Weld toe"}}, {"id": "WELD2025:1561", "name": "WELDOX 960 | Cruciform joint", "material_family": "Welded joint", "points": [[174.0, 9810000.0, 1], [152.0, 9810000.0, 1], [164.0, 9810000.0, 1]], "conditions": {"material": "WELDOX 960", "am_type": "Mechanised MAG welding (MW)", "load_ratio": ">0", "test_type": "Axial tension", "temperature": "25", "surface_treatment": "-"}, "metadata": {"dataset_id": 1561, "title": "A study of thickness effect on fatigue in thin welded high strength steel joints", "doi": "10.1002/srin.200606475", "authors": "Gustafsson, Mats", "publication": "STEEL RESEARCH INTERNATIONAL", "year_of_publication": 2006, "UT": "WOS:000243162500005", "base_material": "WELDOX 960", "base_young_modulus": 210, "base_yield_strength": 960, "base_ultimate_strength": 180, "base_elongation": "-", "weld_material": "ESAB OK Autrod 13.31", "weld_young_modulus": "-", "weld_yield_strength": 850, "weld_ultimate_strength": "-", "weld_elongation": "-", "processing": "-", "welding_joint": "Cruciform joint", "welding_method": "Mechanised MAG welding (MW)", "welding_voltage": "-", "welding_current": "-", "welding_speed": "-", "preheat_temp": "-", "welding_env": "Air atmosphere", "residual_stress": "-", "fatigue_specimen_type": "Non-load carrying (nlc) transverse attachments", "fatigue_specimen_thickness": 3, "fatigue_test_type": "Axial tension", "fatigue_temp": 25, "fatigue_env": "-", "load_ratio": ">0", "frequency": 170, "fatigue_machine": "High-frequency fatigue test machine (HF)", "fatigue_standard": "BS 7608, IIW recommendations", "fatigue_test_control": "Stress", "stress_concentration": "-", "failure_location": "Weld toe"}}, {"id": "WELD2025:1564", "name": "S355J2+N | Transverse attachment", "material_family": "Welded joint",
