Repository: yunyunfanfan/S-PA-CBB

# S-PA-CBB

Official research code, processed curve records, evaluation outputs, and manuscript source for:

> **From Physics to Selective Generation: Conditional Brownian Bridges for Sparse S–N Curve Reconstruction and Fatigue Decision-Making**

S-PA-CBB reconstructs a complete probabilistic stress–life (S–N) curve from only two to four observed fatigue tests. The method first fits an interpretable Basquin state, diagnoses whether that state is sufficient, and applies a ControlNet-style conditional Brownian-bridge residual only to curves that benefit from correction.

File: external_data/weld2025_disjoint_curves.json (part 61 of 223)
"points": [[175.0, 464000.0, 0], [115.0, 1700000.0, 0], [146.0, 802000.0, 0], [175.0, 436000.0, 0], [146.0, 722000.0, 0], [175.0, 369000.0, 0], [115.0, 1500000.0, 0], [146.0, 666000.0, 0]], "conditions": {"material": "S355J2+N", "am_type": "MAG (Metal Active Gas) welding", "load_ratio": "0.1", "test_type": "Axial fatigue tests", "temperature": "-", "surface_treatment": "-"}, "metadata": {"dataset_id": 1564, "title": "Development of a DASt-guideline for high frequency mechanical impact treatments - conclusion of investigations and proposal of DASt-guideline-draft", "doi": "10.1002/stab.201800021", "authors": "Kuhlmann, Ulrike; Breunig, Stephanie; Ummenhofer, Thomas; Weidner, Philipp", "publication": "STAHLBAU", "year_of_publication": 2018, "UT": "WOS:000446027800006", "base_material": "S355J2+N", "base_young_modulus": "-", "base_yield_strength": 355, "base_ultimate_strength": "-", "base_elongation": "-", "weld_material": "-", "weld_young_modulus": "-", "weld_yield_strength": "-", "weld_ultimate_strength": "-", "weld_elongation": "-", "processing": "-", "welding_joint": "Transverse attachment", "welding_method": "MAG (Metal Active Gas) welding", "welding_voltage": "-", "welding_current": "-", "welding_speed": "-", "preheat_temp": "-", "welding_env": "-", "residual_stress": "-", "fatigue_specimen_type": "Transverse attachment", "fatigue_specimen_thickness": 12, "fatigue_test_type": "Axial fatigue tests", "fatigue_temp": "-", "fatigue_env": "-", "load_ratio": 0.1, "frequency": "-", "fatigue_machine": "High-frequency pulsator, servo-hydraulic testing rig", "fatigue_standard": "DIN EN 1993-1-9 (Eurocode 3)", "fatigue_test_control": "Load-controlled", "stress_concentration": "-", "failure_location": "-"}}, {"id": "WELD2025:1565", "name": "S355J2+N | Transverse attachment", "material_family": "Welded joint", "points": [[281.0, 761000.0, 0], [173.0, 2460000.0, 1], [173.0, 1770000.0, 0], [222.0, 1450000.0, 1], [286.0, 312000.0, 0], [282.0, 326000.0, 0], [284.0, 366000.0, 0], [248.0, 569000.0, 0], [250.0, 594000.0, 0], [225.0, 1050000.0, 0], [226.0, 1110000.0, 0], [226.0, 1170000.0, 0], [292.0, 330000.0, 0], [288.0, 368000.0, 0], [251.0, 597000.0, 0], [230.0, 1070000.0, 0], [227.0, 1150000.0, 0], [227.0, 1480000.0, 0], [177.0, 1820000.0, 0], [177.0, 2490000.0, 0]], "conditions": {"material": "S355J2+N", "am_type": "MAG (Metal Active Gas) welding", "load_ratio": "0.1", "test_type": "Axial fatigue tests", "temperature": "-", "surface_treatment": "High-Frequency Mechanical Impact (HFMI) treatment"}, "metadata": {"dataset_id": 1565, "title": "Development of a DASt-guideline for high frequency mechanical impact treatments - conclusion of investigations and proposal of DASt-guideline-draft", "doi": "10.1002/stab.201800021", "authors": "Kuhlmann, Ulrike; Breunig, Stephanie; Ummenhofer, Thomas; Weidner, Philipp", "publication": "STAHLBAU", "year_of_publication": 2018, "UT": "WOS:000446027800006", "base_material": "S355J2+N", "base_young_modulus": "-", "base_yield_strength": 355, "base_ultimate_strength": "-", "base_elongation": "-", "weld_material": "-", "weld_young_modulus": "-", "weld_yield_strength": "-", "weld_ultimate_strength": "-", "weld_elongation": "-", "processing": "High-Frequency Mechanical Impact (HFMI) treatment", "welding_joint": "Transverse attachment", "welding_method": "MAG (Metal Active Gas) welding", "welding_voltage": "-", "welding_current": "-", "welding_speed": "-", "preheat_temp": "-", "welding_env": "-", "residual_stress": "-", "fatigue_specimen_type": "Transverse attachment", "fatigue_specimen_thickness": 12, "fatigue_test_type": "Axial fatigue tests", "fatigue_temp": "-", "fatigue_env": "-", "load_ratio": 0.1, "frequency": "-", "fatigue_machine": "High-frequency pulsator, servo-hydraulic testing rig", "fatigue_standard": "DIN EN 1993-1-9 (Eurocode 3)", "fatigue_test_control": "Load-controlled", "stress_concentration": "-", "failure_location": "-"}}, {"id": "WELD2025:1566", "name": "S355J2+N | Transverse attachment", "material_family": "Welded joint", "points": [[287.0, 165000.0, 0], [287.0, 208000.0, 0], [225.0, 422000.0, 0], [225.0, 618000.0, 0], [283.0, 746000.0, 0], [287.0, 1010000.0, 0], [200.0, 1360000.0, 0], [225.0, 1630000.0, 0], [225.0, 2020000.0, 0], [174.0, 2230000.0, 0], [174.0, 5020000.0, 1], [200.0, 5310000.0, 1]], "conditions": {"material": "S355J2+N", "am_type": "MAG (Metal Active Gas) welding", "load_ratio": "-", "test_type": "Axial fatigue tests, multilevel stress", "temperature": "-", "surface_treatment": "High-Frequency Mechanical Impact (HFMI) treatment"}, "metadata": {"dataset_id": 1566, "title": "Development of a DASt-guideline for high frequency mechanical impact treatments - conclusion of investigations and proposal of DASt-guideline-draft", "doi": "10.1002/stab.201800021", "authors": "Kuhlmann, Ulrike; Breunig, Stephanie; Ummenhofer, Thomas; Weidner, Philipp", "publication": "STAHLBAU", "year_of_publication": 2018, "UT": "WOS:000446027800006", "base_material": "S355J2+N", "base_young_modulus": "-", "base_yield_strength": 355, "base_ultimate_strength": "-", "base_elongation": "-", "weld_material": "-", "weld_young_modulus": "-", "weld_yield_strength": "-", "weld_ultimate_strength": "-", "weld_elongation": "-", "processing": "High-Frequency Mechanical Impact (HFMI) treatment", "welding_joint": "Transverse attachment", "welding_method": "MAG (Metal Active Gas) welding", "welding_voltage": "-", "welding_current": "-", "welding_speed": "-", "preheat_temp": "-", "welding_env": "-", "residual_stress": "-", "fatigue_specimen_type": "Transverse attachment", "fatigue_specimen_thickness": 12, "fatigue_test_type": "Axial fatigue tests, multilevel stress", "fatigue_temp": "-", "fatigue_env": "-", "load_ratio": "-", "frequency": "-", "fatigue_machine": "High-frequency pulsator, servo-hydraulic testing rig", "fatigue_standard": "DIN EN 1993-1-9 (Eurocode 3)", "fatigue_test_control": "Load-controlled", "stress_concentration": "-", "failure_location": "-"}}, {"id": "WELD2025:1567", "name": "S355J2+N | beam", "material_family": "Welded joint", "points": [[241.0, 269000.0, 0], [192.0, 416000.0, 0]], "conditions": {"material": "S355J2+N", "am_type": "MAG (Metal Active Gas) welding", "load_ratio": "0.1", "test_type": "beam fatigue tests", "temperature": "-", "surface_treatment": "-"}, "metadata": {"dataset_id": 1567, "title": "Development of a DASt-guideline for high frequency mechanical impact treatments - conclusion of investigations and proposal of DASt-guideline-draft", "doi": "10.1002/stab.201800021", "authors": "Kuhlmann, Ulrike; Breunig, Stephanie; Ummenhofer, Thomas; Weidner, Philipp", "publication": "STAHLBAU", "year_of_publication": 2018, "UT": "WOS:000446027800006", "base_material": "S355J2+N", "base_young_modulus": "-", "base_yield_strength": 355, "base_ultimate_strength": "-", "base_elongation": "-", "weld_material": "-", "weld_young_modulus": "-", "weld_yield_strength": "-", "weld_ultimate_strength": "-", "weld_elongation": "-", "processing": "-", "welding_joint": "beam", "welding_method": "MAG (Metal Active Gas) welding", "welding_voltage": "-", "welding_current": "-", "welding_speed": "-", "preheat_temp": "-", "welding_env": "-", "residual_stress": "-", "fatigue_specimen_type": "beam specimens", "fatigue_specimen_thickness": 12, "fatigue_test_type": "beam fatigue tests", "fatigue_temp": "-", "fatigue_env": "-", "load_ratio": 0.1, "frequency": "0.8–2.5", "fatigue_machine": "High-frequency pulsator, servo-hydraulic testing rig", "fatigue_standard": "DIN EN 1993-1-9 (Eurocode 3)", "fatigue_test_control": "Load-controlled", "stress_concentration": "-", "failure_location": "-"}}, {"id": "WELD2025:1568", "name": "S355J2+N | beam", "material_family": "Welded joint", "points": [[243.0, 392000.0, 0], [232.0, 447000.0, 0], [231.0, 549000.0, 0], [194.0, 583000.0, 0], [197.0, 724000.0, 0], [212.0, 742000.0, 0], [190.0, 837000.0, 0], [187.0, 922000.0, 0], [189.0, 1260000.0, 0], [178.0, 1550000.0, 0], [196.0, 1750000.0, 0], [180.0, 2700000.0, 0], [204.0, 1670000.0, 0]], "conditions": {"material": "S355J2+N", "am_type": "MAG (Metal Active Gas) welding", "load_ratio": "0.1", "test_type": "beam fatigue tests", "temperature": "-", "surface_treatment": "High-Frequency Mechanical Impact (HFMI) treatment"}, "metadata": {"dataset_id": 1568, "title": "Development of a DASt-guideline for high frequency mechanical impact treatments - conclusion of investigations and proposal of DASt-guideline-draft", "doi": "10.1002/stab.201800021", "authors": "Kuhlmann, Ulrike; Breunig, Stephanie; Ummenhofer, Thomas; Weidner, Philipp", "publication": "STAHLBAU", "year_of_publication": 2018, "UT": "WOS:000446027800006", "base_material": "S355J2+N", "base_young_modulus": "-", "base_yield_strength": 355, "base_ultimate_strength": "-", "base_elongation": "-", "weld_material": "-", "weld_young_modulus": "-", "weld_yield_strength": "-", "weld_ultimate_strength": "-", "weld_elongation": "-", "processing": "High-Frequency Mechanical Impact (HFMI) treatment", "welding_joint": "beam", "welding_method": "MAG (Metal Active Gas) welding", "welding_voltage": "-", "welding_current": "-", "welding_speed": "-", "preheat_temp": "-", "welding_env": "-", "residual_stress": "-", "fatigue_specimen_type": "beam specimens", "fatigue_specimen_thickness": 12, "fatigue_test_type": "beam fatigue tests", "fatigue_temp": "-", "fatigue_env": "-", "load_ratio": 0.1, "frequency": "0.8–2.5", "fatigue_machine": "High-frequency pulsator, servo-hydraulic testing rig", "fatigue_standard": "DIN EN 1993-1-9 (Eurocode 3)", "fatigue_test_control": "Load-controlled", "stress_concentration": "-", "failure_location": "-"}}, {"id": "WELD2025:1569", "name": "S355J2+N | beam", "material_family": "Welded joint", "points": [[246.0, 257000.0, 0], [212.0, 597000.0, 0]], "conditions": {"material": "S355J2+N", "am_type": "MAG (Metal Active Gas) welding", "load_ratio": "-1", "test_type": "beam fatigue tests", "temperature": "-", "surface_treatment": "-"}, "metadata": {"dataset_id": 1569, "title": "Development of a DASt-guideline for high frequency mechanical impact treatments - conclusion of investigations and proposal of DASt-guideline-draft", "doi": "10.1002/stab.201800021", "authors": "Kuhlmann, Ulrike; Breunig, Stephanie; Ummenhofer, Thomas; Weidner, Philipp", "publication": "STAHLBAU", "year_of_publication": 2018, "UT": "WOS:000446027800006", "base_material": "S355J2+N", "base_young_modulus": "-", "base_yield_strength": 355, "base_ultimate_strength": "-", "base_elongation": "-", "weld_material": "-", "weld_young_modulus": "-", "weld_yield_strength": "-", "weld_ultimate_strength": "-", "weld_elongation": "-", "processing": "-", "welding_joint": "beam", "welding_method": "MAG (Metal Active Gas) welding", "welding_voltage": "-", "welding_current": "-", "welding_speed": "-", "preheat_temp": "-", "welding_env": "-", "residual_stress": "-", "fatigue_specimen_type": "beam specimens", "fatigue_specimen_thickness": 12, "fatigue_test_type": "beam fatigue tests", "fatigue_temp": "-", "fatigue_env": "-", "load_ratio": -1, "frequency": "0.8–2.5", "fatigue_machine": "High-frequency pulsator, servo-hydraulic testing rig", "fatigue_standard": "DIN EN 1993-1-9 (Eurocode 3)", "fatigue_test_control": "Load-controlled", "stress_concentration": "-", "failure_location": "-"}}, {"id": "WELD2025:1570", "name": "S355J2+N | beam", "material_family": "Welded joint", "points": [[325.0, 635000.0, 0], [305.0, 717000.0, 0], [254.0, 1030000.0, 0], [257.0, 1190000.0, 0], [264.0, 3050000.0, 1], [227.0, 3050000.0, 1]], "conditions": {"material": "S355J2+N", "am_type": "MAG (Metal Active Gas) welding", "load_ratio": "-1", "test_type": "beam fatigue tests", "temperature": "-", "surface_treatment": "High-Frequency Mechanical Impact (HFMI) treatment"}, "metadata": {"dataset_id": 1570, "title": "Development of a DASt-guideline for high frequency mechanical impact treatments - conclusion of investigations and proposal of DASt-guideline-draft", "doi": "10.1002/stab.201800021", "authors": "Kuhlmann, Ulrike; Breunig, Stephanie; Ummenhofer, Thomas; Weidner, Philipp", "publication": "STAHLBAU", "year_of_publication": 2018, "UT": "WOS:000446027800006", "base_material": "S355J2+N", "base_young_modulus": "-", "base_yield_strength": 355, "base_ultimate_strength": "-", "base_elongation": "-", "weld_material": "-", "weld_young_modulus": "-", "weld_yield_strength": "-", "weld_ultimate_strength": "-", "weld_elongation": "-", "processing": "High-Frequency Mechanical Impact (HFMI) treatment", "welding_joint": "beam", "welding_method": "MAG (Metal Active Gas) welding", "welding_voltage": "-", "welding_current": "-", "welding_speed": "-", "preheat_temp": "-", "welding_env": "-", "residual_stress": "-", "fatigue_specimen_type": "beam specimens", "fatigue_specimen_thickness": 12, "fatigue_test_type": "beam fatigue tests", "fatigue_temp": "-", "fatigue_env": "-", "load_ratio": -1, "frequency": "0.8–2.5", "fatigue_machine": "High-frequency pulsator, servo-hydraulic testing rig", "fatigue_standard": "DIN EN 1993-1-9 (Eurocode 3)", "fatigue_test_control": "Load-controlled", "stress_concentration": "-", "failure_location": "-"}}, {"id": "WELD2025:1571", "name": "S355J2+N | Fillet weld joint", "material_family": "Welded joint", "points": [[320.0, 34300.0, 0], [337.0, 35000.0, 0], [327.0, 43100.0, 0], [276.0, 79000.0, 0], [270.0, 67400.0, 0], [219.0, 296000.0, 0], [175.0, 399000.0, 0], [157.0, 419000.0, 0], [162.0, 454000.0, 0], [111.0, 901000.0, 0], [113.0, 1150000.0, 0], [112.0, 1230000.0, 0], [113.0, 1290000.0, 0]], "conditions": {"material": "S355J2+N", "am_type": "MSG (Metal Shield Gas welding)", "load_ratio": "0.1", "test_type": "Axial fatigue tests", "temperature": "-", "surface_treatment": "-"}, "metadata": {"dataset_id": 1571, "title": "Experimental and numerical investigations on the fatigue strength of welding details in tubular steel towers for wind turbines", "doi": "10.1002/stab.201900069", "authors": "Glienke, Ralf; Wegener, Filip; Gericke, Andreas; Hobbacher, Adolf F.; Henkel, Knuth-Michael; Marten, Frithjof; Guenther, Hans-Peter", "publication": "STAHLBAU", "year_of_publication": 2019, "UT": "WOS:000489600500005", "base_material": "S355J2+N", "base_young_modulus": "-", "base_yield_strength": "-", "base_ultimate_strength": "-", "base_elongation": "-", "weld_material": "Unalloyed structural steel", "weld_young_modulus": "-", "weld_yield_strength": "-", "weld_ultimate_strength": "-", "weld_elongation": "-", "processing": "-", "welding_joint": "Fillet weld joint", "welding_method": "MSG (Metal Shield Gas welding)", "welding_voltage": 27, "welding_current": 300, "welding_speed": 58.33, "preheat_temp": "-", "welding_env": "-", "residual_stress": "-", "fatigue_specimen_type": "Flat plate with welded bushings", "fatigue_specimen_thickness": 20, "fatigue_test_type": "Axial fatigue tests", "fatigue_temp": "-", "fatigue_env": "-", "load_ratio": 0.1, "frequency": "10–18", "fatigue_machine": "Servo-hydraulic testing machine HB 1000 (Zwick/Roell)", "fatigue_standard": "DIN EN 1993-1-9, IIW recommendations", "fatigue_test_control": "Load-controlled", "stress_concentration": "-", "failure_location": "Weld toe"}}, {"id": "WELD2025:1572", "name": "S355J2 AR | Fillet weld joint", "material_family": "Welded joint", "points": [[341.0, 41000.0, 0], [285.0, 89000.0, 0], [279.0, 95400.0, 0], [225.0, 157000.0, 0], [169.0, 428000.0, 0], [177.0, 542000.0, 0], [168.0, 599000.0, 0], [170.0, 662000.0, 0], [141.0, 815000.0, 0], [141.0, 848000.0, 0], [143.0, 1330000.0, 0], [145.0, 2220000.0, 0], [111.0, 5070000.0, 1]], "conditions": {"material": "S355J2 AR", "am_type": "MSG (Metal Shield Gas welding)", "load_ratio": "0.1", "test_type": "Axial fatigue tests", "temperature": "-", "surface_treatment": "-"}, "metadata": {"dataset_id": 1572, "title": "Experimental and numerical investigations on the fatigue strength of welding details in tubular steel towers for wind turbines", "doi": "10.1002/stab.201900069", "authors": "Glienke, Ralf; Wegener, Filip; Gericke, Andreas; Hobbacher, Adolf F.; Henkel, Knuth-Michael; Marten, Frithjof; Guenther, Hans-Peter", "publication": "STAHLBAU", "year_of_publication": 2019, "UT": "WOS:000489600500005", "base_material": "S355J2 AR", "base_young_modulus": "-", "base_yield_strength": "-", "base_ultimate_strength": "-", "base_elongation": "-", "weld_material": "Unalloyed structural steel", "weld_young_modulus": "-", "weld_yield_strength": "-", "weld_ultimate_strength": "-", "weld_elongation": "-", "processing": "-", "welding_joint": "Fillet weld joint", "welding_method": "MSG (Metal Shield Gas welding)", "welding_voltage": 27, "welding_current": 300, "welding_speed": 58.33, "preheat_temp": 80, "welding_env": "-", "residual_stress": "-", "fatigue_specimen_type": "Flat plate with welded bushings", "fatigue_specimen_thickness": 40, "fatigue_test_type": "Axial fatigue tests", "fatigue_temp": "-", "fatigue_env": "-", "load_ratio": 0.1, "frequency": "10–18", "fatigue_machine": "Servo-hydraulic testing machine HB 1000 (Zwick/Roell)", "fatigue_standard": "DIN EN 1993-1-9, IIW recommendations", "fatigue_test_control": "Load-controlled", "stress_concentration": "-", "failure_location": "Weld toe"}}, {"id": "WELD2025:1573", "name": "S355J2+N | Fillet weld joint", "material_family": "Welded joint", "points": [[264.0, 62300.0, 0], [261.0, 68800.0, 0], [225.0, 148000.0, 0], [214.0, 152000.0, 0], [226.0, 191000.0, 0], [173.0, 351000.0, 0], [110.0, 1770000.0, 0], [110.0, 3310000.0, 1]], "conditions": {"material": "S355J2+N", "am_type": "MSG (Metal Shield Gas welding)", "load_ratio": "0.4", "test_type": "Axial fatigue tests", "temperature": "-", "surface_treatment": "Cleaning blasting (RS)"}, "metadata": {"dataset_id": 1573, "title": "Experimental and numerical investigations on the fatigue strength of welding details in tubular steel towers for wind turbines", "doi": "10.1002/stab.201900069", "authors": "Glienke, Ralf; Wegener, Filip; Gericke, Andreas; Hobbacher, Adolf F.; Henkel, Knuth-Michael; Marten, Frithjof; Guenther, Hans-Peter", "publication": "STAHLBAU", "year_of_publication": 2019, "UT": "WOS:000489600500005", "base_material": "S355J2+N", "base_young_modulus": "-", "base_yield_strength": "-", "base_ultimate_strength": "-", "base_elongation": "-", "weld_material": "Unalloyed structural steel", "weld_young_modulus": "-", "weld_yield_strength": "-", "weld_ultimate_strength": "-", "weld_elongation": "-", "processing": "Cleaning blasting (RS)", "welding_joint": "Fillet weld joint", "welding_method": "MSG (Metal Shield Gas welding)", "welding_voltage": 27, "welding_current": 300, "welding_speed": 58.33, "preheat_temp": "-", "welding_env": "-", "residual_stress": "-", "fatigue_specimen_type": "Flat plate with welded bushings", "fatigue_specimen_thickness": 20, "fatigue_test_type": "Axial fatigue tests", "fatigue_temp": "-", "fatigue_env": "-", "load_ratio": 0.4, "frequency": "10–18", "fatigue_machine": "Servo-hydraulic testing machine HB 1000 (Zwick/Roell)", "fatigue_standard": "DIN EN 1993-1-9, IIW recommendations", "fatigue_test_control": "Load-controlled", "stress_concentration": "-", "failure_location": "Weld toe"}}, {"id": "WELD2025:1574", "name": "S355J2+N | Fillet weld joint", "material_family": "Welded joint", "points": [[281.0, 194000.0, 0], [269.0, 206000.0, 0], [281.0, 224000.0, 0], [220.0, 357000.0, 0], [227.0, 383000.0, 0], [222.0, 454000.0, 0], [163.0, 832000.0, 0], [161.0, 902000.0, 0], [163.0, 996000.0, 0], [165.0, 1050000.0, 0], [168.0, 1360000.0, 0], [168.0, 1580000.0, 0], [107.0, 2230000.0, 0], [105.0, 5000000.0, 1]], "conditions": {"material": "S355J2+N", "am_type": "MIG brazing", "load_ratio": "0.1", "test_type": "Axial fatigue tests", "temperature": "-", "surface_treatment": "-"}, "metadata": {"dataset_id": 1574, "title": "Experimental and numerical investigations on the fatigue strength of welding details in tubular steel towers for wind turbines", "doi": "10.1002/stab.201900069", "authors": "Glienke, Ralf; Wegener, Filip; Gericke, Andreas; Hobbacher, Adolf F.; Henkel, Knuth-Michael; Marten, Frithjof; Guenther, Hans-Peter", "publication": "STAHLBAU", "year_of_publication": 2019, "UT": "WOS:000489600500005", "base_material": "S355J2+N", "base_young_modulus": "-", "base_yield_strength": "-", "base_ultimate_strength": "-", "base_elongation": "-", "weld_material": "Unalloyed structural steel", "weld_young_modulus": "-", "weld_yield_strength": "-", "weld_ultimate_strength": "-", "weld_elongation": "-", "processing": "-", "welding_joint": "Fillet weld joint", "welding_method": "MIG brazing", "welding_voltage": 20.5, "welding_current": 200, "welding_speed": 100, "preheat_temp": "-", "welding_env": "-", "residual_stress": "-", "fatigue_specimen_type": "Flat plate with welded bushings", "fatigue_specimen_thickness": 20, "fatigue_test_type": "Axial fatigue tests", "fatigue_temp": "-", "fatigue_env": "-", "load_ratio": 0.1, "frequency": "10–18", "fatigue_machine": "Servo-hydraulic testing machine HB 1000 (Zwick/Roell)", "fatigue_standard": "DIN EN 1993-1-9, IIW recommendations", "fatigue_test_control": "Load-controlled", "stress_concentration": "-", "failure_location": "Weld toe"}}, {"id": "WELD2025:1575", "name": "S355J2+N | Fillet weld joint", "material_family": "Welded joint", "points": [[333.0, 79300.0, 0], [275.0, 183000.0, 0], [269.0, 189000.0, 0], [222.0, 343000.0, 0], [220.0, 357000.0, 0], [220.0, 398000.0, 0], [168.0, 682000.0, 0], [170.0, 717000.0, 0], [170.0, 739000.0, 0], [111.0, 2320000.0, 0], [82.0, 5050000.0, 1]], "conditions": {"material": "S355J2+N", "am_type": "Magnetic field stud welding", "load_ratio": "0.1", "test_type": "Axial fatigue tests", "temperature": "-", "surface_treatment": "-"}, "metadata": {"dataset_id": 1575, "title": "Experimental and numerical investigations on the fatigue strength of welding details in tubular steel towers for wind turbines", "doi": "10.1002/stab.201900069", "authors": "Glienke, Ralf; Wegener, Filip; Gericke, Andreas; Hobbacher, Adolf F.; Henkel, Knuth-Michael; Marten, Frithjof; Guenther, Hans-Peter", "publication": "STAHLBAU", "year_of_publication": 2019, "UT": "WOS:000489600500005", "base_material": "S355J2+N", "base_young_modulus": "-", "base_yield_strength": "-", "base_ultimate_strength": "-", "base_elongation": "-", "weld_material": "Unalloyed structural steel", "weld_young_modulus": "-", "weld_yield_strength": "-", "weld_ultimate_strength": "-", "weld_elongation": "-", "processing": "-", "welding_joint": "Fillet weld joint", "welding_method": "Magnetic field stud welding", "welding_voltage": "-", "welding_current": 980, "welding_speed": "-", "preheat_temp": "-", "welding_env": "-", "residual_stress": "-", "fatigue_specimen_type": "Flat plate with welded bushings", "fatigue_specimen_thickness": 20, "fatigue_test_type": "Axial fatigue tests", "fatigue_temp": "-", "fatigue_env": "-", "load_ratio": 0.1, "frequency": "10–18", "fatigue_machine": "Servo-hydraulic testing machine HB 1000 (Zwick/Roell)", "fatigue_standard": "DIN EN 1993-1-9, IIW recommendations", "fatigue_test_control": "Load-controlled", "stress_concentration": "-", "failure_location": "Weld toe"}}, {"id": "WELD2025:1576", "name": "S355J2+N | Fillet weld joint", "material_family": "Welded joint", "points": [[273.0, 120000.0, 0], [270.0, 172000.0, 0], [279.0, 196000.0, 0], [220.0, 359000.0, 0], [218.0, 370000.0, 0], [220.0, 381000.0, 0], [216.0, 393000.0, 0], [163.0, 743000.0, 0], [162.0, 765000.0, 0], [147.0, 1050000.0, 0], [145.0, 1140000.0, 0], [145.0, 1160000.0, 0], [128.0, 1580000.0, 0], [128.0, 1700000.0, 0], [126.0, 5060000.0, 1]], "conditions": {"material": "S355J2+N", "am_type": "MIG brazing", "load_ratio": "0.1", "test_type": "Axial fatigue tests", "temperature": "-", "surface_treatment": "-"}, "metadata": {"dataset_id": 1576, "title": "Experimental and numerical investigations on the fatigue strength of welding details in tubular steel towers for wind turbines", "doi": "10.1002/stab.201900069", "authors": "Glienke, Ralf; Wegener, Filip; Gericke, Andreas; Hobbacher, Adolf F.; Henkel, Knuth-Michael; Marten, Frithjof; Guenther, Hans-Peter", "publication": "STAHLBAU", "year_of_publication": 2019, "UT": "WOS:000489600500005", "base_material": "S355J2+N", "base_young_modulus": "-", "base_yield_strength": "-", "base_ultimate_strength": "-", "base_elongation": "-", "weld_material": "Unalloyed structural steel", "weld_young_modulus": "-", "weld_yield_strength": "-", "weld_ultimate_strength": "-", "weld_elongation": "-", "processing": "-", "welding_joint": "Fillet weld joint", "welding_method": "MIG brazing", "welding_voltage": 20.5, "welding_current": 200, "welding_speed": 100, "preheat_temp": "-", "welding_env": "-", "residual_stress": "-", "fatigue_specimen_type": "Flat plate with welded bushings", "fatigue_specimen_thickness": 30, "fatigue_test_type": "Axial fatigue tests", "fatigue_temp": "-", "fatigue_env": "-", "load_ratio": 0.1, "frequency": "10–18", "fatigue_machine": "Servo-hydraulic testing machine HB 1000 (Zwick/Roell)", "fatigue_standard": "DIN EN 1993-1-9, IIW recommendations", "fatigue_test_control": "Load-controlled", "stress_concentration": "-", "failure_location": "Weld toe"}}, {"id": "WELD2025:1577", "name": "S355 J2+N | Transverse end welds", "material_family": "Welded joint", "points": [[327.0, 134000.0, 0], [246.0, 268000.0, 0], [237.0, 540000.0, 0], [202.0, 772000.0, 0], [177.0, 772000.0, 0], [155.0, 1920000.0, 0]], "conditions": {"material": "S355 J2+N", "am_type": "-", "load_ratio": "0.1", "test_type": "Axial fatigue tests", "temperature": "-", "surface_treatment": "-"}, "metadata": {"dataset_id": 1577, "title": "Fatigue strength of transverse end welds of cover plates", "doi": "10.1002/stab.201900100", "authors": "Kuhlmann, Ulrike; Drebenstedt, Karl", "publication": "STAHLBAU", "year_of_publication": 2020, "UT": "WOS:000508245300001", "base_material": "S355 J2+N", "base_young_modulus": "-", "base_yield_strength": "369–433", "base_ultimate_strength": "513–562", "base_elongation": "-", "weld_material": "-", "weld_young_modulus": "-", "weld_yield_strength": "-", "weld_ultimate_strength": "-", "weld_elongation": "-", "processing": "-", "welding_joint": "Transverse end welds", "welding_method": "-", "welding_voltage": "-", "welding_current": "-", "welding_speed": "-", "preheat_temp": "-", "welding_env": "-", "residual_stress": "-", "fatigue_specimen_type": "Wide plate", "fatigue_specimen_thickness": 20, "fatigue_test_type": "Axial fatigue tests", "fatigue_temp": "-", "fatigue_env": "-", "load_ratio": 0.1, "frequency": "-", "fatigue_machine": "-", "fatigue_standard": "DIN EN 1993-1-9", "fatigue_test_control": "Stress-controlled", "stress_concentration": "-", "failure_location": "Weld toe or weld root"}}, {"id": "WELD2025:1578", "name": "S355 J2+N | Transverse end welds", "material_family": "Welded joint", "points": [[305.0, 116000.0, 0], [300.0, 127000.0, 0], [284.0, 236000.0, 0], [235.0, 341000.0, 0], [178.0, 1030000.0, 0], [145.0, 1870000.0, 0]], "conditions": {"material": "S355 J2+N", "am_type": "-", "load_ratio": "0.1", "test_type": "Axial fatigue tests", "temperature": "-", "surface_treatment": "-"}, "metadata": {"dataset_id": 1578, "title": "Fatigue strength of transverse end welds of cover plates", "doi": "10.1002/stab.201900100", "authors": "Kuhlmann, Ulrike; Drebenstedt, Karl", "publication": "STAHLBAU", "year_of_publication": 2020, "UT": "WOS:000508245300001", "base_material": "S355 J2+N", "base_young_modulus": "-", "base_yield_strength": "369–433", "base_ultimate_strength": "513–562", "base_elongation": "-", "weld_material": "-", "weld_young_modulus": "-", "weld_yield_strength": "-", "weld_ultimate_strength": "-", "weld_elongation": "-", "processing": "-", "welding_joint": "Transverse end welds", "welding_method": "-", "welding_voltage": "-", "welding_current": "-", "welding_speed": "-", "preheat_temp": "-", "welding_env": "-", "residual_stress": "-", "fatigue_specimen_type": "Wide plate", "fatigue_specimen_thickness": 50, "fatigue_test_type": "Axial fatigue tests", "fatigue_temp": "-", "fatigue_env": "-", "load_ratio": 0.1, "frequency": "-", "fatigue_machine": "-", "fatigue_standard": "DIN EN 1993-1-9", "fatigue_test_control": "Stress-controlled", "stress_concentration": "-", "failure_location": "Weld toe or weld root"}}, {"id": "WELD2025:1579", "name": "- | T-Joint", "material_family": "Welded joint", "points": [[514.0, 22800.0, 0], [516.0, 29600.0, 0], [424.0, 24600.0, 0], [422.0, 26900.0, 0], [342.0, 39700.0, 0], [342.0, 71800.0, 0], [341.0, 83200.0, 0], [344.0, 98700.0, 0], [341.0, 119000.0, 0], [342.0, 172000.0, 0], [342.0, 173000.0, 0], [342.0, 247000.0, 0], [342.0, 393000.0, 0], [286.0, 593000.0, 0], [288.0, 674000.0, 0], [226.0, 1670000.0, 0], [625.0, 2997.0, 0], [586.0, 3262.0, 0], [625.0, 5100.0, 0], [586.0, 10700.0, 0], [523.0, 10500.0, 0], [522.0, 42700.0, 0]], "conditions": {"material": "-", "am_type": "Arc welding", "load_ratio": "-", "test_type": "Axial", "temperature": "-", "surface_treatment": "-"}, "metadata": {"dataset_id": 1579, "title": "Fatigue strength CAE system for three-dimensional welded structures", "doi": "10.1046/j.1460-2695.2002.00467.x", "authors": "Tanaka, K; Okajima, H; Koibuchi, K", "publication": "FATIGUE & FRACTURE OF ENGINEERING MATERIALS & STRUCTURES", "year_of_publication": 2002, "UT": "WOS:000174855900003", "base_material": "-", "base_young_modulus": "-", "base_yield_strength": 220, "base_ultimate_strength": "-", "base_elongation": "-", "weld_material": "-", "weld_young_modulus": "-", "weld_yield_strength": "-", "weld_ultimate_strength": "-", "weld_elongation": "-", "processing": "-", "welding_joint": "T-Joint", "welding_method": "Arc welding", "welding_voltage": "-", "welding_current": "-", "welding_speed": "-", "preheat_temp": "-", "welding_env": "-", "residual_stress": "-", "fatigue_specimen_type": "T-Joint", "fatigue_specimen_thickness": "-", "fatigue_test_type": "Axial", "fatigue_temp": "-", "fatigue_env": "-", "load_ratio": "-", "frequency": "-", "fatigue_machine": "-", "fatigue_standard": "-", "fatigue_test_control": "-", "stress_concentration": "-", "failure_location": "Weld toe"}}, {"id": "WELD2025:1580", "name": "- | Lap Joint", "material_family": "Welded joint", "points": [[497.0, 87900.0, 0], [496.0, 97100.0, 0], [494.0, 102000.0, 0], [297.0, 195000.0, 0], [300.0, 408000.0, 0], [197.0, 644000.0, 0], [197.0, 1190000.0, 0]], "conditions": {"material": "-", "am_type": "Arc welding", "load_ratio": "-", "test_type": "Axial", "temperature": "-", "surface_treatment": "-"}, "metadata": {"dataset_id": 1580, "title": "Fatigue strength CAE system for three-dimensional welded structures", "doi": "10.1046/j.1460-2695.2002.00467.x", "authors": "Tanaka, K; Okajima, H; Koibuchi, K", "publication": "FATIGUE & FRACTURE OF ENGINEERING MATERIALS & STRUCTURES", "year_of_publication": 2002, "UT": "WOS:000174855900003", "base_material": "-", "base_young_modulus": "-", "base_yield_strength": 220, "base_ultimate_strength": "-", "base_elongation": "-", "weld_material": "-", "weld_young_modulus": "-", "weld_yield_strength": "-", "weld_ultimate_strength": "-", "weld_elongation": "-", "processing": "-", "welding_joint": "Lap Joint", "welding_method": "Arc welding", "welding_voltage": "-", "welding_current": "-", "welding_speed": "-", "preheat_temp": "-", "welding_env": "-", "residual_stress": "-", "fatigue_specimen_type": "Lap Joint", "fatigue_specimen_thickness": "-", "fatigue_test_type": "Axial", "fatigue_temp": "-", "fatigue_env": "-", "load_ratio": "-", "frequency": "-", "fatigue_machine": "-", "fatigue_standard": "-", "fatigue_test_control": "-", "stress_concentration": "-", "failure_location": "Weld toe"}}, {"id": "WELD2025:1581", "name": "5083-0 Aluminium alloy | Tensile-shear joint", "material_family": "Welded joint", "points": [[105.0, 836.0, 0], [84.0, 2120.0, 0], [70.0, 8670.0, 0], [56.0, 10500.0, 0], [42.0, 79700.0, 0], [29.0, 1180000.0, 0]], "conditions": {"material": "5083-0 Aluminium alloy", "am_type": "Resistance Spot Welding (RSW)  (electrode force=3500N)", "load_ratio": "-", "test_type": "Axial", "temperature": "-", "surface_treatment": "-"}, "metadata": {"dataset_id": 1581, "title": "The effects of sheet spacing on the fatigue life of spot-welded joints", "doi": "10.1051/epjconf/20100642002", "authors": "Hassanifard, S.; Zehsaz, M.; Esmaeili, F.", "publication": "ICEM 14: 14TH INTERNATIONAL CONFERENCE ON EXPERIMENTAL MECHANICS, VOL 6", "year_of_publication": 2010, "UT": "WOS:000291704000286", "base_material": "5083-0 Aluminium alloy", "base_young_modulus": 70, "base_yield_strength": 145, "base_ultimate_strength": 290, "base_elongation": 22, "weld_material": "5083-0 Aluminium alloy", "weld_young_modulus": "-", "weld_yield_strength": "-", "weld_ultimate_strength": "-", "weld_elongation": "-", "processing": "-", "welding_joint": "Tensile-shear joint", "welding_method": "Resistance Spot Welding (RSW)  (electrode force=3500N)", "welding_voltage": "-", "welding_current": 20000, "welding_speed": "-", "preheat_temp": "-", "welding_env": "-", "residual_stress": "-", "fatigue_specimen_type": "Tensile-shear spot weld specimen", "fatigue_specimen_thickness": 1.5, "fatigue_test_type": "Axial", "fatigue_temp": "-", "fatigue_env": "-", "load_ratio": "-", "frequency": "-", "fatigue_machine": "-", "fatigue_standard": "-", "fatigue_test_control": "Load", "stress_concentration": "-", "failure_location": "-"}}, {"id": "WELD2025:1582", "name": "5083-0 Aluminium alloy | Tensile-shear joint", "material_family": "Welded joint", "points": [[53.0, 2020.0, 0], [42.0, 7600.0, 0], [35.0, 17700.0, 0], [28.0, 57800.0, 0], [21.0, 450000.0, 0], [14.0, 9880000.0, 0]], "conditions": {"material": "5083-0 Aluminium alloy", "am_type": "Resistance Spot Welding (RSW)  (electrode force=3000N)", "load_ratio": "-", "test_type": "Axial", "temperature": "-", "surface_treatment": "-"}, "metadata": {"dataset_id": 1582, "title": "The effects of sheet spacing on the fatigue life of spot-welded joints", "doi": "10.1051/epjconf/20100642002", "authors": "Hassanifard, S.; Zehsaz, M.; Esmaeili, F.", "publication": "ICEM 14: 14TH INTERNATIONAL CONFERENCE ON EXPERIMENTAL MECHANICS, VOL 6", "year_of_publication": 2010, "UT": "WOS:000291704000286", "base_material": "5083-0 Aluminium alloy", "base_young_modulus": 70, "base_yield_strength": 145, "base_ultimate_strength": 290, "base_elongation": 22, "weld_material": "5083-0 Aluminium alloy", "weld_young_modulus": "-", "weld_yield_strength": "-", "weld_ultimate_strength": "-", "weld_elongation": "-", "processing": "-", "welding_joint": "Tensile-shear joint", "welding_method": "Resistance Spot Welding (RSW)  (electrode force=3000N)", "welding_voltage": "-", "welding_current": 20000, "welding_speed": "-", "preheat_temp": "-", "welding_env": "-", "residual_stress": "-", "fatigue_specimen_type": "Tensile-shear spot weld specimen", "fatigue_specimen_thickness": 1.5, "fatigue_test_type": "Axial", "fatigue_temp": "-", "fatigue_env": "-", "load_ratio": "-", "frequency": "-", "fatigue_machine": "-", "fatigue_standard": "-", "fatigue_test_control": "Load", "stress_concentration": "-", "failure_location": "-"}}, {"id": "WELD2025:1583", "name": "5083-0 Aluminium alloy | Tensile-shear joint", "material_family": "Welded joint", "points": [[54.0, 965.0, 0], [43.0, 7420.0, 0], [36.0, 13600.0, 0], [29.0, 45000.0, 0], [18.0, 363000.0, 0], [14.0, 1130000.0, 0]], "conditions": {"material": "5083-0 Aluminium alloy", "am_type": "Resistance Spot Welding (RSW)  (electrode force=2500N)", "load_ratio": "-", "test_type": "Axial", "temperature": "-", "surface_treatment": "-"}, "metadata": {"dataset_id": 1583, "title": "The effects of sheet spacing on the fatigue life of spot-welded joints", "doi": "10.1051/epjconf/20100642002", "authors": "Hassanifard, S.; Zehsaz, M.; Esmaeili, F.", "publication": "ICEM 14: 14TH INTERNATIONAL CONFERENCE ON EXPERIMENTAL MECHANICS, VOL 6", "year_of_publication": 2010, "UT": "WOS:000291704000286", "base_material": "5083-0 Aluminium alloy", "base_young_modulus": 70, "base_yield_strength": 145, "base_ultimate_strength": 290, "base_elongation": 22, "weld_material": "5083-0 Aluminium alloy", "weld_young_modulus": "-", "weld_yield_strength": "-", "weld_ultimate_strength": "-", "weld_elongation": "-", "processing": "-", "welding_joint": "Tensile-shear joint", "welding_method": "Resistance Spot Welding (RSW)  (electrode force=2500N)", "welding_voltage": "-", "welding_current": 20000, "welding_speed": "-", "preheat_temp": "-", "welding_env": "-", "residual_stress": "-", "fatigue_specimen_type": "Tensile-shear spot weld specimen", "fatigue_specimen_thickness": 1.5, "fatigue_test_type": "Axial", "fatigue_temp": "-", "fatigue_env": "-", "load_ratio": "-", "frequency": "-", "fatigue_machine": "-", "fatigue_standard": "-", "fatigue_test_control": "Load", "stress_concentration": "-", "failure_location": "-"}}, {"id": "WELD2025:1584", "name": "X80 pipeline steel | Circumferential weld  (surface porosity)", "material_family": "Welded joint", "points": [[1260.0, 69600.0, 0], [1242.0, 86700.0, 0], [1142.0, 137000.0, 0], [1121.0, 156000.0, 0], [1081.0, 430000.0, 0], [1042.0, 10100000.0, 0], [1022.0, 9820000.0, 0], [1001.0, 10000000.0, 0]], "conditions": {"material": "X80 pipeline steel", "am_type": "TIG welding", "load_ratio": "0.15", "test_type": "Axial fatigue test", "temperature": "25", "surface_treatment": "-"}, "metadata": {"dataset_id": 1584, "title": "Failure Analysis of X80 Line Pipe's Circumferential Weld", "doi": "10.1051/matecconf/20166703026", "authors": "Liu Hong Liang; Li Fang Po; Dang En", "publication": "INTERNATIONAL SYMPOSIUM ON MATERIALS APPLICATION AND ENGINEERING (SMAE 2016)", "year_of_publication": 2016, "UT": "WOS:000387536700067", "base_material": "X80 pipeline steel", "base_young_modulus": "-", "base_yield_strength": "-", "base_ultimate_strength": 750, "base_elongation": "-", "weld_material": "-", "weld_young_modulus": "-", "weld_yield_strength": "-", "weld_ultimate_strength": 750, "weld_elongation": "-", "processing": "-", "welding_joint": "Circumferential weld  (surface porosity)", "welding_method": "TIG welding", "welding_voltage": "-", "welding_current": "-", "welding_speed": "-", "preheat_temp": "-", "welding_env": "-", "residual_stress": "-", "fatigue_specimen_type": "Round bar", "fatigue_specimen_thickness": 4.2, "fatigue_test_type": "Axial fatigue test", "fatigue_temp": 25, "fatigue_env": "-", "load_ratio": 0.15, "frequency": "-", "fatigue_machine": "High frequency fatigue testing machine", "fatigue_standard": "-", "fatigue_test_control": "Stress", "stress_concentration": "-", "failure_location": "Weld fusion line near the pipe body"}}, {"id": "WELD2025:1585", "name": "X80 pipeline steel | Circumferential weld  (subsurface porosity)", "material_family": "Welded joint", "points": [[1201.0, 179000.0, 0], [1180.0, 167000.0, 0], [1161.0, 167000.0, 0], [1063.0, 393000.0, 0], [1042.0, 1130000.0, 0], [1061.0, 3130000.0, 0]], "conditions": {"material": "X80 pipeline steel", "am_type": "TIG welding", "load_ratio": "0.15", "test_type": "Axial fatigue test", "temperature": "25", "surface_treatment": "-"}, "metadata": {"dataset_id": 1585, "title": "Failure Analysis of X80 Line Pipe's Circumferential Weld", "doi": "10.1051/matecconf/20166703026", "authors": "Liu Hong Liang; Li Fang Po; Dang En", "publication": "INTERNATIONAL SYMPOSIUM ON MATERIALS APPLICATION AND ENGINEERING (SMAE 2016)", "year_of_publication": 2016, "UT": "WOS:000387536700067", "base_material": "X80 pipeline steel", "base_young_modulus": "-", "base_yield_strength": "-", "base_ultimate_strength": 750, "base_elongation": "-", "weld_material": "-", "weld_young_modulus": "-", "weld_yield_strength": "-", "weld_ultimate_strength": 750, "weld_elongation": "-", "processing": "-", "welding_joint": "Circumferential weld  (subsurface porosity)", "welding_method": "TIG welding", "welding_voltage": "-", "welding_current": "-", "welding_speed": "-", "preheat_temp": "-", "welding_env": "-",
