Repository: yunyunfanfan/S-PA-CBB

# S-PA-CBB

Official research code, processed curve records, evaluation outputs, and manuscript source for:

> **From Physics to Selective Generation: Conditional Brownian Bridges for Sparse S–N Curve Reconstruction and Fatigue Decision-Making**

S-PA-CBB reconstructs a complete probabilistic stress–life (S–N) curve from only two to four observed fatigue tests. The method first fits an interpretable Basquin state, diagnoses whether that state is sufficient, and applies a ControlNet-style conditional Brownian-bridge residual only to curves that benefit from correction.

File: external_data/weld2025_disjoint_curves.json (part 62 of 223)
"residual_stress": "-", "fatigue_specimen_type": "Round bar", "fatigue_specimen_thickness": 4.2, "fatigue_test_type": "Axial fatigue test", "fatigue_temp": 25, "fatigue_env": "-", "load_ratio": 0.15, "frequency": "-", "fatigue_machine": "High frequency fatigue testing machine", "fatigue_standard": "-", "fatigue_test_control": "Stress", "stress_concentration": "-", "failure_location": "Weld fusion line near the pipe body"}}, {"id": "WELD2025:1586", "name": "High-strength steel DOMEX 700 MC | -", "material_family": "Welded joint", "points": [[1446.0, 1840.0, 0], [1398.0, 2510.0, 0], [1452.0, 3010.0, 0], [1294.0, 12500.0, 0], [1306.0, 17400.0, 0], [1264.0, 16500.0, 0], [1270.0, 27000.0, 0], [1270.0, 33600.0, 0], [1204.0, 48500.0, 0], [1210.0, 52200.0, 0], [1210.0, 63800.0, 0], [1210.0, 72500.0, 0], [1204.0, 191000.0, 0], [918.0, 165000.0, 0], [918.0, 218000.0, 0], [912.0, 319000.0, 0], [614.0, 1490000.0, 0], [596.0, 4790000.0, 0], [614.0, 6650000.0, 0], [310.0, 12600000.0, 0]], "conditions": {"material": "High-strength steel DOMEX 700 MC", "am_type": "Laser welding", "load_ratio": "-1", "test_type": "Low-cycle fatigue, bending loading", "temperature": "25", "surface_treatment": "-"}, "metadata": {"dataset_id": 1586, "title": "Low-cycle fatigue behaviour of laser welded high-strength steel DOMEX 700 MC", "doi": "10.1051/matecconf/201815705013", "authors": "Kopas, Peter; Saga, Milan; Novy, Frantisek; Leitner, Bohus", "publication": "XXII SLOVAK-POLISH SCIENTIFIC CONFERENCE ON MACHINE MODELLING AND SIMULATIONS 2017 (MMS 2017)", "year_of_publication": 2018, "UT": "WOS:000477759300120", "base_material": "High-strength steel DOMEX 700 MC", "base_young_modulus": "-", "base_yield_strength": 790, "base_ultimate_strength": 849, "base_elongation": 17, "weld_material": "High-strength steel DOMEX 700 MC (laser welded)", "weld_young_modulus": "-", "weld_yield_strength": 622, "weld_ultimate_strength": 810, "weld_elongation": 7, "processing": "-", "welding_joint": "-", "welding_method": "Laser welding", "welding_voltage": "-", "welding_current": "-", "welding_speed": "-", "preheat_temp": "-", "welding_env": "-", "residual_stress": "-", "fatigue_specimen_type": "Smooth bar specimens", "fatigue_specimen_thickness": "-", "fatigue_test_type": "Low-cycle fatigue, bending loading", "fatigue_temp": 25, "fatigue_env": "Air", "load_ratio": -1, "frequency": 35, "fatigue_machine": "Electro-mechanic fatigue test machine", "fatigue_standard": "-", "fatigue_test_control": "Strain control", "stress_concentration": "-", "failure_location": "Weld toe"}}, {"id": "WELD2025:1587", "name": "25Cr2Ni2MoV steel | Butt joint", "material_family": "Welded joint", "points": [[1127.0, 428000.0, 0], [1117.0, 429000.0, 0], [1106.0, 342000.0, 0], [1085.0, 402000.0, 0], [1074.0, 196000.0, 0], [1077.0, 304000.0, 0], [1078.0, 395000.0, 0], [1058.0, 177000.0, 0], [1068.0, 797000.0, 0], [1067.0, 1130000.0, 0], [1057.0, 2060000.0, 0], [1085.0, 2710000.0, 0]], "conditions": {"material": "25Cr2Ni2MoV steel", "am_type": "Submerged arc welding (SAW)", "load_ratio": "-1", "test_type": "Axial push-pull cyclic loading", "temperature": "-", "surface_treatment": "Quenched and tempered (base metal), post-weld heat treatment (PWHT) at 580°C for 10 hours (furnace cooling)"}, "metadata": {"dataset_id": 1587, "title": "Failure mechanisms and fatigue strength reduction factor of a Cr-Ni-Mo-V steel welded joint up to ultra-long life regime", "doi": "10.1051/matecconf/201816521012", "authors": "Zhu, Ming-Liang; Xuan, Fu-Zhen", "publication": "12TH INTERNATIONAL FATIGUE CONGRESS (FATIGUE 2018)", "year_of_publication": 2018, "UT": "WOS:000478990600196", "base_material": "25Cr2Ni2MoV steel", "base_young_modulus": "-", "base_yield_strength": 726, "base_ultimate_strength": 778, "base_elongation": "-", "weld_material": "Ni-rich weld metal", "weld_young_modulus": "-", "weld_yield_strength": "-", "weld_ultimate_strength": "-", "weld_elongation": "-", "processing": "Quenched and tempered (base metal), post-weld heat treatment (PWHT) at 580°C for 10 hours (furnace cooling)", "welding_joint": "Butt joint", "welding_method": "Submerged arc welding (SAW)", "welding_voltage": "-", "welding_current": "-", "welding_speed": "-", "preheat_temp": "-", "welding_env": "-", "residual_stress": "Compressive residual stress at the surface, ranging from -190 MPa to -140 MPa (axial) and up to -252 MPa (circumferential)", "fatigue_specimen_type": "Cross-weld", "fatigue_specimen_thickness": "-", "fatigue_test_type": "Axial push-pull cyclic loading", "fatigue_temp": "-", "fatigue_env": "Compressive air cooling", "load_ratio": -1, "frequency": 20000, "fatigue_machine": "Ultrasonic system (USF-2000, Shimadzu, Japan)", "fatigue_standard": "-", "fatigue_test_control": "-", "stress_concentration": "-", "failure_location": "Surface initiation"}}, {"id": "WELD2025:1588", "name": "25Cr2Ni2MoV steel | Butt joint", "material_family": "Welded joint", "points": [[1097.0, 469000.0, 0], [1087.0, 601000.0, 0], [1067.0, 375000.0, 0], [1047.0, 772000.0, 0], [1036.0, 2500000.0, 0], [1036.0, 2980000.0, 0], [1047.0, 4150000.0, 0], [1077.0, 3990000.0, 0], [1067.0, 11200000.0, 0], [1025.0, 8990000.0, 0], [1025.0, 12500000.0, 0], [1057.0, 41800000.0, 0], [1046.0, 118000000.0, 0], [1035.0, 62700000.0, 0], [1015.0, 45100000.0, 0], [1045.0, 1030000000.0, 1], [1005.0, 1080000000.0, 1]], "conditions": {"material": "25Cr2Ni2MoV steel", "am_type": "Submerged arc welding (SAW)", "load_ratio": "-1", "test_type": "Axial push-pull cyclic loading", "temperature": "-", "surface_treatment": "Quenched and tempered (base metal), post-weld heat treatment (PWHT) at 580°C for 10 hours (furnace cooling)"}, "metadata": {"dataset_id": 1588, "title": "Failure mechanisms and fatigue strength reduction factor of a Cr-Ni-Mo-V steel welded joint up to ultra-long life regime", "doi": "10.1051/matecconf/201816521012", "authors": "Zhu, Ming-Liang; Xuan, Fu-Zhen", "publication": "12TH INTERNATIONAL FATIGUE CONGRESS (FATIGUE 2018)", "year_of_publication": 2018, "UT": "WOS:000478990600196", "base_material": "25Cr2Ni2MoV steel", "base_young_modulus": "-", "base_yield_strength": 726, "base_ultimate_strength": 778, "base_elongation": "-", "weld_material": "Ni-rich weld metal", "weld_young_modulus": "-", "weld_yield_strength": "-", "weld_ultimate_strength": "-", "weld_elongation": "-", "processing": "Quenched and tempered (base metal), post-weld heat treatment (PWHT) at 580°C for 10 hours (furnace cooling)", "welding_joint": "Butt joint", "welding_method": "Submerged arc welding (SAW)", "welding_voltage": "-", "welding_current": "-", "welding_speed": "-", "preheat_temp": "-", "welding_env": "-", "residual_stress": "Compressive residual stress at the surface, ranging from -190 MPa to -140 MPa (axial) and up to -252 MPa (circumferential)", "fatigue_specimen_type": "Cross-weld", "fatigue_specimen_thickness": "-", "fatigue_test_type": "Axial push-pull cyclic loading", "fatigue_temp": "-", "fatigue_env": "Compressive air cooling", "load_ratio": -1, "frequency": 20000, "fatigue_machine": "Ultrasonic system (USF-2000, Shimadzu, Japan)", "fatigue_standard": "-", "fatigue_test_control": "-", "stress_concentration": "-", "failure_location": "Interior initiation"}}, {"id": "WELD2025:1589", "name": "DOMEX 700 MC | -", "material_family": "Welded joint", "points": [[1288.0, 5220.0, 0], [1288.0, 6710.0, 0], [1195.0, 11800.0, 0], [1196.0, 17000.0, 0], [903.0, 17800.0, 0], [1289.0, 17800.0, 0], [1265.0, 34200.0, 0], [1265.0, 48100.0, 0], [1265.0, 86900.0, 0], [607.0, 201000.0, 0], [905.0, 224000.0, 0], [607.0, 314000.0, 0], [906.0, 513000.0, 0], [608.0, 2530000.0, 0], [305.0, 14500000.0, 0], [306.0, 61900000.0, 0]], "conditions": {"material": "DOMEX 700 MC", "am_type": "MAG (Metal Active Gas) welding", "load_ratio": "-1", "test_type": "symmetrical proportional bending loading", "temperature": "25", "surface_treatment": "-"}, "metadata": {"dataset_id": 1589, "title": "Fatigue characteristics of welded high strength steel in the low cycle region of loading", "doi": "10.1051/matecconf/201925407002", "authors": "Kopas, Peter; Saga, Milan; Handrik, Marian; Vasko, Milan; Jakubovicova, Lenka", "publication": "XXIII POLISH-SLOVAK SCIENTIFIC CONFERENCE ON MACHINE MODELLING AND SIMULATIONS (MMS 2018)", "year_of_publication": 2019, "UT": "WOS:000528033900106", "base_material": "DOMEX 700 MC", "base_young_modulus": "-", "base_yield_strength": 620, "base_ultimate_strength": 705, "base_elongation": 7, "weld_material": "-", "weld_young_modulus": "-", "weld_yield_strength": "-", "weld_ultimate_strength": "-", "weld_elongation": "-", "processing": "-", "welding_joint": "-", "welding_method": "MAG (Metal Active Gas) welding", "welding_voltage": "-", "welding_current": "-", "welding_speed": "-", "preheat_temp": "-", "welding_env": "-", "residual_stress": "-", "fatigue_specimen_type": "Smooth bar specimens", "fatigue_specimen_thickness": "-", "fatigue_test_type": "symmetrical proportional bending loading", "fatigue_temp": 25, "fatigue_env": "Air", "load_ratio": -1, "frequency": 35, "fatigue_machine": "Electro-mechanic fatigue test machine developed at the University of Žilina", "fatigue_standard": "-", "fatigue_test_control": "Strain control", "stress_concentration": "-", "failure_location": "Weld toe region"}}, {"id": "WELD2025:1590", "name": "WELDOX 960 (electron beam welded) | -", "material_family": "Welded joint", "points": [[2239.0, 4330.0, 0], [2246.0, 6170.0, 0], [2109.0, 9340.0, 0], [2196.0, 11500.0, 0], [2110.0, 13700.0, 0], [2011.0, 33300.0, 0], [2011.0, 46200.0, 0], [1751.0, 188000.0, 0], [1751.0, 273000.0, 0], [1472.0, 571000.0, 0], [1472.0, 713000.0, 0], [1473.0, 3180000.0, 0], [1187.0, 5740000.0, 0], [895.0, 10800000.0, 0], [1188.0, 10800000.0, 0], [902.0, 16200000.0, 0], [903.0, 43600000.0, 0]], "conditions": {"material": "WELDOX 960 (electron beam welded)", "am_type": "Electron beam welding", "load_ratio": "-1", "test_type": "symmetrical proportional bending loading", "temperature": "25", "surface_treatment": "-"}, "metadata": {"dataset_id": 1590, "title": "Fatigue characteristics of welded high strength steel in the low cycle region of loading", "doi": "10.1051/matecconf/201925407002", "authors": "Kopas, Peter; Saga, Milan; Handrik, Marian; Vasko, Milan; Jakubovicova, Lenka", "publication": "XXIII POLISH-SLOVAK SCIENTIFIC CONFERENCE ON MACHINE MODELLING AND SIMULATIONS (MMS 2018)", "year_of_publication": 2019, "UT": "WOS:000528033900106", "base_material": "WELDOX 960 (electron beam welded)", "base_young_modulus": "-", "base_yield_strength": 1055, "base_ultimate_strength": 1096, "base_elongation": 7, "weld_material": "-", "weld_young_modulus": "-", "weld_yield_strength": "-", "weld_ultimate_strength": "-", "weld_elongation": "-", "processing": "-", "welding_joint": "-", "welding_method": "Electron beam welding", "welding_voltage": "-", "welding_current": "-", "welding_speed": "-", "preheat_temp": "-", "welding_env": "-", "residual_stress": "-", "fatigue_specimen_type": "Smooth bar specimens", "fatigue_specimen_thickness": "-", "fatigue_test_type": "symmetrical proportional bending loading", "fatigue_temp": 25, "fatigue_env": "Air", "load_ratio": -1, "frequency": 35, "fatigue_machine": "Electro-mechanic fatigue test machine developed at the University of Žilina", "fatigue_standard": "-", "fatigue_test_control": "Strain control", "stress_concentration": "-", "failure_location": "Weld toe region"}}, {"id": "WELD2025:1591", "name": "Constructional steel S380 (QStE 380 TM) | Transverse butt weld", "material_family": "Welded joint", "points": [[311.0, 212500.0, 0], [311.0, 249300.0, 0], [311.0, 214900.0, 0], [248.0, 2125400.0, 0], [248.0, 1052000.0, 0], [191.0, 10000000.0, 1], [201.0, 10000000.0, 1], [214.0, 10000000.0, 1], [311.0, 185500.0, 0], [311.0, 415300.0, 0], [311.0, 141200.0, 0], [248.0, 221600.0, 0], [248.0, 1246800.0, 0], [248.0, 197900.0, 0], [248.0, 469200.0, 0], [231.0, 10000000.0, 1], [220.0, 10000000.0, 1], [231.0, 10000000.0, 1], [187.0, 10000000.0, 1], [186.0, 701300.0, 0], [195.0, 10000000.0, 1], [186.0, 7500000.0, 0], [311.0, 25800.0, 0], [311.0, 38400.0, 0], [248.0, 91900.0, 0], [248.0, 50800.0, 0], [248.0, 89300.0, 0], [186.0, 291000.0, 0], [186.0, 716400.0, 0], [186.0, 173500.0, 0], [124.0, 2773400.0, 0], [124.0, 734500.0, 0], [128.0, 10000000.0, 1]], "conditions": {"material": "Constructional steel S380 (QStE 380 TM)", "am_type": "-", "load_ratio": "-", "test_type": "Axial, variable amplitude", "temperature": "-", "surface_treatment": "Milled, Rough"}, "metadata": {"dataset_id": 1591, "title": "The Effects of Notches on the Fatigue Strength of Steel Structures", "doi": "10.1051/matecconf/201927902001", "authors": "Juhas, Pavol", "publication": "10TH INTERNATIONAL SCIENTIFIC CONFERENCE BUILDING DEFECTS (BUILDING DEFECTS 2018)", "year_of_publication": 2019, "UT": "WOS:000570802100015", "base_material": "Constructional steel S380 (QStE 380 TM)", "base_young_modulus": "-", "base_yield_strength": "-", "base_ultimate_strength": "-", "base_elongation": "-", "weld_material": "-", "weld_young_modulus": "-", "weld_yield_strength": "-", "weld_ultimate_strength": "-", "weld_elongation": "-", "processing": "Milled, Rough", "welding_joint": "Transverse butt weld", "welding_method": "-", "welding_voltage": "-", "welding_current": "-", "welding_speed": "-", "preheat_temp": "-", "welding_env": "-", "residual_stress": "-", "fatigue_specimen_type": "rod specimen", "fatigue_specimen_thickness": 8, "fatigue_test_type": "Axial, variable amplitude", "fatigue_temp": "-", "fatigue_env": "-", "load_ratio": "-", "frequency": 1, "fatigue_machine": "-", "fatigue_standard": "EN 1993-1-9: 2005", "fatigue_test_control": "Stress", "stress_concentration": "-", "failure_location": "-"}}, {"id": "WELD2025:1599", "name": "ASTM A131 grade A steel | V-groove butt joint", "material_family": "Welded joint", "points": [[319.0, 53173.0, 0], [319.0, 27670.0, 0], [319.0, 75132.0, 0], [319.0, 72447.0, 0], [279.0, 30767.0, 0], [279.0, 40439.0, 0], [279.0, 84185.0, 0], [239.0, 69049.0, 0], [239.0, 150074.0, 0], [199.0, 369627.0, 0], [199.0, 595484.0, 0], [160.0, 2000000.0, 1], [160.0, 2000000.0, 1]], "conditions": {"material": "ASTM A131 grade A steel", "am_type": "GMAW", "load_ratio": "0.1", "test_type": "Stress-controlled cyclic loading", "temperature": "-", "surface_treatment": "-"}, "metadata": {"dataset_id": 1599, "title": "Fatigue life assessment of weld joints manufactured by GMAW and CW-GMAW processes", "doi": "10.1080/13621718.2016.1194735", "authors": "Marques, L. F. N.; Santos, E. B. F.; Gerlich, A. P.; Braga, E. M.", "publication": "SCIENCE AND TECHNOLOGY OF WELDING AND JOINING", "year_of_publication": 2017, "UT": "WOS:000389818300001", "base_material": "ASTM A131 grade A steel", "base_young_modulus": "-", "base_yield_strength": 293, "base_ultimate_strength": 443, "base_elongation": 29, "weld_material": "ER70S-6 wire filler metal", "weld_young_modulus": "-", "weld_yield_strength": "-", "weld_ultimate_strength": "-", "weld_elongation": "-", "processing": "-", "welding_joint": "V-groove butt joint", "welding_method": "GMAW", "welding_voltage": 32, "welding_current": 210, "welding_speed": 4.67, "preheat_temp": "-", "welding_env": "Pure CO2 shielding gas, 15 l/min", "residual_stress": "-", "fatigue_specimen_type": "Transverse to welding direction, standard", "fatigue_specimen_thickness": 9.5, "fatigue_test_type": "Stress-controlled cyclic loading", "fatigue_temp": "-", "fatigue_env": "-", "load_ratio": 0.1, "frequency": "-", "fatigue_machine": "-", "fatigue_standard": "ASTM E739", "fatigue_test_control": "Stress-controlled", "stress_concentration": "-", "failure_location": "root"}}, {"id": "WELD2025:1600", "name": "ASTM A131 grade A steel | V-groove butt joint", "material_family": "Welded joint", "points": [[239.0, 205342.0, 0], [199.0, 442976.0, 0], [199.0, 852738.0, 0], [160.0, 817751.0, 0], [160.0, 838839.0, 0]], "conditions": {"material": "ASTM A131 grade A steel", "am_type": "GMAW", "load_ratio": "0.1", "test_type": "Stress-controlled cyclic loading", "temperature": "-", "surface_treatment": "-"}, "metadata": {"dataset_id": 1600, "title": "Fatigue life assessment of weld joints manufactured by GMAW and CW-GMAW processes", "doi": "10.1080/13621718.2016.1194735", "authors": "Marques, L. F. N.; Santos, E. B. F.; Gerlich, A. P.; Braga, E. M.", "publication": "SCIENCE AND TECHNOLOGY OF WELDING AND JOINING", "year_of_publication": 2017, "UT": "WOS:000389818300001", "base_material": "ASTM A131 grade A steel", "base_young_modulus": "-", "base_yield_strength": 293, "base_ultimate_strength": 443, "base_elongation": 29, "weld_material": "ER70S-6 wire filler metal", "weld_young_modulus": "-", "weld_yield_strength": "-", "weld_ultimate_strength": "-", "weld_elongation": "-", "processing": "-", "welding_joint": "V-groove butt joint", "welding_method": "GMAW", "welding_voltage": 32, "welding_current": 210, "welding_speed": 4.67, "preheat_temp": "-", "welding_env": "Pure CO2 shielding gas, 15 l/min", "residual_stress": "-", "fatigue_specimen_type": "Transverse to welding direction, standard", "fatigue_specimen_thickness": 9.5, "fatigue_test_type": "Stress-controlled cyclic loading", "fatigue_temp": "-", "fatigue_env": "-", "load_ratio": 0.1, "frequency": "-", "fatigue_machine": "-", "fatigue_standard": "ASTM E739", "fatigue_test_control": "Stress-controlled", "stress_concentration": "-", "failure_location": "toe"}}, {"id": "WELD2025:1601", "name": "ASTM A131 grade A steel | V-groove butt joint", "material_family": "Welded joint", "points": [[239.0, 206481.0, 0]], "conditions": {"material": "ASTM A131 grade A steel", "am_type": "GMAW", "load_ratio": "0.1", "test_type": "Stress-controlled cyclic loading", "temperature": "-", "surface_treatment": "-"}, "metadata": {"dataset_id": 1601, "title": "Fatigue life assessment of weld joints manufactured by GMAW and CW-GMAW processes", "doi": "10.1080/13621718.2016.1194735", "authors": "Marques, L. F. N.; Santos, E. B. F.; Gerlich, A. P.; Braga, E. M.", "publication": "SCIENCE AND TECHNOLOGY OF WELDING AND JOINING", "year_of_publication": 2017, "UT": "WOS:000389818300001", "base_material": "ASTM A131 grade A steel", "base_young_modulus": "-", "base_yield_strength": 293, "base_ultimate_strength": 443, "base_elongation": 29, "weld_material": "ER70S-6 wire filler metal", "weld_young_modulus": "-", "weld_yield_strength": "-", "weld_ultimate_strength": "-", "weld_elongation": "-", "processing": "-", "welding_joint": "V-groove butt joint", "welding_method": "GMAW", "welding_voltage": 32, "welding_current": 210, "welding_speed": 4.67, "preheat_temp": "-", "welding_env": "Pure CO2 shielding gas, 15 l/min", "residual_stress": "-", "fatigue_specimen_type": "Transverse to welding direction, standard", "fatigue_specimen_thickness": 9.5, "fatigue_test_type": "Stress-controlled cyclic loading", "fatigue_temp": "-", "fatigue_env": "-", "load_ratio": 0.1, "frequency": "-", "fatigue_machine": "-", "fatigue_standard": "ASTM E739", "fatigue_test_control": "Stress-controlled", "stress_concentration": "-", "failure_location": "base metal"}}, {"id": "WELD2025:1602", "name": "ASTM A131 grade A steel | V-groove butt joint", "material_family": "Welded joint", "points": [[279.0, 33037.0, 0]], "conditions": {"material": "ASTM A131 grade A steel", "am_type": "GMAW", "load_ratio": "0.1", "test_type": "Stress-controlled cyclic loading", "temperature": "-", "surface_treatment": "-"}, "metadata": {"dataset_id": 1602, "title": "Fatigue life assessment of weld joints manufactured by GMAW and CW-GMAW processes", "doi": "10.1080/13621718.2016.1194735", "authors": "Marques, L. F. N.; Santos, E. B. F.; Gerlich, A. P.; Braga, E. M.", "publication": "SCIENCE AND TECHNOLOGY OF WELDING AND JOINING", "year_of_publication": 2017, "UT": "WOS:000389818300001", "base_material": "ASTM A131 grade A steel", "base_young_modulus": "-", "base_yield_strength": 293, "base_ultimate_strength": 443, "base_elongation": 29, "weld_material": "ER70S-6 wire filler metal", "weld_young_modulus": "-", "weld_yield_strength": "-", "weld_ultimate_strength": "-", "weld_elongation": "-", "processing": "-", "welding_joint": "V-groove butt joint", "welding_method": "GMAW", "welding_voltage": 32, "welding_current": 210, "welding_speed": 4.67, "preheat_temp": "-", "welding_env": "Pure CO2 shielding gas, 15 l/min", "residual_stress": "-", "fatigue_specimen_type": "Transverse to welding direction, standard", "fatigue_specimen_thickness": 9.5, "fatigue_test_type": "Stress-controlled cyclic loading", "fatigue_temp": "-", "fatigue_env": "-", "load_ratio": 0.1, "frequency": "-", "fatigue_machine": "-", "fatigue_standard": "ASTM E739", "fatigue_test_control": "Stress-controlled", "stress_concentration": "-", "failure_location": "internal welding defect"}}, {"id": "WELD2025:1603", "name": "ASTM A131 grade A steel | V-groove butt joint", "material_family": "Welded joint", "points": [[319.0, 25757.0, 0], [319.0, 54221.0, 0], [319.0, 32332.0, 0], [319.0, 38862.0, 0], [279.0, 28638.0, 0], [160.0, 352434.0, 0], [160.0, 2000000.0, 1]], "conditions": {"material": "ASTM A131 grade A steel", "am_type": "CW-GMAW (0.8 mm)", "load_ratio": "0.1", "test_type": "Stress-controlled cyclic loading", "temperature": "-", "surface_treatment": "-"}, "metadata": {"dataset_id": 1603, "title": "Fatigue life assessment of weld joints manufactured by GMAW and CW-GMAW processes", "doi": "10.1080/13621718.2016.1194735", "authors": "Marques, L. F. N.; Santos, E. B. F.; Gerlich, A. P.; Braga, E. M.", "publication": "SCIENCE AND TECHNOLOGY OF WELDING AND JOINING", "year_of_publication": 2017, "UT": "WOS:000389818300001", "base_material": "ASTM A131 grade A steel", "base_young_modulus": "-", "base_yield_strength": 293, "base_ultimate_strength": 443, "base_elongation": 29, "weld_material": "ER70S-6 wire filler metal", "weld_young_modulus": "-", "weld_yield_strength": "-", "weld_ultimate_strength": "-", "weld_elongation": "-", "processing": "-", "welding_joint": "V-groove butt joint", "welding_method": "CW-GMAW (0.8 mm)", "welding_voltage": 32, "welding_current": 210, "welding_speed": 4.67, "preheat_temp": "-", "welding_env": "Pure CO2 shielding gas, 15 l/min", "residual_stress": "Lower residual stress in CW-GMAW due to reduced heat input", "fatigue_specimen_type": "Transverse to welding direction, standard", "fatigue_specimen_thickness": 9.5, "fatigue_test_type": "Stress-controlled cyclic loading", "fatigue_temp": "-", "fatigue_env": "-", "load_ratio": 0.1, "frequency": "-", "fatigue_machine": "-", "fatigue_standard": "ASTM E739", "fatigue_test_control": "Stress-controlled", "stress_concentration": "-", "failure_location": "root"}}, {"id": "WELD2025:1604", "name": "ASTM A131 grade A steel | V-groove butt joint", "material_family": "Welded joint", "points": [[279.0, 96130.0, 0], [279.0, 50348.0, 0], [239.0, 127255.0, 0], [239.0, 215322.0, 0], [239.0, 162228.0, 0], [199.0, 656784.0, 0], [199.0, 453808.0, 0], [199.0, 296569.0, 0], [199.0, 564896.0, 0], [160.0, 747325.0, 0]], "conditions": {"material": "ASTM A131 grade A steel", "am_type": "CW-GMAW (0.8 mm)", "load_ratio": "0.1", "test_type": "Stress-controlled cyclic loading", "temperature": "-", "surface_treatment": "-"}, "metadata": {"dataset_id": 1604, "title": "Fatigue life assessment of weld joints manufactured by GMAW and CW-GMAW processes", "doi": "10.1080/13621718.2016.1194735", "authors": "Marques, L. F. N.; Santos, E. B. F.; Gerlich, A. P.; Braga, E. M.", "publication": "SCIENCE AND TECHNOLOGY OF WELDING AND JOINING", "year_of_publication": 2017, "UT": "WOS:000389818300001", "base_material": "ASTM A131 grade A steel", "base_young_modulus": "-", "base_yield_strength": 293, "base_ultimate_strength": 443, "base_elongation": 29, "weld_material": "ER70S-6 wire filler metal", "weld_young_modulus": "-", "weld_yield_strength": "-", "weld_ultimate_strength": "-", "weld_elongation": "-", "processing": "-", "welding_joint": "V-groove butt joint", "welding_method": "CW-GMAW (0.8 mm)", "welding_voltage": 32, "welding_current": 210, "welding_speed": 4.67, "preheat_temp": "-", "welding_env": "Pure CO2 shielding gas, 15 l/min", "residual_stress": "Lower residual stress in CW-GMAW due to reduced heat input", "fatigue_specimen_type": "Transverse to welding direction, standard", "fatigue_specimen_thickness": 9.5, "fatigue_test_type": "Stress-controlled cyclic loading", "fatigue_temp": "-", "fatigue_env": "-", "load_ratio": 0.1, "frequency": "-", "fatigue_machine": "-", "fatigue_standard": "ASTM E739", "fatigue_test_control": "Stress-controlled", "stress_concentration": "-", "failure_location": "toe"}}, {"id": "WELD2025:1605", "name": "ASTM A131 grade A steel | V-groove butt joint", "material_family": "Welded joint", "points": [[239.0, 304469.0, 0], [160.0, 1758594.0, 0]], "conditions": {"material": "ASTM A131 grade A steel", "am_type": "CW-GMAW (0.8 mm)", "load_ratio": "0.1", "test_type": "Stress-controlled cyclic loading", "temperature": "-", "surface_treatment": "-"}, "metadata": {"dataset_id": 1605, "title": "Fatigue life assessment of weld joints manufactured by GMAW and CW-GMAW processes", "doi": "10.1080/13621718.2016.1194735", "authors": "Marques, L. F. N.; Santos, E. B. F.; Gerlich, A. P.; Braga, E. M.", "publication": "SCIENCE AND TECHNOLOGY OF WELDING AND JOINING", "year_of_publication": 2017, "UT": "WOS:000389818300001", "base_material": "ASTM A131 grade A steel", "base_young_modulus": "-", "base_yield_strength": 293, "base_ultimate_strength": 443, "base_elongation": 29, "weld_material": "ER70S-6 wire filler metal", "weld_young_modulus": "-", "weld_yield_strength": "-", "weld_ultimate_strength": "-", "weld_elongation": "-", "processing": "-", "welding_joint": "V-groove butt joint", "welding_method": "CW-GMAW (0.8 mm)", "welding_voltage": 32, "welding_current": 210, "welding_speed": 4.67, "preheat_temp": "-", "welding_env": "Pure CO2 shielding gas, 15 l/min", "residual_stress": "Lower residual stress in CW-GMAW due to reduced heat input", "fatigue_specimen_type": "Transverse to welding direction, standard", "fatigue_specimen_thickness": 9.5, "fatigue_test_type": "Stress-controlled cyclic loading", "fatigue_temp": "-", "fatigue_env": "-", "load_ratio": 0.1, "frequency": "-", "fatigue_machine": "-", "fatigue_standard": "ASTM E739", "fatigue_test_control": "Stress-controlled", "stress_concentration": "-", "failure_location": "internal welding defect"}}, {"id": "WELD2025:1606", "name": "ASTM A131 grade A steel | V-groove butt joint", "material_family": "Welded joint", "points": [[319.0, 44398.0, 0], [319.0, 22778.0, 0], [279.0, 76904.0, 0]], "conditions": {"material": "ASTM A131 grade A steel", "am_type": "CW-GMAW (1.0 mm)", "load_ratio": "0.1", "test_type": "Stress-controlled cyclic loading", "temperature": "-", "surface_treatment": "-"}, "metadata": {"dataset_id": 1606, "title": "Fatigue life assessment of weld joints manufactured by GMAW and CW-GMAW processes", "doi": "10.1080/13621718.2016.1194735", "authors": "Marques, L. F. N.; Santos, E. B. F.; Gerlich, A. P.; Braga, E. M.", "publication": "SCIENCE AND TECHNOLOGY OF WELDING AND JOINING", "year_of_publication": 2017, "UT": "WOS:000389818300001", "base_material": "ASTM A131 grade A steel", "base_young_modulus": "-", "base_yield_strength": 293, "base_ultimate_strength": 443, "base_elongation": 29, "weld_material": "ER70S-6 wire filler metal", "weld_young_modulus": "-", "weld_yield_strength": "-", "weld_ultimate_strength": "-", "weld_elongation": "-", "processing": "-", "welding_joint": "V-groove butt joint", "welding_method": "CW-GMAW (1.0 mm)", "welding_voltage": 32, "welding_current": 210, "welding_speed": 4.67, "preheat_temp": "-", "welding_env": "Pure CO2 shielding gas, 15 l/min", "residual_stress": "Lower residual stress in CW-GMAW due to reduced heat input", "fatigue_specimen_type": "Transverse to welding direction, standard", "fatigue_specimen_thickness": 9.5, "fatigue_test_type": "Stress-controlled cyclic loading", "fatigue_temp": "-", "fatigue_env": "-", "load_ratio": 0.1, "frequency": "-", "fatigue_machine": "-", "fatigue_standard": "ASTM E739", "fatigue_test_control": "Stress-controlled", "stress_concentration": "-", "failure_location": "root"}}, {"id": "WELD2025:1607", "name": "ASTM A131 grade A steel | V-groove butt joint", "material_family": "Welded joint", "points": [[319.0, 45587.0, 0], [319.0, 31848.0, 0], [279.0, 107631.0, 0], [279.0, 35483.0, 0], [279.0, 59276.0, 0], [239.0, 87673.0, 0], [239.0, 192793.0, 0], [239.0, 193040.0, 0], [239.0, 259198.0, 0], [199.0, 287895.0, 0], [199.0, 358211.0, 0], [199.0, 402586.0, 0], [199.0, 264369.0, 0], [160.0, 824686.0, 0], [160.0, 2000000.0, 1], [160.0, 1018561.0, 0], [160.0, 834210.0, 0]], "conditions": {"material": "ASTM A131 grade A steel", "am_type": "CW-GMAW (1.0 mm)", "load_ratio": "0.1", "test_type": "Stress-controlled cyclic loading", "temperature": "-", "surface_treatment": "-"}, "metadata": {"dataset_id": 1607, "title": "Fatigue life assessment of weld joints manufactured by GMAW and CW-GMAW processes", "doi": "10.1080/13621718.2016.1194735", "authors": "Marques, L. F. N.; Santos, E. B. F.; Gerlich, A. P.; Braga, E. M.", "publication": "SCIENCE AND TECHNOLOGY OF WELDING AND JOINING", "year_of_publication": 2017, "UT": "WOS:000389818300001", "base_material": "ASTM A131 grade A steel", "base_young_modulus": "-", "base_yield_strength": 293, "base_ultimate_strength": 443, "base_elongation": 29, "weld_material": "ER70S-6 wire filler metal", "weld_young_modulus": "-", "weld_yield_strength": "-", "weld_ultimate_strength": "-", "weld_elongation": "-", "processing": "-", "welding_joint": "V-groove butt joint", "welding_method": "CW-GMAW (1.0 mm)", "welding_voltage": 32, "welding_current": 210, "welding_speed": 4.67, "preheat_temp": "-", "welding_env": "Pure CO2 shielding gas, 15 l/min", "residual_stress": "Lower residual stress in CW-GMAW due to reduced heat input", "fatigue_specimen_type": "Transverse to welding direction, standard", "fatigue_specimen_thickness": 9.5, "fatigue_test_type": "Stress-controlled cyclic loading", "fatigue_temp": "-", "fatigue_env": "-", "load_ratio": 0.1, "frequency": "-", "fatigue_machine": "-", "fatigue_standard": "ASTM E739", "fatigue_test_control": "Stress-controlled", "stress_concentration": "-", "failure_location": "toe"}}, {"id": "WELD2025:1608", "name": "2024 aluminium alloy | Butt Joint", "material_family": "Welded joint", "points": [[140.0, 1036528.0, 1], [150.0, 1033155.0, 1], [150.0, 745720.0, 0], [160.0, 486637.0, 0], [170.0, 326480.0, 0], [170.0, 229216.0, 0], [180.0, 249948.0, 0], [190.0, 72887.0, 0], [200.0, 41959.0, 0]], "conditions": {"material": "2024 aluminium alloy", "am_type": "Friction stir welding (FSW)", "load_ratio": "0.1", "test_type": "Axial fatigue test", "temperature": "25", "surface_treatment": "Equal channel angular pressing (ECAP)"}, "metadata": {"dataset_id": 1608, "title": "Fatigue properties of friction stir welded joint of ultrafine-grained 2024 aluminium alloy", "doi": "10.1080/13621718.2016.1203177", "authors": "Wang, W.; Qiao, K.; Wu, J. L.; Li, T. Q.; Cai, J.; Wang, K. S.", "publication": "SCIENCE AND TECHNOLOGY OF WELDING AND JOINING", "year_of_publication": 2017, "UT": "WOS:000389818300004", "base_material": "2024 aluminium alloy", "base_young_modulus": "-", "base_yield_strength": 264, "base_ultimate_strength": 281, "base_elongation": 3.9, "weld_material": "2024 aluminium alloy", "weld_young_modulus": "-", "weld_yield_strength": 179, "weld_ultimate_strength": 246, "weld_elongation": 5.8, "processing": "Equal channel angular pressing (ECAP)", "welding_joint": "Butt Joint", "welding_method": "Friction stir welding (FSW)", "welding_voltage": "-", "welding_current": "-", "welding_speed": 0.79, "preheat_temp": -30, "welding_env": "Dry ice and alcohol solution", "residual_stress": "Compressive residual stress in HAZ, tensile residual stress in NZ", "fatigue_specimen_type": "Flat specimens", "fatigue_specimen_thickness": 3.5, "fatigue_test_type": "Axial fatigue test", "fatigue_temp": 25, "fatigue_env": "Air", "load_ratio": 0.1, "frequency": 10, "fatigue_machine": "Instron 8801 testing machine", "fatigue_standard": "ASTM E468", "fatigue_test_control": "Stress", "stress_concentration": "-", "failure_location": "Heat affected zone (HAZ)"}}, {"id": "WELD2025:1609", "name": "2024 aluminium alloy | Butt Joint", "material_family": "Welded joint", "points": [[99.0, 999377.0, 1], [110.0, 720041.0, 0], [120.0, 507990.0, 0], [130.0, 482701.0, 0], [140.0, 213747.0, 0], [140.0, 271667.0, 0], [150.0, 208042.0, 0], [140.0, 159229.0, 0], [160.0, 127553.0, 0], [170.0, 129758.0, 0], [180.0, 56221.0, 0]], "conditions": {"material": "2024 aluminium alloy", "am_type": "Friction stir welding (FSW)", "load_ratio": "0.1", "test_type": "Axial fatigue test", "temperature": "25", "surface_treatment": "Equal channel angular pressing (ECAP)"}, "metadata": {"dataset_id": 1609, "title": "Fatigue properties of friction stir welded joint of ultrafine-grained 2024 aluminium alloy", "doi": "10.1080/13621718.2016.1203177", "authors": "Wang, W.; Qiao, K.; Wu, J. L.; Li, T. Q.; Cai, J.; Wang, K. S.", "publication": "SCIENCE AND TECHNOLOGY OF WELDING AND JOINING", "year_of_publication": 2017, "UT": "WOS:000389818300004", "base_material": "2024 aluminium alloy", "base_young_modulus": "-", "base_yield_strength": 264, "base_ultimate_strength": 281, "base_elongation": 3.9, "weld_material": "2024 aluminium alloy", "weld_young_modulus": "-", "weld_yield_strength": 179, "weld_ultimate_strength": 246, "weld_elongation": 5.8, "processing": "Equal channel angular pressing (ECAP)", "welding_joint": "Butt Joint", "welding_method": "Friction stir welding (FSW)", "welding_voltage": "-", "welding_current": "-", "welding_speed": 0.79, "preheat_temp": -30, "welding_env": "Dry ice and alcohol solution", "residual_stress": "Compressive residual stress in HAZ, tensile residual stress in NZ", "fatigue_specimen_type": "Flat specimens", "fatigue_specimen_thickness": 3.5, "fatigue_test_type": "Axial fatigue test", "fatigue_temp": 25, "fatigue_env": "3.5% NaCl solution", "load_ratio": 0.1, "frequency": 10, "fatigue_machine": "Instron 8801 testing machine", "fatigue_standard": "ASTM E468", "fatigue_test_control": "Stress", "stress_concentration": "-", "failure_location": "Heat affected zone (HAZ)"}}, {"id": "WELD2025:1610", "name": "A6016-T4, ADC12 | Butt Joint", "material_family": "Welded joint", "points": [[322.0, 12200.0, 0], [300.0, 57500.0, 0], [262.0, 15800000.0, 1]], "conditions": {"material": "A6016-T4, ADC12", "am_type": "Friction Stir Welding (FSW+1mm)", "load_ratio": "-1", "test_type": "Axial", "temperature": "-", "surface_treatment": "-"}, "metadata": {"dataset_id": 1610, "title": "Fatigue behaviour of dissimilar friction stir welds between wrought and cast aluminium alloys", "doi": "10.1080/13621718.2017.1361669", "authors": "Uematsu, Yoshihiko; Kakiuchi, Toshifumi; Mizutani, Yoshiki; Ishida, Yuta; Fukunaga, Katsutoshi", "publication": "SCIENCE AND TECHNOLOGY OF WELDING AND JOINING", "year_of_publication": 2018, "UT": "WOS:000424106900005", "base_material": "A6016-T4, ADC12", "base_young_modulus": "-", "base_yield_strength": "-", "base_ultimate_strength": "263, 205", "base_elongation": "-", "weld_material": "A6016-T4, ADC12 (dissimilar weld)", "weld_young_modulus": "-", "weld_yield_strength": "-", "weld_ultimate_strength": 216, "weld_elongation": "-", "processing": "-", "welding_joint": "Butt Joint", "welding_method": "Friction Stir Welding (FSW+1mm)", "welding_voltage": "-", "welding_current": "-", "welding_speed": 5, "preheat_temp": "-", "welding_env": "-", "residual_stress": "-", "fatigue_specimen_type": "Flat", "fatigue_specimen_thickness": 2, "fatigue_test_type": "Axial", "fatigue_temp": "-", "fatigue_env": "-", "load_ratio": -1, "frequency": 20, "fatigue_machine": "Electro-hydraulic fatigue testing machine", "fatigue_standard": "-", "fatigue_test_control": "Load", "stress_concentration": "-", "failure_location": "ADC12"}}, {"id": "WELD2025:1611", "name": "A6016-T4, ADC12 | Butt Joint", "material_family": "Welded joint", "points": [[279.0, 3830000.0, 0]], "conditions": {"material": "A6016-T4, ADC12", "am_type": "Friction Stir Welding (FSW+1mm)", "load_ratio": "-1", "test_type": "Axial", "temperature": "-", "surface_treatment": "-"}, "metadata": {"dataset_id": 1611, "title": "Fatigue behaviour of dissimilar friction stir welds between wrought and cast aluminium alloys", "doi": "10.1080/13621718.2017.1361669", "authors": "Uematsu, Yoshihiko; Kakiuchi, Toshifumi; Mizutani, Yoshiki; Ishida, Yuta; Fukunaga, Katsutoshi", "publication": "SCIENCE AND TECHNOLOGY OF WELDING AND JOINING", "year_of_publication": 2018, "UT": "WOS:000424106900005", "base_material": "A6016-T4, ADC12", "base_young_modulus": "-", "base_yield_strength": "-", "base_ultimate_strength": "263, 205", "base_elongation": "-", "weld_material": "A6016-T4, ADC12 (dissimilar weld)", "weld_young_modulus": "-", "weld_yield_strength": "-", "weld_ultimate_strength": 216, "weld_elongation": "-", "processing": "-", "welding_joint": "Butt Joint", "welding_method": "Friction Stir Welding (FSW+1mm)", "welding_voltage": "-", "welding_current": "-", "welding_speed": 5, "preheat_temp": "-", "welding_env": "-", "residual_stress": "-", "fatigue_specimen_type": "Flat", "fatigue_specimen_thickness": 2, "fatigue_test_type": "Axial", "fatigue_temp": "-", "fatigue_env": "-", "load_ratio": -1, "frequency": 20, "fatigue_machine": "Electro-hydraulic fatigue testing machine", "fatigue_standard": "-", "fatigue_test_control": "Load", "stress_concentration": "-", "failure_location": "A6016"}}, {"id": "WELD2025:1612", "name": "A6016-T4, ADC12 | Butt Joint", "material_family": "Welded joint", "points": [[305.0, 92900.0, 0], [286.0, 431000.0, 0], [262.0, 4730000.0, 0], [241.0, 8740000.0, 1], [205.0, 22800000.0, 1]], "conditions": {"material": "A6016-T4, ADC12", "am_type": "Friction Stir Welding (FSW+0mm)", "load_ratio": "-1", "test_type": "Axial", "temperature": "-", "surface_treatment": "-"}, "metadata": {"dataset_id": 1612, "title": "Fatigue behaviour of dissimilar friction stir welds between wrought and cast aluminium alloys", "doi": "10.1080/13621718.2017.1361669", "authors": "Uematsu, Yoshihiko; Kakiuchi, Toshifumi; Mizutani, Yoshiki; Ishida, Yuta; Fukunaga, Katsutoshi", "publication": "SCIENCE AND TECHNOLOGY OF WELDING AND JOINING", "year_of_publication": 2018, "UT": "WOS:000424106900005", "base_material": "A6016-T4, ADC12", "base_young_modulus": "-", "base_yield_strength": "-", "base_ultimate_strength": "263, 205", "base_elongation": "-", "weld_material": "A6016-T4, ADC12 (dissimilar weld)", "weld_young_modulus": "-", "weld_yield_strength": "-", "weld_ultimate_strength": 229, "weld_elongation": "-", "processing": "-", "welding_joint": "Butt Joint", "welding_method": "Friction Stir Welding (FSW+0mm)", "welding_voltage": "-", "welding_current": "-", "welding_speed": 5, "preheat_temp": "-", "welding_env": "-", "residual_stress": "-", "fatigue_specimen_type": "Flat", "fatigue_specimen_thickness": 2, "fatigue_test_type": "Axial", "fatigue_temp": "-", "fatigue_env": "-", "load_ratio": -1, "frequency": 20, "fatigue_machine": "Electro-hydraulic fatigue testing machine", "fatigue_standard": "-", "fatigue_test_control": "Load", "stress_concentration": "-", "failure_location": "ADC12"}}, {"id": "WELD2025:1613", "name": "A6016-T4, ADC12 | Butt Joint", "material_family": "Welded joint", "points": [[297.0, 40700.0, 0], [279.0, 252000.0, 0], [223.0, 277000.0, 0], [199.0, 15800000.0, 1]], "conditions": {"material": "A6016-T4, ADC12", "am_type": "Friction Stir Welding (FSW-1mm)", "load_ratio": "-1", "test_type": "Axial", "temperature": "-", "surface_treatment": "-"}, "metadata": {"dataset_id": 1613, "title": "Fatigue behaviour of dissimilar friction stir welds between wrought and cast aluminium alloys", "doi": "10.1080/13621718.2017.1361669", "authors": "Uematsu, Yoshihiko; Kakiuchi, Toshifumi; Mizutani, Yoshiki; Ishida,
