Repository: yunyunfanfan/S-PA-CBB

# S-PA-CBB

Official research code, processed curve records, evaluation outputs, and manuscript source for:

> **From Physics to Selective Generation: Conditional Brownian Bridges for Sparse S–N Curve Reconstruction and Fatigue Decision-Making**

S-PA-CBB reconstructs a complete probabilistic stress–life (S–N) curve from only two to four observed fatigue tests. The method first fits an interpretable Basquin state, diagnoses whether that state is sufficient, and applies a ControlNet-style conditional Brownian-bridge residual only to curves that benefit from correction.

File: external_data/weld2025_disjoint_curves.json (part 63 of 223)
Yuta; Fukunaga, Katsutoshi", "publication": "SCIENCE AND TECHNOLOGY OF WELDING AND JOINING", "year_of_publication": 2018, "UT": "WOS:000424106900005", "base_material": "A6016-T4, ADC12", "base_young_modulus": "-", "base_yield_strength": "-", "base_ultimate_strength": "263, 205", "base_elongation": "-", "weld_material": "A6016-T4, ADC12 (dissimilar weld)", "weld_young_modulus": "-", "weld_yield_strength": "-", "weld_ultimate_strength": 219, "weld_elongation": "-", "processing": "-", "welding_joint": "Butt Joint", "welding_method": "Friction Stir Welding (FSW-1mm)", "welding_voltage": "-", "welding_current": "-", "welding_speed": 5, "preheat_temp": "-", "welding_env": "-", "residual_stress": "-", "fatigue_specimen_type": "Flat", "fatigue_specimen_thickness": 2, "fatigue_test_type": "Axial", "fatigue_temp": "-", "fatigue_env": "-", "load_ratio": -1, "frequency": 20, "fatigue_machine": "Electro-hydraulic fatigue testing machine", "fatigue_standard": "-", "fatigue_test_control": "Load", "stress_concentration": "-", "failure_location": "ADC12"}}, {"id": "WELD2025:1614", "name": "A6016-T4, ADC12 | Butt Joint", "material_family": "Welded joint", "points": [[238.0, 1260000.0, 0]], "conditions": {"material": "A6016-T4, ADC12", "am_type": "Friction Stir Welding (FSW-1mm)", "load_ratio": "-1", "test_type": "Axial", "temperature": "-", "surface_treatment": "-"}, "metadata": {"dataset_id": 1614, "title": "Fatigue behaviour of dissimilar friction stir welds between wrought and cast aluminium alloys", "doi": "10.1080/13621718.2017.1361669", "authors": "Uematsu, Yoshihiko; Kakiuchi, Toshifumi; Mizutani, Yoshiki; Ishida, Yuta; Fukunaga, Katsutoshi", "publication": "SCIENCE AND TECHNOLOGY OF WELDING AND JOINING", "year_of_publication": 2018, "UT": "WOS:000424106900005", "base_material": "A6016-T4, ADC12", "base_young_modulus": "-", "base_yield_strength": "-", "base_ultimate_strength": "263, 205", "base_elongation": "-", "weld_material": "A6016-T4, ADC12 (dissimilar weld)", "weld_young_modulus": "-", "weld_yield_strength": "-", "weld_ultimate_strength": 219, "weld_elongation": "-", "processing": "-", "welding_joint": "Butt Joint", "welding_method": "Friction Stir Welding (FSW-1mm)", "welding_voltage": "-", "welding_current": "-", "welding_speed": 5, "preheat_temp": "-", "welding_env": "-", "residual_stress": "-", "fatigue_specimen_type": "Flat", "fatigue_specimen_thickness": 2, "fatigue_test_type": "Axial", "fatigue_temp": "-", "fatigue_env": "-", "load_ratio": -1, "frequency": 20, "fatigue_machine": "Electro-hydraulic fatigue testing machine", "fatigue_standard": "-", "fatigue_test_control": "Load", "stress_concentration": "-", "failure_location": "Nugget"}}, {"id": "WELD2025:1615", "name": "A6016-T4, ADC12 | Butt Joint", "material_family": "Welded joint", "points": [[261.0, 117000.0, 0], [219.0, 204000.0, 0], [199.0, 10800000.0, 1]], "conditions": {"material": "A6016-T4, ADC12", "am_type": "Friction Stir Welding (FSW+0mmR)", "load_ratio": "-1", "test_type": "Axial", "temperature": "-", "surface_treatment": "-"}, "metadata": {"dataset_id": 1615, "title": "Fatigue behaviour of dissimilar friction stir welds between wrought and cast aluminium alloys", "doi": "10.1080/13621718.2017.1361669", "authors": "Uematsu, Yoshihiko; Kakiuchi, Toshifumi; Mizutani, Yoshiki; Ishida, Yuta; Fukunaga, Katsutoshi", "publication": "SCIENCE AND TECHNOLOGY OF WELDING AND JOINING", "year_of_publication": 2018, "UT": "WOS:000424106900005", "base_material": "A6016-T4, ADC12", "base_young_modulus": "-", "base_yield_strength": "-", "base_ultimate_strength": "263, 205", "base_elongation": "-", "weld_material": "A6016-T4, ADC12 (dissimilar weld)", "weld_young_modulus": "-", "weld_yield_strength": "-", "weld_ultimate_strength": 233, "weld_elongation": "-", "processing": "-", "welding_joint": "Butt Joint", "welding_method": "Friction Stir Welding (FSW+0mmR)", "welding_voltage": "-", "welding_current": "-", "welding_speed": 5, "preheat_temp": "-", "welding_env": "-", "residual_stress": "-", "fatigue_specimen_type": "Flat", "fatigue_specimen_thickness": 2, "fatigue_test_type": "Axial", "fatigue_temp": "-", "fatigue_env": "-", "load_ratio": -1, "frequency": 20, "fatigue_machine": "Electro-hydraulic fatigue testing machine", "fatigue_standard": "-", "fatigue_test_control": "Load", "stress_concentration": "-", "failure_location": "ADC12"}}, {"id": "WELD2025:1616", "name": "A6016-T4, ADC12 | Butt Joint", "material_family": "Welded joint", "points": [[284.0, 172000.0, 0], [243.0, 423000.0, 0]], "conditions": {"material": "A6016-T4, ADC12", "am_type": "Friction Stir Welding (FSW+0mmR)", "load_ratio": "-1", "test_type": "Axial", "temperature": "-", "surface_treatment": "-"}, "metadata": {"dataset_id": 1616, "title": "Fatigue behaviour of dissimilar friction stir welds between wrought and cast aluminium alloys", "doi": "10.1080/13621718.2017.1361669", "authors": "Uematsu, Yoshihiko; Kakiuchi, Toshifumi; Mizutani, Yoshiki; Ishida, Yuta; Fukunaga, Katsutoshi", "publication": "SCIENCE AND TECHNOLOGY OF WELDING AND JOINING", "year_of_publication": 2018, "UT": "WOS:000424106900005", "base_material": "A6016-T4, ADC12", "base_young_modulus": "-", "base_yield_strength": "-", "base_ultimate_strength": "263, 205", "base_elongation": "-", "weld_material": "A6016-T4, ADC12 (dissimilar weld)", "weld_young_modulus": "-", "weld_yield_strength": "-", "weld_ultimate_strength": 233, "weld_elongation": "-", "processing": "-", "welding_joint": "Butt Joint", "welding_method": "Friction Stir Welding (FSW+0mmR)", "welding_voltage": "-", "welding_current": "-", "welding_speed": 5, "preheat_temp": "-", "welding_env": "-", "residual_stress": "-", "fatigue_specimen_type": "Flat", "fatigue_specimen_thickness": 2, "fatigue_test_type": "Axial", "fatigue_temp": "-", "fatigue_env": "-", "load_ratio": -1, "frequency": 20, "fatigue_machine": "Electro-hydraulic fatigue testing machine", "fatigue_standard": "-", "fatigue_test_control": "Load", "stress_concentration": "-", "failure_location": "Nugget"}}, {"id": "WELD2025:1617", "name": "S690 (direct quenched) | Butt Joint", "material_family": "Welded joint", "points": [[450.0, 2000000.0, 1], [450.0, 2000000.0, 1], [459.0, 290102.0, 0], [477.0, 360176.0, 0], [495.0, 150109.0, 0], [504.0, 13413.0, 0], [567.0, 94989.0, 0]], "conditions": {"material": "S690 (direct quenched)", "am_type": "Friction Stir Welding (FSW)", "load_ratio": "0.1", "test_type": "Axial", "temperature": "-", "surface_treatment": "-"}, "metadata": {"dataset_id": 1617, "title": "Microstructure and fatigue properties of friction stir welded high-strength steel plates", "doi": "10.1080/13621718.2017.1399574", "authors": "Sorger, Goncalo; Lehtimaki, Eero; Hurme, Susanna; Remes, Heikki; Vilaca, Pedro; Molter, Lars", "publication": "SCIENCE AND TECHNOLOGY OF WELDING AND JOINING", "year_of_publication": 2018, "UT": "WOS:000431601300003", "base_material": "S690 (direct quenched)", "base_young_modulus": "-", "base_yield_strength": "-", "base_ultimate_strength": "-", "base_elongation": "-", "weld_material": "S690", "weld_young_modulus": "-", "weld_yield_strength": "-", "weld_ultimate_strength": "-", "weld_elongation": "-", "processing": "-", "welding_joint": "Butt Joint", "welding_method": "Friction Stir Welding (FSW)", "welding_voltage": "-", "welding_current": "-", "welding_speed": 1, "preheat_temp": "-", "welding_env": "Argon gas shielding (20 L/min flow)", "residual_stress": "-", "fatigue_specimen_type": "Standard (ISO 1099)", "fatigue_specimen_thickness": 6, "fatigue_test_type": "Axial", "fatigue_temp": "-", "fatigue_env": "-", "load_ratio": 0.1, "frequency": 20, "fatigue_machine": "-", "fatigue_standard": "ISO 1099", "fatigue_test_control": "Load", "stress_concentration": "-", "failure_location": "toe"}}, {"id": "WELD2025:1618", "name": "S690 (direct quenched) | Butt Joint", "material_family": "Welded joint", "points": [[567.0, 71375.0, 0], [648.0, 30955.0, 0]], "conditions": {"material": "S690 (direct quenched)", "am_type": "Friction Stir Welding (FSW)", "load_ratio": "0.1", "test_type": "Axial", "temperature": "-", "surface_treatment": "-"}, "metadata": {"dataset_id": 1618, "title": "Microstructure and fatigue properties of friction stir welded high-strength steel plates", "doi": "10.1080/13621718.2017.1399574", "authors": "Sorger, Goncalo; Lehtimaki, Eero; Hurme, Susanna; Remes, Heikki; Vilaca, Pedro; Molter, Lars", "publication": "SCIENCE AND TECHNOLOGY OF WELDING AND JOINING", "year_of_publication": 2018, "UT": "WOS:000431601300003", "base_material": "S690 (direct quenched)", "base_young_modulus": "-", "base_yield_strength": "-", "base_ultimate_strength": "-", "base_elongation": "-", "weld_material": "S690", "weld_young_modulus": "-", "weld_yield_strength": "-", "weld_ultimate_strength": "-", "weld_elongation": "-", "processing": "-", "welding_joint": "Butt Joint", "welding_method": "Friction Stir Welding (FSW)", "welding_voltage": "-", "welding_current": "-", "welding_speed": 1, "preheat_temp": "-", "welding_env": "Argon gas shielding (20 L/min flow)", "residual_stress": "-", "fatigue_specimen_type": "Standard (ISO 1099)", "fatigue_specimen_thickness": 6, "fatigue_test_type": "Axial", "fatigue_temp": "-", "fatigue_env": "-", "load_ratio": 0.1, "frequency": 20, "fatigue_machine": "-", "fatigue_standard": "ISO 1099", "fatigue_test_control": "Load", "stress_concentration": "-", "failure_location": "root"}}, {"id": "WELD2025:1619", "name": "S355 (quenched and tempered) | Butt Joint", "material_family": "Welded joint", "points": [[360.0, 238914.0, 0], [378.0, 195588.0, 0]], "conditions": {"material": "S355 (quenched and tempered)", "am_type": "Friction Stir Welding (FSW)", "load_ratio": "0.1", "test_type": "Axial", "temperature": "-", "surface_treatment": "-"}, "metadata": {"dataset_id": 1619, "title": "Microstructure and fatigue properties of friction stir welded high-strength steel plates", "doi": "10.1080/13621718.2017.1399574", "authors": "Sorger, Goncalo; Lehtimaki, Eero; Hurme, Susanna; Remes, Heikki; Vilaca, Pedro; Molter, Lars", "publication": "SCIENCE AND TECHNOLOGY OF WELDING AND JOINING", "year_of_publication": 2018, "UT": "WOS:000431601300003", "base_material": "S355 (quenched and tempered)", "base_young_modulus": "-", "base_yield_strength": "-", "base_ultimate_strength": "-", "base_elongation": "-", "weld_material": "S355", "weld_young_modulus": "-", "weld_yield_strength": "-", "weld_ultimate_strength": "-", "weld_elongation": "-", "processing": "-", "welding_joint": "Butt Joint", "welding_method": "Friction Stir Welding (FSW)", "welding_voltage": "-", "welding_current": "-", "welding_speed": 5.83, "preheat_temp": "-", "welding_env": "Argon gas shielding (20 L/min flow)", "residual_stress": "-", "fatigue_specimen_type": "Standard (ISO 1099)", "fatigue_specimen_thickness": 6, "fatigue_test_type": "Axial", "fatigue_temp": "-", "fatigue_env": "-", "load_ratio": 0.1, "frequency": 20, "fatigue_machine": "-", "fatigue_standard": "ISO 1099", "fatigue_test_control": "Load", "stress_concentration": "-", "failure_location": "toe"}}, {"id": "WELD2025:1620", "name": "S355 (quenched and tempered) | Butt Joint", "material_family": "Welded joint", "points": [[270.0, 2000000.0, 1], [306.0, 463214.0, 0], [315.0, 904218.0, 0], [333.0, 370790.0, 0]], "conditions": {"material": "S355 (quenched and tempered)", "am_type": "Friction Stir Welding (FSW)", "load_ratio": "0.1", "test_type": "Axial", "temperature": "-", "surface_treatment": "-"}, "metadata": {"dataset_id": 1620, "title": "Microstructure and fatigue properties of friction stir welded high-strength steel plates", "doi": "10.1080/13621718.2017.1399574", "authors": "Sorger, Goncalo; Lehtimaki, Eero; Hurme, Susanna; Remes, Heikki; Vilaca, Pedro; Molter, Lars", "publication": "SCIENCE AND TECHNOLOGY OF WELDING AND JOINING", "year_of_publication": 2018, "UT": "WOS:000431601300003", "base_material": "S355 (quenched and tempered)", "base_young_modulus": "-", "base_yield_strength": "-", "base_ultimate_strength": "-", "base_elongation": "-", "weld_material": "S355", "weld_young_modulus": "-", "weld_yield_strength": "-", "weld_ultimate_strength": "-", "weld_elongation": "-", "processing": "-", "welding_joint": "Butt Joint", "welding_method": "Friction Stir Welding (FSW)", "welding_voltage": "-", "welding_current": "-", "welding_speed": 5.83, "preheat_temp": "-", "welding_env": "Argon gas shielding (20 L/min flow)", "residual_stress": "-", "fatigue_specimen_type": "Standard (ISO 1099)", "fatigue_specimen_thickness": 6, "fatigue_test_type": "Axial", "fatigue_temp": "-", "fatigue_env": "-", "load_ratio": 0.1, "frequency": 20, "fatigue_machine": "-", "fatigue_standard": "ISO 1099", "fatigue_test_control": "Load", "stress_concentration": "-", "failure_location": "root"}}, {"id": "WELD2025:1621", "name": "Q345B steel | Longitudinal stiffener fillet welded joints", "material_family": "Welded joint", "points": [[220.0, 187000.0, 0], [200.0, 221000.0, 0], [200.0, 415000.0, 0], [180.0, 539000.0, 0], [140.0, 689000.0, 0], [135.0, 814000.0, 0], [150.0, 839000.0, 0], [140.0, 912000.0, 0], [130.0, 925000.0, 0], [140.0, 1050000.0, 0]], "conditions": {"material": "Q345B steel", "am_type": "Flux-cored arc welding (FCAW)", "load_ratio": "0.1", "test_type": "Constant amplitude loading", "temperature": "25", "surface_treatment": "-"}, "metadata": {"dataset_id": 1621, "title": "Effect of dilution on fatigue behaviour of welded joints produced by low-transformation-temperature fillers", "doi": "10.1080/13621718.2019.1576272", "authors": "Wu, Shipin; Wang, Dongpo; Zhang, Zhi; Li, Chengning; Liu, Xiuguo; Zhou, Zhijin; Di, Xinjie", "publication": "SCIENCE AND TECHNOLOGY OF WELDING AND JOINING", "year_of_publication": 2019, "UT": "WOS:000478821600002", "base_material": "Q345B steel", "base_young_modulus": "-", "base_yield_strength": "-", "base_ultimate_strength": "-", "base_elongation": "-", "weld_material": "conventional filler wires", "weld_young_modulus": "-", "weld_yield_strength": 471, "weld_ultimate_strength": 533, "weld_elongation": 30, "processing": "-", "welding_joint": "Longitudinal stiffener fillet welded joints", "welding_method": "Flux-cored arc welding (FCAW)", "welding_voltage": "23–24", "welding_current": "180–200", "welding_speed": "4.67–5.00", "preheat_temp": "-", "welding_env": "Shielding gas (CO2)", "residual_stress": "Tensile residual stress near weld toe", "fatigue_specimen_type": "Longitudinal stiffener fillet welded joints", "fatigue_specimen_thickness": "-", "fatigue_test_type": "Constant amplitude loading", "fatigue_temp": 25, "fatigue_env": "-", "load_ratio": 0.1, "frequency": "-", "fatigue_machine": "300 kN HF fatigue testing machine", "fatigue_standard": "-", "fatigue_test_control": "Stress", "stress_concentration": "-", "failure_location": "-"}}, {"id": "WELD2025:1622", "name": "Q345B steel | Longitudinal stiffener fillet welded joints", "material_family": "Welded joint", "points": [[280.0, 148000.0, 0], [270.0, 172000.0, 0], [280.0, 231000.0, 0], [270.0, 268000.0, 0], [250.0, 721000.0, 0], [240.0, 1250000.0, 0], [240.0, 1420000.0, 0], [240.0, 5290000.0, 1], [220.0, 10000000.0, 1], [200.0, 10100000.0, 1], [260.0, 713000.0, 0], [260.0, 748000.0, 0], [250.0, 1220000.0, 0], [270.0, 255000.0, 0]], "conditions": {"material": "Q345B steel", "am_type": "Flux-cored arc welding (FCAW)", "load_ratio": "0.1", "test_type": "Constant amplitude loading", "temperature": "25", "surface_treatment": "-"}, "metadata": {"dataset_id": 1622, "title": "Effect of dilution on fatigue behaviour of welded joints produced by low-transformation-temperature fillers", "doi": "10.1080/13621718.2019.1576272", "authors": "Wu, Shipin; Wang, Dongpo; Zhang, Zhi; Li, Chengning; Liu, Xiuguo; Zhou, Zhijin; Di, Xinjie", "publication": "SCIENCE AND TECHNOLOGY OF WELDING AND JOINING", "year_of_publication": 2019, "UT": "WOS:000478821600002", "base_material": "Q345B steel", "base_young_modulus": "-", "base_yield_strength": "-", "base_ultimate_strength": "-", "base_elongation": "-", "weld_material": "LTTA", "weld_young_modulus": "-", "weld_yield_strength": 792, "weld_ultimate_strength": 1243, "weld_elongation": 5, "processing": "-", "welding_joint": "Longitudinal stiffener fillet welded joints", "welding_method": "Flux-cored arc welding (FCAW)", "welding_voltage": "27–28", "welding_current": "260–270", "welding_speed": "5.83–6.17", "preheat_temp": "-", "welding_env": "Shielding gas (80% Ar + 20% CO2)", "residual_stress": "Compressive residual stress near weld toe (max. value of -108 MPa)", "fatigue_specimen_type": "Longitudinal stiffener fillet welded joints", "fatigue_specimen_thickness": "-", "fatigue_test_type": "Constant amplitude loading", "fatigue_temp": 25, "fatigue_env": "-", "load_ratio": 0.1, "frequency": "-", "fatigue_machine": "300 kN HF fatigue testing machine", "fatigue_standard": "-", "fatigue_test_control": "Stress", "stress_concentration": "-", "failure_location": "-"}}, {"id": "WELD2025:1623", "name": "Q345B steel | Longitudinal stiffener fillet welded joints", "material_family": "Welded joint", "points": [[280.0, 389000.0, 0], [270.0, 421000.0, 0], [280.0, 481000.0, 0], [270.0, 739000.0, 0], [260.0, 738000.0, 0], [250.0, 816000.0, 0], [270.0, 824000.0, 0], [250.0, 1180000.0, 0], [260.0, 1380000.0, 0], [240.0, 3400000.0, 0], [240.0, 2800000.0, 0]], "conditions": {"material": "Q345B steel", "am_type": "Flux-cored arc welding (FCAW)", "load_ratio": "0.1", "test_type": "Constant amplitude loading", "temperature": "25", "surface_treatment": "-"}, "metadata": {"dataset_id": 1623, "title": "Effect of dilution on fatigue behaviour of welded joints produced by low-transformation-temperature fillers", "doi": "10.1080/13621718.2019.1576272", "authors": "Wu, Shipin; Wang, Dongpo; Zhang, Zhi; Li, Chengning; Liu, Xiuguo; Zhou, Zhijin; Di, Xinjie", "publication": "SCIENCE AND TECHNOLOGY OF WELDING AND JOINING", "year_of_publication": 2019, "UT": "WOS:000478821600002", "base_material": "Q345B steel", "base_young_modulus": "-", "base_yield_strength": "-", "base_ultimate_strength": "-", "base_elongation": "-", "weld_material": "LTTB", "weld_young_modulus": "-", "weld_yield_strength": 266, "weld_ultimate_strength": 621, "weld_elongation": 10, "processing": "-", "welding_joint": "Longitudinal stiffener fillet welded joints", "welding_method": "Flux-cored arc welding (FCAW)", "welding_voltage": "27–28", "welding_current": "260–270", "welding_speed": "5.83–6.17", "preheat_temp": "-", "welding_env": "Shielding gas (80% Ar + 20% CO2 for LTTA & LTTB, CO2 for conventional)", "residual_stress": "Compressive residual stress near weld toe (max. value of -181 MPa)", "fatigue_specimen_type": "Longitudinal stiffener fillet welded joints", "fatigue_specimen_thickness": "-", "fatigue_test_type": "Constant amplitude loading", "fatigue_temp": 25, "fatigue_env": "-", "load_ratio": 0.1, "frequency": "-", "fatigue_machine": "300 kN HF fatigue testing machine", "fatigue_standard": "-", "fatigue_test_control": "Stress", "stress_concentration": "-", "failure_location": "-"}}, {"id": "WELD2025:1624", "name": "5083-H19 aluminium alloy | Butt joint", "material_family": "Welded joint", "points": [[306.0, 70800.0, 0], [288.0, 122000.0, 0], [270.0, 160000.0, 0], [270.0, 172000.0, 0], [251.0, 3170000.0, 0], [233.0, 2590000.0, 0], [225.0, 2990000.0, 0], [214.0, 20400000.0, 0]], "conditions": {"material": "5083-H19 aluminium alloy", "am_type": "Friction Stir Welding (FSW)", "load_ratio": "0.1", "test_type": "High-cycle fatigue", "temperature": "20", "surface_treatment": "Additional water cooling"}, "metadata": {"dataset_id": 1624, "title": "Achieving equal fatigue strength to base material in a friction stir welded 5083-H19 aluminium alloy joint", "doi": "10.1080/13621718.2019.1630571", "authors": "Wang, B. B.; Xue, P.; Xiao, B. L.; Wang, W. G.; Liu, Y. D.; Ma, Z. Y.", "publication": "SCIENCE AND TECHNOLOGY OF WELDING AND JOINING", "year_of_publication": 2020, "UT": "WOS:000475262400001", "base_material": "5083-H19 aluminium alloy", "base_young_modulus": "-", "base_yield_strength": 370.3, "base_ultimate_strength": 425.1, "base_elongation": 5.7, "weld_material": "5083-H19 aluminium alloy", "weld_young_modulus": "-", "weld_yield_strength": 260.4, "weld_ultimate_strength": 344.3, "weld_elongation": 4.8, "processing": "Additional water cooling", "welding_joint": "Butt joint", "welding_method": "Friction Stir Welding (FSW)", "welding_voltage": "-", "welding_current": "-", "welding_speed": 1.67, "preheat_temp": "-", "welding_env": "Water cooling (velocity of water: 7 L/min, thickness of water layer: 30 mm)", "residual_stress": "Tensile residual stress in the NZ, compressive residual stress or lower tensile residual stress in the HAZ", "fatigue_specimen_type": "Flat", "fatigue_specimen_thickness": 2.8, "fatigue_test_type": "High-cycle fatigue", "fatigue_temp": 20, "fatigue_env": "-", "load_ratio": 0.1, "frequency": 30, "fatigue_machine": "Instron 8872", "fatigue_standard": "-", "fatigue_test_control": "Stress", "stress_concentration": "-", "failure_location": "BM"}}, {"id": "WELD2025:1625", "name": "5083-H19 aluminium alloy | Butt joint", "material_family": "Welded joint", "points": [[215.0, 179000.0, 0], [216.0, 234000.0, 0], [198.0, 198000.0, 0], [180.0, 338000.0, 0], [198.0, 590000.0, 0], [171.0, 4140000.0, 0], [161.0, 20000000.0, 0]], "conditions": {"material": "5083-H19 aluminium alloy", "am_type": "Friction Stir Welding (FSW)", "load_ratio": "0.1", "test_type": "High-cycle fatigue", "temperature": "20", "surface_treatment": "Additional water cooling"}, "metadata": {"dataset_id": 1625, "title": "Achieving equal fatigue strength to base material in a friction stir welded 5083-H19 aluminium alloy joint", "doi": "10.1080/13621718.2019.1630571", "authors": "Wang, B. B.; Xue, P.; Xiao, B. L.; Wang, W. G.; Liu, Y. D.; Ma, Z. Y.", "publication": "SCIENCE AND TECHNOLOGY OF WELDING AND JOINING", "year_of_publication": 2020, "UT": "WOS:000475262400001", "base_material": "5083-H19 aluminium alloy", "base_young_modulus": "-", "base_yield_strength": 370.3, "base_ultimate_strength": 425.1, "base_elongation": 5.7, "weld_material": "5083-H19 aluminium alloy", "weld_young_modulus": "-", "weld_yield_strength": 340.2, "weld_ultimate_strength": 403.0, "weld_elongation": 3.5, "processing": "Additional water cooling", "welding_joint": "Butt joint", "welding_method": "Friction Stir Welding (FSW)", "welding_voltage": "-", "welding_current": "-", "welding_speed": 1.67, "preheat_temp": "-", "welding_env": "Water cooling (velocity of water: 7 L/min, thickness of water layer: 30 mm)", "residual_stress": "Tensile residual stress in the NZ, compressive residual stress or lower tensile residual stress in the HAZ", "fatigue_specimen_type": "Flat", "fatigue_specimen_thickness": 2.8, "fatigue_test_type": "High-cycle fatigue", "fatigue_temp": 20, "fatigue_env": "-", "load_ratio": 0.1, "frequency": 30, "fatigue_machine": "Instron 8872", "fatigue_standard": "-", "fatigue_test_control": "Stress", "stress_concentration": "-", "failure_location": "NZ"}}, {"id": "WELD2025:1626", "name": "7N01-T4 aluminium alloy | V-type groove", "material_family": "Welded joint", "points": [[150.0, 228208.0, 0], [140.0, 197831.0, 0], [115.0, 3323180.0, 0], [115.0, 1433730.0, 0], [110.0, 7898710.0, 0]], "conditions": {"material": "7N01-T4 aluminium alloy", "am_type": "MIG welding", "load_ratio": "0", "test_type": "Axial fluctuating tension fatigue", "temperature": "-", "surface_treatment": "-"}, "metadata": {"dataset_id": 1626, "title": "Effect of welding wires on fatigue property of 7N01-T4 aluminium alloy joints", "doi": "10.1080/13621718.2020.1823655", "authors": "Liu, Dashuang; Wei, Ping; Long, Weimin; Zhou, Wei; Wu, Mingfang; Wang, Jiayou", "publication": "SCIENCE AND TECHNOLOGY OF WELDING AND JOINING", "year_of_publication": 2020, "UT": "WOS:000572212000001", "base_material": "7N01-T4 aluminium alloy", "base_young_modulus": "-", "base_yield_strength": "-", "base_ultimate_strength": "-", "base_elongation": "-", "weld_material": "ER5356 welding wires", "weld_young_modulus": "-", "weld_yield_strength": "-", "weld_ultimate_strength": "-", "weld_elongation": "-", "processing": "-", "welding_joint": "V-type groove", "welding_method": "MIG welding", "welding_voltage": "22–24", "welding_current": "180–220", "welding_speed": "6–8", "preheat_temp": "-", "welding_env": "-", "residual_stress": "-", "fatigue_specimen_type": "Standard (flat)", "fatigue_specimen_thickness": 12, "fatigue_test_type": "Axial fluctuating tension fatigue", "fatigue_temp": "-", "fatigue_env": "-", "load_ratio": 0, "frequency": "85±4", "fatigue_machine": "GPS300 servo-hydraulic fatigue machine", "fatigue_standard": "JIS Z 3103-1987", "fatigue_test_control": "Constant load", "stress_concentration": "-", "failure_location": "near fusion zone (FZ)"}}, {"id": "WELD2025:1627", "name": "7N01-T4 aluminium alloy | V-type groove", "material_family": "Welded joint", "points": [[150.0, 267430.0, 0], [140.0, 413231.0, 0], [140.0, 321499.0, 0], [130.0, 278790.0, 0], [130.0, 309259.0, 0], [130.0, 459639.0, 0], [120.0, 757483.0, 0], [120.0, 10000000.0, 1], [120.0, 5349530.0, 0], [115.0, 10000000.0, 1], [110.0, 10000000.0, 1], [110.0, 5897450.0, 0], [105.0, 10000000.0, 1], [105.0, 10000000.0, 1], [105.0, 10000000.0, 1]], "conditions": {"material": "7N01-T4 aluminium alloy", "am_type": "MIG welding", "load_ratio": "0", "test_type": "Axial fluctuating tension fatigue", "temperature": "-", "surface_treatment": "-"}, "metadata": {"dataset_id": 1627, "title": "Effect of welding wires on fatigue property of 7N01-T4 aluminium alloy joints", "doi": "10.1080/13621718.2020.1823655", "authors": "Liu, Dashuang; Wei, Ping; Long, Weimin; Zhou, Wei; Wu, Mingfang; Wang, Jiayou", "publication": "SCIENCE AND TECHNOLOGY OF WELDING AND JOINING", "year_of_publication": 2020, "UT": "WOS:000572212000001", "base_material": "7N01-T4 aluminium alloy", "base_young_modulus": "-", "base_yield_strength": "-", "base_ultimate_strength": "-", "base_elongation": "-", "weld_material": "ER5356 welding wires", "weld_young_modulus": "-", "weld_yield_strength": "-", "weld_ultimate_strength": "-", "weld_elongation": "-", "processing": "-", "welding_joint": "V-type groove", "welding_method": "MIG welding", "welding_voltage": "22–24", "welding_current": "180–220", "welding_speed": "6–8", "preheat_temp": "-", "welding_env": "-", "residual_stress": "-", "fatigue_specimen_type": "Standard (flat)", "fatigue_specimen_thickness": 12, "fatigue_test_type": "Axial fluctuating tension fatigue", "fatigue_temp": "-", "fatigue_env": "-", "load_ratio": 0, "frequency": "85±4", "fatigue_machine": "GPS300 servo-hydraulic fatigue machine", "fatigue_standard": "JIS Z 3103-1987", "fatigue_test_control": "Constant load", "stress_concentration": "-", "failure_location": "Weld centre"}}, {"id": "WELD2025:1628", "name": "7N01-T4 aluminium alloy | V-type groove", "material_family": "Welded joint", "points": [[160.0, 95278.0, 0], [130.0, 173545.0, 0], [130.0, 453539.0, 0], [115.0, 797755.0, 0], [110.0, 2401728.0, 0], [110.0, 5868950.0, 0]], "conditions": {"material": "7N01-T4 aluminium alloy", "am_type": "MIG welding", "load_ratio": "0", "test_type": "Axial fluctuating tension fatigue", "temperature": "-", "surface_treatment": "-"}, "metadata": {"dataset_id": 1628, "title": "Effect of welding wires on fatigue property of 7N01-T4 aluminium alloy joints", "doi": "10.1080/13621718.2020.1823655", "authors": "Liu, Dashuang; Wei, Ping; Long, Weimin; Zhou, Wei; Wu, Mingfang; Wang, Jiayou", "publication": "SCIENCE AND TECHNOLOGY OF WELDING AND JOINING", "year_of_publication": 2020, "UT": "WOS:000572212000001", "base_material": "7N01-T4 aluminium alloy", "base_young_modulus": "-", "base_yield_strength": "-", "base_ultimate_strength": "-", "base_elongation": "-", "weld_material": "ER5087 welding wires", "weld_young_modulus": "-", "weld_yield_strength": "-", "weld_ultimate_strength": "-", "weld_elongation": "-", "processing": "-", "welding_joint": "V-type groove", "welding_method": "MIG welding", "welding_voltage": "22–24", "welding_current": "180–220", "welding_speed": "6–8", "preheat_temp": "-", "welding_env": "-", "residual_stress": "-", "fatigue_specimen_type": "Standard (flat)", "fatigue_specimen_thickness": 12, "fatigue_test_type": "Axial fluctuating tension fatigue", "fatigue_temp": "-", "fatigue_env": "-", "load_ratio": 0, "frequency": "85±4", "fatigue_machine": "GPS300 servo-hydraulic fatigue machine", "fatigue_standard": "JIS Z 3103-1987", "fatigue_test_control": "Constant load", "stress_concentration": "-", "failure_location": "near fusion zone (FZ)"}}, {"id": "WELD2025:1629", "name": "7N01-T4 aluminium alloy | V-type groove", "material_family": "Welded joint", "points": [[120.0, 1937272.0, 0], [115.0, 3261420.0, 0]], "conditions": {"material": "7N01-T4 aluminium alloy", "am_type": "MIG welding", "load_ratio": "0", "test_type": "Axial fluctuating tension fatigue", "temperature": "-", "surface_treatment": "-"}, "metadata": {"dataset_id": 1629, "title": "Effect of welding wires on fatigue property of 7N01-T4 aluminium alloy joints", "doi": "10.1080/13621718.2020.1823655", "authors": "Liu, Dashuang; Wei, Ping; Long, Weimin; Zhou, Wei; Wu, Mingfang; Wang, Jiayou", "publication": "SCIENCE AND TECHNOLOGY OF WELDING AND JOINING", "year_of_publication": 2020, "UT": "WOS:000572212000001", "base_material": "7N01-T4 aluminium alloy", "base_young_modulus": "-", "base_yield_strength": "-", "base_ultimate_strength": "-", "base_elongation": "-", "weld_material": "ER5087 welding wires", "weld_young_modulus": "-", "weld_yield_strength": "-", "weld_ultimate_strength": "-", "weld_elongation": "-", "processing": "-", "welding_joint": "V-type groove", "welding_method": "MIG welding", "welding_voltage": "22–24", "welding_current": "180–220", "welding_speed": "6–8", "preheat_temp": "-", "welding_env": "-", "residual_stress": "-", "fatigue_specimen_type": "Standard (flat)", "fatigue_specimen_thickness": 12, "fatigue_test_type": "Axial fluctuating tension fatigue", "fatigue_temp": "-", "fatigue_env": "-", "load_ratio": 0, "frequency": "85±4", "fatigue_machine": "GPS300 servo-hydraulic fatigue machine", "fatigue_standard": "JIS Z 3103-1987", "fatigue_test_control": "Constant load", "stress_concentration": "-", "failure_location": "both  Weld centre and near fusion zone (FZ)"}}, {"id": "WELD2025:1630", "name": "7N01-T4 aluminium alloy | V-type groove", "material_family": "Welded joint", "points": [[160.0, 204617.0, 0], [145.0, 205778.0, 0], [145.0, 178095.0, 0], [145.0, 88628.0, 0], [130.0, 391841.0, 0], [120.0, 3471563.0, 0], [120.0, 10000000.0, 1], [115.0, 2547435.0, 0], [110.0, 10000000.0, 1], [105.0, 10000000.0, 1], [105.0, 10000000.0, 1], [105.0, 10000000.0, 1]], "conditions": {"material": "7N01-T4 aluminium alloy", "am_type": "MIG welding", "load_ratio": "0", "test_type": "Axial fluctuating tension fatigue", "temperature": "-", "surface_treatment": "-"}, "metadata": {"dataset_id": 1630, "title": "Effect of welding wires on fatigue property of 7N01-T4 aluminium alloy joints", "doi": "10.1080/13621718.2020.1823655", "authors": "Liu, Dashuang; Wei, Ping; Long, Weimin; Zhou, Wei; Wu, Mingfang; Wang, Jiayou", "publication": "SCIENCE AND TECHNOLOGY OF WELDING AND JOINING", "year_of_publication": 2020, "UT": "WOS:000572212000001", "base_material": "7N01-T4 aluminium alloy", "base_young_modulus": "-", "base_yield_strength": "-", "base_ultimate_strength": "-", "base_elongation": "-", "weld_material": "ER5087 welding wires", "weld_young_modulus": "-", "weld_yield_strength": "-", "weld_ultimate_strength": "-", "weld_elongation": "-", "processing": "-", "welding_joint": "V-type groove", "welding_method": "MIG welding", "welding_voltage": "22–24", "welding_current": "180–220", "welding_speed": "6–8", "preheat_temp": "-", "welding_env": "-", "residual_stress": "-", "fatigue_specimen_type": "Standard (flat)", "fatigue_specimen_thickness": 12, "fatigue_test_type": "Axial fluctuating tension fatigue", "fatigue_temp": "-", "fatigue_env": "-", "load_ratio": 0, "frequency": "85±4", "fatigue_machine": "GPS300 servo-hydraulic fatigue machine", "fatigue_standard": "JIS Z 3103-1987", "fatigue_test_control": "Constant load", "stress_concentration": "-", "failure_location": "Weld centre"}}, {"id": "WELD2025:1631", "name": "STRENX 900 (formerly WELDOX 900) | Transverse stiffener", "material_family": "Welded joint", "points": [[388.0, 19800.0, 0], [298.0, 29000.0, 0], [236.0, 64800.0, 0], [231.0, 73000.0, 0], [208.0, 113000.0, 0], [196.0, 134000.0, 0], [187.0, 146000.0, 0], [146.0, 380000.0, 0], [134.0, 393000.0, 0], [104.0, 4990000.0, 1]], "conditions": {"material": "STRENX 900 (formerly WELDOX 900)", "am_type": "Metal Active Gas (MAG/135 according to EN ISO 4063)", "load_ratio": "0", "test_type": "Axial", "temperature": "-", "surface_treatment": "-"}, "metadata": {"dataset_id": 1631, "title": "Comparison of fatigue strength of post-weld improved high strength steel joints and notched base material specimens", "doi": "10.1080/17445302.2018.1425522", "authors": "Braun, Moritz; Grimm, Jan-Hendrik; Hoffmeister, Hasso; Ehlers, Soeren; Fricke, Wolfgang", "publication": "SHIPS AND OFFSHORE STRUCTURES", "year_of_publication": 2018, "UT": "WOS:000438154200005", "base_material": "STRENX 900 (formerly WELDOX 900)", "base_young_modulus": "-", "base_yield_strength": 972, "base_ultimate_strength": 1011, "base_elongation": 15.3, "weld_material": "ESAB OK AristoRod 89 wire", "weld_young_modulus": "-", "weld_yield_strength": "-", "weld_ultimate_strength": "-", "weld_elongation": "-", "processing": "-", "welding_joint": "Transverse stiffener", "welding_method": "Metal Active Gas (MAG/135 according to EN ISO 4063)", "welding_voltage": "-", "welding_current": "-", "welding_speed": "-", "preheat_temp": "-", "welding_env": "Combination of 87% Ar and 13% CO2", "residual_stress": "-", "fatigue_specimen_type": "Transverse stiffener", "fatigue_specimen_thickness": "-", "fatigue_test_type": "Axial", "fatigue_temp": "-", "fatigue_env": "-", "load_ratio": 0, "frequency": 33, "fatigue_machine": "Resonance testing machine", "fatigue_standard": "IIW recommendations", "fatigue_test_control": "Stress", "stress_concentration": "-", "failure_location": "-"}}, {"id": "WELD2025:1632", "name": "STRENX 900 (formerly WELDOX 900) | Transverse stiffener", "material_family": "Welded joint", "points": [[515.0, 91700.0, 0], [486.0, 95700.0, 0], [441.0, 98900.0, 0], [585.0, 107000.0, 0], [546.0, 106000.0, 0], [359.0, 133000.0, 0], [363.0, 168000.0, 0], [463.0, 170000.0, 0], [388.0, 221000.0, 0], [436.0, 263000.0, 0], [335.0, 448000.0, 0], [313.0, 2360000.0, 1], [373.0, 8050000.0, 1]], "conditions": {"material": "STRENX 900 (formerly WELDOX 900)", "am_type": "Metal Active Gas (MAG/135 according to EN ISO 4063)", "load_ratio": "0", "test_type": "Axial", "temperature": "-", "surface_treatment": "Post-weld grinding (weld toe grinding)"}, "metadata": {"dataset_id": 1632, "title": "Comparison of fatigue strength of post-weld improved high strength steel joints and notched base material specimens", "doi": "10.1080/17445302.2018.1425522", "authors": "Braun, Moritz; Grimm, Jan-Hendrik; Hoffmeister, Hasso; Ehlers, Soeren; Fricke, Wolfgang", "publication": "SHIPS AND OFFSHORE STRUCTURES", "year_of_publication": 2018, "UT": "WOS:000438154200005", "base_material": "STRENX 900 (formerly WELDOX 900)", "base_young_modulus": "-", "base_yield_strength": 972, "base_ultimate_strength": 1011, "base_elongation": 15.3, "weld_material": "ESAB OK AristoRod 89 wire", "weld_young_modulus": "-", "weld_yield_strength": "-", "weld_ultimate_strength": "-", "weld_elongation": "-", "processing": "Post-weld grinding (weld toe grinding)", "welding_joint": "Transverse stiffener", "welding_method": "Metal Active Gas (MAG/135 according to EN ISO 4063)", "welding_voltage": "-", "welding_current": "-", "welding_speed": "-", "preheat_temp": "-", "welding_env": "Combination of 87% Ar and 13% CO2", "residual_stress": "-", "fatigue_specimen_type": "Transverse stiffener", "fatigue_specimen_thickness": "-", "fatigue_test_type": "Axial", "fatigue_temp": "-", "fatigue_env": "-", "load_ratio": 0, "frequency": 33, "fatigue_machine": "Resonance testing machine", "fatigue_standard": "IIW recommendations", "fatigue_test_control": "Stress", "stress_concentration": "-", "failure_location": "-"}}, {"id": "WELD2025:1633", "name": "S690QL steel | Butt Joint", "material_family": "Welded joint", "points": [[395.0, 261000.0, 0], [395.0, 368000.0, 0], [395.0, 407000.0, 0], [363.0, 423000.0, 0], [351.0, 431000.0, 0], [361.0, 451000.0, 0], [359.0, 673000.0, 0], [337.0, 673000.0, 0], [302.0, 631000.0, 0], [311.0, 699000.0, 0], [288.0, 803000.0, 0], [309.0, 767000.0, 0], [324.0, 849000.0, 0], [340.0, 803000.0, 0], [329.0, 738000.0, 0], [323.0, 1100000.0, 0], [305.0, 1030000.0, 0], [287.0, 1020000.0, 0], [269.0, 1020000.0, 0], [287.0, 1190000.0, 0], [305.0, 1700000.0, 0], [310.0, 4860000.0, 1], [293.0, 4870000.0, 1]], "conditions": {"material": "S690QL steel", "am_type": "MAG welding", "load_ratio": "0.1", "test_type": "Axial fatigue tests", "temperature": "-", "surface_treatment": "High-Frequency Impact Treatment (HFIT), Ultrasonic Impact Treatment (UIT)"}, "metadata": {"dataset_id": 1633, "title": "Effects of High-Frequency Peening Methods on the Surface Layers and the Fatigue Strength of Welded Details", "doi": "10.1080/10426910903386030", "authors": "Weich, Imke; Ummenhofer, Thomas", "publication": "MATERIALS AND MANUFACTURING PROCESSES", "year_of_publication": 2011, "UT": "WOS:000288955100017", "base_material": "S690QL steel", "base_young_modulus": "-", "base_yield_strength": 720, "base_ultimate_strength": "-", "base_elongation": "-", "weld_material": "-", "weld_young_modulus": "-", "weld_yield_strength": "-", "weld_ultimate_strength": "-", "weld_elongation": "-", "processing": "High-Frequency Impact Treatment (HFIT), Ultrasonic Impact Treatment (UIT)", "welding_joint": "Butt Joint", "welding_method": "MAG welding", "welding_voltage": "-", "welding_current": "-", "welding_speed": "-", "preheat_temp": "-", "welding_env": "-", "residual_stress": "-", "fatigue_specimen_type": "Butt weld specimens", "fatigue_specimen_thickness": 16, "fatigue_test_type": "Axial fatigue tests", "fatigue_temp": "-", "fatigue_env": "-", "load_ratio": 0.1, "frequency": "-", "fatigue_machine": "Servo hydraulic testing machines", "fatigue_standard": "-", "fatigue_test_control": "Stress", "stress_concentration": "-", "failure_location": "weld root"}}, {"id": "WELD2025:1634", "name": "S690QL steel | Butt Joint", "material_family": "Welded joint", "points": [[282.0, 234000.0, 0], [283.0, 229000.0, 0], [271.0, 234000.0, 0], [287.0, 289000.0, 0], [287.0, 358000.0, 0], [287.0, 382000.0, 0], [286.0, 423000.0, 0], [251.0, 312000.0, 0], [251.0, 362000.0, 0], [272.0, 444000.0, 0], [215.0, 452000.0, 0], [215.0, 555000.0, 0], [234.0, 668000.0, 0], [251.0, 712000.0, 0], [215.0, 951000.0, 0], [233.0, 5000000.0, 1], [215.0, 5000000.0, 1]], "conditions": {"material": "S690QL steel", "am_type": "MAG welding", "load_ratio": "0.1", "test_type": "Axial fatigue tests", "temperature": "-", "surface_treatment": "-"}, "metadata": {"dataset_id": 1634, "title": "Effects of High-Frequency Peening Methods on the Surface Layers and the Fatigue Strength of Welded Details", "doi": "10.1080/10426910903386030", "authors": "Weich, Imke; Ummenhofer, Thomas", "publication": "MATERIALS AND MANUFACTURING PROCESSES", "year_of_publication": 2011, "UT": "WOS:000288955100017", "base_material": "S690QL steel", "base_young_modulus": "-", "base_yield_strength": 720, "base_ultimate_strength": "-", "base_elongation": "-", "weld_material": "-", "weld_young_modulus": "-", "weld_yield_strength": "-", "weld_ultimate_strength": "-", "weld_elongation": "-", "processing": "-", "welding_joint": "Butt Joint", "welding_method": "MAG welding", "welding_voltage": "-", "welding_current": "-", "welding_speed": "-", "preheat_temp": "-",
