Repository: yunyunfanfan/S-PA-CBB

# S-PA-CBB

Official research code, processed curve records, evaluation outputs, and manuscript source for:

> **From Physics to Selective Generation: Conditional Brownian Bridges for Sparse S–N Curve Reconstruction and Fatigue Decision-Making**

S-PA-CBB reconstructs a complete probabilistic stress–life (S–N) curve from only two to four observed fatigue tests. The method first fits an interpretable Basquin state, diagnoses whether that state is sufficient, and applies a ControlNet-style conditional Brownian-bridge residual only to curves that benefit from correction.

File: external_data/weld2025_disjoint_curves.json (part 64 of 223)
"welding_env": "-", "residual_stress": "-", "fatigue_specimen_type": "Butt weld specimens", "fatigue_specimen_thickness": 16, "fatigue_test_type": "Axial fatigue tests", "fatigue_temp": "-", "fatigue_env": "-", "load_ratio": 0.1, "frequency": "-", "fatigue_machine": "Servo hydraulic testing machines", "fatigue_standard": "-", "fatigue_test_control": "Stress", "stress_concentration": "-", "failure_location": "Weld toe"}}, {"id": "WELD2025:1635", "name": "S690QL steel | Fillet Joint (longitudinal stiffeners)", "material_family": "Welded joint", "points": [[270.0, 301000.0, 0], [268.0, 329000.0, 0], [268.0, 344000.0, 0], [268.0, 404000.0, 0], [232.0, 430000.0, 0], [233.0, 458000.0, 0], [250.0, 519000.0, 0], [233.0, 537000.0, 0], [232.0, 572000.0, 0], [232.0, 609000.0, 0], [232.0, 721000.0, 0], [198.0, 547000.0, 0], [198.0, 824000.0, 0], [197.0, 817000.0, 0], [197.0, 1100000.0, 0], [197.0, 1280000.0, 0], [197.0, 1430000.0, 0], [198.0, 1860000.0, 0], [162.0, 2160000.0, 0], [162.0, 2800000.0, 0], [162.0, 3060000.0, 0], [162.0, 3430000.0, 0], [161.0, 4440000.0, 0], [143.0, 2630000.0, 0], [161.0, 4950000.0, 1], [143.0, 4990000.0, 1]], "conditions": {"material": "S690QL steel", "am_type": "MAG welding", "load_ratio": "0.1", "test_type": "Axial fatigue tests", "temperature": "-", "surface_treatment": "High-Frequency Impact Treatment (HFIT), Ultrasonic Impact Treatment (UIT)"}, "metadata": {"dataset_id": 1635, "title": "Effects of High-Frequency Peening Methods on the Surface Layers and the Fatigue Strength of Welded Details", "doi": "10.1080/10426910903386030", "authors": "Weich, Imke; Ummenhofer, Thomas", "publication": "MATERIALS AND MANUFACTURING PROCESSES", "year_of_publication": 2011, "UT": "WOS:000288955100017", "base_material": "S690QL steel", "base_young_modulus": "-", "base_yield_strength": 720, "base_ultimate_strength": "-", "base_elongation": "-", "weld_material": "-", "weld_young_modulus": "-", "weld_yield_strength": "-", "weld_ultimate_strength": "-", "weld_elongation": "-", "processing": "High-Frequency Impact Treatment (HFIT), Ultrasonic Impact Treatment (UIT)", "welding_joint": "Fillet Joint (longitudinal stiffeners)", "welding_method": "MAG welding", "welding_voltage": "-", "welding_current": "-", "welding_speed": "-", "preheat_temp": "-", "welding_env": "-", "residual_stress": "-", "fatigue_specimen_type": "longitudinal stiffeners", "fatigue_specimen_thickness": 16, "fatigue_test_type": "Axial fatigue tests", "fatigue_temp": "-", "fatigue_env": "-", "load_ratio": 0.1, "frequency": "-", "fatigue_machine": "Servo hydraulic testing machines", "fatigue_standard": "-", "fatigue_test_control": "Stress", "stress_concentration": "-", "failure_location": "weld root"}}, {"id": "WELD2025:1636", "name": "S690QL steel | Fillet Joint (longitudinal stiffeners)", "material_family": "Welded joint", "points": [[199.0, 180000.0, 0], [198.0, 266000.0, 0], [163.0, 320000.0, 0], [162.0, 363000.0, 0], [126.0, 775000.0, 0], [126.0, 781000.0, 0], [90.0, 2100000.0, 0], [72.0, 3370000.0, 0], [72.0, 4990000.0, 1]], "conditions": {"material": "S690QL steel", "am_type": "MAG welding", "load_ratio": "0.1", "test_type": "Axial fatigue tests", "temperature": "-", "surface_treatment": "-"}, "metadata": {"dataset_id": 1636, "title": "Effects of High-Frequency Peening Methods on the Surface Layers and the Fatigue Strength of Welded Details", "doi": "10.1080/10426910903386030", "authors": "Weich, Imke; Ummenhofer, Thomas", "publication": "MATERIALS AND MANUFACTURING PROCESSES", "year_of_publication": 2011, "UT": "WOS:000288955100017", "base_material": "S690QL steel", "base_young_modulus": "-", "base_yield_strength": 720, "base_ultimate_strength": "-", "base_elongation": "-", "weld_material": "-", "weld_young_modulus": "-", "weld_yield_strength": "-", "weld_ultimate_strength": "-", "weld_elongation": "-", "processing": "-", "welding_joint": "Fillet Joint (longitudinal stiffeners)", "welding_method": "MAG welding", "welding_voltage": "-", "welding_current": "-", "welding_speed": "-", "preheat_temp": "-", "welding_env": "-", "residual_stress": "-", "fatigue_specimen_type": "longitudinal stiffeners", "fatigue_specimen_thickness": 16, "fatigue_test_type": "Axial fatigue tests", "fatigue_temp": "-", "fatigue_env": "-", "load_ratio": 0.1, "frequency": "-", "fatigue_machine": "Servo hydraulic testing machines", "fatigue_standard": "-", "fatigue_test_control": "Stress", "stress_concentration": "-", "failure_location": "Weld toe"}}, {"id": "WELD2025:1637", "name": "Low carbon steel sheet | Lap joint", "material_family": "Welded joint", "points": [[91.0, 3960.0, 0], [78.0, 17000.0, 0], [65.0, 27400.0, 0]], "conditions": {"material": "Low carbon steel sheet", "am_type": "Resistance spot welding", "load_ratio": "0.3", "test_type": "Dynamic shear-tensile loading", "temperature": "-", "surface_treatment": "Tempering"}, "metadata": {"dataset_id": 1637, "title": "Resistance spot repair welding of spot welded steel sheet", "doi": "10.1081/AMP-200041853", "authors": "Ghosh, PK; Patel, VK", "publication": "MATERIALS AND MANUFACTURING PROCESSES", "year_of_publication": 2005, "UT": "WOS:000228067300004", "base_material": "Low carbon steel sheet", "base_young_modulus": "-", "base_yield_strength": "-", "base_ultimate_strength": "-", "base_elongation": "-", "weld_material": "Low carbon steel (weld nugget)", "weld_young_modulus": "-", "weld_yield_strength": "-", "weld_ultimate_strength": "-", "weld_elongation": "-", "processing": "Tempering", "welding_joint": "Lap joint", "welding_method": "Resistance spot welding", "welding_voltage": "4–5", "welding_current": 12400, "welding_speed": "-", "preheat_temp": "-", "welding_env": "-", "residual_stress": "-", "fatigue_specimen_type": "Lap joint (spot-welded sheet)", "fatigue_specimen_thickness": 1.02, "fatigue_test_type": "Dynamic shear-tensile loading", "fatigue_temp": "-", "fatigue_env": "-", "load_ratio": 0.3, "frequency": "-", "fatigue_machine": "Servo-hydraulic universal testing machine", "fatigue_standard": "-", "fatigue_test_control": "Load control mode", "stress_concentration": "-", "failure_location": "HAZ adjacent to weld nugget"}}, {"id": "WELD2025:1638", "name": "Low carbon steel sheet | Lap joint", "material_family": "Welded joint", "points": [[91.0, 5070.0, 0], [78.0, 19100.0, 0], [65.0, 29700.0, 0]], "conditions": {"material": "Low carbon steel sheet", "am_type": "Resistance spot welding", "load_ratio": "0.3", "test_type": "Dynamic shear-tensile loading", "temperature": "-", "surface_treatment": "Tempering"}, "metadata": {"dataset_id": 1638, "title": "Resistance spot repair welding of spot welded steel sheet", "doi": "10.1081/AMP-200041853", "authors": "Ghosh, PK; Patel, VK", "publication": "MATERIALS AND MANUFACTURING PROCESSES", "year_of_publication": 2005, "UT": "WOS:000228067300004", "base_material": "Low carbon steel sheet", "base_young_modulus": "-", "base_yield_strength": "-", "base_ultimate_strength": "-", "base_elongation": "-", "weld_material": "Low carbon steel (weld nugget)", "weld_young_modulus": "-", "weld_yield_strength": "-", "weld_ultimate_strength": "-", "weld_elongation": "-", "processing": "Tempering", "welding_joint": "Lap joint", "welding_method": "Resistance spot welding", "welding_voltage": "4–5", "welding_current": 11200, "welding_speed": "-", "preheat_temp": "-", "welding_env": "-", "residual_stress": "-", "fatigue_specimen_type": "Lap joint (spot-welded sheet)", "fatigue_specimen_thickness": 1.02, "fatigue_test_type": "Dynamic shear-tensile loading", "fatigue_temp": "-", "fatigue_env": "-", "load_ratio": 0.3, "frequency": "-", "fatigue_machine": "Servo-hydraulic universal testing machine", "fatigue_standard": "-", "fatigue_test_control": "Load control mode", "stress_concentration": "-", "failure_location": "HAZ adjacent to weld nugget"}}, {"id": "WELD2025:1639", "name": "Low carbon steel sheet | Lap joint", "material_family": "Welded joint", "points": [[91.0, 7250.0, 0], [78.0, 20800.0, 0], [65.0, 30900.0, 0]], "conditions": {"material": "Low carbon steel sheet", "am_type": "Resistance spot welding", "load_ratio": "0.3", "test_type": "Dynamic shear-tensile loading", "temperature": "-", "surface_treatment": "Tempering"}, "metadata": {"dataset_id": 1639, "title": "Resistance spot repair welding of spot welded steel sheet", "doi": "10.1081/AMP-200041853", "authors": "Ghosh, PK; Patel, VK", "publication": "MATERIALS AND MANUFACTURING PROCESSES", "year_of_publication": 2005, "UT": "WOS:000228067300004", "base_material": "Low carbon steel sheet", "base_young_modulus": "-", "base_yield_strength": "-", "base_ultimate_strength": "-", "base_elongation": "-", "weld_material": "Low carbon steel (weld nugget)", "weld_young_modulus": "-", "weld_yield_strength": "-", "weld_ultimate_strength": "-", "weld_elongation": "-", "processing": "Tempering", "welding_joint": "Lap joint", "welding_method": "Resistance spot welding", "welding_voltage": "4–5", "welding_current": 10800, "welding_speed": "-", "preheat_temp": "-", "welding_env": "-", "residual_stress": "-", "fatigue_specimen_type": "Lap joint (spot-welded sheet)", "fatigue_specimen_thickness": 1.02, "fatigue_test_type": "Dynamic shear-tensile loading", "fatigue_temp": "-", "fatigue_env": "-", "load_ratio": 0.3, "frequency": "-", "fatigue_machine": "Servo-hydraulic universal testing machine", "fatigue_standard": "-", "fatigue_test_control": "Load control mode", "stress_concentration": "-", "failure_location": "HAZ adjacent to weld nugget"}}, {"id": "WELD2025:1641", "name": "ASTM A-36 structural steel | Butt Joint", "material_family": "Welded joint", "points": [[194.0, 364000.0, 0], [190.0, 392000.0, 0], [194.0, 945000.0, 0], [215.0, 1600000.0, 1], [149.0, 1380000.0, 1]], "conditions": {"material": "ASTM A-36 structural steel", "am_type": "Shielded Metal Arc Welding (SMAW)", "load_ratio": "0.05", "test_type": "Axial", "temperature": "-", "surface_treatment": "Slow cooling (quiet air), welding reinforcement (1 mm)"}, "metadata": {"dataset_id": 1641, "title": "Experimental characterization of fatigue strength in butt welded joint considering the geometry and the effect of cooling rate of the weld", "doi": "10.1088/1742-6596/843/1/012047", "authors": "Arzola, Nelson; Hernandez, Edgar", "publication": "6TH INTERNATIONAL CONFERENCE ON FRACTURE FATIGUE AND WEAR (FFW)", "year_of_publication": 2017, "UT": "WOS:000412799100047", "base_material": "ASTM A-36 structural steel", "base_young_modulus": "-", "base_yield_strength": 262, "base_ultimate_strength": 434, "base_elongation": 38, "weld_material": "E6013 welding electrode", "weld_young_modulus": "-", "weld_yield_strength": "-", "weld_ultimate_strength": "-", "weld_elongation": "-", "processing": "Slow cooling (quiet air), welding reinforcement (1 mm)", "welding_joint": "Butt Joint", "welding_method": "Shielded Metal Arc Welding (SMAW)", "welding_voltage": "15–42", "welding_current": "85–140", "welding_speed": "2–3", "preheat_temp": "-", "welding_env": "-", "residual_stress": "-", "fatigue_specimen_type": "Standard (butt welded joint)", "fatigue_specimen_thickness": 6, "fatigue_test_type": "Axial", "fatigue_temp": "-", "fatigue_env": "-", "load_ratio": 0.05, "frequency": 4, "fatigue_machine": "Non-standard installation with load-cell and sample assembly", "fatigue_standard": "ASTM E606", "fatigue_test_control": "Load", "stress_concentration": "-", "failure_location": "Weld toe (interface FZ-HAZ)"}}, {"id": "WELD2025:1642", "name": "ASTM A-36 structural steel | Butt Joint", "material_family": "Welded joint", "points": [[194.0, 77000.0, 0], [191.0, 213000.0, 0], [197.0, 237000.0, 0], [191.0, 234000.0, 0], [200.0, 538000.0, 0], [189.0, 519000.0, 0], [190.0, 616000.0, 0], [190.0, 1270000.0, 1]], "conditions": {"material": "ASTM A-36 structural steel", "am_type": "Shielded Metal Arc Welding (SMAW)", "load_ratio": "0.05", "test_type": "Axial", "temperature": "-", "surface_treatment": "Slow cooling (quiet air), welding reinforcement (3 mm)"}, "metadata": {"dataset_id": 1642, "title": "Experimental characterization of fatigue strength in butt welded joint considering the geometry and the effect of cooling rate of the weld", "doi": "10.1088/1742-6596/843/1/012047", "authors": "Arzola, Nelson; Hernandez, Edgar", "publication": "6TH INTERNATIONAL CONFERENCE ON FRACTURE FATIGUE AND WEAR (FFW)", "year_of_publication": 2017, "UT": "WOS:000412799100047", "base_material": "ASTM A-36 structural steel", "base_young_modulus": "-", "base_yield_strength": 262, "base_ultimate_strength": 434, "base_elongation": 38, "weld_material": "E6013 welding electrode", "weld_young_modulus": "-", "weld_yield_strength": "-", "weld_ultimate_strength": "-", "weld_elongation": "-", "processing": "Slow cooling (quiet air), welding reinforcement (3 mm)", "welding_joint": "Butt Joint", "welding_method": "Shielded Metal Arc Welding (SMAW)", "welding_voltage": "15–42", "welding_current": "85–140", "welding_speed": "2–3", "preheat_temp": "-", "welding_env": "-", "residual_stress": "-", "fatigue_specimen_type": "Standard (butt welded joint)", "fatigue_specimen_thickness": 6, "fatigue_test_type": "Axial", "fatigue_temp": "-", "fatigue_env": "-", "load_ratio": 0.05, "frequency": 4, "fatigue_machine": "Non-standard installation with load-cell and sample assembly", "fatigue_standard": "ASTM E606", "fatigue_test_control": "Load", "stress_concentration": "-", "failure_location": "Weld toe (interface FZ-HAZ)"}}, {"id": "WELD2025:1643", "name": "ASTM A-36 structural steel | Butt Joint", "material_family": "Welded joint", "points": [[192.0, 262000.0, 0], [197.0, 796000.0, 0], [194.0, 1090000.0, 0], [190.0, 1220000.0, 0], [192.0, 1380000.0, 0], [194.0, 1470000.0, 1], [167.0, 1350000.0, 1]], "conditions": {"material": "ASTM A-36 structural steel", "am_type": "Shielded Metal Arc Welding (SMAW)", "load_ratio": "0.05", "test_type": "Axial", "temperature": "-", "surface_treatment": "Fast cooling (immersion in water), welding reinforcement (1 mm)"}, "metadata": {"dataset_id": 1643, "title": "Experimental characterization of fatigue strength in butt welded joint considering the geometry and the effect of cooling rate of the weld", "doi": "10.1088/1742-6596/843/1/012047", "authors": "Arzola, Nelson; Hernandez, Edgar", "publication": "6TH INTERNATIONAL CONFERENCE ON FRACTURE FATIGUE AND WEAR (FFW)", "year_of_publication": 2017, "UT": "WOS:000412799100047", "base_material": "ASTM A-36 structural steel", "base_young_modulus": "-", "base_yield_strength": 262, "base_ultimate_strength": 434, "base_elongation": 38, "weld_material": "E6013 welding electrode", "weld_young_modulus": "-", "weld_yield_strength": "-", "weld_ultimate_strength": "-", "weld_elongation": "-", "processing": "Fast cooling (immersion in water), welding reinforcement (1 mm)", "welding_joint": "Butt Joint", "welding_method": "Shielded Metal Arc Welding (SMAW)", "welding_voltage": "15–42", "welding_current": "85–140", "welding_speed": "2–3", "preheat_temp": "-", "welding_env": "-", "residual_stress": "-", "fatigue_specimen_type": "Standard (butt welded joint)", "fatigue_specimen_thickness": 6, "fatigue_test_type": "Axial", "fatigue_temp": "-", "fatigue_env": "-", "load_ratio": 0.05, "frequency": 4, "fatigue_machine": "Non-standard installation with load-cell and sample assembly", "fatigue_standard": "ASTM E606", "fatigue_test_control": "Load", "stress_concentration": "-", "failure_location": "Weld toe (interface FZ-HAZ)"}}, {"id": "WELD2025:1644", "name": "ASTM A-36 structural steel | Butt Joint", "material_family": "Welded joint", "points": [[210.0, 19600.0, 0], [195.0, 351000.0, 0], [194.0, 387000.0, 0], [178.0, 355000.0, 0], [177.0, 411000.0, 0], [195.0, 513000.0, 0], [186.0, 623000.0, 0], [222.0, 1130000.0, 1]], "conditions": {"material": "ASTM A-36 structural steel", "am_type": "Shielded Metal Arc Welding (SMAW)", "load_ratio": "0.05", "test_type": "Axial", "temperature": "-", "surface_treatment": "Fast cooling (immersion in water), welding reinforcement (3 mm)"}, "metadata": {"dataset_id": 1644, "title": "Experimental characterization of fatigue strength in butt welded joint considering the geometry and the effect of cooling rate of the weld", "doi": "10.1088/1742-6596/843/1/012047", "authors": "Arzola, Nelson; Hernandez, Edgar", "publication": "6TH INTERNATIONAL CONFERENCE ON FRACTURE FATIGUE AND WEAR (FFW)", "year_of_publication": 2017, "UT": "WOS:000412799100047", "base_material": "ASTM A-36 structural steel", "base_young_modulus": "-", "base_yield_strength": 262, "base_ultimate_strength": 434, "base_elongation": 38, "weld_material": "E6013 welding electrode", "weld_young_modulus": "-", "weld_yield_strength": "-", "weld_ultimate_strength": "-", "weld_elongation": "-", "processing": "Fast cooling (immersion in water), welding reinforcement (3 mm)", "welding_joint": "Butt Joint", "welding_method": "Shielded Metal Arc Welding (SMAW)", "welding_voltage": "15–42", "welding_current": "85–140", "welding_speed": "2–3", "preheat_temp": "-", "welding_env": "-", "residual_stress": "-", "fatigue_specimen_type": "Standard (butt welded joint)", "fatigue_specimen_thickness": 6, "fatigue_test_type": "Axial", "fatigue_temp": "-", "fatigue_env": "-", "load_ratio": 0.05, "frequency": 4, "fatigue_machine": "Non-standard installation with load-cell and sample assembly", "fatigue_standard": "ASTM E606", "fatigue_test_control": "Load", "stress_concentration": "-", "failure_location": "Weld toe (interface FZ-HAZ)"}}, {"id": "WELD2025:1645", "name": "SM490 steel | T-Joint", "material_family": "Welded joint", "points": [[512.0, 13300.0, 0], [474.0, 16000.0, 0], [167.0, 108000.0, 0], [144.0, 171000.0, 0], [108.0, 299000.0, 0]], "conditions": {"material": "SM490 steel", "am_type": "-", "load_ratio": "-", "test_type": "Cyclic loading", "temperature": "-", "surface_treatment": "-"}, "metadata": {"dataset_id": 1645, "title": "Investigation on the Effect of Initial Welding Imperfection on Fatigue strength of Tubular Member by FEM", "doi": "10.1088/1755-1315/143/1/012031", "authors": "Chang, Kyong-Ho; Shin, WangSub; Do Nguyen Van Vuong; Lee, ChinHyong", "publication": "2ND INTERNATIONAL CONFERENCE ON SUSTAINABLE DEVELOPMENT IN CIVIL, URBAN AND TRANSPORTATION ENGINEERING (CUTE 2018)", "year_of_publication": 2018, "UT": "WOS:000447721000031", "base_material": "SM490 steel", "base_young_modulus": 204, "base_yield_strength": 365, "base_ultimate_strength": 549, "base_elongation": 30.6, "weld_material": "SM490 steel", "weld_young_modulus": "-", "weld_yield_strength": "-", "weld_ultimate_strength": "-", "weld_elongation": "-", "processing": "-", "welding_joint": "T-Joint", "welding_method": "-", "welding_voltage": "-", "welding_current": "-", "welding_speed": "-", "preheat_temp": "-", "welding_env": "-", "residual_stress": "-", "fatigue_specimen_type": "Tubular", "fatigue_specimen_thickness": "16 (Chord thickness), 10 (Brace thickness)", "fatigue_test_type": "Cyclic loading", "fatigue_temp": "-", "fatigue_env": "-", "load_ratio": "-", "frequency": "-", "fatigue_machine": "-", "fatigue_standard": "-", "fatigue_test_control": "Displacement control", "stress_concentration": "-", "failure_location": "Weld joint"}}, {"id": "WELD2025:1646", "name": "ASTM A516 grade 70 carbon steel | Double-V joint", "material_family": "Welded joint", "points": [[403.0, 31000.0, 0], [269.0, 85300.0, 0], [177.0, 1790000.0, 0], [159.0, 5270000.0, 0], [146.0, 6760000.0, 1], [140.0, 7130000.0, 1]], "conditions": {"material": "ASTM A516 grade 70 carbon steel", "am_type": "MIG", "load_ratio": "0.1", "test_type": "Axial fatigue test", "temperature": "-", "surface_treatment": "Controlled Shot Peening (CSP)"}, "metadata": {"dataset_id": 1646, "title": "Fatigue strength improvement of MIG-welded joint by shot peening", "doi": "10.1088/1757-899X/17/1/012001", "authors": "Lah, Nur Azida Che; Ali, Aidy", "publication": "CONFERENCE ON ADVANCED MATERIALS AND NANOTECHNOLOGY (CAMAN 2009)", "year_of_publication": 2011, "UT": "WOS:000315384300001", "base_material": "ASTM A516 grade 70 carbon steel", "base_young_modulus": "-", "base_yield_strength": 262, "base_ultimate_strength": "482.6–586.05", "base_elongation": "17 , 21", "weld_material": "ASTM A516 grade 70 carbon steel", "weld_young_modulus": "-", "weld_yield_strength": "-", "weld_ultimate_strength": "-", "weld_elongation": "-", "processing": "Controlled Shot Peening (CSP)", "welding_joint": "Double-V joint", "welding_method": "MIG", "welding_voltage": "-", "welding_current": "-", "welding_speed": "-", "preheat_temp": "-", "welding_env": "Inert gas", "residual_stress": "High tensile residual stresses in weld metal (WM) and heat-affected zone (HAZ)", "fatigue_specimen_type": "Flat specimen (double-V joint)", "fatigue_specimen_thickness": 6.8, "fatigue_test_type": "Axial fatigue test", "fatigue_temp": "-", "fatigue_env": "-", "load_ratio": 0.1, "frequency": 11, "fatigue_machine": "-", "fatigue_standard": "ASTM E467", "fatigue_test_control": "Stress", "stress_concentration": "-", "failure_location": "Weld metal (WM) and heat-affected zone (HAZ)"}}, {"id": "WELD2025:1647", "name": "ASTM A516 grade 70 carbon steel | Double-V joint", "material_family": "Welded joint", "points": [[274.0, 56700.0, 0], [177.0, 268000.0, 0], [137.0, 1010000.0, 0], [123.0, 1040000.0, 0], [114.0, 2380000.0, 0], [96.0, 3100000.0, 0]], "conditions": {"material": "ASTM A516 grade 70 carbon steel", "am_type": "MIG", "load_ratio": "0.1", "test_type": "Axial fatigue test", "temperature": "-", "surface_treatment": "-"}, "metadata": {"dataset_id": 1647, "title": "Fatigue strength improvement of MIG-welded joint by shot peening", "doi": "10.1088/1757-899X/17/1/012001", "authors": "Lah, Nur Azida Che; Ali, Aidy", "publication": "CONFERENCE ON ADVANCED MATERIALS AND NANOTECHNOLOGY (CAMAN 2009)", "year_of_publication": 2011, "UT": "WOS:000315384300001", "base_material": "ASTM A516 grade 70 carbon steel", "base_young_modulus": "-", "base_yield_strength": 262, "base_ultimate_strength": "482.6–586.05", "base_elongation": "17 , 21", "weld_material": "ASTM A516 grade 70 carbon steel", "weld_young_modulus": "-", "weld_yield_strength": "-", "weld_ultimate_strength": "-", "weld_elongation": "-", "processing": "-", "welding_joint": "Double-V joint", "welding_method": "MIG", "welding_voltage": "-", "welding_current": "-", "welding_speed": "-", "preheat_temp": "-", "welding_env": "Inert gas", "residual_stress": "High tensile residual stresses in weld metal (WM) and heat-affected zone (HAZ)", "fatigue_specimen_type": "Flat specimen (double-V joint)", "fatigue_specimen_thickness": 6.8, "fatigue_test_type": "Axial fatigue test", "fatigue_temp": "-", "fatigue_env": "-", "load_ratio": 0.1, "frequency": 11, "fatigue_machine": "-", "fatigue_standard": "ASTM E467", "fatigue_test_control": "Stress", "stress_concentration": "-", "failure_location": "Weld metal (WM) and heat-affected zone (HAZ)"}}, {"id": "WELD2025:1648", "name": "Micro-alloyed carbon steel (S355 J2) | Longitudinal weld", "material_family": "Welded joint", "points": [[292.0, 19300.0, 0], [285.0, 36900.0, 0], [280.0, 72200.0, 0], [275.0, 105000.0, 0], [270.0, 140000.0, 0], [265.0, 206000.0, 0]], "conditions": {"material": "Micro-alloyed carbon steel (S355 J2)", "am_type": "High-Frequency Electric Resistance Welding (HI-ERW)", "load_ratio": "-1", "test_type": "Axial fatigue testing", "temperature": "-", "surface_treatment": "Normalization (heat treatment on weld seam)"}, "metadata": {"dataset_id": 1648, "title": "Study of fatigue behavior of longitudinal welded pipes", "doi": "10.1088/1757-899X/145/2/022032", "authors": "Simion, P.; Dia, V.; Istrate, B.; Hrituleac, G.; Hrituleacand, I.; Munteanu, C.", "publication": "MODTECH INTERNATIONAL CONFERENCE - MODERN TECHNOLOGIES IN INDUSTRIAL ENGINEERING IV, PTS 1-7", "year_of_publication": 2016, "UT": "WOS:000396437600032", "base_material": "Micro-alloyed carbon steel (S355 J2)", "base_young_modulus": "-", "base_yield_strength": "443–467", "base_ultimate_strength": "472–487", "base_elongation": "25–33", "weld_material": "Micro-alloyed carbon steel", "weld_young_modulus": "-", "weld_yield_strength": "-", "weld_ultimate_strength": "-", "weld_elongation": "-", "processing": "Normalization (heat treatment on weld seam)", "welding_joint": "Longitudinal weld", "welding_method": "High-Frequency Electric Resistance Welding (HI-ERW)", "welding_voltage": "-", "welding_current": "-", "welding_speed": "-", "preheat_temp": "-", "welding_env": "-", "residual_stress": "Reduced by normalization heat treatment", "fatigue_specimen_type": "Strip specimens (flattened and machined from pipe rings)", "fatigue_specimen_thickness": 6, "fatigue_test_type": "Axial fatigue testing", "fatigue_temp": "-", "fatigue_env": "-", "load_ratio": -1, "frequency": 5, "fatigue_machine": "Servo-hydraulic testing machine (MTS 824.10)", "fatigue_standard": "-", "fatigue_test_control": "Load control", "stress_concentration": "-", "failure_location": "Weld seam (transition region, heat-affected zone)"}}, {"id": "WELD2025:1649", "name": "Micro-alloyed carbon steel (S355 J2) | Longitudinal weld", "material_family": "Welded joint", "points": [[292.0, 8820.0, 0], [285.0, 19300.0, 0], [280.0, 37300.0, 0], [275.0, 50300.0, 0], [270.0, 70300.0, 0], [265.0, 100000.0, 0]], "conditions": {"material": "Micro-alloyed carbon steel (S355 J2)", "am_type": "High-Frequency Electric Resistance Welding (HI-ERW)", "load_ratio": "-1", "test_type": "Axial fatigue testing", "temperature": "-", "surface_treatment": "-"}, "metadata": {"dataset_id": 1649, "title": "Study of fatigue behavior of longitudinal welded pipes", "doi": "10.1088/1757-899X/145/2/022032", "authors": "Simion, P.; Dia, V.; Istrate, B.; Hrituleac, G.; Hrituleacand, I.; Munteanu, C.", "publication": "MODTECH INTERNATIONAL CONFERENCE - MODERN TECHNOLOGIES IN INDUSTRIAL ENGINEERING IV, PTS 1-7", "year_of_publication": 2016, "UT": "WOS:000396437600032", "base_material": "Micro-alloyed carbon steel (S355 J2)", "base_young_modulus": "-", "base_yield_strength": "443–467", "base_ultimate_strength": "472–487", "base_elongation": "25–33", "weld_material": "Micro-alloyed carbon steel", "weld_young_modulus": "-", "weld_yield_strength": "-", "weld_ultimate_strength": "-", "weld_elongation": "-", "processing": "-", "welding_joint": "Longitudinal weld", "welding_method": "High-Frequency Electric Resistance Welding (HI-ERW)", "welding_voltage": "-", "welding_current": "-", "welding_speed": "-", "preheat_temp": "-", "welding_env": "-", "residual_stress": "-", "fatigue_specimen_type": "Strip specimens (flattened and machined from pipe rings)", "fatigue_specimen_thickness": 6, "fatigue_test_type": "Axial fatigue testing", "fatigue_temp": "-", "fatigue_env": "-", "load_ratio": -1, "frequency": 5, "fatigue_machine": "Servo-hydraulic testing machine (MTS 824.10)", "fatigue_standard": "-", "fatigue_test_control": "Load control", "stress_concentration": "-", "failure_location": "Weld seam (transition region, heat-affected zone)"}}, {"id": "WELD2025:1652", "name": "Thermo-mechanically rolled steel S700MC | Butt Joint", "material_family": "Welded joint", "points": [[217.0, 159000.0, 0], [217.0, 189000.0, 0], [217.0, 230000.0, 0], [177.0, 253000.0, 0], [179.0, 360000.0, 0], [177.0, 405000.0, 0], [139.0, 800000.0, 0], [138.0, 917000.0, 0], [138.0, 992000.0, 0], [139.0, 1620000.0, 0]], "conditions": {"material": "Thermo-mechanically rolled steel S700MC", "am_type": "MAG welding (135)", "load_ratio": "0.2", "test_type": "Axial tension", "temperature": "-", "surface_treatment": "-"}, "metadata": {"dataset_id": 1652, "title": "Influence of High Frequency Impact Treatment (HiFIT) on fatigue strength of welded joints of high-strength steel S700MC for bridges applications", "doi": "10.1088/1757-899X/419/1/012020", "authors": "Krasnowski, Krzysztof", "publication": "9TH INTERNATIONAL SYMPOSIUM ON STEEL BRIDGES", "year_of_publication": 2018, "UT": "WOS:000447874700020", "base_material": "Thermo-mechanically rolled steel S700MC", "base_young_modulus": "-", "base_yield_strength": 686, "base_ultimate_strength": 762, "base_elongation": 21, "weld_material": "BÖHLER X 70-IG filler wire", "weld_young_modulus": "-", "weld_yield_strength": "-", "weld_ultimate_strength": "-", "weld_elongation": "-", "processing": "-", "welding_joint": "Butt Joint", "welding_method": "MAG welding (135)", "welding_voltage": "16 , 26", "welding_current": "112-121 , 240-254", "welding_speed": "2.3, 5.83, 6.67", "preheat_temp": "-", "welding_env": "Shielding gas M21 (82% Ar + 18% CO2)", "residual_stress": "-", "fatigue_specimen_type": "Butt Joint", "fatigue_specimen_thickness": 10, "fatigue_test_type": "Axial tension", "fatigue_temp": "-", "fatigue_env": "-", "load_ratio": 0.2, "frequency": 20, "fatigue_machine": "MTS 810", "fatigue_standard": "International Institute of Welding (IIW) guidelines", "fatigue_test_control": "Stress", "stress_concentration": "-", "failure_location": "-"}}, {"id": "WELD2025:1653", "name": "Thermo-mechanically rolled steel S700MC | Butt Joint", "material_family": "Welded joint", "points": [[257.0, 103000.0, 0], [257.0, 120000.0, 0], [260.0, 130000.0, 0], [178.0, 229000.0, 0], [178.0, 450000.0, 0], [178.0, 506000.0, 0], [159.0, 731000.0, 0], [158.0, 1650000.0, 0], [158.0, 1920000.0, 0]], "conditions": {"material": "Thermo-mechanically rolled steel S700MC", "am_type": "MAG welding (135)", "load_ratio": "0.2", "test_type": "Axial tension", "temperature": "-", "surface_treatment": "High Frequency Impact Treatment"}, "metadata": {"dataset_id": 1653, "title": "Influence of High Frequency Impact Treatment (HiFIT) on fatigue strength of welded joints of high-strength steel S700MC for bridges applications", "doi": "10.1088/1757-899X/419/1/012020", "authors": "Krasnowski, Krzysztof", "publication": "9TH INTERNATIONAL SYMPOSIUM ON STEEL BRIDGES", "year_of_publication": 2018, "UT": "WOS:000447874700020", "base_material": "Thermo-mechanically rolled steel S700MC", "base_young_modulus": "-", "base_yield_strength": 686, "base_ultimate_strength": 762, "base_elongation": 21, "weld_material": "BÖHLER X 70-IG filler wire", "weld_young_modulus": "-", "weld_yield_strength": "-", "weld_ultimate_strength": "-", "weld_elongation": "-", "processing": "High Frequency Impact Treatment", "welding_joint": "Butt Joint", "welding_method": "MAG welding (135)", "welding_voltage": "16 , 26", "welding_current": "112-121 , 240-254", "welding_speed": "2.3, 5.83, 6.67", "preheat_temp": "-", "welding_env": "Shielding gas M21 (82% Ar + 18% CO2)", "residual_stress": "-", "fatigue_specimen_type": "Butt Joint", "fatigue_specimen_thickness": 10, "fatigue_test_type": "Axial tension", "fatigue_temp": "-", "fatigue_env": "-", "load_ratio": 0.2, "frequency": 20, "fatigue_machine": "MTS 810", "fatigue_standard": "International Institute of Welding (IIW) guidelines", "fatigue_test_control": "Stress", "stress_concentration": "-", "failure_location": "-"}}, {"id": "WELD2025:1654", "name": "Thermo-mechanically rolled steel S700MC | T-Joint with double-sided fillet welds", "material_family": "Welded joint", "points": [[218.0, 223000.0, 0], [217.0, 250000.0, 0], [178.0, 309000.0, 0], [177.0, 700000.0, 0], [177.0, 756000.0, 0], [154.0, 727000.0, 0], [155.0, 883000.0, 0], [157.0, 954000.0, 0]], "conditions": {"material": "Thermo-mechanically rolled steel S700MC", "am_type": "MAG welding (135)", "load_ratio": "0.2", "test_type": "Axial tension", "temperature": "-", "surface_treatment": "-"}, "metadata": {"dataset_id": 1654, "title": "Influence of High Frequency Impact Treatment (HiFIT) on fatigue strength of welded joints of high-strength steel S700MC for bridges applications", "doi": "10.1088/1757-899X/419/1/012020", "authors": "Krasnowski, Krzysztof", "publication": "9TH INTERNATIONAL SYMPOSIUM ON STEEL BRIDGES", "year_of_publication": 2018, "UT": "WOS:000447874700020", "base_material": "Thermo-mechanically rolled steel S700MC", "base_young_modulus": "-", "base_yield_strength": 686, "base_ultimate_strength": 762, "base_elongation": 21, "weld_material": "BÖHLER X 70-IG filler wire", "weld_young_modulus": "-", "weld_yield_strength": "-", "weld_ultimate_strength": "-", "weld_elongation": "-", "processing": "-", "welding_joint": "T-Joint with double-sided fillet welds", "welding_method": "MAG welding (135)", "welding_voltage": 26, "welding_current": "230-244", "welding_speed": 6.33, "preheat_temp": "-", "welding_env": "Shielding gas M21 (82% Ar + 18% CO2)", "residual_stress": "-", "fatigue_specimen_type": "T-Joint with double-sided fillet welds", "fatigue_specimen_thickness": 10, "fatigue_test_type": "Axial tension", "fatigue_temp": "-", "fatigue_env": "-", "load_ratio": 0.2, "frequency": 20, "fatigue_machine": "MTS 810", "fatigue_standard": "International Institute of Welding (IIW) guidelines", "fatigue_test_control": "Stress", "stress_concentration": "-", "failure_location": "-"}}, {"id": "WELD2025:1655", "name": "Thermo-mechanically rolled steel S700MC | T-Joint with double-sided fillet welds", "material_family": "Welded joint", "points": [[260.0, 156000.0, 0], [261.0, 274000.0, 0], [261.0, 419000.0, 0], [243.0, 444000.0, 0], [241.0, 489000.0, 0], [243.0, 518000.0, 0], [220.0, 706000.0, 0], [221.0, 944000.0, 0], [202.0, 1560000.0, 0]], "conditions": {"material": "Thermo-mechanically rolled steel S700MC", "am_type": "MAG welding (135)", "load_ratio": "0.2", "test_type": "Axial tension", "temperature": "-", "surface_treatment": "High Frequency Impact Treatment"}, "metadata": {"dataset_id": 1655, "title": "Influence of High Frequency Impact Treatment (HiFIT) on fatigue strength of welded joints of high-strength steel S700MC for bridges applications", "doi": "10.1088/1757-899X/419/1/012020", "authors": "Krasnowski, Krzysztof", "publication": "9TH INTERNATIONAL SYMPOSIUM ON STEEL BRIDGES", "year_of_publication": 2018, "UT": "WOS:000447874700020", "base_material": "Thermo-mechanically rolled steel S700MC", "base_young_modulus": "-", "base_yield_strength": 686, "base_ultimate_strength": 762, "base_elongation": 21, "weld_material": "BÖHLER X 70-IG filler wire", "weld_young_modulus": "-", "weld_yield_strength": "-", "weld_ultimate_strength": "-", "weld_elongation": "-", "processing": "High Frequency Impact Treatment", "welding_joint": "T-Joint with double-sided fillet welds", "welding_method": "MAG welding (135)", "welding_voltage": 26, "welding_current": "230-244", "welding_speed": 6.33, "preheat_temp": "-", "welding_env": "Shielding gas M21 (82% Ar + 18% CO2)", "residual_stress": "-", "fatigue_specimen_type": "T-Joint with double-sided fillet welds", "fatigue_specimen_thickness": 10, "fatigue_test_type": "Axial tension", "fatigue_temp": "-", "fatigue_env": "-", "load_ratio": 0.2, "frequency": 20, "fatigue_machine": "MTS 810", "fatigue_standard": "International Institute of Welding (IIW) guidelines", "fatigue_test_control": "Stress", "stress_concentration": "-", "failure_location": "-"}}, {"id": "WELD2025:1656", "name": "Thermo-mechanically rolled steel S700MC | T-Joint with longitudinal rib and peripheral fillet weld", "material_family": "Welded joint", "points": [[238.0, 80000.0, 0], [158.0, 228000.0, 0], [160.0, 294000.0, 0], [120.0, 451000.0, 0], [120.0, 497000.0, 0], [99.0, 792000.0, 0]], "conditions": {"material": "Thermo-mechanically rolled steel S700MC", "am_type": "MAG welding (135)", "load_ratio": "0.2", "test_type": "Axial tension", "temperature": "-", "surface_treatment": "-"}, "metadata": {"dataset_id": 1656, "title": "Influence of High Frequency Impact Treatment (HiFIT) on fatigue strength of welded joints of high-strength steel S700MC for bridges applications", "doi": "10.1088/1757-899X/419/1/012020", "authors": "Krasnowski, Krzysztof", "publication": "9TH INTERNATIONAL SYMPOSIUM ON STEEL BRIDGES", "year_of_publication": 2018, "UT": "WOS:000447874700020", "base_material": "Thermo-mechanically rolled steel S700MC", "base_young_modulus": "-", "base_yield_strength": 686, "base_ultimate_strength": 762, "base_elongation": 21, "weld_material": "BÖHLER X 70-IG filler wire", "weld_young_modulus": "-", "weld_yield_strength": "-", "weld_ultimate_strength": "-", "weld_elongation": "-", "processing": "-", "welding_joint": "T-Joint with longitudinal rib and peripheral fillet weld", "welding_method": "MAG welding (135)", "welding_voltage": 26.8, "welding_current": 248, "welding_speed": 6.33, "preheat_temp": "-", "welding_env": "Shielding gas M21 (82% Ar + 18% CO2)", "residual_stress": "-", "fatigue_specimen_type": "T-Joint with longitudinal rib and peripheral fillet weld", "fatigue_specimen_thickness": 10, "fatigue_test_type": "Axial tension", "fatigue_temp": "-", "fatigue_env": "-", "load_ratio": 0.2, "frequency": 20, "fatigue_machine": "MTS 810", "fatigue_standard": "International Institute of Welding (IIW) guidelines", "fatigue_test_control": "Stress", "stress_concentration": "-", "failure_location": "-"}}, {"id": "WELD2025:1657", "name": "Thermo-mechanically rolled steel S700MC | T-Joint with longitudinal rib and peripheral fillet weld", "material_family": "Welded joint", "points": [[234.0, 138000.0, 0], [233.0, 203000.0, 0], [233.0, 224000.0, 0], [158.0, 401000.0, 0], [156.0, 497000.0, 0], [158.0, 705000.0, 0], [156.0, 762000.0, 0], [137.0, 762000.0, 0], [137.0, 1470000.0, 0], [138.0, 1940000.0, 0]], "conditions": {"material": "Thermo-mechanically rolled steel S700MC", "am_type": "MAG welding (135)", "load_ratio": "0.2", "test_type": "Axial tension", "temperature": "-", "surface_treatment": "High Frequency Impact Treatment"}, "metadata": {"dataset_id": 1657, "title": "Influence of High Frequency Impact Treatment (HiFIT) on fatigue strength of welded joints of high-strength steel S700MC for bridges applications", "doi": "10.1088/1757-899X/419/1/012020", "authors": "Krasnowski, Krzysztof", "publication": "9TH INTERNATIONAL SYMPOSIUM ON STEEL BRIDGES", "year_of_publication": 2018, "UT": "WOS:000447874700020", "base_material": "Thermo-mechanically rolled steel S700MC", "base_young_modulus": "-", "base_yield_strength": 686, "base_ultimate_strength": 762, "base_elongation": 21, "weld_material": "BÖHLER X 70-IG filler wire", "weld_young_modulus": "-", "weld_yield_strength": "-", "weld_ultimate_strength": "-", "weld_elongation": "-", "processing": "High Frequency Impact Treatment", "welding_joint": "T-Joint with longitudinal rib and peripheral fillet weld", "welding_method": "MAG welding (135)", "welding_voltage": 26.8, "welding_current": 248, "welding_speed": 6.33, "preheat_temp": "-", "welding_env": "Shielding gas M21 (82% Ar + 18% CO2)", "residual_stress": "-", "fatigue_specimen_type": "T-Joint with longitudinal rib and peripheral fillet weld", "fatigue_specimen_thickness": 10, "fatigue_test_type": "Axial tension", "fatigue_temp": "-", "fatigue_env": "-", "load_ratio": 0.2, "frequency": 20, "fatigue_machine": "MTS 810", "fatigue_standard": "International Institute of Welding (IIW) guidelines", "fatigue_test_control": "Stress", "stress_concentration": "-", "failure_location": "-"}}, {"id": "WELD2025:1658", "name": "5083 H321 aluminium alloy | Butt joint", "material_family": "Welded joint", "points": [[302.0, 21500.0, 0], [278.0, 39300.0, 0], [233.0, 403000.0, 0], [274.0, 522000.0, 0], [178.0, 1020000.0, 0]], "conditions": {"material": "5083 H321 aluminium alloy", "am_type": "Laser welding", "load_ratio": "-", "test_type": "Axial", "temperature": "-", "surface_treatment": "-"}, "metadata": {"dataset_id": 1658, "title": "Influence of porosity on the fatigue behaviour of welded joints", "doi": "10.1088/1757-899X/1038/1/012051", "authors": "Livieri, P.; Tovo, R.", "publication": "49TH ITALIAN ASSOCIATION FOR STRESS ANALYSIS CONFERENCE (AIAS 2020)", "year_of_publication": 2021, "UT": "WOS:000685515100051", "base_material": "5083 H321 aluminium alloy", "base_young_modulus": "-", "base_yield_strength": "-", "base_ultimate_strength": "-", "base_elongation": "-", "weld_material": "-", "weld_young_modulus": "-", "weld_yield_strength": "-", "weld_ultimate_strength": "-", "weld_elongation": "-",
