Repository: yunyunfanfan/S-PA-CBB

# S-PA-CBB

Official research code, processed curve records, evaluation outputs, and manuscript source for:

> **From Physics to Selective Generation: Conditional Brownian Bridges for Sparse S–N Curve Reconstruction and Fatigue Decision-Making**

S-PA-CBB reconstructs a complete probabilistic stress–life (S–N) curve from only two to four observed fatigue tests. The method first fits an interpretable Basquin state, diagnoses whether that state is sufficient, and applies a ControlNet-style conditional Brownian-bridge residual only to curves that benefit from correction.

File: external_data/weld2025_disjoint_curves.json (part 65 of 223)
"processing": "-", "welding_joint": "Butt joint", "welding_method": "Laser welding", "welding_voltage": "-", "welding_current": "-", "welding_speed": "-", "preheat_temp": "-", "welding_env": "-", "residual_stress": "-", "fatigue_specimen_type": "Butt welded joint", "fatigue_specimen_thickness": 5, "fatigue_test_type": "Axial", "fatigue_temp": "-", "fatigue_env": "-", "load_ratio": "-", "frequency": "-", "fatigue_machine": "-", "fatigue_standard": "-", "fatigue_test_control": "Stress", "stress_concentration": "-", "failure_location": "Weld toe, weld root, or pore surface"}}, {"id": "WELD2025:1659", "name": "6082 high-strength aluminum alloy (T6 condition) | X-joint", "material_family": "Welded joint", "points": [[300.0, 1350000.0, 0], [229.0, 2900000.0, 0], [209.0, 9980000.0, 1], [239.0, 1550000.0, 0], [228.0, 1660000.0, 0], [229.0, 2090000.0, 0], [219.0, 3810000.0, 0], [219.0, 4540000.0, 0]], "conditions": {"material": "6082 high-strength aluminum alloy (T6 condition)", "am_type": "DC pulse MIG welding", "load_ratio": "0.1", "test_type": "High-cycle fatigue", "temperature": "-", "surface_treatment": "-"}, "metadata": {"dataset_id": 1659, "title": "Study on microstructure and fatigue properties of high strength aluminum alloy X-joints", "doi": "10.1088/2053-1591/ab42ad", "authors": "Meng, X.; Yang, S. L.; Gu, J. X.; Xiong, Q.; Duan, C. F.; Fang, Y.; Huang, Y. B.; Wang, Y.", "publication": "MATERIALS RESEARCH EXPRESS", "year_of_publication": 2019, "UT": "WOS:000487224100002", "base_material": "6082 high-strength aluminum alloy (T6 condition)", "base_young_modulus": "-", "base_yield_strength": 329.7, "base_ultimate_strength": 358.7, "base_elongation": 21.1, "weld_material": "ER5356 welding wire", "weld_young_modulus": "-", "weld_yield_strength": 234.2, "weld_ultimate_strength": 304.4, "weld_elongation": 8.8, "processing": "-", "welding_joint": "X-joint", "welding_method": "DC pulse MIG welding", "welding_voltage": "23.5 (backing), 24.2 (filling), 23.1 (cosmetic)", "welding_current": "246 (backing), 275 (filling), 262 (cosmetic)", "welding_speed": "7.5 (backing), 8.0 (filling), 8.5 (cosmetic)", "preheat_temp": "-", "welding_env": "99.99% argon gas shielding", "residual_stress": "-", "fatigue_specimen_type": "-", "fatigue_specimen_thickness": 8.6, "fatigue_test_type": "High-cycle fatigue", "fatigue_temp": "-", "fatigue_env": "-", "load_ratio": 0.1, "frequency": "-", "fatigue_machine": "Zwick HB series 250KN electro-hydraulic servo fatigue tester", "fatigue_standard": "GB/T3075-2008", "fatigue_test_control": "Stress", "stress_concentration": "-", "failure_location": "Weld zone"}}, {"id": "WELD2025:1660", "name": "Carbon steel (JIS SS400) | Multi-pass fillet weld joint", "material_family": "Welded joint", "points": [[202.0, 170000.0, 0], [143.0, 543000.0, 0], [117.0, 1880000.0, 0], [102.0, 2690000.0, 0], [89.0, 3720000.0, 0], [79.0, 10800000.0, 1]], "conditions": {"material": "Carbon steel (JIS SS400)", "am_type": "-", "load_ratio": "0", "test_type": "Tensile loading", "temperature": "-", "surface_treatment": "last welding pass on the main plate side"}, "metadata": {"dataset_id": 1660, "title": "Residual stress reduction and fatigue strength improvement by controlling welding pass sequences", "doi": "10.1115/1.482779", "authors": "Mochizuki, M; Hattori, T; Nakakado, K", "publication": "JOURNAL OF ENGINEERING MATERIALS AND TECHNOLOGY-TRANSACTIONS OF THE ASME", "year_of_publication": 2000, "UT": "WOS:000084737200017", "base_material": "Carbon steel (JIS SS400)", "base_young_modulus": "-", "base_yield_strength": "-", "base_ultimate_strength": "-", "base_elongation": "-", "weld_material": "carbon steel", "weld_young_modulus": "-", "weld_yield_strength": "-", "weld_ultimate_strength": "-", "weld_elongation": "-", "processing": "last welding pass on the main plate side", "welding_joint": "Multi-pass fillet weld joint", "welding_method": "-", "welding_voltage": "-", "welding_current": "-", "welding_speed": "-", "preheat_temp": "-", "welding_env": "-", "residual_stress": "80 MPa (weld toe)", "fatigue_specimen_type": "cruciform joint", "fatigue_specimen_thickness": 32, "fatigue_test_type": "Tensile loading", "fatigue_temp": "-", "fatigue_env": "-", "load_ratio": 0, "frequency": "8-9.5", "fatigue_machine": "Maximum force of ±3 MN", "fatigue_standard": "-", "fatigue_test_control": "Stress", "stress_concentration": "3.76-4.12", "failure_location": "Weld toe"}}, {"id": "WELD2025:1661", "name": "Carbon steel (JIS SS400) | Multi-pass fillet weld joint", "material_family": "Welded joint", "points": [[151.0, 352000.0, 0], [113.0, 805000.0, 0], [99.0, 1240000.0, 0], [90.0, 1940000.0, 0], [79.0, 2630000.0, 0], [58.0, 6570000.0, 0]], "conditions": {"material": "Carbon steel (JIS SS400)", "am_type": "-", "load_ratio": "0", "test_type": "Tensile loading", "temperature": "-", "surface_treatment": "last welding pass on the attachment side"}, "metadata": {"dataset_id": 1661, "title": "Residual stress reduction and fatigue strength improvement by controlling welding pass sequences", "doi": "10.1115/1.482779", "authors": "Mochizuki, M; Hattori, T; Nakakado, K", "publication": "JOURNAL OF ENGINEERING MATERIALS AND TECHNOLOGY-TRANSACTIONS OF THE ASME", "year_of_publication": 2000, "UT": "WOS:000084737200017", "base_material": "Carbon steel (JIS SS400)", "base_young_modulus": "-", "base_yield_strength": "-", "base_ultimate_strength": "-", "base_elongation": "-", "weld_material": "carbon steel", "weld_young_modulus": "-", "weld_yield_strength": "-", "weld_ultimate_strength": "-", "weld_elongation": "-", "processing": "last welding pass on the attachment side", "welding_joint": "Multi-pass fillet weld joint", "welding_method": "-", "welding_voltage": "-", "welding_current": "-", "welding_speed": "-", "preheat_temp": "-", "welding_env": "-", "residual_stress": "170 MPa (weld toe)", "fatigue_specimen_type": "cruciform joint", "fatigue_specimen_thickness": 32, "fatigue_test_type": "Tensile loading", "fatigue_temp": "-", "fatigue_env": "-", "load_ratio": 0, "frequency": "8-9.5", "fatigue_machine": "Maximum force of ±3 MN", "fatigue_standard": "-", "fatigue_test_control": "Stress", "stress_concentration": "3.68-4.10", "failure_location": "Weld toe"}}, {"id": "WELD2025:1662", "name": "Carbon steel (JIS SS400) | Multi-pass fillet weld joint", "material_family": "Welded joint", "points": [[166.0, 533000.0, 0], [154.0, 717000.0, 0], [128.0, 2460000.0, 0], [110.0, 10300000.0, 1]], "conditions": {"material": "Carbon steel (JIS SS400)", "am_type": "-", "load_ratio": "0", "test_type": "Tensile loading", "temperature": "-", "surface_treatment": "Heat treated for stress relief"}, "metadata": {"dataset_id": 1662, "title": "Residual stress reduction and fatigue strength improvement by controlling welding pass sequences", "doi": "10.1115/1.482779", "authors": "Mochizuki, M; Hattori, T; Nakakado, K", "publication": "JOURNAL OF ENGINEERING MATERIALS AND TECHNOLOGY-TRANSACTIONS OF THE ASME", "year_of_publication": 2000, "UT": "WOS:000084737200017", "base_material": "Carbon steel (JIS SS400)", "base_young_modulus": "-", "base_yield_strength": "-", "base_ultimate_strength": "-", "base_elongation": "-", "weld_material": "carbon steel", "weld_young_modulus": "-", "weld_yield_strength": "-", "weld_ultimate_strength": "-", "weld_elongation": "-", "processing": "Heat treated for stress relief", "welding_joint": "Multi-pass fillet weld joint", "welding_method": "-", "welding_voltage": "-", "welding_current": "-", "welding_speed": "-", "preheat_temp": "-", "welding_env": "-", "residual_stress": "-", "fatigue_specimen_type": "cruciform joint", "fatigue_specimen_thickness": 32, "fatigue_test_type": "Tensile loading", "fatigue_temp": "-", "fatigue_env": "-", "load_ratio": 0, "frequency": "8-9.5", "fatigue_machine": "Maximum force of ±3 MN", "fatigue_standard": "-", "fatigue_test_control": "Stress", "stress_concentration": "-", "failure_location": "Weld toe"}}, {"id": "WELD2025:1667", "name": "STS410 | Socket-welded joint", "material_family": "Welded joint", "points": [[364.0, 43300.0, 0], [273.0, 149000.0, 0], [159.0, 472000.0, 0], [104.0, 2540000.0, 0], [95.0, 9850000.0, 1]], "conditions": {"material": "STS410", "am_type": "Manual TIG welding", "load_ratio": "-1", "test_type": "Four-point bending fatigue tests", "temperature": "-", "surface_treatment": "-"}, "metadata": {"dataset_id": 1667, "title": "Experimental study on fatigue strength of small-diameter socket-welded pipe joints", "doi": "10.1115/1.2842233", "authors": "Higuchi, M; Nakagawa, A; Iida, K; Hayashi, M; Yamauchi, T; Saito, M; Sato, M", "publication": "JOURNAL OF PRESSURE VESSEL TECHNOLOGY-TRANSACTIONS OF THE ASME", "year_of_publication": 1998, "UT": "WOS:000073774800007", "base_material": "STS410", "base_young_modulus": "-", "base_yield_strength": "341–350", "base_ultimate_strength": "495–502", "base_elongation": "37–55", "weld_material": "JIS Z3316 YGT50", "weld_young_modulus": "-", "weld_yield_strength": 496, "weld_ultimate_strength": 583, "weld_elongation": 36, "processing": "-", "welding_joint": "Socket-welded joint", "welding_method": "Manual TIG welding", "welding_voltage": "-", "welding_current": "-", "welding_speed": "-", "preheat_temp": "-", "welding_env": "-", "residual_stress": "-", "fatigue_specimen_type": "Socket-welded pipe joints", "fatigue_specimen_thickness": "5.5, 8.7", "fatigue_test_type": "Four-point bending fatigue tests", "fatigue_temp": "-", "fatigue_env": "-", "load_ratio": -1, "frequency": "-", "fatigue_machine": "Hydro-servo fatigue test machine", "fatigue_standard": "-", "fatigue_test_control": "Load-controlled", "stress_concentration": "-", "failure_location": "Weld toe"}}, {"id": "WELD2025:1668", "name": "STPT370 | Socket-welded joint", "material_family": "Welded joint", "points": [[390.0, 31800.0, 0], [258.0, 347000.0, 0], [134.0, 1050000.0, 0], [145.0, 1190000.0, 0], [107.0, 3960000.0, 0], [90.0, 10200000.0, 1]], "conditions": {"material": "STPT370", "am_type": "Manual TIG welding", "load_ratio": "-1", "test_type": "Four-point bending fatigue tests", "temperature": "-", "surface_treatment": "-"}, "metadata": {"dataset_id": 1668, "title": "Experimental study on fatigue strength of small-diameter socket-welded pipe joints", "doi": "10.1115/1.2842233", "authors": "Higuchi, M; Nakagawa, A; Iida, K; Hayashi, M; Yamauchi, T; Saito, M; Sato, M", "publication": "JOURNAL OF PRESSURE VESSEL TECHNOLOGY-TRANSACTIONS OF THE ASME", "year_of_publication": 1998, "UT": "WOS:000073774800007", "base_material": "STPT370", "base_young_modulus": "-", "base_yield_strength": "247–290", "base_ultimate_strength": "442–457", "base_elongation": "43–58", "weld_material": "JIS Z3316 YGT50", "weld_young_modulus": "-", "weld_yield_strength": 496, "weld_ultimate_strength": 583, "weld_elongation": 36, "processing": "-", "welding_joint": "Socket-welded joint", "welding_method": "Manual TIG welding", "welding_voltage": "-", "welding_current": "-", "welding_speed": "-", "preheat_temp": "-", "welding_env": "-", "residual_stress": "-", "fatigue_specimen_type": "Socket-welded pipe joints", "fatigue_specimen_thickness": "5.5, 8.7", "fatigue_test_type": "Four-point bending fatigue tests", "fatigue_temp": "-", "fatigue_env": "-", "load_ratio": -1, "frequency": "-", "fatigue_machine": "Hydro-servo fatigue test machine", "fatigue_standard": "-", "fatigue_test_control": "Load-controlled", "stress_concentration": "-", "failure_location": "Weld toe"}}, {"id": "WELD2025:1669", "name": "STPT410 | Socket-welded joint", "material_family": "Welded joint", "points": [[454.0, 61600.0, 0], [287.0, 481000.0, 0], [202.0, 2050000.0, 0], [148.0, 5020000.0, 0], [109.0, 28300000.0, 1]], "conditions": {"material": "STPT410", "am_type": "Manual TIG welding", "load_ratio": "-1", "test_type": "Four-point bending fatigue tests", "temperature": "-", "surface_treatment": "-"}, "metadata": {"dataset_id": 1669, "title": "Experimental study on fatigue strength of small-diameter socket-welded pipe joints", "doi": "10.1115/1.2842233", "authors": "Higuchi, M; Nakagawa, A; Iida, K; Hayashi, M; Yamauchi, T; Saito, M; Sato, M", "publication": "JOURNAL OF PRESSURE VESSEL TECHNOLOGY-TRANSACTIONS OF THE ASME", "year_of_publication": 1998, "UT": "WOS:000073774800007", "base_material": "STPT410", "base_young_modulus": "-", "base_yield_strength": "289–319", "base_ultimate_strength": "486–494", "base_elongation": "38–51", "weld_material": "JIS Z3316 YGT50", "weld_young_modulus": "-", "weld_yield_strength": 496, "weld_ultimate_strength": 583, "weld_elongation": 36, "processing": "-", "welding_joint": "Socket-welded joint", "welding_method": "Manual TIG welding", "welding_voltage": "-", "welding_current": "-", "welding_speed": "-", "preheat_temp": "-", "welding_env": "-", "residual_stress": "-", "fatigue_specimen_type": "Socket-welded pipe joints", "fatigue_specimen_thickness": 4.5, "fatigue_test_type": "Four-point bending fatigue tests", "fatigue_temp": "-", "fatigue_env": "-", "load_ratio": -1, "frequency": "-", "fatigue_machine": "Hydro-servo fatigue test machine", "fatigue_standard": "-", "fatigue_test_control": "Load-controlled", "stress_concentration": "-", "failure_location": "Weld toe"}}, {"id": "WELD2025:1670", "name": "STS410 | Socket-welded joint", "material_family": "Welded joint", "points": [[408.0, 171000.0, 0], [301.0, 588000.0, 0], [191.0, 1630000.0, 0], [150.0, 2470000.0, 0], [112.0, 5510000.0, 0], [99.0, 10500000.0, 1]], "conditions": {"material": "STS410", "am_type": "Manual TIG welding", "load_ratio": "-1", "test_type": "Four-point bending fatigue tests", "temperature": "-", "surface_treatment": "-"}, "metadata": {"dataset_id": 1670, "title": "Experimental study on fatigue strength of small-diameter socket-welded pipe joints", "doi": "10.1115/1.2842233", "authors": "Higuchi, M; Nakagawa, A; Iida, K; Hayashi, M; Yamauchi, T; Saito, M; Sato, M", "publication": "JOURNAL OF PRESSURE VESSEL TECHNOLOGY-TRANSACTIONS OF THE ASME", "year_of_publication": 1998, "UT": "WOS:000073774800007", "base_material": "STS410", "base_young_modulus": "-", "base_yield_strength": "341–350", "base_ultimate_strength": "495–502", "base_elongation": "37–55", "weld_material": "JIS Z3316 YGT50", "weld_young_modulus": "-", "weld_yield_strength": 496, "weld_ultimate_strength": 583, "weld_elongation": 36, "processing": "-", "welding_joint": "Socket-welded joint", "welding_method": "Manual TIG welding", "welding_voltage": "-", "welding_current": "-", "welding_speed": "-", "preheat_temp": "-", "welding_env": "-", "residual_stress": "-", "fatigue_specimen_type": "Socket-welded pipe joints", "fatigue_specimen_thickness": 4.5, "fatigue_test_type": "Four-point bending fatigue tests", "fatigue_temp": "-", "fatigue_env": "-", "load_ratio": -1, "frequency": "-", "fatigue_machine": "Hydro-servo fatigue test machine", "fatigue_standard": "-", "fatigue_test_control": "Load-controlled", "stress_concentration": "-", "failure_location": "Weld toe"}}, {"id": "WELD2025:1671", "name": "STPT370 | Socket-welded joint", "material_family": "Welded joint", "points": [[422.0, 114000.0, 0], [294.0, 381000.0, 0], [200.0, 1230000.0, 0], [117.0, 8360000.0, 0], [142.0, 9760000.0, 1]], "conditions": {"material": "STPT370", "am_type": "Manual TIG welding", "load_ratio": "-1", "test_type": "Four-point bending fatigue tests", "temperature": "-", "surface_treatment": "-"}, "metadata": {"dataset_id": 1671, "title": "Experimental study on fatigue strength of small-diameter socket-welded pipe joints", "doi": "10.1115/1.2842233", "authors": "Higuchi, M; Nakagawa, A; Iida, K; Hayashi, M; Yamauchi, T; Saito, M; Sato, M", "publication": "JOURNAL OF PRESSURE VESSEL TECHNOLOGY-TRANSACTIONS OF THE ASME", "year_of_publication": 1998, "UT": "WOS:000073774800007", "base_material": "STPT370", "base_young_modulus": "-", "base_yield_strength": "247–290", "base_ultimate_strength": "442–457", "base_elongation": "43–58", "weld_material": "JIS Z3316 YGT50", "weld_young_modulus": "-", "weld_yield_strength": 496, "weld_ultimate_strength": 583, "weld_elongation": 36, "processing": "-", "welding_joint": "Socket-welded joint", "welding_method": "Manual TIG welding", "welding_voltage": "-", "welding_current": "-", "welding_speed": "-", "preheat_temp": "-", "welding_env": "-", "residual_stress": "-", "fatigue_specimen_type": "Socket-welded pipe joints", "fatigue_specimen_thickness": 4.5, "fatigue_test_type": "Four-point bending fatigue tests", "fatigue_temp": "-", "fatigue_env": "-", "load_ratio": -1, "frequency": "-", "fatigue_machine": "Hydro-servo fatigue test machine", "fatigue_standard": "-", "fatigue_test_control": "Load-controlled", "stress_concentration": "-", "failure_location": "Weld toe"}}, {"id": "WELD2025:1672", "name": "STPT410 | Socket-welded joint", "material_family": "Welded joint", "points": [[347.0, 361000.0, 0], [278.0, 960000.0, 0], [236.0, 1270000.0, 0], [196.0, 2670000.0, 0], [177.0, 6980000.0, 0], [155.0, 56500000.0, 1]], "conditions": {"material": "STPT410", "am_type": "Manual TIG welding", "load_ratio": "-1", "test_type": "Rotating bending", "temperature": "-", "surface_treatment": "-"}, "metadata": {"dataset_id": 1672, "title": "Experimental study on fatigue strength of small-diameter socket-welded pipe joints", "doi": "10.1115/1.2842233", "authors": "Higuchi, M; Nakagawa, A; Iida, K; Hayashi, M; Yamauchi, T; Saito, M; Sato, M", "publication": "JOURNAL OF PRESSURE VESSEL TECHNOLOGY-TRANSACTIONS OF THE ASME", "year_of_publication": 1998, "UT": "WOS:000073774800007", "base_material": "STPT410", "base_young_modulus": "-", "base_yield_strength": "289–319", "base_ultimate_strength": "486–494", "base_elongation": "38–51", "weld_material": "JIS Z3316 YGT50", "weld_young_modulus": "-", "weld_yield_strength": 496, "weld_ultimate_strength": 583, "weld_elongation": 36, "processing": "-", "welding_joint": "Socket-welded joint", "welding_method": "Manual TIG welding", "welding_voltage": "-", "welding_current": "-", "welding_speed": "-", "preheat_temp": "-", "welding_env": "-", "residual_stress": "-", "fatigue_specimen_type": "Socket-welded pipe joints", "fatigue_specimen_thickness": 3.9, "fatigue_test_type": "Rotating bending", "fatigue_temp": "-", "fatigue_env": "-", "load_ratio": -1, "frequency": "-", "fatigue_machine": "-", "fatigue_standard": "-", "fatigue_test_control": "Load-controlled", "stress_concentration": "-", "failure_location": "Weld toe"}}, {"id": "WELD2025:1673", "name": "STS410 | Socket-welded joint", "material_family": "Welded joint", "points": [[355.0, 334000.0, 0], [278.0, 585000.0, 0], [201.0, 1810000.0, 0], [157.0, 5460000.0, 0], [139.0, 9390000.0, 0]], "conditions": {"material": "STS410", "am_type": "Manual TIG welding", "load_ratio": "-1", "test_type": "Rotating bending", "temperature": "-", "surface_treatment": "-"}, "metadata": {"dataset_id": 1673, "title": "Experimental study on fatigue strength of small-diameter socket-welded pipe joints", "doi": "10.1115/1.2842233", "authors": "Higuchi, M; Nakagawa, A; Iida, K; Hayashi, M; Yamauchi, T; Saito, M; Sato, M", "publication": "JOURNAL OF PRESSURE VESSEL TECHNOLOGY-TRANSACTIONS OF THE ASME", "year_of_publication": 1998, "UT": "WOS:000073774800007", "base_material": "STS410", "base_young_modulus": "-", "base_yield_strength": "341–350", "base_ultimate_strength": "495–502", "base_elongation": "37–55", "weld_material": "JIS Z3316 YGT50", "weld_young_modulus": "-", "weld_yield_strength": 496, "weld_ultimate_strength": 583, "weld_elongation": 36, "processing": "-", "welding_joint": "Socket-welded joint", "welding_method": "Manual TIG welding", "welding_voltage": "-", "welding_current": "-", "welding_speed": "-", "preheat_temp": "-", "welding_env": "-", "residual_stress": "-", "fatigue_specimen_type": "Socket-welded pipe joints", "fatigue_specimen_thickness": 3.9, "fatigue_test_type": "Rotating bending", "fatigue_temp": "-", "fatigue_env": "-", "load_ratio": -1, "frequency": "-", "fatigue_machine": "-", "fatigue_standard": "-", "fatigue_test_control": "Load-controlled", "stress_concentration": "-", "failure_location": "Weld toe"}}, {"id": "WELD2025:1674", "name": "STPT370 | Socket-welded joint", "material_family": "Welded joint", "points": [[236.0, 1270000.0, 0], [218.0, 1630000.0, 0], [206.0, 2150000.0, 0]], "conditions": {"material": "STPT370", "am_type": "Manual TIG welding", "load_ratio": "-1", "test_type": "Rotating bending", "temperature": "-", "surface_treatment": "-"}, "metadata": {"dataset_id": 1674, "title": "Experimental study on fatigue strength of small-diameter socket-welded pipe joints", "doi": "10.1115/1.2842233", "authors": "Higuchi, M; Nakagawa, A; Iida, K; Hayashi, M; Yamauchi, T; Saito, M; Sato, M", "publication": "JOURNAL OF PRESSURE VESSEL TECHNOLOGY-TRANSACTIONS OF THE ASME", "year_of_publication": 1998, "UT": "WOS:000073774800007", "base_material": "STPT370", "base_young_modulus": "-", "base_yield_strength": "247–290", "base_ultimate_strength": "442–457", "base_elongation": "43–58", "weld_material": "JIS Z3316 YGT50", "weld_young_modulus": "-", "weld_yield_strength": 496, "weld_ultimate_strength": 583, "weld_elongation": 36, "processing": "-", "welding_joint": "Socket-welded joint", "welding_method": "Manual TIG welding", "welding_voltage": "-", "welding_current": "-", "welding_speed": "-", "preheat_temp": "-", "welding_env": "-", "residual_stress": "-", "fatigue_specimen_type": "Socket-welded pipe joints", "fatigue_specimen_thickness": 3.9, "fatigue_test_type": "Rotating bending", "fatigue_temp": "-", "fatigue_env": "-", "load_ratio": -1, "frequency": "-", "fatigue_machine": "-", "fatigue_standard": "-", "fatigue_test_control": "Load-controlled", "stress_concentration": "-", "failure_location": "Weld toe"}}, {"id": "WELD2025:1675", "name": "SUS316 | Socket-welded joint", "material_family": "Welded joint", "points": [[333.0, 125000.0, 0], [209.0, 465000.0, 0], [119.0, 4100000.0, 0], [157.0, 6280000.0, 0]], "conditions": {"material": "SUS316", "am_type": "Manual TIG welding", "load_ratio": "-1", "test_type": "Four-point bending fatigue tests", "temperature": "-", "surface_treatment": "-"}, "metadata": {"dataset_id": 1675, "title": "Experimental study on fatigue strength of small-diameter socket-welded pipe joints", "doi": "10.1115/1.2842233", "authors": "Higuchi, M; Nakagawa, A; Iida, K; Hayashi, M; Yamauchi, T; Saito, M; Sato, M", "publication": "JOURNAL OF PRESSURE VESSEL TECHNOLOGY-TRANSACTIONS OF THE ASME", "year_of_publication": 1998, "UT": "WOS:000073774800007", "base_material": "SUS316", "base_young_modulus": "-", "base_yield_strength": "212–305", "base_ultimate_strength": "559–577", "base_elongation": "60–77", "weld_material": "JIS Z3321 Y316L", "weld_young_modulus": "-", "weld_yield_strength": 467, "weld_ultimate_strength": 569, "weld_elongation": 43, "processing": "-", "welding_joint": "Socket-welded joint", "welding_method": "Manual TIG welding", "welding_voltage": "-", "welding_current": "-", "welding_speed": "-", "preheat_temp": "-", "welding_env": "Ambient air", "residual_stress": "Tensile residual stress at roots when the final pass is welded on the socket side; compressive residual stress at roots when the final pass is welded on the pipe side.", "fatigue_specimen_type": "Socket-welded pipe joints", "fatigue_specimen_thickness": "5.5, 8.7", "fatigue_test_type": "Four-point bending fatigue tests", "fatigue_temp": "-", "fatigue_env": "-", "load_ratio": -1, "frequency": "-", "fatigue_machine": "Hydro-servo fatigue test machine", "fatigue_standard": "-", "fatigue_test_control": "Load-controlled", "stress_concentration": "-", "failure_location": "Weld toe"}}, {"id": "WELD2025:1676", "name": "SUS316L | Socket-welded joint", "material_family": "Welded joint", "points": [[406.0, 127000.0, 0], [310.0, 603000.0, 0], [252.0, 1410000.0, 0], [199.0, 2520000.0, 0], [179.0, 3330000.0, 0], [158.0, 9200000.0, 1]], "conditions": {"material": "SUS316L", "am_type": "Manual TIG welding", "load_ratio": "-1", "test_type": "Four-point bending fatigue tests", "temperature": "-", "surface_treatment": "-"}, "metadata": {"dataset_id": 1676, "title": "Experimental study on fatigue strength of small-diameter socket-welded pipe joints", "doi": "10.1115/1.2842233", "authors": "Higuchi, M; Nakagawa, A; Iida, K; Hayashi, M; Yamauchi, T; Saito, M; Sato, M", "publication": "JOURNAL OF PRESSURE VESSEL TECHNOLOGY-TRANSACTIONS OF THE ASME", "year_of_publication": 1998, "UT": "WOS:000073774800007", "base_material": "SUS316L", "base_young_modulus": "-", "base_yield_strength": "216–284", "base_ultimate_strength": "559–578", "base_elongation": "60–71", "weld_material": "JIS Z3321 Y316L", "weld_young_modulus": "-", "weld_yield_strength": 467, "weld_ultimate_strength": 569, "weld_elongation": 43, "processing": "-", "welding_joint": "Socket-welded joint", "welding_method": "Manual TIG welding", "welding_voltage": "-", "welding_current": "-", "welding_speed": "-", "preheat_temp": "-", "welding_env": "Ambient air", "residual_stress": "Tensile residual stress at roots when the final pass is welded on the socket side; compressive residual stress at roots when the final pass is welded on the pipe side.", "fatigue_specimen_type": "Socket-welded pipe joints", "fatigue_specimen_thickness": 4.5, "fatigue_test_type": "Four-point bending fatigue tests", "fatigue_temp": "-", "fatigue_env": "-", "load_ratio": -1, "frequency": "-", "fatigue_machine": "Hydro-servo fatigue test machine", "fatigue_standard": "-", "fatigue_test_control": "Load-controlled", "stress_concentration": "-", "failure_location": "Weld toe"}}, {"id": "WELD2025:1677", "name": "SUS316 | Socket-welded joint", "material_family": "Welded joint", "points": [[411.0, 107000.0, 0], [311.0, 430000.0, 0], [246.0, 1660000.0, 0], [199.0, 3330000.0, 0], [182.0, 4000000.0, 0]], "conditions": {"material": "SUS316", "am_type": "Manual TIG welding", "load_ratio": "-1", "test_type": "Four-point bending fatigue tests", "temperature": "-", "surface_treatment": "-"}, "metadata": {"dataset_id": 1677, "title": "Experimental study on fatigue strength of small-diameter socket-welded pipe joints", "doi": "10.1115/1.2842233", "authors": "Higuchi, M; Nakagawa, A; Iida, K; Hayashi, M; Yamauchi, T; Saito, M; Sato, M", "publication": "JOURNAL OF PRESSURE VESSEL TECHNOLOGY-TRANSACTIONS OF THE ASME", "year_of_publication": 1998, "UT": "WOS:000073774800007", "base_material": "SUS316", "base_young_modulus": "-", "base_yield_strength": "212–305", "base_ultimate_strength": "559–577", "base_elongation": "60–77", "weld_material": "JIS Z3321 Y316L", "weld_young_modulus": "-", "weld_yield_strength": 467, "weld_ultimate_strength": 569, "weld_elongation": 43, "processing": "-", "welding_joint": "Socket-welded joint", "welding_method": "Manual TIG welding", "welding_voltage": "-", "welding_current": "-", "welding_speed": "-", "preheat_temp": "-", "welding_env": "Ambient air", "residual_stress": "Tensile residual stress at roots when the final pass is welded on the socket side; compressive residual stress at roots when the final pass is welded on the pipe side.", "fatigue_specimen_type": "Socket-welded pipe joints", "fatigue_specimen_thickness": 4.5, "fatigue_test_type": "Four-point bending fatigue tests", "fatigue_temp": "-", "fatigue_env": "-", "load_ratio": -1, "frequency": "-", "fatigue_machine": "Hydro-servo fatigue test machine", "fatigue_standard": "-", "fatigue_test_control": "Load-controlled", "stress_concentration": "-", "failure_location": "Weld toe"}}, {"id": "WELD2025:1678", "name": "SUS316L | Socket-welded joint", "material_family": "Welded joint", "points": [[351.0, 217000.0, 0], [281.0, 851000.0, 0], [194.0, 1470000.0, 0], [159.0, 2580000.0, 0], [117.0, 15400000.0, 1]], "conditions": {"material": "SUS316L", "am_type": "Manual TIG welding", "load_ratio": "-1", "test_type": "bending", "temperature": "-", "surface_treatment": "-"}, "metadata": {"dataset_id": 1678, "title": "Experimental study on fatigue strength of small-diameter socket-welded pipe joints", "doi": "10.1115/1.2842233", "authors": "Higuchi, M; Nakagawa, A; Iida, K; Hayashi, M; Yamauchi, T; Saito, M; Sato, M", "publication": "JOURNAL OF PRESSURE VESSEL TECHNOLOGY-TRANSACTIONS OF THE ASME", "year_of_publication": 1998, "UT": "WOS:000073774800007", "base_material": "SUS316L", "base_young_modulus": "-", "base_yield_strength": "216–284", "base_ultimate_strength": "559–578", "base_elongation": "60–71", "weld_material": "JIS Z3321 Y316L", "weld_young_modulus": "-", "weld_yield_strength": 467, "weld_ultimate_strength": 569, "weld_elongation": 43, "processing": "-", "welding_joint": "Socket-welded joint", "welding_method": "Manual TIG welding", "welding_voltage": "-", "welding_current": "-", "welding_speed": "-", "preheat_temp": "-", "welding_env": "Ambient air", "residual_stress": "Tensile residual stress at roots when the final pass is welded on the socket side; compressive residual stress at roots when the final pass is welded on the pipe side.", "fatigue_specimen_type": "Socket-welded pipe joints", "fatigue_specimen_thickness": 3.9, "fatigue_test_type": "bending", "fatigue_temp": "-", "fatigue_env": "-", "load_ratio": -1, "frequency": "-", "fatigue_machine": "-", "fatigue_standard": "-", "fatigue_test_control": "Load-controlled", "stress_concentration": "-", "failure_location": "Weld toe"}}, {"id": "WELD2025:1679", "name": "SUS316 | Socket-welded joint", "material_family": "Welded joint", "points": [[350.0, 351000.0, 0], [271.0, 624000.0, 0], [228.0, 1110000.0, 0], [157.0, 3680000.0, 0], [117.0, 20100000.0, 1]], "conditions": {"material": "SUS316", "am_type": "Manual TIG welding", "load_ratio": "-1", "test_type": "Four-point bending fatigue tests", "temperature": "-", "surface_treatment": "-"}, "metadata": {"dataset_id": 1679, "title": "Experimental study on fatigue strength of small-diameter socket-welded pipe joints", "doi": "10.1115/1.2842233", "authors": "Higuchi, M; Nakagawa, A; Iida, K; Hayashi, M; Yamauchi, T; Saito, M; Sato, M", "publication": "JOURNAL OF PRESSURE VESSEL TECHNOLOGY-TRANSACTIONS OF THE ASME", "year_of_publication": 1998, "UT": "WOS:000073774800007", "base_material": "SUS316", "base_young_modulus": "-", "base_yield_strength": "212–305", "base_ultimate_strength": "559–577", "base_elongation": "60–77", "weld_material": "JIS Z3321 Y316L", "weld_young_modulus": "-", "weld_yield_strength": 467, "weld_ultimate_strength": 569, "weld_elongation": 43, "processing": "-", "welding_joint": "Socket-welded joint", "welding_method": "Manual TIG welding", "welding_voltage": "-", "welding_current": "-", "welding_speed": "-", "preheat_temp": "-", "welding_env": "Ambient air", "residual_stress": "Tensile residual stress at roots when the final pass is welded on the socket side; compressive residual stress at roots when the final pass is welded on the pipe side.", "fatigue_specimen_type": "Socket-welded pipe joints", "fatigue_specimen_thickness": "3.9, 5.5", "fatigue_test_type": "Four-point bending fatigue tests", "fatigue_temp": "-", "fatigue_env": "-", "load_ratio": -1, "frequency": "-", "fatigue_machine": "Hydro-servo fatigue test machine", "fatigue_standard": "-", "fatigue_test_control": "Load-controlled", "stress_concentration": "-", "failure_location": "Weld toe"}}, {"id": "WELD2025:1680", "name": "STPT410 | Socket-welded joint", "material_family": "Welded joint", "points": [[393.0, 50800.0, 0], [323.0, 105000.0, 0], [243.0, 314000.0, 0], [198.0, 530000.0, 0], [159.0, 780000.0, 0], [118.0, 2480000.0, 0], [82.0, 11100000.0, 1]], "conditions": {"material": "STPT410", "am_type": "Manual TIG welding", "load_ratio": "-1", "test_type": "Four-point bending fatigue tests", "temperature": "-", "surface_treatment": "-"}, "metadata": {"dataset_id": 1680, "title": "Experimental study on fatigue strength of small-diameter socket-welded pipe joints", "doi": "10.1115/1.2842233", "authors": "Higuchi, M; Nakagawa, A; Iida, K; Hayashi, M; Yamauchi, T; Saito, M; Sato, M", "publication": "JOURNAL OF PRESSURE VESSEL TECHNOLOGY-TRANSACTIONS OF THE ASME", "year_of_publication": 1998, "UT": "WOS:000073774800007", "base_material": "STPT410", "base_young_modulus": "-", "base_yield_strength": "289–319", "base_ultimate_strength": "486–494", "base_elongation": "38–51", "weld_material": "JIS Z3316 YGT50", "weld_young_modulus": "-", "weld_yield_strength": 496, "weld_ultimate_strength": 583, "weld_elongation": 36, "processing": "-", "welding_joint": "Socket-welded joint", "welding_method": "Manual TIG welding", "welding_voltage": "-", "welding_current": "-", "welding_speed": "-", "preheat_temp": "-", "welding_env": "-", "residual_stress": "-", "fatigue_specimen_type": "Socket-welded pipe joints", "fatigue_specimen_thickness": 5.5, "fatigue_test_type": "Four-point bending fatigue tests", "fatigue_temp": "-", "fatigue_env": "-", "load_ratio": -1, "frequency": "-", "fatigue_machine": "Hydro-servo fatigue test machine", "fatigue_standard": "-", "fatigue_test_control": "Load-controlled", "stress_concentration": "-", "failure_location": "Weld toe"}}, {"id": "WELD2025:1681", "name": "STPT410 | Socket-welded joint", "material_family": "Welded joint", "points": [[397.0, 65000.0, 0], [320.0, 213000.0, 0], [238.0, 755000.0, 0], [201.0, 1760000.0, 0], [160.0, 3700000.0, 0], [120.0, 10100000.0, 1]], "conditions": {"material": "STPT410", "am_type": "Manual TIG welding", "load_ratio": "-1", "test_type": "Four-point bending fatigue tests", "temperature": "-", "surface_treatment": "-"}, "metadata": {"dataset_id": 1681, "title": "Experimental study on fatigue strength of small-diameter socket-welded pipe joints", "doi": "10.1115/1.2842233", "authors": "Higuchi, M; Nakagawa, A; Iida, K; Hayashi, M; Yamauchi, T; Saito, M; Sato, M", "publication": "JOURNAL OF PRESSURE VESSEL TECHNOLOGY-TRANSACTIONS OF THE ASME", "year_of_publication": 1998, "UT": "WOS:000073774800007", "base_material": "STPT410", "base_young_modulus": "-", "base_yield_strength": "289–319", "base_ultimate_strength": "486–494", "base_elongation": "38–51", "weld_material": "JIS Z3316 YGT50", "weld_young_modulus": "-", "weld_yield_strength": 496, "weld_ultimate_strength": 583, "weld_elongation": 36, "processing": "-", "welding_joint": "Socket-welded joint", "welding_method": "Manual TIG welding", "welding_voltage": "-", "welding_current": "-", "welding_speed": "-", "preheat_temp": "-", "welding_env": "-", "residual_stress": "-", "fatigue_specimen_type": "Socket-welded pipe joints", "fatigue_specimen_thickness": 8.7, "fatigue_test_type": "Four-point bending fatigue tests", "fatigue_temp": "-", "fatigue_env": "-", "load_ratio": -1, "frequency": "-", "fatigue_machine": "Hydro-servo fatigue test machine", "fatigue_standard": "-", "fatigue_test_control": "Load-controlled", "stress_concentration": "-", "failure_location": "Weld toe"}}, {"id": "WELD2025:1682", "name": "STPT410 | Socket-welded joint", "material_family": "Welded joint", "points": [[462.0, 277000.0, 0], [310.0, 529000.0, 0], [300.0, 2670000.0, 0], [280.0, 5430000.0, 0], [245.0, 9620000.0, 1]], "conditions": {"material": "STPT410", "am_type": "Manual TIG welding", "load_ratio": "-1", "test_type": "Four-point bending fatigue tests", "temperature": "-", "surface_treatment": "-"}, "metadata": {"dataset_id": 1682, "title": "Experimental study on fatigue strength of small-diameter socket-welded pipe joints", "doi": "10.1115/1.2842233", "authors": "Higuchi, M; Nakagawa, A; Iida, K; Hayashi, M; Yamauchi, T; Saito, M; Sato, M", "publication": "JOURNAL OF PRESSURE VESSEL TECHNOLOGY-TRANSACTIONS OF THE ASME", "year_of_publication": 1998, "UT": "WOS:000073774800007", "base_material": "STPT410", "base_young_modulus": "-", "base_yield_strength": "289–319", "base_ultimate_strength": "486–494", "base_elongation": "38–51", "weld_material": "JIS Z3316 YGT50", "weld_young_modulus": "-", "weld_yield_strength": 496, "weld_ultimate_strength": 583, "weld_elongation": 36, "processing": "-", "welding_joint": "Socket-welded joint", "welding_method": "Manual TIG welding", "welding_voltage": "-", "welding_current": "-", "welding_speed": "-", "preheat_temp": "-", "welding_env": "-", "residual_stress": "-", "fatigue_specimen_type": "Socket-welded pipe joints", "fatigue_specimen_thickness": 3.9, "fatigue_test_type": "Four-point bending fatigue tests", "fatigue_temp": "-", "fatigue_env": "-", "load_ratio": -1, "frequency": "-", "fatigue_machine": "Hydro-servo fatigue test machine", "fatigue_standard": "-", "fatigue_test_control": "Load-controlled", "stress_concentration": "-", "failure_location": "Weld toe"}}, {"id": "WELD2025:1683", "name": "STPT410 | Socket-welded joint", "material_family": "Welded joint", "points": [[524.0, 115000.0, 0], [478.0, 213000.0, 0], [442.0, 475000.0, 0], [364.0, 433000.0, 0], [399.0, 1160000.0, 0], [318.0, 1870000.0, 0], [277.0, 10200000.0, 1]], "conditions": {"material": "STPT410", "am_type": "Manual TIG welding", "load_ratio": "-1", "test_type": "Four-point bending fatigue tests", "temperature": "-", "surface_treatment": "-"}, "metadata": {"dataset_id": 1683, "title": "Experimental study on fatigue strength of small-diameter socket-welded pipe joints", "doi": "10.1115/1.2842233", "authors": "Higuchi, M; Nakagawa, A; Iida, K; Hayashi, M; Yamauchi, T; Saito, M; Sato, M", "publication": "JOURNAL OF PRESSURE VESSEL TECHNOLOGY-TRANSACTIONS OF THE ASME", "year_of_publication": 1998, "UT": "WOS:000073774800007", "base_material": "STPT410", "base_young_modulus": "-", "base_yield_strength": "289–319", "base_ultimate_strength": "486–494", "base_elongation": "38–51", "weld_material": "JIS Z3316 YGT50", "weld_young_modulus": "-", "weld_yield_strength": 496, "weld_ultimate_strength": 583, "weld_elongation": 36, "processing": "-", "welding_joint": "Socket-welded joint", "welding_method": "Manual TIG welding", "welding_voltage": "-", "welding_current": "-", "welding_speed": "-", "preheat_temp": "-", "welding_env": "-", "residual_stress": "-", "fatigue_specimen_type": "Socket-welded pipe joints", "fatigue_specimen_thickness": 5.5, "fatigue_test_type": "Four-point bending fatigue tests", "fatigue_temp": "-", "fatigue_env": "-", "load_ratio": -1, "frequency": "-", "fatigue_machine": "Hydro-servo fatigue test machine", "fatigue_standard": "-", "fatigue_test_control": "Load-controlled", "stress_concentration": "-", "failure_location": "Weld toe"}}, {"id": "WELD2025:1684", "name": "SUS316L | Socket-welded joint", "material_family": "Welded joint", "points": [[400.0, 74900.0, 0], [296.0, 242000.0, 0], [233.0, 927000.0, 0], [185.0, 1540000.0, 0], [160.0, 2410000.0, 0], [124.0, 8670000.0, 0], [92.0, 10300000.0, 1]], "conditions": {"material": "SUS316L", "am_type": "Manual TIG welding", "load_ratio": "-1", "test_type": "Four-point bending fatigue tests", "temperature": "-", "surface_treatment": "-"}, "metadata": {"dataset_id": 1684, "title": "Experimental study on fatigue strength of small-diameter socket-welded pipe joints", "doi": "10.1115/1.2842233", "authors": "Higuchi, M; Nakagawa, A; Iida, K; Hayashi, M; Yamauchi, T; Saito, M; Sato, M", "publication": "JOURNAL OF PRESSURE VESSEL TECHNOLOGY-TRANSACTIONS OF THE ASME", "year_of_publication": 1998, "UT": "WOS:000073774800007", "base_material": "SUS316L", "base_young_modulus": "-", "base_yield_strength": "216–284", "base_ultimate_strength": "559–578", "base_elongation": "60–71", "weld_material": "JIS Z3321 Y316L", "weld_young_modulus": "-", "weld_yield_strength": 467, "weld_ultimate_strength": 569, "weld_elongation": 43, "processing": "-", "welding_joint": "Socket-welded joint", "welding_method": "Manual TIG welding", "welding_voltage": "-", "welding_current": "-", "welding_speed": "-", "preheat_temp": "-", "welding_env": "Ambient air", "residual_stress": "Tensile residual stress at roots when the final pass is welded on the socket side; compressive residual stress at roots when the final pass is welded on the pipe side.", "fatigue_specimen_type": "Socket-welded pipe joints", "fatigue_specimen_thickness": 5.5, "fatigue_test_type": "Four-point bending fatigue tests", "fatigue_temp": "-",
