Repository: yunyunfanfan/S-PA-CBB

# S-PA-CBB

Official research code, processed curve records, evaluation outputs, and manuscript source for:

> **From Physics to Selective Generation: Conditional Brownian Bridges for Sparse S–N Curve Reconstruction and Fatigue Decision-Making**

S-PA-CBB reconstructs a complete probabilistic stress–life (S–N) curve from only two to four observed fatigue tests. The method first fits an interpretable Basquin state, diagnoses whether that state is sufficient, and applies a ControlNet-style conditional Brownian-bridge residual only to curves that benefit from correction.

File: external_data/weld2025_disjoint_curves.json (part 66 of 223)
"fatigue_env": "-", "load_ratio": -1, "frequency": "-", "fatigue_machine": "Hydro-servo fatigue test machine", "fatigue_standard": "-", "fatigue_test_control": "Load-controlled", "stress_concentration": "-", "failure_location": "Weld toe"}}, {"id": "WELD2025:1685", "name": "SUS316L | Socket-welded joint", "material_family": "Welded joint", "points": [[395.0, 95900.0, 0], [314.0, 274000.0, 0], [235.0, 1050000.0, 0], [196.0, 2170000.0, 0], [157.0, 9980000.0, 1]], "conditions": {"material": "SUS316L", "am_type": "Manual TIG welding", "load_ratio": "-1", "test_type": "Four-point bending fatigue tests", "temperature": "-", "surface_treatment": "-"}, "metadata": {"dataset_id": 1685, "title": "Experimental study on fatigue strength of small-diameter socket-welded pipe joints", "doi": "10.1115/1.2842233", "authors": "Higuchi, M; Nakagawa, A; Iida, K; Hayashi, M; Yamauchi, T; Saito, M; Sato, M", "publication": "JOURNAL OF PRESSURE VESSEL TECHNOLOGY-TRANSACTIONS OF THE ASME", "year_of_publication": 1998, "UT": "WOS:000073774800007", "base_material": "SUS316L", "base_young_modulus": "-", "base_yield_strength": "216–284", "base_ultimate_strength": "559–578", "base_elongation": "60–71", "weld_material": "JIS Z3321 Y316L", "weld_young_modulus": "-", "weld_yield_strength": 467, "weld_ultimate_strength": 569, "weld_elongation": 43, "processing": "-", "welding_joint": "Socket-welded joint", "welding_method": "Manual TIG welding", "welding_voltage": "-", "welding_current": "-", "welding_speed": "-", "preheat_temp": "-", "welding_env": "Ambient air", "residual_stress": "Tensile residual stress at roots when the final pass is welded on the socket side; compressive residual stress at roots when the final pass is welded on the pipe side.", "fatigue_specimen_type": "Socket-welded pipe joints", "fatigue_specimen_thickness": 8.7, "fatigue_test_type": "Four-point bending fatigue tests", "fatigue_temp": "-", "fatigue_env": "-", "load_ratio": -1, "frequency": "-", "fatigue_machine": "Hydro-servo fatigue test machine", "fatigue_standard": "-", "fatigue_test_control": "Load-controlled", "stress_concentration": "-", "failure_location": "Weld toe"}}, {"id": "WELD2025:1686", "name": "SUS316L | Socket-welded joint", "material_family": "Welded joint", "points": [[467.0, 417000.0, 0], [394.0, 642000.0, 0], [321.0, 736000.0, 0], [202.0, 7810000.0, 0], [238.0, 3140000.0, 0], [174.0, 9990000.0, 1]], "conditions": {"material": "SUS316L", "am_type": "Manual TIG welding", "load_ratio": "-1", "test_type": "Four-point bending fatigue tests", "temperature": "-", "surface_treatment": "-"}, "metadata": {"dataset_id": 1686, "title": "Experimental study on fatigue strength of small-diameter socket-welded pipe joints", "doi": "10.1115/1.2842233", "authors": "Higuchi, M; Nakagawa, A; Iida, K; Hayashi, M; Yamauchi, T; Saito, M; Sato, M", "publication": "JOURNAL OF PRESSURE VESSEL TECHNOLOGY-TRANSACTIONS OF THE ASME", "year_of_publication": 1998, "UT": "WOS:000073774800007", "base_material": "SUS316L", "base_young_modulus": "-", "base_yield_strength": "216–284", "base_ultimate_strength": "559–578", "base_elongation": "60–71", "weld_material": "JIS Z3321 Y316L", "weld_young_modulus": "-", "weld_yield_strength": 467, "weld_ultimate_strength": 569, "weld_elongation": 43, "processing": "-", "welding_joint": "Socket-welded joint", "welding_method": "Manual TIG welding", "welding_voltage": "-", "welding_current": "-", "welding_speed": "-", "preheat_temp": "-", "welding_env": "Ambient air", "residual_stress": "Tensile residual stress at roots when the final pass is welded on the socket side; compressive residual stress at roots when the final pass is welded on the pipe side.", "fatigue_specimen_type": "Socket-welded pipe joints", "fatigue_specimen_thickness": 3.9, "fatigue_test_type": "Four-point bending fatigue tests", "fatigue_temp": "-", "fatigue_env": "-", "load_ratio": -1, "frequency": "-", "fatigue_machine": "Hydro-servo fatigue test machine", "fatigue_standard": "-", "fatigue_test_control": "Load-controlled", "stress_concentration": "-", "failure_location": "Weld toe"}}, {"id": "WELD2025:1687", "name": "SUS316L | Socket-welded joint", "material_family": "Welded joint", "points": [[394.0, 362000.0, 0], [355.0, 584000.0, 0], [276.0, 1860000.0, 0], [235.0, 5400000.0, 0], [198.0, 10000000.0, 1]], "conditions": {"material": "SUS316L", "am_type": "Manual TIG welding", "load_ratio": "-1", "test_type": "Four-point bending fatigue tests", "temperature": "-", "surface_treatment": "-"}, "metadata": {"dataset_id": 1687, "title": "Experimental study on fatigue strength of small-diameter socket-welded pipe joints", "doi": "10.1115/1.2842233", "authors": "Higuchi, M; Nakagawa, A; Iida, K; Hayashi, M; Yamauchi, T; Saito, M; Sato, M", "publication": "JOURNAL OF PRESSURE VESSEL TECHNOLOGY-TRANSACTIONS OF THE ASME", "year_of_publication": 1998, "UT": "WOS:000073774800007", "base_material": "SUS316L", "base_young_modulus": "-", "base_yield_strength": "216–284", "base_ultimate_strength": "559–578", "base_elongation": "60–71", "weld_material": "JIS Z3321 Y316L", "weld_young_modulus": "-", "weld_yield_strength": 467, "weld_ultimate_strength": 569, "weld_elongation": 43, "processing": "-", "welding_joint": "Socket-welded joint", "welding_method": "Manual TIG welding", "welding_voltage": "-", "welding_current": "-", "welding_speed": "-", "preheat_temp": "-", "welding_env": "Ambient air", "residual_stress": "Tensile residual stress at roots when the final pass is welded on the socket side; compressive residual stress at roots when the final pass is welded on the pipe side.", "fatigue_specimen_type": "Socket-welded pipe joints", "fatigue_specimen_thickness": 5.5, "fatigue_test_type": "Four-point bending fatigue tests", "fatigue_temp": "-", "fatigue_env": "-", "load_ratio": -1, "frequency": "-", "fatigue_machine": "Hydro-servo fatigue test machine", "fatigue_standard": "-", "fatigue_test_control": "Load-controlled", "stress_concentration": "-", "failure_location": "Weld toe"}}, {"id": "WELD2025:1688", "name": "JIS STPA23 | Socket-welded joint", "material_family": "Welded joint", "points": [[359.0, 108000.0, 0], [305.0, 279000.0, 0], [292.0, 361000.0, 0], [288.0, 535000.0, 0], [263.0, 488000.0, 0], [248.0, 691000.0, 0], [263.0, 881000.0, 0], [209.0, 1150000.0, 0], [214.0, 1380000.0, 0], [219.0, 1450000.0, 0], [199.0, 2310000.0, 0], [178.0, 2490000.0, 0], [170.0, 2650000.0, 0], [153.0, 5640000.0, 0], [162.0, 10000000.0, 1]], "conditions": {"material": "JIS STPA23", "am_type": "Manual TIG welding", "load_ratio": "-1", "test_type": "Four-point bending fatigue tests", "temperature": "-", "surface_treatment": "Post-weld heat treatment (680°C x 1 hr, furnace cooling)"}, "metadata": {"dataset_id": 1688, "title": "Analytical study on fatigue strength reduction factor of small-diameter socket-welded pipe joints", "doi": "10.1115/1.2842234", "authors": "Higuchi, M; Nakagawa, A; Iida, K; Hayashi, M; Yamauchi, T; Saito, M; Sato, M", "publication": "JOURNAL OF PRESSURE VESSEL TECHNOLOGY-TRANSACTIONS OF THE ASME", "year_of_publication": 1998, "UT": "WOS:000073774800008", "base_material": "JIS STPA23", "base_young_modulus": "-", "base_yield_strength": "340–369", "base_ultimate_strength": "522–531", "base_elongation": "44–48", "weld_material": "HIG-90", "weld_young_modulus": "-", "weld_yield_strength": 444, "weld_ultimate_strength": 574, "weld_elongation": 29, "processing": "Post-weld heat treatment (680°C x 1 hr, furnace cooling)", "welding_joint": "Socket-welded joint", "welding_method": "Manual TIG welding", "welding_voltage": "-", "welding_current": "-", "welding_speed": "-", "preheat_temp": "-", "welding_env": "Ambient air", "residual_stress": "-", "fatigue_specimen_type": "Socket-welded pipe joints", "fatigue_specimen_thickness": 5.5, "fatigue_test_type": "Four-point bending fatigue tests", "fatigue_temp": "-", "fatigue_env": "-", "load_ratio": -1, "frequency": "-", "fatigue_machine": "Hydro-servo fatigue test machine", "fatigue_standard": "-", "fatigue_test_control": "Load-controlled", "stress_concentration": "-", "failure_location": "Weld toe"}}, {"id": "WELD2025:1689", "name": "JIS STPA23 | Socket-welded joint", "material_family": "Welded joint", "points": [[393.0, 187000.0, 0], [333.0, 203000.0, 0], [363.0, 276000.0, 0], [301.0, 241000.0, 0], [267.0, 1080000.0, 0], [260.0, 4880000.0, 0], [224.0, 10400000.0, 1]], "conditions": {"material": "JIS STPA23", "am_type": "Manual TIG welding", "load_ratio": "-1", "test_type": "Four-point bending fatigue tests", "temperature": "-", "surface_treatment": "Post-weld heat treatment (680°C x 1 hr, furnace cooling)"}, "metadata": {"dataset_id": 1689, "title": "Analytical study on fatigue strength reduction factor of small-diameter socket-welded pipe joints", "doi": "10.1115/1.2842234", "authors": "Higuchi, M; Nakagawa, A; Iida, K; Hayashi, M; Yamauchi, T; Saito, M; Sato, M", "publication": "JOURNAL OF PRESSURE VESSEL TECHNOLOGY-TRANSACTIONS OF THE ASME", "year_of_publication": 1998, "UT": "WOS:000073774800008", "base_material": "JIS STPA23", "base_young_modulus": "-", "base_yield_strength": "340–369", "base_ultimate_strength": "522–531", "base_elongation": "44–48", "weld_material": "HIG-90", "weld_young_modulus": "-", "weld_yield_strength": 444, "weld_ultimate_strength": 574, "weld_elongation": 29, "processing": "Post-weld heat treatment (680°C x 1 hr, furnace cooling)", "welding_joint": "Socket-welded joint", "welding_method": "Manual TIG welding", "welding_voltage": "-", "welding_current": "-", "welding_speed": "-", "preheat_temp": "-", "welding_env": "Ambient air", "residual_stress": "-", "fatigue_specimen_type": "Socket-welded pipe joints", "fatigue_specimen_thickness": 3.9, "fatigue_test_type": "Four-point bending fatigue tests", "fatigue_temp": "-", "fatigue_env": "-", "load_ratio": -1, "frequency": "-", "fatigue_machine": "Hydro-servo fatigue test machine", "fatigue_standard": "-", "fatigue_test_control": "Load-controlled", "stress_concentration": "-", "failure_location": "Weld toe"}}, {"id": "WELD2025:1704", "name": "7003-T5 Aluminum alloy | Butt Joint", "material_family": "Welded joint", "points": [[157.0, 975000.0, 0], [148.0, 1330000.0, 0], [117.0, 1850000.0, 0], [136.0, 2200000.0, 0], [136.0, 4690000.0, 0], [130.0, 5900000.0, 0], [122.0, 6390000.0, 0], [110.0, 9770000.0, 0]], "conditions": {"material": "7003-T5 Aluminum alloy", "am_type": "Gas Metal Arc Welding (GMAW)", "load_ratio": "0", "test_type": "Axial fatigue test", "temperature": "-", "surface_treatment": "-"}, "metadata": {"dataset_id": 1704, "title": "Effects of stress concentration on the fatigue strength of 7003-T5 aluminum alloy butt joints with weld reinforcement", "doi": "10.1142/S0217979215400238", "authors": "Zhu, Zongtao; Li, Yuanxing; Zhang, Mingyue; Hui, Chen", "publication": "INTERNATIONAL JOURNAL OF MODERN PHYSICS B", "year_of_publication": 2015, "UT": "WOS:000353523600024", "base_material": "7003-T5 Aluminum alloy", "base_young_modulus": "-", "base_yield_strength": "-", "base_ultimate_strength": 280, "base_elongation": "-", "weld_material": "ER5356 filler wire", "weld_young_modulus": "-", "weld_yield_strength": "-", "weld_ultimate_strength": "-", "weld_elongation": "-", "processing": "-", "welding_joint": "Butt Joint", "welding_method": "Gas Metal Arc Welding (GMAW)", "welding_voltage": "20–23", "welding_current": 190, "welding_speed": 10, "preheat_temp": "-", "welding_env": "High-purity argon atmosphere", "residual_stress": "-", "fatigue_specimen_type": "Butt weld without weld reinforcement", "fatigue_specimen_thickness": 5, "fatigue_test_type": "Axial fatigue test", "fatigue_temp": "-", "fatigue_env": "-", "load_ratio": 0, "frequency": 20, "fatigue_machine": "MTS-810 fatigue testing machine", "fatigue_standard": "JIS Z 2273-1978", "fatigue_test_control": "Stress", "stress_concentration": "1.7", "failure_location": "Weld root"}}, {"id": "WELD2025:1705", "name": "7003-T5 Aluminum alloy | Butt Joint", "material_family": "Welded joint", "points": [[100.0, 80000.0, 0], [79.0, 381000.0, 0], [72.0, 630000.0, 0]], "conditions": {"material": "7003-T5 Aluminum alloy", "am_type": "Gas Metal Arc Welding (GMAW)", "load_ratio": "0", "test_type": "Axial fatigue test", "temperature": "-", "surface_treatment": "-"}, "metadata": {"dataset_id": 1705, "title": "Effects of stress concentration on the fatigue strength of 7003-T5 aluminum alloy butt joints with weld reinforcement", "doi": "10.1142/S0217979215400238", "authors": "Zhu, Zongtao; Li, Yuanxing; Zhang, Mingyue; Hui, Chen", "publication": "INTERNATIONAL JOURNAL OF MODERN PHYSICS B", "year_of_publication": 2015, "UT": "WOS:000353523600024", "base_material": "7003-T5 Aluminum alloy", "base_young_modulus": "-", "base_yield_strength": "-", "base_ultimate_strength": 280, "base_elongation": "-", "weld_material": "ER5356 filler wire", "weld_young_modulus": "-", "weld_yield_strength": "-", "weld_ultimate_strength": "-", "weld_elongation": "-", "processing": "-", "welding_joint": "Butt Joint", "welding_method": "Gas Metal Arc Welding (GMAW)", "welding_voltage": "20–23", "welding_current": 190, "welding_speed": 10, "preheat_temp": "-", "welding_env": "High-purity argon atmosphere", "residual_stress": "-", "fatigue_specimen_type": "Butt weld with weld reinforcement", "fatigue_specimen_thickness": 5, "fatigue_test_type": "Axial fatigue test", "fatigue_temp": "-", "fatigue_env": "-", "load_ratio": 0, "frequency": 20, "fatigue_machine": "MTS-810 fatigue testing machine", "fatigue_standard": "JIS Z 2273-1978", "fatigue_test_control": "Stress", "stress_concentration": "1.7", "failure_location": "Weld root"}}, {"id": "WELD2025:1706", "name": "5083-H111 and 6005A-T6 aluminum alloys | Butt joint", "material_family": "Welded joint", "points": [[162.0, 7960.0, 0], [162.0, 12000.0, 0], [151.0, 12000.0, 0], [162.0, 17900.0, 0], [162.0, 33900.0, 0], [151.0, 33900.0, 0], [162.0, 39800.0, 0], [151.0, 39800.0, 0], [162.0, 79900.0, 0], [151.0, 79900.0, 0], [162.0, 180000.0, 0], [151.0, 180000.0, 0], [140.0, 192000.0, 0], [128.0, 230000.0, 0], [140.0, 254000.0, 0], [128.0, 294000.0, 0], [140.0, 359000.0, 0], [140.0, 489000.0, 0], [128.0, 538000.0, 0], [128.0, 800000.0, 0], [140.0, 831000.0, 0], [128.0, 1020000.0, 0], [128.0, 1300000.0, 0], [151.0, 17700.0, 0], [151.0, 20100.0, 0], [140.0, 90800.0, 0], [140.0, 106000.0, 0]], "conditions": {"material": "5083-H111 and 6005A-T6 aluminum alloys", "am_type": "Hybrid laser–MIG welding", "load_ratio": "0", "test_type": "Axial, constant amplitude", "temperature": "-", "surface_treatment": "-"}, "metadata": {"dataset_id": 1706, "title": "Mechanical properties of a dissimilar aluminum alloy joint welded by hybrid laser-MIG welding", "doi": "10.1142/S0217979217440374", "authors": "Wang, Qiuying; Chen, Hui; Zhu, Zongtao; Cui, Yunlong", "publication": "INTERNATIONAL JOURNAL OF MODERN PHYSICS B", "year_of_publication": 2017, "UT": "WOS:000406349900038", "base_material": "5083-H111 and 6005A-T6 aluminum alloys", "base_young_modulus": "-", "base_yield_strength": "-", "base_ultimate_strength": "318.3, 277.5", "base_elongation": "-", "weld_material": "ER 5356 (filler metal)", "weld_young_modulus": "-", "weld_yield_strength": "-", "weld_ultimate_strength": 219.8, "weld_elongation": "-", "processing": "-", "welding_joint": "Butt joint", "welding_method": "Hybrid laser–MIG welding", "welding_voltage": "20.3–21.8", "welding_current": "128–147", "welding_speed": 20, "preheat_temp": "-", "welding_env": "Ambient atmosphere", "residual_stress": "-", "fatigue_specimen_type": "Standard", "fatigue_specimen_thickness": 4, "fatigue_test_type": "Axial, constant amplitude", "fatigue_temp": "-", "fatigue_env": "-", "load_ratio": 0, "frequency": "92–125", "fatigue_machine": "High-frequency fatigue machine", "fatigue_standard": "GB/T 24176:2009/ISO 12107:2003, ASTM E468:2011", "fatigue_test_control": "Stress", "stress_concentration": "-", "failure_location": "HAZ of 6005A-T6 side"}}, {"id": "WELD2025:1707", "name": "5083-H111 and 6005A-T6 aluminum alloys | Butt joint", "material_family": "Welded joint", "points": [[121.0, 580000.0, 0], [121.0, 1660000.0, 0], [121.0, 1850000.0, 0], [115.0, 6420000.0, 0], [121.0, 10000000.0, 1], [115.0, 10000000.0, 1], [107.0, 10000000.0, 1]], "conditions": {"material": "5083-H111 and 6005A-T6 aluminum alloys", "am_type": "Hybrid laser–MIG welding", "load_ratio": "0", "test_type": "Axial, staircase test", "temperature": "-", "surface_treatment": "-"}, "metadata": {"dataset_id": 1707, "title": "Mechanical properties of a dissimilar aluminum alloy joint welded by hybrid laser-MIG welding", "doi": "10.1142/S0217979217440374", "authors": "Wang, Qiuying; Chen, Hui; Zhu, Zongtao; Cui, Yunlong", "publication": "INTERNATIONAL JOURNAL OF MODERN PHYSICS B", "year_of_publication": 2017, "UT": "WOS:000406349900038", "base_material": "5083-H111 and 6005A-T6 aluminum alloys", "base_young_modulus": "-", "base_yield_strength": "-", "base_ultimate_strength": "318.3, 277.5", "base_elongation": "-", "weld_material": "ER 5356 (filler metal)", "weld_young_modulus": "-", "weld_yield_strength": "-", "weld_ultimate_strength": 219.8, "weld_elongation": "-", "processing": "-", "welding_joint": "Butt joint", "welding_method": "Hybrid laser–MIG welding", "welding_voltage": "20.3–21.8", "welding_current": "128–147", "welding_speed": 20, "preheat_temp": "-", "welding_env": "Ambient atmosphere", "residual_stress": "-", "fatigue_specimen_type": "Standard", "fatigue_specimen_thickness": 4, "fatigue_test_type": "Axial, staircase test", "fatigue_temp": "-", "fatigue_env": "-", "load_ratio": 0, "frequency": "92–125", "fatigue_machine": "High-frequency fatigue machine", "fatigue_standard": "GB/T 24176:2009/ISO 12107:2003, ASTM E468:2011", "fatigue_test_control": "Stress", "stress_concentration": "-", "failure_location": "HAZ of 6005A-T6 side"}}, {"id": "WELD2025:1708", "name": "6005A-T6 aluminum alloys | Butt joint", "material_family": "Welded joint", "points": [[162.0, 19900.0, 0], [162.0, 41800.0, 0], [140.0, 57700.0, 0], [140.0, 99500.0, 0], [162.0, 119000.0, 0], [140.0, 119000.0, 0], [128.0, 119000.0, 0], [151.0, 137000.0, 0], [162.0, 157000.0, 0], [140.0, 169000.0, 0], [151.0, 218000.0, 0], [162.0, 250000.0, 0], [151.0, 345000.0, 0], [128.0, 416000.0, 0], [162.0, 465000.0, 0], [140.0, 476000.0, 0], [151.0, 534000.0, 0], [162.0, 573000.0, 0], [140.0, 644000.0, 0], [151.0, 809000.0, 0], [140.0, 1410000.0, 0], [128.0, 5870000.0, 0], [151.0, 44900.0, 0], [151.0, 50100.0, 0], [128.0, 903000.0, 0]], "conditions": {"material": "6005A-T6 aluminum alloys", "am_type": "Hybrid laser–MIG welding", "load_ratio": "0", "test_type": "Axial, constant amplitude", "temperature": "-", "surface_treatment": "-"}, "metadata": {"dataset_id": 1708, "title": "Mechanical properties of a dissimilar aluminum alloy joint welded by hybrid laser-MIG welding", "doi": "10.1142/S0217979217440374", "authors": "Wang, Qiuying; Chen, Hui; Zhu, Zongtao; Cui, Yunlong", "publication": "INTERNATIONAL JOURNAL OF MODERN PHYSICS B", "year_of_publication": 2017, "UT": "WOS:000406349900038", "base_material": "6005A-T6 aluminum alloys", "base_young_modulus": "-", "base_yield_strength": "-", "base_ultimate_strength": 277.5, "base_elongation": "-", "weld_material": "ER 5356 (filler metal)", "weld_young_modulus": "-", "weld_yield_strength": "-", "weld_ultimate_strength": 219.8, "weld_elongation": "-", "processing": "-", "welding_joint": "Butt joint", "welding_method": "Hybrid laser–MIG welding", "welding_voltage": "20.3–21.8", "welding_current": "128–147", "welding_speed": 20, "preheat_temp": "-", "welding_env": "Ambient atmosphere", "residual_stress": "-", "fatigue_specimen_type": "Standard", "fatigue_specimen_thickness": 4, "fatigue_test_type": "Axial, constant amplitude", "fatigue_temp": "-", "fatigue_env": "-", "load_ratio": 0, "frequency": "92–125", "fatigue_machine": "High-frequency fatigue machine", "fatigue_standard": "GB/T 24176:2009/ISO 12107:2003, ASTM E468:2011", "fatigue_test_control": "Stress", "stress_concentration": "-", "failure_location": "HAZ of 6005A-T6 side"}}, {"id": "WELD2025:1709", "name": "6005A-T6 aluminum alloys | Butt joint", "material_family": "Welded joint", "points": [[128.0, 681000.0, 0], [121.0, 582000.0, 0], [128.0, 977000.0, 0], [121.0, 2040000.0, 0], [115.0, 2180000.0, 0], [128.0, 3830000.0, 0], [121.0, 3900000.0, 0], [122.0, 10200000.0, 1], [114.0, 9850000.0, 1], [107.0, 9850000.0, 1]], "conditions": {"material": "6005A-T6 aluminum alloys", "am_type": "Hybrid laser–MIG welding", "load_ratio": "0", "test_type": "Axial, staircase test", "temperature": "-", "surface_treatment": "-"}, "metadata": {"dataset_id": 1709, "title": "Mechanical properties of a dissimilar aluminum alloy joint welded by hybrid laser-MIG welding", "doi": "10.1142/S0217979217440374", "authors": "Wang, Qiuying; Chen, Hui; Zhu, Zongtao; Cui, Yunlong", "publication": "INTERNATIONAL JOURNAL OF MODERN PHYSICS B", "year_of_publication": 2017, "UT": "WOS:000406349900038", "base_material": "6005A-T6 aluminum alloys", "base_young_modulus": "-", "base_yield_strength": "-", "base_ultimate_strength": 277.5, "base_elongation": "-", "weld_material": "ER 5356 (filler metal)", "weld_young_modulus": "-", "weld_yield_strength": "-", "weld_ultimate_strength": 219.8, "weld_elongation": "-", "processing": "-", "welding_joint": "Butt joint", "welding_method": "Hybrid laser–MIG welding", "welding_voltage": "20.3–21.8", "welding_current": "128–147", "welding_speed": 20, "preheat_temp": "-", "welding_env": "Ambient atmosphere", "residual_stress": "-", "fatigue_specimen_type": "Standard", "fatigue_specimen_thickness": 4, "fatigue_test_type": "Axial, staircase test", "fatigue_temp": "-", "fatigue_env": "-", "load_ratio": 0, "frequency": "92–125", "fatigue_machine": "High-frequency fatigue machine", "fatigue_standard": "GB/T 24176:2009/ISO 12107:2003, ASTM E468:2011", "fatigue_test_control": "Stress", "stress_concentration": "-", "failure_location": "HAZ of 6005A-T6 side"}}, {"id": "WELD2025:1710", "name": "A7N01S-T5 aluminum alloy | Butt Joint", "material_family": "Welded joint", "points": [[199.0, 113000.0, 0], [200.0, 154000.0, 0], [200.0, 227000.0, 0], [180.0, 122000.0, 0], [179.0, 215000.0, 0], [179.0, 340000.0, 0], [159.0, 179000.0, 0], [160.0, 288000.0, 0], [159.0, 345000.0, 0], [138.0, 206000.0, 0], [139.0, 336000.0, 0], [141.0, 1220000.0, 0], [129.0, 1860000.0, 0], [130.0, 3480000.0, 0], [119.0, 3630000.0, 0], [129.0, 5510000.0, 0], [120.0, 6880000.0, 0], [110.0, 5900000.0, 0], [110.0, 8020000.0, 0], [110.0, 10000000.0, 0]], "conditions": {"material": "A7N01S-T5 aluminum alloy", "am_type": "Single-pulse Metal-Inert Gas (MIG) welding", "load_ratio": "0", "test_type": "Tension–tension cyclic load", "temperature": "-", "surface_treatment": "T5 heat treatment (cooled from elevated temperature and artificially aged)"}, "metadata": {"dataset_id": 1710, "title": "Effect of stress concentration on the fatigue strength of A7N01S-T5 welded joints", "doi": "10.1142/S0217979217440477", "authors": "Zhang, Mingyue; Gou, Guoqing; Hang, Zongqiu; Chen, Hui", "publication": "INTERNATIONAL JOURNAL OF MODERN PHYSICS B", "year_of_publication": 2017, "UT": "WOS:000406349900048", "base_material": "A7N01S-T5 aluminum alloy", "base_young_modulus": "-", "base_yield_strength": "-", "base_ultimate_strength": "-", "base_elongation": "-", "weld_material": "ER5356 filler wire", "weld_young_modulus": "-", "weld_yield_strength": "-", "weld_ultimate_strength": "-", "weld_elongation": "-", "processing": "T5 heat treatment (cooled from elevated temperature and artificially aged)", "welding_joint": "Butt Joint", "welding_method": "Single-pulse Metal-Inert Gas (MIG) welding", "welding_voltage": "-", "welding_current": "-", "welding_speed": "-", "preheat_temp": "-", "welding_env": "99.999% pure argon shielding gas", "residual_stress": "-", "fatigue_specimen_type": "Butt joints with weld reinforcement", "fatigue_specimen_thickness": 8, "fatigue_test_type": "Tension–tension cyclic load", "fatigue_temp": "-", "fatigue_env": "-", "load_ratio": 0, "frequency": "-", "fatigue_machine": "Electromagnetic resonant high-frequency fatigue equipment (MTS-810)", "fatigue_standard": "GB/T 13816-1992", "fatigue_test_control": "Stress", "stress_concentration": "1.5 (for joints with weld reinforcement)", "failure_location": "Weld root"}}, {"id": "WELD2025:1711", "name": "A7N01S-T5 aluminum alloy | Butt Joint", "material_family": "Welded joint", "points": [[280.0, 226000.0, 0], [280.0, 372000.0, 0], [260.0, 250000.0, 0], [260.0, 441000.0, 0], [260.0, 745000.0, 0], [250.0, 638000.0, 0], [250.0, 756000.0, 0], [240.0, 767000.0, 0], [240.0, 1210000.0, 0], [240.0, 1370000.0, 0], [230.0, 990000.0, 0], [230.0, 1190000.0, 0], [220.0, 3260000.0, 0], [210.0, 6540000.0, 0], [210.0, 8690000.0, 0], [211.0, 9730000.0, 0]], "conditions": {"material": "A7N01S-T5 aluminum alloy", "am_type": "Single-pulse Metal-Inert Gas (MIG) welding", "load_ratio": "0", "test_type": "Tension–tension cyclic load", "temperature": "-", "surface_treatment": "T5 heat treatment (cooled from elevated temperature and artificially aged)"}, "metadata": {"dataset_id": 1711, "title": "Effect of stress concentration on the fatigue strength of A7N01S-T5 welded joints", "doi": "10.1142/S0217979217440477", "authors": "Zhang, Mingyue; Gou, Guoqing; Hang, Zongqiu; Chen, Hui", "publication": "INTERNATIONAL JOURNAL OF MODERN PHYSICS B", "year_of_publication": 2017, "UT": "WOS:000406349900048", "base_material": "A7N01S-T5 aluminum alloy", "base_young_modulus": "-", "base_yield_strength": "-", "base_ultimate_strength": "-", "base_elongation": "-", "weld_material": "ER5356 filler wire", "weld_young_modulus": "-", "weld_yield_strength": "-", "weld_ultimate_strength": "-", "weld_elongation": "-", "processing": "T5 heat treatment (cooled from elevated temperature and artificially aged)", "welding_joint": "Butt Joint", "welding_method": "Single-pulse Metal-Inert Gas (MIG) welding", "welding_voltage": "-", "welding_current": "-", "welding_speed": "-", "preheat_temp": "-", "welding_env": "99.999% pure argon shielding gas", "residual_stress": "-", "fatigue_specimen_type": "Butt joints without weld reinforcement", "fatigue_specimen_thickness": 8, "fatigue_test_type": "Tension–tension cyclic load", "fatigue_temp": "-", "fatigue_env": "-", "load_ratio": 0, "frequency": "-", "fatigue_machine": "Electromagnetic resonant high-frequency fatigue equipment (MTS-810)", "fatigue_standard": "GB/T 13816-1992", "fatigue_test_control": "Stress", "stress_concentration": "1.5 (for joints with weld reinforcement)", "failure_location": "surface porosity"}}, {"id": "WELD2025:1712", "name": "Alloy617 and 12Cr steel | Dissimilar material weld (Alloy617 and 12Cr steel)", "material_family": "Welded joint", "points": [[608.0, 24500.0, 0], [540.0, 81000.0, 0], [471.0, 202000.0, 0], [408.0, 427000.0, 0], [339.0, 657000.0, 0], [297.0, 995000.0, 0]], "conditions": {"material": "Alloy617 and 12Cr steel", "am_type": "Tungsten inert gas (TIG)", "load_ratio": "0.1", "test_type": "Axial fatigue test", "temperature": "-", "surface_treatment": "Buttering welding technology"}, "metadata": {"dataset_id": 1712, "title": "Welding residual stress effect of the fatigue strength at dissimilar material weld between Alloy617 and 12Cr steel", "doi": "10.1142/S0217979218400532", "authors": "Hwang, Jeong Ho; Lee, Ju Hwa; Bae, Dong Ho", "publication": "INTERNATIONAL JOURNAL OF MODERN PHYSICS B", "year_of_publication": 2018, "UT": "WOS:000439308600018", "base_material": "Alloy617 and 12Cr steel", "base_young_modulus": "-", "base_yield_strength": "-", "base_ultimate_strength": 748, "base_elongation": "-", "weld_material": "Thyssen617 filler metal", "weld_young_modulus": "-", "weld_yield_strength": "-", "weld_ultimate_strength": "-", "weld_elongation": "-", "processing": "Buttering welding technology", "welding_joint": "Dissimilar material weld (Alloy617 and 12Cr steel)", "welding_method": "Tungsten inert gas (TIG)", "welding_voltage": "-", "welding_current": "-", "welding_speed": "-", "preheat_temp": "-", "welding_env": "-", "residual_stress": "Longitudinal peak values: 254 MPa; Transverse peak values: 239 MPa", "fatigue_specimen_type": "-", "fatigue_specimen_thickness": 12.8, "fatigue_test_type": "Axial fatigue test", "fatigue_temp": "-", "fatigue_env": "-", "load_ratio": 0.1, "frequency": 10, "fatigue_machine": "Material testing system (10 tons, Instron Co. model 8801)", "fatigue_standard": "ASTM-E8M", "fatigue_test_control": "Load", "stress_concentration": "-", "failure_location": "-"}}, {"id": "WELD2025:1713", "name": "Cold drawn nonalloyed structural steel | Tubular joint", "material_family": "Welded joint", "points": [[144.0, 254897.0, 0], [144.0, 307043.0, 0], [144.0, 326675.0, 0], [144.0, 382393.0, 0], [144.0, 341364.0, 0], [144.0, 428187.0, 0]], "conditions": {"material": "Cold drawn nonalloyed structural steel", "am_type": "Direct drive friction welding", "load_ratio": "-1", "test_type": "Fully reversed torsional fatigue", "temperature": "25", "surface_treatment": "-"}, "metadata": {"dataset_id": 1713, "title": "Determination of the Mechanical Properties of Friction Welded Tube Yoke and Tube Joint", "doi": "10.1155/2016/8918253", "authors": "Isik, Efe; Ozes, Cicek", "publication": "ADVANCES IN MATERIALS SCIENCE AND ENGINEERING", "year_of_publication": 2016, "UT": "WOS:000381127100001", "base_material": "Cold drawn nonalloyed structural steel", "base_young_modulus": "-", "base_yield_strength": "-", "base_ultimate_strength": 640, "base_elongation": "-", "weld_material": "-", "weld_young_modulus": "-", "weld_yield_strength": "-", "weld_ultimate_strength": "-", "weld_elongation": "-", "processing": "-", "welding_joint": "Tubular joint", "welding_method": "Direct drive friction welding", "welding_voltage": "-", "welding_current": "-", "welding_speed": "-", "preheat_temp": "-", "welding_env": "-", "residual_stress": "-", "fatigue_specimen_type": "Tubular", "fatigue_specimen_thickness": "-", "fatigue_test_type": "Fully reversed torsional fatigue", "fatigue_temp": 25, "fatigue_env": "-", "load_ratio": -1, "frequency": 3, "fatigue_machine": "Horizontal single-axis torsion test machine", "fatigue_standard": "-", "fatigue_test_control": "-", "stress_concentration": "-", "failure_location": "Heat-affected zone (HAZ)-tube"}}, {"id": "WELD2025:1714", "name": "AA 7075-T651 aluminum alloy | Butt Joint", "material_family": "Welded joint", "points": [[130.0, 352000.0, 0], [120.0, 944000.0, 0], [115.0, 774000.0, 0], [110.0, 1220000.0, 0], [105.0, 1310000.0, 0], [100.0, 1850000.0, 0], [110.0, 5170000.0, 0], [105.0, 5720000.0, 0], [95.0, 4760000.0, 0], [95.0, 15600000.0, 0], [100.0, 96800000.0, 0], [90.0, 74900000.0, 0], [95.0, 345000000.0, 0], [100.0, 1000000000.0, 1], [90.0, 1000000000.0, 1], [85.0, 1000000000.0, 1], [110.0, 194000.0, 0], [121.0, 338000.0, 0], [95.0, 845000.0, 0], [90.0, 1480000.0, 0], [90.0, 2050000.0, 0], [90.0, 3480000.0, 0], [85.0, 3850000.0, 0], [86.0, 5340000.0, 0], [79.0, 2510000.0, 0], [79.0, 4260000.0, 0], [80.0, 6630000.0, 0], [85.0, 37800000.0, 0], [84.0, 95600000.0, 0], [84.0, 494000000.0, 0], [70.0, 318000000.0, 0], [70.0, 429000000.0, 0], [79.0, 1000000000.0, 1], [75.0, 1000000000.0, 1], [70.0, 1000000000.0, 1], [60.0, 1000000000.0, 1]], "conditions": {"material": "AA 7075-T651 aluminum alloy", "am_type": "Friction Stir Welding (FSW)", "load_ratio": "-1", "test_type": "Axial fatigue test", "temperature": "-", "surface_treatment": "-"}, "metadata": {"dataset_id": 1714, "title": "Very High Cycle Fatigue Crack Initiation Mechanism in Nugget Zone of AA 7075 Friction Stir Welded Joint", "doi": "10.1155/2017/7189369", "authors": "He, Chao; Kitamura, Kazuhiro; Yang, Kun; Liu, Yong-jie; Wang, Qing-yuan; Chen, Qiang", "publication": "ADVANCES IN MATERIALS SCIENCE AND ENGINEERING", "year_of_publication": 2017, "UT": "WOS:000417717900001", "base_material": "AA 7075-T651 aluminum alloy", "base_young_modulus": 72, "base_yield_strength": 453, "base_ultimate_strength": 486, "base_elongation": 13.9, "weld_material": "AA 7075", "weld_young_modulus": "-", "weld_yield_strength": "-", "weld_ultimate_strength": "-", "weld_elongation": "-", "processing": "-", "welding_joint": "Butt Joint", "welding_method": "Friction Stir Welding (FSW)", "welding_voltage": "-", "welding_current": "-", "welding_speed": 2.5, "preheat_temp": "-", "welding_env": "-", "residual_stress": "-", "fatigue_specimen_type": "Ultrasonic fatigue specimen", "fatigue_specimen_thickness": 10, "fatigue_test_type": "Axial fatigue test", "fatigue_temp": "-", "fatigue_env": "Compressed air-cooling", "load_ratio": -1, "frequency": 20000, "fatigue_machine": "Ultrasonic fatigue testing system (SHIMADZU USF-2000)", "fatigue_standard": "-", "fatigue_test_control": "Stress-controlled", "stress_concentration": "-", "failure_location": "-"}}, {"id": "WELD2025:1715", "name": "SAPH440 | Overlap Joint", "material_family": "Welded joint", "points": [[530.0, 97900.0, 0], [530.0, 109000.0, 0], [530.0, 137000.0, 0], [530.0, 145000.0, 0], [530.0, 190000.0, 0], [389.0, 393000.0, 0], [390.0, 532000.0, 0], [389.0, 582000.0, 0], [389.0, 749000.0, 0], [389.0, 790000.0, 0]], "conditions": {"material": "SAPH440", "am_type": "Carbon dioxide gas-shielded welding", "load_ratio": "0", "test_type": "Axial", "temperature": "-", "surface_treatment": "-"}, "metadata": {"dataset_id": 1715, "title": "Static and fatigue performance of overlap welded thin plates", "doi": "10.1166/mex.2020.1657", "authors": "Zhao, Li-Hui; Li, Da-Ang; Weng, Shuo; Zheng, Song-Lin", "publication": "MATERIALS EXPRESS", "year_of_publication": 2020, "UT": "WOS:000518398200001", "base_material": "SAPH440", "base_young_modulus": 163, "base_yield_strength": "≥305", "base_ultimate_strength": "≥440", "base_elongation": "-", "weld_material": "JM56", "weld_young_modulus": 242, "weld_yield_strength": "-", "weld_ultimate_strength": "-", "weld_elongation": "-", "processing": "-", "welding_joint": "Overlap Joint", "welding_method": "Carbon dioxide gas-shielded welding", "welding_voltage": "-", "welding_current": "-", "welding_speed": "-", "preheat_temp": "-", "welding_env": "-", "residual_stress": "-", "fatigue_specimen_type": "Overlap welded thin plates", "fatigue_specimen_thickness": "2.6, 2.8", "fatigue_test_type": "Axial", "fatigue_temp": "-", "fatigue_env": "-", "load_ratio": 0, "frequency": 10, "fatigue_machine": "MTS329 fatigue testing machine", "fatigue_standard": "-", "fatigue_test_control": "Load", "stress_concentration": "-", "failure_location": "-"}}, {"id": "WELD2025:1716", "name": "SAPH440 | Overlap Joint", "material_family": "Welded joint", "points": [[503.0, 104000.0, 0], [503.0, 140000.0, 0], [502.0, 143000.0, 0], [503.0, 148000.0, 0], [503.0, 163000.0, 0], [503.0, 165000.0, 0], [503.0, 173000.0, 0], [363.0, 518000.0, 0], [363.0, 552000.0, 0], [362.0, 715000.0, 0], [363.0, 736000.0, 0], [363.0, 911000.0, 0]], "conditions": {"material": "SAPH440", "am_type": "Carbon dioxide gas-shielded welding", "load_ratio": "0", "test_type": "Axial", "temperature": "-", "surface_treatment": "-"}, "metadata": {"dataset_id": 1716, "title": "Static and fatigue performance of overlap welded thin plates", "doi": "10.1166/mex.2020.1657", "authors": "Zhao, Li-Hui; Li, Da-Ang; Weng, Shuo; Zheng, Song-Lin", "publication": "MATERIALS EXPRESS", "year_of_publication": 2020, "UT": "WOS:000518398200001", "base_material": "SAPH440", "base_young_modulus": 163, "base_yield_strength": "≥305", "base_ultimate_strength": "≥440", "base_elongation": "-", "weld_material": "JM56", "weld_young_modulus": 242, "weld_yield_strength": "-", "weld_ultimate_strength": "-", "weld_elongation": "-", "processing": "-", "welding_joint": "Overlap Joint", "welding_method": "Carbon dioxide gas-shielded welding", "welding_voltage": "-", "welding_current": "-", "welding_speed": "-", "preheat_temp": "-", "welding_env": "-", "residual_stress": "-", "fatigue_specimen_type": "Overlap welded thin plates", "fatigue_specimen_thickness": "2.8, 3.0", "fatigue_test_type": "Axial", "fatigue_temp": "-", "fatigue_env": "-", "load_ratio": 0, "frequency": 10, "fatigue_machine": "MTS329 fatigue testing machine", "fatigue_standard": "-", "fatigue_test_control": "Load", "stress_concentration": "-", "failure_location": "-"}}, {"id": "WELD2025:1717", "name": "SAPH440 | Overlap Joint", "material_family": "Welded joint", "points": [[486.0, 147000.0, 0], [487.0, 161000.0, 0], [487.0, 172000.0, 0], [486.0, 181000.0, 0], [486.0, 184000.0, 0], [346.0, 510000.0, 0], [346.0, 615000.0, 0], [346.0, 680000.0, 0], [346.0, 736000.0, 0], [345.0, 825000.0, 0], [346.0, 893000.0, 0]], "conditions": {"material": "SAPH440", "am_type": "Carbon dioxide gas-shielded welding", "load_ratio": "0", "test_type": "Axial", "temperature": "-", "surface_treatment": "-"}, "metadata": {"dataset_id": 1717, "title": "Static and fatigue performance of overlap welded thin plates", "doi": "10.1166/mex.2020.1657", "authors": "Zhao, Li-Hui; Li, Da-Ang; Weng, Shuo; Zheng, Song-Lin", "publication": "MATERIALS EXPRESS", "year_of_publication": 2020, "UT": "WOS:000518398200001", "base_material": "SAPH440", "base_young_modulus": 163, "base_yield_strength": "≥305", "base_ultimate_strength": "≥440", "base_elongation": "-", "weld_material": "JM56", "weld_young_modulus": 242, "weld_yield_strength": "-", "weld_ultimate_strength": "-", "weld_elongation": "-", "processing": "-", "welding_joint": "Overlap Joint", "welding_method": "Carbon dioxide gas-shielded welding", "welding_voltage": "-", "welding_current": "-", "welding_speed": "-", "preheat_temp": "-", "welding_env": "-", "residual_stress": "-", "fatigue_specimen_type": "Overlap welded thin plates", "fatigue_specimen_thickness": "2.8, 3.2", "fatigue_test_type": "Axial", "fatigue_temp": "-", "fatigue_env": "-", "load_ratio": 0, "frequency": 10, "fatigue_machine": "MTS329 fatigue testing machine", "fatigue_standard": "-", "fatigue_test_control": "Load", "stress_concentration": "-", "failure_location": "-"}}, {"id": "WELD2025:1718", "name": "SAPH440 | Overlap Joint", "material_family": "Welded joint", "points": [[468.0, 171000.0, 0], [468.0, 176000.0, 0], [468.0, 183000.0, 0], [469.0, 205000.0, 0], [468.0, 275000.0, 0], [327.0, 834000.0, 0], [328.0, 898000.0, 0], [328.0, 1130000.0, 0], [327.0, 1170000.0, 0], [327.0, 1180000.0, 0], [327.0, 1520000.0, 0]], "conditions": {"material": "SAPH440", "am_type": "Carbon dioxide gas-shielded welding", "load_ratio": "0", "test_type": "Axial", "temperature": "-", "surface_treatment": "-"}, "metadata": {"dataset_id": 1718, "title": "Static and fatigue performance of overlap welded thin plates", "doi": "10.1166/mex.2020.1657", "authors": "Zhao, Li-Hui; Li, Da-Ang; Weng, Shuo; Zheng, Song-Lin", "publication": "MATERIALS EXPRESS", "year_of_publication": 2020, "UT": "WOS:000518398200001", "base_material": "SAPH440", "base_young_modulus": 163, "base_yield_strength": "≥305", "base_ultimate_strength": "≥440", "base_elongation": "-", "weld_material": "JM56", "weld_young_modulus": 242, "weld_yield_strength": "-", "weld_ultimate_strength": "-", "weld_elongation": "-", "processing": "-", "welding_joint": "Overlap Joint", "welding_method": "Carbon dioxide gas-shielded welding", "welding_voltage": "-", "welding_current": "-", "welding_speed": "-", "preheat_temp": "-", "welding_env": "-", "residual_stress": "-", "fatigue_specimen_type": "Overlap welded thin plates", "fatigue_specimen_thickness": 3.2, "fatigue_test_type": "Axial", "fatigue_temp": "-", "fatigue_env": "-", "load_ratio": 0, "frequency": 10, "fatigue_machine": "MTS329 fatigue testing machine", "fatigue_standard": "-", "fatigue_test_control": "Load", "stress_concentration": "-", "failure_location": "-"}}, {"id": "WELD2025:1719", "name": "SM490A, ATOS80 | Butt Joint", "material_family": "Welded joint", "points": [[278.0, 30200.0, 0], [281.0, 40300.0, 0], [227.0, 120000.0, 0], [226.0, 136000.0, 0], [227.0, 156000.0, 0], [226.0, 194000.0, 0], [202.0, 172000.0, 0], [202.0, 278000.0,
