Repository: yunyunfanfan/S-PA-CBB

# S-PA-CBB

Official research code, processed curve records, evaluation outputs, and manuscript source for:

> **From Physics to Selective Generation: Conditional Brownian Bridges for Sparse S–N Curve Reconstruction and Fatigue Decision-Making**

S-PA-CBB reconstructs a complete probabilistic stress–life (S–N) curve from only two to four observed fatigue tests. The method first fits an interpretable Basquin state, diagnoses whether that state is sufficient, and applies a ControlNet-style conditional Brownian-bridge residual only to curves that benefit from correction.

File: external_data/weld2025_disjoint_curves.json (part 67 of 223)
0], [202.0, 314000.0, 0], [180.0, 226000.0, 0], [179.0, 402000.0, 0], [179.0, 448000.0, 0], [152.0, 407000.0, 0], [167.0, 631000.0, 0], [153.0, 1090000.0, 0], [141.0, 1470000.0, 0], [120.0, 2050000.0, 1]], "conditions": {"material": "SM490A, ATOS80", "am_type": "GMAW (Gas Metal Arc Welding)", "load_ratio": "0.1", "test_type": "Axial", "temperature": "-", "surface_treatment": "-"}, "metadata": {"dataset_id": 1719, "title": "Influence of backing materials towards the fatigue strength of butt-welded joints", "doi": "10.1177/0954406211403570", "authors": "Kim, M. H.; Kim, H. J.; Han, J. H.; Lee, J. M.; Kim, Y. D.; Kang, N. H.; Kang, M. J.; Kim, C. H.", "publication": "PROCEEDINGS OF THE INSTITUTION OF MECHANICAL ENGINEERS PART C-JOURNAL OF MECHANICAL ENGINEERING SCIENCE", "year_of_publication": 2011, "UT": "WOS:000293913900004", "base_material": "SM490A, ATOS80", "base_young_modulus": "-", "base_yield_strength": "315,700", "base_ultimate_strength": "490, 810", "base_elongation": "19, 14", "weld_material": "ER70S-G", "weld_young_modulus": "-", "weld_yield_strength": 450, "weld_ultimate_strength": 560, "weld_elongation": 28, "processing": "-", "welding_joint": "Butt Joint", "welding_method": "GMAW (Gas Metal Arc Welding)", "welding_voltage": "-", "welding_current": "-", "welding_speed": "-", "preheat_temp": "-", "welding_env": "-", "residual_stress": "-", "fatigue_specimen_type": "Wide plate", "fatigue_specimen_thickness": "16, 14", "fatigue_test_type": "Axial", "fatigue_temp": "-", "fatigue_env": "-", "load_ratio": 0.1, "frequency": "4–10", "fatigue_machine": "Instron-8803® (hydraulic servo-fatigue test machine)", "fatigue_standard": "-", "fatigue_test_control": "Load control", "stress_concentration": "2.24 (toe), 1.92 (root)", "failure_location": "Weld toe"}}, {"id": "WELD2025:1720", "name": "SM490A, ATOS80 | Butt Joint", "material_family": "Welded joint", "points": [[280.0, 274000.0, 0], [225.0, 454000.0, 0], [224.0, 589000.0, 0], [204.0, 375000.0, 0], [179.0, 764000.0, 0], [202.0, 1170000.0, 0], [179.0, 1400000.0, 0], [179.0, 1690000.0, 0], [167.0, 1510000.0, 0], [153.0, 901000.0, 0], [152.0, 1990000.0, 1], [140.0, 1990000.0, 1]], "conditions": {"material": "SM490A, ATOS80", "am_type": "CMT (Cold Metal Transfer)", "load_ratio": "0.1", "test_type": "Axial", "temperature": "-", "surface_treatment": "-"}, "metadata": {"dataset_id": 1720, "title": "Influence of backing materials towards the fatigue strength of butt-welded joints", "doi": "10.1177/0954406211403570", "authors": "Kim, M. H.; Kim, H. J.; Han, J. H.; Lee, J. M.; Kim, Y. D.; Kang, N. H.; Kang, M. J.; Kim, C. H.", "publication": "PROCEEDINGS OF THE INSTITUTION OF MECHANICAL ENGINEERS PART C-JOURNAL OF MECHANICAL ENGINEERING SCIENCE", "year_of_publication": 2011, "UT": "WOS:000293913900004", "base_material": "SM490A, ATOS80", "base_young_modulus": "-", "base_yield_strength": "315,700", "base_ultimate_strength": "490, 810", "base_elongation": "19, 14", "weld_material": "ER70S-G", "weld_young_modulus": "-", "weld_yield_strength": 450, "weld_ultimate_strength": 560, "weld_elongation": 28, "processing": "-", "welding_joint": "Butt Joint", "welding_method": "CMT (Cold Metal Transfer)", "welding_voltage": "-", "welding_current": "-", "welding_speed": "-", "preheat_temp": "-", "welding_env": "-", "residual_stress": "-", "fatigue_specimen_type": "Wide plate", "fatigue_specimen_thickness": "16, 14", "fatigue_test_type": "Axial", "fatigue_temp": "-", "fatigue_env": "-", "load_ratio": 0.1, "frequency": "4–10", "fatigue_machine": "Instron-8803® (hydraulic servo-fatigue test machine)", "fatigue_standard": "-", "fatigue_test_control": "Load control", "stress_concentration": "1.85 (toe), 1.83 (root)", "failure_location": "Weld toe, Weld root"}}, {"id": "WELD2025:1721", "name": "SM490A, ATOS80 | Butt Joint", "material_family": "Welded joint", "points": [[333.0, 28200.0, 0], [280.0, 61600.0, 0], [268.0, 165000.0, 0], [225.0, 218000.0, 0], [240.0, 309000.0, 0], [213.0, 242000.0, 0], [197.0, 238000.0, 0], [167.0, 247000.0, 0], [198.0, 526000.0, 0], [182.0, 863000.0, 0], [167.0, 896000.0, 0], [141.0, 847000.0, 0], [153.0, 965000.0, 0], [155.0, 1550000.0, 0], [153.0, 1790000.0, 0], [167.0, 1980000.0, 1]], "conditions": {"material": "SM490A, ATOS80", "am_type": "GMAW (Gas Metal Arc Welding)", "load_ratio": "0.1", "test_type": "Axial", "temperature": "-", "surface_treatment": "-"}, "metadata": {"dataset_id": 1721, "title": "Influence of backing materials towards the fatigue strength of butt-welded joints", "doi": "10.1177/0954406211403570", "authors": "Kim, M. H.; Kim, H. J.; Han, J. H.; Lee, J. M.; Kim, Y. D.; Kang, N. H.; Kang, M. J.; Kim, C. H.", "publication": "PROCEEDINGS OF THE INSTITUTION OF MECHANICAL ENGINEERS PART C-JOURNAL OF MECHANICAL ENGINEERING SCIENCE", "year_of_publication": 2011, "UT": "WOS:000293913900004", "base_material": "SM490A, ATOS80", "base_young_modulus": "-", "base_yield_strength": "315,700", "base_ultimate_strength": "490, 810", "base_elongation": "19, 14", "weld_material": "ER70S-G", "weld_young_modulus": "-", "weld_yield_strength": 450, "weld_ultimate_strength": 560, "weld_elongation": 28, "processing": "-", "welding_joint": "Butt Joint", "welding_method": "GMAW (Gas Metal Arc Welding)", "welding_voltage": "-", "welding_current": "-", "welding_speed": "-", "preheat_temp": "-", "welding_env": "-", "residual_stress": "-", "fatigue_specimen_type": "Wide plate", "fatigue_specimen_thickness": "16, 14", "fatigue_test_type": "Axial", "fatigue_temp": "-", "fatigue_env": "-", "load_ratio": 0.1, "frequency": "4–10", "fatigue_machine": "Instron-8803® (hydraulic servo-fatigue test machine)", "fatigue_standard": "-", "fatigue_test_control": "Load control", "stress_concentration": "2.08 (toe), 2.42 (root)", "failure_location": "Weld toe"}}, {"id": "WELD2025:1722", "name": "SM490A, ATOS80 | Butt Joint", "material_family": "Welded joint", "points": [[279.0, 119000.0, 0], [224.0, 133000.0, 0], [223.0, 239000.0, 0], [203.0, 274000.0, 0], [181.0, 306000.0, 0], [179.0, 543000.0, 0], [168.0, 480000.0, 0], [167.0, 685000.0, 0], [153.0, 704000.0, 0], [153.0, 807000.0, 0], [141.0, 1000000.0, 0], [167.0, 1400000.0, 0], [181.0, 2050000.0, 1], [140.0, 1960000.0, 1], [120.0, 1960000.0, 1]], "conditions": {"material": "SM490A, ATOS80", "am_type": "GMAW (Gas Metal Arc Welding)", "load_ratio": "0.1", "test_type": "Axial", "temperature": "-", "surface_treatment": "-"}, "metadata": {"dataset_id": 1722, "title": "Influence of backing materials towards the fatigue strength of butt-welded joints", "doi": "10.1177/0954406211403570", "authors": "Kim, M. H.; Kim, H. J.; Han, J. H.; Lee, J. M.; Kim, Y. D.; Kang, N. H.; Kang, M. J.; Kim, C. H.", "publication": "PROCEEDINGS OF THE INSTITUTION OF MECHANICAL ENGINEERS PART C-JOURNAL OF MECHANICAL ENGINEERING SCIENCE", "year_of_publication": 2011, "UT": "WOS:000293913900004", "base_material": "SM490A, ATOS80", "base_young_modulus": "-", "base_yield_strength": "315,700", "base_ultimate_strength": "490, 810", "base_elongation": "19, 14", "weld_material": "SM-80G", "weld_young_modulus": "-", "weld_yield_strength": 510, "weld_ultimate_strength": 660, "weld_elongation": 24, "processing": "-", "welding_joint": "Butt Joint", "welding_method": "GMAW (Gas Metal Arc Welding)", "welding_voltage": "-", "welding_current": "-", "welding_speed": "-", "preheat_temp": "-", "welding_env": "-", "residual_stress": "-", "fatigue_specimen_type": "Wide plate", "fatigue_specimen_thickness": "16, 14", "fatigue_test_type": "Axial", "fatigue_temp": "-", "fatigue_env": "-", "load_ratio": 0.1, "frequency": "4–10", "fatigue_machine": "Instron-8803® (hydraulic servo-fatigue test machine)", "fatigue_standard": "-", "fatigue_test_control": "Load control", "stress_concentration": "-", "failure_location": "Weld toe"}}, {"id": "WELD2025:1723", "name": "- | Butt joints (misalignment low)", "material_family": "Welded joint", "points": [[266.0, 108000.0, 0], [220.0, 353000.0, 0], [212.0, 393000.0, 0], [242.0, 481000.0, 0], [184.0, 558000.0, 0], [113.0, 759000.0, 0]], "conditions": {"material": "-", "am_type": "-", "load_ratio": "-", "test_type": "-", "temperature": "-", "surface_treatment": "Post-weld treatment"}, "metadata": {"dataset_id": 1723, "title": "Recent developments and future challenges in fatigue strength assessment of welded joints", "doi": "10.1177/0954406214550015", "authors": "Fricke, Wolfgang", "publication": "PROCEEDINGS OF THE INSTITUTION OF MECHANICAL ENGINEERS PART C-JOURNAL OF MECHANICAL ENGINEERING SCIENCE", "year_of_publication": 2015, "UT": "WOS:000356421600006", "base_material": "-", "base_young_modulus": "-", "base_yield_strength": "-", "base_ultimate_strength": "-", "base_elongation": "-", "weld_material": "-", "weld_young_modulus": "-", "weld_yield_strength": "-", "weld_ultimate_strength": "-", "weld_elongation": "-", "processing": "Post-weld treatment", "welding_joint": "Butt joints (misalignment low)", "welding_method": "-", "welding_voltage": "-", "welding_current": "-", "welding_speed": "-", "preheat_temp": "-", "welding_env": "-", "residual_stress": "-", "fatigue_specimen_type": "thin-plated structures", "fatigue_specimen_thickness": "3–8", "fatigue_test_type": "-", "fatigue_temp": "-", "fatigue_env": "-", "load_ratio": "-", "frequency": "-", "fatigue_machine": "-", "fatigue_standard": "DIN 15018, BS 5400, IIW recommendations", "fatigue_test_control": "Stress", "stress_concentration": "-", "failure_location": "Weld toe, weld root"}}, {"id": "WELD2025:1724", "name": "- | Butt joints (misalignment medium)", "material_family": "Welded joint", "points": [[240.0, 163000.0, 0], [250.0, 219000.0, 0], [172.0, 153000.0, 0], [102.0, 156000.0, 0], [102.0, 899000.0, 0], [196.0, 743000.0, 0], [194.0, 938000.0, 0]], "conditions": {"material": "-", "am_type": "-", "load_ratio": "-", "test_type": "-", "temperature": "-", "surface_treatment": "Post-weld treatment"}, "metadata": {"dataset_id": 1724, "title": "Recent developments and future challenges in fatigue strength assessment of welded joints", "doi": "10.1177/0954406214550015", "authors": "Fricke, Wolfgang", "publication": "PROCEEDINGS OF THE INSTITUTION OF MECHANICAL ENGINEERS PART C-JOURNAL OF MECHANICAL ENGINEERING SCIENCE", "year_of_publication": 2015, "UT": "WOS:000356421600006", "base_material": "-", "base_young_modulus": "-", "base_yield_strength": "-", "base_ultimate_strength": "-", "base_elongation": "-", "weld_material": "-", "weld_young_modulus": "-", "weld_yield_strength": "-", "weld_ultimate_strength": "-", "weld_elongation": "-", "processing": "Post-weld treatment", "welding_joint": "Butt joints (misalignment medium)", "welding_method": "-", "welding_voltage": "-", "welding_current": "-", "welding_speed": "-", "preheat_temp": "-", "welding_env": "-", "residual_stress": "-", "fatigue_specimen_type": "thin-plated structures", "fatigue_specimen_thickness": "3–8", "fatigue_test_type": "-", "fatigue_temp": "-", "fatigue_env": "-", "load_ratio": "-", "frequency": "-", "fatigue_machine": "-", "fatigue_standard": "DIN 15018, BS 5400, IIW recommendations", "fatigue_test_control": "Stress", "stress_concentration": "-", "failure_location": "Weld toe, weld root"}}, {"id": "WELD2025:1725", "name": "- | Butt joints (misalignment high)", "material_family": "Welded joint", "points": [[218.0, 12200.0, 0], [218.0, 36900.0, 0], [204.0, 37700.0, 0], [201.0, 42300.0, 0], [201.0, 44600.0, 0], [201.0, 63400.0, 0], [180.0, 52300.0, 0], [180.0, 55200.0, 0], [179.0, 80000.0, 0], [163.0, 82600.0, 0], [159.0, 102000.0, 0], [172.0, 117000.0, 0], [161.0, 137000.0, 0], [159.0, 155000.0, 0], [139.0, 116000.0, 0], [142.0, 129000.0, 0], [198.0, 199000.0, 0], [97.0, 90900.0, 0], [121.0, 161000.0, 0], [142.0, 185000.0, 0], [122.0, 195000.0, 0], [132.0, 246000.0, 0], [133.0, 295000.0, 0], [109.0, 271000.0, 0], [85.0, 199000.0, 0], [76.0, 128000.0, 0], [70.0, 115000.0, 0], [76.0, 226000.0, 0], [79.0, 305000.0, 0], [90.0, 332000.0, 0], [72.0, 335000.0, 0], [51.0, 298000.0, 0], [49.0, 350000.0, 0], [53.0, 466000.0, 0], [58.0, 466000.0, 0], [65.0, 442000.0, 0], [90.0, 502000.0, 0], [99.0, 540000.0, 0], [112.0, 552000.0, 0], [122.0, 634000.0, 0], [132.0, 735000.0, 0], [100.0, 1070000.0, 0], [92.0, 1000000.0, 0], [65.0, 751000.0, 0], [72.0, 1080000.0, 0], [67.0, 1020000.0, 0], [67.0, 1100000.0, 0], [57.0, 792000.0, 0], [90.0, 2170000.0, 0]], "conditions": {"material": "-", "am_type": "-", "load_ratio": "-", "test_type": "-", "temperature": "-", "surface_treatment": "Post-weld treatment"}, "metadata": {"dataset_id": 1725, "title": "Recent developments and future challenges in fatigue strength assessment of welded joints", "doi": "10.1177/0954406214550015", "authors": "Fricke, Wolfgang", "publication": "PROCEEDINGS OF THE INSTITUTION OF MECHANICAL ENGINEERS PART C-JOURNAL OF MECHANICAL ENGINEERING SCIENCE", "year_of_publication": 2015, "UT": "WOS:000356421600006", "base_material": "-", "base_young_modulus": "-", "base_yield_strength": "-", "base_ultimate_strength": "-", "base_elongation": "-", "weld_material": "-", "weld_young_modulus": "-", "weld_yield_strength": "-", "weld_ultimate_strength": "-", "weld_elongation": "-", "processing": "Post-weld treatment", "welding_joint": "Butt joints (misalignment high)", "welding_method": "-", "welding_voltage": "-", "welding_current": "-", "welding_speed": "-", "preheat_temp": "-", "welding_env": "-", "residual_stress": "-", "fatigue_specimen_type": "thin-plated structures", "fatigue_specimen_thickness": "3–8", "fatigue_test_type": "-", "fatigue_temp": "-", "fatigue_env": "-", "load_ratio": "-", "frequency": "-", "fatigue_machine": "-", "fatigue_standard": "DIN 15018, BS 5400, IIW recommendations", "fatigue_test_control": "Stress", "stress_concentration": "-", "failure_location": "Weld toe, weld root"}}, {"id": "WELD2025:1726", "name": "19501 aluminum alloy | T-joint", "material_family": "Welded joint", "points": [[56.0, 2970.0, 0], [56.0, 3710.0, 0], [55.0, 4250.0, 0], [48.0, 12000.0, 0], [49.0, 16800.0, 0], [47.0, 20100.0, 0], [40.0, 28300.0, 0], [40.0, 35500.0, 0], [40.0, 81400.0, 0], [32.0, 137000.0, 0], [32.0, 164000.0, 0], [32.0, 210000.0, 0], [24.0, 371000.0, 0], [24.0, 581000.0, 0], [17.0, 1000000.0, 1]], "conditions": {"material": "19501 aluminum alloy", "am_type": "Friction stir welding (FSW)", "load_ratio": "-1", "test_type": "Axial", "temperature": "-", "surface_treatment": "-"}, "metadata": {"dataset_id": 1726, "title": "S-N curves for fatigue life estimation of friction stir welded 19501 aluminum alloy T-joint", "doi": "10.1177/0954406218760056", "authors": "Gope, Prakash Chandra; Kumar, Harshit; Purohit, Himanshu; Dayal, Manish", "publication": "PROCEEDINGS OF THE INSTITUTION OF MECHANICAL ENGINEERS PART C-JOURNAL OF MECHANICAL ENGINEERING SCIENCE", "year_of_publication": 2019, "UT": "WOS:000456738300026", "base_material": "19501 aluminum alloy", "base_young_modulus": 79.0, "base_yield_strength": 59.0, "base_ultimate_strength": 95.0, "base_elongation": 46.6, "weld_material": "19501 aluminum alloy", "weld_young_modulus": "-", "weld_yield_strength": 52.32, "weld_ultimate_strength": 85.31, "weld_elongation": 41.32, "processing": "-", "welding_joint": "T-joint", "welding_method": "Friction stir welding (FSW)", "welding_voltage": 440, "welding_current": "75-76", "welding_speed": 3.275, "preheat_temp": "-", "welding_env": "-", "residual_stress": "-", "fatigue_specimen_type": "T-joint", "fatigue_specimen_thickness": 16, "fatigue_test_type": "Axial", "fatigue_temp": "-", "fatigue_env": "-", "load_ratio": -1, "frequency": 10, "fatigue_machine": "Servo-controlled hydraulic fatigue testing machine (HEICO, India)", "fatigue_standard": "ASTM E8-99", "fatigue_test_control": "Load control", "stress_concentration": "5.45", "failure_location": "Weld zone"}}, {"id": "WELD2025:1727", "name": "19501 aluminum alloy | T-joint", "material_family": "Welded joint", "points": [[40.0, 8230.0, 0], [40.0, 9630.0, 0], [40.0, 11000.0, 0], [38.0, 9440.0, 0], [38.0, 13800.0, 0], [38.0, 16200.0, 0], [36.0, 14500.0, 0], [36.0, 18100.0, 0], [36.0, 41600.0, 0], [32.0, 55900.0, 0], [32.0, 73100.0, 0], [33.0, 85600.0, 0], [28.0, 98200.0, 0], [28.0, 129000.0, 0], [24.0, 454000.0, 0], [24.0, 607000.0, 0], [24.0, 727000.0, 0], [16.0, 1000000.0, 1]], "conditions": {"material": "19501 aluminum alloy", "am_type": "Friction stir welding (FSW)", "load_ratio": "0", "test_type": "Axial", "temperature": "-", "surface_treatment": "-"}, "metadata": {"dataset_id": 1727, "title": "S-N curves for fatigue life estimation of friction stir welded 19501 aluminum alloy T-joint", "doi": "10.1177/0954406218760056", "authors": "Gope, Prakash Chandra; Kumar, Harshit; Purohit, Himanshu; Dayal, Manish", "publication": "PROCEEDINGS OF THE INSTITUTION OF MECHANICAL ENGINEERS PART C-JOURNAL OF MECHANICAL ENGINEERING SCIENCE", "year_of_publication": 2019, "UT": "WOS:000456738300026", "base_material": "19501 aluminum alloy", "base_young_modulus": 79.0, "base_yield_strength": 59.0, "base_ultimate_strength": 95.0, "base_elongation": 46.6, "weld_material": "19501 aluminum alloy", "weld_young_modulus": "-", "weld_yield_strength": 52.32, "weld_ultimate_strength": 85.31, "weld_elongation": 41.32, "processing": "-", "welding_joint": "T-joint", "welding_method": "Friction stir welding (FSW)", "welding_voltage": 440, "welding_current": "75-76", "welding_speed": 3.275, "preheat_temp": "-", "welding_env": "-", "residual_stress": "-", "fatigue_specimen_type": "T-joint", "fatigue_specimen_thickness": 16, "fatigue_test_type": "Axial", "fatigue_temp": "-", "fatigue_env": "-", "load_ratio": 0, "frequency": 10, "fatigue_machine": "Servo-controlled hydraulic fatigue testing machine (HEICO, India)", "fatigue_standard": "ASTM E8-99", "fatigue_test_control": "Load control", "stress_concentration": "5.45", "failure_location": "Weld zone"}}, {"id": "WELD2025:1728", "name": "Low carbon steel (JIS grade SAPH440) | Fillet weld", "material_family": "Welded joint", "points": [[622.0, 27000.0, 0], [551.0, 49400.0, 0], [480.0, 65900.0, 0], [317.0, 212000.0, 0], [320.0, 235000.0, 0], [237.0, 477000.0, 0]], "conditions": {"material": "Low carbon steel (JIS grade SAPH440)", "am_type": "Metal active gas arc welding", "load_ratio": "-1", "test_type": "Bending fatigue", "temperature": "-", "surface_treatment": "-"}, "metadata": {"dataset_id": 1728, "title": "Bending fatigue behaviour and microstructure in welded high-strength bolt structures", "doi": "10.1177/0954406218813391", "authors": "Oh, Gyoko; Akiniwa, Yoshiaki", "publication": "PROCEEDINGS OF THE INSTITUTION OF MECHANICAL ENGINEERS PART C-JOURNAL OF MECHANICAL ENGINEERING SCIENCE", "year_of_publication": 2019, "UT": "WOS:000466136200017", "base_material": "Low carbon steel (JIS grade SAPH440)", "base_young_modulus": 206, "base_yield_strength": "-", "base_ultimate_strength": 440, "base_elongation": "-", "weld_material": "Low carbon steel (JIS grade YGW16)", "weld_young_modulus": 206, "weld_yield_strength": "-", "weld_ultimate_strength": 490, "weld_elongation": "-", "processing": "-", "welding_joint": "Fillet weld", "welding_method": "Metal active gas arc welding", "welding_voltage": 18, "welding_current": 190, "welding_speed": 6.67, "preheat_temp": "-", "welding_env": "-", "residual_stress": "-", "fatigue_specimen_type": "Full-scale welded bracket samples (Welding length 12 mm,direction in series)", "fatigue_specimen_thickness": 6, "fatigue_test_type": "Bending fatigue", "fatigue_temp": "-", "fatigue_env": "-", "load_ratio": -1, "frequency": 10, "fatigue_machine": "Servo-hydraulic fatigue test machine", "fatigue_standard": "-", "fatigue_test_control": "Load amplitude control", "stress_concentration": "-", "failure_location": "Weld interface"}}, {"id": "WELD2025:1729", "name": "Low carbon steel (JIS grade SAPH440) | Fillet weld", "material_family": "Welded joint", "points": [[623.0, 46600.0, 0], [623.0, 49900.0, 0], [473.0, 129000.0, 0], [396.0, 212000.0, 0], [403.0, 258000.0, 0]], "conditions": {"material": "Low carbon steel (JIS grade SAPH440)", "am_type": "Metal active gas arc welding", "load_ratio": "-1", "test_type": "Bending fatigue", "temperature": "-", "surface_treatment": "-"}, "metadata": {"dataset_id": 1729, "title": "Bending fatigue behaviour and microstructure in welded high-strength bolt structures", "doi": "10.1177/0954406218813391", "authors": "Oh, Gyoko; Akiniwa, Yoshiaki", "publication": "PROCEEDINGS OF THE INSTITUTION OF MECHANICAL ENGINEERS PART C-JOURNAL OF MECHANICAL ENGINEERING SCIENCE", "year_of_publication": 2019, "UT": "WOS:000466136200017", "base_material": "Low carbon steel (JIS grade SAPH440)", "base_young_modulus": 206, "base_yield_strength": "-", "base_ultimate_strength": 440, "base_elongation": "-", "weld_material": "Low carbon steel (JIS grade YGW16)", "weld_young_modulus": 206, "weld_yield_strength": "-", "weld_ultimate_strength": 490, "weld_elongation": "-", "processing": "-", "welding_joint": "Fillet weld", "welding_method": "Metal active gas arc welding", "welding_voltage": 18, "welding_current": 190, "welding_speed": 6.67, "preheat_temp": "-", "welding_env": "-", "residual_stress": "-", "fatigue_specimen_type": "Full-scale welded bracket samples (Welding length 12 mm,direction in series)", "fatigue_specimen_thickness": 6, "fatigue_test_type": "Bending fatigue", "fatigue_temp": "-", "fatigue_env": "-", "load_ratio": -1, "frequency": 10, "fatigue_machine": "Servo-hydraulic fatigue test machine", "fatigue_standard": "-", "fatigue_test_control": "Load amplitude control", "stress_concentration": "4.6", "failure_location": "-"}}, {"id": "WELD2025:1730", "name": "Low carbon steel (JIS grade SAPH440) | Fillet weld", "material_family": "Welded joint", "points": [[699.0, 61500.0, 0], [706.0, 69900.0, 0], [620.0, 110000.0, 0], [531.0, 150000.0, 0], [460.0, 353000.0, 0], [394.0, 554000.0, 0], [391.0, 601000.0, 0]], "conditions": {"material": "Low carbon steel (JIS grade SAPH440)", "am_type": "Metal active gas arc welding", "load_ratio": "-1", "test_type": "Bending fatigue", "temperature": "-", "surface_treatment": "As-welded"}, "metadata": {"dataset_id": 1730, "title": "Bending fatigue behaviour and microstructure in welded high-strength bolt structures", "doi": "10.1177/0954406218813391", "authors": "Oh, Gyoko; Akiniwa, Yoshiaki", "publication": "PROCEEDINGS OF THE INSTITUTION OF MECHANICAL ENGINEERS PART C-JOURNAL OF MECHANICAL ENGINEERING SCIENCE", "year_of_publication": 2019, "UT": "WOS:000466136200017", "base_material": "Low carbon steel (JIS grade SAPH440)", "base_young_modulus": 206, "base_yield_strength": "-", "base_ultimate_strength": 440, "base_elongation": "-", "weld_material": "Low carbon steel (JIS grade YGW16)", "weld_young_modulus": 206, "weld_yield_strength": "-", "weld_ultimate_strength": 490, "weld_elongation": "-", "processing": "As-welded", "welding_joint": "Fillet weld", "welding_method": "Metal active gas arc welding", "welding_voltage": 18, "welding_current": 190, "welding_speed": 6.67, "preheat_temp": "-", "welding_env": "-", "residual_stress": "-", "fatigue_specimen_type": "Full-scale welded bracket samples (Welding length 12 mm, direction in parallel)", "fatigue_specimen_thickness": 6, "fatigue_test_type": "Bending fatigue", "fatigue_temp": "-", "fatigue_env": "-", "load_ratio": -1, "frequency": 10, "fatigue_machine": "Servo-hydraulic fatigue test machine", "fatigue_standard": "-", "fatigue_test_control": "Load amplitude control", "stress_concentration": "-", "failure_location": "weld zone of gap between plate and bolt flange"}}, {"id": "WELD2025:1731", "name": "Low carbon steel (JIS grade SAPH440) | Fillet weld", "material_family": "Welded joint", "points": [[947.0, 60100.0, 0], [806.0, 106000.0, 0], [725.0, 168000.0, 0], [643.0, 277000.0, 0], [565.0, 445000.0, 0], [517.0, 683000.0, 0]], "conditions": {"material": "Low carbon steel (JIS grade SAPH440)", "am_type": "Metal active gas arc welding", "load_ratio": "-1", "test_type": "Bending fatigue", "temperature": "-", "surface_treatment": "-"}, "metadata": {"dataset_id": 1731, "title": "Bending fatigue behaviour and microstructure in welded high-strength bolt structures", "doi": "10.1177/0954406218813391", "authors": "Oh, Gyoko; Akiniwa, Yoshiaki", "publication": "PROCEEDINGS OF THE INSTITUTION OF MECHANICAL ENGINEERS PART C-JOURNAL OF MECHANICAL ENGINEERING SCIENCE", "year_of_publication": 2019, "UT": "WOS:000466136200017", "base_material": "Low carbon steel (JIS grade SAPH440)", "base_young_modulus": 206, "base_yield_strength": "-", "base_ultimate_strength": 440, "base_elongation": "-", "weld_material": "Low carbon steel (JIS grade YGW16)", "weld_young_modulus": 206, "weld_yield_strength": "-", "weld_ultimate_strength": 490, "weld_elongation": "-", "processing": "-", "welding_joint": "Fillet weld", "welding_method": "Metal active gas arc welding", "welding_voltage": 18, "welding_current": 190, "welding_speed": 6.67, "preheat_temp": "-", "welding_env": "-", "residual_stress": "-", "fatigue_specimen_type": "Full-scale welded bracket samples (Full-circled welding around the bolt head)", "fatigue_specimen_thickness": 6, "fatigue_test_type": "Bending fatigue", "fatigue_temp": "-", "fatigue_env": "-", "load_ratio": -1, "frequency": 10, "fatigue_machine": "Servo-hydraulic fatigue test machine", "fatigue_standard": "-", "fatigue_test_control": "Load amplitude control", "stress_concentration": "3.6", "failure_location": "bolt under-head"}}, {"id": "WELD2025:1736", "name": "AISI C1018 low carbon steel | Butt Joint", "material_family": "Welded joint", "points": [[186.0, 58600.0, 0], [186.0, 67400.0, 0], [186.0, 71200.0, 0], [167.0, 95400.0, 0], [167.0, 107000.0, 0], [148.0, 278000.0, 0], [149.0, 300000.0, 0], [149.0, 333000.0, 0], [130.0, 1000000.0, 1]], "conditions": {"material": "AISI C1018 low carbon steel", "am_type": "Spin-arc welding (GMAW-based)", "load_ratio": "0.1", "test_type": "Axial", "temperature": "-", "surface_treatment": "-"}, "metadata": {"dataset_id": 1736, "title": "Microstructure and fatigue behaviour of spin-arc welded AISI C1018 low carbon steel", "doi": "10.1177/09544089211027786", "authors": "Parthiban, K.; Mohan Kumar, S.; Rajesh Kannan, A.; Siva Shanmugam, N.; Sankaranarayanasamy, K.", "publication": "PROCEEDINGS OF THE INSTITUTION OF MECHANICAL ENGINEERS PART E-JOURNAL OF PROCESS MECHANICAL ENGINEERING", "year_of_publication": 2021, "UT": "WOS:000669069100001", "base_material": "AISI C1018 low carbon steel", "base_young_modulus": "-", "base_yield_strength": 345, "base_ultimate_strength": 431, "base_elongation": 29.5, "weld_material": "ER70S-6", "weld_young_modulus": "-", "weld_yield_strength": 360, "weld_ultimate_strength": 452, "weld_elongation": 15.64, "processing": "-", "welding_joint": "Butt Joint", "welding_method": "Spin-arc welding (GMAW-based)", "welding_voltage": 35, "welding_current": 300, "welding_speed": 2, "preheat_temp": "-", "welding_env": "90% Ar + 10% CO2 shielding gas", "residual_stress": "-", "fatigue_specimen_type": "Standard (ASTM E466-15)", "fatigue_specimen_thickness": 10, "fatigue_test_type": "Axial", "fatigue_temp": "-", "fatigue_env": "-", "load_ratio": 0.1, "frequency": 15, "fatigue_machine": "Instron 8801 servohydraulic testing system", "fatigue_standard": "ASTM E466-15", "fatigue_test_control": "Stress", "stress_concentration": "-", "failure_location": "Weld toe"}}, {"id": "WELD2025:1747", "name": "HSLA350 steel and DP600 steel | lap joint", "material_family": "Welded joint", "points": [[321.0, 1450.0, 0], [331.0, 1630.0, 0], [244.0, 11600.0, 0], [239.0, 13100.0, 0], [166.0, 102000.0, 0], [164.0, 150000.0, 0], [121.0, 1070000.0, 0], [121.0, 1320000.0, 0], [84.0, 7400000.0, 0], [81.0, 14400000.0, 0]], "conditions": {"material": "HSLA350 steel and DP600 steel", "am_type": "Resistance spot welding", "load_ratio": "0.1", "test_type": "Tensile shear, cross tension", "temperature": "25", "surface_treatment": "-"}, "metadata": {"dataset_id": 1747, "title": "Welding behaviour, microstructure and mechanical properties of dissimilar resistance spot welds between galvannealed HSLA350 and DP600 steels", "doi": "10.1179/136217109X12464549883295", "authors": "Khan, M. S.; Bhole, S. D.; Chen, D. L.; Biro, E.; Boudreau, G.; van Deventer, J.", "publication": "SCIENCE AND TECHNOLOGY OF WELDING AND JOINING", "year_of_publication": 2009, "UT": "WOS:000271253700004", "base_material": "HSLA350 steel and DP600 steel", "base_young_modulus": "-", "base_yield_strength": "370, 399", "base_ultimate_strength": "442, 641", "base_elongation": "36.3, 25.4", "weld_material": "Combination of HSLA350 and DP600 steels", "weld_young_modulus": "-", "weld_yield_strength": "-", "weld_ultimate_strength": "-", "weld_elongation": "-", "processing": "-", "welding_joint": "lap joint", "welding_method": "Resistance spot welding", "welding_voltage": "-", "welding_current": 7500, "welding_speed": "-", "preheat_temp": "-", "welding_env": "-", "residual_stress": "-", "fatigue_specimen_type": "lap joint (5.5 mm nuggrt)", "fatigue_specimen_thickness": 1.55, "fatigue_test_type": "Tensile shear, cross tension", "fatigue_temp": 25, "fatigue_env": "-", "load_ratio": 0.1, "frequency": 50, "fatigue_machine": "Instron universal testing machine", "fatigue_standard": "JIS-Z-3138", "fatigue_test_control": "Load controlled", "stress_concentration": "-", "failure_location": "Weld nugget, heat affected zone, and base metal"}}, {"id": "WELD2025:1748", "name": "HSLA350 steel and DP600 steel | lap joint", "material_family": "Welded joint", "points": [[323.0, 47.0, 0], [239.0, 2340.0, 0], [241.0, 2900.0, 0], [250.0, 2770.0, 0], [155.0, 28200.0, 0], [159.0, 31800.0, 0], [119.0, 273000.0, 0], [119.0, 462000.0, 0], [80.0, 3370000.0, 0], [80.0, 5300000.0, 0]], "conditions": {"material": "HSLA350 steel and DP600 steel", "am_type": "Resistance spot welding", "load_ratio": "0.5", "test_type": "Tensile shear, cross tension", "temperature": "25", "surface_treatment": "-"}, "metadata": {"dataset_id": 1748, "title": "Welding behaviour, microstructure and mechanical properties of dissimilar resistance spot welds between galvannealed HSLA350 and DP600 steels", "doi": "10.1179/136217109X12464549883295", "authors": "Khan, M. S.; Bhole, S. D.; Chen, D. L.; Biro, E.; Boudreau, G.; van Deventer, J.", "publication": "SCIENCE AND TECHNOLOGY OF WELDING AND JOINING", "year_of_publication": 2009, "UT": "WOS:000271253700004", "base_material": "HSLA350 steel and DP600 steel", "base_young_modulus": "-", "base_yield_strength": "370, 399", "base_ultimate_strength": "442, 641", "base_elongation": "36.3, 25.4", "weld_material": "Combination of HSLA350 and DP600 steels", "weld_young_modulus": "-", "weld_yield_strength": "-", "weld_ultimate_strength": "-", "weld_elongation": "-", "processing": "-", "welding_joint": "lap joint", "welding_method": "Resistance spot welding", "welding_voltage": "-", "welding_current": 7500, "welding_speed": "-", "preheat_temp": "-", "welding_env": "-", "residual_stress": "-", "fatigue_specimen_type": "lap joint (5.5 mm nuggrt)", "fatigue_specimen_thickness": 1.55, "fatigue_test_type": "Tensile shear, cross tension", "fatigue_temp": 25, "fatigue_env": "-", "load_ratio": 0.5, "frequency": 50, "fatigue_machine": "Instron universal testing machine", "fatigue_standard": "JIS-Z-3138", "fatigue_test_control": "Load controlled", "stress_concentration": "-", "failure_location": "Weld nugget, heat affected zone, and base metal"}}, {"id": "WELD2025:1749", "name": "HSLA350 steel and DP600 steel | lap joint", "material_family": "Welded joint", "points": [[170.0, 6560.0, 0], [129.0, 18400.0, 0], [129.0, 22800.0, 0], [85.0, 187000.0, 0], [89.0, 301000.0, 0], [66.0, 1390000.0, 0], [41.0, 9930000.0, 0], [41.0, 18000000.0, 0]], "conditions": {"material": "HSLA350 steel and DP600 steel", "am_type": "Resistance spot welding", "load_ratio": "0.1", "test_type": "Tensile shear, cross tension", "temperature": "25", "surface_treatment": "-"}, "metadata": {"dataset_id": 1749, "title": "Welding behaviour, microstructure and mechanical properties of dissimilar resistance spot welds between galvannealed HSLA350 and DP600 steels", "doi": "10.1179/136217109X12464549883295", "authors": "Khan, M. S.; Bhole, S. D.; Chen, D. L.; Biro, E.; Boudreau, G.; van Deventer, J.", "publication": "SCIENCE AND TECHNOLOGY OF WELDING AND JOINING", "year_of_publication": 2009, "UT": "WOS:000271253700004", "base_material": "HSLA350 steel and DP600 steel", "base_young_modulus": "-", "base_yield_strength": "370, 399", "base_ultimate_strength": "442, 641", "base_elongation": "36.3, 25.4", "weld_material": "Combination of HSLA350 and DP600 steels", "weld_young_modulus": "-", "weld_yield_strength": "-", "weld_ultimate_strength": "-", "weld_elongation": "-", "processing": "-", "welding_joint": "lap joint", "welding_method": "Resistance spot welding", "welding_voltage": "-", "welding_current": 7500, "welding_speed": "-", "preheat_temp": "-", "welding_env": "-", "residual_stress": "-", "fatigue_specimen_type": "lap joint (7.5 mm nuggrt)", "fatigue_specimen_thickness": 1.55, "fatigue_test_type": "Tensile shear, cross tension", "fatigue_temp": 25, "fatigue_env": "-", "load_ratio": 0.1, "frequency": 50, "fatigue_machine": "Instron universal testing machine", "fatigue_standard": "JIS-Z-3138", "fatigue_test_control": "Load controlled", "stress_concentration": "-", "failure_location": "Weld nugget, heat affected zone, and base metal"}}, {"id": "WELD2025:1750", "name": "HSLA350 steel and DP600 steel | lap joint", "material_family": "Welded joint", "points": [[171.0, 802.0, 0], [171.0, 1070.0, 0], [128.0, 9190.0, 0], [128.0, 9640.0, 0], [86.0, 72000.0, 0], [65.0, 524000.0, 0], [43.0, 6010000.0, 0]], "conditions": {"material": "HSLA350 steel and DP600 steel", "am_type": "Resistance spot welding", "load_ratio": "0.5", "test_type": "Tensile shear, cross tension", "temperature": "25", "surface_treatment": "-"}, "metadata": {"dataset_id": 1750, "title": "Welding behaviour, microstructure and mechanical properties of dissimilar resistance spot welds between galvannealed HSLA350 and DP600 steels", "doi": "10.1179/136217109X12464549883295", "authors": "Khan, M. S.; Bhole, S. D.; Chen, D. L.; Biro, E.; Boudreau, G.; van Deventer, J.", "publication": "SCIENCE AND TECHNOLOGY OF WELDING AND JOINING", "year_of_publication": 2009, "UT": "WOS:000271253700004", "base_material": "HSLA350 steel and DP600 steel", "base_young_modulus": "-", "base_yield_strength": "370, 399", "base_ultimate_strength": "442, 641", "base_elongation": "36.3, 25.4", "weld_material": "Combination of HSLA350 and DP600 steels", "weld_young_modulus": "-", "weld_yield_strength": "-", "weld_ultimate_strength": "-", "weld_elongation": "-", "processing": "-", "welding_joint": "lap joint", "welding_method": "Resistance spot welding", "welding_voltage": "-", "welding_current": 7500, "welding_speed": "-", "preheat_temp": "-", "welding_env": "-", "residual_stress": "-", "fatigue_specimen_type": "lap joint (7.5 mm nuggrt)", "fatigue_specimen_thickness": 1.55, "fatigue_test_type": "Tensile shear, cross tension", "fatigue_temp": 25, "fatigue_env": "-", "load_ratio": 0.5, "frequency": 50, "fatigue_machine": "Instron universal testing machine", "fatigue_standard": "JIS-Z-3138", "fatigue_test_control": "Load controlled", "stress_concentration": "-", "failure_location": "Weld nugget, heat affected zone, and base metal"}}, {"id": "WELD2025:1751", "name": "900 MPa grade steel | Boxing fillet welded joint", "material_family": "Welded joint", "points": [[248.0, 153000.0, 0], [199.0, 277000.0, 0], [191.0, 605000.0, 0], [162.0, 1510000.0, 0], [167.0, 1980000.0, 0], [142.0, 9980000.0, 0], [131.0, 20000000.0, 1]], "conditions": {"material": "900 MPa grade steel", "am_type": "Low transformation temperature welding (LTTW)", "load_ratio": "0", "test_type": "-", "temperature": "25", "surface_treatment": "-"}, "metadata": {"dataset_id": 1751, "title": "Analysis of martensite transformation behaviour in welded joint using low transformation temperature welding wire", "doi": "10.1179/136217109X12568132624442", "authors": "Yamamoto, J.; Hiraoka, K.; Mochizuki, M.", "publication": "SCIENCE AND TECHNOLOGY OF WELDING AND JOINING", "year_of_publication": 2010, "UT": "WOS:000275850800002", "base_material": "900 MPa grade steel", "base_young_modulus": "-", "base_yield_strength": 967, "base_ultimate_strength": 970, "base_elongation": 23, "weld_material": "Low transformation temperature welding (LTTW) wire (10Cr–10Ni)", "weld_young_modulus": "-", "weld_yield_strength": 808, "weld_ultimate_strength": 852, "weld_elongation": "-", "processing": "-", "welding_joint": "Boxing fillet welded joint", "welding_method": "Low transformation temperature welding (LTTW)", "welding_voltage": "-", "welding_current": "-", "welding_speed": "-", "preheat_temp": "-", "welding_env": "-", "residual_stress": "-", "fatigue_specimen_type": "Boxing fillet welded joint", "fatigue_specimen_thickness": 20, "fatigue_test_type": "-", "fatigue_temp": 25, "fatigue_env": "-", "load_ratio": 0, "frequency": "2–35", "fatigue_machine": "-", "fatigue_standard": "National Institute for Material Science guidelines", "fatigue_test_control": "-", "stress_concentration": "-", "failure_location": "-"}}, {"id": "WELD2025:1752", "name": "900 MPa grade steel | Boxing fillet welded joint", "material_family": "Welded joint", "points": [[245.0, 53500.0, 0], [194.0, 162000.0, 0], [132.0, 405000.0, 0], [71.0, 1940000.0, 0]], "conditions": {"material": "900 MPa grade steel", "am_type": "-", "load_ratio": "0", "test_type": "-", "temperature": "25", "surface_treatment": "-"}, "metadata": {"dataset_id": 1752, "title": "Analysis of martensite transformation behaviour in welded joint using low transformation temperature welding wire", "doi": "10.1179/136217109X12568132624442", "authors": "Yamamoto, J.; Hiraoka, K.; Mochizuki, M.", "publication": "SCIENCE AND TECHNOLOGY OF WELDING AND JOINING", "year_of_publication": 2010, "UT": "WOS:000275850800002", "base_material": "900 MPa grade steel", "base_young_modulus": "-", "base_yield_strength": 967, "base_ultimate_strength": 970, "base_elongation": 23, "weld_material": "-", "weld_young_modulus": "-", "weld_yield_strength": 800, "weld_ultimate_strength": "-", "weld_elongation": "-", "processing": "-", "welding_joint": "Boxing fillet welded joint", "welding_method": "-", "welding_voltage": "-", "welding_current": "-", "welding_speed": "-", "preheat_temp": "-", "welding_env": "-", "residual_stress": "-", "fatigue_specimen_type": "Boxing fillet welded joint", "fatigue_specimen_thickness": 20, "fatigue_test_type": "-", "fatigue_temp": 25, "fatigue_env": "-", "load_ratio": 0, "frequency": "2–35", "fatigue_machine": "-", "fatigue_standard": "National Institute for Material Science guidelines", "fatigue_test_control": "-", "stress_concentration": "-", "failure_location": "-"}}, {"id": "WELD2025:1753", "name": "900 MPa grade steel | Boxing fillet welded joint", "material_family": "Welded joint", "points": [[429.0, 9780.0, 0], [331.0, 35700.0, 0], [305.0, 58000.0, 0], [124.0, 201000.0, 0], [142.0, 502000.0, 0], [97.0, 677000.0, 0], [90.0, 987000.0, 0], [70.0, 3060000.0, 0], [47.0, 10000000.0, 1], [61.0, 20000000.0, 1]], "conditions": {"material": "900 MPa grade steel", "am_type": "-", "load_ratio": "0", "test_type": "-", "temperature": "25", "surface_treatment": "-"}, "metadata": {"dataset_id": 1753, "title": "Analysis of martensite transformation behaviour in welded joint using low transformation temperature welding wire", "doi": "10.1179/136217109X12568132624442", "authors": "Yamamoto, J.; Hiraoka, K.; Mochizuki, M.", "publication": "SCIENCE AND TECHNOLOGY OF WELDING AND JOINING", "year_of_publication": 2010, "UT": "WOS:000275850800002", "base_material": "900 MPa grade steel", "base_young_modulus": "-", "base_yield_strength": 967, "base_ultimate_strength": 970, "base_elongation": 23, "weld_material": "-", "weld_young_modulus": "-", "weld_yield_strength": 600, "weld_ultimate_strength": "-", "weld_elongation": "-", "processing": "-",
