Repository: yunyunfanfan/S-PA-CBB

# S-PA-CBB

Official research code, processed curve records, evaluation outputs, and manuscript source for:

> **From Physics to Selective Generation: Conditional Brownian Bridges for Sparse S–N Curve Reconstruction and Fatigue Decision-Making**

S-PA-CBB reconstructs a complete probabilistic stress–life (S–N) curve from only two to four observed fatigue tests. The method first fits an interpretable Basquin state, diagnoses whether that state is sufficient, and applies a ControlNet-style conditional Brownian-bridge residual only to curves that benefit from correction.

File: external_data/weld2025_disjoint_curves.json (part 68 of 223)
"welding_joint": "Boxing fillet welded joint", "welding_method": "-", "welding_voltage": "-", "welding_current": "-", "welding_speed": "-", "preheat_temp": "-", "welding_env": "-", "residual_stress": "-", "fatigue_specimen_type": "Boxing fillet welded joint", "fatigue_specimen_thickness": 20, "fatigue_test_type": "-", "fatigue_temp": 25, "fatigue_env": "-", "load_ratio": 0, "frequency": "2–35", "fatigue_machine": "-", "fatigue_standard": "National Institute for Material Science guidelines", "fatigue_test_control": "-", "stress_concentration": "-", "failure_location": "-"}}, {"id": "WELD2025:1758", "name": "A6005-T5 aluminium alloy | Butt joint", "material_family": "Welded joint", "points": [[142.0, 97600.0, 0], [138.0, 121000.0, 0], [126.0, 287000.0, 0], [122.0, 412000.0, 0], [102.0, 2000000.0, 1], [106.0, 2000000.0, 1], [159.0, 73900.0, 0], [156.0, 85300.0, 0], [142.0, 96300.0, 0], [142.0, 114000.0, 0], [120.0, 361000.0, 0], [124.0, 642000.0, 0], [104.0, 2000000.0, 1], [106.0, 2000000.0, 1], [159.0, 44700.0, 0], [159.0, 61700.0, 0], [123.0, 132000.0, 0], [130.0, 191000.0, 0], [123.0, 282000.0, 0], [85.0, 2000000.0, 1], [164.0, 55800.0, 0], [161.0, 68800.0, 0], [148.0, 123000.0, 0], [143.0, 155000.0, 0], [127.0, 266000.0, 0], [126.0, 313000.0, 0], [106.0, 367000.0, 0], [110.0, 1150000.0, 0], [92.0, 2000000.0, 1], [161.0, 54000.0, 0], [160.0, 66900.0, 0], [142.0, 69100.0, 0], [145.0, 120000.0, 0], [125.0, 117000.0, 0], [130.0, 258000.0, 0], [107.0, 965000.0, 0], [92.0, 2420000.0, 1], [166.0, 52900.0, 0], [164.0, 74400.0, 0], [148.0, 120000.0, 0], [146.0, 161000.0, 0], [129.0, 261000.0, 0], [128.0, 306000.0, 0], [108.0, 351000.0, 0], [109.0, 1310000.0, 0], [93.0, 2000000.0, 1]], "conditions": {"material": "A6005-T5 aluminium alloy", "am_type": "Friction stir welding (FSW)", "load_ratio": "0.1", "test_type": "Axial fatigue test", "temperature": "25", "surface_treatment": "-"}, "metadata": {"dataset_id": 1758, "title": "Fatigue strength optimisation of friction stir welded A6005-T5 alloy sheets", "doi": "10.1179/136217110X12785889549705", "authors": "Jung, S. P.; Park, T. W.; Kim, Y. G.", "publication": "SCIENCE AND TECHNOLOGY OF WELDING AND JOINING", "year_of_publication": 2010, "UT": "WOS:000282748200006", "base_material": "A6005-T5 aluminium alloy", "base_young_modulus": "-", "base_yield_strength": "-", "base_ultimate_strength": "-", "base_elongation": "-", "weld_material": "A6005-T5 aluminium alloy", "weld_young_modulus": "-", "weld_yield_strength": "-", "weld_ultimate_strength": "-", "weld_elongation": "-", "processing": "-", "welding_joint": "Butt joint", "welding_method": "Friction stir welding (FSW)", "welding_voltage": "-", "welding_current": "-", "welding_speed": 6.627, "preheat_temp": "-", "welding_env": "Normal temperature", "residual_stress": "-", "fatigue_specimen_type": "Flat sheet", "fatigue_specimen_thickness": 4.8, "fatigue_test_type": "Axial fatigue test", "fatigue_temp": 25, "fatigue_env": "-", "load_ratio": 0.1, "frequency": 30, "fatigue_machine": "Hydraulic fatigue testing machine (MTS, Model 370)", "fatigue_standard": "Korean standards", "fatigue_test_control": "Stress", "stress_concentration": "-", "failure_location": "Weld toe"}}, {"id": "WELD2025:1759", "name": "2198-T851 Al–Cu–Li alloy | Butt joint", "material_family": "Welded joint", "points": [[313.0, 40100.0, 0], [295.0, 58900.0, 0], [308.0, 68100.0, 0], [269.0, 195000.0, 0], [234.0, 183000.0, 0], [244.0, 309000.0, 0]], "conditions": {"material": "2198-T851 Al–Cu–Li alloy", "am_type": "Friction stir welding (FSW)", "load_ratio": "0.1", "test_type": "Axial fatigue test", "temperature": "25", "surface_treatment": "-"}, "metadata": {"dataset_id": 1759, "title": "Effect of joint line remnant on fatigue lifetime of friction stir welded Al-Cu-Li alloy", "doi": "10.1179/136217110X12813393169453", "authors": "Le Jolu, T.; Morgeneyer, T. F.; Gourgues-Lorenzon, A. F.", "publication": "SCIENCE AND TECHNOLOGY OF WELDING AND JOINING", "year_of_publication": 2010, "UT": "WOS:000284688900010", "base_material": "2198-T851 Al–Cu–Li alloy", "base_young_modulus": "-", "base_yield_strength": "470-490", "base_ultimate_strength": "515-530", "base_elongation": "-", "weld_material": "2198-T851 Al–Cu–Li alloy", "weld_young_modulus": "-", "weld_yield_strength": 255, "weld_ultimate_strength": 403, "weld_elongation": "-", "processing": "-", "welding_joint": "Butt joint", "welding_method": "Friction stir welding (FSW)", "welding_voltage": "-", "welding_current": "-", "welding_speed": 8, "preheat_temp": "-", "welding_env": "-", "residual_stress": "-", "fatigue_specimen_type": "Flat specimen (cross-weld) (with JLR)", "fatigue_specimen_thickness": 3.1, "fatigue_test_type": "Axial fatigue test", "fatigue_temp": 25, "fatigue_env": "-", "load_ratio": 0.1, "frequency": 20, "fatigue_machine": "Servohydraulic testing machine (250 kN capacity)", "fatigue_standard": "ASTM E466-07", "fatigue_test_control": "Load control", "stress_concentration": "-", "failure_location": "Weld nugget (WN)"}}, {"id": "WELD2025:1760", "name": "2198-T851 Al–Cu–Li alloy | Butt joint", "material_family": "Welded joint", "points": [[333.0, 27100.0, 0], [277.0, 64100.0, 0], [252.0, 138000.0, 0], [223.0, 177000.0, 0]], "conditions": {"material": "2198-T851 Al–Cu–Li alloy", "am_type": "Friction stir welding (FSW)", "load_ratio": "0.1", "test_type": "Axial fatigue test", "temperature": "25", "surface_treatment": "-"}, "metadata": {"dataset_id": 1760, "title": "Effect of joint line remnant on fatigue lifetime of friction stir welded Al-Cu-Li alloy", "doi": "10.1179/136217110X12813393169453", "authors": "Le Jolu, T.; Morgeneyer, T. F.; Gourgues-Lorenzon, A. F.", "publication": "SCIENCE AND TECHNOLOGY OF WELDING AND JOINING", "year_of_publication": 2010, "UT": "WOS:000284688900010", "base_material": "2198-T851 Al–Cu–Li alloy", "base_young_modulus": "-", "base_yield_strength": "470-490", "base_ultimate_strength": "515-530", "base_elongation": "-", "weld_material": "2198-T851 Al–Cu–Li alloy", "weld_young_modulus": "-", "weld_yield_strength": 255, "weld_ultimate_strength": 403, "weld_elongation": "-", "processing": "-", "welding_joint": "Butt joint", "welding_method": "Friction stir welding (FSW)", "welding_voltage": "-", "welding_current": "-", "welding_speed": 8, "preheat_temp": "-", "welding_env": "-", "residual_stress": "-", "fatigue_specimen_type": "Flat specimen (cross-weld) (with JLR)", "fatigue_specimen_thickness": 3.1, "fatigue_test_type": "Axial fatigue test", "fatigue_temp": 25, "fatigue_env": "-", "load_ratio": 0.1, "frequency": 20, "fatigue_machine": "Servohydraulic testing machine (250 kN capacity)", "fatigue_standard": "ASTM E466-07", "fatigue_test_control": "Load control", "stress_concentration": "-", "failure_location": "thermomechanically affected zone (TMAZ), or heat-affected zone (HAZ)"}}, {"id": "WELD2025:1761", "name": "2198-T851 Al–Cu–Li alloy | Butt joint", "material_family": "Welded joint", "points": [[333.0, 38400.0, 0], [316.0, 54200.0, 0], [279.0, 133000.0, 0]], "conditions": {"material": "2198-T851 Al–Cu–Li alloy", "am_type": "Friction stir welding (FSW)", "load_ratio": "0.1", "test_type": "Axial fatigue test", "temperature": "25", "surface_treatment": "-"}, "metadata": {"dataset_id": 1761, "title": "Effect of joint line remnant on fatigue lifetime of friction stir welded Al-Cu-Li alloy", "doi": "10.1179/136217110X12813393169453", "authors": "Le Jolu, T.; Morgeneyer, T. F.; Gourgues-Lorenzon, A. F.", "publication": "SCIENCE AND TECHNOLOGY OF WELDING AND JOINING", "year_of_publication": 2010, "UT": "WOS:000284688900010", "base_material": "2198-T851 Al–Cu–Li alloy", "base_young_modulus": "-", "base_yield_strength": "470-490", "base_ultimate_strength": "515-530", "base_elongation": "-", "weld_material": "2198-T851 Al–Cu–Li alloy", "weld_young_modulus": "-", "weld_yield_strength": 255, "weld_ultimate_strength": 403, "weld_elongation": "-", "processing": "-", "welding_joint": "Butt joint", "welding_method": "Friction stir welding (FSW)", "welding_voltage": "-", "welding_current": "-", "welding_speed": 8, "preheat_temp": "-", "welding_env": "-", "residual_stress": "-", "fatigue_specimen_type": "Flat specimen (cross-weld)", "fatigue_specimen_thickness": 3.1, "fatigue_test_type": "Axial fatigue test", "fatigue_temp": 25, "fatigue_env": "-", "load_ratio": 0.1, "frequency": 20, "fatigue_machine": "Servohydraulic testing machine (250 kN capacity)", "fatigue_standard": "ASTM E466-07", "fatigue_test_control": "Load control", "stress_concentration": "-", "failure_location": "Weld nugget (WN)"}}, {"id": "WELD2025:1762", "name": "2198-T851 Al–Cu–Li alloy | Butt joint", "material_family": "Welded joint", "points": [[296.0, 79600.0, 0], [287.0, 118000.0, 0], [269.0, 268000.0, 0], [251.0, 238000.0, 0]], "conditions": {"material": "2198-T851 Al–Cu–Li alloy", "am_type": "Friction stir welding (FSW)", "load_ratio": "0.1", "test_type": "Axial fatigue test", "temperature": "25", "surface_treatment": "-"}, "metadata": {"dataset_id": 1762, "title": "Effect of joint line remnant on fatigue lifetime of friction stir welded Al-Cu-Li alloy", "doi": "10.1179/136217110X12813393169453", "authors": "Le Jolu, T.; Morgeneyer, T. F.; Gourgues-Lorenzon, A. F.", "publication": "SCIENCE AND TECHNOLOGY OF WELDING AND JOINING", "year_of_publication": 2010, "UT": "WOS:000284688900010", "base_material": "2198-T851 Al–Cu–Li alloy", "base_young_modulus": "-", "base_yield_strength": "470-490", "base_ultimate_strength": "515-530", "base_elongation": "-", "weld_material": "2198-T851 Al–Cu–Li alloy", "weld_young_modulus": "-", "weld_yield_strength": 255, "weld_ultimate_strength": 403, "weld_elongation": "-", "processing": "-", "welding_joint": "Butt joint", "welding_method": "Friction stir welding (FSW)", "welding_voltage": "-", "welding_current": "-", "welding_speed": 8, "preheat_temp": "-", "welding_env": "-", "residual_stress": "-", "fatigue_specimen_type": "Flat specimen (cross-weld)", "fatigue_specimen_thickness": 3.1, "fatigue_test_type": "Axial fatigue test", "fatigue_temp": 25, "fatigue_env": "-", "load_ratio": 0.1, "frequency": 20, "fatigue_machine": "Servohydraulic testing machine (250 kN capacity)", "fatigue_standard": "ASTM E466-07", "fatigue_test_control": "Load control", "stress_concentration": "-", "failure_location": "thermomechanically affected zone (TMAZ), or heat-affected zone (HAZ)"}}, {"id": "WELD2025:1797", "name": "A6061-T6 aluminium alloy, SPCC low carbon steel | Lap joint", "material_family": "Welded joint", "points": [[29.0, 36600.0, 0], [23.0, 21200.0, 0], [23.0, 170000.0, 0], [17.0, 1190000.0, 0], [14.0, 6760000.0, 0], [11.0, 2690000.0, 0], [11.0, 12100000.0, 1], [9.0, 12100000.0, 1]], "conditions": {"material": "A6061-T6 aluminium alloy, SPCC low carbon steel", "am_type": "Friction Stir Spot Welding (FSSW)", "load_ratio": "0.1", "test_type": "Tensile-shear fatigue test", "temperature": "25", "surface_treatment": "scroll grooved tool"}, "metadata": {"dataset_id": 1797, "title": "Comparative study of fatigue behaviour in dissimilar Al alloy/steel and Mg alloy/steel friction stir spot welds fabricated by scroll grooved tool without probe", "doi": "10.1179/1362171812Y.0000000014", "authors": "Uematsu, Y.; Kakiuchi, T.; Tozaki, Y.; Kojin, H.", "publication": "SCIENCE AND TECHNOLOGY OF WELDING AND JOINING", "year_of_publication": 2012, "UT": "WOS:000304531900002", "base_material": "A6061-T6 aluminium alloy, SPCC low carbon steel", "base_young_modulus": "67, 207", "base_yield_strength": "287, 208", "base_ultimate_strength": "311, 317", "base_elongation": "15, 51", "weld_material": "A6061-T6, SPCC steel", "weld_young_modulus": "67, 207", "weld_yield_strength": "287, 208", "weld_ultimate_strength": "311, 317", "weld_elongation": "15, 51", "processing": "scroll grooved tool", "welding_joint": "Lap joint", "welding_method": "Friction Stir Spot Welding (FSSW)", "welding_voltage": "-", "welding_current": "-", "welding_speed": "-", "preheat_temp": "-", "welding_env": "Laboratory air", "residual_stress": "-", "fatigue_specimen_type": "Lap shear specimen", "fatigue_specimen_thickness": 2, "fatigue_test_type": "Tensile-shear fatigue test", "fatigue_temp": 25, "fatigue_env": "-", "load_ratio": 0.1, "frequency": 10, "fatigue_machine": "Electrohydraulic fatigue testing machine", "fatigue_standard": "-", "fatigue_test_control": "Load control", "stress_concentration": "-", "failure_location": "Weld interface"}}, {"id": "WELD2025:1798", "name": "A6061-T6 aluminium alloy | Lap joint", "material_family": "Welded joint", "points": [[28.0, 63100.0, 0], [23.0, 153000.0, 0], [17.0, 903000.0, 0], [11.0, 4050000.0, 0], [9.0, 5320000.0, 0]], "conditions": {"material": "A6061-T6 aluminium alloy", "am_type": "Friction Stir Spot Welding (FSSW)", "load_ratio": "0.1", "test_type": "Tensile-shear fatigue test", "temperature": "25", "surface_treatment": "scroll grooved tool"}, "metadata": {"dataset_id": 1798, "title": "Comparative study of fatigue behaviour in dissimilar Al alloy/steel and Mg alloy/steel friction stir spot welds fabricated by scroll grooved tool without probe", "doi": "10.1179/1362171812Y.0000000014", "authors": "Uematsu, Y.; Kakiuchi, T.; Tozaki, Y.; Kojin, H.", "publication": "SCIENCE AND TECHNOLOGY OF WELDING AND JOINING", "year_of_publication": 2012, "UT": "WOS:000304531900002", "base_material": "A6061-T6 aluminium alloy", "base_young_modulus": 67, "base_yield_strength": 287, "base_ultimate_strength": 311, "base_elongation": 15, "weld_material": "A6061-T6", "weld_young_modulus": 67, "weld_yield_strength": 287, "weld_ultimate_strength": 311, "weld_elongation": 15, "processing": "scroll grooved tool", "welding_joint": "Lap joint", "welding_method": "Friction Stir Spot Welding (FSSW)", "welding_voltage": "-", "welding_current": "-", "welding_speed": "-", "preheat_temp": "-", "welding_env": "Laboratory air", "residual_stress": "-", "fatigue_specimen_type": "Lap shear specimen", "fatigue_specimen_thickness": 2, "fatigue_test_type": "Tensile-shear fatigue test", "fatigue_temp": 25, "fatigue_env": "-", "load_ratio": 0.1, "frequency": 10, "fatigue_machine": "Electrohydraulic fatigue testing machine", "fatigue_standard": "-", "fatigue_test_control": "Load control", "stress_concentration": "-", "failure_location": "lower sheet"}}, {"id": "WELD2025:1799", "name": "AZ31 magnesium alloy , SPCC low carbon steel | Lap joint", "material_family": "Welded joint", "points": [[23.0, 1340.0, 0], [23.0, 3360.0, 0], [17.0, 8720.0, 0], [17.0, 19800.0, 0], [12.0, 620000.0, 0], [9.0, 359000.0, 0], [12.0, 9180000.0, 1], [6.0, 10200000.0, 1]], "conditions": {"material": "AZ31 magnesium alloy , SPCC low carbon steel", "am_type": "Friction Stir Spot Welding (FSSW)", "load_ratio": "0.1", "test_type": "Tensile-shear fatigue test", "temperature": "25", "surface_treatment": "scroll grooved tool"}, "metadata": {"dataset_id": 1799, "title": "Comparative study of fatigue behaviour in dissimilar Al alloy/steel and Mg alloy/steel friction stir spot welds fabricated by scroll grooved tool without probe", "doi": "10.1179/1362171812Y.0000000014", "authors": "Uematsu, Y.; Kakiuchi, T.; Tozaki, Y.; Kojin, H.", "publication": "SCIENCE AND TECHNOLOGY OF WELDING AND JOINING", "year_of_publication": 2012, "UT": "WOS:000304531900002", "base_material": "AZ31 magnesium alloy , SPCC low carbon steel", "base_young_modulus": "45, 207", "base_yield_strength": "220, 208", "base_ultimate_strength": "290, 317", "base_elongation": "20, 51", "weld_material": "AZ31 magnesium alloy , SPCC low carbon steel", "weld_young_modulus": "45, 207", "weld_yield_strength": "220, 208", "weld_ultimate_strength": "290, 317", "weld_elongation": "20, 51", "processing": "scroll grooved tool", "welding_joint": "Lap joint", "welding_method": "Friction Stir Spot Welding (FSSW)", "welding_voltage": "-", "welding_current": "-", "welding_speed": "-", "preheat_temp": "-", "welding_env": "Laboratory air", "residual_stress": "-", "fatigue_specimen_type": "Lap shear specimen", "fatigue_specimen_thickness": 2, "fatigue_test_type": "Tensile-shear fatigue test", "fatigue_temp": 25, "fatigue_env": "-", "load_ratio": 0.1, "frequency": 10, "fatigue_machine": "Electrohydraulic fatigue testing machine", "fatigue_standard": "-", "fatigue_test_control": "Load control", "stress_concentration": "-", "failure_location": "Weld interface"}}, {"id": "WELD2025:1800", "name": "AZ31 magnesium alloy | Lap joint", "material_family": "Welded joint", "points": [[23.0, 2080.0, 0], [23.0, 8720.0, 0], [17.0, 36600.0, 0], [17.0, 55000.0, 0], [12.0, 129000.0, 0], [9.0, 523000.0, 0], [6.0, 1410000.0, 0], [3.0, 10200000.0, 1]], "conditions": {"material": "AZ31 magnesium alloy", "am_type": "Friction Stir Spot Welding (FSSW)", "load_ratio": "0.1", "test_type": "Tensile-shear fatigue test", "temperature": "25", "surface_treatment": "scroll grooved tool"}, "metadata": {"dataset_id": 1800, "title": "Comparative study of fatigue behaviour in dissimilar Al alloy/steel and Mg alloy/steel friction stir spot welds fabricated by scroll grooved tool without probe", "doi": "10.1179/1362171812Y.0000000014", "authors": "Uematsu, Y.; Kakiuchi, T.; Tozaki, Y.; Kojin, H.", "publication": "SCIENCE AND TECHNOLOGY OF WELDING AND JOINING", "year_of_publication": 2012, "UT": "WOS:000304531900002", "base_material": "AZ31 magnesium alloy", "base_young_modulus": 45, "base_yield_strength": 220, "base_ultimate_strength": 290, "base_elongation": 20, "weld_material": "AZ31 magnesium alloy", "weld_young_modulus": 45, "weld_yield_strength": 220, "weld_ultimate_strength": 290, "weld_elongation": 20, "processing": "scroll grooved tool", "welding_joint": "Lap joint", "welding_method": "Friction Stir Spot Welding (FSSW)", "welding_voltage": "-", "welding_current": "-", "welding_speed": "-", "preheat_temp": "-", "welding_env": "Laboratory air", "residual_stress": "-", "fatigue_specimen_type": "Lap shear specimen", "fatigue_specimen_thickness": 2, "fatigue_test_type": "Tensile-shear fatigue test", "fatigue_temp": 25, "fatigue_env": "-", "load_ratio": 0.1, "frequency": 10, "fatigue_machine": "Electrohydraulic fatigue testing machine", "fatigue_standard": "-", "fatigue_test_control": "Load control", "stress_concentration": "-", "failure_location": "upper sheet"}}, {"id": "WELD2025:1801", "name": "A6061-T6 aluminium alloy | Lap joint", "material_family": "Welded joint", "points": [[29.0, 8300.0, 0], [23.0, 23900.0, 0], [17.0, 79500.0, 0], [14.0, 606000.0, 0], [11.0, 1310000.0, 0], [9.0, 2020000.0, 0], [6.0, 16300000.0, 1]], "conditions": {"material": "A6061-T6 aluminium alloy", "am_type": "Friction Stir Spot Welding (FSSW)", "load_ratio": "0.1", "test_type": "Tensile-shear fatigue test", "temperature": "25", "surface_treatment": "conventional tool"}, "metadata": {"dataset_id": 1801, "title": "Comparative study of fatigue behaviour in dissimilar Al alloy/steel and Mg alloy/steel friction stir spot welds fabricated by scroll grooved tool without probe", "doi": "10.1179/1362171812Y.0000000014", "authors": "Uematsu, Y.; Kakiuchi, T.; Tozaki, Y.; Kojin, H.", "publication": "SCIENCE AND TECHNOLOGY OF WELDING AND JOINING", "year_of_publication": 2012, "UT": "WOS:000304531900002", "base_material": "A6061-T6 aluminium alloy", "base_young_modulus": 67, "base_yield_strength": 287, "base_ultimate_strength": 311, "base_elongation": 15, "weld_material": "A6061-T6 aluminium alloy", "weld_young_modulus": 67, "weld_yield_strength": 287, "weld_ultimate_strength": 311, "weld_elongation": 15, "processing": "conventional tool", "welding_joint": "Lap joint", "welding_method": "Friction Stir Spot Welding (FSSW)", "welding_voltage": "-", "welding_current": "-", "welding_speed": "-", "preheat_temp": "-", "welding_env": "Laboratory air", "residual_stress": "-", "fatigue_specimen_type": "Lap shear specimen", "fatigue_specimen_thickness": 2, "fatigue_test_type": "Tensile-shear fatigue test", "fatigue_temp": 25, "fatigue_env": "-", "load_ratio": 0.1, "frequency": 10, "fatigue_machine": "Electrohydraulic fatigue testing machine", "fatigue_standard": "-", "fatigue_test_control": "Load control", "stress_concentration": "-", "failure_location": "lower sheet (for Al/Al welds)"}}, {"id": "WELD2025:1802", "name": "490 MPa grade rolled steel for welded structures (JIS G3106 SM490) | Butt Joint", "material_family": "Welded joint", "points": [[345.0, 225000.0, 0], [345.0, 249000.0, 0], [347.0, 275000.0, 0], [297.0, 10300000.0, 1], [247.0, 10000000.0, 1]], "conditions": {"material": "490 MPa grade rolled steel for welded structures (JIS G3106 SM490)", "am_type": "Gas shielded arc welding (CO2 shielding gas)", "load_ratio": "0", "test_type": "Pulsation tension fatigue test", "temperature": "-", "surface_treatment": "Laser Peening without Coating (LPwC)"}, "metadata": {"dataset_id": 1802, "title": "Major factor causing improvement in fatigue strength of butt welded steel joints after laser peening without coating", "doi": "10.1179/1362171812Y.0000000022", "authors": "Sakino, Y.; Sano, Y.; Sumiya, R.; Kim, Y. -C.", "publication": "SCIENCE AND TECHNOLOGY OF WELDING AND JOINING", "year_of_publication": 2012, "UT": "WOS:000304531900010", "base_material": "490 MPa grade rolled steel for welded structures (JIS G3106 SM490)", "base_young_modulus": "-", "base_yield_strength": 365, "base_ultimate_strength": 524, "base_elongation": 26, "weld_material": "550 MPa grade solid wire (JIS Z3312 YGW18)", "weld_young_modulus": "-", "weld_yield_strength": 510, "weld_ultimate_strength": 590, "weld_elongation": 27, "processing": "Laser Peening without Coating (LPwC)", "welding_joint": "Butt Joint", "welding_method": "Gas shielded arc welding (CO2 shielding gas)", "welding_voltage": 32, "welding_current": 200, "welding_speed": 2, "preheat_temp": "-", "welding_env": "-", "residual_stress": "-", "fatigue_specimen_type": "Butt welded joint", "fatigue_specimen_thickness": 9, "fatigue_test_type": "Pulsation tension fatigue test", "fatigue_temp": "-", "fatigue_env": "-", "load_ratio": 0, "frequency": "-", "fatigue_machine": "300 kN uniaxial fatigue machine", "fatigue_standard": "-", "fatigue_test_control": "Stress", "stress_concentration": "-", "failure_location": "Weld toe"}}, {"id": "WELD2025:1803", "name": "490 MPa grade rolled steel for welded structures (JIS G3106 SM490) | Butt Joint", "material_family": "Welded joint", "points": [[356.0, 67200.0, 0], [356.0, 83300.0, 0], [356.0, 146000.0, 0], [304.0, 179000.0, 0], [304.0, 214000.0, 0], [304.0, 284000.0, 0], [254.0, 364000.0, 0], [253.0, 551000.0, 0], [203.0, 650000.0, 0], [254.0, 755000.0, 0], [203.0, 847000.0, 0], [198.0, 10000000.0, 1], [173.0, 10000000.0, 1]], "conditions": {"material": "490 MPa grade rolled steel for welded structures (JIS G3106 SM490)", "am_type": "Gas shielded arc welding (CO2 shielding gas)", "load_ratio": "0", "test_type": "Pulsation tension fatigue test", "temperature": "-", "surface_treatment": "-"}, "metadata": {"dataset_id": 1803, "title": "Major factor causing improvement in fatigue strength of butt welded steel joints after laser peening without coating", "doi": "10.1179/1362171812Y.0000000022", "authors": "Sakino, Y.; Sano, Y.; Sumiya, R.; Kim, Y. -C.", "publication": "SCIENCE AND TECHNOLOGY OF WELDING AND JOINING", "year_of_publication": 2012, "UT": "WOS:000304531900010", "base_material": "490 MPa grade rolled steel for welded structures (JIS G3106 SM490)", "base_young_modulus": "-", "base_yield_strength": 365, "base_ultimate_strength": 524, "base_elongation": 26, "weld_material": "550 MPa grade solid wire (JIS Z3312 YGW18)", "weld_young_modulus": "-", "weld_yield_strength": 510, "weld_ultimate_strength": 590, "weld_elongation": 27, "processing": "-", "welding_joint": "Butt Joint", "welding_method": "Gas shielded arc welding (CO2 shielding gas)", "welding_voltage": 32, "welding_current": 200, "welding_speed": 2, "preheat_temp": "-", "welding_env": "-", "residual_stress": "-", "fatigue_specimen_type": "Butt welded joint", "fatigue_specimen_thickness": 9, "fatigue_test_type": "Pulsation tension fatigue test", "fatigue_temp": "-", "fatigue_env": "-", "load_ratio": 0, "frequency": "-", "fatigue_machine": "300 kN uniaxial fatigue machine", "fatigue_standard": "-", "fatigue_test_control": "Stress", "stress_concentration": "-", "failure_location": "Weld toe"}}, {"id": "WELD2025:1804", "name": "490 MPa grade rolled steel for welded structures (JIS G3106 SM490) | Butt Joint", "material_family": "Welded joint", "points": [[341.0, 94100.0, 0], [347.0, 111000.0, 0], [302.0, 106000.0, 0], [291.0, 189000.0, 0], [295.0, 205000.0, 0], [248.0, 301000.0, 0], [249.0, 349000.0, 0], [243.0, 575000.0, 0], [195.0, 1560000.0, 0], [199.0, 10000000.0, 1], [170.0, 10000000.0, 1]], "conditions": {"material": "490 MPa grade rolled steel for welded structures (JIS G3106 SM490)", "am_type": "Gas shielded arc welding (CO2 shielding gas)", "load_ratio": "0", "test_type": "Pulsation tension fatigue test", "temperature": "-", "surface_treatment": "Stress Relief Annealing"}, "metadata": {"dataset_id": 1804, "title": "Major factor causing improvement in fatigue strength of butt welded steel joints after laser peening without coating", "doi": "10.1179/1362171812Y.0000000022", "authors": "Sakino, Y.; Sano, Y.; Sumiya, R.; Kim, Y. -C.", "publication": "SCIENCE AND TECHNOLOGY OF WELDING AND JOINING", "year_of_publication": 2012, "UT": "WOS:000304531900010", "base_material": "490 MPa grade rolled steel for welded structures (JIS G3106 SM490)", "base_young_modulus": "-", "base_yield_strength": 365, "base_ultimate_strength": 524, "base_elongation": 26, "weld_material": "550 MPa grade solid wire (JIS Z3312 YGW18)", "weld_young_modulus": "-", "weld_yield_strength": 510, "weld_ultimate_strength": 590, "weld_elongation": 27, "processing": "Stress Relief Annealing", "welding_joint": "Butt Joint", "welding_method": "Gas shielded arc welding (CO2 shielding gas)", "welding_voltage": 32, "welding_current": 200, "welding_speed": 2, "preheat_temp": "-", "welding_env": "-", "residual_stress": "-", "fatigue_specimen_type": "Butt welded joint", "fatigue_specimen_thickness": 9, "fatigue_test_type": "Pulsation tension fatigue test", "fatigue_temp": "-", "fatigue_env": "-", "load_ratio": 0, "frequency": "-", "fatigue_machine": "300 kN uniaxial fatigue machine", "fatigue_standard": "-", "fatigue_test_control": "Stress", "stress_concentration": "-", "failure_location": "Weld toe"}}, {"id": "WELD2025:1805", "name": "490 MPa grade rolled steel for welded structures (JIS G3106 SM490) | Butt Joint", "material_family": "Welded joint", "points": [[345.0, 105000.0, 0], [347.0, 142000.0, 0], [295.0, 146000.0, 0], [297.0, 204000.0, 0], [255.0, 294000.0, 0], [245.0, 551000.0, 0], [252.0, 793000.0, 0], [200.0, 10000000.0, 1], [195.0, 10000000.0, 1]], "conditions": {"material": "490 MPa grade rolled steel for welded structures (JIS G3106 SM490)", "am_type": "Gas shielded arc welding (CO2 shielding gas)", "load_ratio": "0", "test_type": "Pulsation tension fatigue test", "temperature": "-", "surface_treatment": "Laser Peening without Coating (LPwC), Stress Relief Annealing"}, "metadata": {"dataset_id": 1805, "title": "Major factor causing improvement in fatigue strength of butt welded steel joints after laser peening without coating", "doi": "10.1179/1362171812Y.0000000022", "authors": "Sakino, Y.; Sano, Y.; Sumiya, R.; Kim, Y. -C.", "publication": "SCIENCE AND TECHNOLOGY OF WELDING AND JOINING", "year_of_publication": 2012, "UT": "WOS:000304531900010", "base_material": "490 MPa grade rolled steel for welded structures (JIS G3106 SM490)", "base_young_modulus": "-", "base_yield_strength": 365, "base_ultimate_strength": 524, "base_elongation": 26, "weld_material": "550 MPa grade solid wire (JIS Z3312 YGW18)", "weld_young_modulus": "-", "weld_yield_strength": 510, "weld_ultimate_strength": 590, "weld_elongation": 27, "processing": "Laser Peening without Coating (LPwC), Stress Relief Annealing", "welding_joint": "Butt Joint", "welding_method": "Gas shielded arc welding (CO2 shielding gas)", "welding_voltage": 32, "welding_current": 200, "welding_speed": 2, "preheat_temp": "-", "welding_env": "-", "residual_stress": "-", "fatigue_specimen_type": "Butt welded joint", "fatigue_specimen_thickness": 9, "fatigue_test_type": "Pulsation tension fatigue test", "fatigue_temp": "-", "fatigue_env": "-", "load_ratio": 0, "frequency": "-", "fatigue_machine": "300 kN uniaxial fatigue machine", "fatigue_standard": "-", "fatigue_test_control": "Stress", "stress_concentration": "-", "failure_location": "Weld toe"}}, {"id": "WELD2025:1806", "name": "DP980 dual phase steel | Butt joint", "material_family": "Welded joint", "points": [[894.0, 83.0, 0], [818.0, 266.0, 0], [800.0, 432.0, 0], [712.0, 672.0, 0], [598.0, 2620.0, 0], [502.0, 3050.0, 0], [502.0, 4720.0, 0], [406.0, 12500.0, 0], [316.0, 16800.0, 0], [191.0, 10000000.0, 1]], "conditions": {"material": "DP980 dual phase steel", "am_type": "Fibre laser welding", "load_ratio": "0.1", "test_type": "Axial fatigue testing", "temperature": "-", "surface_treatment": "35% concavity"}, "metadata": {"dataset_id": 1806, "title": "Effects of concavity on tensile and fatigue properties in fibre laser welding of automotive steels", "doi": "10.1179/1362171813Y.0000000163", "authors": "Westerbaan, D.; Parkes, D.; Nayak, S. S.; Chen, D. L.; Biro, E.; Goodwin, F.; Zhou, Y.", "publication": "SCIENCE AND TECHNOLOGY OF WELDING AND JOINING", "year_of_publication": 2014, "UT": "WOS:000337134300010", "base_material": "DP980 dual phase steel", "base_young_modulus": "-", "base_yield_strength": 697, "base_ultimate_strength": 1083, "base_elongation": 12.2, "weld_material": "DP980", "weld_young_modulus": "-", "weld_yield_strength": "-", "weld_ultimate_strength": "-", "weld_elongation": "-", "processing": "35% concavity", "welding_joint": "Butt joint", "welding_method": "Fibre laser welding", "welding_voltage": "-", "welding_current": "-", "welding_speed": "366.67-166.67", "preheat_temp": "-", "welding_env": "Argon shielding gas", "residual_stress": "-", "fatigue_specimen_type": "Transverse tensile and fatigue specimens", "fatigue_specimen_thickness": 1.2, "fatigue_test_type": "Axial fatigue testing", "fatigue_temp": "-", "fatigue_env": "-", "load_ratio": 0.1, "frequency": 50, "fatigue_machine": "Instron 8801 servo hydraulic testing system", "fatigue_standard": "ASTM E466", "fatigue_test_control": "Stress", "stress_concentration": "-", "failure_location": "Heat Affected Zone (HAZ)"}}, {"id": "WELD2025:1807", "name": "DP980 dual phase steel | Butt joint", "material_family": "Welded joint", "points": [[900.0, 26.0, 0], [890.0, 46.0, 0], [904.0, 105.0, 0], [800.0, 293.0, 0], [704.0, 479.0, 0], [698.0, 1150.0, 0], [598.0, 1270.0, 0], [598.0, 1700.0, 0], [502.0, 3700.0, 0], [398.0, 3540.0, 0], [402.0, 11900.0, 0], [302.0, 22500.0, 0], [296.0, 31600.0, 0], [200.0, 10000000.0, 1]], "conditions": {"material": "DP980 dual phase steel", "am_type": "Fibre laser welding", "load_ratio": "0.1", "test_type": "Axial fatigue testing", "temperature": "-", "surface_treatment": "25% concavity"}, "metadata": {"dataset_id": 1807, "title": "Effects of concavity on tensile and fatigue properties in fibre laser welding of automotive steels", "doi": "10.1179/1362171813Y.0000000163", "authors": "Westerbaan, D.; Parkes, D.; Nayak, S. S.; Chen, D. L.; Biro, E.; Goodwin, F.; Zhou, Y.", "publication": "SCIENCE AND TECHNOLOGY OF WELDING AND JOINING", "year_of_publication": 2014, "UT": "WOS:000337134300010", "base_material": "DP980 dual phase steel", "base_young_modulus": "-", "base_yield_strength": 697, "base_ultimate_strength": 1083, "base_elongation": 12.2, "weld_material": "DP980", "weld_young_modulus": "-", "weld_yield_strength": "-", "weld_ultimate_strength": "-", "weld_elongation": "-", "processing": "25% concavity", "welding_joint": "Butt joint", "welding_method": "Fibre laser welding", "welding_voltage": "-", "welding_current": "-", "welding_speed": "366.67-166.67", "preheat_temp": "-", "welding_env": "Argon shielding gas", "residual_stress": "-", "fatigue_specimen_type": "Transverse tensile and fatigue specimens", "fatigue_specimen_thickness": 1.2, "fatigue_test_type": "Axial fatigue testing", "fatigue_temp": "-", "fatigue_env": "-", "load_ratio": 0.1, "frequency": 50, "fatigue_machine": "Instron 8801 servo hydraulic testing system", "fatigue_standard": "ASTM E466", "fatigue_test_control": "Stress", "stress_concentration": "-", "failure_location": "Heat Affected Zone (HAZ)"}}, {"id": "WELD2025:1808", "name": "DP980 dual phase steel | Butt joint", "material_family": "Welded joint", "points": [[900.0, 59.0, 0], [794.0, 412.0, 0], [808.0, 852.0, 0], [688.0, 1610.0, 0], [698.0, 2740.0, 0], [598.0, 4060.0, 0], [618.0, 6590.0, 0], [498.0, 7300.0, 0], [516.0, 23300.0, 0], [398.0, 29900.0, 0], [406.0, 38100.0, 0], [302.0, 51200.0, 0], [302.0, 96200.0, 0], [196.0, 49000.0, 0], [196.0, 394000.0, 0]], "conditions": {"material": "DP980 dual phase steel", "am_type": "Fibre laser welding", "load_ratio": "0.1", "test_type": "Axial fatigue testing", "temperature": "-", "surface_treatment": "15% concavity"}, "metadata": {"dataset_id": 1808, "title": "Effects of concavity on tensile and fatigue properties in fibre laser welding of automotive steels", "doi": "10.1179/1362171813Y.0000000163", "authors": "Westerbaan, D.; Parkes, D.; Nayak, S. S.; Chen, D. L.; Biro, E.; Goodwin, F.; Zhou, Y.", "publication": "SCIENCE AND TECHNOLOGY OF WELDING AND JOINING", "year_of_publication": 2014, "UT": "WOS:000337134300010", "base_material": "DP980 dual phase steel", "base_young_modulus": "-", "base_yield_strength": 697, "base_ultimate_strength": 1083, "base_elongation": 12.2, "weld_material": "DP980", "weld_young_modulus": "-", "weld_yield_strength": "-", "weld_ultimate_strength": "-", "weld_elongation": "-", "processing": "15% concavity", "welding_joint": "Butt joint", "welding_method": "Fibre laser welding", "welding_voltage": "-", "welding_current": "-", "welding_speed": "366.67-166.67", "preheat_temp": "-", "welding_env": "Argon shielding gas", "residual_stress": "-", "fatigue_specimen_type": "Transverse tensile and fatigue specimens", "fatigue_specimen_thickness": 1.2, "fatigue_test_type": "Axial fatigue testing", "fatigue_temp": "-", "fatigue_env": "-", "load_ratio": 0.1, "frequency": 50, "fatigue_machine": "Instron 8801 servo hydraulic testing system", "fatigue_standard": "ASTM E466", "fatigue_test_control": "Stress", "stress_concentration": "-", "failure_location": "Heat Affected Zone (HAZ)"}}, {"id": "WELD2025:1809", "name": "HSLA steel | Butt joint", "material_family": "Welded joint", "points": [[400.0, 157.0, 0], [346.0, 9850.0, 0], [294.0, 34300.0, 0], [248.0, 94100.0, 0], [258.0, 204000.0, 0], [193.0, 531000.0, 0], [193.0, 10000000.0, 1]], "conditions": {"material": "HSLA steel", "am_type": "Fibre laser welding", "load_ratio": "0.1", "test_type": "Axial fatigue testing", "temperature": "-", "surface_treatment": "35% concavity"}, "metadata": {"dataset_id": 1809, "title": "Effects of concavity on tensile and fatigue properties in fibre laser welding of automotive steels", "doi": "10.1179/1362171813Y.0000000163", "authors": "Westerbaan, D.; Parkes, D.; Nayak, S. S.; Chen, D. L.; Biro, E.; Goodwin, F.; Zhou, Y.", "publication": "SCIENCE AND TECHNOLOGY OF WELDING AND JOINING", "year_of_publication": 2014, "UT": "WOS:000337134300010", "base_material": "HSLA steel", "base_young_modulus": "-", "base_yield_strength": 415, "base_ultimate_strength": 461, "base_elongation": 30.7, "weld_material": "HSLA steels", "weld_young_modulus": "-", "weld_yield_strength": "-", "weld_ultimate_strength": "-", "weld_elongation": "-", "processing": "35% concavity", "welding_joint": "Butt joint", "welding_method": "Fibre laser welding", "welding_voltage": "-", "welding_current": "-", "welding_speed": "366.67-166.67", "preheat_temp": "-", "welding_env": "Argon shielding gas", "residual_stress": "-", "fatigue_specimen_type": "Transverse tensile and fatigue specimens", "fatigue_specimen_thickness": 1.2, "fatigue_test_type": "Axial fatigue testing", "fatigue_temp": "-", "fatigue_env": "-", "load_ratio": 0.1, "frequency": 50, "fatigue_machine": "Instron 8801 servo hydraulic testing system", "fatigue_standard": "ASTM E466", "fatigue_test_control": "Stress", "stress_concentration": "-", "failure_location": "Base Metal (BM)"}}, {"id": "WELD2025:1810", "name": "HSLA steel | Butt joint", "material_family": "Welded joint", "points": [[396.0, 34.0, 0], [344.0, 11900.0, 0], [296.0, 37800.0, 0], [246.0, 32600.0, 0], [242.0, 138000.0, 0], [191.0, 298000.0, 0], [193.0, 438000.0, 0]], "conditions": {"material": "HSLA steel", "am_type": "Fibre laser welding", "load_ratio": "0.1", "test_type": "Axial fatigue testing", "temperature": "-", "surface_treatment": "25% concavity"}, "metadata": {"dataset_id": 1810, "title": "Effects of concavity on tensile and fatigue properties in fibre laser welding of automotive steels", "doi": "10.1179/1362171813Y.0000000163", "authors": "Westerbaan, D.; Parkes, D.; Nayak, S. S.; Chen, D. L.; Biro, E.; Goodwin, F.; Zhou, Y.", "publication": "SCIENCE AND TECHNOLOGY OF WELDING AND JOINING", "year_of_publication": 2014, "UT": "WOS:000337134300010", "base_material": "HSLA steel", "base_young_modulus": "-", "base_yield_strength": 415, "base_ultimate_strength": 461, "base_elongation": 30.7, "weld_material": "HSLA steels", "weld_young_modulus": "-", "weld_yield_strength": "-", "weld_ultimate_strength": "-", "weld_elongation": "-", "processing": "25% concavity", "welding_joint": "Butt joint", "welding_method": "Fibre laser welding", "welding_voltage": "-", "welding_current": "-", "welding_speed": "366.67-166.67", "preheat_temp": "-", "welding_env": "Argon shielding gas", "residual_stress": "-", "fatigue_specimen_type": "Transverse tensile and fatigue specimens", "fatigue_specimen_thickness": 1.2, "fatigue_test_type": "Axial fatigue testing", "fatigue_temp": "-", "fatigue_env": "-", "load_ratio": 0.1, "frequency": 50, "fatigue_machine": "Instron 8801 servo hydraulic testing system", "fatigue_standard": "ASTM E466", "fatigue_test_control": "Stress", "stress_concentration": "-", "failure_location": "Base Metal (BM)"}}, {"id": "WELD2025:1811", "name": "HSLA steel | Butt joint", "material_family": "Welded joint", "points": [[402.0, 60.0, 0], [398.0, 101.0, 0], [348.0, 16000.0, 0], [352.0, 24600.0, 0], [300.0, 41700.0, 0], [298.0, 50500.0, 0], [256.0, 104000.0, 0], [196.0, 258000.0, 0], [200.0, 10000000.0, 1]], "conditions": {"material": "HSLA steel", "am_type": "Fibre laser welding", "load_ratio": "0.1", "test_type": "Axial fatigue testing", "temperature": "-", "surface_treatment": "15% concavity"}, "metadata": {"dataset_id": 1811, "title": "Effects of concavity on tensile and fatigue properties in fibre laser welding of automotive steels", "doi": "10.1179/1362171813Y.0000000163", "authors": "Westerbaan, D.; Parkes, D.; Nayak, S. S.; Chen, D. L.; Biro, E.; Goodwin, F.; Zhou, Y.", "publication": "SCIENCE AND TECHNOLOGY OF WELDING AND JOINING", "year_of_publication": 2014, "UT": "WOS:000337134300010", "base_material": "HSLA steel", "base_young_modulus": "-", "base_yield_strength": 415, "base_ultimate_strength": 461, "base_elongation": 30.7, "weld_material": "HSLA steels", "weld_young_modulus": "-", "weld_yield_strength": "-", "weld_ultimate_strength": "-", "weld_elongation": "-", "processing": "15% concavity", "welding_joint": "Butt joint", "welding_method": "Fibre laser welding", "welding_voltage": "-", "welding_current": "-", "welding_speed": "366.67-166.67", "preheat_temp": "-", "welding_env": "Argon shielding gas", "residual_stress": "-", "fatigue_specimen_type": "Transverse tensile and fatigue specimens", "fatigue_specimen_thickness": 1.2, "fatigue_test_type": "Axial fatigue testing", "fatigue_temp": "-", "fatigue_env": "-", "load_ratio": 0.1, "frequency": 50, "fatigue_machine": "Instron 8801 servo hydraulic testing system", "fatigue_standard": "ASTM E466", "fatigue_test_control": "Stress",
