Repository: yunyunfanfan/S-PA-CBB

# S-PA-CBB

Official research code, processed curve records, evaluation outputs, and manuscript source for:

> **From Physics to Selective Generation: Conditional Brownian Bridges for Sparse S–N Curve Reconstruction and Fatigue Decision-Making**

S-PA-CBB reconstructs a complete probabilistic stress–life (S–N) curve from only two to four observed fatigue tests. The method first fits an interpretable Basquin state, diagnoses whether that state is sufficient, and applies a ControlNet-style conditional Brownian-bridge residual only to curves that benefit from correction.

File: external_data/weld2025_disjoint_curves.json (part 69 of 223)
"stress_concentration": "-", "failure_location": "Base Metal (BM)"}}, {"id": "WELD2025:1822", "name": "HSLA-80 steel | Single 'V' butt joint", "material_family": "Welded joint", "points": [[149.0, 99100.0, 0], [125.0, 224000.0, 0], [99.0, 467000.0, 0], [75.0, 759000.0, 0]], "conditions": {"material": "HSLA-80 steel", "am_type": "Shielded Metal Arc Welding (SMAW)", "load_ratio": "0", "test_type": "Fatigue crack growth test", "temperature": "-", "surface_treatment": "-"}, "metadata": {"dataset_id": 1822, "title": "Influences of post-weld heat treatment on fatigue crack growth behaviour of strength mismatched HSLA steel welds", "doi": "10.1179/136217104225012337", "authors": "Ravi, S; Balasubramanian, V; Nasser, SN", "publication": "SCIENCE AND TECHNOLOGY OF WELDING AND JOINING", "year_of_publication": 2004, "UT": "WOS:000223318700007", "base_material": "HSLA-80 steel", "base_young_modulus": "-", "base_yield_strength": 700, "base_ultimate_strength": 790, "base_elongation": 19.0, "weld_material": "E8018G", "weld_young_modulus": "-", "weld_yield_strength": 560, "weld_ultimate_strength": 660, "weld_elongation": 16.5, "processing": "-", "welding_joint": "Single 'V' butt joint", "welding_method": "Shielded Metal Arc Welding (SMAW)", "welding_voltage": "-", "welding_current": "-", "welding_speed": "-", "preheat_temp": "-", "welding_env": "-", "residual_stress": "-", "fatigue_specimen_type": "Centre Cracked Tension (CCT) specimen", "fatigue_specimen_thickness": 12, "fatigue_test_type": "Fatigue crack growth test", "fatigue_temp": "-", "fatigue_env": "-", "load_ratio": 0, "frequency": 20, "fatigue_machine": "Servo hydraulic controlled UTM (MTS make, 100 kN capacity)", "fatigue_standard": "-", "fatigue_test_control": "Constant amplitude loading", "stress_concentration": "-", "failure_location": "Weld metal region"}}, {"id": "WELD2025:1823", "name": "HSLA-80 steel | Single 'V' butt joint", "material_family": "Welded joint", "points": [[146.0, 147000.0, 0], [125.0, 358000.0, 0], [101.0, 650000.0, 0], [74.0, 964000.0, 0]], "conditions": {"material": "HSLA-80 steel", "am_type": "Shielded Metal Arc Welding (SMAW)", "load_ratio": "0", "test_type": "Fatigue crack growth test", "temperature": "-", "surface_treatment": "-"}, "metadata": {"dataset_id": 1823, "title": "Influences of post-weld heat treatment on fatigue crack growth behaviour of strength mismatched HSLA steel welds", "doi": "10.1179/136217104225012337", "authors": "Ravi, S; Balasubramanian, V; Nasser, SN", "publication": "SCIENCE AND TECHNOLOGY OF WELDING AND JOINING", "year_of_publication": 2004, "UT": "WOS:000223318700007", "base_material": "HSLA-80 steel", "base_young_modulus": "-", "base_yield_strength": 700, "base_ultimate_strength": 790, "base_elongation": 19.0, "weld_material": "E11018M", "weld_young_modulus": "-", "weld_yield_strength": 705, "weld_ultimate_strength": 800, "weld_elongation": 15.3, "processing": "-", "welding_joint": "Single 'V' butt joint", "welding_method": "Shielded Metal Arc Welding (SMAW)", "welding_voltage": "-", "welding_current": "-", "welding_speed": "-", "preheat_temp": "-", "welding_env": "-", "residual_stress": "-", "fatigue_specimen_type": "Centre Cracked Tension (CCT) specimen", "fatigue_specimen_thickness": 12, "fatigue_test_type": "Fatigue crack growth test", "fatigue_temp": "-", "fatigue_env": "-", "load_ratio": 0, "frequency": 20, "fatigue_machine": "Servo hydraulic controlled UTM (MTS make, 100 kN capacity)", "fatigue_standard": "-", "fatigue_test_control": "Constant amplitude loading", "stress_concentration": "-", "failure_location": "Weld metal region"}}, {"id": "WELD2025:1824", "name": "HSLA-80 steel | Single 'V' butt joint", "material_family": "Welded joint", "points": [[149.0, 195000.0, 0], [124.0, 489000.0, 0], [99.0, 788000.0, 0], [75.0, 1170000.0, 0]], "conditions": {"material": "HSLA-80 steel", "am_type": "Shielded Metal Arc Welding (SMAW)", "load_ratio": "0", "test_type": "Fatigue crack growth test", "temperature": "-", "surface_treatment": "-"}, "metadata": {"dataset_id": 1824, "title": "Influences of post-weld heat treatment on fatigue crack growth behaviour of strength mismatched HSLA steel welds", "doi": "10.1179/136217104225012337", "authors": "Ravi, S; Balasubramanian, V; Nasser, SN", "publication": "SCIENCE AND TECHNOLOGY OF WELDING AND JOINING", "year_of_publication": 2004, "UT": "WOS:000223318700007", "base_material": "HSLA-80 steel", "base_young_modulus": "-", "base_yield_strength": 700, "base_ultimate_strength": 790, "base_elongation": 19.0, "weld_material": "E13018G", "weld_young_modulus": "-", "weld_yield_strength": 810, "weld_ultimate_strength": 890, "weld_elongation": 14.8, "processing": "-", "welding_joint": "Single 'V' butt joint", "welding_method": "Shielded Metal Arc Welding (SMAW)", "welding_voltage": "-", "welding_current": "-", "welding_speed": "-", "preheat_temp": "-", "welding_env": "-", "residual_stress": "-", "fatigue_specimen_type": "Centre Cracked Tension (CCT) specimen", "fatigue_specimen_thickness": 12, "fatigue_test_type": "Fatigue crack growth test", "fatigue_temp": "-", "fatigue_env": "-", "load_ratio": 0, "frequency": 20, "fatigue_machine": "Servo hydraulic controlled UTM (MTS make, 100 kN capacity)", "fatigue_standard": "-", "fatigue_test_control": "Constant amplitude loading", "stress_concentration": "-", "failure_location": "Weld metal region"}}, {"id": "WELD2025:1825", "name": "HSLA-80 steel | Single 'V' butt joint", "material_family": "Welded joint", "points": [[149.0, 198000.0, 0], [125.0, 501000.0, 0], [100.0, 760000.0, 0], [75.0, 1160000.0, 0]], "conditions": {"material": "HSLA-80 steel", "am_type": "Shielded Metal Arc Welding (SMAW)", "load_ratio": "0", "test_type": "Fatigue crack growth test", "temperature": "-", "surface_treatment": "Post-weld heat treatment (PWHT) at 620°C for 3 hours"}, "metadata": {"dataset_id": 1825, "title": "Influences of post-weld heat treatment on fatigue crack growth behaviour of strength mismatched HSLA steel welds", "doi": "10.1179/136217104225012337", "authors": "Ravi, S; Balasubramanian, V; Nasser, SN", "publication": "SCIENCE AND TECHNOLOGY OF WELDING AND JOINING", "year_of_publication": 2004, "UT": "WOS:000223318700007", "base_material": "HSLA-80 steel", "base_young_modulus": "-", "base_yield_strength": 700, "base_ultimate_strength": 790, "base_elongation": 19.0, "weld_material": "E8018G", "weld_young_modulus": "-", "weld_yield_strength": 560, "weld_ultimate_strength": 660, "weld_elongation": 16.5, "processing": "Post-weld heat treatment (PWHT) at 620°C for 3 hours", "welding_joint": "Single 'V' butt joint", "welding_method": "Shielded Metal Arc Welding (SMAW)", "welding_voltage": "-", "welding_current": "-", "welding_speed": "-", "preheat_temp": "-", "welding_env": "-", "residual_stress": "-", "fatigue_specimen_type": "Centre Cracked Tension (CCT) specimen", "fatigue_specimen_thickness": 12, "fatigue_test_type": "Fatigue crack growth test", "fatigue_temp": "-", "fatigue_env": "-", "load_ratio": 0, "frequency": 20, "fatigue_machine": "Servo hydraulic controlled UTM (MTS make, 100 kN capacity)", "fatigue_standard": "-", "fatigue_test_control": "Constant amplitude loading", "stress_concentration": "-", "failure_location": "Weld metal region"}}, {"id": "WELD2025:1826", "name": "HSLA-80 steel | Single 'V' butt joint", "material_family": "Welded joint", "points": [[148.0, 270000.0, 0], [126.0, 641000.0, 0], [100.0, 955000.0, 0], [75.0, 1300000.0, 0]], "conditions": {"material": "HSLA-80 steel", "am_type": "Shielded Metal Arc Welding (SMAW)", "load_ratio": "0", "test_type": "Fatigue crack growth test", "temperature": "-", "surface_treatment": "Post-weld heat treatment (PWHT) at 620°C for 3 hours"}, "metadata": {"dataset_id": 1826, "title": "Influences of post-weld heat treatment on fatigue crack growth behaviour of strength mismatched HSLA steel welds", "doi": "10.1179/136217104225012337", "authors": "Ravi, S; Balasubramanian, V; Nasser, SN", "publication": "SCIENCE AND TECHNOLOGY OF WELDING AND JOINING", "year_of_publication": 2004, "UT": "WOS:000223318700007", "base_material": "HSLA-80 steel", "base_young_modulus": "-", "base_yield_strength": 700, "base_ultimate_strength": 790, "base_elongation": 19.0, "weld_material": "E11018M", "weld_young_modulus": "-", "weld_yield_strength": 705, "weld_ultimate_strength": 800, "weld_elongation": 15.3, "processing": "Post-weld heat treatment (PWHT) at 620°C for 3 hours", "welding_joint": "Single 'V' butt joint", "welding_method": "Shielded Metal Arc Welding (SMAW)", "welding_voltage": "-", "welding_current": "-", "welding_speed": "-", "preheat_temp": "-", "welding_env": "-", "residual_stress": "-", "fatigue_specimen_type": "Centre Cracked Tension (CCT) specimen", "fatigue_specimen_thickness": 12, "fatigue_test_type": "Fatigue crack growth test", "fatigue_temp": "-", "fatigue_env": "-", "load_ratio": 0, "frequency": 20, "fatigue_machine": "Servo hydraulic controlled UTM (MTS make, 100 kN capacity)", "fatigue_standard": "-", "fatigue_test_control": "Constant amplitude loading", "stress_concentration": "-", "failure_location": "Weld metal region"}}, {"id": "WELD2025:1827", "name": "HSLA-80 steel | Single 'V' butt joint", "material_family": "Welded joint", "points": [[150.0, 301000.0, 0], [125.0, 742000.0, 0], [100.0, 1140000.0, 0], [75.0, 1540000.0, 0]], "conditions": {"material": "HSLA-80 steel", "am_type": "Shielded Metal Arc Welding (SMAW)", "load_ratio": "0", "test_type": "Fatigue crack growth test", "temperature": "-", "surface_treatment": "Post-weld heat treatment (PWHT) at 620°C for 3 hours"}, "metadata": {"dataset_id": 1827, "title": "Influences of post-weld heat treatment on fatigue crack growth behaviour of strength mismatched HSLA steel welds", "doi": "10.1179/136217104225012337", "authors": "Ravi, S; Balasubramanian, V; Nasser, SN", "publication": "SCIENCE AND TECHNOLOGY OF WELDING AND JOINING", "year_of_publication": 2004, "UT": "WOS:000223318700007", "base_material": "HSLA-80 steel", "base_young_modulus": "-", "base_yield_strength": 700, "base_ultimate_strength": 790, "base_elongation": 19.0, "weld_material": "E13018G", "weld_young_modulus": "-", "weld_yield_strength": 810, "weld_ultimate_strength": 890, "weld_elongation": 14.8, "processing": "Post-weld heat treatment (PWHT) at 620°C for 3 hours", "welding_joint": "Single 'V' butt joint", "welding_method": "Shielded Metal Arc Welding (SMAW)", "welding_voltage": "-", "welding_current": "-", "welding_speed": "-", "preheat_temp": "-", "welding_env": "-", "residual_stress": "-", "fatigue_specimen_type": "Centre Cracked Tension (CCT) specimen", "fatigue_specimen_thickness": 12, "fatigue_test_type": "Fatigue crack growth test", "fatigue_temp": "-", "fatigue_env": "-", "load_ratio": 0, "frequency": 20, "fatigue_machine": "Servo hydraulic controlled UTM (MTS make, 100 kN capacity)", "fatigue_standard": "-", "fatigue_test_control": "Constant amplitude loading", "stress_concentration": "-", "failure_location": "Weld metal region"}}, {"id": "WELD2025:1840", "name": "HSLA-80 steel | Single-bevel butt joint", "material_family": "Welded joint", "points": [[150.0, 99600.0, 0], [124.0, 223000.0, 0], [99.0, 470000.0, 0], [75.0, 764000.0, 0]], "conditions": {"material": "HSLA-80 steel", "am_type": "Shielded metal arc welding (SMAW)", "load_ratio": "0", "test_type": "Axial", "temperature": "-", "surface_treatment": "Notch in WM"}, "metadata": {"dataset_id": 1840, "title": "Effect of notch location on fatigue crack growth behavior of strength-mismatched high-strength low-alloy steel weldments", "doi": "10.1361/10599490420566", "authors": "Ravi, S; Balasubramanian, V; Nasser, SN", "publication": "JOURNAL OF MATERIALS ENGINEERING AND PERFORMANCE", "year_of_publication": 2004, "UT": "WOS:000225920200016", "base_material": "HSLA-80 steel", "base_young_modulus": "-", "base_yield_strength": 700, "base_ultimate_strength": 790, "base_elongation": 19.0, "weld_material": "Low-hydrogen ferritic electrodes (UM WM)", "weld_young_modulus": "-", "weld_yield_strength": 560, "weld_ultimate_strength": 660, "weld_elongation": 16.5, "processing": "Notch in WM", "welding_joint": "Single-bevel butt joint", "welding_method": "Shielded metal arc welding (SMAW)", "welding_voltage": "-", "welding_current": "-", "welding_speed": "-", "preheat_temp": "-", "welding_env": "-", "residual_stress": "230 MPa (WM), 248 MPa (HAZ)", "fatigue_specimen_type": "Center-cracked tension (CCT) specimen", "fatigue_specimen_thickness": 12, "fatigue_test_type": "Axial", "fatigue_temp": "-", "fatigue_env": "-", "load_ratio": 0, "frequency": 20, "fatigue_machine": "Servo-hydraulic-controlled fatigue-testing machine", "fatigue_standard": "-", "fatigue_test_control": "Constant amplitude loading", "stress_concentration": "-", "failure_location": "Weld toe, weld root"}}, {"id": "WELD2025:1841", "name": "HSLA-80 steel | Single-bevel butt joint", "material_family": "Welded joint", "points": [[155.0, 149000.0, 0], [122.0, 369000.0, 0], [103.0, 621000.0, 0], [75.0, 922000.0, 0]], "conditions": {"material": "HSLA-80 steel", "am_type": "Shielded metal arc welding (SMAW)", "load_ratio": "0", "test_type": "Axial", "temperature": "-", "surface_treatment": "Notch in WM"}, "metadata": {"dataset_id": 1841, "title": "Effect of notch location on fatigue crack growth behavior of strength-mismatched high-strength low-alloy steel weldments", "doi": "10.1361/10599490420566", "authors": "Ravi, S; Balasubramanian, V; Nasser, SN", "publication": "JOURNAL OF MATERIALS ENGINEERING AND PERFORMANCE", "year_of_publication": 2004, "UT": "WOS:000225920200016", "base_material": "HSLA-80 steel", "base_young_modulus": "-", "base_yield_strength": 700, "base_ultimate_strength": 790, "base_elongation": 19.0, "weld_material": "Low-hydrogen ferritic electrodes (EM WM)", "weld_young_modulus": "-", "weld_yield_strength": 710, "weld_ultimate_strength": 800, "weld_elongation": 15.6, "processing": "Notch in WM", "welding_joint": "Single-bevel butt joint", "welding_method": "Shielded metal arc welding (SMAW)", "welding_voltage": "-", "welding_current": "-", "welding_speed": "-", "preheat_temp": "-", "welding_env": "-", "residual_stress": "265 MPa (WM), 280 MPa (HAZ)", "fatigue_specimen_type": "Center-cracked tension (CCT) specimen", "fatigue_specimen_thickness": 12, "fatigue_test_type": "Axial", "fatigue_temp": "-", "fatigue_env": "-", "load_ratio": 0, "frequency": 20, "fatigue_machine": "Servo-hydraulic-controlled fatigue-testing machine", "fatigue_standard": "-", "fatigue_test_control": "Constant amplitude loading", "stress_concentration": "-", "failure_location": "Weld toe, weld root"}}, {"id": "WELD2025:1842", "name": "HSLA-80 steel | Single-bevel butt joint", "material_family": "Welded joint", "points": [[153.0, 201000.0, 0], [126.0, 505000.0, 0], [98.0, 799000.0, 0], [76.0, 1190000.0, 0]], "conditions": {"material": "HSLA-80 steel", "am_type": "Shielded metal arc welding (SMAW)", "load_ratio": "0", "test_type": "Axial", "temperature": "-", "surface_treatment": "Notch in WM"}, "metadata": {"dataset_id": 1842, "title": "Effect of notch location on fatigue crack growth behavior of strength-mismatched high-strength low-alloy steel weldments", "doi": "10.1361/10599490420566", "authors": "Ravi, S; Balasubramanian, V; Nasser, SN", "publication": "JOURNAL OF MATERIALS ENGINEERING AND PERFORMANCE", "year_of_publication": 2004, "UT": "WOS:000225920200016", "base_material": "HSLA-80 steel", "base_young_modulus": "-", "base_yield_strength": 700, "base_ultimate_strength": 790, "base_elongation": 19.0, "weld_material": "Low-hydrogen ferritic electrodes (OM WM)", "weld_young_modulus": "-", "weld_yield_strength": 810, "weld_ultimate_strength": 890, "weld_elongation": 14.8, "processing": "Notch in WM", "welding_joint": "Single-bevel butt joint", "welding_method": "Shielded metal arc welding (SMAW)", "welding_voltage": "-", "welding_current": "-", "welding_speed": "-", "preheat_temp": "-", "welding_env": "-", "residual_stress": "280 MPa (WM), 305 MPa (HAZ)", "fatigue_specimen_type": "Center-cracked tension (CCT) specimen", "fatigue_specimen_thickness": 12, "fatigue_test_type": "Axial", "fatigue_temp": "-", "fatigue_env": "-", "load_ratio": 0, "frequency": 20, "fatigue_machine": "Servo-hydraulic-controlled fatigue-testing machine", "fatigue_standard": "-", "fatigue_test_control": "Constant amplitude loading", "stress_concentration": "-", "failure_location": "Weld toe, weld root"}}, {"id": "WELD2025:1843", "name": "HSLA-80 steel | Single-bevel butt joint", "material_family": "Welded joint", "points": [[150.0, 61400.0, 0], [125.0, 138000.0, 0], [100.0, 290000.0, 0], [75.0, 463000.0, 0]], "conditions": {"material": "HSLA-80 steel", "am_type": "Shielded metal arc welding (SMAW)", "load_ratio": "0", "test_type": "Axial", "temperature": "-", "surface_treatment": "Notch in HAZ"}, "metadata": {"dataset_id": 1843, "title": "Effect of notch location on fatigue crack growth behavior of strength-mismatched high-strength low-alloy steel weldments", "doi": "10.1361/10599490420566", "authors": "Ravi, S; Balasubramanian, V; Nasser, SN", "publication": "JOURNAL OF MATERIALS ENGINEERING AND PERFORMANCE", "year_of_publication": 2004, "UT": "WOS:000225920200016", "base_material": "HSLA-80 steel", "base_young_modulus": "-", "base_yield_strength": 700, "base_ultimate_strength": 790, "base_elongation": 19.0, "weld_material": "Low-hydrogen ferritic electrodes (UM WM)", "weld_young_modulus": "-", "weld_yield_strength": 560, "weld_ultimate_strength": 660, "weld_elongation": 16.5, "processing": "Notch in HAZ", "welding_joint": "Single-bevel butt joint", "welding_method": "Shielded metal arc welding (SMAW)", "welding_voltage": "-", "welding_current": "-", "welding_speed": "-", "preheat_temp": "-", "welding_env": "-", "residual_stress": "230 MPa (WM), 248 MPa (HAZ)", "fatigue_specimen_type": "Center-cracked tension (CCT) specimen", "fatigue_specimen_thickness": 12, "fatigue_test_type": "Axial", "fatigue_temp": "-", "fatigue_env": "-", "load_ratio": 0, "frequency": 20, "fatigue_machine": "Servo-hydraulic-controlled fatigue-testing machine", "fatigue_standard": "-", "fatigue_test_control": "Constant amplitude loading", "stress_concentration": "-", "failure_location": "Weld toe, weld root"}}, {"id": "WELD2025:1844", "name": "HSLA-80 steel | Single-bevel butt joint", "material_family": "Welded joint", "points": [[155.0, 89600.0, 0], [127.0, 211000.0, 0], [98.0, 376000.0, 0], [75.0, 574000.0, 0]], "conditions": {"material": "HSLA-80 steel", "am_type": "Shielded metal arc welding (SMAW)", "load_ratio": "0", "test_type": "Axial", "temperature": "-", "surface_treatment": "Notch in HAZ"}, "metadata": {"dataset_id": 1844, "title": "Effect of notch location on fatigue crack growth behavior of strength-mismatched high-strength low-alloy steel weldments", "doi": "10.1361/10599490420566", "authors": "Ravi, S; Balasubramanian, V; Nasser, SN", "publication": "JOURNAL OF MATERIALS ENGINEERING AND PERFORMANCE", "year_of_publication": 2004, "UT": "WOS:000225920200016", "base_material": "HSLA-80 steel", "base_young_modulus": "-", "base_yield_strength": 700, "base_ultimate_strength": 790, "base_elongation": 19.0, "weld_material": "Low-hydrogen ferritic electrodes (EM WM)", "weld_young_modulus": "-", "weld_yield_strength": 710, "weld_ultimate_strength": 800, "weld_elongation": 15.6, "processing": "Notch in HAZ", "welding_joint": "Single-bevel butt joint", "welding_method": "Shielded metal arc welding (SMAW)", "welding_voltage": "-", "welding_current": "-", "welding_speed": "-", "preheat_temp": "-", "welding_env": "-", "residual_stress": "265 MPa (WM), 280 MPa (HAZ)", "fatigue_specimen_type": "Center-cracked tension (CCT) specimen", "fatigue_specimen_thickness": 12, "fatigue_test_type": "Axial", "fatigue_temp": "-", "fatigue_env": "-", "load_ratio": 0, "frequency": 20, "fatigue_machine": "Servo-hydraulic-controlled fatigue-testing machine", "fatigue_standard": "-", "fatigue_test_control": "Constant amplitude loading", "stress_concentration": "-", "failure_location": "Weld toe, weld root"}}, {"id": "WELD2025:1845", "name": "HSLA-80 steel | Single-bevel butt joint", "material_family": "Welded joint", "points": [[151.0, 124000.0, 0], [126.0, 305000.0, 0], [100.0, 488000.0, 0], [75.0, 712000.0, 0]], "conditions": {"material": "HSLA-80 steel", "am_type": "Shielded metal arc welding (SMAW)", "load_ratio": "0", "test_type": "Axial", "temperature": "-", "surface_treatment": "Notch in HAZ"}, "metadata": {"dataset_id": 1845, "title": "Effect of notch location on fatigue crack growth behavior of strength-mismatched high-strength low-alloy steel weldments", "doi": "10.1361/10599490420566", "authors": "Ravi, S; Balasubramanian, V; Nasser, SN", "publication": "JOURNAL OF MATERIALS ENGINEERING AND PERFORMANCE", "year_of_publication": 2004, "UT": "WOS:000225920200016", "base_material": "HSLA-80 steel", "base_young_modulus": "-", "base_yield_strength": 700, "base_ultimate_strength": 790, "base_elongation": 19.0, "weld_material": "Low-hydrogen ferritic electrodes (OM WM)", "weld_young_modulus": "-", "weld_yield_strength": 810, "weld_ultimate_strength": 890, "weld_elongation": 14.8, "processing": "Notch in HAZ", "welding_joint": "Single-bevel butt joint", "welding_method": "Shielded metal arc welding (SMAW)", "welding_voltage": "-", "welding_current": "-", "welding_speed": "-", "preheat_temp": "-", "welding_env": "-", "residual_stress": "280 MPa (WM), 305 MPa (HAZ)", "fatigue_specimen_type": "Center-cracked tension (CCT) specimen", "fatigue_specimen_thickness": 12, "fatigue_test_type": "Axial", "fatigue_temp": "-", "fatigue_env": "-", "load_ratio": 0, "frequency": 20, "fatigue_machine": "Servo-hydraulic-controlled fatigue-testing machine", "fatigue_standard": "-", "fatigue_test_control": "Constant amplitude loading", "stress_concentration": "-", "failure_location": "Weld toe, weld root"}}, {"id": "WELD2025:1846", "name": "AISI304L stainless steel | Butt joint", "material_family": "Welded joint", "points": [[500.0, 120000.0, 0], [400.0, 332000.0, 0], [300.0, 549000.0, 0], [193.0, 1370000.0, 0], [100.0, 1300000.0, 0], [494.0, 201000.0, 0], [398.0, 451000.0, 0], [296.0, 753000.0, 0], [197.0, 1010000.0, 0], [97.0, 3020000.0, 0]], "conditions": {"material": "AISI304L stainless steel", "am_type": "Friction welding", "load_ratio": "-", "test_type": "Rotating bending fatigue", "temperature": "-", "surface_treatment": "Friction welding"}, "metadata": {"dataset_id": 1846, "title": "Evaluation of mechanical performance of friction welded AISI304L grade stainless steel joints", "doi": "10.1504/IJHVS.2018.094832", "authors": "Umanath, K.; Palanikumar, K.", "publication": "INTERNATIONAL JOURNAL OF HEAVY VEHICLE SYSTEMS", "year_of_publication": 2018, "UT": "WOS:000445419200011", "base_material": "AISI304L stainless steel", "base_young_modulus": "-", "base_yield_strength": "-", "base_ultimate_strength": 532, "base_elongation": "-", "weld_material": "AISI304L stainless steel", "weld_young_modulus": "-", "weld_yield_strength": "-", "weld_ultimate_strength": 532, "weld_elongation": "-", "processing": "Friction welding", "welding_joint": "Butt joint", "welding_method": "Friction welding", "welding_voltage": "-", "welding_current": "-", "welding_speed": "-", "preheat_temp": "-", "welding_env": "Ambient", "residual_stress": "-", "fatigue_specimen_type": "standard", "fatigue_specimen_thickness": 10, "fatigue_test_type": "Rotating bending fatigue", "fatigue_temp": "-", "fatigue_env": "Ambient", "load_ratio": "-", "frequency": "-", "fatigue_machine": "Advanced rotating Beam Fatigue Testing machine (Model: R.R. Moore)", "fatigue_standard": "ASTM E8M-04", "fatigue_test_control": "-", "stress_concentration": "-", "failure_location": "Weld interface"}}, {"id": "WELD2025:1847", "name": "EH36 steel | Transverse butt weld", "material_family": "Welded joint", "points": [[328.0, 46900.0, 0], [328.0, 89400.0, 0], [299.0, 126000.0, 0], [268.0, 108000.0, 0], [238.0, 125000.0, 0], [206.0, 184000.0, 0], [268.0, 200000.0, 0], [268.0, 246000.0, 0], [180.0, 261000.0, 0], [239.0, 309000.0, 0], [239.0, 377000.0, 0], [147.0, 517000.0, 0], [180.0, 720000.0, 0], [180.0, 778000.0, 0], [209.0, 818000.0, 0], [209.0, 895000.0, 0], [149.0, 2010000.0, 0], [120.0, 3460000.0, 0]], "conditions": {"material": "EH36 steel", "am_type": "Flux-cored arc welding", "load_ratio": "0.05", "test_type": "Axial", "temperature": "-", "surface_treatment": "2G weld position"}, "metadata": {"dataset_id": 1847, "title": "Study on fatigue experiment for transverse butt welds under 2G and 3G weld positions", "doi": "10.1515/ijnaoe-2015-0059", "authors": "Kang, Sung-Wook; Park, Yong-Man; Jang, Beom-Seon; Jeon, Yu-Chul; Kim, Seong-Min", "publication": "INTERNATIONAL JOURNAL OF NAVAL ARCHITECTURE AND OCEAN ENGINEERING", "year_of_publication": 2015, "UT": "WOS:000362057800005", "base_material": "EH36 steel", "base_young_modulus": 210, "base_yield_strength": 478, "base_ultimate_strength": 542, "base_elongation": 27, "weld_material": "E81T1-K2C (filler metal)", "weld_young_modulus": "-", "weld_yield_strength": 470, "weld_ultimate_strength": "550-690", "weld_elongation": 19, "processing": "2G weld position", "welding_joint": "Transverse butt weld", "welding_method": "Flux-cored arc welding", "welding_voltage": "-", "welding_current": "-", "welding_speed": "-", "preheat_temp": "-", "welding_env": "-", "residual_stress": "-", "fatigue_specimen_type": "Standard (ASTM E466-96)", "fatigue_specimen_thickness": 25, "fatigue_test_type": "Axial", "fatigue_temp": "-", "fatigue_env": "-", "load_ratio": 0.05, "frequency": "3-10", "fatigue_machine": "-", "fatigue_standard": "ASTM E466-96", "fatigue_test_control": "Load control", "stress_concentration": "1.09", "failure_location": "-"}}, {"id": "WELD2025:1848", "name": "EH36 steel | Transverse butt weld", "material_family": "Welded joint", "points": [[328.0, 42600.0, 0], [330.0, 59000.0, 0], [270.0, 83400.0, 0], [294.0, 92300.0, 0], [301.0, 115000.0, 0], [268.0, 122000.0, 0], [270.0, 158000.0, 0], [241.0, 151000.0, 0], [238.0, 179000.0, 0], [238.0, 192000.0, 0], [207.0, 375000.0, 0], [207.0, 397000.0, 0], [207.0, 413000.0, 0], [150.0, 497000.0, 0], [180.0, 884000.0, 0], [180.0, 1130000.0, 0], [147.0, 885000.0, 0], [120.0, 1790000.0, 0]], "conditions": {"material": "EH36 steel", "am_type": "Flux-cored arc welding", "load_ratio": "0.05", "test_type": "Axial", "temperature": "-", "surface_treatment": "3G weld position"}, "metadata": {"dataset_id": 1848, "title": "Study on fatigue experiment for transverse butt welds under 2G and 3G weld positions", "doi": "10.1515/ijnaoe-2015-0059", "authors": "Kang, Sung-Wook; Park, Yong-Man; Jang, Beom-Seon; Jeon, Yu-Chul; Kim, Seong-Min", "publication": "INTERNATIONAL JOURNAL OF NAVAL ARCHITECTURE AND OCEAN ENGINEERING", "year_of_publication": 2015, "UT": "WOS:000362057800005", "base_material": "EH36 steel", "base_young_modulus": 210, "base_yield_strength": 478, "base_ultimate_strength": 542, "base_elongation": 27, "weld_material": "E81T1-K2C (filler metal)", "weld_young_modulus": "-", "weld_yield_strength": 470, "weld_ultimate_strength": "550-690", "weld_elongation": 19, "processing": "3G weld position", "welding_joint": "Transverse butt weld", "welding_method": "Flux-cored arc welding", "welding_voltage": "-", "welding_current": "-", "welding_speed": "-", "preheat_temp": "-", "welding_env": "-", "residual_stress": "-", "fatigue_specimen_type": "Standard (ASTM E466-96)", "fatigue_specimen_thickness": 25, "fatigue_test_type": "Axial", "fatigue_temp": "-", "fatigue_env": "-", "load_ratio": 0.05, "frequency": "3-10", "fatigue_machine": "-", "fatigue_standard": "ASTM E466-96", "fatigue_test_control": "Load control", "stress_concentration": "1.24", "failure_location": "-"}}, {"id": "WELD2025:1849", "name": "Magnesium alloy AZ31B | Butt Joint", "material_family": "Welded joint", "points": [[133.0, 3772.0, 0], [136.0, 7210.0, 0], [136.0, 9810.0, 0], [116.0, 9251.0, 0], [116.0, 9652.0, 0], [120.0, 13700.0, 0], [117.0, 21600.0, 0], [117.0, 26800.0, 0], [95.0, 49500.0, 0], [96.0, 59000.0, 0], [97.0, 101000.0, 0], [97.0, 131000.0, 0], [97.0, 146000.0, 0], [97.0, 211000.0, 0], [97.0, 295000.0, 0]], "conditions": {"material": "Magnesium alloy AZ31B", "am_type": "Friction Stir Welding (FSW)", "load_ratio": "0.1", "test_type": "Axial fatigue tests", "temperature": "-", "surface_treatment": "-"}, "metadata": {"dataset_id": 1849, "title": "Mechanical and Fatigue Strength Assessment of Friction Stir Welded Plates of Magnesium Alloy AZ31B", "doi": "10.1590/0104-9224/SI2301.06", "authors": "Fernando Luna, Carlos; Franco Arenas, Fernando; Pereira, Victor Ferrinho; Avila, Julian Arnaldo", "publication": "SOLDAGEM & INSPECAO", "year_of_publication": 2018, "UT": "WOS:000435109800006", "base_material": "Magnesium alloy AZ31B", "base_young_modulus": "-", "base_yield_strength": "-", "base_ultimate_strength": 150, "base_elongation": "-", "weld_material": "Magnesium alloy AZ31B", "weld_young_modulus": "-", "weld_yield_strength": "-", "weld_ultimate_strength": "-", "weld_elongation": "-", "processing": "-", "welding_joint": "Butt Joint", "welding_method": "Friction Stir Welding (FSW)", "welding_voltage": "-", "welding_current": "-", "welding_speed": "1.67, 3.33, 5.00", "preheat_temp": "-", "welding_env": "-", "residual_stress": "-", "fatigue_specimen_type": "Flat plates", "fatigue_specimen_thickness": 3.2, "fatigue_test_type": "Axial fatigue tests", "fatigue_temp": "-", "fatigue_env": "-", "load_ratio": 0.1, "frequency": 30, "fatigue_machine": "Servo-hydraulic machine", "fatigue_standard": "ASTM E466", "fatigue_test_control": "Stress-controlled", "stress_concentration": "-", "failure_location": "Transition zone between base metal (BM) and thermomechanically affected zone (TMAZ), primarily on the advancing side (HAZ-AS)"}}, {"id": "WELD2025:1850", "name": "A6N01S-T5 aluminum alloy | Butt Joint", "material_family": "Welded joint", "points": [[276.0, 36900.0, 0], [236.0, 92400.0, 0], [202.0, 320000.0, 0], [176.0, 823000.0, 0], [155.0, 3400000.0, 0], [135.0, 10300000.0, 1], [123.0, 13000000.0, 1]], "conditions": {"material": "A6N01S-T5 aluminum alloy", "am_type": "Friction Stir Welding (FSW)", "load_ratio": "-1", "test_type": "Axial fatigue test", "temperature": "25", "surface_treatment": "-"}, "metadata": {"dataset_id": 1850, "title": "Effects of Ti-FPB Treatment on Fatigue Strength of FSWed Aluminum Alloy and on Its Mechanical Properties in Salt Water Environment", "doi": "10.2320/jinstmet.J2014002", "authors": "Morita, Tatsuro; Yamanaka, Mikio", "publication": "JOURNAL OF THE JAPAN INSTITUTE OF METALS AND MATERIALS", "year_of_publication": 2014, "UT": "WOS:000338758800003", "base_material": "A6N01S-T5 aluminum alloy", "base_young_modulus": 68, "base_yield_strength": 235, "base_ultimate_strength": 258, "base_elongation": 11, "weld_material": "A6N01S-T5 aluminum alloy", "weld_young_modulus": 67, "weld_yield_strength": 124, "weld_ultimate_strength": 209, "weld_elongation": 7, "processing": "-", "welding_joint": "Butt Joint", "welding_method": "Friction Stir Welding (FSW)", "welding_voltage": "-", "welding_current": "-", "welding_speed": "-", "preheat_temp": "-", "welding_env": "-", "residual_stress": "Compressive residual stress introduced by Ti-FPB treatment", "fatigue_specimen_type": "Notched (custom shape)", "fatigue_specimen_thickness": 6, "fatigue_test_type": "Axial fatigue test", "fatigue_temp": 25, "fatigue_env": "-", "load_ratio": -1, "frequency": 25, "fatigue_machine": "-", "fatigue_standard": "-", "fatigue_test_control": "Stress", "stress_concentration": "-", "failure_location": "Weld toe"}}, {"id": "WELD2025:1851", "name": "A6N01S-T5 aluminum alloy | Butt Joint", "material_family": "Welded joint", "points": [[318.0, 22300.0, 0], [278.0, 67300.0, 0], [238.0, 261000.0, 0], [220.0, 590000.0, 0], [200.0, 4100000.0, 0], [179.0, 9840000.0, 1], [159.0, 12100000.0, 1]], "conditions": {"material": "A6N01S-T5 aluminum alloy", "am_type": "Friction Stir Welding (FSW)", "load_ratio": "-1", "test_type": "Axial fatigue test", "temperature": "25", "surface_treatment": "Ti-FPB (Titanium-Fine-Particle Bombarding) treatment"}, "metadata": {"dataset_id": 1851, "title": "Effects of Ti-FPB Treatment on Fatigue Strength of FSWed Aluminum Alloy and on Its Mechanical Properties in Salt Water Environment", "doi": "10.2320/jinstmet.J2014002", "authors": "Morita, Tatsuro; Yamanaka, Mikio", "publication": "JOURNAL OF THE JAPAN INSTITUTE OF METALS AND MATERIALS", "year_of_publication": 2014, "UT": "WOS:000338758800003", "base_material": "A6N01S-T5 aluminum alloy", "base_young_modulus": 68, "base_yield_strength": 235, "base_ultimate_strength": 258, "base_elongation": 11, "weld_material": "A6N01S-T5 aluminum alloy", "weld_young_modulus": 67, "weld_yield_strength": 124, "weld_ultimate_strength": 209, "weld_elongation": 7, "processing": "Ti-FPB (Titanium-Fine-Particle Bombarding) treatment", "welding_joint": "Butt Joint", "welding_method": "Friction Stir Welding (FSW)", "welding_voltage": "-", "welding_current": "-", "welding_speed": "-", "preheat_temp": "-", "welding_env": "-", "residual_stress": "Compressive residual stress introduced by Ti-FPB treatment", "fatigue_specimen_type": "Notched (custom shape)", "fatigue_specimen_thickness": 6, "fatigue_test_type": "Axial fatigue test", "fatigue_temp": 25, "fatigue_env": "-", "load_ratio": -1, "frequency": 25, "fatigue_machine": "-", "fatigue_standard": "-", "fatigue_test_control": "Stress", "stress_concentration": "-", "failure_location": "Weld toe"}}, {"id": "WELD2025:1852", "name": "AZ3 magnesium alloys | Butt Joint", "material_family": "Welded joint", "points": [[120.0, 9060.0, 0], [98.0, 25000.0, 0], [101.0, 29100.0, 0], [90.0, 63000.0, 0], [82.0, 124000.0, 0], [62.0, 415000.0, 0], [64.0, 2390000.0, 1], [59.0, 2390000.0, 1]], "conditions": {"material": "AZ3 magnesium alloys", "am_type": "TIG (Tungsten Inert Gas)", "load_ratio": "0.1", "test_type": "Tensile fatigue", "temperature": "25", "surface_treatment": "-"}, "metadata": {"dataset_id": 1852, "title": "Fatigue of welded magnesium alloy joints", "doi": "10.2320/matertrans.45.419", "authors": "Tsujikawa, M; Somekawa, H; Higashi, K; Iwaskai, H; Hasegawa, T; Mizuta, A", "publication": "MATERIALS TRANSACTIONS", "year_of_publication": 2004, "UT": "WOS:000220275400059", "base_material": "AZ3 magnesium alloys", "base_young_modulus": "-", "base_yield_strength": 143.3, "base_ultimate_strength": 264.7, "base_elongation": 16.4, "weld_material": "AZ31 alloys", "weld_young_modulus": "-", "weld_yield_strength": 115.7, "weld_ultimate_strength": 245.0, "weld_elongation": "-", "processing": "-", "welding_joint": "Butt Joint", "welding_method": "TIG (Tungsten Inert Gas)", "welding_voltage": "-", "welding_current": "-", "welding_speed": "-", "preheat_temp": "-", "welding_env": "Air", "residual_stress": "-", "fatigue_specimen_type": "Tensile fatigue specimens", "fatigue_specimen_thickness": 2, "fatigue_test_type": "Tensile fatigue", "fatigue_temp": 25, "fatigue_env": "-", "load_ratio": 0.1, "frequency": 10, "fatigue_machine": "Hydraulic servo pulser type fatigue machine", "fatigue_standard": "-", "fatigue_test_control": "Stress", "stress_concentration": "-", "failure_location": "Weld toe"}}, {"id": "WELD2025:1853", "name": "AZ61 magnesium alloys | Butt Joint", "material_family": "Welded joint", "points": [[121.0, 22400.0, 0], [101.0, 50300.0, 0], [80.0, 168000.0, 0], [61.0, 689000.0, 0], [71.0, 864000.0, 0], [50.0, 2440000.0, 1]], "conditions": {"material": "AZ61 magnesium alloys", "am_type": "TIG (Tungsten Inert Gas)", "load_ratio": "0.1", "test_type": "Tensile fatigue", "temperature": "25", "surface_treatment": "-"}, "metadata": {"dataset_id": 1853, "title": "Fatigue of welded magnesium alloy joints", "doi": "10.2320/matertrans.45.419", "authors": "Tsujikawa, M; Somekawa, H; Higashi, K; Iwaskai, H; Hasegawa, T; Mizuta, A", "publication": "MATERIALS TRANSACTIONS", "year_of_publication": 2004, "UT": "WOS:000220275400059", "base_material": "AZ61 magnesium alloys", "base_young_modulus": "-", "base_yield_strength": 194.3, "base_ultimate_strength": 298.0, "base_elongation": 17, "weld_material": "AZ61 magnesium alloys", "weld_young_modulus": "-", "weld_yield_strength": 205.7, "weld_ultimate_strength": 283.7, "weld_elongation": "-", "processing": "-", "welding_joint": "Butt Joint", "welding_method": "TIG (Tungsten Inert Gas)", "welding_voltage": "-", "welding_current": "-", "welding_speed": "-", "preheat_temp": "-", "welding_env": "Air", "residual_stress": "-", "fatigue_specimen_type": "Tensile fatigue specimens", "fatigue_specimen_thickness": 2, "fatigue_test_type": "Tensile fatigue", "fatigue_temp": 25, "fatigue_env": "-", "load_ratio": 0.1, "frequency": 10, "fatigue_machine": "Hydraulic servo pulser type fatigue machine", "fatigue_standard": "-", "fatigue_test_control": "Stress", "stress_concentration": "-", "failure_location": "Weld toe"}}, {"id": "WELD2025:1854", "name": "AZ3 magnesium alloys | Butt Joint", "material_family": "Welded joint", "points": [[118.0, 16600.0, 0], [100.0, 33200.0, 0], [90.0, 66700.0, 0], [79.0, 86800.0, 0], [70.0, 290000.0, 0], [64.0, 2480000.0, 1], [54.0, 2480000.0, 1]], "conditions": {"material": "AZ3 magnesium alloys", "am_type": "FSW (Friction Stir Welding)", "load_ratio": "0.1", "test_type": "Tensile fatigue", "temperature": "25", "surface_treatment": "-"}, "metadata": {"dataset_id": 1854, "title": "Fatigue of welded magnesium alloy joints", "doi": "10.2320/matertrans.45.419", "authors": "Tsujikawa, M; Somekawa, H; Higashi, K; Iwaskai, H; Hasegawa, T; Mizuta, A", "publication": "MATERIALS TRANSACTIONS", "year_of_publication": 2004, "UT": "WOS:000220275400059", "base_material": "AZ3 magnesium alloys", "base_young_modulus": "-", "base_yield_strength": 143.3, "base_ultimate_strength": 264.7, "base_elongation": 16.4, "weld_material": "AZ31 alloys", "weld_young_modulus": "-", "weld_yield_strength": 106.7, "weld_ultimate_strength": 237.0, "weld_elongation": "-", "processing": "-", "welding_joint": "Butt Joint", "welding_method": "FSW (Friction Stir Welding)", "welding_voltage": "-", "welding_current": "-", "welding_speed": "-", "preheat_temp": "-", "welding_env": "Air", "residual_stress": "-", "fatigue_specimen_type": "Tensile fatigue specimens", "fatigue_specimen_thickness": 2, "fatigue_test_type": "Tensile fatigue", "fatigue_temp": 25, "fatigue_env": "-", "load_ratio": 0.1, "frequency": 10, "fatigue_machine": "Hydraulic servo pulser type fatigue machine", "fatigue_standard": "-", "fatigue_test_control": "Stress", "stress_concentration": "-", "failure_location": "center of weld line"}}, {"id": "WELD2025:1855", "name": "AZ61 magnesium alloys | Butt Joint", "material_family": "Welded joint", "points": [[118.0, 13200.0, 0], [100.0, 51200.0, 0], [83.0, 97200.0, 0], [74.0, 122000.0, 0], [60.0, 195000.0, 0], [40.0, 3350000.0, 1]], "conditions": {"material": "AZ61 magnesium alloys", "am_type": "FSW (Friction Stir Welding)", "load_ratio": "0.1", "test_type": "Tensile fatigue", "temperature": "25", "surface_treatment": "-"}, "metadata": {"dataset_id": 1855, "title": "Fatigue of welded magnesium alloy joints", "doi": "10.2320/matertrans.45.419", "authors": "Tsujikawa, M; Somekawa, H; Higashi, K; Iwaskai, H; Hasegawa, T; Mizuta, A", "publication": "MATERIALS TRANSACTIONS", "year_of_publication": 2004, "UT": "WOS:000220275400059", "base_material": "AZ61 magnesium alloys", "base_young_modulus": "-", "base_yield_strength": 194.3, "base_ultimate_strength": 298.0, "base_elongation": 17, "weld_material": "AZ61 magnesium alloys", "weld_young_modulus": "-", "weld_yield_strength": 156.7, "weld_ultimate_strength": 234.7, "weld_elongation": "-", "processing": "-", "welding_joint": "Butt Joint", "welding_method": "FSW (Friction Stir Welding)", "welding_voltage": "-", "welding_current": "-", "welding_speed": "-", "preheat_temp": "-", "welding_env": "Air", "residual_stress": "-", "fatigue_specimen_type": "Tensile fatigue specimens",
