Repository: yunyunfanfan/S-PA-CBB

# S-PA-CBB

Official research code, processed curve records, evaluation outputs, and manuscript source for:

> **From Physics to Selective Generation: Conditional Brownian Bridges for Sparse S–N Curve Reconstruction and Fatigue Decision-Making**

S-PA-CBB reconstructs a complete probabilistic stress–life (S–N) curve from only two to four observed fatigue tests. The method first fits an interpretable Basquin state, diagnoses whether that state is sufficient, and applies a ControlNet-style conditional Brownian-bridge residual only to curves that benefit from correction.

File: external_data/weld2025_disjoint_curves.json (part 70 of 223)
"fatigue_specimen_thickness": 2, "fatigue_test_type": "Tensile fatigue", "fatigue_temp": 25, "fatigue_env": "-", "load_ratio": 0.1, "frequency": 10, "fatigue_machine": "Hydraulic servo pulser type fatigue machine", "fatigue_standard": "-", "fatigue_test_control": "Stress", "stress_concentration": "-", "failure_location": "center of weld line"}}, {"id": "WELD2025:1856", "name": "AZ31 magnesium alloys | Butt Joint", "material_family": "Welded joint", "points": [[150.0, 8150.0, 0], [120.0, 27400.0, 0], [100.0, 115000.0, 0], [89.0, 139000.0, 0], [81.0, 532000.0, 0], [71.0, 2410000.0, 1]], "conditions": {"material": "AZ31 magnesium alloys", "am_type": "TIG (Tungsten Inert Gas)", "load_ratio": "0.1", "test_type": "Tensile fatigue", "temperature": "25", "surface_treatment": "rolled L"}, "metadata": {"dataset_id": 1856, "title": "Fatigue of welded magnesium alloy joints", "doi": "10.2320/matertrans.45.419", "authors": "Tsujikawa, M; Somekawa, H; Higashi, K; Iwaskai, H; Hasegawa, T; Mizuta, A", "publication": "MATERIALS TRANSACTIONS", "year_of_publication": 2004, "UT": "WOS:000220275400059", "base_material": "AZ31 magnesium alloys", "base_young_modulus": "-", "base_yield_strength": 167.7, "base_ultimate_strength": 269.3, "base_elongation": 24.8, "weld_material": "AZ31 magnesium alloys", "weld_young_modulus": "-", "weld_yield_strength": 103.3, "weld_ultimate_strength": 255.7, "weld_elongation": "-", "processing": "rolled L", "welding_joint": "Butt Joint", "welding_method": "TIG (Tungsten Inert Gas)", "welding_voltage": "-", "welding_current": "-", "welding_speed": "-", "preheat_temp": "-", "welding_env": "Air", "residual_stress": "-", "fatigue_specimen_type": "Tensile fatigue specimens", "fatigue_specimen_thickness": 2, "fatigue_test_type": "Tensile fatigue", "fatigue_temp": 25, "fatigue_env": "-", "load_ratio": 0.1, "frequency": 10, "fatigue_machine": "Hydraulic servo pulser type fatigue machine", "fatigue_standard": "-", "fatigue_test_control": "Stress", "stress_concentration": "-", "failure_location": "Weld toe"}}, {"id": "WELD2025:1857", "name": "AZ31 magnesium alloys | Butt Joint", "material_family": "Welded joint", "points": [[120.0, 25400.0, 0], [99.0, 45600.0, 0], [90.0, 207000.0, 0], [82.0, 440000.0, 0], [70.0, 386000.0, 0], [60.0, 3140000.0, 1]], "conditions": {"material": "AZ31 magnesium alloys", "am_type": "TIG (Tungsten Inert Gas)", "load_ratio": "0.1", "test_type": "Tensile fatigue", "temperature": "25", "surface_treatment": "rolled T"}, "metadata": {"dataset_id": 1857, "title": "Fatigue of welded magnesium alloy joints", "doi": "10.2320/matertrans.45.419", "authors": "Tsujikawa, M; Somekawa, H; Higashi, K; Iwaskai, H; Hasegawa, T; Mizuta, A", "publication": "MATERIALS TRANSACTIONS", "year_of_publication": 2004, "UT": "WOS:000220275400059", "base_material": "AZ31 magnesium alloys", "base_young_modulus": "-", "base_yield_strength": 192.0, "base_ultimate_strength": 272.3, "base_elongation": 23.7, "weld_material": "AZ31 magnesium alloys", "weld_young_modulus": "-", "weld_yield_strength": 117.7, "weld_ultimate_strength": 261.3, "weld_elongation": "-", "processing": "rolled T", "welding_joint": "Butt Joint", "welding_method": "TIG (Tungsten Inert Gas)", "welding_voltage": "-", "welding_current": "-", "welding_speed": "-", "preheat_temp": "-", "welding_env": "Air", "residual_stress": "-", "fatigue_specimen_type": "Tensile fatigue specimens", "fatigue_specimen_thickness": 2, "fatigue_test_type": "Tensile fatigue", "fatigue_temp": 25, "fatigue_env": "-", "load_ratio": 0.1, "frequency": 10, "fatigue_machine": "Hydraulic servo pulser type fatigue machine", "fatigue_standard": "-", "fatigue_test_control": "Stress", "stress_concentration": "-", "failure_location": "Weld toe"}}, {"id": "WELD2025:1858", "name": "AZ61 magnesium alloys | Butt Joint", "material_family": "Welded joint", "points": [[148.0, 6750.0, 0], [109.0, 10100.0, 0], [109.0, 49200.0, 0], [78.0, 196000.0, 0], [70.0, 409000.0, 0], [49.0, 2040000.0, 1]], "conditions": {"material": "AZ61 magnesium alloys", "am_type": "TIG (Tungsten Inert Gas)", "load_ratio": "0.1", "test_type": "Tensile fatigue", "temperature": "25", "surface_treatment": "rolled L"}, "metadata": {"dataset_id": 1858, "title": "Fatigue of welded magnesium alloy joints", "doi": "10.2320/matertrans.45.419", "authors": "Tsujikawa, M; Somekawa, H; Higashi, K; Iwaskai, H; Hasegawa, T; Mizuta, A", "publication": "MATERIALS TRANSACTIONS", "year_of_publication": 2004, "UT": "WOS:000220275400059", "base_material": "AZ61 magnesium alloys", "base_young_modulus": "-", "base_yield_strength": 139.7, "base_ultimate_strength": 272.3, "base_elongation": 17.4, "weld_material": "AZ61 magnesium alloys", "weld_young_modulus": "-", "weld_yield_strength": 111.0, "weld_ultimate_strength": 2611.4, "weld_elongation": "-", "processing": "rolled L", "welding_joint": "Butt Joint", "welding_method": "TIG (Tungsten Inert Gas)", "welding_voltage": "-", "welding_current": "-", "welding_speed": "-", "preheat_temp": "-", "welding_env": "Air", "residual_stress": "-", "fatigue_specimen_type": "Tensile fatigue specimens", "fatigue_specimen_thickness": 4, "fatigue_test_type": "Tensile fatigue", "fatigue_temp": 25, "fatigue_env": "-", "load_ratio": 0.1, "frequency": 10, "fatigue_machine": "Hydraulic servo pulser type fatigue machine", "fatigue_standard": "-", "fatigue_test_control": "Stress", "stress_concentration": "-", "failure_location": "Weld toe"}}, {"id": "WELD2025:1859", "name": "AZ61 magnesium alloys | Butt Joint", "material_family": "Welded joint", "points": [[130.0, 7430.0, 0], [103.0, 27900.0, 0], [78.0, 147000.0, 0], [62.0, 425000.0, 0], [50.0, 373000.0, 0], [45.0, 387000.0, 0]], "conditions": {"material": "AZ61 magnesium alloys", "am_type": "TIG (Tungsten Inert Gas)", "load_ratio": "0.1", "test_type": "Tensile fatigue", "temperature": "25", "surface_treatment": "rolled T"}, "metadata": {"dataset_id": 1859, "title": "Fatigue of welded magnesium alloy joints", "doi": "10.2320/matertrans.45.419", "authors": "Tsujikawa, M; Somekawa, H; Higashi, K; Iwaskai, H; Hasegawa, T; Mizuta, A", "publication": "MATERIALS TRANSACTIONS", "year_of_publication": 2004, "UT": "WOS:000220275400059", "base_material": "AZ61 magnesium alloys", "base_young_modulus": "-", "base_yield_strength": 142.7, "base_ultimate_strength": 277.7, "base_elongation": 14.8, "weld_material": "AZ61 magnesium alloys", "weld_young_modulus": "-", "weld_yield_strength": 89.0, "weld_ultimate_strength": 268.0, "weld_elongation": "-", "processing": "rolled T", "welding_joint": "Butt Joint", "welding_method": "TIG (Tungsten Inert Gas)", "welding_voltage": "-", "welding_current": "-", "welding_speed": "-", "preheat_temp": "-", "welding_env": "Air", "residual_stress": "-", "fatigue_specimen_type": "Tensile fatigue specimens", "fatigue_specimen_thickness": 4, "fatigue_test_type": "Tensile fatigue", "fatigue_temp": 25, "fatigue_env": "-", "load_ratio": 0.1, "frequency": 10, "fatigue_machine": "Hydraulic servo pulser type fatigue machine", "fatigue_standard": "-", "fatigue_test_control": "Stress", "stress_concentration": "-", "failure_location": "Weld toe"}}, {"id": "WELD2025:1860", "name": "A1050-H14 commercial pure aluminum (A1050-JIS) | Butt Joint", "material_family": "Welded joint", "points": [[81.0, 5940.0, 0], [35.0, 27500.0, 0], [29.0, 118000.0, 0], [25.0, 292000.0, 0], [30.0, 569000.0, 0], [22.0, 1000000.0, 0], [20.0, 10000000.0, 1], [55.0, 227000.0, 0], [50.0, 432000.0, 0], [45.0, 858000.0, 0], [40.0, 3210000.0, 0], [35.0, 10000000.0, 1], [32.0, 26900.0, 0], [30.0, 27400.0, 0], [30.0, 97000.0, 0], [27.0, 180000.0, 0], [20.0, 298000.0, 0], [24.0, 356000.0, 0], [17.0, 425000.0, 0], [21.0, 1680000.0, 0], [15.0, 10000000.0, 1], [60.0, 78400.0, 0], [54.0, 266000.0, 0], [49.0, 1030000.0, 0], [45.0, 5730000.0, 0], [62.0, 159000.0, 0], [61.0, 400000.0, 0], [57.0, 544000.0, 0], [53.0, 876000.0, 0], [45.0, 1190000.0, 0], [43.0, 5030000.0, 0], [39.0, 10000000.0, 1]], "conditions": {"material": "A1050-H14 commercial pure aluminum (A1050-JIS)", "am_type": "Friction welding", "load_ratio": "-", "test_type": "Rotating bending", "temperature": "-", "surface_treatment": "Friction welding"}, "metadata": {"dataset_id": 1860, "title": "Evaluation of Tensile Strength and Fatigue Strength of Commercial Pure Aluminum/Tough Pitch Copper Friction-Welded Joints by Deformation Heat Input", "doi": "10.2320/matertrans.L-MRA2008836", "authors": "Ochi, Hiizu; Yamamoto, Yoshiaki; Yamazaki, Takashi; Sawai, Takeshi; Kawai, Gosaku; Ogawa, Koichi", "publication": "MATERIALS TRANSACTIONS", "year_of_publication": 2008, "UT": "WOS:000262932900007", "base_material": "A1050-H14 commercial pure aluminum (A1050-JIS)", "base_young_modulus": "-", "base_yield_strength": 105, "base_ultimate_strength": 109, "base_elongation": 25, "weld_material": "C1100-H tough pitch copper (C1100-JIS)", "weld_young_modulus": "-", "weld_yield_strength": "-", "weld_ultimate_strength": 257, "weld_elongation": 54, "processing": "Friction welding", "welding_joint": "Butt Joint", "welding_method": "Friction welding", "welding_voltage": "-", "welding_current": "-", "welding_speed": "-", "preheat_temp": "-", "welding_env": "-", "residual_stress": "-", "fatigue_specimen_type": "Notched round bar", "fatigue_specimen_thickness": 16, "fatigue_test_type": "Rotating bending", "fatigue_temp": "-", "fatigue_env": "-", "load_ratio": "-", "frequency": "-", "fatigue_machine": "Cantilever rotary bending testing machine", "fatigue_standard": "-", "fatigue_test_control": "-", "stress_concentration": "1.66", "failure_location": "Weld interface or A1050 side near the weld interface"}}, {"id": "WELD2025:1861", "name": "Ti-6Al-4V alloy | Butt Joint", "material_family": "Welded joint", "points": [[766.0, 31500.0, 0], [675.0, 83800.0, 0], [722.0, 179000.0, 0], [631.0, 338000.0, 0]], "conditions": {"material": "Ti-6Al-4V alloy", "am_type": "Friction Stir Welding (FSW)", "load_ratio": "0.1", "test_type": "Axial (tension-tension mode)", "temperature": "25", "surface_treatment": "-"}, "metadata": {"dataset_id": 1861, "title": "Heat Treatment to Improve Fatigue Strength of Friction Stir Welded Ti-6Al-4V Alloy Butt Joint", "doi": "10.2320/matertrans.M2017117", "authors": "Nakai, Masaaki; Niinomi, Mitsuo; Ishida, Yu; Liu, Huihong; Fujii, Hidetoshi; Ninomiya, Takashi", "publication": "MATERIALS TRANSACTIONS", "year_of_publication": 2017, "UT": "WOS:000410587600021", "base_material": "Ti-6Al-4V alloy", "base_young_modulus": "-", "base_yield_strength": "-", "base_ultimate_strength": "-", "base_elongation": "-", "weld_material": "Ti-6Al-4V alloy", "weld_young_modulus": "-", "weld_yield_strength": "-", "weld_ultimate_strength": "-", "weld_elongation": "-", "processing": "-", "welding_joint": "Butt Joint", "welding_method": "Friction Stir Welding (FSW)", "welding_voltage": "-", "welding_current": "-", "welding_speed": 2.33, "preheat_temp": "-", "welding_env": "-", "residual_stress": "-", "fatigue_specimen_type": "Plate specimens", "fatigue_specimen_thickness": 2.5, "fatigue_test_type": "Axial (tension-tension mode)", "fatigue_temp": 25, "fatigue_env": "-", "load_ratio": 0.1, "frequency": 10, "fatigue_machine": "Electric machine with a capacity of 10 kN", "fatigue_standard": "-", "fatigue_test_control": "Stress", "stress_concentration": "-", "failure_location": "Stir zone and vicinity of the boundary between stir zone and base metal"}}, {"id": "WELD2025:1862", "name": "Ti-6Al-4V alloy | Butt Joint", "material_family": "Welded joint", "points": [[762.0, 27900.0, 0], [805.0, 65000.0, 0], [721.0, 1000000.0, 1]], "conditions": {"material": "Ti-6Al-4V alloy", "am_type": "Friction Stir Welding (FSW)", "load_ratio": "0.1", "test_type": "Axial (tension-tension mode)", "temperature": "25", "surface_treatment": "Solution treatment and aging"}, "metadata": {"dataset_id": 1862, "title": "Heat Treatment to Improve Fatigue Strength of Friction Stir Welded Ti-6Al-4V Alloy Butt Joint", "doi": "10.2320/matertrans.M2017117", "authors": "Nakai, Masaaki; Niinomi, Mitsuo; Ishida, Yu; Liu, Huihong; Fujii, Hidetoshi; Ninomiya, Takashi", "publication": "MATERIALS TRANSACTIONS", "year_of_publication": 2017, "UT": "WOS:000410587600021", "base_material": "Ti-6Al-4V alloy", "base_young_modulus": "-", "base_yield_strength": "-", "base_ultimate_strength": "-", "base_elongation": "-", "weld_material": "Ti-6Al-4V alloy", "weld_young_modulus": "-", "weld_yield_strength": "-", "weld_ultimate_strength": "-", "weld_elongation": "-", "processing": "Solution treatment and aging", "welding_joint": "Butt Joint", "welding_method": "Friction Stir Welding (FSW)", "welding_voltage": "-", "welding_current": "-", "welding_speed": 2.33, "preheat_temp": "-", "welding_env": "-", "residual_stress": "-", "fatigue_specimen_type": "Plate specimens", "fatigue_specimen_thickness": 2.5, "fatigue_test_type": "Axial (tension-tension mode)", "fatigue_temp": 25, "fatigue_env": "-", "load_ratio": 0.1, "frequency": 10, "fatigue_machine": "Electric machine with a capacity of 10 kN", "fatigue_standard": "-", "fatigue_test_control": "Stress", "stress_concentration": "-", "failure_location": "inside the stir zone"}}, {"id": "WELD2025:1863", "name": "S960 MC | Butt Joint", "material_family": "Welded joint", "points": [[274.0, 175000.0, 0], [258.0, 185000.0, 0], [253.0, 218000.0, 0], [262.0, 226000.0, 0], [251.0, 252000.0, 0], [245.0, 266000.0, 0], [241.0, 334000.0, 0], [252.0, 408000.0, 0]], "conditions": {"material": "S960 MC", "am_type": "GMAW", "load_ratio": "0.1", "test_type": "Axial", "temperature": "-", "surface_treatment": "Direct quenched"}, "metadata": {"dataset_id": 1863, "title": "Effect of the welding process and filler material on the fatigue behavior of 960 MPa structural steel at a butt joint configuration", "doi": "10.2351/1.4943993", "authors": "Siltanen, Jukka; Skriko, Tuomas; Bjork, Timo", "publication": "JOURNAL OF LASER APPLICATIONS", "year_of_publication": 2016, "UT": "WOS:000374165400039", "base_material": "S960 MC", "base_young_modulus": "-", "base_yield_strength": 1035, "base_ultimate_strength": 1139, "base_elongation": 11, "weld_material": "OK 12.51", "weld_young_modulus": "-", "weld_yield_strength": 470, "weld_ultimate_strength": 560, "weld_elongation": 26, "processing": "Direct quenched", "welding_joint": "Butt Joint", "welding_method": "GMAW", "welding_voltage": "26-27", "welding_current": "255-256", "welding_speed": 13.33, "preheat_temp": "-", "welding_env": "Flat position (PA/1G)", "residual_stress": "-", "fatigue_specimen_type": "Butt joint", "fatigue_specimen_thickness": 6, "fatigue_test_type": "Axial", "fatigue_temp": "-", "fatigue_env": "-", "load_ratio": 0.1, "frequency": "4-10", "fatigue_machine": "Servohydraulic test rig", "fatigue_standard": "IIW recommendations", "fatigue_test_control": "Stress", "stress_concentration": "-", "failure_location": "Weld toe, weld root"}}, {"id": "WELD2025:1864", "name": "S960 MC | Butt Joint", "material_family": "Welded joint", "points": [[308.0, 155000.0, 0], [301.0, 175000.0, 0], [321.0, 196000.0, 0], [279.0, 177000.0, 0], [273.0, 194000.0, 0], [243.0, 956000.0, 0]], "conditions": {"material": "S960 MC", "am_type": "GMAW", "load_ratio": "0.1", "test_type": "Axial", "temperature": "-", "surface_treatment": "Direct quenched"}, "metadata": {"dataset_id": 1864, "title": "Effect of the welding process and filler material on the fatigue behavior of 960 MPa structural steel at a butt joint configuration", "doi": "10.2351/1.4943993", "authors": "Siltanen, Jukka; Skriko, Tuomas; Bjork, Timo", "publication": "JOURNAL OF LASER APPLICATIONS", "year_of_publication": 2016, "UT": "WOS:000374165400039", "base_material": "S960 MC", "base_young_modulus": "-", "base_yield_strength": 1035, "base_ultimate_strength": 1139, "base_elongation": 11, "weld_material": "Union X96", "weld_young_modulus": "-", "weld_yield_strength": 930, "weld_ultimate_strength": 980, "weld_elongation": 14, "processing": "Direct quenched", "welding_joint": "Butt Joint", "welding_method": "GMAW", "welding_voltage": "26-27", "welding_current": "255-256", "welding_speed": 13.33, "preheat_temp": "-", "welding_env": "Flat position (PA/1G)", "residual_stress": "-", "fatigue_specimen_type": "Butt joint", "fatigue_specimen_thickness": 6, "fatigue_test_type": "Axial", "fatigue_temp": "-", "fatigue_env": "-", "load_ratio": 0.1, "frequency": "4-10", "fatigue_machine": "Servohydraulic test rig", "fatigue_standard": "IIW recommendations", "fatigue_test_control": "Stress", "stress_concentration": "-", "failure_location": "Weld toe, weld root"}}, {"id": "WELD2025:1865", "name": "S960 MC | Butt Joint", "material_family": "Welded joint", "points": [[298.0, 156000.0, 0], [305.0, 176000.0, 0], [306.0, 190000.0, 0], [304.0, 200000.0, 0], [306.0, 405000.0, 0], [227.0, 305000.0, 0], [194.0, 456000.0, 0], [205.0, 675000.0, 0], [188.0, 605000.0, 0], [205.0, 955000.0, 0], [195.0, 896000.0, 0], [164.0, 1010000.0, 0]], "conditions": {"material": "S960 MC", "am_type": "Laser-GMA hybrid welding (LHW)", "load_ratio": "0.1", "test_type": "Axial", "temperature": "-", "surface_treatment": "Direct quenched"}, "metadata": {"dataset_id": 1865, "title": "Effect of the welding process and filler material on the fatigue behavior of 960 MPa structural steel at a butt joint configuration", "doi": "10.2351/1.4943993", "authors": "Siltanen, Jukka; Skriko, Tuomas; Bjork, Timo", "publication": "JOURNAL OF LASER APPLICATIONS", "year_of_publication": 2016, "UT": "WOS:000374165400039", "base_material": "S960 MC", "base_young_modulus": "-", "base_yield_strength": 1035, "base_ultimate_strength": 1139, "base_elongation": 11, "weld_material": "OK 12.51", "weld_young_modulus": "-", "weld_yield_strength": 470, "weld_ultimate_strength": 560, "weld_elongation": 26, "processing": "Direct quenched", "welding_joint": "Butt Joint", "welding_method": "Laser-GMA hybrid welding (LHW)", "welding_voltage": "20-21", "welding_current": "139-140", "welding_speed": 30, "preheat_temp": "-", "welding_env": "Flat position (PA/1G)", "residual_stress": "-", "fatigue_specimen_type": "Butt joint", "fatigue_specimen_thickness": 6, "fatigue_test_type": "Axial", "fatigue_temp": "-", "fatigue_env": "-", "load_ratio": 0.1, "frequency": "4-10", "fatigue_machine": "Servohydraulic test rig", "fatigue_standard": "IIW recommendations", "fatigue_test_control": "Stress", "stress_concentration": "-", "failure_location": "Weld toe, weld root"}}, {"id": "WELD2025:1866", "name": "S960 MC | Butt Joint", "material_family": "Welded joint", "points": [[237.0, 226000.0, 0], [244.0, 219000.0, 0], [267.0, 294000.0, 0], [242.0, 380000.0, 0], [250.0, 473000.0, 0], [234.0, 481000.0, 0], [203.0, 872000.0, 0], [215.0, 1180000.0, 0], [201.0, 1480000.0, 0], [196.0, 1560000.0, 0], [185.0, 2320000.0, 0], [195.0, 2280000.0, 0], [172.0, 2190000.0, 0]], "conditions": {"material": "S960 MC", "am_type": "Laser-GMA hybrid welding (LHW)", "load_ratio": "0.1", "test_type": "Axial", "temperature": "-", "surface_treatment": "Direct quenched"}, "metadata": {"dataset_id": 1866, "title": "Effect of the welding process and filler material on the fatigue behavior of 960 MPa structural steel at a butt joint configuration", "doi": "10.2351/1.4943993", "authors": "Siltanen, Jukka; Skriko, Tuomas; Bjork, Timo", "publication": "JOURNAL OF LASER APPLICATIONS", "year_of_publication": 2016, "UT": "WOS:000374165400039", "base_material": "S960 MC", "base_young_modulus": "-", "base_yield_strength": 1035, "base_ultimate_strength": 1139, "base_elongation": 11, "weld_material": "Union X96", "weld_young_modulus": "-", "weld_yield_strength": 930, "weld_ultimate_strength": 980, "weld_elongation": 14, "processing": "Direct quenched", "welding_joint": "Butt Joint", "welding_method": "Laser-GMA hybrid welding (LHW)", "welding_voltage": "20-21", "welding_current": "139-140", "welding_speed": 30, "preheat_temp": "-", "welding_env": "Flat position (PA/1G)", "residual_stress": "-", "fatigue_specimen_type": "Butt joint", "fatigue_specimen_thickness": 6, "fatigue_test_type": "Axial", "fatigue_temp": "-", "fatigue_env": "-", "load_ratio": 0.1, "frequency": "4-10", "fatigue_machine": "Servohydraulic test rig", "fatigue_standard": "IIW recommendations", "fatigue_test_control": "Stress", "stress_concentration": "-", "failure_location": "Weld toe, weld root"}}, {"id": "WELD2025:1867", "name": "S960 MC | Butt Joint", "material_family": "Welded joint", "points": [[402.0, 117000.0, 0], [343.0, 114000.0, 0], [300.0, 131000.0, 0], [369.0, 150000.0, 0], [384.0, 182000.0, 0], [321.0, 174000.0, 0], [251.0, 583000.0, 0], [218.0, 779000.0, 0], [215.0, 861000.0, 0], [206.0, 876000.0, 0], [196.0, 1060000.0, 0]], "conditions": {"material": "S960 MC", "am_type": "Laser welding", "load_ratio": "0.1", "test_type": "Axial", "temperature": "-", "surface_treatment": "Direct quenched"}, "metadata": {"dataset_id": 1867, "title": "Effect of the welding process and filler material on the fatigue behavior of 960 MPa structural steel at a butt joint configuration", "doi": "10.2351/1.4943993", "authors": "Siltanen, Jukka; Skriko, Tuomas; Bjork, Timo", "publication": "JOURNAL OF LASER APPLICATIONS", "year_of_publication": 2016, "UT": "WOS:000374165400039", "base_material": "S960 MC", "base_young_modulus": "-", "base_yield_strength": 1035, "base_ultimate_strength": 1139, "base_elongation": 11, "weld_material": "-", "weld_young_modulus": "-", "weld_yield_strength": "-", "weld_ultimate_strength": "-", "weld_elongation": "-", "processing": "Direct quenched", "welding_joint": "Butt Joint", "welding_method": "Laser welding", "welding_voltage": "-", "welding_current": "-", "welding_speed": 20, "preheat_temp": "-", "welding_env": "Flat position (PA/1G)", "residual_stress": "-", "fatigue_specimen_type": "Butt joint", "fatigue_specimen_thickness": 6, "fatigue_test_type": "Axial", "fatigue_temp": "-", "fatigue_env": "-", "load_ratio": 0.1, "frequency": "4-10", "fatigue_machine": "Servohydraulic test rig", "fatigue_standard": "IIW recommendations", "fatigue_test_control": "Stress", "stress_concentration": "-", "failure_location": "Weld toe, weld root"}}, {"id": "WELD2025:1868", "name": "SM50B (Steel) | Cruciform joint", "material_family": "Welded joint", "points": [[320.0, 44600.0, 0], [321.0, 52900.0, 0], [283.0, 64400.0, 0], [281.0, 68800.0, 0], [281.0, 76000.0, 0], [284.0, 80800.0, 0], [241.0, 95300.0, 0], [241.0, 106000.0, 0], [241.0, 113000.0, 0], [240.0, 149000.0, 0], [201.0, 139000.0, 0], [201.0, 193000.0, 0], [201.0, 213000.0, 0], [201.0, 241000.0, 0], [166.0, 331000.0, 0], [153.0, 413000.0, 0], [160.0, 569000.0, 0], [119.0, 987000.0, 0], [121.0, 1090000.0, 0], [119.0, 1220000.0, 0], [120.0, 1300000.0, 0], [119.0, 1440000.0, 0], [118.0, 1630000.0, 0], [100.0, 1300000.0, 0], [100.0, 1530000.0, 0], [100.0, 2140000.0, 0], [100.0, 2620000.0, 0], [80.0, 3340000.0, 0], [79.0, 3650000.0, 0], [79.0, 5610000.0, 0], [80.0, 9860000.0, 0], [59.0, 10200000.0, 0], [81.0, 19800000.0, 0], [60.0, 23600000.0, 0], [60.0, 27700000.0, 0], [60.0, 31100000.0, 0], [59.0, 34700000.0, 0], [59.0, 37900000.0, 0]], "conditions": {"material": "SM50B (Steel)", "am_type": "-", "load_ratio": "0", "test_type": "Axial tension", "temperature": "23", "surface_treatment": "-"}, "metadata": {"dataset_id": 1868, "title": "Fatigue Strength Improvement by Replacing Welded Joints with Ductile Cast Iron Joints", "doi": "10.2355/tetsutohagane.TETSU-2018-158", "authors": "Hidaka, Tetsuro; Noda, Nao-Aki; Sano, Yoshikazu; Kai, Nobuhiro; Fujimoto, Hiroyoshi", "publication": "TETSU TO HAGANE-JOURNAL OF THE IRON AND STEEL INSTITUTE OF JAPAN", "year_of_publication": 2019, "UT": "WOS:000471736500006", "base_material": "SM50B (Steel)", "base_young_modulus": "-", "base_yield_strength": 397, "base_ultimate_strength": 534, "base_elongation": "31%", "weld_material": "SM50B (Steel)", "weld_young_modulus": "-", "weld_yield_strength": "-", "weld_ultimate_strength": "-", "weld_elongation": "-", "processing": "-", "welding_joint": "Cruciform joint", "welding_method": "-", "welding_voltage": "-", "welding_current": "-", "welding_speed": "-", "preheat_temp": "-", "welding_env": "-", "residual_stress": "100 MPa (tensile)", "fatigue_specimen_type": "Cruciform joint", "fatigue_specimen_thickness": 20, "fatigue_test_type": "Axial tension", "fatigue_temp": 23, "fatigue_env": "Air", "load_ratio": 0, "frequency": 30, "fatigue_machine": "MTS servo-hydraulic fatigue testing machine", "fatigue_standard": "-", "fatigue_test_control": "Load control", "stress_concentration": "3.47", "failure_location": "Weld toe"}}, {"id": "WELD2025:1869", "name": "S960QL | Butt joint (single-V)", "material_family": "Welded joint", "points": [[289.0, 124000.0, 0], [308.0, 125000.0, 0], [308.0, 178000.0, 0], [271.0, 327000.0, 0], [253.0, 406000.0, 0], [253.0, 632000.0, 0], [271.0, 671000.0, 0], [253.0, 826000.0, 0]], "conditions": {"material": "S960QL", "am_type": "Metal active gas (MAG) welding", "load_ratio": "0.1", "test_type": "Axial sinusoidal loading", "temperature": "25", "surface_treatment": "-"}, "metadata": {"dataset_id": 1869, "title": "Capability of martensitic low transformation temperature welding consumables for increasing the fatigue strength of high strength steel joints", "doi": "10.3139/120.111562", "authors": "Hensel, Jonas; Kromm, Arne; Nitschke-Pagel, Thomas; Dixneit, Jonny; Dilger, Klaus", "publication": "MATERIALS TESTING", "year_of_publication": 2020, "UT": "WOS:000568266500004", "base_material": "S960QL", "base_young_modulus": "-", "base_yield_strength": 1017, "base_ultimate_strength": 1046, "base_elongation": 17.7, "weld_material": "Fe-Cr-Ni-based LTT filler material", "weld_young_modulus": "-", "weld_yield_strength": 944, "weld_ultimate_strength": 1121, "weld_elongation": 11.3, "processing": "-", "welding_joint": "Butt joint (single-V)", "welding_method": "Metal active gas (MAG) welding", "welding_voltage": "-", "welding_current": "-", "welding_speed": "-", "preheat_temp": "-", "welding_env": "-", "residual_stress": "-", "fatigue_specimen_type": "Butt joint (single-V)", "fatigue_specimen_thickness": 8, "fatigue_test_type": "Axial sinusoidal loading", "fatigue_temp": 25, "fatigue_env": "-", "load_ratio": 0.1, "frequency": "-", "fatigue_machine": "Servo-hydraulic test rig (Walter & Bai 250 kN)", "fatigue_standard": "-", "fatigue_test_control": "Stress", "stress_concentration": "-", "failure_location": "Weld root"}}, {"id": "WELD2025:1870", "name": "S960QL | Butt joint (DY)", "material_family": "Welded joint", "points": [[234.0, 110000.0, 0], [233.0, 252000.0, 0], [251.0, 338000.0, 0], [198.0, 221000.0, 0], [198.0, 305000.0, 0], [201.0, 643000.0, 0], [178.0, 974000.0, 0], [180.0, 1400000.0, 0], [198.0, 2760000.0, 0]], "conditions": {"material": "S960QL", "am_type": "Metal active gas (MAG) welding", "load_ratio": "0.1", "test_type": "Axial sinusoidal loading", "temperature": "25", "surface_treatment": "-"}, "metadata": {"dataset_id": 1870, "title": "Capability of martensitic low transformation temperature welding consumables for increasing the fatigue strength of high strength steel joints", "doi": "10.3139/120.111562", "authors": "Hensel, Jonas; Kromm, Arne; Nitschke-Pagel, Thomas; Dixneit, Jonny; Dilger, Klaus", "publication": "MATERIALS TESTING", "year_of_publication": 2020, "UT": "WOS:000568266500004", "base_material": "S960QL", "base_young_modulus": "-", "base_yield_strength": 1017, "base_ultimate_strength": 1046, "base_elongation": 17.7, "weld_material": "G Mn4Ni2CrMo", "weld_young_modulus": "-", "weld_yield_strength": 900, "weld_ultimate_strength": 1253, "weld_elongation": 14.2, "processing": "-", "welding_joint": "Butt joint (DY)", "welding_method": "Metal active gas (MAG) welding", "welding_voltage": "-", "welding_current": "-", "welding_speed": "-", "preheat_temp": "-", "welding_env": "-", "residual_stress": "-", "fatigue_specimen_type": "Butt joint (DY)", "fatigue_specimen_thickness": 8, "fatigue_test_type": "Axial sinusoidal loading", "fatigue_temp": 25, "fatigue_env": "-", "load_ratio": 0.1, "frequency": "-", "fatigue_machine": "Servo-hydraulic test rig (Walter & Bai 250 kN)", "fatigue_standard": "-", "fatigue_test_control": "Stress", "stress_concentration": "-", "failure_location": "Weld toe"}}, {"id": "WELD2025:1871", "name": "S960QL | Butt joint (DY)", "material_family": "Welded joint", "points": [[199.0, 129000.0, 0], [171.0, 183000.0, 0], [171.0, 212000.0, 0], [182.0, 219000.0, 0], [178.0, 254000.0, 0], [170.0, 261000.0, 0], [163.0, 385000.0, 0], [144.0, 294000.0, 0], [135.0, 431000.0, 0], [143.0, 491000.0, 0], [154.0, 589000.0, 0], [153.0, 643000.0, 0], [163.0, 1450000.0, 0]], "conditions": {"material": "S960QL", "am_type": "Metal active gas (MAG) welding", "load_ratio": "0.1", "test_type": "Axial sinusoidal loading", "temperature": "25", "surface_treatment": "-"}, "metadata": {"dataset_id": 1871, "title": "Capability of martensitic low transformation temperature welding consumables for increasing the fatigue strength of high strength steel joints", "doi": "10.3139/120.111562", "authors": "Hensel, Jonas; Kromm, Arne; Nitschke-Pagel, Thomas; Dixneit, Jonny; Dilger, Klaus", "publication": "MATERIALS TESTING", "year_of_publication": 2020, "UT": "WOS:000568266500004", "base_material": "S960QL", "base_young_modulus": "-", "base_yield_strength": 1017, "base_ultimate_strength": 1046, "base_elongation": 17.7, "weld_material": "Fe-Cr-Ni-based LTT filler material", "weld_young_modulus": "-", "weld_yield_strength": 944, "weld_ultimate_strength": 1121, "weld_elongation": 11.3, "processing": "-", "welding_joint": "Butt joint (DY)", "welding_method": "Metal active gas (MAG) welding", "welding_voltage": "-", "welding_current": "-", "welding_speed": "-", "preheat_temp": "-", "welding_env": "-", "residual_stress": "-", "fatigue_specimen_type": "Butt joint (DY)", "fatigue_specimen_thickness": 8, "fatigue_test_type": "Axial sinusoidal loading", "fatigue_temp": 25, "fatigue_env": "-", "load_ratio": 0.1, "frequency": "-", "fatigue_machine": "Servo-hydraulic test rig (Walter & Bai 250 kN)", "fatigue_standard": "-", "fatigue_test_control": "Stress", "stress_concentration": "-", "failure_location": "Weld root"}}, {"id": "WELD2025:1872", "name": "S355J2 | T-joint (longitudinal stiffener)", "material_family": "Welded joint", "points": [[160.0, 258000.0, 0], [162.0, 314000.0, 0], [143.0, 444000.0, 0], [125.0, 523000.0, 0], [125.0, 575000.0, 0], [128.0, 672000.0, 0], [108.0, 856000.0, 0], [106.0, 909000.0, 0], [108.0, 1120000.0, 0], [90.0, 4810000.0, 0]], "conditions": {"material": "S355J2", "am_type": "Metal active gas (MAG) welding", "load_ratio": "0.1", "test_type": "Axial sinusoidal loading", "temperature": "25", "surface_treatment": "-"}, "metadata": {"dataset_id": 1872, "title": "Capability of martensitic low transformation temperature welding consumables for increasing the fatigue strength of high strength steel joints", "doi": "10.3139/120.111562", "authors": "Hensel, Jonas; Kromm, Arne; Nitschke-Pagel, Thomas; Dixneit, Jonny; Dilger, Klaus", "publication": "MATERIALS TESTING", "year_of_publication": 2020, "UT": "WOS:000568266500004", "base_material": "S355J2", "base_young_modulus": "-", "base_yield_strength": 422, "base_ultimate_strength": 562, "base_elongation": 29.6, "weld_material": "G 4Si1", "weld_young_modulus": "-", "weld_yield_strength": 530, "weld_ultimate_strength": 612, "weld_elongation": 26, "processing": "-", "welding_joint": "T-joint (longitudinal stiffener)", "welding_method": "Metal active gas (MAG) welding", "welding_voltage": "-", "welding_current": "-", "welding_speed": "-", "preheat_temp": "-", "welding_env": "-", "residual_stress": "-", "fatigue_specimen_type": "T-joint (longitudinal stiffener)", "fatigue_specimen_thickness": 8, "fatigue_test_type": "Axial sinusoidal loading", "fatigue_temp": 25, "fatigue_env": "-", "load_ratio": 0.1, "frequency": "-", "fatigue_machine": "Servo-hydraulic test rig (Walter & Bai 250 kN)", "fatigue_standard": "-", "fatigue_test_control": "Stress", "stress_concentration": "-", "failure_location": "weld toe"}}, {"id": "WELD2025:1873", "name": "S355J2 | T-joint (longitudinal stiffener)", "material_family": "Welded joint", "points": [[235.0, 130000.0, 0], [214.0, 164000.0, 0], [214.0, 179000.0, 0], [198.0, 213000.0, 0], [199.0, 333000.0, 0], [190.0, 396000.0, 0], [179.0, 504000.0, 0], [181.0, 574000.0, 0], [161.0, 4830000.0, 0]], "conditions": {"material": "S355J2", "am_type": "Metal active gas (MAG) welding", "load_ratio": "0.1", "test_type": "Axial sinusoidal loading", "temperature": "25", "surface_treatment": "-"}, "metadata": {"dataset_id": 1873, "title": "Capability of martensitic low transformation temperature welding consumables for increasing the fatigue strength of high strength steel joints", "doi": "10.3139/120.111562", "authors": "Hensel, Jonas; Kromm, Arne; Nitschke-Pagel, Thomas; Dixneit, Jonny; Dilger, Klaus", "publication": "MATERIALS TESTING", "year_of_publication": 2020, "UT": "WOS:000568266500004", "base_material": "S355J2", "base_young_modulus": "-", "base_yield_strength": 422, "base_ultimate_strength": 562, "base_elongation": 29.6, "weld_material": "Fe-Cr-Ni-based LTT filler material", "weld_young_modulus": "-", "weld_yield_strength": 944, "weld_ultimate_strength": 1121, "weld_elongation": 11.3, "processing": "-", "welding_joint": "T-joint (longitudinal stiffener)", "welding_method": "Metal active gas (MAG) welding", "welding_voltage": "-", "welding_current": "-", "welding_speed": "-", "preheat_temp": "-", "welding_env": "-", "residual_stress": "-", "fatigue_specimen_type": "T-joint (longitudinal stiffener)", "fatigue_specimen_thickness": 8, "fatigue_test_type": "Axial sinusoidal loading", "fatigue_temp": 25, "fatigue_env": "-", "load_ratio": 0.1, "frequency": "-", "fatigue_machine": "Servo-hydraulic test rig (Walter & Bai 250 kN)", "fatigue_standard": "-", "fatigue_test_control": "Stress", "stress_concentration": "-", "failure_location": "weld toe"}}, {"id": "WELD2025:1874", "name": "S960QL | T-joint (longitudinal stiffener)", "material_family": "Welded joint", "points": [[267.0, 192000.0, 0], [268.0, 212000.0, 0], [251.0, 205000.0, 0], [249.0, 280000.0, 0], [252.0, 354000.0, 0], [232.0, 517000.0, 0], [234.0, 789000.0, 0], [232.0, 4820000.0, 0], [197.0, 4830000.0, 0]], "conditions": {"material": "S960QL", "am_type": "Metal active gas (MAG) welding", "load_ratio": "0.1", "test_type": "Axial sinusoidal loading", "temperature": "25", "surface_treatment": "-"}, "metadata": {"dataset_id": 1874, "title": "Capability of martensitic low transformation temperature welding consumables for increasing the fatigue strength of high strength steel joints", "doi": "10.3139/120.111562", "authors": "Hensel, Jonas; Kromm, Arne; Nitschke-Pagel, Thomas; Dixneit, Jonny; Dilger, Klaus", "publication": "MATERIALS TESTING", "year_of_publication": 2020, "UT": "WOS:000568266500004", "base_material": "S960QL", "base_young_modulus": "-", "base_yield_strength": 1017, "base_ultimate_strength": 1046, "base_elongation": 17.7, "weld_material": "Fe-Cr-Ni-based LTT filler material", "weld_young_modulus": "-", "weld_yield_strength": 944, "weld_ultimate_strength": 1121, "weld_elongation": 11.3, "processing": "-", "welding_joint": "T-joint (longitudinal stiffener)", "welding_method": "Metal active gas (MAG) welding", "welding_voltage": "-", "welding_current": "-", "welding_speed": "-", "preheat_temp": "-", "welding_env": "-", "residual_stress": "-", "fatigue_specimen_type": "T-joint (longitudinal stiffener)", "fatigue_specimen_thickness": 8, "fatigue_test_type": "Axial sinusoidal loading", "fatigue_temp": 25, "fatigue_env": "-", "load_ratio": 0.1, "frequency": "-", "fatigue_machine": "Servo-hydraulic test rig (Walter & Bai 250 kN)", "fatigue_standard": "-", "fatigue_test_control": "Stress", "stress_concentration": "-", "failure_location": "weld toe"}}, {"id": "WELD2025:1875", "name": "C6191 aluminum bronze (C6191-JIS) and SUS304L austenitic stainless steel (SUS304L-JIS) | Butt joint", "material_family": "Welded joint", "points": [[607.0, 170000.0, 0], [589.0, 266000.0, 0], [581.0, 794000.0, 0], [569.0, 1200000.0, 0], [571.0, 5220000.0, 0], [584.0, 5400000.0, 0], [571.0, 5940000.0, 0], [564.0, 10000000.0, 1]], "conditions": {"material": "C6191 aluminum bronze (C6191-JIS) and SUS304L austenitic stainless steel (SUS304L-JIS)", "am_type": "Friction welding", "load_ratio": "-", "test_type": "Rotating bending", "temperature": "-", "surface_treatment": "-"}, "metadata": {"dataset_id": 1875, "title": "Fatigue strength of friction-welded joints of aluminum bronze to stainless steel", "doi": "10.3233/SFC-204000", "authors": "Ochi, Hiizu; Isshiki, Yoshihiro; Kawai, Gosaku", "publication": "STRENGTH FRACTURE AND COMPLEXITY", "year_of_publication": 2020, "UT": "WOS:000582283600002", "base_material": "C6191 aluminum bronze (C6191-JIS) and SUS304L austenitic stainless steel (SUS304L-JIS)", "base_young_modulus": "-", "base_yield_strength": "-", "base_ultimate_strength": "813, 567", "base_elongation": "-", "weld_material": "C6191 aluminum bronze and SUS304L stainless steel", "weld_young_modulus": "-", "weld_yield_strength": "-", "weld_ultimate_strength": 436, "weld_elongation": "-", "processing": "-", "welding_joint": "Butt joint", "welding_method": "Friction welding", "welding_voltage": "-", "welding_current": "-", "welding_speed": "-", "preheat_temp": "-", "welding_env": "-", "residual_stress": "-", "fatigue_specimen_type": "Notched", "fatigue_specimen_thickness": "-", "fatigue_test_type": "Rotating bending", "fatigue_temp": "-", "fatigue_env": "-", "load_ratio": "-", "frequency": "-", "fatigue_machine": "Cantilever rotary bending testing machine", "fatigue_standard": "-", "fatigue_test_control": "-", "stress_concentration": "1.63", "failure_location": "Weld interface"}}, {"id": "WELD2025:1876", "name": "C6191 aluminum bronze (C6191-JIS) and SUS304L austenitic stainless steel (SUS304L-JIS) | Butt joint", "material_family": "Welded joint", "points": [[568.0, 120000.0, 0], [530.0, 243000.0, 0], [529.0, 633000.0, 0], [561.0, 701000.0, 0], [510.0, 1200000.0, 0], [510.0, 1400000.0, 0], [540.0, 1910000.0, 0], [500.0, 2100000.0, 0], [506.0, 2410000.0, 0], [510.0, 2610000.0, 0], [528.0, 3210000.0, 0], [520.0, 4210000.0, 0], [500.0, 10000000.0, 1]], "conditions": {"material": "C6191 aluminum bronze (C6191-JIS) and SUS304L austenitic stainless steel (SUS304L-JIS)", "am_type": "Friction welding", "load_ratio": "-", "test_type": "Rotating bending", "temperature": "-", "surface_treatment": "-"}, "metadata": {"dataset_id": 1876, "title": "Fatigue strength of friction-welded joints of aluminum bronze to stainless steel", "doi": "10.3233/SFC-204000", "authors": "Ochi, Hiizu; Isshiki, Yoshihiro; Kawai, Gosaku", "publication": "STRENGTH FRACTURE AND COMPLEXITY", "year_of_publication": 2020, "UT": "WOS:000582283600002", "base_material": "C6191 aluminum bronze (C6191-JIS) and SUS304L austenitic stainless steel (SUS304L-JIS)", "base_young_modulus": "-", "base_yield_strength": "-", "base_ultimate_strength": "813, 567", "base_elongation": "-", "weld_material": "C6191 aluminum bronze and SUS304L stainless steel", "weld_young_modulus": "-", "weld_yield_strength": "-", "weld_ultimate_strength": 429, "weld_elongation": "-", "processing": "-", "welding_joint": "Butt joint", "welding_method": "Friction welding", "welding_voltage": "-", "welding_current": "-", "welding_speed": "-", "preheat_temp": "-", "welding_env": "-", "residual_stress": "-", "fatigue_specimen_type": "Notched", "fatigue_specimen_thickness": "-", "fatigue_test_type": "Rotating bending", "fatigue_temp": "-", "fatigue_env": "-", "load_ratio": "-", "frequency": "-", "fatigue_machine": "Cantilever rotary bending testing machine", "fatigue_standard": "-", "fatigue_test_control": "-", "stress_concentration": "1.63", "failure_location": "Weld interface"}}, {"id": "WELD2025:1877", "name": "C6191 aluminum bronze (C6191-JIS) and SUS304L austenitic stainless steel (SUS304L-JIS) | Butt joint", "material_family": "Welded joint",
