Repository: yunyunfanfan/S-PA-CBB

# S-PA-CBB

Official research code, processed curve records, evaluation outputs, and manuscript source for:

> **From Physics to Selective Generation: Conditional Brownian Bridges for Sparse S–N Curve Reconstruction and Fatigue Decision-Making**

S-PA-CBB reconstructs a complete probabilistic stress–life (S–N) curve from only two to four observed fatigue tests. The method first fits an interpretable Basquin state, diagnoses whether that state is sufficient, and applies a ControlNet-style conditional Brownian-bridge residual only to curves that benefit from correction.

File: external_data/weld2025_disjoint_curves.json (part 71 of 223)
"points": [[611.0, 170000.0, 0], [591.0, 310000.0, 0], [559.0, 429000.0, 0], [599.0, 509000.0, 0], [580.0, 1000000.0, 0], [559.0, 1250000.0, 0], [570.0, 4000000.0, 0], [560.0, 5100000.0, 0], [550.0, 10000000.0, 1]], "conditions": {"material": "C6191 aluminum bronze (C6191-JIS) and SUS304L austenitic stainless steel (SUS304L-JIS)", "am_type": "Friction welding", "load_ratio": "-", "test_type": "Rotating bending", "temperature": "-", "surface_treatment": "-"}, "metadata": {"dataset_id": 1877, "title": "Fatigue strength of friction-welded joints of aluminum bronze to stainless steel", "doi": "10.3233/SFC-204000", "authors": "Ochi, Hiizu; Isshiki, Yoshihiro; Kawai, Gosaku", "publication": "STRENGTH FRACTURE AND COMPLEXITY", "year_of_publication": 2020, "UT": "WOS:000582283600002", "base_material": "C6191 aluminum bronze (C6191-JIS) and SUS304L austenitic stainless steel (SUS304L-JIS)", "base_young_modulus": "-", "base_yield_strength": "-", "base_ultimate_strength": "813, 567", "base_elongation": "-", "weld_material": "C6191 aluminum bronze and SUS304L stainless steel", "weld_young_modulus": "-", "weld_yield_strength": "-", "weld_ultimate_strength": 383, "weld_elongation": "-", "processing": "-", "welding_joint": "Butt joint", "welding_method": "Friction welding", "welding_voltage": "-", "welding_current": "-", "welding_speed": "-", "preheat_temp": "-", "welding_env": "-", "residual_stress": "-", "fatigue_specimen_type": "Notched", "fatigue_specimen_thickness": "-", "fatigue_test_type": "Rotating bending", "fatigue_temp": "-", "fatigue_env": "-", "load_ratio": "-", "frequency": "-", "fatigue_machine": "Cantilever rotary bending testing machine", "fatigue_standard": "-", "fatigue_test_control": "-", "stress_concentration": "1.63", "failure_location": "Weld interface"}}, {"id": "WELD2025:1878", "name": "C6191 aluminum bronze (C6191-JIS) and SUS304L austenitic stainless steel (SUS304L-JIS) | Butt joint", "material_family": "Welded joint", "points": [[561.0, 209000.0, 0], [551.0, 239000.0, 0], [521.0, 417000.0, 0], [529.0, 569000.0, 0], [481.0, 825000.0, 0], [461.0, 1320000.0, 0], [491.0, 2110000.0, 0], [541.0, 5180000.0, 0], [501.0, 6280000.0, 0], [469.0, 9310000.0, 0], [450.0, 9460000.0, 0], [451.0, 10000000.0, 1]], "conditions": {"material": "C6191 aluminum bronze (C6191-JIS) and SUS304L austenitic stainless steel (SUS304L-JIS)", "am_type": "Friction welding", "load_ratio": "-", "test_type": "Rotating bending", "temperature": "-", "surface_treatment": "-"}, "metadata": {"dataset_id": 1878, "title": "Fatigue strength of friction-welded joints of aluminum bronze to stainless steel", "doi": "10.3233/SFC-204000", "authors": "Ochi, Hiizu; Isshiki, Yoshihiro; Kawai, Gosaku", "publication": "STRENGTH FRACTURE AND COMPLEXITY", "year_of_publication": 2020, "UT": "WOS:000582283600002", "base_material": "C6191 aluminum bronze (C6191-JIS) and SUS304L austenitic stainless steel (SUS304L-JIS)", "base_young_modulus": "-", "base_yield_strength": "-", "base_ultimate_strength": "813, 567", "base_elongation": "-", "weld_material": "C6191 aluminum bronze and SUS304L stainless steel", "weld_young_modulus": "-", "weld_yield_strength": "-", "weld_ultimate_strength": 397, "weld_elongation": "-", "processing": "-", "welding_joint": "Butt joint", "welding_method": "Friction welding", "welding_voltage": "-", "welding_current": "-", "welding_speed": "-", "preheat_temp": "-", "welding_env": "-", "residual_stress": "-", "fatigue_specimen_type": "Notched", "fatigue_specimen_thickness": "-", "fatigue_test_type": "Rotating bending", "fatigue_temp": "-", "fatigue_env": "-", "load_ratio": "-", "frequency": "-", "fatigue_machine": "Cantilever rotary bending testing machine", "fatigue_standard": "-", "fatigue_test_control": "-", "stress_concentration": "1.63", "failure_location": "Weld interface"}}, {"id": "WELD2025:1879", "name": "C6191 aluminum bronze (C6191-JIS) and SUS304L austenitic stainless steel (SUS304L-JIS) | Butt joint", "material_family": "Welded joint", "points": [[546.0, 150000.0, 0], [508.0, 170000.0, 0], [530.0, 246000.0, 0], [508.0, 531000.0, 0], [510.0, 640000.0, 0], [488.0, 720000.0, 0], [498.0, 1910000.0, 0], [482.0, 10000000.0, 1]], "conditions": {"material": "C6191 aluminum bronze (C6191-JIS) and SUS304L austenitic stainless steel (SUS304L-JIS)", "am_type": "Friction welding", "load_ratio": "-", "test_type": "Rotating bending", "temperature": "-", "surface_treatment": "-"}, "metadata": {"dataset_id": 1879, "title": "Fatigue strength of friction-welded joints of aluminum bronze to stainless steel", "doi": "10.3233/SFC-204000", "authors": "Ochi, Hiizu; Isshiki, Yoshihiro; Kawai, Gosaku", "publication": "STRENGTH FRACTURE AND COMPLEXITY", "year_of_publication": 2020, "UT": "WOS:000582283600002", "base_material": "C6191 aluminum bronze (C6191-JIS) and SUS304L austenitic stainless steel (SUS304L-JIS)", "base_young_modulus": "-", "base_yield_strength": "-", "base_ultimate_strength": "813, 567", "base_elongation": "-", "weld_material": "C6191 aluminum bronze and SUS304L stainless steel", "weld_young_modulus": "-", "weld_yield_strength": "-", "weld_ultimate_strength": 346, "weld_elongation": "-", "processing": "-", "welding_joint": "Butt joint", "welding_method": "Friction welding", "welding_voltage": "-", "welding_current": "-", "welding_speed": "-", "preheat_temp": "-", "welding_env": "-", "residual_stress": "-", "fatigue_specimen_type": "Notched", "fatigue_specimen_thickness": "-", "fatigue_test_type": "Rotating bending", "fatigue_temp": "-", "fatigue_env": "-", "load_ratio": "-", "frequency": "-", "fatigue_machine": "Cantilever rotary bending testing machine", "fatigue_standard": "-", "fatigue_test_control": "-", "stress_concentration": "1.63", "failure_location": "Weld interface"}}, {"id": "WELD2025:1880", "name": "S355J2 | Cruciform joints", "material_family": "Welded joint", "points": [[222.0, 93200.0, 0], [150.0, 335000.0, 0], [157.0, 489000.0, 0], [232.0, 139000.0, 0], [99.0, 1390000.0, 0], [107.0, 1040000.0, 0], [254.0, 109000.0, 0], [119.0, 1620000.0, 0], [121.0, 805000.0, 0], [192.0, 274000.0, 0], [174.0, 335000.0, 0], [281.0, 55300.0, 0], [129.0, 962000.0, 0], [141.0, 387000.0, 0], [144.0, 833000.0, 0], [305.0, 56500.0, 0], [210.0, 126000.0, 0]], "conditions": {"material": "S355J2", "am_type": "-", "load_ratio": "0.1", "test_type": "Axial fatigue tests", "temperature": "-", "surface_treatment": "-"}, "metadata": {"dataset_id": 1880, "title": "On the Fatigue Strength Improvement Factor for High Frequency Mechanical Impact Treatment Method", "doi": "10.3311/PPci.15074", "authors": "Mecseri, Balazs Jozsef; Kovesdi, Balazs", "publication": "PERIODICA POLYTECHNICA-CIVIL ENGINEERING", "year_of_publication": 2020, "UT": "WOS:000565919900001", "base_material": "S355J2", "base_young_modulus": "-", "base_yield_strength": 355, "base_ultimate_strength": "-", "base_elongation": "-", "weld_material": "-", "weld_young_modulus": "-", "weld_yield_strength": "-", "weld_ultimate_strength": "-", "weld_elongation": "-", "processing": "-", "welding_joint": "Cruciform joints", "welding_method": "-", "welding_voltage": "-", "welding_current": "-", "welding_speed": "3.333–5", "preheat_temp": "-", "welding_env": "-", "residual_stress": "-", "fatigue_specimen_type": "Cruciform joints", "fatigue_specimen_thickness": "5–20", "fatigue_test_type": "Axial fatigue tests", "fatigue_temp": "-", "fatigue_env": "-", "load_ratio": 0.1, "frequency": "-", "fatigue_machine": "-", "fatigue_standard": "IIW recommendations", "fatigue_test_control": "Constant amplitude fatigue loading", "stress_concentration": "-", "failure_location": "-"}}, {"id": "WELD2025:1881", "name": "S355J2 | Cruciform joints", "material_family": "Welded joint", "points": [[322.0, 90200.0, 0], [308.0, 109000.0, 0], [297.0, 201000.0, 0], [254.0, 458000.0, 0], [291.0, 598000.0, 0], [252.0, 1380000.0, 0], [325.0, 176000.0, 0], [264.0, 300000.0, 0], [299.0, 339000.0, 0], [284.0, 358000.0, 0], [271.0, 383000.0, 0], [254.0, 872000.0, 0], [261.0, 997000.0, 0], [228.0, 943000.0, 0], [239.0, 1100000.0, 0], [218.0, 1180000.0, 0]], "conditions": {"material": "S355J2", "am_type": "-", "load_ratio": "0.1", "test_type": "Axial fatigue tests", "temperature": "-", "surface_treatment": "High Frequency Mechanical Impact (HFMI) treatment"}, "metadata": {"dataset_id": 1881, "title": "On the Fatigue Strength Improvement Factor for High Frequency Mechanical Impact Treatment Method", "doi": "10.3311/PPci.15074", "authors": "Mecseri, Balazs Jozsef; Kovesdi, Balazs", "publication": "PERIODICA POLYTECHNICA-CIVIL ENGINEERING", "year_of_publication": 2020, "UT": "WOS:000565919900001", "base_material": "S355J2", "base_young_modulus": "-", "base_yield_strength": 355, "base_ultimate_strength": "-", "base_elongation": "-", "weld_material": "-", "weld_young_modulus": "-", "weld_yield_strength": "-", "weld_ultimate_strength": "-", "weld_elongation": "-", "processing": "High Frequency Mechanical Impact (HFMI) treatment", "welding_joint": "Cruciform joints", "welding_method": "-", "welding_voltage": "-", "welding_current": "-", "welding_speed": "3.333–5", "preheat_temp": "-", "welding_env": "-", "residual_stress": "-", "fatigue_specimen_type": "Cruciform joints", "fatigue_specimen_thickness": "5–20", "fatigue_test_type": "Axial fatigue tests", "fatigue_temp": "-", "fatigue_env": "-", "load_ratio": 0.1, "frequency": "-", "fatigue_machine": "-", "fatigue_standard": "IIW recommendations", "fatigue_test_control": "Constant amplitude fatigue loading", "stress_concentration": "-", "failure_location": "-"}}, {"id": "WELD2025:1882", "name": "S690QL | Cruciform joints", "material_family": "Welded joint", "points": [[302.0, 106000.0, 0], [300.0, 126000.0, 0], [232.0, 421000.0, 0], [222.0, 537000.0, 0], [195.0, 587000.0, 0], [193.0, 1040000.0, 0], [152.0, 1850000.0, 0], [152.0, 3530000.0, 0], [200.0, 184000.0, 0], [198.0, 266000.0, 0], [164.0, 322000.0, 0], [162.0, 364000.0, 0], [127.0, 763000.0, 0], [93.0, 2000000.0, 0], [71.0, 3500000.0, 0]], "conditions": {"material": "S690QL", "am_type": "-", "load_ratio": "0.1", "test_type": "Axial fatigue tests", "temperature": "-", "surface_treatment": "-"}, "metadata": {"dataset_id": 1882, "title": "On the Fatigue Strength Improvement Factor for High Frequency Mechanical Impact Treatment Method", "doi": "10.3311/PPci.15074", "authors": "Mecseri, Balazs Jozsef; Kovesdi, Balazs", "publication": "PERIODICA POLYTECHNICA-CIVIL ENGINEERING", "year_of_publication": 2020, "UT": "WOS:000565919900001", "base_material": "S690QL", "base_young_modulus": "-", "base_yield_strength": 690, "base_ultimate_strength": "-", "base_elongation": "-", "weld_material": "-", "weld_young_modulus": "-", "weld_yield_strength": "-", "weld_ultimate_strength": "-", "weld_elongation": "-", "processing": "-", "welding_joint": "Cruciform joints", "welding_method": "-", "welding_voltage": "-", "welding_current": "-", "welding_speed": "3.333–5", "preheat_temp": "-", "welding_env": "-", "residual_stress": "-", "fatigue_specimen_type": "Cruciform joints", "fatigue_specimen_thickness": "5–20", "fatigue_test_type": "Axial fatigue tests", "fatigue_temp": "-", "fatigue_env": "-", "load_ratio": 0.1, "frequency": "-", "fatigue_machine": "-", "fatigue_standard": "IIW recommendations", "fatigue_test_control": "Constant amplitude fatigue loading", "stress_concentration": "-", "failure_location": "-"}}, {"id": "WELD2025:1883", "name": "S690QL | Cruciform joints", "material_family": "Welded joint", "points": [[404.0, 202000.0, 0], [404.0, 242000.0, 0], [338.0, 504000.0, 0], [341.0, 779000.0, 0], [310.0, 779000.0, 0], [329.0, 1380000.0, 0], [271.0, 2150000.0, 0], [258.0, 238000.0, 0], [263.0, 337000.0, 0], [256.0, 369000.0, 0], [272.0, 422000.0, 0], [227.0, 422000.0, 0], [231.0, 456000.0, 0], [240.0, 505000.0, 0], [238.0, 565000.0, 0], [232.0, 639000.0, 0], [238.0, 676000.0, 0], [253.0, 534000.0, 0], [202.0, 845000.0, 0], [197.0, 1120000.0, 0], [197.0, 1290000.0, 0], [201.0, 1960000.0, 0], [160.0, 2770000.0, 0], [161.0, 3210000.0, 0], [166.0, 4640000.0, 0]], "conditions": {"material": "S690QL", "am_type": "-", "load_ratio": "0.1", "test_type": "Axial fatigue tests", "temperature": "-", "surface_treatment": "High Frequency Mechanical Impact (HFMI) treatment"}, "metadata": {"dataset_id": 1883, "title": "On the Fatigue Strength Improvement Factor for High Frequency Mechanical Impact Treatment Method", "doi": "10.3311/PPci.15074", "authors": "Mecseri, Balazs Jozsef; Kovesdi, Balazs", "publication": "PERIODICA POLYTECHNICA-CIVIL ENGINEERING", "year_of_publication": 2020, "UT": "WOS:000565919900001", "base_material": "S690QL", "base_young_modulus": "-", "base_yield_strength": 690, "base_ultimate_strength": "-", "base_elongation": "-", "weld_material": "-", "weld_young_modulus": "-", "weld_yield_strength": "-", "weld_ultimate_strength": "-", "weld_elongation": "-", "processing": "High Frequency Mechanical Impact (HFMI) treatment", "welding_joint": "Cruciform joints", "welding_method": "-", "welding_voltage": "-", "welding_current": "-", "welding_speed": "3.333–5", "preheat_temp": "-", "welding_env": "-", "residual_stress": "-", "fatigue_specimen_type": "Cruciform joints", "fatigue_specimen_thickness": "5–20", "fatigue_test_type": "Axial fatigue tests", "fatigue_temp": "-", "fatigue_env": "-", "load_ratio": 0.1, "frequency": "-", "fatigue_machine": "-", "fatigue_standard": "IIW recommendations", "fatigue_test_control": "Constant amplitude fatigue loading", "stress_concentration": "-", "failure_location": "-"}}, {"id": "WELD2025:1884", "name": "16Mn | Cruciform joints", "material_family": "Welded joint", "points": [[202.0, 331000.0, 0], [181.0, 452000.0, 0], [163.0, 558000.0, 0], [145.0, 953000.0, 0], [141.0, 1100000.0, 0], [130.0, 1240000.0, 0], [128.0, 1380000.0, 0], [117.0, 1800000.0, 0], [108.0, 2970000.0, 0]], "conditions": {"material": "16Mn", "am_type": "-", "load_ratio": "0.1", "test_type": "Axial fatigue tests", "temperature": "-", "surface_treatment": "-"}, "metadata": {"dataset_id": 1884, "title": "On the Fatigue Strength Improvement Factor for High Frequency Mechanical Impact Treatment Method", "doi": "10.3311/PPci.15074", "authors": "Mecseri, Balazs Jozsef; Kovesdi, Balazs", "publication": "PERIODICA POLYTECHNICA-CIVIL ENGINEERING", "year_of_publication": 2020, "UT": "WOS:000565919900001", "base_material": "16Mn", "base_young_modulus": "-", "base_yield_strength": "-", "base_ultimate_strength": "-", "base_elongation": "-", "weld_material": "-", "weld_young_modulus": "-", "weld_yield_strength": "-", "weld_ultimate_strength": "-", "weld_elongation": "-", "processing": "-", "welding_joint": "Cruciform joints", "welding_method": "-", "welding_voltage": "-", "welding_current": "-", "welding_speed": 20, "preheat_temp": "-", "welding_env": "-", "residual_stress": "-", "fatigue_specimen_type": "Cruciform joints", "fatigue_specimen_thickness": "5–20", "fatigue_test_type": "Axial fatigue tests", "fatigue_temp": "-", "fatigue_env": "-", "load_ratio": 0.1, "frequency": "-", "fatigue_machine": "-", "fatigue_standard": "IIW recommendations", "fatigue_test_control": "Constant amplitude fatigue loading", "stress_concentration": "-", "failure_location": "-"}}, {"id": "WELD2025:1885", "name": "16Mn | Cruciform joints", "material_family": "Welded joint", "points": [[236.0, 299000.0, 0], [234.0, 499000.0, 0], [222.0, 690000.0, 0], [224.0, 780000.0, 0], [218.0, 1590000.0, 0], [203.0, 2970000.0, 0]], "conditions": {"material": "16Mn", "am_type": "-", "load_ratio": "0.1", "test_type": "Axial fatigue tests", "temperature": "-", "surface_treatment": "High Frequency Mechanical Impact (HFMI) treatment"}, "metadata": {"dataset_id": 1885, "title": "On the Fatigue Strength Improvement Factor for High Frequency Mechanical Impact Treatment Method", "doi": "10.3311/PPci.15074", "authors": "Mecseri, Balazs Jozsef; Kovesdi, Balazs", "publication": "PERIODICA POLYTECHNICA-CIVIL ENGINEERING", "year_of_publication": 2020, "UT": "WOS:000565919900001", "base_material": "16Mn", "base_young_modulus": "-", "base_yield_strength": "-", "base_ultimate_strength": "-", "base_elongation": "-", "weld_material": "-", "weld_young_modulus": "-", "weld_yield_strength": "-", "weld_ultimate_strength": "-", "weld_elongation": "-", "processing": "High Frequency Mechanical Impact (HFMI) treatment", "welding_joint": "Cruciform joints", "welding_method": "-", "welding_voltage": "-", "welding_current": "-", "welding_speed": 20, "preheat_temp": "-", "welding_env": "-", "residual_stress": "-", "fatigue_specimen_type": "Cruciform joints", "fatigue_specimen_thickness": "5–20", "fatigue_test_type": "Axial fatigue tests", "fatigue_temp": "-", "fatigue_env": "-", "load_ratio": 0.1, "frequency": "-", "fatigue_machine": "-", "fatigue_standard": "IIW recommendations", "fatigue_test_control": "Constant amplitude fatigue loading", "stress_concentration": "-", "failure_location": "-"}}, {"id": "WELD2025:1886", "name": "SUS316 stainless steel | T-Joint", "material_family": "Welded joint", "points": [[1164.0, 10600.0, 0], [757.0, 45100.0, 0], [392.0, 173000.0, 0]], "conditions": {"material": "SUS316 stainless steel", "am_type": "Electron Beam Welding (EBW)", "load_ratio": "0.3", "test_type": "Tensile", "temperature": "200", "surface_treatment": "-"}, "metadata": {"dataset_id": 1886, "title": "Strength of through-wall electron beam welded joint for vacuum vessel of fusion reactor", "doi": "10.3327/jaesj.43.149", "authors": "Suzuki, T; Usami, S; Kimura, T; Koizumi, K; Nakahira, M; Takahashi, H", "publication": "JOURNAL OF THE ATOMIC ENERGY SOCIETY OF JAPAN", "year_of_publication": 2001, "UT": "WOS:000168165500003", "base_material": "SUS316 stainless steel", "base_young_modulus": 190, "base_yield_strength": 250, "base_ultimate_strength": "-", "base_elongation": "-", "weld_material": "SUS316 stainless steel", "weld_young_modulus": 190, "weld_yield_strength": 250, "weld_ultimate_strength": "-", "weld_elongation": "-", "processing": "-", "welding_joint": "T-Joint", "welding_method": "Electron Beam Welding (EBW)", "welding_voltage": 60000, "welding_current": 330, "welding_speed": "1.67-3.33", "preheat_temp": "-", "welding_env": "Vacuum", "residual_stress": "-", "fatigue_specimen_type": "Full-scale", "fatigue_specimen_thickness": 40, "fatigue_test_type": "Tensile", "fatigue_temp": 200, "fatigue_env": "Cooling water pressure", "load_ratio": 0.3, "frequency": "-", "fatigue_machine": "-", "fatigue_standard": "ASME Code Section III", "fatigue_test_control": "Stress", "stress_concentration": "4", "failure_location": "Weld toe, weld root"}}, {"id": "WELD2025:1887", "name": "SUS316 stainless steel | T-Joint", "material_family": "Welded joint", "points": [[743.0, 39800.0, 0], [367.0, 445000.0, 0]], "conditions": {"material": "SUS316 stainless steel", "am_type": "Electron Beam Welding (EBW)", "load_ratio": "0.3", "test_type": "Bending", "temperature": "200", "surface_treatment": "-"}, "metadata": {"dataset_id": 1887, "title": "Strength of through-wall electron beam welded joint for vacuum vessel of fusion reactor", "doi": "10.3327/jaesj.43.149", "authors": "Suzuki, T; Usami, S; Kimura, T; Koizumi, K; Nakahira, M; Takahashi, H", "publication": "JOURNAL OF THE ATOMIC ENERGY SOCIETY OF JAPAN", "year_of_publication": 2001, "UT": "WOS:000168165500003", "base_material": "SUS316 stainless steel", "base_young_modulus": 190, "base_yield_strength": 250, "base_ultimate_strength": "-", "base_elongation": "-", "weld_material": "SUS316 stainless steel", "weld_young_modulus": 190, "weld_yield_strength": 250, "weld_ultimate_strength": "-", "weld_elongation": "-", "processing": "-", "welding_joint": "T-Joint", "welding_method": "Electron Beam Welding (EBW)", "welding_voltage": 60000, "welding_current": 330, "welding_speed": "1.67-3.33", "preheat_temp": "-", "welding_env": "Vacuum", "residual_stress": "-", "fatigue_specimen_type": "Full-scale", "fatigue_specimen_thickness": 40, "fatigue_test_type": "Bending", "fatigue_temp": 200, "fatigue_env": "Cooling water pressure", "load_ratio": 0.3, "frequency": "-", "fatigue_machine": "-", "fatigue_standard": "ASME Code Section III", "fatigue_test_control": "Stress", "stress_concentration": "4", "failure_location": "Weld toe, weld root"}}, {"id": "WELD2025:1888", "name": "High tensile stress steel (S335J) | Cruciform joint", "material_family": "Welded joint", "points": [[312.0, 70800.0, 0], [256.0, 198000.0, 0], [250.0, 298000.0, 0], [217.0, 541000.0, 0], [187.0, 546000.0, 0], [198.0, 660000.0, 0], [178.0, 1640000.0, 0], [163.0, 2210000.0, 0], [151.0, 4460000.0, 1], [149.0, 4670000.0, 1], [121.0, 4020000.0, 1], [123.0, 6030000.0, 1]], "conditions": {"material": "High tensile stress steel (S335J)", "am_type": "Robotized Flux Cored Arc Welding (MAG using Ø 1.4mm)", "load_ratio": "0", "test_type": "Axial (tension)", "temperature": "25", "surface_treatment": "-"}, "metadata": {"dataset_id": 1888, "title": "Enhancement of Welded Joints Productivity Effect of Welding Position on Fatigue Strength", "doi": "10.4028/www.scientific.net/AMM.110-116.202", "authors": "Hatami, Mahdi Kazemi; Amini, Amir Masoud; Fallahi, Kamran", "publication": "MECHANICAL AND AEROSPACE ENGINEERING, PTS 1-7", "year_of_publication": 2012, "UT": "WOS:000303370300034", "base_material": "High tensile stress steel (S335J)", "base_young_modulus": 205, "base_yield_strength": 355, "base_ultimate_strength": 510, "base_elongation": "-", "weld_material": "High tensile stress steel (S335J)", "weld_young_modulus": "-", "weld_yield_strength": "-", "weld_ultimate_strength": "-", "weld_elongation": "-", "processing": "-", "welding_joint": "Cruciform joint", "welding_method": "Robotized Flux Cored Arc Welding (MAG using Ø 1.4mm)", "welding_voltage": "-", "welding_current": "-", "welding_speed": "-", "preheat_temp": "-", "welding_env": "-", "residual_stress": "-", "fatigue_specimen_type": "Non-load carrying cruciform joint", "fatigue_specimen_thickness": 10, "fatigue_test_type": "Axial (tension)", "fatigue_temp": 25, "fatigue_env": "-", "load_ratio": 0, "frequency": 15, "fatigue_machine": "MTS machine (max: ±100 kN, 15 Hz)", "fatigue_standard": "IIW (International Institute of Welding)", "fatigue_test_control": "-", "stress_concentration": "3.27", "failure_location": "weld toe"}}, {"id": "WELD2025:1889", "name": "High tensile stress steel (S335J) | Cruciform joint", "material_family": "Welded joint", "points": [[315.0, 150000.0, 0], [288.0, 534000.0, 0], [201.0, 941000.0, 0], [232.0, 1460000.0, 1], [249.0, 1350000.0, 0], [232.0, 2000000.0, 1], [211.0, 1820000.0, 1], [202.0, 2410000.0, 0], [187.0, 2730000.0, 1], [180.0, 3300000.0, 1], [165.0, 4750000.0, 1], [157.0, 5330000.0, 1]], "conditions": {"material": "High tensile stress steel (S335J)", "am_type": "Robotized Flux Cored Arc Welding (MAG using Ø 1.4mm)", "load_ratio": "0", "test_type": "Axial (tension)", "temperature": "25", "surface_treatment": "-"}, "metadata": {"dataset_id": 1889, "title": "Enhancement of Welded Joints Productivity Effect of Welding Position on Fatigue Strength", "doi": "10.4028/www.scientific.net/AMM.110-116.202", "authors": "Hatami, Mahdi Kazemi; Amini, Amir Masoud; Fallahi, Kamran", "publication": "MECHANICAL AND AEROSPACE ENGINEERING, PTS 1-7", "year_of_publication": 2012, "UT": "WOS:000303370300034", "base_material": "High tensile stress steel (S335J)", "base_young_modulus": 205, "base_yield_strength": 355, "base_ultimate_strength": 510, "base_elongation": "-", "weld_material": "High tensile stress steel (S335J)", "weld_young_modulus": "-", "weld_yield_strength": "-", "weld_ultimate_strength": "-", "weld_elongation": "-", "processing": "-", "welding_joint": "Cruciform joint", "welding_method": "Robotized Flux Cored Arc Welding (MAG using Ø 1.4mm)", "welding_voltage": "-", "welding_current": "-", "welding_speed": "-", "preheat_temp": "-", "welding_env": "-", "residual_stress": "-", "fatigue_specimen_type": "Non-load carrying cruciform joint", "fatigue_specimen_thickness": 10, "fatigue_test_type": "Axial (tension)", "fatigue_temp": 25, "fatigue_env": "-", "load_ratio": 0, "frequency": 15, "fatigue_machine": "MTS machine (max: ±100 kN, 15 Hz)", "fatigue_standard": "IIW (International Institute of Welding)", "fatigue_test_control": "-", "stress_concentration": "1.99", "failure_location": "weld toe"}}, {"id": "WELD2025:1890", "name": "High tensile stress steel (S335J) | Cruciform joint", "material_family": "Welded joint", "points": [[316.0, 66200.0, 0], [310.0, 163000.0, 0], [287.0, 212000.0, 0], [261.0, 352000.0, 0], [232.0, 392000.0, 0], [247.0, 637000.0, 0], [218.0, 631000.0, 0], [222.0, 716000.0, 0], [188.0, 2170000.0, 0], [194.0, 1310000.0, 1], [196.0, 1690000.0, 1], [169.0, 3300000.0, 1]], "conditions": {"material": "High tensile stress steel (S335J)", "am_type": "Robotized Flux Cored Arc Welding (MAG using Ø 1.4mm)", "load_ratio": "0", "test_type": "Axial (tension)", "temperature": "25", "surface_treatment": "-"}, "metadata": {"dataset_id": 1890, "title": "Enhancement of Welded Joints Productivity Effect of Welding Position on Fatigue Strength", "doi": "10.4028/www.scientific.net/AMM.110-116.202", "authors": "Hatami, Mahdi Kazemi; Amini, Amir Masoud; Fallahi, Kamran", "publication": "MECHANICAL AND AEROSPACE ENGINEERING, PTS 1-7", "year_of_publication": 2012, "UT": "WOS:000303370300034", "base_material": "High tensile stress steel (S335J)", "base_young_modulus": 205, "base_yield_strength": 355, "base_ultimate_strength": 510, "base_elongation": "-", "weld_material": "High tensile stress steel (S335J)", "weld_young_modulus": "-", "weld_yield_strength": "-", "weld_ultimate_strength": "-", "weld_elongation": "-", "processing": "-", "welding_joint": "Cruciform joint", "welding_method": "Robotized Flux Cored Arc Welding (MAG using Ø 1.4mm)", "welding_voltage": "-", "welding_current": "-", "welding_speed": "-", "preheat_temp": "-", "welding_env": "-", "residual_stress": "-", "fatigue_specimen_type": "Non-load carrying cruciform joint", "fatigue_specimen_thickness": 10, "fatigue_test_type": "Axial (tension)", "fatigue_temp": 25, "fatigue_env": "-", "load_ratio": 0, "frequency": 15, "fatigue_machine": "MTS machine (max: ±100 kN, 15 Hz)", "fatigue_standard": "IIW (International Institute of Welding)", "fatigue_test_control": "-", "stress_concentration": "2.91", "failure_location": "weld toe"}}, {"id": "WELD2025:1893", "name": "16Mn steel | Butt Joint", "material_family": "Welded joint", "points": [[135.0, 7630000.0, 0], [204.0, 8290000.0, 0], [133.0, 10400000.0, 0], [108.0, 13600000.0, 0], [211.0, 15800000.0, 0], [116.0, 22700000.0, 0], [151.0, 47100000.0, 0], [80.0, 502000000.0, 0], [56.0, 3110000000.0, 0], [140.0, 15600000.0, 0], [166.0, 44700000.0, 0], [117.0, 70900000.0, 0]], "conditions": {"material": "16Mn steel", "am_type": "-", "load_ratio": "-1", "test_type": "Axial tension-compression symmetric cyclic loading", "temperature": "25", "surface_treatment": "-"}, "metadata": {"dataset_id": 1893, "title": "Ultrasonic Fatigue Performance of welded joints in 16Mn steel", "doi": "10.4028/www.scientific.net/AMM.251.392", "authors": "Wu, Liangchen; Wang, Dongpo", "publication": "NEW TRENDS IN MECHANICAL ENGINEERING AND MATERIALS", "year_of_publication": 2013, "UT": "WOS:000319028900078", "base_material": "16Mn steel", "base_young_modulus": "-", "base_yield_strength": "-", "base_ultimate_strength": "-", "base_elongation": "-", "weld_material": "16Mn steel", "weld_young_modulus": "-", "weld_yield_strength": "-", "weld_ultimate_strength": "-", "weld_elongation": "-", "processing": "-", "welding_joint": "Butt Joint", "welding_method": "-", "welding_voltage": "-", "welding_current": "-", "welding_speed": "-", "preheat_temp": "-", "welding_env": "-", "residual_stress": "-", "fatigue_specimen_type": "Round butt welded joint", "fatigue_specimen_thickness": "-", "fatigue_test_type": "Axial tension-compression symmetric cyclic loading", "fatigue_temp": 25, "fatigue_env": "Water-cooled", "load_ratio": -1, "frequency": 20000, "fatigue_machine": "TJU-HJ-I-type ultrasonic fatigue test device", "fatigue_standard": "-", "fatigue_test_control": "Stress", "stress_concentration": "-", "failure_location": "-"}}, {"id": "WELD2025:1894", "name": "16Mn steel | Butt Joint", "material_family": "Welded joint", "points": [[411.0, 2280000.0, 0], [295.0, 13900000.0, 0], [212.0, 14700000.0, 0], [212.0, 36000000.0, 0], [249.0, 63800000.0, 0], [183.0, 104000000.0, 0], [168.0, 239000000.0, 0], [122.0, 1130000000.0, 0], [235.0, 67200000.0, 0], [193.0, 75700000.0, 0], [134.0, 69700000.0, 0], [130.0, 606000000.0, 0], [124.0, 836000000.0, 0], [112.0, 2010000000.0, 0]], "conditions": {"material": "16Mn steel", "am_type": "-", "load_ratio": "-1", "test_type": "Axial tension-compression symmetric cyclic loading", "temperature": "25", "surface_treatment": "-"}, "metadata": {"dataset_id": 1894, "title": "Ultrasonic Fatigue Performance of welded joints in 16Mn steel", "doi": "10.4028/www.scientific.net/AMM.251.392", "authors": "Wu, Liangchen; Wang, Dongpo", "publication": "NEW TRENDS IN MECHANICAL ENGINEERING AND MATERIALS", "year_of_publication": 2013, "UT": "WOS:000319028900078", "base_material": "16Mn steel", "base_young_modulus": "-", "base_yield_strength": "-", "base_ultimate_strength": "-", "base_elongation": "-", "weld_material": "16Mn steel", "weld_young_modulus": "-", "weld_yield_strength": "-", "weld_ultimate_strength": "-", "weld_elongation": "-", "processing": "-", "welding_joint": "Butt Joint", "welding_method": "-", "welding_voltage": "-", "welding_current": "-", "welding_speed": "-", "preheat_temp": "-", "welding_env": "-", "residual_stress": "-", "fatigue_specimen_type": "Thin-walled butt joint", "fatigue_specimen_thickness": "-", "fatigue_test_type": "Axial tension-compression symmetric cyclic loading", "fatigue_temp": 25, "fatigue_env": "Water-cooled", "load_ratio": -1, "frequency": 20000, "fatigue_machine": "TJU-HJ-I-type ultrasonic fatigue test device", "fatigue_standard": "-", "fatigue_test_control": "Stress", "stress_concentration": "-", "failure_location": "-"}}, {"id": "WELD2025:1895", "name": "16Mn steel | Cruciform Joint", "material_family": "Welded joint", "points": [[193.0, 4380000.0, 0], [186.0, 10900000.0, 0], [168.0, 43300000.0, 0], [170.0, 62300000.0, 0], [127.0, 166000000.0, 0], [153.0, 333000000.0, 0], [97.0, 691000000.0, 0], [103.0, 917000000.0, 0], [79.0, 2790000000.0, 0], [244.0, 3140000.0, 0], [209.0, 5810000.0, 0], [200.0, 6520000.0, 0], [216.0, 7210000.0, 0], [193.0, 12100000.0, 0]], "conditions": {"material": "16Mn steel", "am_type": "-", "load_ratio": "-1", "test_type": "Axial tension-compression symmetric cyclic loading", "temperature": "25", "surface_treatment": "-"}, "metadata": {"dataset_id": 1895, "title": "Ultrasonic Fatigue Performance of welded joints in 16Mn steel", "doi": "10.4028/www.scientific.net/AMM.251.392", "authors": "Wu, Liangchen; Wang, Dongpo", "publication": "NEW TRENDS IN MECHANICAL ENGINEERING AND MATERIALS", "year_of_publication": 2013, "UT": "WOS:000319028900078", "base_material": "16Mn steel", "base_young_modulus": "-", "base_yield_strength": "-", "base_ultimate_strength": "-", "base_elongation": "-", "weld_material": "16Mn steel", "weld_young_modulus": "-", "weld_yield_strength": "-", "weld_ultimate_strength": "-", "weld_elongation": "-", "processing": "-", "welding_joint": "Cruciform Joint", "welding_method": "-", "welding_voltage": "-", "welding_current": "-", "welding_speed": "-", "preheat_temp": "-", "welding_env": "-", "residual_stress": "-", "fatigue_specimen_type": "Cruciform joint", "fatigue_specimen_thickness": "-", "fatigue_test_type": "Axial tension-compression symmetric cyclic loading", "fatigue_temp": 25, "fatigue_env": "Water-cooled", "load_ratio": -1, "frequency": 20000, "fatigue_machine": "TJU-HJ-I-type ultrasonic fatigue test device", "fatigue_standard": "-", "fatigue_test_control": "Stress", "stress_concentration": "-", "failure_location": "-"}}, {"id": "WELD2025:1896", "name": "5083 aluminum alloy | Butt Joint", "material_family": "Welded joint", "points": [[130.0, 182000.0, 0], [130.0, 274000.0, 0], [125.0, 136000.0, 0], [125.0, 213000.0, 0], [125.0, 811000.0, 0], [120.0, 1090000.0, 0], [120.0, 1240000.0, 0], [115.0, 382000.0, 0], [115.0, 2040000.0, 0], [110.0, 658000.0, 0], [110.0, 2870000.0, 0], [105.0, 2270000.0, 0], [105.0, 4570000.0, 0], [105.0, 8560000.0, 0], [115.0, 9990000.0, 0], [100.0, 8980000.0, 0], [100.0, 9990000.0, 0], [95.0, 9980000.0, 0]], "conditions": {"material": "5083 aluminum alloy", "am_type": "MIG welding", "load_ratio": "0", "test_type": "Axial", "temperature": "25", "surface_treatment": "-"}, "metadata": {"dataset_id": 1896, "title": "Influence of stress concentration on fatigue property of welded joints of 5083 aluminum alloy", "doi": "10.4028/www.scientific.net/AMM.456.451", "authors": "Yang, Jun; Li, Bo; Jia, Qiang; Li, Yuanxing; Zhang, Mingyue; Chen, Hui", "publication": "RESEARCH IN MECHANICAL ENGINEERING AND MATERIAL SCIENCE", "year_of_publication": 2014, "UT": "WOS:000336692600095", "base_material": "5083 aluminum alloy", "base_young_modulus": "-", "base_yield_strength": "-", "base_ultimate_strength": 264, "base_elongation": "-", "weld_material": "ER5356", "weld_young_modulus": "-", "weld_yield_strength": "-", "weld_ultimate_strength": "-", "weld_elongation": "-", "processing": "-", "welding_joint": "Butt Joint", "welding_method": "MIG welding", "welding_voltage": "20.2-21.9", "welding_current": "134-151", "welding_speed": "7.67-8.17", "preheat_temp": "-", "welding_env": "-", "residual_stress": "-", "fatigue_specimen_type": "Smooth specimen", "fatigue_specimen_thickness": 4, "fatigue_test_type": "Axial", "fatigue_temp": 25, "fatigue_env": "-", "load_ratio": 0, "frequency": 20, "fatigue_machine": "MTS-810 low frequency fatigue testing machine", "fatigue_standard": "-", "fatigue_test_control": "Load control", "stress_concentration": "-", "failure_location": "weld"}}, {"id": "WELD2025:1897", "name": "5083 aluminum alloy | Butt Joint", "material_family": "Welded joint", "points": [[120.0, 58600.0, 0], [100.0, 245000.0, 0], [80.0, 880000.0, 0], [80.0, 1660000.0, 0], [80.0, 9960000.0, 0], [70.0, 9990000.0, 0]], "conditions": {"material": "5083 aluminum alloy", "am_type": "MIG welding", "load_ratio": "0", "test_type": "Axial", "temperature": "25", "surface_treatment": "-"}, "metadata": {"dataset_id": 1897, "title": "Influence of stress concentration on fatigue property of welded joints of 5083 aluminum alloy", "doi": "10.4028/www.scientific.net/AMM.456.451", "authors": "Yang, Jun; Li, Bo; Jia, Qiang; Li, Yuanxing; Zhang, Mingyue; Chen, Hui", "publication": "RESEARCH IN MECHANICAL ENGINEERING AND MATERIAL SCIENCE", "year_of_publication": 2014, "UT": "WOS:000336692600095", "base_material": "5083 aluminum alloy", "base_young_modulus": "-", "base_yield_strength": "-", "base_ultimate_strength": 320, "base_elongation": "-", "weld_material": "ER5356", "weld_young_modulus": "-", "weld_yield_strength": "-", "weld_ultimate_strength": "-", "weld_elongation": "-", "processing": "-", "welding_joint": "Butt Joint", "welding_method": "MIG welding", "welding_voltage": "20.2-21.9", "welding_current": "134-151", "welding_speed": "7.67-8.17", "preheat_temp": "-", "welding_env": "-", "residual_stress": "-", "fatigue_specimen_type": "higher (reinforced) specimens", "fatigue_specimen_thickness": 4, "fatigue_test_type": "Axial", "fatigue_temp": 25, "fatigue_env": "-", "load_ratio": 0, "frequency": 20, "fatigue_machine": "MTS-810 low frequency fatigue testing machine", "fatigue_standard": "-", "fatigue_test_control": "Load control", "stress_concentration": "1.64", "failure_location": "Weld toe"}}, {"id": "WELD2025:1898", "name": "Q235B | Butt Joint", "material_family": "Welded joint", "points": [[225.0, 302000.0, 0], [207.0, 401000.0, 0], [189.0, 584000.0, 0], [171.0, 781000.0, 0], [162.0, 1245000.0, 0], [162.0, 1765000.0, 0], [143.0, 1921000.0, 0], [207.0, 532000.0, 0], [225.0, 224000.0, 0]], "conditions": {"material": "Q235B", "am_type": "TIG", "load_ratio": "0.1", "test_type": "Axial", "temperature": "-", "surface_treatment": "-"}, "metadata": {"dataset_id": 1898, "title": "Research on methods of improving fatigue property of low-strength steel welded joints", "doi": "10.4028/www.scientific.net/AMM.538.48", "authors": "Li, Chunrun; Cao, Zhenping; Fang, Zongtao", "publication": "MECHANICAL, ELECTRONIC AND ENGINEERING TECHNOLOGIES (ICMEET 2014)", "year_of_publication": 2014, "UT": "WOS:000348394900012", "base_material": "Q235B", "base_young_modulus": "-", "base_yield_strength": 272, "base_ultimate_strength": 430, "base_elongation": 27, "weld_material": "-", "weld_young_modulus": "-", "weld_yield_strength": "-", "weld_ultimate_strength": "-", "weld_elongation": "-", "processing": "-", "welding_joint": "Butt Joint", "welding_method": "TIG", "welding_voltage": "15–17", "welding_current": "150–160", "welding_speed": 2.67, "preheat_temp": "-", "welding_env": "Indoors", "residual_stress": "-", "fatigue_specimen_type": "Butt joint specimen", "fatigue_specimen_thickness": "-", "fatigue_test_type": "Axial", "fatigue_temp": "-", "fatigue_env": "-", "load_ratio": 0.1, "frequency": "-", "fatigue_machine": "100 kN high-frequency fatigue testing machine", "fatigue_standard": "IIW (International Institute of Welding)", "fatigue_test_control": "Stress", "stress_concentration": "-", "failure_location": "Weld toe"}}, {"id": "WELD2025:1899", "name": "Q235B | Butt Joint", "material_family": "Welded joint", "points": [[261.0, 393000.0, 0], [243.0, 482000.0, 0], [225.0, 735000.0, 0], [216.0, 948000.0, 0], [207.0, 2223000.0, 0], [198.0, 1379000.0, 0]], "conditions": {"material": "Q235B", "am_type": "TIG", "load_ratio": "0.1", "test_type": "Axial", "temperature": "-", "surface_treatment": "TIG dressing"}, "metadata": {"dataset_id": 1899, "title": "Research on methods of improving fatigue property of low-strength steel welded joints", "doi": "10.4028/www.scientific.net/AMM.538.48", "authors": "Li, Chunrun; Cao, Zhenping; Fang, Zongtao", "publication": "MECHANICAL, ELECTRONIC AND ENGINEERING TECHNOLOGIES (ICMEET 2014)", "year_of_publication": 2014, "UT": "WOS:000348394900012", "base_material": "Q235B", "base_young_modulus": "-", "base_yield_strength": 272, "base_ultimate_strength": 430, "base_elongation": 27, "weld_material": "-", "weld_young_modulus": "-", "weld_yield_strength": "-", "weld_ultimate_strength": "-", "weld_elongation": "-", "processing": "TIG dressing", "welding_joint": "Butt Joint", "welding_method": "TIG", "welding_voltage": "15–17", "welding_current": "150–160", "welding_speed": 2.67, "preheat_temp": "-", "welding_env": "Indoors", "residual_stress": "-", "fatigue_specimen_type": "Butt joint specimen", "fatigue_specimen_thickness": "-", "fatigue_test_type": "Axial", "fatigue_temp": "-", "fatigue_env": "-", "load_ratio": 0.1, "frequency": "-", "fatigue_machine": "100 kN high-frequency fatigue testing machine", "fatigue_standard": "IIW (International Institute of Welding)", "fatigue_test_control": "Stress", "stress_concentration": "-", "failure_location": "Weld toe"}}, {"id": "WELD2025:1900", "name": "Q235B | Butt Joint", "material_family": "Welded joint", "points": [[225.0, 3996000.0, 0], [234.0, 1848000.0, 0], [239.0, 1199000.0, 0], [252.0, 483000.0, 0], [261.0, 278000.0, 0]], "conditions": {"material": "Q235B", "am_type": "TIG", "load_ratio": "0.1", "test_type": "Axial", "temperature": "-", "surface_treatment": "Ultrasonic peening"}, "metadata": {"dataset_id": 1900, "title": "Research on methods of improving fatigue property of low-strength steel welded joints", "doi": "10.4028/www.scientific.net/AMM.538.48", "authors": "Li, Chunrun; Cao, Zhenping; Fang, Zongtao", "publication": "MECHANICAL, ELECTRONIC AND ENGINEERING TECHNOLOGIES (ICMEET 2014)", "year_of_publication": 2014, "UT": "WOS:000348394900012", "base_material": "Q235B", "base_young_modulus": "-", "base_yield_strength": 272, "base_ultimate_strength": 430, "base_elongation": 27, "weld_material": "-",
