Repository: yunyunfanfan/S-PA-CBB

# S-PA-CBB

Official research code, processed curve records, evaluation outputs, and manuscript source for:

> **From Physics to Selective Generation: Conditional Brownian Bridges for Sparse S–N Curve Reconstruction and Fatigue Decision-Making**

S-PA-CBB reconstructs a complete probabilistic stress–life (S–N) curve from only two to four observed fatigue tests. The method first fits an interpretable Basquin state, diagnoses whether that state is sufficient, and applies a ControlNet-style conditional Brownian-bridge residual only to curves that benefit from correction.

File: external_data/weld2025_disjoint_curves.json (part 72 of 223)
"weld_young_modulus": "-", "weld_yield_strength": "-", "weld_ultimate_strength": "-", "weld_elongation": "-", "processing": "Ultrasonic peening", "welding_joint": "Butt Joint", "welding_method": "TIG", "welding_voltage": "15–17", "welding_current": "150–160", "welding_speed": 2.67, "preheat_temp": "-", "welding_env": "Indoors", "residual_stress": "-", "fatigue_specimen_type": "Butt joint specimen", "fatigue_specimen_thickness": "-", "fatigue_test_type": "Axial", "fatigue_temp": "-", "fatigue_env": "-", "load_ratio": 0.1, "frequency": "-", "fatigue_machine": "100 kN high-frequency fatigue testing machine", "fatigue_standard": "IIW (International Institute of Welding)", "fatigue_test_control": "Stress", "stress_concentration": "-", "failure_location": "Weld toe"}}, {"id": "WELD2025:1901", "name": "Q235B | Butt Joint", "material_family": "Welded joint", "points": [[230.0, 3210000.0, 0], [239.0, 1836000.0, 0], [243.0, 910000.0, 0], [243.0, 848000.0, 0], [243.0, 789000.0, 0], [243.0, 533000.0, 0], [243.0, 448000.0, 0], [243.0, 483000.0, 0]], "conditions": {"material": "Q235B", "am_type": "TIG", "load_ratio": "0.1", "test_type": "Axial", "temperature": "-", "surface_treatment": "Ultrasonic peening"}, "metadata": {"dataset_id": 1901, "title": "Research on methods of improving fatigue property of low-strength steel welded joints", "doi": "10.4028/www.scientific.net/AMM.538.48", "authors": "Li, Chunrun; Cao, Zhenping; Fang, Zongtao", "publication": "MECHANICAL, ELECTRONIC AND ENGINEERING TECHNOLOGIES (ICMEET 2014)", "year_of_publication": 2014, "UT": "WOS:000348394900012", "base_material": "Q235B", "base_young_modulus": "-", "base_yield_strength": 272, "base_ultimate_strength": 430, "base_elongation": 27, "weld_material": "-", "weld_young_modulus": "-", "weld_yield_strength": "-", "weld_ultimate_strength": "-", "weld_elongation": "-", "processing": "Ultrasonic peening", "welding_joint": "Butt Joint", "welding_method": "TIG", "welding_voltage": "15–17", "welding_current": "150–160", "welding_speed": 2.67, "preheat_temp": "-", "welding_env": "Indoors", "residual_stress": "-", "fatigue_specimen_type": "Butt joint specimen", "fatigue_specimen_thickness": "-", "fatigue_test_type": "Axial", "fatigue_temp": "-", "fatigue_env": "-", "load_ratio": 0.1, "frequency": "-", "fatigue_machine": "100 kN high-frequency fatigue testing machine", "fatigue_standard": "IIW (International Institute of Welding)", "fatigue_test_control": "Stress", "stress_concentration": "-", "failure_location": "Base metal"}}, {"id": "WELD2025:1902", "name": "Q235B | Butt Joint", "material_family": "Welded joint", "points": [[248.0, 1372000.0, 0], [257.0, 767000.0, 0], [248.0, 842000.0, 0]], "conditions": {"material": "Q235B", "am_type": "TIG", "load_ratio": "0.1", "test_type": "Axial", "temperature": "-", "surface_treatment": "Composite of TIG dressing and ultrasonic peening"}, "metadata": {"dataset_id": 1902, "title": "Research on methods of improving fatigue property of low-strength steel welded joints", "doi": "10.4028/www.scientific.net/AMM.538.48", "authors": "Li, Chunrun; Cao, Zhenping; Fang, Zongtao", "publication": "MECHANICAL, ELECTRONIC AND ENGINEERING TECHNOLOGIES (ICMEET 2014)", "year_of_publication": 2014, "UT": "WOS:000348394900012", "base_material": "Q235B", "base_young_modulus": "-", "base_yield_strength": 272, "base_ultimate_strength": 430, "base_elongation": 27, "weld_material": "-", "weld_young_modulus": "-", "weld_yield_strength": "-", "weld_ultimate_strength": "-", "weld_elongation": "-", "processing": "Composite of TIG dressing and ultrasonic peening", "welding_joint": "Butt Joint", "welding_method": "TIG", "welding_voltage": "15–17", "welding_current": "150–160", "welding_speed": 2.67, "preheat_temp": "-", "welding_env": "Indoors", "residual_stress": "-", "fatigue_specimen_type": "Butt joint specimen", "fatigue_specimen_thickness": "-", "fatigue_test_type": "Axial", "fatigue_temp": "-", "fatigue_env": "-", "load_ratio": 0.1, "frequency": "-", "fatigue_machine": "100 kN high-frequency fatigue testing machine", "fatigue_standard": "IIW (International Institute of Welding)", "fatigue_test_control": "Stress", "stress_concentration": "-", "failure_location": "Weld toe"}}, {"id": "WELD2025:1903", "name": "Q235B | Butt Joint", "material_family": "Welded joint", "points": [[266.0, 465000.0, 0], [257.0, 697000.0, 0], [229.0, 2246000.0, 0]], "conditions": {"material": "Q235B", "am_type": "TIG", "load_ratio": "0.1", "test_type": "Axial", "temperature": "-", "surface_treatment": "Composite of TIG dressing and ultrasonic peening"}, "metadata": {"dataset_id": 1903, "title": "Research on methods of improving fatigue property of low-strength steel welded joints", "doi": "10.4028/www.scientific.net/AMM.538.48", "authors": "Li, Chunrun; Cao, Zhenping; Fang, Zongtao", "publication": "MECHANICAL, ELECTRONIC AND ENGINEERING TECHNOLOGIES (ICMEET 2014)", "year_of_publication": 2014, "UT": "WOS:000348394900012", "base_material": "Q235B", "base_young_modulus": "-", "base_yield_strength": 272, "base_ultimate_strength": 430, "base_elongation": 27, "weld_material": "-", "weld_young_modulus": "-", "weld_yield_strength": "-", "weld_ultimate_strength": "-", "weld_elongation": "-", "processing": "Composite of TIG dressing and ultrasonic peening", "welding_joint": "Butt Joint", "welding_method": "TIG", "welding_voltage": "15–17", "welding_current": "150–160", "welding_speed": 2.67, "preheat_temp": "-", "welding_env": "Indoors", "residual_stress": "-", "fatigue_specimen_type": "Butt joint specimen", "fatigue_specimen_thickness": "-", "fatigue_test_type": "Axial", "fatigue_temp": "-", "fatigue_env": "-", "load_ratio": 0.1, "frequency": "-", "fatigue_machine": "100 kN high-frequency fatigue testing machine", "fatigue_standard": "IIW (International Institute of Welding)", "fatigue_test_control": "Stress", "stress_concentration": "-", "failure_location": "Base metal"}}, {"id": "WELD2025:1904", "name": "Q235B steel | Cruciform joint", "material_family": "Welded joint", "points": [[211.0, 98700.0, 0], [201.0, 195000.0, 0], [191.0, 297000.0, 0], [181.0, 299000.0, 0], [170.0, 435000.0, 0], [161.0, 672000.0, 0], [150.0, 837000.0, 0]], "conditions": {"material": "Q235B steel", "am_type": "Carbon-dioxide arc welding", "load_ratio": "0.1", "test_type": "Tension-tension fatigue test", "temperature": "25", "surface_treatment": "-"}, "metadata": {"dataset_id": 1904, "title": "Modification of plasma spurt spraying on improving fatigue property of welded joint", "doi": "10.4028/www.scientific.net/AMM.556-562.494", "authors": "Zhao, Xiaohui; Liu, Yu", "publication": "MECHATRONICS ENGINEERING, COMPUTING AND INFORMATION TECHNOLOGY", "year_of_publication": 2014, "UT": "WOS:000349448500114", "base_material": "Q235B steel", "base_young_modulus": "-", "base_yield_strength": "-", "base_ultimate_strength": "-", "base_elongation": "-", "weld_material": "H08Mn2SiA", "weld_young_modulus": "-", "weld_yield_strength": "-", "weld_ultimate_strength": "-", "weld_elongation": "-", "processing": "-", "welding_joint": "Cruciform joint", "welding_method": "Carbon-dioxide arc welding", "welding_voltage": "-", "welding_current": "-", "welding_speed": "-", "preheat_temp": "-", "welding_env": "-", "residual_stress": "Maximum tensile stress of as-welded joint: 300 MPa", "fatigue_specimen_type": "Cruciform joint", "fatigue_specimen_thickness": "-", "fatigue_test_type": "Tension-tension fatigue test", "fatigue_temp": 25, "fatigue_env": "-", "load_ratio": 0.1, "frequency": "-", "fatigue_machine": "200 kN high-frequency fatigue testing machine", "fatigue_standard": "IIW (International Institute of Welding)", "fatigue_test_control": "Stress", "stress_concentration": "-", "failure_location": "-"}}, {"id": "WELD2025:1905", "name": "Q235B steel | Cruciform joint", "material_family": "Welded joint", "points": [[255.0, 350000.0, 0], [244.0, 417000.0, 0], [235.0, 1060000.0, 0], [234.0, 1250000.0, 0], [216.0, 1250000.0, 0], [216.0, 1340000.0, 0], [225.0, 2230000.0, 0], [212.0, 2670000.0, 0], [207.0, 2670000.0, 0]], "conditions": {"material": "Q235B steel", "am_type": "Carbon-dioxide arc welding", "load_ratio": "0.1", "test_type": "Tension-tension fatigue test", "temperature": "25", "surface_treatment": "Oxygen-acetylene spurt spraying (MOSS)"}, "metadata": {"dataset_id": 1905, "title": "Modification of plasma spurt spraying on improving fatigue property of welded joint", "doi": "10.4028/www.scientific.net/AMM.556-562.494", "authors": "Zhao, Xiaohui; Liu, Yu", "publication": "MECHATRONICS ENGINEERING, COMPUTING AND INFORMATION TECHNOLOGY", "year_of_publication": 2014, "UT": "WOS:000349448500114", "base_material": "Q235B steel", "base_young_modulus": "-", "base_yield_strength": "-", "base_ultimate_strength": "-", "base_elongation": "-", "weld_material": "H08Mn2SiA", "weld_young_modulus": "-", "weld_yield_strength": "-", "weld_ultimate_strength": "-", "weld_elongation": "-", "processing": "Oxygen-acetylene spurt spraying (MOSS)", "welding_joint": "Cruciform joint", "welding_method": "Carbon-dioxide arc welding", "welding_voltage": "-", "welding_current": "-", "welding_speed": "-", "preheat_temp": "-", "welding_env": "-", "residual_stress": "Maximum tensile stress of spraying fused joint: 182 MPa", "fatigue_specimen_type": "Cruciform joint", "fatigue_specimen_thickness": "-", "fatigue_test_type": "Tension-tension fatigue test", "fatigue_temp": 25, "fatigue_env": "-", "load_ratio": 0.1, "frequency": "-", "fatigue_machine": "200 kN high-frequency fatigue testing machine", "fatigue_standard": "IIW (International Institute of Welding)", "fatigue_test_control": "Stress", "stress_concentration": "-", "failure_location": "Transition zone"}}, {"id": "WELD2025:1906", "name": "Q235B steel | Cruciform joint", "material_family": "Welded joint", "points": [[250.0, 465000.0, 0], [246.0, 731000.0, 0], [226.0, 1160000.0, 0], [230.0, 1240000.0, 0], [205.0, 3600000.0, 0]], "conditions": {"material": "Q235B steel", "am_type": "Carbon-dioxide arc welding", "load_ratio": "0.1", "test_type": "Tension-tension fatigue test", "temperature": "25", "surface_treatment": "Plasma spurt spraying (MPSS)"}, "metadata": {"dataset_id": 1906, "title": "Modification of plasma spurt spraying on improving fatigue property of welded joint", "doi": "10.4028/www.scientific.net/AMM.556-562.494", "authors": "Zhao, Xiaohui; Liu, Yu", "publication": "MECHATRONICS ENGINEERING, COMPUTING AND INFORMATION TECHNOLOGY", "year_of_publication": 2014, "UT": "WOS:000349448500114", "base_material": "Q235B steel", "base_young_modulus": "-", "base_yield_strength": "-", "base_ultimate_strength": "-", "base_elongation": "-", "weld_material": "H08Mn2SiA", "weld_young_modulus": "-", "weld_yield_strength": "-", "weld_ultimate_strength": "-", "weld_elongation": "-", "processing": "Plasma spurt spraying (MPSS)", "welding_joint": "Cruciform joint", "welding_method": "Carbon-dioxide arc welding", "welding_voltage": "-", "welding_current": "-", "welding_speed": "-", "preheat_temp": "-", "welding_env": "-", "residual_stress": "Maximum tensile stress of spraying fused joint: 182 MPa", "fatigue_specimen_type": "Cruciform joint", "fatigue_specimen_thickness": "-", "fatigue_test_type": "Tension-tension fatigue test", "fatigue_temp": 25, "fatigue_env": "-", "load_ratio": 0.1, "frequency": "-", "fatigue_machine": "200 kN high-frequency fatigue testing machine", "fatigue_standard": "IIW (International Institute of Welding)", "fatigue_test_control": "Stress", "stress_concentration": "-", "failure_location": "perfect metallurgical bonding interface"}}, {"id": "WELD2025:1907", "name": "JG590 steel | Butt Joint (X-groove)", "material_family": "Welded joint", "points": [[220.0, 375000.0, 0], [205.0, 674000.0, 0], [162.0, 1600000.0, 0], [176.0, 2000000.0, 0], [149.0, 3010000.0, 0]], "conditions": {"material": "JG590 steel", "am_type": "SMAW (Shielded Metal Arc Welding)", "load_ratio": "0.1", "test_type": "Axial (tensile load)", "temperature": "-", "surface_treatment": "-"}, "metadata": {"dataset_id": 1907, "title": "Influence of Ultrasonic treatment on welded joint fatigue performance in JG590 steel", "doi": "10.4028/www.scientific.net/AMM.670-671.61", "authors": "Sun, Junsheng; Sun, Honggen", "publication": "APPLIED MECHANICS, MATERIALS AND MANUFACTURING IV", "year_of_publication": 2014, "UT": "WOS:000348385100012", "base_material": "JG590 steel", "base_young_modulus": "-", "base_yield_strength": 455, "base_ultimate_strength": 610, "base_elongation": 21, "weld_material": "E6015-D1", "weld_young_modulus": "-", "weld_yield_strength": "-", "weld_ultimate_strength": "-", "weld_elongation": "-", "processing": "-", "welding_joint": "Butt Joint (X-groove)", "welding_method": "SMAW (Shielded Metal Arc Welding)", "welding_voltage": "24~30", "welding_current": 120, "welding_speed": "-", "preheat_temp": "-", "welding_env": "-", "residual_stress": "-", "fatigue_specimen_type": "Butt-welded joint", "fatigue_specimen_thickness": "-", "fatigue_test_type": "Axial (tensile load)", "fatigue_temp": "-", "fatigue_env": "-", "load_ratio": 0.1, "frequency": "-", "fatigue_machine": "High-frequency fatigue testing machine (10 tons)", "fatigue_standard": "-", "fatigue_test_control": "Stress", "stress_concentration": "-", "failure_location": "Weld toe"}}, {"id": "WELD2025:1908", "name": "JG590 steel | Butt Joint (X-groove)", "material_family": "Welded joint", "points": [[431.0, 112000.0, 0], [416.0, 177000.0, 0], [408.0, 433000.0, 0], [377.0, 1220000.0, 0], [356.0, 1590000.0, 0], [342.0, 2490000.0, 0]], "conditions": {"material": "JG590 steel", "am_type": "SMAW (Shielded Metal Arc Welding)", "load_ratio": "0.1", "test_type": "Axial (tensile load)", "temperature": "-", "surface_treatment": "Ultrasonic Impact Treatment"}, "metadata": {"dataset_id": 1908, "title": "Influence of Ultrasonic treatment on welded joint fatigue performance in JG590 steel", "doi": "10.4028/www.scientific.net/AMM.670-671.61", "authors": "Sun, Junsheng; Sun, Honggen", "publication": "APPLIED MECHANICS, MATERIALS AND MANUFACTURING IV", "year_of_publication": 2014, "UT": "WOS:000348385100012", "base_material": "JG590 steel", "base_young_modulus": "-", "base_yield_strength": 455, "base_ultimate_strength": 610, "base_elongation": 21, "weld_material": "E6015-D1", "weld_young_modulus": "-", "weld_yield_strength": "-", "weld_ultimate_strength": "-", "weld_elongation": "-", "processing": "Ultrasonic Impact Treatment", "welding_joint": "Butt Joint (X-groove)", "welding_method": "SMAW (Shielded Metal Arc Welding)", "welding_voltage": "24~30", "welding_current": 120, "welding_speed": "-", "preheat_temp": "-", "welding_env": "-", "residual_stress": "-", "fatigue_specimen_type": "Butt-welded joint", "fatigue_specimen_thickness": "-", "fatigue_test_type": "Axial (tensile load)", "fatigue_temp": "-", "fatigue_env": "-", "load_ratio": 0.1, "frequency": "-", "fatigue_machine": "High-frequency fatigue testing machine (10 tons)", "fatigue_standard": "-", "fatigue_test_control": "Stress", "stress_concentration": "-", "failure_location": "Weld toe"}}, {"id": "WELD2025:1909", "name": "X45CrSi9-3 (heat-resistant steel) | -", "material_family": "Welded joint", "points": [[998.0, 4900.0, 0], [531.0, 5590000.0, 0], [405.0, 175000.0, 0], [375.0, 3830000.0, 0], [451.0, 10000000.0, 1], [400.0, 10000000.0, 1]], "conditions": {"material": "X45CrSi9-3 (heat-resistant steel)", "am_type": "Acetylene Gas Welding (AGW)", "load_ratio": "-", "test_type": "Rotating bending fatigue test", "temperature": "25", "surface_treatment": "Hardfacing coating"}, "metadata": {"dataset_id": 1909, "title": "Studies on Fatigue Properties of Steel with Co-Based Alloy Hardfacing Coating", "doi": "10.4028/www.scientific.net/AMR.118-120.161", "authors": "Deng, Hong-Xia; Shi, Hui-Ji; Tsuruoka, Seiji; Yu, Hui-Chen; Zhong, Bin", "publication": "MATERIALS AND PRODUCT TECHNOLOGIES", "year_of_publication": 2010, "UT": "WOS:000290738300029", "base_material": "X45CrSi9-3 (heat-resistant steel)", "base_young_modulus": 219.527, "base_yield_strength": "-", "base_ultimate_strength": "-", "base_elongation": "-", "weld_material": "Stellite 12 (Co-based alloy)", "weld_young_modulus": 230.532, "weld_yield_strength": "-", "weld_ultimate_strength": "-", "weld_elongation": "-", "processing": "Hardfacing coating", "welding_joint": "-", "welding_method": "Acetylene Gas Welding (AGW)", "welding_voltage": "-", "welding_current": "-", "welding_speed": "-", "preheat_temp": "-", "welding_env": "-", "residual_stress": "-", "fatigue_specimen_type": "Rotating bending fatigue specimen", "fatigue_specimen_thickness": 2.5, "fatigue_test_type": "Rotating bending fatigue test", "fatigue_temp": 25, "fatigue_env": "-", "load_ratio": "-", "frequency": 50, "fatigue_machine": "-", "fatigue_standard": "-", "fatigue_test_control": "-", "stress_concentration": "-", "failure_location": "Surface or subsurface defects"}}, {"id": "WELD2025:1910", "name": "X45CrSi9-3 (heat-resistant steel) | -", "material_family": "Welded joint", "points": [[955.0, 4900.0, 0], [592.0, 24700.0, 0], [435.0, 329000.0, 0], [499.0, 10000000.0, 1], [550.0, 10000000.0, 1]], "conditions": {"material": "X45CrSi9-3 (heat-resistant steel)", "am_type": "Plasma Transferred Arc Welding (PTAW)", "load_ratio": "-", "test_type": "Rotating bending fatigue test", "temperature": "25", "surface_treatment": "Hardfacing coating"}, "metadata": {"dataset_id": 1910, "title": "Studies on Fatigue Properties of Steel with Co-Based Alloy Hardfacing Coating", "doi": "10.4028/www.scientific.net/AMR.118-120.161", "authors": "Deng, Hong-Xia; Shi, Hui-Ji; Tsuruoka, Seiji; Yu, Hui-Chen; Zhong, Bin", "publication": "MATERIALS AND PRODUCT TECHNOLOGIES", "year_of_publication": 2010, "UT": "WOS:000290738300029", "base_material": "X45CrSi9-3 (heat-resistant steel)", "base_young_modulus": 219.527, "base_yield_strength": "-", "base_ultimate_strength": "-", "base_elongation": "-", "weld_material": "Stellite 12 (Co-based alloy)", "weld_young_modulus": 222.247, "weld_yield_strength": "-", "weld_ultimate_strength": "-", "weld_elongation": "-", "processing": "Hardfacing coating", "welding_joint": "-", "welding_method": "Plasma Transferred Arc Welding (PTAW)", "welding_voltage": "-", "welding_current": "-", "welding_speed": "-", "preheat_temp": "-", "welding_env": "-", "residual_stress": "-", "fatigue_specimen_type": "Rotating bending fatigue specimen", "fatigue_specimen_thickness": 2.5, "fatigue_test_type": "Rotating bending fatigue test", "fatigue_temp": 25, "fatigue_env": "-", "load_ratio": "-", "frequency": 50, "fatigue_machine": "-", "fatigue_standard": "-", "fatigue_test_control": "-", "stress_concentration": "-", "failure_location": "Surface or subsurface defects"}}, {"id": "WELD2025:1911", "name": "X45CrSi9-3 (heat-resistant steel) | -", "material_family": "Welded joint", "points": [[788.0, 215000.0, 0], [598.0, 10000000.0, 1], [499.0, 10000000.0, 1]], "conditions": {"material": "X45CrSi9-3 (heat-resistant steel)", "am_type": "Plasma Transferred Arc Welding (PTAW)", "load_ratio": "-", "test_type": "Rotating bending fatigue test", "temperature": "500", "surface_treatment": "Hardfacing coating"}, "metadata": {"dataset_id": 1911, "title": "Studies on Fatigue Properties of Steel with Co-Based Alloy Hardfacing Coating", "doi": "10.4028/www.scientific.net/AMR.118-120.161", "authors": "Deng, Hong-Xia; Shi, Hui-Ji; Tsuruoka, Seiji; Yu, Hui-Chen; Zhong, Bin", "publication": "MATERIALS AND PRODUCT TECHNOLOGIES", "year_of_publication": 2010, "UT": "WOS:000290738300029", "base_material": "X45CrSi9-3 (heat-resistant steel)", "base_young_modulus": 165.207, "base_yield_strength": "-", "base_ultimate_strength": "-", "base_elongation": "-", "weld_material": "Stellite 12 (Co-based alloy)", "weld_young_modulus": 187.476, "weld_yield_strength": "-", "weld_ultimate_strength": "-", "weld_elongation": "-", "processing": "Hardfacing coating", "welding_joint": "-", "welding_method": "Plasma Transferred Arc Welding (PTAW)", "welding_voltage": "-", "welding_current": "-", "welding_speed": "-", "preheat_temp": "-", "welding_env": "-", "residual_stress": "-", "fatigue_specimen_type": "Rotating bending fatigue specimen", "fatigue_specimen_thickness": 2.5, "fatigue_test_type": "Rotating bending fatigue test", "fatigue_temp": 500, "fatigue_env": "-", "load_ratio": "-", "frequency": 50, "fatigue_machine": "-", "fatigue_standard": "-", "fatigue_test_control": "-", "stress_concentration": "-", "failure_location": "Surface or subsurface defects"}}, {"id": "WELD2025:1912", "name": "High strength steel | flush butt Joint", "material_family": "Welded joint", "points": [[632.0, 81900.0, 0], [613.0, 94300.0, 0], [585.0, 123000.0, 0], [601.0, 130000.0, 0], [556.0, 209000.0, 0], [570.0, 252000.0, 0], [542.0, 511000.0, 0]], "conditions": {"material": "High strength steel", "am_type": "-", "load_ratio": "0.1", "test_type": "Axial", "temperature": "-", "surface_treatment": "Weld shape design (geometric parameters optimization)"}, "metadata": {"dataset_id": 1912, "title": "Enhancement of Load-Carrying Capacity of Undermatching Butt Joints by Weld Shape Design", "doi": "10.4028/www.scientific.net/AMR.189-193.3279", "authors": "Zhao, Zhili; Wang, Tao; Fang, Hongyuan; Yang, Jianguo", "publication": "MANUFACTURING PROCESS TECHNOLOGY, PTS 1-5", "year_of_publication": 2011, "UT": "WOS:000292279501296", "base_material": "High strength steel", "base_young_modulus": "-", "base_yield_strength": 662, "base_ultimate_strength": 718, "base_elongation": 22.5, "weld_material": "Electrode 1", "weld_young_modulus": "-", "weld_yield_strength": 635, "weld_ultimate_strength": 695, "weld_elongation": 23.0, "processing": "Weld shape design (geometric parameters optimization)", "welding_joint": "flush butt Joint", "welding_method": "-", "welding_voltage": "-", "welding_current": "-", "welding_speed": "-", "preheat_temp": "-", "welding_env": "-", "residual_stress": "-", "fatigue_specimen_type": "Flat", "fatigue_specimen_thickness": 4, "fatigue_test_type": "Axial", "fatigue_temp": "-", "fatigue_env": "-", "load_ratio": 0.1, "frequency": 10, "fatigue_machine": "Servo hydraulic controlled MTS machine (100 kN capacity)", "fatigue_standard": "-", "fatigue_test_control": "Load", "stress_concentration": "-", "failure_location": "Weld toe, base metal zone, transition arc zone"}}, {"id": "WELD2025:1913", "name": "High strength steel | flush butt Joint", "material_family": "Welded joint", "points": [[608.0, 72600.0, 0], [598.0, 76700.0, 0], [587.0, 86100.0, 0], [524.0, 106000.0, 0], [564.0, 115000.0, 0], [540.0, 147000.0, 0], [494.0, 278000.0, 0]], "conditions": {"material": "High strength steel", "am_type": "-", "load_ratio": "0.1", "test_type": "Axial", "temperature": "-", "surface_treatment": "Weld shape design (geometric parameters optimization)"}, "metadata": {"dataset_id": 1913, "title": "Enhancement of Load-Carrying Capacity of Undermatching Butt Joints by Weld Shape Design", "doi": "10.4028/www.scientific.net/AMR.189-193.3279", "authors": "Zhao, Zhili; Wang, Tao; Fang, Hongyuan; Yang, Jianguo", "publication": "MANUFACTURING PROCESS TECHNOLOGY, PTS 1-5", "year_of_publication": 2011, "UT": "WOS:000292279501296", "base_material": "High strength steel", "base_young_modulus": "-", "base_yield_strength": 662, "base_ultimate_strength": 718, "base_elongation": 22.5, "weld_material": "Electrode 2", "weld_young_modulus": "-", "weld_yield_strength": 485, "weld_ultimate_strength": 585, "weld_elongation": 27.0, "processing": "Weld shape design (geometric parameters optimization)", "welding_joint": "flush butt Joint", "welding_method": "-", "welding_voltage": "-", "welding_current": "-", "welding_speed": "-", "preheat_temp": "-", "welding_env": "-", "residual_stress": "-", "fatigue_specimen_type": "Flat", "fatigue_specimen_thickness": 4, "fatigue_test_type": "Axial", "fatigue_temp": "-", "fatigue_env": "-", "load_ratio": 0.1, "frequency": 10, "fatigue_machine": "Servo hydraulic controlled MTS machine (100 kN capacity)", "fatigue_standard": "-", "fatigue_test_control": "Load", "stress_concentration": "-", "failure_location": "Weld toe, base metal zone, transition arc zone"}}, {"id": "WELD2025:1914", "name": "High strength steel | flush butt Joint", "material_family": "Welded joint", "points": [[478.0, 36000.0, 0], [488.0, 47600.0, 0], [496.0, 57100.0, 0], [454.0, 92500.0, 0], [446.0, 123000.0, 0], [406.0, 139000.0, 0]], "conditions": {"material": "High strength steel", "am_type": "-", "load_ratio": "0.1", "test_type": "Axial", "temperature": "-", "surface_treatment": "Weld shape design (geometric parameters optimization)"}, "metadata": {"dataset_id": 1914, "title": "Enhancement of Load-Carrying Capacity of Undermatching Butt Joints by Weld Shape Design", "doi": "10.4028/www.scientific.net/AMR.189-193.3279", "authors": "Zhao, Zhili; Wang, Tao; Fang, Hongyuan; Yang, Jianguo", "publication": "MANUFACTURING PROCESS TECHNOLOGY, PTS 1-5", "year_of_publication": 2011, "UT": "WOS:000292279501296", "base_material": "High strength steel", "base_young_modulus": "-", "base_yield_strength": 662, "base_ultimate_strength": 718, "base_elongation": 22.5, "weld_material": "Electrode 3", "weld_young_modulus": "-", "weld_yield_strength": 378, "weld_ultimate_strength": 484, "weld_elongation": 35.6, "processing": "Weld shape design (geometric parameters optimization)", "welding_joint": "flush butt Joint", "welding_method": "-", "welding_voltage": "-", "welding_current": "-", "welding_speed": "-", "preheat_temp": "-", "welding_env": "-", "residual_stress": "-", "fatigue_specimen_type": "Flat", "fatigue_specimen_thickness": 4, "fatigue_test_type": "Axial", "fatigue_temp": "-", "fatigue_env": "-", "load_ratio": 0.1, "frequency": 10, "fatigue_machine": "Servo hydraulic controlled MTS machine (100 kN capacity)", "fatigue_standard": "-", "fatigue_test_control": "Load", "stress_concentration": "-", "failure_location": "Weld toe, base metal zone, transition arc zone"}}, {"id": "WELD2025:1915", "name": "High strength steel | ELCC Butt Joint", "material_family": "Welded joint", "points": [[615.0, 71300.0, 0], [598.0, 107000.0, 0], [586.0, 169000.0, 0], [566.0, 185000.0, 0], [545.0, 391000.0, 0], [522.0, 421000.0, 0], [492.0, 382000.0, 0]], "conditions": {"material": "High strength steel", "am_type": "-", "load_ratio": "0.1", "test_type": "Axial", "temperature": "-", "surface_treatment": "Weld shape design (geometric parameters optimization)"}, "metadata": {"dataset_id": 1915, "title": "Enhancement of Load-Carrying Capacity of Undermatching Butt Joints by Weld Shape Design", "doi": "10.4028/www.scientific.net/AMR.189-193.3279", "authors": "Zhao, Zhili; Wang, Tao; Fang, Hongyuan; Yang, Jianguo", "publication": "MANUFACTURING PROCESS TECHNOLOGY, PTS 1-5", "year_of_publication": 2011, "UT": "WOS:000292279501296", "base_material": "High strength steel", "base_young_modulus": "-", "base_yield_strength": 662, "base_ultimate_strength": 718, "base_elongation": 22.5, "weld_material": "Electrode 2", "weld_young_modulus": "-", "weld_yield_strength": 485, "weld_ultimate_strength": 585, "weld_elongation": 27.0, "processing": "Weld shape design (geometric parameters optimization)", "welding_joint": "ELCC Butt Joint", "welding_method": "-", "welding_voltage": "-", "welding_current": "-", "welding_speed": "-", "preheat_temp": "-", "welding_env": "-", "residual_stress": "-", "fatigue_specimen_type": "Flat", "fatigue_specimen_thickness": 4, "fatigue_test_type": "Axial", "fatigue_temp": "-", "fatigue_env": "-", "load_ratio": 0.1, "frequency": 10, "fatigue_machine": "Servo hydraulic controlled MTS machine (100 kN capacity)", "fatigue_standard": "-", "fatigue_test_control": "Load", "stress_concentration": "-", "failure_location": "Weld toe, base metal zone, transition arc zone"}}, {"id": "WELD2025:1916", "name": "High strength steel | ELCC Butt Joint", "material_family": "Welded joint", "points": [[632.0, 78000.0, 0], [612.0, 83500.0, 0], [607.0, 88200.0, 0], [584.0, 79100.0, 0], [605.0, 120000.0, 0], [596.0, 123000.0, 0], [541.0, 218000.0, 0], [525.0, 336000.0, 0], [494.0, 421000.0, 0]], "conditions": {"material": "High strength steel", "am_type": "-", "load_ratio": "0.1", "test_type": "Axial", "temperature": "-", "surface_treatment": "Weld shape design (geometric parameters optimization)"}, "metadata": {"dataset_id": 1916, "title": "Enhancement of Load-Carrying Capacity of Undermatching Butt Joints by Weld Shape Design", "doi": "10.4028/www.scientific.net/AMR.189-193.3279", "authors": "Zhao, Zhili; Wang, Tao; Fang, Hongyuan; Yang, Jianguo", "publication": "MANUFACTURING PROCESS TECHNOLOGY, PTS 1-5", "year_of_publication": 2011, "UT": "WOS:000292279501296", "base_material": "High strength steel", "base_young_modulus": "-", "base_yield_strength": 662, "base_ultimate_strength": 718, "base_elongation": 22.5, "weld_material": "Electrode 3", "weld_young_modulus": "-", "weld_yield_strength": 378, "weld_ultimate_strength": 484, "weld_elongation": 35.6, "processing": "Weld shape design (geometric parameters optimization)", "welding_joint": "ELCC Butt Joint", "welding_method": "-", "welding_voltage": "-", "welding_current": "-", "welding_speed": "-", "preheat_temp": "-", "welding_env": "-", "residual_stress": "-", "fatigue_specimen_type": "Flat", "fatigue_specimen_thickness": 4, "fatigue_test_type": "Axial", "fatigue_temp": "-", "fatigue_env": "-", "load_ratio": 0.1, "frequency": 10, "fatigue_machine": "Servo hydraulic controlled MTS machine (100 kN capacity)", "fatigue_standard": "-", "fatigue_test_control": "Load", "stress_concentration": "-", "failure_location": "Weld toe, base metal zone, transition arc zone"}}, {"id": "WELD2025:1917", "name": "Q345C low-alloy structural steel | T-fillet joint", "material_family": "Welded joint", "points": [[372.0, 180315.0, 0], [298.0, 401752.0, 0], [260.0, 840962.0, 0], [244.0, 623684.0, 0], [223.0, 1180333.0, 0], [186.0, 1508473.0, 0], [167.0, 2906957.0, 0], [148.0, 5103260.0, 0]], "conditions": {"material": "Q345C low-alloy structural steel", "am_type": "Multi-MAG welding", "load_ratio": "0.1", "test_type": "Three-point bending fatigue test", "temperature": "25", "surface_treatment": "-"}, "metadata": {"dataset_id": 1917, "title": "Investigation Of TIG Dressing And Chilling Treatment For Improving The Fatigue Strength Of Welded Joints", "doi": "10.4028/www.scientific.net/AMR.279.230", "authors": "Zhu, Ping; Shi, ChunYuan; Jin, Cheng; Zhang, XiuJuan", "publication": "MECHANICS, SOLID STATE AND ENGINEERING MATERIALS", "year_of_publication": 2011, "UT": "WOS:000303483800043", "base_material": "Q345C low-alloy structural steel", "base_young_modulus": "-", "base_yield_strength": "≥345", "base_ultimate_strength": "470-630", "base_elongation": "≥22", "weld_material": "CHW-50C6 (φ1.2mm) solid wire", "weld_young_modulus": "-", "weld_yield_strength": "-", "weld_ultimate_strength": "-", "weld_elongation": "-", "processing": "-", "welding_joint": "T-fillet joint", "welding_method": "Multi-MAG welding", "welding_voltage": "18, 26", "welding_current": "130, 240", "welding_speed": "1.33, 2", "preheat_temp": "-", "welding_env": "80% Ar + 20% CO2 shielding gas", "residual_stress": "See Table 2 for residual stress values", "fatigue_specimen_type": "T-joint", "fatigue_specimen_thickness": 14, "fatigue_test_type": "Three-point bending fatigue test", "fatigue_temp": 25, "fatigue_env": "-", "load_ratio": 0.1, "frequency": "154-168", "fatigue_machine": "PLG-100 high-frequency fatigue testing machine", "fatigue_standard": "JB/T7716-95", "fatigue_test_control": "Stress", "stress_concentration": "-", "failure_location": "Weld toe"}}, {"id": "WELD2025:1918", "name": "Q345C low-alloy structural steel | T-fillet joint", "material_family": "Welded joint", "points": [[446.0, 145076.0, 0], [369.0, 292151.0, 0], [260.0, 931462.0, 0], [298.0, 3185307.0, 0], [257.0, 2634162.0, 0], [252.0, 5233093.0, 0]], "conditions": {"material": "Q345C low-alloy structural steel", "am_type": "Multi-MAG welding", "load_ratio": "0.1", "test_type": "Three-point bending fatigue test", "temperature": "25", "surface_treatment": "TIG dressing"}, "metadata": {"dataset_id": 1918, "title": "Investigation Of TIG Dressing And Chilling Treatment For Improving The Fatigue Strength Of Welded Joints", "doi": "10.4028/www.scientific.net/AMR.279.230", "authors": "Zhu, Ping; Shi, ChunYuan; Jin, Cheng; Zhang, XiuJuan", "publication": "MECHANICS, SOLID STATE AND ENGINEERING MATERIALS", "year_of_publication": 2011, "UT": "WOS:000303483800043", "base_material": "Q345C low-alloy structural steel", "base_young_modulus": "-", "base_yield_strength": "≥345", "base_ultimate_strength": "470-630", "base_elongation": "≥22", "weld_material": "CHW-50C6 (φ1.2mm) solid wire", "weld_young_modulus": "-", "weld_yield_strength": "-", "weld_ultimate_strength": "-", "weld_elongation": "-", "processing": "TIG dressing", "welding_joint": "T-fillet joint", "welding_method": "Multi-MAG welding", "welding_voltage": "18, 26", "welding_current": "130, 240", "welding_speed": "1.33, 2", "preheat_temp": "-", "welding_env": "80% Ar + 20% CO2 shielding gas", "residual_stress": "See Table 2 for residual stress values", "fatigue_specimen_type": "T-joint", "fatigue_specimen_thickness": 14, "fatigue_test_type": "Three-point bending fatigue test", "fatigue_temp": 25, "fatigue_env": "-", "load_ratio": 0.1, "frequency": "154-168", "fatigue_machine": "PLG-100 high-frequency fatigue testing machine", "fatigue_standard": "JB/T7716-95", "fatigue_test_control": "Stress", "stress_concentration": "-", "failure_location": "Weld toe"}}, {"id": "WELD2025:1919", "name": "Q345C low-alloy structural steel | T-fillet joint", "material_family": "Welded joint", "points": [[446.0, 145076.0, 0], [369.0, 292151.0, 0], [260.0, 931462.0, 0], [298.0, 3185307.0, 0], [257.0, 2634162.0, 0], [252.0, 5233093.0, 0]], "conditions": {"material": "Q345C low-alloy structural steel", "am_type": "Multi-MAG welding", "load_ratio": "0.1", "test_type": "Three-point bending fatigue test", "temperature": "25", "surface_treatment": "TIG dressing, chilling treatment"}, "metadata": {"dataset_id": 1919, "title": "Investigation Of TIG Dressing And Chilling Treatment For Improving The Fatigue Strength Of Welded Joints", "doi": "10.4028/www.scientific.net/AMR.279.230", "authors": "Zhu, Ping; Shi, ChunYuan; Jin, Cheng; Zhang, XiuJuan", "publication": "MECHANICS, SOLID STATE AND ENGINEERING MATERIALS", "year_of_publication": 2011, "UT": "WOS:000303483800043", "base_material": "Q345C low-alloy structural steel", "base_young_modulus": "-", "base_yield_strength": "≥345", "base_ultimate_strength": "470-630", "base_elongation": "≥22", "weld_material": "CHW-50C6 (φ1.2mm) solid wire", "weld_young_modulus": "-", "weld_yield_strength": "-", "weld_ultimate_strength": "-", "weld_elongation": "-", "processing": "TIG dressing, chilling treatment", "welding_joint": "T-fillet joint", "welding_method": "Multi-MAG welding", "welding_voltage": "18, 26", "welding_current": "130, 240", "welding_speed": "1.33, 2", "preheat_temp": "-", "welding_env": "80% Ar + 20% CO2 shielding gas", "residual_stress": "See Table 2 for residual stress values", "fatigue_specimen_type": "T-joint", "fatigue_specimen_thickness": 14, "fatigue_test_type": "Three-point bending fatigue test", "fatigue_temp": 25, "fatigue_env": "-", "load_ratio": 0.1, "frequency": "154-168", "fatigue_machine": "PLG-100 high-frequency fatigue testing machine", "fatigue_standard": "JB/T7716-95", "fatigue_test_control": "Stress", "stress_concentration": "-", "failure_location": "Weld toe"}}, {"id": "WELD2025:1920", "name": "Q235B low-strength steel | Butt Joint", "material_family": "Welded joint", "points": [[225.0, 222000.0, 0], [225.0, 299000.0, 0], [207.0, 398000.0, 0], [207.0, 529000.0, 0], [189.0, 588000.0, 0], [171.0, 777000.0, 0], [162.0, 1250000.0, 0], [162.0, 1760000.0, 0], [143.0, 1920000.0, 0]], "conditions": {"material": "Q235B low-strength steel", "am_type": "TIG (Tungsten Inert Gas)", "load_ratio": "0.1", "test_type": "Axial fatigue test", "temperature": "-", "surface_treatment": "-"}, "metadata": {"dataset_id": 1920, "title": "Fatigue behavior of the low-strength steel welded joints treated by TIG dressing and ultrasonic peening combined method", "doi": "10.4028/www.scientific.net/AMR.295-297.1885", "authors": "Li, Sen; Wang, Dongpo; Zhang, Hai; Tan, Bo", "publication": "MANUFACTURING SCIENCE AND TECHNOLOGY, PTS 1-3", "year_of_publication": 2011, "UT": "WOS:000302661501025", "base_material": "Q235B low-strength steel", "base_young_modulus": "-", "base_yield_strength": 272, "base_ultimate_strength": 430, "base_elongation": 27, "weld_material": "-", "weld_young_modulus": "-", "weld_yield_strength": "-", "weld_ultimate_strength": "-", "weld_elongation": "-", "processing": "-", "welding_joint": "Butt Joint", "welding_method": "TIG (Tungsten Inert Gas)", "welding_voltage": "15–17", "welding_current": "150–160", "welding_speed": 2.67, "preheat_temp": "-", "welding_env": "Argon shielding gas", "residual_stress": "-", "fatigue_specimen_type": "Butt-joint specimen", "fatigue_specimen_thickness": "-", "fatigue_test_type": "Axial fatigue test", "fatigue_temp": "-", "fatigue_env": "-", "load_ratio": 0.1, "frequency": "-", "fatigue_machine": "100 kN HF fatigue testing machine", "fatigue_standard": "-", "fatigue_test_control": "Constant amplitude load", "stress_concentration": "-", "failure_location": "Weld toe"}}, {"id": "WELD2025:1921", "name": "Q235B low-strength steel | Butt Joint", "material_family": "Welded joint", "points": [[261.0, 387000.0, 0], [243.0, 482000.0, 0], [225.0, 729000.0, 0], [216.0, 948000.0, 0], [198.0, 1370000.0, 0], [207.0, 2210000.0, 0]], "conditions": {"material": "Q235B low-strength steel", "am_type": "TIG (Tungsten Inert Gas)", "load_ratio": "0.1", "test_type": "Axial fatigue test", "temperature": "-", "surface_treatment": "TIG dressing"}, "metadata": {"dataset_id": 1921, "title": "Fatigue behavior of the low-strength steel welded joints treated by TIG dressing and ultrasonic peening combined method", "doi": "10.4028/www.scientific.net/AMR.295-297.1885", "authors": "Li, Sen; Wang, Dongpo; Zhang, Hai; Tan, Bo", "publication": "MANUFACTURING SCIENCE AND TECHNOLOGY, PTS 1-3", "year_of_publication": 2011, "UT": "WOS:000302661501025", "base_material": "Q235B low-strength steel", "base_young_modulus": "-", "base_yield_strength": 272, "base_ultimate_strength": 430, "base_elongation": 27, "weld_material": "-", "weld_young_modulus": "-", "weld_yield_strength": "-", "weld_ultimate_strength": "-", "weld_elongation": "-", "processing": "TIG dressing", "welding_joint": "Butt Joint", "welding_method": "TIG (Tungsten Inert Gas)", "welding_voltage": "15–17", "welding_current": "150–160", "welding_speed": 2.67, "preheat_temp": "-", "welding_env": "Argon shielding gas", "residual_stress": "-", "fatigue_specimen_type": "Butt-joint specimen", "fatigue_specimen_thickness": "-", "fatigue_test_type": "Axial fatigue test", "fatigue_temp": "-", "fatigue_env": "-", "load_ratio": 0.1, "frequency": "-", "fatigue_machine": "100 kN HF fatigue testing machine", "fatigue_standard": "-", "fatigue_test_control": "Constant amplitude load", "stress_concentration": "-", "failure_location": "Weld toe"}}, {"id": "WELD2025:1922", "name": "Q235B low-strength steel | Butt Joint", "material_family": "Welded joint", "points": [[225.0, 3996000.0, 0], [234.0, 1848000.0, 0], [239.0, 1199000.0, 0]], "conditions": {"material": "Q235B low-strength steel", "am_type": "TIG (Tungsten Inert Gas)", "load_ratio": "0.1", "test_type": "Axial fatigue test", "temperature": "-", "surface_treatment": "Ultrasonic Peening Treatment (UPT)"}, "metadata": {"dataset_id": 1922, "title": "Fatigue behavior of the low-strength steel welded joints treated by TIG dressing and ultrasonic peening combined method", "doi": "10.4028/www.scientific.net/AMR.295-297.1885", "authors": "Li, Sen; Wang, Dongpo; Zhang, Hai; Tan, Bo", "publication": "MANUFACTURING SCIENCE AND TECHNOLOGY, PTS 1-3",
