Repository: yunyunfanfan/S-PA-CBB

# S-PA-CBB

Official research code, processed curve records, evaluation outputs, and manuscript source for:

> **From Physics to Selective Generation: Conditional Brownian Bridges for Sparse S–N Curve Reconstruction and Fatigue Decision-Making**

S-PA-CBB reconstructs a complete probabilistic stress–life (S–N) curve from only two to four observed fatigue tests. The method first fits an interpretable Basquin state, diagnoses whether that state is sufficient, and applies a ControlNet-style conditional Brownian-bridge residual only to curves that benefit from correction.

File: external_data/weld2025_disjoint_curves.json (part 73 of 223)
"year_of_publication": 2011, "UT": "WOS:000302661501025", "base_material": "Q235B low-strength steel", "base_young_modulus": "-", "base_yield_strength": 272, "base_ultimate_strength": 430, "base_elongation": 27, "weld_material": "-", "weld_young_modulus": "-", "weld_yield_strength": "-", "weld_ultimate_strength": "-", "weld_elongation": "-", "processing": "Ultrasonic Peening Treatment (UPT)", "welding_joint": "Butt Joint", "welding_method": "TIG (Tungsten Inert Gas)", "welding_voltage": "15–17", "welding_current": "150–160", "welding_speed": 2.67, "preheat_temp": "-", "welding_env": "Argon shielding gas", "residual_stress": "-", "fatigue_specimen_type": "Butt-joint specimen", "fatigue_specimen_thickness": "-", "fatigue_test_type": "Axial fatigue test", "fatigue_temp": "-", "fatigue_env": "-", "load_ratio": 0.1, "frequency": "-", "fatigue_machine": "100 kN HF fatigue testing machine", "fatigue_standard": "-", "fatigue_test_control": "Constant amplitude load", "stress_concentration": "-", "failure_location": "Weld toe"}}, {"id": "WELD2025:1923", "name": "Q235B low-strength steel | Butt Joint", "material_family": "Welded joint", "points": [[230.0, 3210000.0, 0], [239.0, 1836000.0, 0], [243.0, 910000.0, 0], [243.0, 848000.0, 0], [243.0, 789000.0, 0], [243.0, 533000.0, 0], [243.0, 448000.0, 0], [243.0, 483000.0, 0], [252.0, 483000.0, 0], [261.0, 278000.0, 0]], "conditions": {"material": "Q235B low-strength steel", "am_type": "TIG (Tungsten Inert Gas)", "load_ratio": "0.1", "test_type": "Axial fatigue test", "temperature": "-", "surface_treatment": "Ultrasonic Peening Treatment (UPT)"}, "metadata": {"dataset_id": 1923, "title": "Fatigue behavior of the low-strength steel welded joints treated by TIG dressing and ultrasonic peening combined method", "doi": "10.4028/www.scientific.net/AMR.295-297.1885", "authors": "Li, Sen; Wang, Dongpo; Zhang, Hai; Tan, Bo", "publication": "MANUFACTURING SCIENCE AND TECHNOLOGY, PTS 1-3", "year_of_publication": 2011, "UT": "WOS:000302661501025", "base_material": "Q235B low-strength steel", "base_young_modulus": "-", "base_yield_strength": 272, "base_ultimate_strength": 430, "base_elongation": 27, "weld_material": "-", "weld_young_modulus": "-", "weld_yield_strength": "-", "weld_ultimate_strength": "-", "weld_elongation": "-", "processing": "Ultrasonic Peening Treatment (UPT)", "welding_joint": "Butt Joint", "welding_method": "TIG (Tungsten Inert Gas)", "welding_voltage": "15–17", "welding_current": "150–160", "welding_speed": 2.67, "preheat_temp": "-", "welding_env": "Argon shielding gas", "residual_stress": "-", "fatigue_specimen_type": "Butt-joint specimen", "fatigue_specimen_thickness": "-", "fatigue_test_type": "Axial fatigue test", "fatigue_temp": "-", "fatigue_env": "-", "load_ratio": 0.1, "frequency": "-", "fatigue_machine": "100 kN HF fatigue testing machine", "fatigue_standard": "-", "fatigue_test_control": "Constant amplitude load", "stress_concentration": "-", "failure_location": "Base metal"}}, {"id": "WELD2025:1924", "name": "Q235B low-strength steel | Butt Joint", "material_family": "Welded joint", "points": [[248.0, 1372000.0, 0], [248.0, 842000.0, 0]], "conditions": {"material": "Q235B low-strength steel", "am_type": "TIG (Tungsten Inert Gas)", "load_ratio": "0.1", "test_type": "Axial fatigue test", "temperature": "-", "surface_treatment": "Combined Method (TIG dressing + UPT)"}, "metadata": {"dataset_id": 1924, "title": "Fatigue behavior of the low-strength steel welded joints treated by TIG dressing and ultrasonic peening combined method", "doi": "10.4028/www.scientific.net/AMR.295-297.1885", "authors": "Li, Sen; Wang, Dongpo; Zhang, Hai; Tan, Bo", "publication": "MANUFACTURING SCIENCE AND TECHNOLOGY, PTS 1-3", "year_of_publication": 2011, "UT": "WOS:000302661501025", "base_material": "Q235B low-strength steel", "base_young_modulus": "-", "base_yield_strength": 272, "base_ultimate_strength": 430, "base_elongation": 27, "weld_material": "-", "weld_young_modulus": "-", "weld_yield_strength": "-", "weld_ultimate_strength": "-", "weld_elongation": "-", "processing": "Combined Method (TIG dressing + UPT)", "welding_joint": "Butt Joint", "welding_method": "TIG (Tungsten Inert Gas)", "welding_voltage": "15–17", "welding_current": "150–160", "welding_speed": 2.67, "preheat_temp": "-", "welding_env": "Argon shielding gas", "residual_stress": "-", "fatigue_specimen_type": "Butt-joint specimen", "fatigue_specimen_thickness": "-", "fatigue_test_type": "Axial fatigue test", "fatigue_temp": "-", "fatigue_env": "-", "load_ratio": 0.1, "frequency": "-", "fatigue_machine": "100 kN HF fatigue testing machine", "fatigue_standard": "-", "fatigue_test_control": "Constant amplitude load", "stress_concentration": "-", "failure_location": "Weld toe"}}, {"id": "WELD2025:1925", "name": "Q235B low-strength steel | Butt Joint", "material_family": "Welded joint", "points": [[266.0, 465000.0, 0], [257.0, 697000.0, 0], [229.0, 2246000.0, 0], [257.0, 767000.0, 0]], "conditions": {"material": "Q235B low-strength steel", "am_type": "TIG (Tungsten Inert Gas)", "load_ratio": "0.1", "test_type": "Axial fatigue test", "temperature": "-", "surface_treatment": "Combined Method (TIG dressing + UPT)"}, "metadata": {"dataset_id": 1925, "title": "Fatigue behavior of the low-strength steel welded joints treated by TIG dressing and ultrasonic peening combined method", "doi": "10.4028/www.scientific.net/AMR.295-297.1885", "authors": "Li, Sen; Wang, Dongpo; Zhang, Hai; Tan, Bo", "publication": "MANUFACTURING SCIENCE AND TECHNOLOGY, PTS 1-3", "year_of_publication": 2011, "UT": "WOS:000302661501025", "base_material": "Q235B low-strength steel", "base_young_modulus": "-", "base_yield_strength": 272, "base_ultimate_strength": 430, "base_elongation": 27, "weld_material": "-", "weld_young_modulus": "-", "weld_yield_strength": "-", "weld_ultimate_strength": "-", "weld_elongation": "-", "processing": "Combined Method (TIG dressing + UPT)", "welding_joint": "Butt Joint", "welding_method": "TIG (Tungsten Inert Gas)", "welding_voltage": "15–17", "welding_current": "150–160", "welding_speed": 2.67, "preheat_temp": "-", "welding_env": "Argon shielding gas", "residual_stress": "-", "fatigue_specimen_type": "Butt-joint specimen", "fatigue_specimen_thickness": "-", "fatigue_test_type": "Axial fatigue test", "fatigue_temp": "-", "fatigue_env": "-", "load_ratio": 0.1, "frequency": "-", "fatigue_machine": "100 kN HF fatigue testing machine", "fatigue_standard": "-", "fatigue_test_control": "Constant amplitude load", "stress_concentration": "-", "failure_location": "Base metal"}}, {"id": "WELD2025:1926", "name": "A7N01 aluminium alloy | Butt Joint", "material_family": "Welded joint", "points": [[160.0, 201000.0, 0], [140.0, 298000.0, 0], [120.0, 528000.0, 0], [100.0, 810000.0, 0], [80.0, 1220000.0, 0]], "conditions": {"material": "A7N01 aluminium alloy", "am_type": "GTAW (Gas Tungsten Arc Welding)", "load_ratio": "0", "test_type": "Axial", "temperature": "-", "surface_treatment": "-"}, "metadata": {"dataset_id": 1926, "title": "Local fatigue properties of Al-Zn-Mg alloy welded joint", "doi": "10.4028/www.scientific.net/AMR.468-471.2010", "authors": "Zhang, Liang; Liu, Xuesong; Wang, Linsen; Ma, Ziqi; Fang, Hongyuan", "publication": "AUTOMATION EQUIPMENT AND SYSTEMS, PTS 1-4", "year_of_publication": 2012, "UT": "WOS:000309902801097", "base_material": "A7N01 aluminium alloy", "base_young_modulus": "-", "base_yield_strength": 327, "base_ultimate_strength": 414, "base_elongation": 10.32, "weld_material": "ER5356 (Al-Mg alloy)", "weld_young_modulus": "-", "weld_yield_strength": 137, "weld_ultimate_strength": 259, "weld_elongation": 11.24, "processing": "-", "welding_joint": "Butt Joint", "welding_method": "GTAW (Gas Tungsten Arc Welding)", "welding_voltage": "23-25", "welding_current": 200, "welding_speed": 1.67, "preheat_temp": "-", "welding_env": "Air", "residual_stress": "-", "fatigue_specimen_type": "U-shape notched", "fatigue_specimen_thickness": 6, "fatigue_test_type": "Axial", "fatigue_temp": "-", "fatigue_env": "Air", "load_ratio": 0, "frequency": 82, "fatigue_machine": "Electromagnetic resonance fatigue testing machine", "fatigue_standard": "-", "fatigue_test_control": "Stress", "stress_concentration": "3.49", "failure_location": "Weld toe, weld root"}}, {"id": "WELD2025:1927", "name": "16Mn steel | Cruciform joint", "material_family": "Welded joint", "points": [[252.0, 234000.0, 0], [292.0, 354000.0, 0], [225.0, 1000000.0, 0], [220.0, 1420000.0, 0], [188.0, 1270000.0, 0], [162.0, 3140000.0, 0]], "conditions": {"material": "16Mn steel", "am_type": "Manual arc welding", "load_ratio": "0.1", "test_type": "Tensile loading", "temperature": "-", "surface_treatment": "TIG dressing, Ultrasonic peening"}, "metadata": {"dataset_id": 1927, "title": "Improve the Fatigue Performance of Welded Joints with Undercuts by TIG Dressing Treatment", "doi": "10.4028/www.scientific.net/AMR.472-475.1300", "authors": "Wu, Liangchen; Wang, Dongpo", "publication": "ADVANCED MANUFACTURING TECHNOLOGY, PTS 1-4", "year_of_publication": 2012, "UT": "WOS:000310938500261", "base_material": "16Mn steel", "base_young_modulus": "-", "base_yield_strength": 390.5, "base_ultimate_strength": 591, "base_elongation": 24.4, "weld_material": "-", "weld_young_modulus": "-", "weld_yield_strength": "-", "weld_ultimate_strength": "-", "weld_elongation": "-", "processing": "TIG dressing, Ultrasonic peening", "welding_joint": "Cruciform joint", "welding_method": "Manual arc welding", "welding_voltage": "22–32", "welding_current": "125, 150", "welding_speed": "-", "preheat_temp": "-", "welding_env": "-", "residual_stress": "-", "fatigue_specimen_type": "Cruciform joint", "fatigue_specimen_thickness": "-", "fatigue_test_type": "Tensile loading", "fatigue_temp": "-", "fatigue_env": "-", "load_ratio": 0.1, "frequency": "-", "fatigue_machine": "-", "fatigue_standard": "IIW (International Institute of Welding)", "fatigue_test_control": "Stress", "stress_concentration": "-", "failure_location": "Weld toe"}}, {"id": "WELD2025:1928", "name": "16Mn steel | Cruciform joint", "material_family": "Welded joint", "points": [[298.0, 304000.0, 0], [251.0, 501000.0, 0], [216.0, 648000.0, 0], [225.0, 1100000.0, 0], [189.0, 1730000.0, 0], [162.0, 2870000.0, 0]], "conditions": {"material": "16Mn steel", "am_type": "Manual arc welding", "load_ratio": "0.1", "test_type": "Tensile loading", "temperature": "-", "surface_treatment": "TIG dressing, Ultrasonic peening, with defect"}, "metadata": {"dataset_id": 1928, "title": "Improve the Fatigue Performance of Welded Joints with Undercuts by TIG Dressing Treatment", "doi": "10.4028/www.scientific.net/AMR.472-475.1300", "authors": "Wu, Liangchen; Wang, Dongpo", "publication": "ADVANCED MANUFACTURING TECHNOLOGY, PTS 1-4", "year_of_publication": 2012, "UT": "WOS:000310938500261", "base_material": "16Mn steel", "base_young_modulus": "-", "base_yield_strength": 390.5, "base_ultimate_strength": 591, "base_elongation": 24.4, "weld_material": "-", "weld_young_modulus": "-", "weld_yield_strength": "-", "weld_ultimate_strength": "-", "weld_elongation": "-", "processing": "TIG dressing, Ultrasonic peening, with defect", "welding_joint": "Cruciform joint", "welding_method": "Manual arc welding", "welding_voltage": "22–32", "welding_current": "125, 150", "welding_speed": "-", "preheat_temp": "-", "welding_env": "-", "residual_stress": "-", "fatigue_specimen_type": "Cruciform joint", "fatigue_specimen_thickness": "-", "fatigue_test_type": "Tensile loading", "fatigue_temp": "-", "fatigue_env": "-", "load_ratio": 0.1, "frequency": "-", "fatigue_machine": "-", "fatigue_standard": "IIW (International Institute of Welding)", "fatigue_test_control": "Stress", "stress_concentration": "-", "failure_location": "Weld toe"}}, {"id": "WELD2025:1929", "name": "16Mn steel | Cruciform joint", "material_family": "Welded joint", "points": [[194.0, 395000.0, 0], [163.0, 810000.0, 0], [133.0, 1520000.0, 0], [128.0, 2600000.0, 0], [120.0, 3700000.0, 0]], "conditions": {"material": "16Mn steel", "am_type": "Manual arc welding", "load_ratio": "0.1", "test_type": "Tensile loading", "temperature": "-", "surface_treatment": "-"}, "metadata": {"dataset_id": 1929, "title": "Improve the Fatigue Performance of Welded Joints with Undercuts by TIG Dressing Treatment", "doi": "10.4028/www.scientific.net/AMR.472-475.1300", "authors": "Wu, Liangchen; Wang, Dongpo", "publication": "ADVANCED MANUFACTURING TECHNOLOGY, PTS 1-4", "year_of_publication": 2012, "UT": "WOS:000310938500261", "base_material": "16Mn steel", "base_young_modulus": "-", "base_yield_strength": 390.5, "base_ultimate_strength": 591, "base_elongation": 24.4, "weld_material": "-", "weld_young_modulus": "-", "weld_yield_strength": "-", "weld_ultimate_strength": "-", "weld_elongation": "-", "processing": "-", "welding_joint": "Cruciform joint", "welding_method": "Manual arc welding", "welding_voltage": "22–32", "welding_current": "125, 150", "welding_speed": "-", "preheat_temp": "-", "welding_env": "-", "residual_stress": "-", "fatigue_specimen_type": "Cruciform joint", "fatigue_specimen_thickness": "-", "fatigue_test_type": "Tensile loading", "fatigue_temp": "-", "fatigue_env": "-", "load_ratio": 0.1, "frequency": "-", "fatigue_machine": "-", "fatigue_standard": "IIW (International Institute of Welding)", "fatigue_test_control": "Stress", "stress_concentration": "-", "failure_location": "Weld toe"}}, {"id": "WELD2025:1930", "name": "16Mn steel | Cruciform joint", "material_family": "Welded joint", "points": [[200.0, 258000.0, 0], [180.0, 267000.0, 0], [153.0, 557000.0, 0], [126.0, 860000.0, 0], [113.0, 1100000.0, 0], [113.0, 1760000.0, 0], [99.0, 3230000.0, 0]], "conditions": {"material": "16Mn steel", "am_type": "Manual arc welding", "load_ratio": "0.1", "test_type": "Tensile loading", "temperature": "-", "surface_treatment": "with defect"}, "metadata": {"dataset_id": 1930, "title": "Improve the Fatigue Performance of Welded Joints with Undercuts by TIG Dressing Treatment", "doi": "10.4028/www.scientific.net/AMR.472-475.1300", "authors": "Wu, Liangchen; Wang, Dongpo", "publication": "ADVANCED MANUFACTURING TECHNOLOGY, PTS 1-4", "year_of_publication": 2012, "UT": "WOS:000310938500261", "base_material": "16Mn steel", "base_young_modulus": "-", "base_yield_strength": 390.5, "base_ultimate_strength": 591, "base_elongation": 24.4, "weld_material": "-", "weld_young_modulus": "-", "weld_yield_strength": "-", "weld_ultimate_strength": "-", "weld_elongation": "-", "processing": "with defect", "welding_joint": "Cruciform joint", "welding_method": "Manual arc welding", "welding_voltage": "22–32", "welding_current": "125, 150", "welding_speed": "-", "preheat_temp": "-", "welding_env": "-", "residual_stress": "-", "fatigue_specimen_type": "Cruciform joint", "fatigue_specimen_thickness": "-", "fatigue_test_type": "Tensile loading", "fatigue_temp": "-", "fatigue_env": "-", "load_ratio": 0.1, "frequency": "-", "fatigue_machine": "-", "fatigue_standard": "IIW (International Institute of Welding)", "fatigue_test_control": "Stress", "stress_concentration": "-", "failure_location": "Weld toe"}}, {"id": "WELD2025:1931", "name": "High strength welding structural steel | -", "material_family": "Welded joint", "points": [[719.0, 757000.0, 0], [718.0, 965000.0, 0], [720.0, 1130000.0, 0], [719.0, 1310000.0, 0], [680.0, 1230000.0, 0], [678.0, 2390000.0, 0], [680.0, 2800000.0, 0], [678.0, 4490000.0, 0], [640.0, 10900000.0, 0], [638.0, 18100000.0, 0], [638.0, 20900000.0, 0], [638.0, 27300000.0, 0], [600.0, 32300000.0, 1]], "conditions": {"material": "High strength welding structural steel", "am_type": "-", "load_ratio": "-1", "test_type": "Conventional fatigue test", "temperature": "25", "surface_treatment": "-"}, "metadata": {"dataset_id": 1931, "title": "Ultrasonic fatigue tests on a high strength steel for welded structure", "doi": "10.4028/www.scientific.net/AMR.503-504.714", "authors": "Peng, Wenjie; Qiu, Baowen; Li, Rongfeng; Xue, Huan", "publication": "FRONTIERS OF MANUFACTURING SCIENCE AND MEASURING TECHNOLOGY II, PTS 1 AND 2", "year_of_publication": 2012, "UT": "WOS:000310816200166", "base_material": "High strength welding structural steel", "base_young_modulus": "-", "base_yield_strength": 520, "base_ultimate_strength": 608, "base_elongation": "-", "weld_material": "-", "weld_young_modulus": "-", "weld_yield_strength": "-", "weld_ultimate_strength": "-", "weld_elongation": "-", "processing": "-", "welding_joint": "-", "welding_method": "-", "welding_voltage": "-", "welding_current": "-", "welding_speed": "-", "preheat_temp": "-", "welding_env": "-", "residual_stress": "-", "fatigue_specimen_type": "Smooth specimen", "fatigue_specimen_thickness": "-", "fatigue_test_type": "Conventional fatigue test", "fatigue_temp": 25, "fatigue_env": "-", "load_ratio": -1, "frequency": 150, "fatigue_machine": "Ultrasonic fatigue testing machine USF-2000, Electromagnetic resonance equipment", "fatigue_standard": "-", "fatigue_test_control": "Stress", "stress_concentration": "-", "failure_location": "-"}}, {"id": "WELD2025:1932", "name": "High strength welding structural steel | -", "material_family": "Welded joint", "points": [[720.0, 1090000.0, 0], [720.0, 1530000.0, 0], [680.0, 5140000.0, 0], [680.0, 6630000.0, 0], [680.0, 7400000.0, 0], [640.0, 32800000.0, 0], [640.0, 19700000.0, 0], [660.0, 26200000.0, 0], [660.0, 30000000.0, 0], [660.0, 32300000.0, 0], [640.0, 84600000.0, 0], [640.0, 103000000.0, 0], [620.0, 174000000.0, 0], [580.0, 605000000.0, 1]], "conditions": {"material": "High strength welding structural steel", "am_type": "-", "load_ratio": "-1", "test_type": "Ultrasonic fatigue test", "temperature": "25", "surface_treatment": "-"}, "metadata": {"dataset_id": 1932, "title": "Ultrasonic fatigue tests on a high strength steel for welded structure", "doi": "10.4028/www.scientific.net/AMR.503-504.714", "authors": "Peng, Wenjie; Qiu, Baowen; Li, Rongfeng; Xue, Huan", "publication": "FRONTIERS OF MANUFACTURING SCIENCE AND MEASURING TECHNOLOGY II, PTS 1 AND 2", "year_of_publication": 2012, "UT": "WOS:000310816200166", "base_material": "High strength welding structural steel", "base_young_modulus": "-", "base_yield_strength": 520, "base_ultimate_strength": 608, "base_elongation": "-", "weld_material": "-", "weld_young_modulus": "-", "weld_yield_strength": "-", "weld_ultimate_strength": "-", "weld_elongation": "-", "processing": "-", "welding_joint": "-", "welding_method": "-", "welding_voltage": "-", "welding_current": "-", "welding_speed": "-", "preheat_temp": "-", "welding_env": "-", "residual_stress": "-", "fatigue_specimen_type": "Smooth specimen", "fatigue_specimen_thickness": "-", "fatigue_test_type": "Ultrasonic fatigue test", "fatigue_temp": 25, "fatigue_env": "-", "load_ratio": -1, "frequency": 20000, "fatigue_machine": "Ultrasonic fatigue testing machine USF-2000, Electromagnetic resonance equipment", "fatigue_standard": "-", "fatigue_test_control": "Stress", "stress_concentration": "-", "failure_location": "-"}}, {"id": "WELD2025:1933", "name": "High strength welding structural steel | -", "material_family": "Welded joint", "points": [[680.0, 3160000.0, 0], [680.0, 3440000.0, 0], [678.0, 4490000.0, 0], [637.0, 2630000.0, 0], [638.0, 3270000.0, 0], [637.0, 6850000.0, 0], [640.0, 7380000.0, 0], [602.0, 7830000.0, 0], [598.0, 9040000.0, 0], [580.0, 15300000.0, 0], [582.0, 22100000.0, 0], [581.0, 29200000.0, 0], [567.0, 179000000.0, 1]], "conditions": {"material": "High strength welding structural steel", "am_type": "-", "load_ratio": "-1", "test_type": "Ultrasonic fatigue test", "temperature": "25", "surface_treatment": "-"}, "metadata": {"dataset_id": 1933, "title": "Ultrasonic fatigue tests on a high strength steel for welded structure", "doi": "10.4028/www.scientific.net/AMR.503-504.714", "authors": "Peng, Wenjie; Qiu, Baowen; Li, Rongfeng; Xue, Huan", "publication": "FRONTIERS OF MANUFACTURING SCIENCE AND MEASURING TECHNOLOGY II, PTS 1 AND 2", "year_of_publication": 2012, "UT": "WOS:000310816200166", "base_material": "High strength welding structural steel", "base_young_modulus": "-", "base_yield_strength": 520, "base_ultimate_strength": 608, "base_elongation": "-", "weld_material": "-", "weld_young_modulus": "-", "weld_yield_strength": "-", "weld_ultimate_strength": "-", "weld_elongation": "-", "processing": "-", "welding_joint": "-", "welding_method": "-", "welding_voltage": "-", "welding_current": "-", "welding_speed": "-", "preheat_temp": "-", "welding_env": "-", "residual_stress": "-", "fatigue_specimen_type": "Notch specimen", "fatigue_specimen_thickness": "-", "fatigue_test_type": "Ultrasonic fatigue test", "fatigue_temp": 25, "fatigue_env": "-", "load_ratio": -1, "frequency": 20000, "fatigue_machine": "Ultrasonic fatigue testing machine USF-2000, Electromagnetic resonance equipment", "fatigue_standard": "-", "fatigue_test_control": "Stress", "stress_concentration": "-", "failure_location": "-"}}, {"id": "WELD2025:1934", "name": "- | Butt Joint", "material_family": "Welded joint", "points": [[160.0, 641200.0, 0], [160.0, 688400.0, 0], [160.0, 703800.0, 0], [160.0, 458200.0, 0], [160.0, 582400.0, 0], [160.0, 1547900.0, 0], [160.0, 1247400.0, 0], [175.0, 309900.0, 0], [175.0, 243500.0, 0], [175.0, 373800.0, 0], [175.0, 608500.0, 0], [175.0, 352500.0, 0], [175.0, 629300.0, 0], [175.0, 1109000.0, 0], [175.0, 741300.0, 0], [195.0, 414100.0, 0], [195.0, 343300.0, 0], [195.0, 212000.0, 0], [195.0, 99300.0, 0], [195.0, 399100.0, 0], [195.0, 80700.0, 0], [195.0, 747600.0, 0], [195.0, 408800.0, 0]], "conditions": {"material": "-", "am_type": "-", "load_ratio": "-1 (symmetric tension and compression).", "test_type": "Axial (symmetric tension and compression).", "temperature": "-", "surface_treatment": "-"}, "metadata": {"dataset_id": 1934, "title": "Study on Fatigue Strength of Welding Joint in Wuhan Iron and Steel", "doi": "10.4028/www.scientific.net/AMR.538-541.1492", "authors": "Fan Zhenping; Wu Xiao; Li Qiang", "publication": "MATERIALS PROCESSING TECHNOLOGY II, PTS 1-4", "year_of_publication": 2012, "UT": "WOS:000319232600304", "base_material": "-", "base_young_modulus": "-", "base_yield_strength": "-", "base_ultimate_strength": "-", "base_elongation": "-", "weld_material": "-", "weld_young_modulus": "-", "weld_yield_strength": "-", "weld_ultimate_strength": "-", "weld_elongation": "-", "processing": "-", "welding_joint": "Butt Joint", "welding_method": "-", "welding_voltage": "-", "welding_current": "-", "welding_speed": "-", "preheat_temp": "-", "welding_env": "-", "residual_stress": "-", "fatigue_specimen_type": "Standard specimen", "fatigue_specimen_thickness": "-", "fatigue_test_type": "Axial (symmetric tension and compression).", "fatigue_temp": "-", "fatigue_env": "-", "load_ratio": "-1 (symmetric tension and compression).", "frequency": "-", "fatigue_machine": "Amsler 250 HFP5100 high-frequency fatigue testing machine.", "fatigue_standard": "GB/T 3075-2008", "fatigue_test_control": "Stress", "stress_concentration": "2.05", "failure_location": "Weld toe"}}, {"id": "WELD2025:1935", "name": "AISI4130 steel | Butt joint", "material_family": "Welded joint", "points": [[536.0, 47600.0, 0], [536.0, 67900.0, 0], [495.0, 129000.0, 0], [495.0, 203000.0, 0], [473.0, 347000.0, 0], [473.0, 514000.0, 0], [456.0, 1000000.0, 0], [457.0, 1350000.0, 0], [449.0, 4640000.0, 0], [448.0, 6880000.0, 0], [447.0, 11300000.0, 0]], "conditions": {"material": "AISI4130 steel", "am_type": "Upset welding", "load_ratio": "-", "test_type": "Rotating bending", "temperature": "25", "surface_treatment": "Quenched at 850°C for 1.5 h followed by water quenching and tempered at 650°C for 3 h"}, "metadata": {"dataset_id": 1935, "title": "Study of Fatigue Properties of AISI4130 Steel Joined By Upset Welding in Heat Treated Condition", "doi": "10.4028/www.scientific.net/AMR.567.54", "authors": "Mollazadeh, H.; Nouruzi, R.", "publication": "METALLURGY TECHNOLOGY AND MATERIALS", "year_of_publication": 2012, "UT": "WOS:000317940900013", "base_material": "AISI4130 steel", "base_young_modulus": "-", "base_yield_strength": 692, "base_ultimate_strength": 800, "base_elongation": 22.49, "weld_material": "AISI4130 steel", "weld_young_modulus": "-", "weld_yield_strength": 692, "weld_ultimate_strength": 800, "weld_elongation": 22.49, "processing": "Quenched at 850°C for 1.5 h followed by water quenching and tempered at 650°C for 3 h", "welding_joint": "Butt joint", "welding_method": "Upset welding", "welding_voltage": "-", "welding_current": 1600, "welding_speed": "-", "preheat_temp": "-", "welding_env": "Air cooling", "residual_stress": "-", "fatigue_specimen_type": "Standard", "fatigue_specimen_thickness": "-", "fatigue_test_type": "Rotating bending", "fatigue_temp": 25, "fatigue_env": "-", "load_ratio": "-", "frequency": "-", "fatigue_machine": "-", "fatigue_standard": "DIN 50 113", "fatigue_test_control": "Stress-controlled", "stress_concentration": "-", "failure_location": "Weld interface (middle of weld zone)"}}, {"id": "WELD2025:1936", "name": "AISI4130 steel | Butt joint", "material_family": "Welded joint", "points": [[413.0, 36600.0, 0], [414.0, 62400.0, 0], [397.0, 63600.0, 0], [395.0, 94300.0, 0], [371.0, 140000.0, 0], [370.0, 224000.0, 0], [355.0, 522000.0, 0], [354.0, 859000.0, 0], [343.0, 1320000.0, 0], [338.0, 6540000.0, 0], [338.0, 8670000.0, 0]], "conditions": {"material": "AISI4130 steel", "am_type": "Upset welding", "load_ratio": "-", "test_type": "Rotating bending", "temperature": "25", "surface_treatment": "Annealed at 855°C for 2 h followed by furnace cooling"}, "metadata": {"dataset_id": 1936, "title": "Study of Fatigue Properties of AISI4130 Steel Joined By Upset Welding in Heat Treated Condition", "doi": "10.4028/www.scientific.net/AMR.567.54", "authors": "Mollazadeh, H.; Nouruzi, R.", "publication": "METALLURGY TECHNOLOGY AND MATERIALS", "year_of_publication": 2012, "UT": "WOS:000317940900013", "base_material": "AISI4130 steel", "base_young_modulus": "-", "base_yield_strength": 384.0, "base_ultimate_strength": 602.6, "base_elongation": 26.37, "weld_material": "AISI4130 steel", "weld_young_modulus": "-", "weld_yield_strength": 384.0, "weld_ultimate_strength": 602.6, "weld_elongation": 26.37, "processing": "Annealed at 855°C for 2 h followed by furnace cooling", "welding_joint": "Butt joint", "welding_method": "Upset welding", "welding_voltage": "-", "welding_current": 1600, "welding_speed": "-", "preheat_temp": "-", "welding_env": "Air cooling", "residual_stress": "-", "fatigue_specimen_type": "Standard", "fatigue_specimen_thickness": "-", "fatigue_test_type": "Rotating bending", "fatigue_temp": 25, "fatigue_env": "-", "load_ratio": "-", "frequency": "-", "fatigue_machine": "-", "fatigue_standard": "DIN 50 113", "fatigue_test_control": "Stress-controlled", "stress_concentration": "-", "failure_location": "Weld interface (middle of weld zone)"}}, {"id": "WELD2025:1937", "name": "AISI4130 steel | Butt joint", "material_family": "Welded joint", "points": [[348.0, 29300.0, 0], [350.0, 53300.0, 0], [331.0, 55600.0, 0], [331.0, 89100.0, 0], [305.0, 142000.0, 0], [306.0, 233000.0, 0], [293.0, 539000.0, 0], [292.0, 747000.0, 0], [279.0, 5940000.0, 0], [280.0, 9110000.0, 0]], "conditions": {"material": "AISI4130 steel", "am_type": "Upset welding", "load_ratio": "-", "test_type": "Rotating bending", "temperature": "25", "surface_treatment": "-"}, "metadata": {"dataset_id": 1937, "title": "Study of Fatigue Properties of AISI4130 Steel Joined By Upset Welding in Heat Treated Condition", "doi": "10.4028/www.scientific.net/AMR.567.54", "authors": "Mollazadeh, H.; Nouruzi, R.", "publication": "METALLURGY TECHNOLOGY AND MATERIALS", "year_of_publication": 2012, "UT": "WOS:000317940900013", "base_material": "AISI4130 steel", "base_young_modulus": "-", "base_yield_strength": 351, "base_ultimate_strength": 544, "base_elongation": 9.3, "weld_material": "AISI4130 steel", "weld_young_modulus": "-", "weld_yield_strength": 351, "weld_ultimate_strength": 544, "weld_elongation": 9.3, "processing": "-", "welding_joint": "Butt joint", "welding_method": "Upset welding", "welding_voltage": "-", "welding_current": 1600, "welding_speed": "-", "preheat_temp": "-", "welding_env": "Air cooling", "residual_stress": "-", "fatigue_specimen_type": "Standard", "fatigue_specimen_thickness": "-", "fatigue_test_type": "Rotating bending", "fatigue_temp": 25, "fatigue_env": "-", "load_ratio": "-", "frequency": "-", "fatigue_machine": "-", "fatigue_standard": "DIN 50 113", "fatigue_test_control": "Stress-controlled", "stress_concentration": "-", "failure_location": "Weld interface (middle of weld zone)"}}, {"id": "WELD2025:1938", "name": "AA6061-T6 aluminum alloy | Butt Joint", "material_family": "Welded joint", "points": [[322.0, 17400.0, 0], [302.0, 37600.0, 0], [280.0, 33100.0, 0], [276.0, 134000.0, 0], [246.0, 193000.0, 0], [240.0, 348000.0, 0], [226.0, 767000.0, 0], [200.0, 1750000.0, 0], [180.0, 21300000.0, 1]], "conditions": {"material": "AA6061-T6 aluminum alloy", "am_type": "Friction Stir Welding (FSW)", "load_ratio": "-1", "test_type": "Plane bending fatigue", "temperature": "25", "surface_treatment": "-"}, "metadata": {"dataset_id": 1938, "title": "Improvement in Fatigue Strength of Friction Stir Welded Aluminum Alloy Plates by Laser Peening", "doi": "10.4028/www.scientific.net/AMR.891-892.969", "authors": "Sano, Yuji; Masaki, Kiyotaka; Hirota, Keiichi", "publication": "11TH INTERNATIONAL FATIGUE CONGRESS, PTS 1 AND 2", "year_of_publication": 2014, "UT": "WOS:000337767700150", "base_material": "AA6061-T6 aluminum alloy", "base_young_modulus": "-", "base_yield_strength": 318, "base_ultimate_strength": 336, "base_elongation": 15.7, "weld_material": "AA6061-T6 aluminum alloy (FSW joint)", "weld_young_modulus": "-", "weld_yield_strength": "-", "weld_ultimate_strength": 195, "weld_elongation": 4.8, "processing": "-", "welding_joint": "Butt Joint", "welding_method": "Friction Stir Welding (FSW)", "welding_voltage": "-", "welding_current": "-", "welding_speed": 0.68, "preheat_temp": "-", "welding_env": "-", "residual_stress": "-", "fatigue_specimen_type": "Flat plate", "fatigue_specimen_thickness": 3, "fatigue_test_type": "Plane bending fatigue", "fatigue_temp": 25, "fatigue_env": "-", "load_ratio": -1, "frequency": 22, "fatigue_machine": "Plane bending fatigue testing machine", "fatigue_standard": "-", "fatigue_test_control": "Constant strain amplitude", "stress_concentration": "-", "failure_location": "Surface of the specimens"}}, {"id": "WELD2025:1939", "name": "AA6061-T6 aluminum alloy | Butt Joint", "material_family": "Welded joint", "points": [[322.0, 20800.0, 0], [322.0, 28700.0, 0], [300.0, 43400.0, 0], [300.0, 58900.0, 0], [280.0, 73000.0, 0], [280.0, 75700.0, 0], [260.0, 116000.0, 0], [220.0, 10000000.0, 1], [240.0, 15400000.0, 1], [200.0, 20500000.0, 1]], "conditions": {"material": "AA6061-T6 aluminum alloy", "am_type": "Friction Stir Welding (FSW)", "load_ratio": "-1", "test_type": "Plane bending fatigue", "temperature": "25", "surface_treatment": "Laser Peening (LP)"}, "metadata": {"dataset_id": 1939, "title": "Improvement in Fatigue Strength of Friction Stir Welded Aluminum Alloy Plates by Laser Peening", "doi": "10.4028/www.scientific.net/AMR.891-892.969", "authors": "Sano, Yuji; Masaki, Kiyotaka; Hirota, Keiichi", "publication": "11TH INTERNATIONAL FATIGUE CONGRESS, PTS 1 AND 2", "year_of_publication": 2014, "UT": "WOS:000337767700150", "base_material": "AA6061-T6 aluminum alloy", "base_young_modulus": "-", "base_yield_strength": 318, "base_ultimate_strength": 336, "base_elongation": 15.7, "weld_material": "AA6061-T6 aluminum alloy (FSW joint)", "weld_young_modulus": "-", "weld_yield_strength": "-", "weld_ultimate_strength": 195, "weld_elongation": 4.8, "processing": "Laser Peening (LP)", "welding_joint": "Butt Joint", "welding_method": "Friction Stir Welding (FSW)", "welding_voltage": "-", "welding_current": "-", "welding_speed": 0.68, "preheat_temp": "-", "welding_env": "-", "residual_stress": "-", "fatigue_specimen_type": "Flat plate", "fatigue_specimen_thickness": 3, "fatigue_test_type": "Plane bending fatigue", "fatigue_temp": 25, "fatigue_env": "-", "load_ratio": -1, "frequency": 22, "fatigue_machine": "Plane bending fatigue testing machine", "fatigue_standard": "-", "fatigue_test_control": "Constant strain amplitude", "stress_concentration": "-", "failure_location": "Surface of the specimens"}}, {"id": "WELD2025:1940", "name": "Aluminium 5083-H111 | Butt Joint", "material_family": "Welded joint", "points": [[124.0, 298.0, 0], [112.0, 1220.0, 0], [98.0, 4400.0, 0], [90.0, 14100.0, 0], [83.0, 34100.0, 0], [79.0, 45000.0, 0], [76.0, 85400.0, 0], [70.0, 328000.0, 0]], "conditions": {"material": "Aluminium 5083-H111", "am_type": "Pulsed Gas Metal Arc Welding (GMAW)", "load_ratio": "0.125", "test_type": "Axial fatigue (tension-tension cycle)", "temperature": "-", "surface_treatment": "-"}, "metadata": {"dataset_id": 1940, "title": "Reduction in fatigue strength of arc welded aluminium 5083-H111 on immersion in NaCl", "doi": "10.4028/www.scientific.net/AMR.891-892.1469", "authors": "Du Toit, Madeleine; Mutombo, Kalenda", "publication": "11TH INTERNATIONAL FATIGUE CONGRESS, PTS 1 AND 2", "year_of_publication": 2014, "UT": "WOS:000337767700227", "base_material": "Aluminium 5083-H111", "base_young_modulus": "-", "base_yield_strength": 188, "base_ultimate_strength": 302, "base_elongation": 21, "weld_material": "ER5356", "weld_young_modulus": "-", "weld_yield_strength": 169, "weld_ultimate_strength": 274, "weld_elongation": 6, "processing": "-", "welding_joint": "Butt Joint", "welding_method": "Pulsed Gas Metal Arc Welding (GMAW)", "welding_voltage": "-", "welding_current": "-", "welding_speed": "-", "preheat_temp": 100, "welding_env": "Flat downhand position, pure Ar shielding gas", "residual_stress": "-", "fatigue_specimen_type": "flat specimens", "fatigue_specimen_thickness": 9, "fatigue_test_type": "Axial fatigue (tension-tension cycle)", "fatigue_temp": "-", "fatigue_env": "Air", "load_ratio": 0.125, "frequency": 1, "fatigue_machine": "-", "fatigue_standard": "ASTM E466-07", "fatigue_test_control": "Stress-controlled", "stress_concentration": "-", "failure_location": "Weld metal"}}, {"id": "WELD2025:1941", "name": "Aluminium 5083-H111 | Butt Joint", "material_family": "Welded joint", "points": [[97.0, 241.0, 0], [91.0, 746.0, 0], [83.0, 1290.0, 0], [79.0, 4530.0, 0], [76.0, 15400.0, 0], [69.0, 37400.0, 0]], "conditions": {"material": "Aluminium 5083-H111", "am_type": "Pulsed Gas Metal Arc Welding (GMAW)", "load_ratio": "0.125", "test_type": "Axial fatigue (tension-tension cycle)", "temperature": "-", "surface_treatment": "-"}, "metadata": {"dataset_id": 1941, "title": "Reduction in fatigue strength of arc welded aluminium 5083-H111 on immersion in NaCl", "doi": "10.4028/www.scientific.net/AMR.891-892.1469", "authors": "Du Toit, Madeleine; Mutombo, Kalenda", "publication": "11TH INTERNATIONAL FATIGUE CONGRESS, PTS 1 AND 2", "year_of_publication": 2014, "UT": "WOS:000337767700227", "base_material": "Aluminium 5083-H111", "base_young_modulus": "-", "base_yield_strength": 188, "base_ultimate_strength": 302, "base_elongation": 21, "weld_material": "ER5356", "weld_young_modulus": "-", "weld_yield_strength": 169, "weld_ultimate_strength": 274, "weld_elongation": 6, "processing": "-", "welding_joint": "Butt Joint", "welding_method": "Pulsed Gas Metal Arc Welding (GMAW)", "welding_voltage": "-", "welding_current": "-", "welding_speed": "-", "preheat_temp": 100, "welding_env": "Flat downhand position, pure Ar shielding gas", "residual_stress": "-", "fatigue_specimen_type": "flat specimens", "fatigue_specimen_thickness": 9, "fatigue_test_type": "Axial fatigue (tension-tension cycle)", "fatigue_temp": "-", "fatigue_env": "3.5% NaCl solution", "load_ratio": 0.125, "frequency": 1, "fatigue_machine": "-", "fatigue_standard": "ASTM E466-07", "fatigue_test_control": "Stress-controlled", "stress_concentration": "-", "failure_location": "Weld metal"}}, {"id": "WELD2025:1942", "name": "Aluminium 5083-H111 | Butt Joint", "material_family": "Welded joint", "points": [[97.0, 241.0, 0], [91.0, 746.0, 0], [83.0, 1290.0, 0], [79.0, 4530.0, 0], [76.0, 15400.0, 0], [69.0, 37400.0, 0]], "conditions": {"material": "Aluminium 5083-H111", "am_type": "Pulsed Gas Metal Arc Welding (GMAW)", "load_ratio": "0.125", "test_type": "Axial fatigue (tension-tension cycle)", "temperature": "-", "surface_treatment": "-"}, "metadata": {"dataset_id": 1942, "title": "Reduction in fatigue strength of arc welded aluminium 5083-H111 on immersion in NaCl", "doi": "10.4028/www.scientific.net/AMR.891-892.1469", "authors": "Du Toit, Madeleine; Mutombo, Kalenda", "publication": "11TH INTERNATIONAL FATIGUE CONGRESS, PTS 1 AND 2", "year_of_publication": 2014, "UT": "WOS:000337767700227", "base_material": "Aluminium 5083-H111", "base_young_modulus": "-", "base_yield_strength": 188, "base_ultimate_strength": 302, "base_elongation": 21, "weld_material": "ER5356", "weld_young_modulus": "-", "weld_yield_strength": 153, "weld_ultimate_strength": 298, "weld_elongation": 14, "processing": "-", "welding_joint": "Butt Joint", "welding_method": "Pulsed Gas Metal Arc Welding (GMAW)", "welding_voltage": "-", "welding_current": "-", "welding_speed": "-", "preheat_temp": 100, "welding_env": "Flat downhand position, pure Ar shielding gas", "residual_stress": "-", "fatigue_specimen_type": "flat specimens", "fatigue_specimen_thickness": 9, "fatigue_test_type": "Axial fatigue (tension-tension cycle)", "fatigue_temp": "-", "fatigue_env": "Air", "load_ratio": 0.125, "frequency": 1, "fatigue_machine": "-", "fatigue_standard": "ASTM E466-07", "fatigue_test_control": "Stress-controlled", "stress_concentration": "-", "failure_location": "Weld metal"}}, {"id": "WELD2025:1943", "name": "Aluminium 5083-H111 | Butt Joint", "material_family": "Welded joint", "points": [[112.0, 135.0, 0], [97.0, 347.0, 0], [91.0, 1180.0, 0], [83.0, 2960.0, 0], [78.0, 12100.0, 0], [76.0, 49300.0, 0], [69.0, 144000.0, 0]], "conditions": {"material": "Aluminium 5083-H111", "am_type": "Pulsed Gas Metal Arc Welding (GMAW)", "load_ratio": "0.125", "test_type": "Axial fatigue (tension-tension cycle)", "temperature": "-", "surface_treatment": "-"}, "metadata": {"dataset_id": 1943, "title": "Reduction in fatigue strength of arc welded aluminium 5083-H111 on immersion in NaCl", "doi": "10.4028/www.scientific.net/AMR.891-892.1469", "authors": "Du Toit, Madeleine; Mutombo, Kalenda", "publication": "11TH INTERNATIONAL FATIGUE CONGRESS, PTS 1 AND 2", "year_of_publication": 2014, "UT": "WOS:000337767700227", "base_material": "Aluminium 5083-H111", "base_young_modulus": "-", "base_yield_strength": 188, "base_ultimate_strength": 302, "base_elongation": 21, "weld_material": "ER5356", "weld_young_modulus": "-", "weld_yield_strength": 153, "weld_ultimate_strength": 298, "weld_elongation": 14, "processing": "-", "welding_joint": "Butt Joint", "welding_method": "Pulsed Gas Metal Arc Welding (GMAW)", "welding_voltage": "-", "welding_current": "-", "welding_speed": "-", "preheat_temp": 100, "welding_env": "Flat downhand position, pure Ar shielding gas", "residual_stress": "-", "fatigue_specimen_type": "flat specimens", "fatigue_specimen_thickness": 9, "fatigue_test_type": "Axial fatigue (tension-tension cycle)", "fatigue_temp": "-", "fatigue_env": "3.5% NaCl solution", "load_ratio": 0.125, "frequency": 1, "fatigue_machine": "-", "fatigue_standard": "ASTM E466-07", "fatigue_test_control": "Stress-controlled", "stress_concentration": "-", "failure_location": "Weld metal"}}, {"id": "WELD2025:1944", "name": "SM490 | Cruciform joint", "material_family": "Welded joint", "points": [[200.0, 118000.0, 0], [151.0, 255000.0, 0], [101.0, 821000.0, 0], [80.0, 2290000.0, 0]], "conditions": {"material": "SM490", "am_type": "CO2 fillet welding", "load_ratio": "0.1", "test_type": "Constant-amplitude loading", "temperature": "-", "surface_treatment": "-"},
