Repository: yunyunfanfan/S-PA-CBB

# S-PA-CBB

Official research code, processed curve records, evaluation outputs, and manuscript source for:

> **From Physics to Selective Generation: Conditional Brownian Bridges for Sparse S–N Curve Reconstruction and Fatigue Decision-Making**

S-PA-CBB reconstructs a complete probabilistic stress–life (S–N) curve from only two to four observed fatigue tests. The method first fits an interpretable Basquin state, diagnoses whether that state is sufficient, and applies a ControlNet-style conditional Brownian-bridge residual only to curves that benefit from correction.

File: external_data/weld2025_disjoint_curves.json (part 74 of 223)
"metadata": {"dataset_id": 1944, "title": "Effect of ultrasonic impact treatment (UIT) on fatigue strength of welded joints", "doi": "10.4028/www.scientific.net/AMR.996.736", "authors": "Suzuki, T.; Okawa, T.; Shimanuki, H.; Nose, T.; Ohta, N.; Suzuki, H.; Moriai, A.", "publication": "RESIDUAL STRESSES IX", "year_of_publication": 2014, "UT": "WOS:000348282100119", "base_material": "SM490", "base_young_modulus": "-", "base_yield_strength": "-", "base_ultimate_strength": "-", "base_elongation": "-", "weld_material": "T49J0T1-1CA-UH5 flux-cored welding wire", "weld_young_modulus": "-", "weld_yield_strength": "-", "weld_ultimate_strength": "-", "weld_elongation": "-", "processing": "-", "welding_joint": "Cruciform joint", "welding_method": "CO2 fillet welding", "welding_voltage": "-", "welding_current": "-", "welding_speed": "-", "preheat_temp": "-", "welding_env": "-", "residual_stress": "Surface residual stress : 227 MPa (tensile)", "fatigue_specimen_type": "Cruciform welded joints", "fatigue_specimen_thickness": "-", "fatigue_test_type": "Constant-amplitude loading", "fatigue_temp": "-", "fatigue_env": "-", "load_ratio": 0.1, "frequency": "-", "fatigue_machine": "-", "fatigue_standard": "-", "fatigue_test_control": "Stress", "stress_concentration": "4.07", "failure_location": "Weld toe"}}, {"id": "WELD2025:1945", "name": "SM490 | Cruciform joint", "material_family": "Welded joint", "points": [[282.0, 193000.0, 0], [255.0, 1650000.0, 0], [223.0, 2310000.0, 0]], "conditions": {"material": "SM490", "am_type": "CO2 fillet welding", "load_ratio": "0.1", "test_type": "Constant-amplitude loading", "temperature": "-", "surface_treatment": "Ultrasonic Impact Treatment (UIT)"}, "metadata": {"dataset_id": 1945, "title": "Effect of ultrasonic impact treatment (UIT) on fatigue strength of welded joints", "doi": "10.4028/www.scientific.net/AMR.996.736", "authors": "Suzuki, T.; Okawa, T.; Shimanuki, H.; Nose, T.; Ohta, N.; Suzuki, H.; Moriai, A.", "publication": "RESIDUAL STRESSES IX", "year_of_publication": 2014, "UT": "WOS:000348282100119", "base_material": "SM490", "base_young_modulus": "-", "base_yield_strength": "-", "base_ultimate_strength": "-", "base_elongation": "-", "weld_material": "T49J0T1-1CA-UH5 flux-cored welding wire", "weld_young_modulus": "-", "weld_yield_strength": "-", "weld_ultimate_strength": "-", "weld_elongation": "-", "processing": "Ultrasonic Impact Treatment (UIT)", "welding_joint": "Cruciform joint", "welding_method": "CO2 fillet welding", "welding_voltage": "-", "welding_current": "-", "welding_speed": "-", "preheat_temp": "-", "welding_env": "-", "residual_stress": "Surface residual stress: -76 MPa (compressive)", "fatigue_specimen_type": "Cruciform welded joints", "fatigue_specimen_thickness": "-", "fatigue_test_type": "Constant-amplitude loading", "fatigue_temp": "-", "fatigue_env": "-", "load_ratio": 0.1, "frequency": "-", "fatigue_machine": "-", "fatigue_standard": "-", "fatigue_test_control": "Stress", "stress_concentration": "2.16", "failure_location": "Weld toe"}}, {"id": "WELD2025:1946", "name": "High strength structural steel S690 | Butt Joint", "material_family": "Welded joint", "points": [[550.0, 39200.0, 0], [403.0, 110000.0, 0], [400.0, 164000.0, 0], [400.0, 200000.0, 0], [350.0, 270000.0, 0], [350.0, 852000.0, 0]], "conditions": {"material": "High strength structural steel S690", "am_type": "-", "load_ratio": "0.1", "test_type": "Four-point bending fatigue test", "temperature": "-", "surface_treatment": "-"}, "metadata": {"dataset_id": 1946, "title": "Understanding the mechanisms responsible for the beneficial effect of hammer peening in welded structure under fatigue loading", "doi": "10.4028/www.scientific.net/AMR.996.761", "authors": "Lefebvre, F.; Revilla-Gomez, C.; Buffiere, J-Y; Verdu, C.; Peyrac, C.", "publication": "RESIDUAL STRESSES IX", "year_of_publication": 2014, "UT": "WOS:000348282100123", "base_material": "High strength structural steel S690", "base_young_modulus": "-", "base_yield_strength": "-", "base_ultimate_strength": "-", "base_elongation": "-", "weld_material": "-", "weld_young_modulus": "-", "weld_yield_strength": "-", "weld_ultimate_strength": "-", "weld_elongation": "-", "processing": "-", "welding_joint": "Butt Joint", "welding_method": "-", "welding_voltage": "-", "welding_current": "-", "welding_speed": "-", "preheat_temp": "-", "welding_env": "-", "residual_stress": "Longitudinal: +200 MPa; Transverse: -40 MPa", "fatigue_specimen_type": "Butt Joint", "fatigue_specimen_thickness": 10, "fatigue_test_type": "Four-point bending fatigue test", "fatigue_temp": "-", "fatigue_env": "-", "load_ratio": 0.1, "frequency": 5, "fatigue_machine": "-", "fatigue_standard": "-", "fatigue_test_control": "Constant amplitude", "stress_concentration": "-", "failure_location": "Weld toe"}}, {"id": "WELD2025:1947", "name": "High strength structural steel S690 | Butt Joint", "material_family": "Welded joint", "points": [[400.0, 66700.0, 0], [400.0, 72400.0, 0]], "conditions": {"material": "High strength structural steel S690", "am_type": "-", "load_ratio": "0.1", "test_type": "Four-point bending fatigue test", "temperature": "-", "surface_treatment": "Post weld heat-treatment (1h at 500°C)"}, "metadata": {"dataset_id": 1947, "title": "Understanding the mechanisms responsible for the beneficial effect of hammer peening in welded structure under fatigue loading", "doi": "10.4028/www.scientific.net/AMR.996.761", "authors": "Lefebvre, F.; Revilla-Gomez, C.; Buffiere, J-Y; Verdu, C.; Peyrac, C.", "publication": "RESIDUAL STRESSES IX", "year_of_publication": 2014, "UT": "WOS:000348282100123", "base_material": "High strength structural steel S690", "base_young_modulus": "-", "base_yield_strength": "-", "base_ultimate_strength": "-", "base_elongation": "-", "weld_material": "-", "weld_young_modulus": "-", "weld_yield_strength": "-", "weld_ultimate_strength": "-", "weld_elongation": "-", "processing": "Post weld heat-treatment (1h at 500°C)", "welding_joint": "Butt Joint", "welding_method": "-", "welding_voltage": "-", "welding_current": "-", "welding_speed": "-", "preheat_temp": "-", "welding_env": "-", "residual_stress": "-", "fatigue_specimen_type": "Butt Joint", "fatigue_specimen_thickness": 10, "fatigue_test_type": "Four-point bending fatigue test", "fatigue_temp": "-", "fatigue_env": "-", "load_ratio": 0.1, "frequency": 5, "fatigue_machine": "-", "fatigue_standard": "-", "fatigue_test_control": "Constant amplitude", "stress_concentration": "-", "failure_location": "Weld toe"}}, {"id": "WELD2025:1948", "name": "High strength structural steel S690 | Butt Joint", "material_family": "Welded joint", "points": [[400.0, 123000.0, 0]], "conditions": {"material": "High strength structural steel S690", "am_type": "-", "load_ratio": "0.1", "test_type": "Four-point bending fatigue test", "temperature": "-", "surface_treatment": "Machined, Post weld heat-treatment (1h at 500°C)"}, "metadata": {"dataset_id": 1948, "title": "Understanding the mechanisms responsible for the beneficial effect of hammer peening in welded structure under fatigue loading", "doi": "10.4028/www.scientific.net/AMR.996.761", "authors": "Lefebvre, F.; Revilla-Gomez, C.; Buffiere, J-Y; Verdu, C.; Peyrac, C.", "publication": "RESIDUAL STRESSES IX", "year_of_publication": 2014, "UT": "WOS:000348282100123", "base_material": "High strength structural steel S690", "base_young_modulus": "-", "base_yield_strength": "-", "base_ultimate_strength": "-", "base_elongation": "-", "weld_material": "-", "weld_young_modulus": "-", "weld_yield_strength": "-", "weld_ultimate_strength": "-", "weld_elongation": "-", "processing": "Machined, Post weld heat-treatment (1h at 500°C)", "welding_joint": "Butt Joint", "welding_method": "-", "welding_voltage": "-", "welding_current": "-", "welding_speed": "-", "preheat_temp": "-", "welding_env": "-", "residual_stress": "-", "fatigue_specimen_type": "Butt Joint", "fatigue_specimen_thickness": 10, "fatigue_test_type": "Four-point bending fatigue test", "fatigue_temp": "-", "fatigue_env": "-", "load_ratio": 0.1, "frequency": 5, "fatigue_machine": "-", "fatigue_standard": "-", "fatigue_test_control": "Constant amplitude", "stress_concentration": "-", "failure_location": "Weld toe"}}, {"id": "WELD2025:1949", "name": "High strength structural steel S690 | Butt Joint", "material_family": "Welded joint", "points": [[550.0, 32400.0, 0], [401.0, 53300.0, 0]], "conditions": {"material": "High strength structural steel S690", "am_type": "-", "load_ratio": "0.1", "test_type": "Four-point bending fatigue test", "temperature": "-", "surface_treatment": "Hammer peening, Post weld heat-treatment (1h at 500°C)"}, "metadata": {"dataset_id": 1949, "title": "Understanding the mechanisms responsible for the beneficial effect of hammer peening in welded structure under fatigue loading", "doi": "10.4028/www.scientific.net/AMR.996.761", "authors": "Lefebvre, F.; Revilla-Gomez, C.; Buffiere, J-Y; Verdu, C.; Peyrac, C.", "publication": "RESIDUAL STRESSES IX", "year_of_publication": 2014, "UT": "WOS:000348282100123", "base_material": "High strength structural steel S690", "base_young_modulus": "-", "base_yield_strength": "-", "base_ultimate_strength": "-", "base_elongation": "-", "weld_material": "-", "weld_young_modulus": "-", "weld_yield_strength": "-", "weld_ultimate_strength": "-", "weld_elongation": "-", "processing": "Hammer peening, Post weld heat-treatment (1h at 500°C)", "welding_joint": "Butt Joint", "welding_method": "-", "welding_voltage": "-", "welding_current": "-", "welding_speed": "-", "preheat_temp": "-", "welding_env": "-", "residual_stress": "-", "fatigue_specimen_type": "Butt Joint", "fatigue_specimen_thickness": 10, "fatigue_test_type": "Four-point bending fatigue test", "fatigue_temp": "-", "fatigue_env": "-", "load_ratio": 0.1, "frequency": 5, "fatigue_machine": "-", "fatigue_standard": "-", "fatigue_test_control": "Constant amplitude", "stress_concentration": "-", "failure_location": "Weld toe"}}, {"id": "WELD2025:1950", "name": "High strength structural steel S690 | Butt Joint", "material_family": "Welded joint", "points": [[550.0, 88800.0, 0], [400.0, 348000.0, 0], [400.0, 611000.0, 0], [350.0, 2000000.0, 1], [351.0, 2000000.0, 1]], "conditions": {"material": "High strength structural steel S690", "am_type": "-", "load_ratio": "0.1", "test_type": "Four-point bending fatigue test", "temperature": "-", "surface_treatment": "Hammer peening (manual)"}, "metadata": {"dataset_id": 1950, "title": "Understanding the mechanisms responsible for the beneficial effect of hammer peening in welded structure under fatigue loading", "doi": "10.4028/www.scientific.net/AMR.996.761", "authors": "Lefebvre, F.; Revilla-Gomez, C.; Buffiere, J-Y; Verdu, C.; Peyrac, C.", "publication": "RESIDUAL STRESSES IX", "year_of_publication": 2014, "UT": "WOS:000348282100123", "base_material": "High strength structural steel S690", "base_young_modulus": "-", "base_yield_strength": "-", "base_ultimate_strength": "-", "base_elongation": "-", "weld_material": "-", "weld_young_modulus": "-", "weld_yield_strength": "-", "weld_ultimate_strength": "-", "weld_elongation": "-", "processing": "Hammer peening (manual)", "welding_joint": "Butt Joint", "welding_method": "-", "welding_voltage": "-", "welding_current": "-", "welding_speed": "-", "preheat_temp": "-", "welding_env": "-", "residual_stress": "Longitudinal: -350 MPa; Transverse: -100 MPa", "fatigue_specimen_type": "Butt Joint", "fatigue_specimen_thickness": 10, "fatigue_test_type": "Four-point bending fatigue test", "fatigue_temp": "-", "fatigue_env": "-", "load_ratio": 0.1, "frequency": 5, "fatigue_machine": "-", "fatigue_standard": "-", "fatigue_test_control": "Constant amplitude", "stress_concentration": "-", "failure_location": "Weld toe"}}, {"id": "WELD2025:1951", "name": "High strength structural steel S690 | Butt Joint", "material_family": "Welded joint", "points": [[400.0, 144000.0, 0], [400.0, 346000.0, 0], [400.0, 485000.0, 0], [350.0, 852000.0, 0], [349.0, 1180000.0, 0]], "conditions": {"material": "High strength structural steel S690", "am_type": "-", "load_ratio": "0.1", "test_type": "Four-point bending fatigue test", "temperature": "-", "surface_treatment": "Hammer peening (automatic)"}, "metadata": {"dataset_id": 1951, "title": "Understanding the mechanisms responsible for the beneficial effect of hammer peening in welded structure under fatigue loading", "doi": "10.4028/www.scientific.net/AMR.996.761", "authors": "Lefebvre, F.; Revilla-Gomez, C.; Buffiere, J-Y; Verdu, C.; Peyrac, C.", "publication": "RESIDUAL STRESSES IX", "year_of_publication": 2014, "UT": "WOS:000348282100123", "base_material": "High strength structural steel S690", "base_young_modulus": "-", "base_yield_strength": "-", "base_ultimate_strength": "-", "base_elongation": "-", "weld_material": "-", "weld_young_modulus": "-", "weld_yield_strength": "-", "weld_ultimate_strength": "-", "weld_elongation": "-", "processing": "Hammer peening (automatic)", "welding_joint": "Butt Joint", "welding_method": "-", "welding_voltage": "-", "welding_current": "-", "welding_speed": "-", "preheat_temp": "-", "welding_env": "-", "residual_stress": "Longitudinal: -350 MPa; Transverse: -100 MPa", "fatigue_specimen_type": "Butt Joint", "fatigue_specimen_thickness": 10, "fatigue_test_type": "Four-point bending fatigue test", "fatigue_temp": "-", "fatigue_env": "-", "load_ratio": 0.1, "frequency": 5, "fatigue_machine": "-", "fatigue_standard": "-", "fatigue_test_control": "Constant amplitude", "stress_concentration": "-", "failure_location": "Weld toe"}}, {"id": "WELD2025:1952", "name": "Unalloyed fine-grained mild construction steel (steel grade 1.0546) | Longitudinal fillet weld", "material_family": "Welded joint", "points": [[158.0, 263000.0, 0], [135.0, 259000.0, 0], [148.0, 298000.0, 0], [129.0, 484000.0, 0], [119.0, 622000.0, 0], [109.0, 768000.0, 0], [99.0, 1150000.0, 0], [90.0, 1440000.0, 0], [80.0, 2000000.0, 0], [70.0, 2730000.0, 0], [60.0, 4360000.0, 0], [51.0, 8960000.0, 0]], "conditions": {"material": "Unalloyed fine-grained mild construction steel (steel grade 1.0546)", "am_type": "Metal Active Gas (MAG) welding", "load_ratio": "-1", "test_type": "Constant amplitude fatigue testing (alternating tension-compression)", "temperature": "-", "surface_treatment": "-"}, "metadata": {"dataset_id": 1952, "title": "On Welding Residual Stresses near Fatigue Crack Tips", "doi": "10.4028/www.scientific.net/AMR.996.801", "authors": "Hensel, Jonas; Nitschke-Pagel, Thomas; Dilger, Klaus", "publication": "RESIDUAL STRESSES IX", "year_of_publication": 2014, "UT": "WOS:000348282100129", "base_material": "Unalloyed fine-grained mild construction steel (steel grade 1.0546)", "base_young_modulus": "-", "base_yield_strength": 360, "base_ultimate_strength": "-", "base_elongation": "-", "weld_material": "EN ISO 14341-A-G4Si1", "weld_young_modulus": "-", "weld_yield_strength": "-", "weld_ultimate_strength": "-", "weld_elongation": "-", "processing": "-", "welding_joint": "Longitudinal fillet weld", "welding_method": "Metal Active Gas (MAG) welding", "welding_voltage": "-", "welding_current": "-", "welding_speed": "-", "preheat_temp": "-", "welding_env": "-", "residual_stress": "Tensile residual stresses up to 320 MPa in the as-welded condition", "fatigue_specimen_type": "Steel plate with longitudinal fillet weld", "fatigue_specimen_thickness": 12, "fatigue_test_type": "Constant amplitude fatigue testing (alternating tension-compression)", "fatigue_temp": "-", "fatigue_env": "-", "load_ratio": -1, "frequency": "-", "fatigue_machine": "-", "fatigue_standard": "-", "fatigue_test_control": "Stress-controlled", "stress_concentration": "-", "failure_location": "Weld toe"}}, {"id": "WELD2025:1953", "name": "Q235B steel | Butt Joint", "material_family": "Welded joint", "points": [[261.0, 273000.0, 0], [252.0, 474000.0, 0], [243.0, 441000.0, 0], [242.0, 780000.0, 0], [242.0, 1180000.0, 0], [238.0, 1830000.0, 0], [232.0, 3160000.0, 0], [224.0, 3860000.0, 0]], "conditions": {"material": "Q235B steel", "am_type": "Manual Arc Welding", "load_ratio": "0.1", "test_type": "Four-point bending", "temperature": "-", "surface_treatment": "Ultrasonic Peening"}, "metadata": {"dataset_id": 1953, "title": "Investigation on improving fatigue properties of welded joints by ultrasonic peening method", "doi": "10.4028/www.scientific.net/KEM.183-187.1315", "authors": "Huo, LX; Wang, DP; Zhang, YF; Chen, JM", "publication": "FRACTURE AND STRENGTH OF SOLIDS, PTS 1 AND 2", "year_of_publication": 2000, "UT": "WOS:000165527800215", "base_material": "Q235B steel", "base_young_modulus": "-", "base_yield_strength": 267.4, "base_ultimate_strength": 435.5, "base_elongation": 26, "weld_material": "-", "weld_young_modulus": "-", "weld_yield_strength": "-", "weld_ultimate_strength": "-", "weld_elongation": "-", "processing": "Ultrasonic Peening", "welding_joint": "Butt Joint", "welding_method": "Manual Arc Welding", "welding_voltage": "-", "welding_current": "-", "welding_speed": "-", "preheat_temp": "-", "welding_env": "-", "residual_stress": "Compressive residual stress introduced by ultrasonic peening", "fatigue_specimen_type": "Butt Joint", "fatigue_specimen_thickness": "-", "fatigue_test_type": "Four-point bending", "fatigue_temp": "-", "fatigue_env": "-", "load_ratio": 0.1, "frequency": "-", "fatigue_machine": "High-frequency fatigue testing machine (capacity 100 kN)", "fatigue_standard": "-", "fatigue_test_control": "Stress", "stress_concentration": "-", "failure_location": "Weld toe"}}, {"id": "WELD2025:1954", "name": "Q235B steel | Butt Joint", "material_family": "Welded joint", "points": [[252.0, 446000.0, 0], [244.0, 394000.0, 0], [242.0, 504000.0, 0], [242.0, 817000.0, 0], [242.0, 873000.0, 0], [238.0, 1790000.0, 0], [232.0, 3160000.0, 0]], "conditions": {"material": "Q235B steel", "am_type": "Manual Arc Welding", "load_ratio": "0.1", "test_type": "Four-point bending", "temperature": "-", "surface_treatment": "Ultrasonic Peening"}, "metadata": {"dataset_id": 1954, "title": "Investigation on improving fatigue properties of welded joints by ultrasonic peening method", "doi": "10.4028/www.scientific.net/KEM.183-187.1315", "authors": "Huo, LX; Wang, DP; Zhang, YF; Chen, JM", "publication": "FRACTURE AND STRENGTH OF SOLIDS, PTS 1 AND 2", "year_of_publication": 2000, "UT": "WOS:000165527800215", "base_material": "Q235B steel", "base_young_modulus": "-", "base_yield_strength": 267.4, "base_ultimate_strength": 435.5, "base_elongation": 26, "weld_material": "-", "weld_young_modulus": "-", "weld_yield_strength": "-", "weld_ultimate_strength": "-", "weld_elongation": "-", "processing": "Ultrasonic Peening", "welding_joint": "Butt Joint", "welding_method": "Manual Arc Welding", "welding_voltage": "-", "welding_current": "-", "welding_speed": "-", "preheat_temp": "-", "welding_env": "-", "residual_stress": "Compressive residual stress introduced by ultrasonic peening", "fatigue_specimen_type": "Butt Joint", "fatigue_specimen_thickness": "-", "fatigue_test_type": "Four-point bending", "fatigue_temp": "-", "fatigue_env": "-", "load_ratio": 0.1, "frequency": "-", "fatigue_machine": "High-frequency fatigue testing machine (capacity 100 kN)", "fatigue_standard": "-", "fatigue_test_control": "Stress", "stress_concentration": "-", "failure_location": "Base metal"}}, {"id": "WELD2025:1955", "name": "Q235B steel | Cruciform Joint", "material_family": "Welded joint", "points": [[207.0, 305000.0, 0], [186.0, 533000.0, 0], [163.0, 881000.0, 0], [150.0, 1890000.0, 0], [139.0, 2600000.0, 0]], "conditions": {"material": "Q235B steel", "am_type": "Manual Arc Welding", "load_ratio": "0.25", "test_type": "Axial (tensile)", "temperature": "-", "surface_treatment": "-"}, "metadata": {"dataset_id": 1955, "title": "Investigation on improving fatigue properties of welded joints by ultrasonic peening method", "doi": "10.4028/www.scientific.net/KEM.183-187.1315", "authors": "Huo, LX; Wang, DP; Zhang, YF; Chen, JM", "publication": "FRACTURE AND STRENGTH OF SOLIDS, PTS 1 AND 2", "year_of_publication": 2000, "UT": "WOS:000165527800215", "base_material": "Q235B steel", "base_young_modulus": "-", "base_yield_strength": 267.4, "base_ultimate_strength": 435.5, "base_elongation": 26, "weld_material": "-", "weld_young_modulus": "-", "weld_yield_strength": "-", "weld_ultimate_strength": "-", "weld_elongation": "-", "processing": "-", "welding_joint": "Cruciform Joint", "welding_method": "Manual Arc Welding", "welding_voltage": "-", "welding_current": 190, "welding_speed": "-", "preheat_temp": "-", "welding_env": "-", "residual_stress": "-", "fatigue_specimen_type": "Cruciform Joint", "fatigue_specimen_thickness": "-", "fatigue_test_type": "Axial (tensile)", "fatigue_temp": "-", "fatigue_env": "-", "load_ratio": 0.25, "frequency": "-", "fatigue_machine": "High-frequency fatigue testing machine (capacity 100 kN)", "fatigue_standard": "-", "fatigue_test_control": "Stress", "stress_concentration": "-", "failure_location": "Weld toe"}}, {"id": "WELD2025:1956", "name": "Q235B steel | Cruciform Joint", "material_family": "Welded joint", "points": [[275.0, 388000.0, 0], [264.0, 648000.0, 0], [253.0, 616000.0, 0], [252.0, 1290000.0, 0], [243.0, 1530000.0, 0], [231.0, 3280000.0, 0]], "conditions": {"material": "Q235B steel", "am_type": "Manual Arc Welding", "load_ratio": "0.25", "test_type": "Axial (tensile)", "temperature": "-", "surface_treatment": "Ultrasonic Peening"}, "metadata": {"dataset_id": 1956, "title": "Investigation on improving fatigue properties of welded joints by ultrasonic peening method", "doi": "10.4028/www.scientific.net/KEM.183-187.1315", "authors": "Huo, LX; Wang, DP; Zhang, YF; Chen, JM", "publication": "FRACTURE AND STRENGTH OF SOLIDS, PTS 1 AND 2", "year_of_publication": 2000, "UT": "WOS:000165527800215", "base_material": "Q235B steel", "base_young_modulus": "-", "base_yield_strength": 267.4, "base_ultimate_strength": 435.5, "base_elongation": 26, "weld_material": "-", "weld_young_modulus": "-", "weld_yield_strength": "-", "weld_ultimate_strength": "-", "weld_elongation": "-", "processing": "Ultrasonic Peening", "welding_joint": "Cruciform Joint", "welding_method": "Manual Arc Welding", "welding_voltage": "-", "welding_current": 190, "welding_speed": "-", "preheat_temp": "-", "welding_env": "-", "residual_stress": "Compressive residual stress introduced by ultrasonic peening", "fatigue_specimen_type": "Cruciform Joint", "fatigue_specimen_thickness": "-", "fatigue_test_type": "Axial (tensile)", "fatigue_temp": "-", "fatigue_env": "-", "load_ratio": 0.25, "frequency": "-", "fatigue_machine": "High-frequency fatigue testing machine (capacity 100 kN)", "fatigue_standard": "-", "fatigue_test_control": "Stress", "stress_concentration": "-", "failure_location": "Base metal"}}, {"id": "WELD2025:1957", "name": "Q235B steel | Cruciform Joint", "material_family": "Welded joint", "points": [[276.0, 235000.0, 0], [253.0, 354000.0, 0], [229.0, 643000.0, 0], [205.0, 1220000.0, 0], [169.0, 1860000.0, 0], [163.0, 2650000.0, 0]], "conditions": {"material": "Q235B steel", "am_type": "Manual Arc Welding", "load_ratio": "-0.5", "test_type": "Axial (tensile)", "temperature": "-", "surface_treatment": "-"}, "metadata": {"dataset_id": 1957, "title": "Investigation on improving fatigue properties of welded joints by ultrasonic peening method", "doi": "10.4028/www.scientific.net/KEM.183-187.1315", "authors": "Huo, LX; Wang, DP; Zhang, YF; Chen, JM", "publication": "FRACTURE AND STRENGTH OF SOLIDS, PTS 1 AND 2", "year_of_publication": 2000, "UT": "WOS:000165527800215", "base_material": "Q235B steel", "base_young_modulus": "-", "base_yield_strength": 267.4, "base_ultimate_strength": 435.5, "base_elongation": 26, "weld_material": "-", "weld_young_modulus": "-", "weld_yield_strength": "-", "weld_ultimate_strength": "-", "weld_elongation": "-", "processing": "-", "welding_joint": "Cruciform Joint", "welding_method": "Manual Arc Welding", "welding_voltage": "-", "welding_current": 190, "welding_speed": "-", "preheat_temp": "-", "welding_env": "-", "residual_stress": "-", "fatigue_specimen_type": "Cruciform Joint", "fatigue_specimen_thickness": "-", "fatigue_test_type": "Axial (tensile)", "fatigue_temp": "-", "fatigue_env": "-", "load_ratio": -0.5, "frequency": "-", "fatigue_machine": "High-frequency fatigue testing machine (capacity 100 kN)", "fatigue_standard": "-", "fatigue_test_control": "Stress", "stress_concentration": "-", "failure_location": "Weld toe"}}, {"id": "WELD2025:1958", "name": "Q235B steel | Cruciform Joint", "material_family": "Welded joint", "points": [[344.0, 308000.0, 0], [318.0, 579000.0, 0], [310.0, 940000.0, 0], [297.0, 1340000.0, 0], [287.0, 1650000.0, 0], [273.0, 2320000.0, 0]], "conditions": {"material": "Q235B steel", "am_type": "Manual Arc Welding", "load_ratio": "-0.5", "test_type": "Axial (tensile)", "temperature": "-", "surface_treatment": "Ultrasonic Peening"}, "metadata": {"dataset_id": 1958, "title": "Investigation on improving fatigue properties of welded joints by ultrasonic peening method", "doi": "10.4028/www.scientific.net/KEM.183-187.1315", "authors": "Huo, LX; Wang, DP; Zhang, YF; Chen, JM", "publication": "FRACTURE AND STRENGTH OF SOLIDS, PTS 1 AND 2", "year_of_publication": 2000, "UT": "WOS:000165527800215", "base_material": "Q235B steel", "base_young_modulus": "-", "base_yield_strength": 267.4, "base_ultimate_strength": 435.5, "base_elongation": 26, "weld_material": "-", "weld_young_modulus": "-", "weld_yield_strength": "-", "weld_ultimate_strength": "-", "weld_elongation": "-", "processing": "Ultrasonic Peening", "welding_joint": "Cruciform Joint", "welding_method": "Manual Arc Welding", "welding_voltage": "-", "welding_current": 190, "welding_speed": "-", "preheat_temp": "-", "welding_env": "-", "residual_stress": "Compressive residual stress introduced by ultrasonic peening", "fatigue_specimen_type": "Cruciform Joint", "fatigue_specimen_thickness": "-", "fatigue_test_type": "Axial (tensile)", "fatigue_temp": "-", "fatigue_env": "-", "load_ratio": -0.5, "frequency": "-", "fatigue_machine": "High-frequency fatigue testing machine (capacity 100 kN)", "fatigue_standard": "-", "fatigue_test_control": "Stress", "stress_concentration": "-", "failure_location": "Base metal"}}, {"id": "WELD2025:1959", "name": "SPCEN (KS D 3512) | Butt Joint", "material_family": "Welded joint", "points": [[350.0, 4288.0, 0], [350.0, 4638.0, 0], [320.0, 39210.0, 0], [320.0, 41755.0, 0], [320.0, 44462.0, 0], [311.0, 178531.0, 0], [301.0, 172836.0, 0], [301.0, 775407.0, 0], [291.0, 727419.0, 0], [291.0, 1019925.0, 0]], "conditions": {"material": "SPCEN (KS D 3512)", "am_type": "Laser Welding", "load_ratio": "0", "test_type": "Axial", "temperature": "25", "surface_treatment": "-"}, "metadata": {"dataset_id": 1959, "title": "The characteristics of fatigue strength in laser tailored welded blanking sheet metal", "doi": "10.4028/www.scientific.net/KEM.183-187.1321", "authors": "Oh, TY; Kwon, YK; Lee, CJ; Kwak, DS", "publication": "FRACTURE AND STRENGTH OF SOLIDS, PTS 1 AND 2", "year_of_publication": 2000, "UT": "WOS:000165527800216", "base_material": "SPCEN (KS D 3512)", "base_young_modulus": "-", "base_yield_strength": 215.7, "base_ultimate_strength": 339.3, "base_elongation": 39, "weld_material": "SPCEN", "weld_young_modulus": "-", "weld_yield_strength": 261.3, "weld_ultimate_strength": 374.2, "weld_elongation": 25, "processing": "-", "welding_joint": "Butt Joint", "welding_method": "Laser Welding", "welding_voltage": "-", "welding_current": "-", "welding_speed": 100, "preheat_temp": "-", "welding_env": "-", "residual_stress": "-", "fatigue_specimen_type": "Sheet (Tailored Welded Blank)", "fatigue_specimen_thickness": 0.9, "fatigue_test_type": "Axial", "fatigue_temp": 25, "fatigue_env": "-", "load_ratio": 0, "frequency": 10, "fatigue_machine": "Instron 8501 (servo-hydraulic fatigue tester)", "fatigue_standard": "ASTM E647", "fatigue_test_control": "Stress", "stress_concentration": "-", "failure_location": "-"}}, {"id": "WELD2025:1960", "name": "SPCEN (KS D 3512) | Butt Joint", "material_family": "Welded joint", "points": [[310.0, 4805.0, 0], [310.0, 5239.0, 0], [290.0, 21515.0, 0], [291.0, 24592.0, 0], [281.0, 147406.0, 0], [281.0, 164550.0, 0], [276.0, 204954.0, 0], [276.0, 230601.0, 0], [271.0, 933593.0, 0], [261.0, 1016893.0, 0]], "conditions": {"material": "SPCEN (KS D 3512)", "am_type": "Laser Welding", "load_ratio": "0", "test_type": "Axial", "temperature": "25", "surface_treatment": "-"}, "metadata": {"dataset_id": 1960, "title": "The characteristics of fatigue strength in laser tailored welded blanking sheet metal", "doi": "10.4028/www.scientific.net/KEM.183-187.1321", "authors": "Oh, TY; Kwon, YK; Lee, CJ; Kwak, DS", "publication": "FRACTURE AND STRENGTH OF SOLIDS, PTS 1 AND 2", "year_of_publication": 2000, "UT": "WOS:000165527800216", "base_material": "SPCEN (KS D 3512)", "base_young_modulus": "-", "base_yield_strength": 215.7, "base_ultimate_strength": 339.3, "base_elongation": 39, "weld_material": "SPCEN", "weld_young_modulus": "-", "weld_yield_strength": 261.3, "weld_ultimate_strength": 374.2, "weld_elongation": 25, "processing": "-", "welding_joint": "Butt Joint", "welding_method": "Laser Welding", "welding_voltage": "-", "welding_current": "-", "welding_speed": 83.3, "preheat_temp": "-", "welding_env": "-", "residual_stress": "-", "fatigue_specimen_type": "Sheet (Tailored Welded Blank)", "fatigue_specimen_thickness": "0.9, 2.0", "fatigue_test_type": "Axial", "fatigue_temp": 25, "fatigue_env": "-", "load_ratio": 0, "frequency": 10, "fatigue_machine": "Instron 8501 (servo-hydraulic fatigue tester)", "fatigue_standard": "ASTM E647", "fatigue_test_control": "Stress", "stress_concentration": "-", "failure_location": "-"}}, {"id": "WELD2025:1961", "name": "JIS SM 490 A | Butt Joint", "material_family": "Welded joint", "points": [[359.0, 11877.0, 0], [345.0, 25852.0, 0], [315.0, 68520.0, 0], [294.0, 98502.0, 0], [276.0, 232936.0, 0], [268.0, 496585.0, 0], [242.0, 1069683.0, 0], [225.0, 311412.0, 0]], "conditions": {"material": "JIS SM 490 A", "am_type": "GMAW (Gas Metal Arc Welding)", "load_ratio": "0.1", "test_type": "Axial fatigue tests", "temperature": "-", "surface_treatment": "-"}, "metadata": {"dataset_id": 1961, "title": "A study on the effect of welding residual stress and weld bead profiles on fatigue behavior", "doi": "10.4028/www.scientific.net/KEM.270-273.2302", "authors": "Goo, B; Kim, J; Seo, J; Seok, C", "publication": "ADVANCES IN NONDESTRUCTIVE EVALUATION, PT 1-3", "year_of_publication": 2004, "UT": "WOS:000223978300371", "base_material": "JIS SM 490 A", "base_young_modulus": "-", "base_yield_strength": 347, "base_ultimate_strength": 519, "base_elongation": "-", "weld_material": "AWS ER70S-G", "weld_young_modulus": "-", "weld_yield_strength": "432.0–525.5", "weld_ultimate_strength": "634.5–680.0", "weld_elongation": "-", "processing": "-", "welding_joint": "Butt Joint", "welding_method": "GMAW (Gas Metal Arc Welding)", "welding_voltage": 105, "welding_current": "150–190", "welding_speed": "-", "preheat_temp": "-", "welding_env": "CO2 gas", "residual_stress": "-", "fatigue_specimen_type": "Butt weld specimens (reinforcement removed)", "fatigue_specimen_thickness": 10, "fatigue_test_type": "Axial fatigue tests", "fatigue_temp": "-", "fatigue_env": "-", "load_ratio": 0.1, "frequency": 20, "fatigue_machine": "Instron model 8802 (25 ton) and 8503 (50 ton)", "fatigue_standard": "ASTM E 466", "fatigue_test_control": "Stress", "stress_concentration": "-", "failure_location": "Weld toe"}}, {"id": "WELD2025:1962", "name": "JIS SM 490 A | Butt Joint", "material_family": "Welded joint", "points": [[363.0, 24136.0, 0], [381.0, 27047.0, 0], [353.0, 54317.0, 0], [328.0, 62871.0, 0], [300.0, 95373.0, 0], [272.0, 143193.0, 0], [245.0, 392914.0, 0], [215.0, 469489.0, 0], [195.0, 782084.0, 0], [187.0, 2000000.0, 1]], "conditions": {"material": "JIS SM 490 A", "am_type": "GMAW (Gas Metal Arc Welding)", "load_ratio": "0.1", "test_type": "Axial fatigue tests", "temperature": "-", "surface_treatment": "Post-weld heat treatment (annealing at 590±20°C for 3 hours)"}, "metadata": {"dataset_id": 1962, "title": "A study on the effect of welding residual stress and weld bead profiles on fatigue behavior", "doi": "10.4028/www.scientific.net/KEM.270-273.2302", "authors": "Goo, B; Kim, J; Seo, J; Seok, C", "publication": "ADVANCES IN NONDESTRUCTIVE EVALUATION, PT 1-3", "year_of_publication": 2004, "UT": "WOS:000223978300371", "base_material": "JIS SM 490 A", "base_young_modulus": "-", "base_yield_strength": 347, "base_ultimate_strength": 519, "base_elongation": "-", "weld_material": "AWS ER70S-G", "weld_young_modulus": "-", "weld_yield_strength": "432.0–525.5", "weld_ultimate_strength": "634.5–680.0", "weld_elongation": "-", "processing": "Post-weld heat treatment (annealing at 590±20°C for 3 hours)", "welding_joint": "Butt Joint", "welding_method": "GMAW (Gas Metal Arc Welding)", "welding_voltage": 105, "welding_current": "150–190", "welding_speed": "-", "preheat_temp": "-", "welding_env": "CO2 gas", "residual_stress": "-", "fatigue_specimen_type": "Butt weld specimens", "fatigue_specimen_thickness": 10, "fatigue_test_type": "Axial fatigue tests", "fatigue_temp": "-", "fatigue_env": "-", "load_ratio": 0.1, "frequency": 20, "fatigue_machine": "Instron model 8802 (25 ton) and 8503 (50 ton)", "fatigue_standard": "ASTM E 466", "fatigue_test_control": "Stress", "stress_concentration": "-", "failure_location": "Weld toe"}}, {"id": "WELD2025:1963", "name": "JIS SM 490 A | Butt Joint", "material_family": "Welded joint", "points": [[404.0, 26023.0, 0], [388.0, 45619.0, 0], [344.0, 64959.0, 0], [305.0, 219209.0, 0], [267.0, 233317.0, 0], [214.0, 372483.0, 0], [205.0, 473090.0, 0], [205.0, 493176.0, 0], [198.0, 473090.0, 0], [229.0, 626383.0, 0], [175.0, 747462.0, 0], [168.0, 803881.0, 0], [191.0, 1231100.0, 0], [178.0, 1423964.0, 0]], "conditions": {"material": "JIS SM 490 A", "am_type": "GMAW (Gas Metal Arc Welding)", "load_ratio": "0.1", "test_type": "Axial fatigue tests", "temperature": "-", "surface_treatment": "-"}, "metadata": {"dataset_id": 1963, "title": "A study on the effect of welding residual stress and weld bead profiles on fatigue behavior", "doi": "10.4028/www.scientific.net/KEM.270-273.2302", "authors": "Goo, B; Kim, J; Seo, J; Seok, C", "publication": "ADVANCES IN NONDESTRUCTIVE EVALUATION, PT 1-3", "year_of_publication": 2004, "UT": "WOS:000223978300371", "base_material": "JIS SM 490 A", "base_young_modulus": "-", "base_yield_strength": 347, "base_ultimate_strength": 519, "base_elongation": "-", "weld_material": "AWS ER70S-G", "weld_young_modulus": "-", "weld_yield_strength": "432.0–525.5", "weld_ultimate_strength": "634.5–680.0", "weld_elongation": "-", "processing": "-", "welding_joint": "Butt Joint", "welding_method": "GMAW (Gas Metal Arc Welding)", "welding_voltage": 105, "welding_current": "150–190", "welding_speed": "-", "preheat_temp": "-", "welding_env": "CO2 gas", "residual_stress": "-", "fatigue_specimen_type": "Butt weld specimens", "fatigue_specimen_thickness": 10, "fatigue_test_type": "Axial fatigue tests", "fatigue_temp": "-", "fatigue_env": "-", "load_ratio": 0.1, "frequency": 20, "fatigue_machine": "Instron model 8802 (25 ton) and 8503 (50 ton)", "fatigue_standard": "ASTM E 466", "fatigue_test_control": "Stress", "stress_concentration": "-", "failure_location": "Weld toe"}}, {"id": "WELD2025:1964", "name": "JIS SM 490 A | Butt Joint", "material_family": "Welded joint", "points": [[342.0, 44896.0, 0], [342.0, 50286.0, 0], [342.0, 52527.0, 0], [342.0, 55834.0, 0], [342.0, 57315.0, 0], [344.0, 61999.0, 0], [344.0, 68242.0, 0], [343.0, 73171.0, 0], [343.0, 76433.0, 0], [343.0, 85609.0, 0], [343.0, 91796.0, 0], [289.0, 55271.0, 0], [288.0, 73063.0, 0], [289.0, 90867.0, 0], [289.0, 102669.0, 0], [287.0, 118037.0, 0], [287.0, 122228.0, 0], [288.0, 132213.0, 0], [288.0, 138106.0, 0], [289.0, 153349.0, 0], [289.0, 187414.0, 0], [234.0, 192044.0, 0], [234.0, 202362.0, 0], [234.0, 216986.0, 0], [233.0, 256087.0, 0], [233.0, 279426.0, 0], [233.0, 289347.0, 0], [233.0, 299619.0, 0], [233.0, 312975.0, 0], [234.0, 356731.0, 0], [235.0, 389254.0, 0], [235.0, 406605.0, 0], [235.0, 428450.0, 0], [216.0, 302054.0, 0], [181.0, 442700.0, 0], [200.0, 1014643.0, 0], [194.0, 1059603.0, 0], [172.0, 1040201.0, 0], [168.0, 4090212.0, 1], [165.0, 9954999.0, 1]], "conditions": {"material": "JIS SM 490 A", "am_type": "GMAW (Gas Metal Arc Welding)", "load_ratio": "0.1", "test_type": "Axial fatigue tests", "temperature": "-", "surface_treatment": "Weld toe ground, Post-weld heat treatment (annealing at 590±20°C for 3 hours)"}, "metadata": {"dataset_id": 1964, "title": "A study on the effect of welding residual stress and weld bead profiles on fatigue behavior", "doi": "10.4028/www.scientific.net/KEM.270-273.2302", "authors": "Goo, B; Kim, J; Seo, J; Seok, C", "publication": "ADVANCES IN NONDESTRUCTIVE EVALUATION, PT 1-3", "year_of_publication": 2004, "UT": "WOS:000223978300371", "base_material": "JIS SM 490 A", "base_young_modulus": "-", "base_yield_strength": 347, "base_ultimate_strength": 519, "base_elongation": "-", "weld_material": "AWS ER70S-G", "weld_young_modulus": "-", "weld_yield_strength": "432.0–525.5", "weld_ultimate_strength": "634.5–680.0", "weld_elongation": "-", "processing": "Weld toe ground, Post-weld heat treatment (annealing at 590±20°C for 3 hours)", "welding_joint": "Butt Joint", "welding_method": "GMAW (Gas Metal Arc Welding)", "welding_voltage": 105, "welding_current": "150–190", "welding_speed": "-", "preheat_temp": "-", "welding_env": "CO2 gas", "residual_stress": "-", "fatigue_specimen_type": "Butt weld specimens", "fatigue_specimen_thickness": 10, "fatigue_test_type": "Axial fatigue tests", "fatigue_temp": "-", "fatigue_env": "-", "load_ratio": 0.1, "frequency": 20, "fatigue_machine": "Instron model 8802 (25 ton) and 8503 (50 ton)", "fatigue_standard": "ASTM E 466", "fatigue_test_control": "Stress", "stress_concentration": "-", "failure_location": "Weld toe"}}, {"id": "WELD2025:1965", "name": "JIS SM 490 A | Butt Joint", "material_family": "Welded joint", "points": [[357.0, 50384.0, 0], [357.0, 52647.0, 0], [356.0, 55988.0, 0], [360.0, 61131.0, 0], [359.0, 63877.0, 0], [358.0, 70981.0, 0], [357.0, 74825.0, 0], [362.0, 78876.0, 0], [356.0, 83881.0, 0], [357.0, 88423.0, 0], [357.0, 94864.0, 0], [357.0, 107284.0, 0], [286.0, 118173.0, 0], [286.0, 124572.0, 0], [286.0, 131317.0, 0], [286.0, 140882.0, 0], [286.0, 149821.0, 0], [286.0, 163584.0, 0], [286.0, 170932.0, 0], [285.0, 181778.0, 0], [284.0, 211070.0, 0], [282.0, 228443.0, 0], [282.0, 242938.0, 0], [282.0, 258353.0, 0], [231.0, 145922.0, 0], [231.0, 212934.0, 0], [228.0, 262934.0, 0], [228.0, 272342.0, 0], [229.0, 302633.0, 0], [229.0, 321835.0, 0], [229.0, 342256.0, 0], [229.0, 363973.0, 0], [229.0, 393931.0, 0], [229.0, 415260.0, 0], [229.0, 430118.0, 0], [229.0, 445507.0, 0], [229.0, 477958.0, 0], [230.0, 512771.0, 0], [230.0, 545307.0, 0], [230.0, 574833.0, 0], [187.0, 1017732.0, 0], [176.0, 1833829.0, 0]], "conditions": {"material": "JIS SM 490 A", "am_type": "GMAW (Gas Metal Arc Welding)", "load_ratio": "0.1", "test_type": "Axial fatigue tests", "temperature": "-", "surface_treatment": "weld toe ground"}, "metadata": {"dataset_id": 1965, "title": "A study on the effect of welding residual stress and weld bead profiles on fatigue behavior", "doi": "10.4028/www.scientific.net/KEM.270-273.2302", "authors": "Goo, B; Kim, J; Seo, J; Seok, C", "publication": "ADVANCES IN NONDESTRUCTIVE EVALUATION, PT 1-3", "year_of_publication": 2004, "UT": "WOS:000223978300371", "base_material": "JIS SM 490 A", "base_young_modulus": "-", "base_yield_strength": 347, "base_ultimate_strength": 519, "base_elongation": "-", "weld_material": "AWS ER70S-G", "weld_young_modulus": "-", "weld_yield_strength": "432.0–525.5", "weld_ultimate_strength": "634.5–680.0", "weld_elongation": "-",
