Repository: yunyunfanfan/S-PA-CBB

# S-PA-CBB

Official research code, processed curve records, evaluation outputs, and manuscript source for:

> **From Physics to Selective Generation: Conditional Brownian Bridges for Sparse S–N Curve Reconstruction and Fatigue Decision-Making**

S-PA-CBB reconstructs a complete probabilistic stress–life (S–N) curve from only two to four observed fatigue tests. The method first fits an interpretable Basquin state, diagnoses whether that state is sufficient, and applies a ControlNet-style conditional Brownian-bridge residual only to curves that benefit from correction.

File: external_data/weld2025_disjoint_curves.json (part 75 of 223)
"processing": "weld toe ground", "welding_joint": "Butt Joint", "welding_method": "GMAW (Gas Metal Arc Welding)", "welding_voltage": 105, "welding_current": "150–190", "welding_speed": "-", "preheat_temp": "-", "welding_env": "CO2 gas", "residual_stress": "-", "fatigue_specimen_type": "Butt weld specimens", "fatigue_specimen_thickness": 10, "fatigue_test_type": "Axial fatigue tests", "fatigue_temp": "-", "fatigue_env": "-", "load_ratio": 0.1, "frequency": 20, "fatigue_machine": "Instron model 8802 (25 ton) and 8503 (50 ton)", "fatigue_standard": "ASTM E 466", "fatigue_test_control": "Stress", "stress_concentration": "-", "failure_location": "Weld toe"}}, {"id": "WELD2025:1966", "name": "SPC (Steel Plate Cold) | Lap Joint", "material_family": "Welded joint", "points": [[50.0, 3250.0, 0], [43.0, 10100.0, 0], [34.0, 21000.0, 0], [27.0, 55400.0, 0]], "conditions": {"material": "SPC (Steel Plate Cold)", "am_type": "Resistance Spot Welding", "load_ratio": "0", "test_type": "Tensile-Shear Test", "temperature": "25", "surface_treatment": "-"}, "metadata": {"dataset_id": 1966, "title": "Effect of strain rate variation on fatigue life of spot welded joint", "doi": "10.4028/www.scientific.net/KEM.297-300.2447", "authors": "Song, JH; Yu, HS; Kang, HY; Yang, SM", "publication": "ADVANCES IN FRACTURE AND STRENGTH, PTS 1- 4", "year_of_publication": 2005, "UT": "WOS:000233131203035", "base_material": "SPC (Steel Plate Cold)", "base_young_modulus": 194, "base_yield_strength": "-", "base_ultimate_strength": 3724, "base_elongation": 56, "weld_material": "-", "weld_young_modulus": "-", "weld_yield_strength": "-", "weld_ultimate_strength": "-", "weld_elongation": "-", "processing": "-", "welding_joint": "Lap Joint", "welding_method": "Resistance Spot Welding", "welding_voltage": "-", "welding_current": 10000, "welding_speed": "-", "preheat_temp": "-", "welding_env": "-", "residual_stress": "-", "fatigue_specimen_type": "Spot Welded Joint", "fatigue_specimen_thickness": 1.0, "fatigue_test_type": "Tensile-Shear Test", "fatigue_temp": 25, "fatigue_env": "-", "load_ratio": 0, "frequency": 10, "fatigue_machine": "Hydraulic Dynamic Fatigue Tester", "fatigue_standard": "-", "fatigue_test_control": "Load Control", "stress_concentration": "-", "failure_location": "Weld Nugget Edge"}}, {"id": "WELD2025:1967", "name": "S45C (carbon steel) and SCM440 (chrome molybdenum steel) | Butt joint", "material_family": "Welded joint", "points": [[579.0, 23200.0, 0], [551.0, 67600.0, 0], [521.0, 139000.0, 0], [482.0, 389000.0, 0], [452.0, 873000.0, 0], [439.0, 1050000.0, 1]], "conditions": {"material": "S45C (carbon steel) and SCM440 (chrome molybdenum steel)", "am_type": "Friction welding (FRW)", "load_ratio": "-", "test_type": "Rotary bending fatigue test", "temperature": "-", "surface_treatment": "-"}, "metadata": {"dataset_id": 1967, "title": "On mechanical properties of dissimilar friction welded steel bars", "doi": "10.4028/www.scientific.net/KEM.297-300.2831", "authors": "Kim, SJ; Kong, YS; Kim, YS; Kwon, SW", "publication": "ADVANCES IN FRACTURE AND STRENGTH, PTS 1- 4", "year_of_publication": 2005, "UT": "WOS:000233131203096", "base_material": "S45C (carbon steel) and SCM440 (chrome molybdenum steel)", "base_young_modulus": "-", "base_yield_strength": "672, 799", "base_ultimate_strength": "749, 1029", "base_elongation": "16, 13.6", "weld_material": "Friction-welded joint of S45C and SCM440", "weld_young_modulus": "-", "weld_yield_strength": "-", "weld_ultimate_strength": "-", "weld_elongation": "-", "processing": "-", "welding_joint": "Butt joint", "welding_method": "Friction welding (FRW)", "welding_voltage": "-", "welding_current": "-", "welding_speed": "-", "preheat_temp": "-", "welding_env": "-", "residual_stress": "-", "fatigue_specimen_type": "Notched specimens", "fatigue_specimen_thickness": 15, "fatigue_test_type": "Rotary bending fatigue test", "fatigue_temp": "-", "fatigue_env": "-", "load_ratio": "-", "frequency": "-", "fatigue_machine": "Rotary bending fatigue testing machine (Model: FTO-20H-01)", "fatigue_standard": "-", "fatigue_test_control": "-", "stress_concentration": "-", "failure_location": "Weld interface (fracture occurs on the S45C side)"}}, {"id": "WELD2025:1968", "name": "Steel | Lap Joint", "material_family": "Welded joint", "points": [[299.0, 1930.0, 0], [122.0, 14600.0, 0]], "conditions": {"material": "Steel", "am_type": "CO2 Arc Welding", "load_ratio": "-", "test_type": "Axial", "temperature": "-", "surface_treatment": "-"}, "metadata": {"dataset_id": 1968, "title": "Effects of current and voltage on welding strength of lap joint with CO2 welding process", "doi": "10.4028/www.scientific.net/KEM.297-300.2859", "authors": "Choi, JY; Song, JH; Lim, JK", "publication": "ADVANCES IN FRACTURE AND STRENGTH, PTS 1- 4", "year_of_publication": 2005, "UT": "WOS:000233131203101", "base_material": "Steel", "base_young_modulus": "-", "base_yield_strength": "-", "base_ultimate_strength": "-", "base_elongation": "-", "weld_material": "Steel", "weld_young_modulus": "-", "weld_yield_strength": "-", "weld_ultimate_strength": 160, "weld_elongation": "-", "processing": "-", "welding_joint": "Lap Joint", "welding_method": "CO2 Arc Welding", "welding_voltage": 30, "welding_current": 300, "welding_speed": 30.67, "preheat_temp": "-", "welding_env": "-", "residual_stress": "-", "fatigue_specimen_type": "Lap Joint", "fatigue_specimen_thickness": 3.2, "fatigue_test_type": "Axial", "fatigue_temp": "-", "fatigue_env": "-", "load_ratio": "-", "frequency": 10, "fatigue_machine": "Instron 8516", "fatigue_standard": "-", "fatigue_test_control": "Stress", "stress_concentration": "-", "failure_location": "-"}}, {"id": "WELD2025:1969", "name": "Steel | Lap Joint", "material_family": "Welded joint", "points": [[399.0, 2350.0, 0], [371.0, 1800.0, 0], [298.0, 10800.0, 0], [219.0, 31400.0, 0], [197.0, 61300.0, 0], [209.0, 33000.0, 0], [177.0, 63100.0, 0]], "conditions": {"material": "Steel", "am_type": "CO2 Arc Welding", "load_ratio": "-", "test_type": "Axial", "temperature": "-", "surface_treatment": "-"}, "metadata": {"dataset_id": 1969, "title": "Effects of current and voltage on welding strength of lap joint with CO2 welding process", "doi": "10.4028/www.scientific.net/KEM.297-300.2859", "authors": "Choi, JY; Song, JH; Lim, JK", "publication": "ADVANCES IN FRACTURE AND STRENGTH, PTS 1- 4", "year_of_publication": 2005, "UT": "WOS:000233131203101", "base_material": "Steel", "base_young_modulus": "-", "base_yield_strength": "-", "base_ultimate_strength": "-", "base_elongation": "-", "weld_material": "Steel", "weld_young_modulus": "-", "weld_yield_strength": "-", "weld_ultimate_strength": 520, "weld_elongation": "-", "processing": "-", "welding_joint": "Lap Joint", "welding_method": "CO2 Arc Welding", "welding_voltage": 30, "welding_current": 320, "welding_speed": 30.67, "preheat_temp": "-", "welding_env": "-", "residual_stress": "-", "fatigue_specimen_type": "Lap Joint", "fatigue_specimen_thickness": 3.2, "fatigue_test_type": "Axial", "fatigue_temp": "-", "fatigue_env": "-", "load_ratio": "-", "frequency": 10, "fatigue_machine": "Instron 8516", "fatigue_standard": "-", "fatigue_test_control": "Stress", "stress_concentration": "-", "failure_location": "-"}}, {"id": "WELD2025:1970", "name": "Steel | Lap Joint", "material_family": "Welded joint", "points": [[360.0, 138.0, 0], [239.0, 1930.0, 0], [200.0, 17700.0, 0]], "conditions": {"material": "Steel", "am_type": "CO2 Arc Welding", "load_ratio": "-", "test_type": "Axial", "temperature": "-", "surface_treatment": "-"}, "metadata": {"dataset_id": 1970, "title": "Effects of current and voltage on welding strength of lap joint with CO2 welding process", "doi": "10.4028/www.scientific.net/KEM.297-300.2859", "authors": "Choi, JY; Song, JH; Lim, JK", "publication": "ADVANCES IN FRACTURE AND STRENGTH, PTS 1- 4", "year_of_publication": 2005, "UT": "WOS:000233131203101", "base_material": "Steel", "base_young_modulus": "-", "base_yield_strength": "-", "base_ultimate_strength": "-", "base_elongation": "-", "weld_material": "Steel", "weld_young_modulus": "-", "weld_yield_strength": 580, "weld_ultimate_strength": "-", "weld_elongation": "-", "processing": "-", "welding_joint": "Lap Joint", "welding_method": "CO2 Arc Welding", "welding_voltage": 30, "welding_current": 340, "welding_speed": 30.67, "preheat_temp": "-", "welding_env": "-", "residual_stress": "-", "fatigue_specimen_type": "Lap Joint", "fatigue_specimen_thickness": 3.2, "fatigue_test_type": "Axial", "fatigue_temp": "-", "fatigue_env": "-", "load_ratio": "-", "frequency": 10, "fatigue_machine": "Instron 8516", "fatigue_standard": "-", "fatigue_test_control": "Stress", "stress_concentration": "-", "failure_location": "-"}}, {"id": "WELD2025:1971", "name": "Steel | Lap Joint", "material_family": "Welded joint", "points": [[149.0, 138.0, 0], [89.0, 10800.0, 0], [72.0, 36200.0, 0]], "conditions": {"material": "Steel", "am_type": "CO2 Arc Welding", "load_ratio": "-", "test_type": "Axial", "temperature": "-", "surface_treatment": "-"}, "metadata": {"dataset_id": 1971, "title": "Effects of current and voltage on welding strength of lap joint with CO2 welding process", "doi": "10.4028/www.scientific.net/KEM.297-300.2859", "authors": "Choi, JY; Song, JH; Lim, JK", "publication": "ADVANCES IN FRACTURE AND STRENGTH, PTS 1- 4", "year_of_publication": 2005, "UT": "WOS:000233131203101", "base_material": "Steel", "base_young_modulus": "-", "base_yield_strength": "-", "base_ultimate_strength": "-", "base_elongation": "-", "weld_material": "Steel", "weld_young_modulus": "-", "weld_yield_strength": 160, "weld_ultimate_strength": "-", "weld_elongation": "-", "processing": "-", "welding_joint": "Lap Joint", "welding_method": "CO2 Arc Welding", "welding_voltage": 32, "welding_current": 280, "welding_speed": 30.67, "preheat_temp": "-", "welding_env": "-", "residual_stress": "-", "fatigue_specimen_type": "Lap Joint", "fatigue_specimen_thickness": 3.2, "fatigue_test_type": "Axial", "fatigue_temp": "-", "fatigue_env": "-", "load_ratio": "-", "frequency": 10, "fatigue_machine": "Instron 8516", "fatigue_standard": "-", "fatigue_test_control": "Stress", "stress_concentration": "-", "failure_location": "-"}}, {"id": "WELD2025:1972", "name": "Steel | Lap Joint", "material_family": "Welded joint", "points": [[90.0, 15700.0, 0]], "conditions": {"material": "Steel", "am_type": "CO2 Arc Welding", "load_ratio": "-", "test_type": "Axial", "temperature": "-", "surface_treatment": "-"}, "metadata": {"dataset_id": 1972, "title": "Effects of current and voltage on welding strength of lap joint with CO2 welding process", "doi": "10.4028/www.scientific.net/KEM.297-300.2859", "authors": "Choi, JY; Song, JH; Lim, JK", "publication": "ADVANCES IN FRACTURE AND STRENGTH, PTS 1- 4", "year_of_publication": 2005, "UT": "WOS:000233131203101", "base_material": "Steel", "base_young_modulus": "-", "base_yield_strength": "-", "base_ultimate_strength": "-", "base_elongation": "-", "weld_material": "Steel", "weld_young_modulus": "-", "weld_yield_strength": "-", "weld_ultimate_strength": 120, "weld_elongation": "-", "processing": "-", "welding_joint": "Lap Joint", "welding_method": "CO2 Arc Welding", "welding_voltage": 30, "welding_current": 280, "welding_speed": 30.67, "preheat_temp": "-", "welding_env": "-", "residual_stress": "-", "fatigue_specimen_type": "Lap Joint", "fatigue_specimen_thickness": 4.5, "fatigue_test_type": "Axial", "fatigue_temp": "-", "fatigue_env": "-", "load_ratio": "-", "frequency": 10, "fatigue_machine": "Instron 8516", "fatigue_standard": "-", "fatigue_test_control": "Stress", "stress_concentration": "-", "failure_location": "-"}}, {"id": "WELD2025:1973", "name": "Steel | Lap Joint", "material_family": "Welded joint", "points": [[154.0, 4160.0, 0], [130.0, 7100.0, 0], [121.0, 36600.0, 0]], "conditions": {"material": "Steel", "am_type": "CO2 Arc Welding", "load_ratio": "-", "test_type": "Axial", "temperature": "-", "surface_treatment": "-"}, "metadata": {"dataset_id": 1973, "title": "Effects of current and voltage on welding strength of lap joint with CO2 welding process", "doi": "10.4028/www.scientific.net/KEM.297-300.2859", "authors": "Choi, JY; Song, JH; Lim, JK", "publication": "ADVANCES IN FRACTURE AND STRENGTH, PTS 1- 4", "year_of_publication": 2005, "UT": "WOS:000233131203101", "base_material": "Steel", "base_young_modulus": "-", "base_yield_strength": "-", "base_ultimate_strength": "-", "base_elongation": "-", "weld_material": "Steel", "weld_young_modulus": "-", "weld_yield_strength": "-", "weld_ultimate_strength": 250, "weld_elongation": "-", "processing": "-", "welding_joint": "Lap Joint", "welding_method": "CO2 Arc Welding", "welding_voltage": 30, "welding_current": 300, "welding_speed": 30.67, "preheat_temp": "-", "welding_env": "-", "residual_stress": "-", "fatigue_specimen_type": "Lap Joint", "fatigue_specimen_thickness": 4.5, "fatigue_test_type": "Axial", "fatigue_temp": "-", "fatigue_env": "-", "load_ratio": "-", "frequency": 10, "fatigue_machine": "Instron 8516", "fatigue_standard": "-", "fatigue_test_control": "Stress", "stress_concentration": "-", "failure_location": "-"}}, {"id": "WELD2025:1974", "name": "Steel | Lap Joint", "material_family": "Welded joint", "points": [[361.0, 2940.0, 0], [270.0, 3700.0, 0], [177.0, 5830.0, 0], [134.0, 28000.0, 0]], "conditions": {"material": "Steel", "am_type": "CO2 Arc Welding", "load_ratio": "-", "test_type": "Axial", "temperature": "-", "surface_treatment": "-"}, "metadata": {"dataset_id": 1974, "title": "Effects of current and voltage on welding strength of lap joint with CO2 welding process", "doi": "10.4028/www.scientific.net/KEM.297-300.2859", "authors": "Choi, JY; Song, JH; Lim, JK", "publication": "ADVANCES IN FRACTURE AND STRENGTH, PTS 1- 4", "year_of_publication": 2005, "UT": "WOS:000233131203101", "base_material": "Steel", "base_young_modulus": "-", "base_yield_strength": "-", "base_ultimate_strength": "-", "base_elongation": "-", "weld_material": "Steel", "weld_young_modulus": "-", "weld_yield_strength": "-", "weld_ultimate_strength": 420, "weld_elongation": "-", "processing": "-", "welding_joint": "Lap Joint", "welding_method": "CO2 Arc Welding", "welding_voltage": 30, "welding_current": 340, "welding_speed": 30.67, "preheat_temp": "-", "welding_env": "-", "residual_stress": "-", "fatigue_specimen_type": "Lap Joint", "fatigue_specimen_thickness": 4.5, "fatigue_test_type": "Axial", "fatigue_temp": "-", "fatigue_env": "-", "load_ratio": "-", "frequency": 10, "fatigue_machine": "Instron 8516", "fatigue_standard": "-", "fatigue_test_control": "Stress", "stress_concentration": "-", "failure_location": "-"}}, {"id": "WELD2025:1975", "name": "Steel | Lap Joint", "material_family": "Welded joint", "points": [[240.0, 1820.0, 0], [161.0, 28000.0, 0]], "conditions": {"material": "Steel", "am_type": "CO2 Arc Welding", "load_ratio": "-", "test_type": "Axial", "temperature": "-", "surface_treatment": "-"}, "metadata": {"dataset_id": 1975, "title": "Effects of current and voltage on welding strength of lap joint with CO2 welding process", "doi": "10.4028/www.scientific.net/KEM.297-300.2859", "authors": "Choi, JY; Song, JH; Lim, JK", "publication": "ADVANCES IN FRACTURE AND STRENGTH, PTS 1- 4", "year_of_publication": 2005, "UT": "WOS:000233131203101", "base_material": "Steel", "base_young_modulus": "-", "base_yield_strength": "-", "base_ultimate_strength": "-", "base_elongation": "-", "weld_material": "Steel", "weld_young_modulus": "-", "weld_yield_strength": "-", "weld_ultimate_strength": 410, "weld_elongation": "-", "processing": "-", "welding_joint": "Lap Joint", "welding_method": "CO2 Arc Welding", "welding_voltage": 32, "welding_current": 320, "welding_speed": 30.67, "preheat_temp": "-", "welding_env": "-", "residual_stress": "-", "fatigue_specimen_type": "Lap Joint", "fatigue_specimen_thickness": 4.5, "fatigue_test_type": "Axial", "fatigue_temp": "-", "fatigue_env": "-", "load_ratio": "-", "frequency": 10, "fatigue_machine": "Instron 8516", "fatigue_standard": "-", "fatigue_test_control": "Stress", "stress_concentration": "-", "failure_location": "-"}}, {"id": "WELD2025:1993", "name": "SM490B rolled steel | Fillet and butt welding", "material_family": "Welded joint", "points": [[143.0, 125000.0, 0], [142.0, 242000.0, 0], [96.0, 600000.0, 0], [49.0, 6760000.0, 1], [50.0, 9920000.0, 1], [96.0, 377000.0, 0], [97.0, 723000.0, 0], [66.0, 1580000.0, 0], [66.0, 1810000.0, 0], [34.0, 13300000.0, 1], [23.0, 22000000.0, 0], [100.0, 784000.0, 0], [64.0, 991000.0, 0], [64.0, 1420000.0, 0], [24.0, 16000000.0, 0], [144.0, 150000.0, 0], [125.0, 210000.0, 0], [114.0, 259000.0, 0], [114.0, 302000.0, 0], [140.0, 268000.0, 0], [141.0, 367000.0, 0], [126.0, 765000.0, 0], [102.0, 516000.0, 0], [99.0, 579000.0, 0], [116.0, 988000.0, 1], [126.0, 1160000.0, 1], [104.0, 1120000.0, 1]], "conditions": {"material": "SM490B rolled steel", "am_type": "Submerged arc welding (SAW) for parent members, CO2 semi-automated welding for attachments", "load_ratio": "-", "test_type": "4-point bending fatigue test", "temperature": "-", "surface_treatment": "-"}, "metadata": {"dataset_id": 1993, "title": "Analysis of cracks and stresses of welded attachments on full-scale plate girder under fatigue loading", "doi": "10.4028/www.scientific.net/KEM.324-325.459", "authors": "Lee, Myung-Gu; Lee, Seung-Yong; Park, Cheolwoo", "publication": "FRACTURE AND DAMAGE MECHANICS V, PTS 1 AND 2", "year_of_publication": 2006, "UT": "WOS:000243377000113", "base_material": "SM490B rolled steel", "base_young_modulus": "-", "base_yield_strength": "-", "base_ultimate_strength": "-", "base_elongation": "-", "weld_material": "-", "weld_young_modulus": "-", "weld_yield_strength": "-", "weld_ultimate_strength": "-", "weld_elongation": "-", "processing": "-", "welding_joint": "Fillet and butt welding", "welding_method": "Submerged arc welding (SAW) for parent members, CO2 semi-automated welding for attachments", "welding_voltage": "-", "welding_current": "-", "welding_speed": "-", "preheat_temp": "-", "welding_env": "-", "residual_stress": "Significant residual stress from welding", "fatigue_specimen_type": "Full-scale plate girder  (Flange gussets)", "fatigue_specimen_thickness": "12 (Flange), 10 (Web), 10 (Attachments)", "fatigue_test_type": "4-point bending fatigue test", "fatigue_temp": "-", "fatigue_env": "-", "load_ratio": "-", "frequency": "-", "fatigue_machine": "-", "fatigue_standard": "AASHTO and JSSC fatigue design specifications", "fatigue_test_control": "-", "stress_concentration": "-", "failure_location": "-"}}, {"id": "WELD2025:1994", "name": "SM490B rolled steel | Fillet and butt welding", "material_family": "Welded joint", "points": [[208.0, 99700.0, 0], [205.0, 112000.0, 0], [139.0, 372000.0, 0], [139.0, 408000.0, 0], [67.0, 3700000.0, 0], [67.0, 4300000.0, 1], [144.0, 279000.0, 0], [144.0, 355000.0, 0], [96.0, 694000.0, 0], [97.0, 753000.0, 0], [48.0, 6230000.0, 1], [147.0, 260000.0, 0], [144.0, 289000.0, 0], [96.0, 948000.0, 0], [67.0, 1450000.0, 0], [49.0, 6160000.0, 1], [93.0, 970000.0, 0], [81.0, 993000.0, 0], [81.0, 1180000.0, 1], [76.0, 1180000.0, 1], [66.0, 993000.0, 0], [62.0, 926000.0, 0], [61.0, 1020000.0, 0], [60.0, 1110000.0, 1], [54.0, 1180000.0, 1]], "conditions": {"material": "SM490B rolled steel", "am_type": "Submerged arc welding (SAW) for parent members, CO2 semi-automated welding for attachments", "load_ratio": "-", "test_type": "4-point bending fatigue test", "temperature": "-", "surface_treatment": "-"}, "metadata": {"dataset_id": 1994, "title": "Analysis of cracks and stresses of welded attachments on full-scale plate girder under fatigue loading", "doi": "10.4028/www.scientific.net/KEM.324-325.459", "authors": "Lee, Myung-Gu; Lee, Seung-Yong; Park, Cheolwoo", "publication": "FRACTURE AND DAMAGE MECHANICS V, PTS 1 AND 2", "year_of_publication": 2006, "UT": "WOS:000243377000113", "base_material": "SM490B rolled steel", "base_young_modulus": "-", "base_yield_strength": "-", "base_ultimate_strength": "-", "base_elongation": "-", "weld_material": "-", "weld_young_modulus": "-", "weld_yield_strength": "-", "weld_ultimate_strength": "-", "weld_elongation": "-", "processing": "-", "welding_joint": "Fillet and butt welding", "welding_method": "Submerged arc welding (SAW) for parent members, CO2 semi-automated welding for attachments", "welding_voltage": "-", "welding_current": "-", "welding_speed": "-", "preheat_temp": "-", "welding_env": "-", "residual_stress": "Significant residual stress from welding", "fatigue_specimen_type": "Full-scale plate girder  (web gussets)", "fatigue_specimen_thickness": "12 (Flange), 10 (Web), 10 (Attachments)", "fatigue_test_type": "4-point bending fatigue test", "fatigue_temp": "-", "fatigue_env": "-", "load_ratio": "-", "frequency": "-", "fatigue_machine": "-", "fatigue_standard": "AASHTO and JSSC fatigue design specifications", "fatigue_test_control": "-", "stress_concentration": "-", "failure_location": "-"}}, {"id": "WELD2025:1995", "name": "SM490B rolled steel | Fillet and butt welding", "material_family": "Welded joint", "points": [[201.0, 161000.0, 0], [216.0, 201000.0, 0], [137.0, 526000.0, 0], [142.0, 833000.0, 0], [70.0, 4570000.0, 1], [147.0, 168000.0, 0], [147.0, 186000.0, 0], [92.0, 681000.0, 0], [97.0, 1270000.0, 0], [48.0, 6250000.0, 1], [145.0, 199000.0, 0], [145.0, 407000.0, 0], [98.0, 911000.0, 0], [48.0, 7150000.0, 1], [221.0, 563000.0, 0], [207.0, 1010000.0, 0], [201.0, 871000.0, 0], [191.0, 985000.0, 0], [177.0, 996000.0, 0], [168.0, 974000.0, 0], [161.0, 996000.0, 0], [199.0, 1170000.0, 1], [179.0, 1150000.0, 1], [162.0, 1170000.0, 1], [151.0, 1190000.0, 1], [142.0, 1210000.0, 1]], "conditions": {"material": "SM490B rolled steel", "am_type": "Submerged arc welding (SAW) for parent members, CO2 semi-automated welding for attachments", "load_ratio": "-", "test_type": "4-point bending fatigue test", "temperature": "-", "surface_treatment": "-"}, "metadata": {"dataset_id": 1995, "title": "Analysis of cracks and stresses of welded attachments on full-scale plate girder under fatigue loading", "doi": "10.4028/www.scientific.net/KEM.324-325.459", "authors": "Lee, Myung-Gu; Lee, Seung-Yong; Park, Cheolwoo", "publication": "FRACTURE AND DAMAGE MECHANICS V, PTS 1 AND 2", "year_of_publication": 2006, "UT": "WOS:000243377000113", "base_material": "SM490B rolled steel", "base_young_modulus": "-", "base_yield_strength": "-", "base_ultimate_strength": "-", "base_elongation": "-", "weld_material": "-", "weld_young_modulus": "-", "weld_yield_strength": "-", "weld_ultimate_strength": "-", "weld_elongation": "-", "processing": "-", "welding_joint": "Fillet and butt welding", "welding_method": "Submerged arc welding (SAW) for parent members, CO2 semi-automated welding for attachments", "welding_voltage": "-", "welding_current": "-", "welding_speed": "-", "preheat_temp": "-", "welding_env": "-", "residual_stress": "Significant residual stress from welding", "fatigue_specimen_type": "Full-scale plate girder  (vertical stiffeners)", "fatigue_specimen_thickness": "12 (Flange), 10 (Web), 10 (Attachments)", "fatigue_test_type": "4-point bending fatigue test", "fatigue_temp": "-", "fatigue_env": "-", "load_ratio": "-", "frequency": "-", "fatigue_machine": "-", "fatigue_standard": "AASHTO and JSSC fatigue design specifications", "fatigue_test_control": "-", "stress_concentration": "-", "failure_location": "-"}}, {"id": "WELD2025:1996", "name": "SM490B rolled steel | Fillet and butt welding", "material_family": "Welded joint", "points": [[88.0, 697000.0, 0], [66.0, 2450000.0, 0], [55.0, 5530000.0, 0], [45.0, 10100000.0, 0], [31.0, 11700000.0, 1], [126.0, 500000.0, 0], [126.0, 567000.0, 0], [93.0, 651000.0, 0], [87.0, 1480000.0, 0], [31.0, 9890000.0, 1], [86.0, 1030000.0, 0], [69.0, 4350000.0, 0], [45.0, 10200000.0, 0], [31.0, 10200000.0, 1], [79.0, 990000.0, 0], [192.0, 242000.0, 0], [178.0, 245000.0, 0], [225.0, 545000.0, 0], [199.0, 539000.0, 0]], "conditions": {"material": "SM490B rolled steel", "am_type": "Submerged arc welding (SAW) for parent members, CO2 semi-automated welding for attachments", "load_ratio": "-", "test_type": "4-point bending fatigue test", "temperature": "-", "surface_treatment": "-"}, "metadata": {"dataset_id": 1996, "title": "Analysis of cracks and stresses of welded attachments on full-scale plate girder under fatigue loading", "doi": "10.4028/www.scientific.net/KEM.324-325.459", "authors": "Lee, Myung-Gu; Lee, Seung-Yong; Park, Cheolwoo", "publication": "FRACTURE AND DAMAGE MECHANICS V, PTS 1 AND 2", "year_of_publication": 2006, "UT": "WOS:000243377000113", "base_material": "SM490B rolled steel", "base_young_modulus": "-", "base_yield_strength": "-", "base_ultimate_strength": "-", "base_elongation": "-", "weld_material": "-", "weld_young_modulus": "-", "weld_yield_strength": "-", "weld_ultimate_strength": "-", "weld_elongation": "-", "processing": "-", "welding_joint": "Fillet and butt welding", "welding_method": "Submerged arc welding (SAW) for parent members, CO2 semi-automated welding for attachments", "welding_voltage": "-", "welding_current": "-", "welding_speed": "-", "preheat_temp": "-", "welding_env": "-", "residual_stress": "Significant residual stress from welding", "fatigue_specimen_type": "Full-scale plate girder  (cover plates)", "fatigue_specimen_thickness": "12 (Flange), 10 (Web), 10 (Attachments)", "fatigue_test_type": "4-point bending fatigue test", "fatigue_temp": "-", "fatigue_env": "-", "load_ratio": "-", "frequency": "-", "fatigue_machine": "-", "fatigue_standard": "AASHTO and JSSC fatigue design specifications", "fatigue_test_control": "-", "stress_concentration": "-", "failure_location": "-"}}, {"id": "WELD2025:1997", "name": "Grade-A mild steel | cruciform joint", "material_family": "Welded joint", "points": [[168.0, 1020000.0, 0], [163.0, 1040000.0, 0], [149.0, 1540000.0, 0], [140.0, 1730000.0, 0], [125.0, 1910000.0, 0], [118.0, 2310000.0, 0], [97.0, 2500000.0, 0], [105.0, 3220000.0, 0], [95.0, 3160000.0, 0], [84.0, 3820000.0, 0], [89.0, 5440000.0, 0], [86.0, 6130000.0, 0], [82.0, 8900000.0, 0], [82.0, 10300000.0, 0], [94.0, 10000000.0, 1], [146.0, 1150000.0, 0], [134.0, 1200000.0, 0], [110.0, 1580000.0, 0], [105.0, 1970000.0, 0], [103.0, 3120000.0, 0], [99.0, 2990000.0, 0], [90.0, 3440000.0, 0], [84.0, 3670000.0, 0], [75.0, 3390000.0, 0], [75.0, 3740000.0, 0], [78.0, 4030000.0, 0], [73.0, 4600000.0, 0], [70.0, 7380000.0, 0], [73.0, 8380000.0, 0], [70.0, 9830000.0, 0], [158.0, 1250000.0, 0], [165.0, 1360000.0, 0], [141.0, 1520000.0, 0], [153.0, 1750000.0, 0], [147.0, 1850000.0, 0], [152.0, 2010000.0, 0], [138.0, 2160000.0, 0], [124.0, 2680000.0, 0], [116.0, 2960000.0, 0], [108.0, 4520000.0, 0], [99.0, 5980000.0, 0], [103.0, 8180000.0, 0], [99.0, 8680000.0, 0], [113.0, 10000000.0, 1]], "conditions": {"material": "Grade-A mild steel", "am_type": "-", "load_ratio": "-1", "test_type": "Axial", "temperature": "-", "surface_treatment": "-"}, "metadata": {"dataset_id": 1997, "title": "Evaluation of fatigue strength improvement of ship structural details by weld toe grinding", "doi": "10.4028/www.scientific.net/KEM.324-325.1079", "authors": "Kim, Myung Hyun; Kang, Sung Won; Lee, Jae Myung; Kim, Wha Soo", "publication": "FRACTURE AND DAMAGE MECHANICS V, PTS 1 AND 2", "year_of_publication": 2006, "UT": "WOS:000243377000265", "base_material": "Grade-A mild steel", "base_young_modulus": "-", "base_yield_strength": "299–336", "base_ultimate_strength": "441–468", "base_elongation": "28–30", "weld_material": "-", "weld_young_modulus": "-", "weld_yield_strength": "-", "weld_ultimate_strength": "-", "weld_elongation": "-", "processing": "-", "welding_joint": "cruciform joint", "welding_method": "-", "welding_voltage": "-", "welding_current": "-", "welding_speed": "-", "preheat_temp": "-", "welding_env": "-", "residual_stress": "-", "fatigue_specimen_type": "cruciform joint", "fatigue_specimen_thickness": "-", "fatigue_test_type": "Axial", "fatigue_temp": "-", "fatigue_env": "-", "load_ratio": -1, "frequency": 7, "fatigue_machine": "Servo-hydraulic fatigue test machine (maximum load capacity ±20 ton)", "fatigue_standard": "-", "fatigue_test_control": "-", "stress_concentration": "-", "failure_location": "Weld toe"}}, {"id": "WELD2025:1998", "name": "Grade-A mild steel | cruciform joint", "material_family": "Welded joint", "points": [[211.0, 1500000.0, 0], [222.0, 1730000.0, 0], [201.0, 2340000.0, 0], [178.0, 2290000.0, 0], [177.0, 2630000.0, 0], [184.0, 2990000.0, 0], [203.0, 2810000.0, 0], [189.0, 4370000.0, 0], [180.0, 4360000.0, 0], [179.0, 10300000.0, 1], [157.0, 10000000.0, 1], [152.0, 10000000.0, 1], [187.0, 1200000.0, 0], [187.0, 1360000.0, 0], [173.0, 1470000.0, 0], [129.0, 2640000.0, 0], [132.0, 2730000.0, 0], [118.0, 3020000.0, 0], [158.0, 3300000.0, 0], [152.0, 3620000.0, 0], [138.0, 3610000.0, 0], [113.0, 8350000.0, 0], [109.0, 8520000.0, 0], [125.0, 10000000.0, 1], [106.0, 10000000.0, 1], [237.0, 1130000.0, 0], [205.0, 1200000.0, 0], [218.0, 1420000.0, 0], [182.0, 1430000.0, 0], [201.0, 1710000.0, 0], [190.0, 2000000.0, 0], [177.0, 2130000.0, 0], [199.0, 2410000.0, 0], [188.0, 2380000.0, 0], [180.0, 3170000.0, 0], [168.0, 3060000.0, 0], [165.0, 3950000.0, 0], [160.0, 10000000.0, 1], [136.0, 10000000.0, 1]], "conditions": {"material": "Grade-A mild steel", "am_type": "-", "load_ratio": "-1", "test_type": "Axial", "temperature": "-", "surface_treatment": "Weld toe grinding (burr grinding)"}, "metadata": {"dataset_id": 1998, "title": "Evaluation of fatigue strength improvement of ship structural details by weld toe grinding", "doi": "10.4028/www.scientific.net/KEM.324-325.1079", "authors": "Kim, Myung Hyun; Kang, Sung Won; Lee, Jae Myung; Kim, Wha Soo", "publication": "FRACTURE AND DAMAGE MECHANICS V, PTS 1 AND 2", "year_of_publication": 2006, "UT": "WOS:000243377000265", "base_material": "Grade-A mild steel", "base_young_modulus": "-", "base_yield_strength": "299–336", "base_ultimate_strength": "441–468", "base_elongation": "28–30", "weld_material": "-", "weld_young_modulus": "-", "weld_yield_strength": "-", "weld_ultimate_strength": "-", "weld_elongation": "-", "processing": "Weld toe grinding (burr grinding)", "welding_joint": "cruciform joint", "welding_method": "-", "welding_voltage": "-", "welding_current": "-", "welding_speed": "-", "preheat_temp": "-", "welding_env": "-", "residual_stress": "-", "fatigue_specimen_type": "cruciform joint", "fatigue_specimen_thickness": "-", "fatigue_test_type": "Axial", "fatigue_temp": "-", "fatigue_env": "-", "load_ratio": -1, "frequency": 7, "fatigue_machine": "Servo-hydraulic fatigue test machine (maximum load capacity ±20 ton)", "fatigue_standard": "-", "fatigue_test_control": "-", "stress_concentration": "-", "failure_location": "Weld toe"}}, {"id": "WELD2025:1999", "name": "SM500B | Cruciform fillet welded joint", "material_family": "Welded joint", "points": [[322.0, 10500.0, 0], [280.0, 17100.0, 0], [239.0, 33500.0, 0], [200.0, 57600.0, 0], [159.0, 129000.0, 0]], "conditions": {"material": "SM500B", "am_type": "-", "load_ratio": "-", "test_type": "-", "temperature": "-", "surface_treatment": "-"}, "metadata": {"dataset_id": 1999, "title": "Fatigue strength evaluation of the load-carrying cruciform fillet welded joints using hot-spot stress", "doi": "10.4028/www.scientific.net/KEM.324-325.1281", "authors": "Noh, Byeongwook; Song, Jungil; Bae, Sungin", "publication": "FRACTURE AND DAMAGE MECHANICS V, PTS 1 AND 2", "year_of_publication": 2006, "UT": "WOS:000243377000313", "base_material": "SM500B", "base_young_modulus": "-", "base_yield_strength": 485, "base_ultimate_strength": 570, "base_elongation": 1.47, "weld_material": "-", "weld_young_modulus": "-", "weld_yield_strength": "-", "weld_ultimate_strength": "-", "weld_elongation": "-", "processing": "-", "welding_joint": "Cruciform fillet welded joint", "welding_method": "-", "welding_voltage": "-", "welding_current": "-", "welding_speed": "-", "preheat_temp": "-", "welding_env": "-", "residual_stress": "-", "fatigue_specimen_type": "Load-carrying cruciform fillet welded joints", "fatigue_specimen_thickness": 9, "fatigue_test_type": "-", "fatigue_temp": "-", "fatigue_env": "-", "load_ratio": "-", "frequency": "-", "fatigue_machine": "-", "fatigue_standard": "BS7608", "fatigue_test_control": "-", "stress_concentration": "-", "failure_location": "Weld root"}}, {"id": "WELD2025:2000", "name": "SM500B | Cruciform fillet welded joint", "material_family": "Welded joint", "points": [[121.0, 712000.0, 0], [80.0, 1950000.0, 0], [330.0, 28100.0, 0], [239.0, 75300.0, 0], [200.0, 152000.0, 0], [101.0, 1330000.0, 0], [81.0, 5000000.0, 0], [79.0, 10700000.0, 0], [200.0, 204000.0, 0], [159.0, 483000.0, 0], [120.0, 1370000.0, 0], [83.0, 3380000.0, 0], [81.0, 2890000.0, 0], [359.0, 36500.0, 0], [320.0, 58200.0, 0], [280.0, 53700.0, 0], [200.0, 187000.0, 0], [160.0, 449000.0, 0], [120.0, 1510000.0, 0]], "conditions": {"material": "SM500B", "am_type": "-", "load_ratio": "-", "test_type": "-", "temperature": "-", "surface_treatment": "-"}, "metadata": {"dataset_id": 2000, "title": "Fatigue strength evaluation of the load-carrying cruciform fillet welded joints using hot-spot stress", "doi": "10.4028/www.scientific.net/KEM.324-325.1281", "authors": "Noh, Byeongwook; Song, Jungil; Bae, Sungin", "publication": "FRACTURE AND DAMAGE MECHANICS V, PTS 1 AND 2", "year_of_publication": 2006, "UT": "WOS:000243377000313", "base_material": "SM500B", "base_young_modulus": "-", "base_yield_strength": 485, "base_ultimate_strength": 570, "base_elongation": 1.47, "weld_material": "-", "weld_young_modulus": "-", "weld_yield_strength": "-", "weld_ultimate_strength": "-", "weld_elongation": "-", "processing": "-", "welding_joint": "Cruciform fillet welded joint", "welding_method": "-", "welding_voltage": "-", "welding_current": "-", "welding_speed": "-", "preheat_temp": "-", "welding_env": "-", "residual_stress": "-", "fatigue_specimen_type": "Load-carrying cruciform fillet welded joints", "fatigue_specimen_thickness": 9, "fatigue_test_type": "-", "fatigue_temp": "-", "fatigue_env": "-", "load_ratio": "-", "frequency": "-", "fatigue_machine": "-", "fatigue_standard": "BS7608", "fatigue_test_control": "-", "stress_concentration": "-", "failure_location": "Weld toe"}}, {"id": "WELD2025:2001", "name": "SM500B | Cruciform fillet welded joint", "material_family": "Welded joint", "points": [[283.0, 14800.0, 0], [247.0, 26000.0, 0], [203.0, 57100.0, 0], [100.0, 749000.0, 0], [80.0, 1120000.0, 0], [80.0, 1530000.0, 0], [291.0, 32900.0, 0], [241.0, 64400.0, 0], [199.0, 99600.0, 0], [123.0, 422000.0, 0], [104.0, 2010000.0, 0], [59.0, 11900000.0, 0], [332.0, 32900.0, 0], [281.0, 44900.0, 0], [241.0, 84400.0, 0], [199.0, 134000.0, 0], [162.0, 255000.0, 0], [119.0, 535000.0, 0], [100.0, 882000.0, 0], [79.0, 2540000.0, 0], [80.0, 2890000.0, 0], [320.0, 43800.0, 0], [280.0, 71000.0, 0], [239.0, 113000.0, 0], [200.0, 175000.0, 0], [160.0, 424000.0, 0], [100.0, 3160000.0, 0]], "conditions": {"material": "SM500B", "am_type": "-", "load_ratio": "-", "test_type": "-", "temperature": "-", "surface_treatment": "-"}, "metadata": {"dataset_id": 2001, "title": "Fatigue strength evaluation of the load-carrying cruciform fillet welded joints using hot-spot stress", "doi": "10.4028/www.scientific.net/KEM.324-325.1281", "authors": "Noh, Byeongwook; Song, Jungil; Bae, Sungin", "publication": "FRACTURE AND DAMAGE MECHANICS V, PTS 1 AND 2", "year_of_publication": 2006, "UT": "WOS:000243377000313", "base_material": "SM500B", "base_young_modulus": "-", "base_yield_strength": 485, "base_ultimate_strength": 570, "base_elongation": 1.47, "weld_material": "-", "weld_young_modulus": "-", "weld_yield_strength": "-", "weld_ultimate_strength": "-", "weld_elongation": "-", "processing": "-", "welding_joint": "Cruciform fillet welded joint", "welding_method": "-", "welding_voltage": "-", "welding_current": "-", "welding_speed": "-", "preheat_temp": "-", "welding_env": "-", "residual_stress": "-", "fatigue_specimen_type": "Load-carrying cruciform fillet welded joints", "fatigue_specimen_thickness": 20, "fatigue_test_type": "-", "fatigue_temp": "-", "fatigue_env": "-", "load_ratio": "-", "frequency": "-", "fatigue_machine": "-", "fatigue_standard": "BS7608", "fatigue_test_control": "-", "stress_concentration": "-", "failure_location": "Weld toe"}}, {"id": "WELD2025:2010", "name": "SWS 41 (old steel), SM400 (new steel) | Double \"V\" butt joint", "material_family": "Welded joint", "points": [[269.0, 152000.0, 0], [230.0, 193000.0, 0], [232.0, 203000.0, 0], [202.0, 381000.0, 0], [202.0, 409000.0, 0], [170.0, 522000.0, 0], [152.0, 633000.0, 0], [141.0, 1060000.0, 0], [137.0, 1440000.0, 0], [126.0, 2000000.0, 1], [116.0, 2000000.0, 1]], "conditions": {"material": "SWS 41 (old steel), SM400 (new steel)", "am_type": "Flux Cored Arc Welding (FCAW)", "load_ratio": "0.1", "test_type": "Axial", "temperature": "-", "surface_treatment": "-"}, "metadata": {"dataset_id": 2010, "title": "Experimental investigation on the fatigue strength of the replacement repair welded joints", "doi": "10.4028/www.scientific.net/KEM.345-346.355", "authors": "Chang, K. H.; Park, H. C.; Lee, C. H.; Jang, G. C.; Choi, E. H.", "publication": "MECHANICAL BEHAVIOR OF MATERIALS X, PTS 1AND 2", "year_of_publication": 2007, "UT": "WOS:000247370400086", "base_material": "SWS 41 (old steel), SM400 (new steel)", "base_young_modulus": "-", "base_yield_strength": "237, 297", "base_ultimate_strength": "435, 457", "base_elongation": "36, 29", "weld_material": "E71T-1 wire", "weld_young_modulus": "-", "weld_yield_strength": 460, "weld_ultimate_strength": 530, "weld_elongation": 27, "processing": "-", "welding_joint": "Double \"V\" butt joint", "welding_method": "Flux Cored Arc Welding (FCAW)", "welding_voltage": "28, 30, 26, 28", "welding_current": "240, 220, 240, 220", "welding_speed": "4.5, 3.8, 4.7, 3.7", "preheat_temp": "-", "welding_env": "-", "residual_stress": "-", "fatigue_specimen_type": "Standard", "fatigue_specimen_thickness": 10, "fatigue_test_type": "Axial", "fatigue_temp": "-", "fatigue_env": "-", "load_ratio": 0.1, "frequency": 5, "fatigue_machine": "Servo hydraulic controlled 25 kN capacity UTM (MTS make)", "fatigue_standard": "ASTM E 466-96", "fatigue_test_control": "Constant amplitude loading", "stress_concentration": "-", "failure_location": "-"}}, {"id": "WELD2025:2022", "name": "Aluminium Alloy 6082-T6 | Butt Joint", "material_family": "Welded joint", "points": [[152.0, 6920.0, 0], [151.0, 9280.0, 0], [152.0, 11000.0, 0], [152.0, 12100.0, 0], [113.0, 51700.0, 0], [113.0, 88000.0, 0], [113.0, 183000.0, 0], [100.0, 116000.0, 0], [102.0, 261000.0, 0], [102.0, 302000.0, 0], [102.0, 695000.0, 0], [89.0, 98500.0, 0], [88.0, 218000.0, 0], [88.0, 258000.0, 0], [89.0, 496000.0, 0], [152.0, 9940.0, 0], [113.0, 100000.0, 0], [101.0, 350000.0, 0], [89.0, 274000.0, 0]], "conditions": {"material": "Aluminium Alloy 6082-T6", "am_type": "Friction Stir Welding (FSW)", "load_ratio": "0.1", "test_type": "Axial", "temperature": "25", "surface_treatment": "-"}, "metadata": {"dataset_id": 2022, "title": "Assessment of the fatigue behaviour of friction stir welded joints: Aluminium alloy 6082-T6", "doi": "10.4028/www.scientific.net/KEM.348-349.209", "authors": "Moreira, P. M. G. P.; de Jesus, A. M. P.; Ribeiro, A. S.; de Castro, P. M. S. T.", "publication": "ADVANCES IN FRACTURE AND DAMAGE MECHANICS VI", "year_of_publication": 2007, "UT": "WOS:000249123300053", "base_material": "Aluminium Alloy 6082-T6", "base_young_modulus": 67.1, "base_yield_strength": 276.2, "base_ultimate_strength": 322.9, "base_elongation": 17.5, "weld_material": "Aluminium Alloy 6082-T6 (FSW)", "weld_young_modulus": 49.4, "weld_yield_strength": 140.5, "weld_ultimate_strength": 226.1, "weld_elongation": 5.5, "processing": "-", "welding_joint": "Butt Joint", "welding_method": "Friction Stir Welding (FSW)", "welding_voltage": "-", "welding_current": "-", "welding_speed": 13.33,
