Repository: yunyunfanfan/S-PA-CBB

# S-PA-CBB

Official research code, processed curve records, evaluation outputs, and manuscript source for:

> **From Physics to Selective Generation: Conditional Brownian Bridges for Sparse S–N Curve Reconstruction and Fatigue Decision-Making**

S-PA-CBB reconstructs a complete probabilistic stress–life (S–N) curve from only two to four observed fatigue tests. The method first fits an interpretable Basquin state, diagnoses whether that state is sufficient, and applies a ControlNet-style conditional Brownian-bridge residual only to curves that benefit from correction.

File: external_data/weld2025_disjoint_curves.json (part 76 of 223)
"preheat_temp": "-", "welding_env": "-", "residual_stress": "-", "fatigue_specimen_type": "Standard (cross-weld)", "fatigue_specimen_thickness": 3, "fatigue_test_type": "Axial", "fatigue_temp": 25, "fatigue_env": "air", "load_ratio": 0.1, "frequency": "11–23", "fatigue_machine": "Servo-hydraulic MTS testing machine", "fatigue_standard": "ASTM E466", "fatigue_test_control": "Stress", "stress_concentration": "-", "failure_location": "Centre of the weld"}}, {"id": "WELD2025:2023", "name": "AH32 (structural steel for ships) | Cruciform joint", "material_family": "Welded joint", "points": [[252.0, 49500.0, 0], [280.0, 56900.0, 0], [280.0, 58700.0, 0], [250.0, 79000.0, 0], [223.0, 101000.0, 0], [223.0, 152000.0, 0], [200.0, 149000.0, 0], [200.0, 199000.0, 0], [200.0, 236000.0, 0], [177.0, 201000.0, 0], [168.0, 238000.0, 0], [165.0, 285000.0, 0], [158.0, 337000.0, 0], [158.0, 395000.0, 0]], "conditions": {"material": "AH32 (structural steel for ships)", "am_type": "-", "load_ratio": "-", "test_type": "Tensile fatigue test", "temperature": "-", "surface_treatment": "-"}, "metadata": {"dataset_id": 2023, "title": "Evaluation of fatigue strength of fillet welded connections with respect to different post-weld treatment methods", "doi": "10.4028/www.scientific.net/KEM.348-349.921", "authors": "Kyung, Kab-Soo; Lee, Seung-Yong; Lee, Sung-Geun; Kim, Kwang-Seok", "publication": "ADVANCES IN FRACTURE AND DAMAGE MECHANICS VI", "year_of_publication": 2007, "UT": "WOS:000249123300231", "base_material": "AH32 (structural steel for ships)", "base_young_modulus": "-", "base_yield_strength": 350, "base_ultimate_strength": 475, "base_elongation": "-", "weld_material": "-", "weld_young_modulus": "-", "weld_yield_strength": "-", "weld_ultimate_strength": "-", "weld_elongation": "-", "processing": "-", "welding_joint": "Cruciform joint", "welding_method": "-", "welding_voltage": "-", "welding_current": "-", "welding_speed": "-", "preheat_temp": "-", "welding_env": "-", "residual_stress": "-", "fatigue_specimen_type": "Load-carrying cruciform joint", "fatigue_specimen_thickness": 15, "fatigue_test_type": "Tensile fatigue test", "fatigue_temp": "-", "fatigue_env": "-", "load_ratio": "-", "frequency": "-", "fatigue_machine": "Hydraulic fatigue testing machine (1,000 kN capacity)", "fatigue_standard": "BS 7608 (1998)", "fatigue_test_control": "Constant amplitude load", "stress_concentration": "-", "failure_location": "Weld toe"}}, {"id": "WELD2025:2024", "name": "AH32 (structural steel for ships) | Cruciform joint", "material_family": "Welded joint", "points": [[283.0, 188000.0, 0], [280.0, 222000.0, 0], [250.0, 211000.0, 0], [256.0, 245000.0, 0], [225.0, 302000.0, 0], [200.0, 348000.0, 0], [200.0, 362000.0, 0], [178.0, 528000.0, 0], [200.0, 1060000.0, 0], [168.0, 825000.0, 0], [178.0, 1090000.0, 0], [166.0, 997000.0, 0], [156.0, 1640000.0, 0], [156.0, 2590000.0, 0]], "conditions": {"material": "AH32 (structural steel for ships)", "am_type": "-", "load_ratio": "-", "test_type": "Tensile fatigue test", "temperature": "-", "surface_treatment": "Toe Grinding"}, "metadata": {"dataset_id": 2024, "title": "Evaluation of fatigue strength of fillet welded connections with respect to different post-weld treatment methods", "doi": "10.4028/www.scientific.net/KEM.348-349.921", "authors": "Kyung, Kab-Soo; Lee, Seung-Yong; Lee, Sung-Geun; Kim, Kwang-Seok", "publication": "ADVANCES IN FRACTURE AND DAMAGE MECHANICS VI", "year_of_publication": 2007, "UT": "WOS:000249123300231", "base_material": "AH32 (structural steel for ships)", "base_young_modulus": "-", "base_yield_strength": 350, "base_ultimate_strength": 475, "base_elongation": "-", "weld_material": "-", "weld_young_modulus": "-", "weld_yield_strength": "-", "weld_ultimate_strength": "-", "weld_elongation": "-", "processing": "Toe Grinding", "welding_joint": "Cruciform joint", "welding_method": "-", "welding_voltage": "-", "welding_current": "-", "welding_speed": "-", "preheat_temp": "-", "welding_env": "-", "residual_stress": "-", "fatigue_specimen_type": "Load-carrying cruciform joint", "fatigue_specimen_thickness": 15, "fatigue_test_type": "Tensile fatigue test", "fatigue_temp": "-", "fatigue_env": "-", "load_ratio": "-", "frequency": "-", "fatigue_machine": "Hydraulic fatigue testing machine (1,000 kN capacity)", "fatigue_standard": "BS 7608 (1998)", "fatigue_test_control": "Constant amplitude load", "stress_concentration": "-", "failure_location": "Weld toe"}}, {"id": "WELD2025:2025", "name": "AH32 (structural steel for ships) | Cruciform joint", "material_family": "Welded joint", "points": [[268.0, 90800.0, 0], [314.0, 145000.0, 0], [311.0, 170000.0, 0], [254.0, 179000.0, 0], [261.0, 250000.0, 0], [245.0, 299000.0, 0], [252.0, 341000.0, 0], [225.0, 318000.0, 0], [225.0, 446000.0, 0], [202.0, 549000.0, 0], [200.0, 571000.0, 0], [202.0, 801000.0, 0], [182.0, 1370000.0, 0], [182.0, 1900000.0, 0]], "conditions": {"material": "AH32 (structural steel for ships)", "am_type": "-", "load_ratio": "-", "test_type": "Tensile fatigue test", "temperature": "-", "surface_treatment": "TIG Dressing"}, "metadata": {"dataset_id": 2025, "title": "Evaluation of fatigue strength of fillet welded connections with respect to different post-weld treatment methods", "doi": "10.4028/www.scientific.net/KEM.348-349.921", "authors": "Kyung, Kab-Soo; Lee, Seung-Yong; Lee, Sung-Geun; Kim, Kwang-Seok", "publication": "ADVANCES IN FRACTURE AND DAMAGE MECHANICS VI", "year_of_publication": 2007, "UT": "WOS:000249123300231", "base_material": "AH32 (structural steel for ships)", "base_young_modulus": "-", "base_yield_strength": 350, "base_ultimate_strength": 475, "base_elongation": "-", "weld_material": "-", "weld_young_modulus": "-", "weld_yield_strength": "-", "weld_ultimate_strength": "-", "weld_elongation": "-", "processing": "TIG Dressing", "welding_joint": "Cruciform joint", "welding_method": "-", "welding_voltage": "-", "welding_current": "-", "welding_speed": "-", "preheat_temp": "-", "welding_env": "-", "residual_stress": "-", "fatigue_specimen_type": "Load-carrying cruciform joint", "fatigue_specimen_thickness": 15, "fatigue_test_type": "Tensile fatigue test", "fatigue_temp": "-", "fatigue_env": "-", "load_ratio": "-", "frequency": "-", "fatigue_machine": "Hydraulic fatigue testing machine (1,000 kN capacity)", "fatigue_standard": "BS 7608 (1998)", "fatigue_test_control": "Constant amplitude load", "stress_concentration": "-", "failure_location": "Weld toe"}}, {"id": "WELD2025:2026", "name": "AH32 (structural steel for ships) | Cruciform joint", "material_family": "Welded joint", "points": [[314.0, 145000.0, 0], [278.0, 157000.0, 0], [334.0, 201000.0, 0], [331.0, 214000.0, 0], [320.0, 268000.0, 0], [323.0, 294000.0, 0], [301.0, 321000.0, 0], [288.0, 399000.0, 0], [252.0, 732000.0, 0], [278.0, 893000.0, 0], [301.0, 1010000.0, 0], [278.0, 1610000.0, 0], [273.0, 2000000.0, 0], [268.0, 5190000.0, 1]], "conditions": {"material": "AH32 (structural steel for ships)", "am_type": "-", "load_ratio": "-", "test_type": "Tensile fatigue test", "temperature": "-", "surface_treatment": "Weld Profiling"}, "metadata": {"dataset_id": 2026, "title": "Evaluation of fatigue strength of fillet welded connections with respect to different post-weld treatment methods", "doi": "10.4028/www.scientific.net/KEM.348-349.921", "authors": "Kyung, Kab-Soo; Lee, Seung-Yong; Lee, Sung-Geun; Kim, Kwang-Seok", "publication": "ADVANCES IN FRACTURE AND DAMAGE MECHANICS VI", "year_of_publication": 2007, "UT": "WOS:000249123300231", "base_material": "AH32 (structural steel for ships)", "base_young_modulus": "-", "base_yield_strength": 350, "base_ultimate_strength": 475, "base_elongation": "-", "weld_material": "-", "weld_young_modulus": "-", "weld_yield_strength": "-", "weld_ultimate_strength": "-", "weld_elongation": "-", "processing": "Weld Profiling", "welding_joint": "Cruciform joint", "welding_method": "-", "welding_voltage": "-", "welding_current": "-", "welding_speed": "-", "preheat_temp": "-", "welding_env": "-", "residual_stress": "-", "fatigue_specimen_type": "Load-carrying cruciform joint", "fatigue_specimen_thickness": 15, "fatigue_test_type": "Tensile fatigue test", "fatigue_temp": "-", "fatigue_env": "-", "load_ratio": "-", "frequency": "-", "fatigue_machine": "Hydraulic fatigue testing machine (1,000 kN capacity)", "fatigue_standard": "BS 7608 (1998)", "fatigue_test_control": "Constant amplitude load", "stress_concentration": "-", "failure_location": "Weld toe"}}, {"id": "WELD2025:2027", "name": "STS301L | T-Joint", "material_family": "Welded joint", "points": [[166.0, 38900.0, 0], [144.0, 152000.0, 0], [106.0, 508000.0, 0], [76.0, 1040000.0, 0]], "conditions": {"material": "STS301L", "am_type": "Electric Resistance Spot Welding", "load_ratio": "-", "test_type": "Axial", "temperature": "-", "surface_treatment": "-"}, "metadata": {"dataset_id": 2027, "title": "Fatigue design of the railroad car body member using a simulated single spot welded joint", "doi": "10.4028/www.scientific.net/KEM.353-358.2809", "authors": "Bae, Dong Ho; Lee, Sol Bin; Park, Sun Kyu", "publication": "PROGRESSES IN FRACTURE AND STRENGTH OF MATERIALS AND STRUCTURES, 1-4", "year_of_publication": 2007, "UT": "WOS:000252246301323", "base_material": "STS301L", "base_young_modulus": 179.3, "base_yield_strength": 215.6, "base_ultimate_strength": 548.8, "base_elongation": "-", "weld_material": "-", "weld_young_modulus": "-", "weld_yield_strength": "-", "weld_ultimate_strength": "-", "weld_elongation": "-", "processing": "-", "welding_joint": "T-Joint", "welding_method": "Electric Resistance Spot Welding", "welding_voltage": "-", "welding_current": "-", "welding_speed": "-", "preheat_temp": "-", "welding_env": "-", "residual_stress": "-", "fatigue_specimen_type": "T-type member", "fatigue_specimen_thickness": 20, "fatigue_test_type": "Axial", "fatigue_temp": "-", "fatigue_env": "-", "load_ratio": "-", "frequency": 3, "fatigue_machine": "Horizontal fatigue tester (hydraulic power system, 2 tons)", "fatigue_standard": "-", "fatigue_test_control": "Load", "stress_concentration": "-", "failure_location": "Hot spots"}}, {"id": "WELD2025:2028", "name": "SM 490 A (JIS G 3114) | Butt Joint", "material_family": "Welded joint", "points": [[405.0, 26600.0, 0], [386.0, 47000.0, 0], [311.0, 223000.0, 0], [231.0, 634000.0, 0], [216.0, 378000.0, 0], [203.0, 463000.0, 0], [206.0, 488000.0, 0], [205.0, 481000.0, 0], [195.0, 481000.0, 0], [175.0, 753000.0, 0], [172.0, 805000.0, 0], [192.0, 1250000.0, 0]], "conditions": {"material": "SM 490 A (JIS G 3114)", "am_type": "GMAW (Gas Metal Arc Welding)", "load_ratio": "0.1", "test_type": "Tensile", "temperature": "-", "surface_treatment": "-"}, "metadata": {"dataset_id": 2028, "title": "An Experimental Study on the Fatigue of Structural Steels with Various Welding Details", "doi": "10.4028/www.scientific.net/KEM.385-387.593", "authors": "Goo, B. C.", "publication": "ADVANCES IN FRACTURE AND DAMAGE MECHANICS VII", "year_of_publication": 2008, "UT": "WOS:000262126000149", "base_material": "SM 490 A (JIS G 3114)", "base_young_modulus": "-", "base_yield_strength": 347, "base_ultimate_strength": 519, "base_elongation": "-", "weld_material": "AWS ER 70S-6 welding wire", "weld_young_modulus": "-", "weld_yield_strength": "-", "weld_ultimate_strength": "-", "weld_elongation": "-", "processing": "-", "welding_joint": "Butt Joint", "welding_method": "GMAW (Gas Metal Arc Welding)", "welding_voltage": "28-30", "welding_current": "270-300", "welding_speed": "-", "preheat_temp": "-", "welding_env": "Ar 80% + CO2 20% protection gas", "residual_stress": "-", "fatigue_specimen_type": "Butt-welded", "fatigue_specimen_thickness": 10, "fatigue_test_type": "Tensile", "fatigue_temp": "-", "fatigue_env": "-", "load_ratio": 0.1, "frequency": 20, "fatigue_machine": "Instron model 8802 (25 ton) or 8503 (50 ton)", "fatigue_standard": "ASTM E 466", "fatigue_test_control": "-", "stress_concentration": "-", "failure_location": "Weld toe, weld root"}}, {"id": "WELD2025:2029", "name": "SM 490 A (JIS G 3114) | Butt Joint", "material_family": "Welded joint", "points": [[371.0, 24700.0, 0], [384.0, 27600.0, 0], [326.0, 62400.0, 0], [302.0, 100000.0, 0], [273.0, 153000.0, 0], [248.0, 399000.0, 0], [219.0, 470000.0, 0], [198.0, 805000.0, 0], [189.0, 1990000.0, 0]], "conditions": {"material": "SM 490 A (JIS G 3114)", "am_type": "GMAW (Gas Metal Arc Welding)", "load_ratio": "0.1", "test_type": "Tensile", "temperature": "-", "surface_treatment": "Annealing (holding time: 3 hours at 590±20 °C; cooling rate: 120 °C/hour)"}, "metadata": {"dataset_id": 2029, "title": "An Experimental Study on the Fatigue of Structural Steels with Various Welding Details", "doi": "10.4028/www.scientific.net/KEM.385-387.593", "authors": "Goo, B. C.", "publication": "ADVANCES IN FRACTURE AND DAMAGE MECHANICS VII", "year_of_publication": 2008, "UT": "WOS:000262126000149", "base_material": "SM 490 A (JIS G 3114)", "base_young_modulus": "-", "base_yield_strength": 347, "base_ultimate_strength": 519, "base_elongation": "-", "weld_material": "AWS ER 70S-6 welding wire", "weld_young_modulus": "-", "weld_yield_strength": "-", "weld_ultimate_strength": "-", "weld_elongation": "-", "processing": "Annealing (holding time: 3 hours at 590±20 °C; cooling rate: 120 °C/hour)", "welding_joint": "Butt Joint", "welding_method": "GMAW (Gas Metal Arc Welding)", "welding_voltage": "28-30", "welding_current": "270-300", "welding_speed": "-", "preheat_temp": "-", "welding_env": "Ar 80% + CO2 20% protection gas", "residual_stress": "-", "fatigue_specimen_type": "Butt-welded", "fatigue_specimen_thickness": 10, "fatigue_test_type": "Tensile", "fatigue_temp": "-", "fatigue_env": "-", "load_ratio": 0.1, "frequency": 20, "fatigue_machine": "Instron model 8802 (25 ton) or 8503 (50 ton)", "fatigue_standard": "ASTM E 466", "fatigue_test_control": "-", "stress_concentration": "-", "failure_location": "Weld toe, weld root"}}, {"id": "WELD2025:2030", "name": "SM 490 A (JIS G 3114) | Butt Joint", "material_family": "Welded joint", "points": [[360.0, 49500.0, 0], [358.0, 49900.0, 0], [362.0, 53800.0, 0], [363.0, 61500.0, 0], [367.0, 56700.0, 0], [363.0, 63400.0, 0], [365.0, 70400.0, 0], [361.0, 67300.0, 0], [364.0, 74700.0, 0], [364.0, 81700.0, 0], [363.0, 86800.0, 0], [366.0, 97100.0, 0], [360.0, 106000.0, 0], [287.0, 169000.0, 0], [288.0, 174000.0, 0], [288.0, 186000.0, 0], [289.0, 216000.0, 0], [290.0, 231000.0, 0], [289.0, 247000.0, 0], [238.0, 362000.0, 0], [233.0, 466000.0, 0], [236.0, 558000.0, 0], [237.0, 495000.0, 0], [179.0, 1790000.0, 0]], "conditions": {"material": "SM 490 A (JIS G 3114)", "am_type": "GMAW (Gas Metal Arc Welding)", "load_ratio": "0.1", "test_type": "Tensile", "temperature": "-", "surface_treatment": "weld toe ground"}, "metadata": {"dataset_id": 2030, "title": "An Experimental Study on the Fatigue of Structural Steels with Various Welding Details", "doi": "10.4028/www.scientific.net/KEM.385-387.593", "authors": "Goo, B. C.", "publication": "ADVANCES IN FRACTURE AND DAMAGE MECHANICS VII", "year_of_publication": 2008, "UT": "WOS:000262126000149", "base_material": "SM 490 A (JIS G 3114)", "base_young_modulus": "-", "base_yield_strength": 347, "base_ultimate_strength": 519, "base_elongation": "-", "weld_material": "AWS ER 70S-6 welding wire", "weld_young_modulus": "-", "weld_yield_strength": "-", "weld_ultimate_strength": "-", "weld_elongation": "-", "processing": "weld toe ground", "welding_joint": "Butt Joint", "welding_method": "GMAW (Gas Metal Arc Welding)", "welding_voltage": "28-30", "welding_current": "270-300", "welding_speed": "-", "preheat_temp": "-", "welding_env": "Ar 80% + CO2 20% protection gas", "residual_stress": "-", "fatigue_specimen_type": "Butt-welded", "fatigue_specimen_thickness": 10, "fatigue_test_type": "Tensile", "fatigue_temp": "-", "fatigue_env": "-", "load_ratio": 0.1, "frequency": 20, "fatigue_machine": "Instron model 8802 (25 ton) or 8503 (50 ton)", "fatigue_standard": "ASTM E 466", "fatigue_test_control": "-", "stress_concentration": "-", "failure_location": "Weld toe, weld root"}}, {"id": "WELD2025:2031", "name": "SM 490 A (JIS G 3114) | Butt Joint", "material_family": "Welded joint", "points": [[340.0, 44900.0, 0], [347.0, 52200.0, 0], [344.0, 56700.0, 0], [343.0, 58800.0, 0], [338.0, 63900.0, 0], [340.0, 70400.0, 0], [339.0, 75300.0, 0], [339.0, 78100.0, 0], [344.0, 90700.0, 0], [343.0, 89400.0, 0], [287.0, 56700.0, 0], [287.0, 73600.0, 0], [284.0, 94900.0, 0], [287.0, 104000.0, 0], [284.0, 114000.0, 0], [284.0, 126000.0, 0], [286.0, 138000.0, 0], [286.0, 158000.0, 0], [288.0, 187000.0, 0], [231.0, 196000.0, 0], [238.0, 210000.0, 0], [238.0, 221000.0, 0], [234.0, 276000.0, 0], [236.0, 305000.0, 0], [233.0, 309000.0, 0], [232.0, 356000.0, 0], [233.0, 384000.0, 0], [234.0, 420000.0, 0], [233.0, 460000.0, 0], [233.0, 481000.0, 0], [193.0, 1090000.0, 0], [200.0, 1000000.0, 0], [181.0, 449000.0, 0], [173.0, 1050000.0, 0], [168.0, 4110000.0, 0]], "conditions": {"material": "SM 490 A (JIS G 3114)", "am_type": "GMAW (Gas Metal Arc Welding)", "load_ratio": "0.1", "test_type": "Tensile", "temperature": "-", "surface_treatment": "Annealing (holding time: 3 hours at 590±20 °C; cooling rate: 120 °C/hour), weld toe ground"}, "metadata": {"dataset_id": 2031, "title": "An Experimental Study on the Fatigue of Structural Steels with Various Welding Details", "doi": "10.4028/www.scientific.net/KEM.385-387.593", "authors": "Goo, B. C.", "publication": "ADVANCES IN FRACTURE AND DAMAGE MECHANICS VII", "year_of_publication": 2008, "UT": "WOS:000262126000149", "base_material": "SM 490 A (JIS G 3114)", "base_young_modulus": "-", "base_yield_strength": 347, "base_ultimate_strength": 519, "base_elongation": "-", "weld_material": "AWS ER 70S-6 welding wire", "weld_young_modulus": "-", "weld_yield_strength": "-", "weld_ultimate_strength": "-", "weld_elongation": "-", "processing": "Annealing (holding time: 3 hours at 590±20 °C; cooling rate: 120 °C/hour), weld toe ground", "welding_joint": "Butt Joint", "welding_method": "GMAW (Gas Metal Arc Welding)", "welding_voltage": "28-30", "welding_current": "270-300", "welding_speed": "-", "preheat_temp": "-", "welding_env": "Ar 80% + CO2 20% protection gas", "residual_stress": "-", "fatigue_specimen_type": "Butt-welded", "fatigue_specimen_thickness": 10, "fatigue_test_type": "Tensile", "fatigue_temp": "-", "fatigue_env": "-", "load_ratio": 0.1, "frequency": 20, "fatigue_machine": "Instron model 8802 (25 ton) or 8503 (50 ton)", "fatigue_standard": "ASTM E 466", "fatigue_test_control": "-", "stress_concentration": "-", "failure_location": "Weld toe, weld root"}}, {"id": "WELD2025:2032", "name": "SM 490 A (JIS G 3114) | Cruciform Joint", "material_family": "Welded joint", "points": [[324.0, 21800.0, 0], [270.0, 32800.0, 0], [225.0, 60100.0, 0], [180.0, 127000.0, 0], [135.0, 258000.0, 0], [113.0, 668000.0, 0], [81.0, 2020000.0, 0], [90.0, 2000000.0, 0]], "conditions": {"material": "SM 490 A (JIS G 3114)", "am_type": "GMAW (Gas Metal Arc Welding)", "load_ratio": "0.1", "test_type": "Tensile fatigue tests, Three-point bending fatigue tests", "temperature": "-", "surface_treatment": "-"}, "metadata": {"dataset_id": 2032, "title": "An Experimental Study on the Fatigue of Structural Steels with Various Welding Details", "doi": "10.4028/www.scientific.net/KEM.385-387.593", "authors": "Goo, B. C.", "publication": "ADVANCES IN FRACTURE AND DAMAGE MECHANICS VII", "year_of_publication": 2008, "UT": "WOS:000262126000149", "base_material": "SM 490 A (JIS G 3114)", "base_young_modulus": "-", "base_yield_strength": 347, "base_ultimate_strength": 519, "base_elongation": "-", "weld_material": "AWS ER 70S-6 welding wire", "weld_young_modulus": "-", "weld_yield_strength": "-", "weld_ultimate_strength": "-", "weld_elongation": "-", "processing": "-", "welding_joint": "Cruciform Joint", "welding_method": "GMAW (Gas Metal Arc Welding)", "welding_voltage": "28-30", "welding_current": "270-300", "welding_speed": "-", "preheat_temp": "-", "welding_env": "Ar 80% + CO2 20% protection gas", "residual_stress": "-", "fatigue_specimen_type": "load-carrying cruciform joint", "fatigue_specimen_thickness": 10, "fatigue_test_type": "Tensile fatigue tests, Three-point bending fatigue tests", "fatigue_temp": "-", "fatigue_env": "-", "load_ratio": 0.1, "frequency": 20, "fatigue_machine": "Instron model 8802 (25 ton) or 8503 (50 ton)", "fatigue_standard": "ASTM E 466", "fatigue_test_control": "-", "stress_concentration": "-", "failure_location": "Weld toe, weld root"}}, {"id": "WELD2025:2033", "name": "SM 490 A (JIS G 3114) | Cruciform Joint", "material_family": "Welded joint", "points": [[416.0, 19100.0, 0], [365.0, 26800.0, 0], [314.0, 53200.0, 0], [273.0, 73900.0, 0], [228.0, 150000.0, 0], [181.0, 248000.0, 0], [131.0, 485000.0, 0], [112.0, 2010000.0, 1], [89.0, 2010000.0, 1]], "conditions": {"material": "SM 490 A (JIS G 3114)", "am_type": "GMAW (Gas Metal Arc Welding)", "load_ratio": "0.1", "test_type": "Tensile fatigue tests", "temperature": "-", "surface_treatment": "-"}, "metadata": {"dataset_id": 2033, "title": "An Experimental Study on the Fatigue of Structural Steels with Various Welding Details", "doi": "10.4028/www.scientific.net/KEM.385-387.593", "authors": "Goo, B. C.", "publication": "ADVANCES IN FRACTURE AND DAMAGE MECHANICS VII", "year_of_publication": 2008, "UT": "WOS:000262126000149", "base_material": "SM 490 A (JIS G 3114)", "base_young_modulus": "-", "base_yield_strength": 347, "base_ultimate_strength": 519, "base_elongation": "-", "weld_material": "AWS ER 70S-6 welding wire", "weld_young_modulus": "-", "weld_yield_strength": "-", "weld_ultimate_strength": "-", "weld_elongation": "-", "processing": "-", "welding_joint": "Cruciform Joint", "welding_method": "GMAW (Gas Metal Arc Welding)", "welding_voltage": "28-30", "welding_current": "270-300", "welding_speed": "-", "preheat_temp": "-", "welding_env": "Ar 80% + CO2 20% protection gas", "residual_stress": "-", "fatigue_specimen_type": "Non load-carrying cruciform Joint", "fatigue_specimen_thickness": 10, "fatigue_test_type": "Tensile fatigue tests", "fatigue_temp": "-", "fatigue_env": "-", "load_ratio": 0.1, "frequency": 20, "fatigue_machine": "Instron model 8802 (25 ton) or 8503 (50 ton)", "fatigue_standard": "ASTM E 466", "fatigue_test_control": "-", "stress_concentration": "-", "failure_location": "Weld toe, weld root"}}, {"id": "WELD2025:2034", "name": "SM 490 A (JIS G 3114) | Cruciform Joint", "material_family": "Welded joint", "points": [[451.0, 53900.0, 0], [362.0, 80000.0, 0], [420.0, 104000.0, 0], [317.0, 302000.0, 0], [267.0, 388000.0, 0], [217.0, 623000.0, 0], [198.0, 1170000.0, 0], [181.0, 2010000.0, 1], [160.0, 2010000.0, 1]], "conditions": {"material": "SM 490 A (JIS G 3114)", "am_type": "GMAW (Gas Metal Arc Welding)", "load_ratio": "0.5", "test_type": "Tensile fatigue tests", "temperature": "-", "surface_treatment": "-"}, "metadata": {"dataset_id": 2034, "title": "An Experimental Study on the Fatigue of Structural Steels with Various Welding Details", "doi": "10.4028/www.scientific.net/KEM.385-387.593", "authors": "Goo, B. C.", "publication": "ADVANCES IN FRACTURE AND DAMAGE MECHANICS VII", "year_of_publication": 2008, "UT": "WOS:000262126000149", "base_material": "SM 490 A (JIS G 3114)", "base_young_modulus": "-", "base_yield_strength": 347, "base_ultimate_strength": 519, "base_elongation": "-", "weld_material": "AWS ER 70S-6 welding wire", "weld_young_modulus": "-", "weld_yield_strength": "-", "weld_ultimate_strength": "-", "weld_elongation": "-", "processing": "-", "welding_joint": "Cruciform Joint", "welding_method": "GMAW (Gas Metal Arc Welding)", "welding_voltage": "28-30", "welding_current": "270-300", "welding_speed": "-", "preheat_temp": "-", "welding_env": "Ar 80% + CO2 20% protection gas", "residual_stress": "-", "fatigue_specimen_type": "Non load-carrying cruciform Joint", "fatigue_specimen_thickness": 10, "fatigue_test_type": "Tensile fatigue tests", "fatigue_temp": "-", "fatigue_env": "-", "load_ratio": 0.5, "frequency": 20, "fatigue_machine": "Instron model 8802 (25 ton) or 8503 (50 ton)", "fatigue_standard": "ASTM E 466", "fatigue_test_control": "-", "stress_concentration": "-", "failure_location": "Weld toe, weld root"}}, {"id": "WELD2025:2035", "name": "SM 490 A (JIS G 3114) | Fillet Welded Rib", "material_family": "Welded joint", "points": [[401.0, 15300.0, 0], [362.0, 31200.0, 0], [317.0, 79900.0, 0], [284.0, 92500.0, 0], [289.0, 108000.0, 0], [247.0, 108000.0, 0], [268.0, 142000.0, 0], [218.0, 252000.0, 0], [203.0, 177000.0, 0], [181.0, 1360000.0, 0], [156.0, 2020000.0, 1], [149.0, 1990000.0, 1]], "conditions": {"material": "SM 490 A (JIS G 3114)", "am_type": "GMAW (Gas Metal Arc Welding)", "load_ratio": "0.1", "test_type": "Tensile fatigue tests", "temperature": "-", "surface_treatment": "-"}, "metadata": {"dataset_id": 2035, "title": "An Experimental Study on the Fatigue of Structural Steels with Various Welding Details", "doi": "10.4028/www.scientific.net/KEM.385-387.593", "authors": "Goo, B. C.", "publication": "ADVANCES IN FRACTURE AND DAMAGE MECHANICS VII", "year_of_publication": 2008, "UT": "WOS:000262126000149", "base_material": "SM 490 A (JIS G 3114)", "base_young_modulus": "-", "base_yield_strength": 347, "base_ultimate_strength": 519, "base_elongation": "-", "weld_material": "AWS ER 70S-6 welding wire", "weld_young_modulus": "-", "weld_yield_strength": "-", "weld_ultimate_strength": "-", "weld_elongation": "-", "processing": "-", "welding_joint": "Fillet Welded Rib", "welding_method": "GMAW (Gas Metal Arc Welding)", "welding_voltage": "28-30", "welding_current": "270-300", "welding_speed": "-", "preheat_temp": "-", "welding_env": "Ar 80% + CO2 20% protection gas", "residual_stress": "-", "fatigue_specimen_type": "Fillet-welded rib", "fatigue_specimen_thickness": 10, "fatigue_test_type": "Tensile fatigue tests", "fatigue_temp": "-", "fatigue_env": "-", "load_ratio": 0.1, "frequency": 20, "fatigue_machine": "Instron model 8802 (25 ton) or 8503 (50 ton)", "fatigue_standard": "ASTM E 466", "fatigue_test_control": "-", "stress_concentration": "-", "failure_location": "Weld toe, weld root"}}, {"id": "WELD2025:2036", "name": "SM 490 A (JIS G 3114) | Fillet Welded Rib", "material_family": "Welded joint", "points": [[457.0, 17100.0, 0], [452.0, 69900.0, 0], [397.0, 113000.0, 0], [358.0, 205000.0, 0], [302.0, 465000.0, 0], [272.0, 899000.0, 0], [216.0, 1560000.0, 0], [200.0, 1990000.0, 1], [193.0, 2020000.0, 1]], "conditions": {"material": "SM 490 A (JIS G 3114)", "am_type": "GMAW (Gas Metal Arc Welding)", "load_ratio": "0.5", "test_type": "Tensile fatigue tests", "temperature": "-", "surface_treatment": "-"}, "metadata": {"dataset_id": 2036, "title": "An Experimental Study on the Fatigue of Structural Steels with Various Welding Details", "doi": "10.4028/www.scientific.net/KEM.385-387.593", "authors": "Goo, B. C.", "publication": "ADVANCES IN FRACTURE AND DAMAGE MECHANICS VII", "year_of_publication": 2008, "UT": "WOS:000262126000149", "base_material": "SM 490 A (JIS G 3114)", "base_young_modulus": "-", "base_yield_strength": 347, "base_ultimate_strength": 519, "base_elongation": "-", "weld_material": "AWS ER 70S-6 welding wire", "weld_young_modulus": "-", "weld_yield_strength": "-", "weld_ultimate_strength": "-", "weld_elongation": "-", "processing": "-", "welding_joint": "Fillet Welded Rib", "welding_method": "GMAW (Gas Metal Arc Welding)", "welding_voltage": "28-30", "welding_current": "270-300", "welding_speed": "-", "preheat_temp": "-", "welding_env": "Ar 80% + CO2 20% protection gas", "residual_stress": "-", "fatigue_specimen_type": "Fillet-welded rib", "fatigue_specimen_thickness": 10, "fatigue_test_type": "Tensile fatigue tests", "fatigue_temp": "-", "fatigue_env": "-", "load_ratio": 0.5, "frequency": 20, "fatigue_machine": "Instron model 8802 (25 ton) or 8503 (50 ton)", "fatigue_standard": "ASTM E 466", "fatigue_test_control": "-", "stress_concentration": "-", "failure_location": "Weld toe, weld root"}}, {"id": "WELD2025:2037", "name": "SM 490 A (JIS G 3114) | Fillet Welded Rib", "material_family": "Welded joint", "points": [[177.0, 35200.0, 0], [205.0, 56100.0, 0], [153.0, 310000.0, 0], [136.0, 401000.0, 0], [114.0, 1580000.0, 0], [90.0, 1990000.0, 1], [80.0, 2090000.0, 1]], "conditions": {"material": "SM 490 A (JIS G 3114)", "am_type": "GMAW (Gas Metal Arc Welding)", "load_ratio": "-0.1", "test_type": "Tensile fatigue tests", "temperature": "-", "surface_treatment": "-"}, "metadata": {"dataset_id": 2037, "title": "An Experimental Study on the Fatigue of Structural Steels with Various Welding Details", "doi": "10.4028/www.scientific.net/KEM.385-387.593", "authors": "Goo, B. C.", "publication": "ADVANCES IN FRACTURE AND DAMAGE MECHANICS VII", "year_of_publication": 2008, "UT": "WOS:000262126000149", "base_material": "SM 490 A (JIS G 3114)", "base_young_modulus": "-", "base_yield_strength": 347, "base_ultimate_strength": 519, "base_elongation": "-", "weld_material": "AWS ER 70S-6 welding wire", "weld_young_modulus": "-", "weld_yield_strength": "-", "weld_ultimate_strength": "-", "weld_elongation": "-", "processing": "-", "welding_joint": "Fillet Welded Rib", "welding_method": "GMAW (Gas Metal Arc Welding)", "welding_voltage": "28-30", "welding_current": "270-300", "welding_speed": "-", "preheat_temp": "-", "welding_env": "Ar 80% + CO2 20% protection gas", "residual_stress": "-", "fatigue_specimen_type": "Fillet-welded rib", "fatigue_specimen_thickness": 10, "fatigue_test_type": "Tensile fatigue tests", "fatigue_temp": "-", "fatigue_env": "-", "load_ratio": -0.1, "frequency": 20, "fatigue_machine": "Instron model 8802 (25 ton) or 8503 (50 ton)", "fatigue_standard": "ASTM E 466", "fatigue_test_control": "-", "stress_concentration": "-", "failure_location": "Weld toe, weld root"}}, {"id": "WELD2025:2038", "name": "SM 490 A (JIS G 3114) | Fillet Welded Rib", "material_family": "Welded joint", "points": [[397.0, 67500.0, 0], [361.0, 113000.0, 0], [340.0, 113000.0, 0], [317.0, 226000.0, 0], [295.0, 235000.0, 0], [265.0, 241000.0, 0], [272.0, 1410000.0, 0], [254.0, 1990000.0, 1], [222.0, 1990000.0, 1]], "conditions": {"material": "SM 490 A (JIS G 3114)", "am_type": "GMAW (Gas Metal Arc Welding)", "load_ratio": "0.1", "test_type": "Three-point bending fatigue tests", "temperature": "-", "surface_treatment": "-"}, "metadata": {"dataset_id": 2038, "title": "An Experimental Study on the Fatigue of Structural Steels with Various Welding Details", "doi": "10.4028/www.scientific.net/KEM.385-387.593", "authors": "Goo, B. C.", "publication": "ADVANCES IN FRACTURE AND DAMAGE MECHANICS VII", "year_of_publication": 2008, "UT": "WOS:000262126000149", "base_material": "SM 490 A (JIS G 3114)", "base_young_modulus": "-", "base_yield_strength": 347, "base_ultimate_strength": 519, "base_elongation": "-", "weld_material": "AWS ER 70S-6 welding wire", "weld_young_modulus": "-", "weld_yield_strength": "-", "weld_ultimate_strength": "-", "weld_elongation": "-", "processing": "-", "welding_joint": "Fillet Welded Rib", "welding_method": "GMAW (Gas Metal Arc Welding)", "welding_voltage": "28-30", "welding_current": "270-300", "welding_speed": "-", "preheat_temp": "-", "welding_env": "Ar 80% + CO2 20% protection gas", "residual_stress": "-", "fatigue_specimen_type": "Fillet-welded rib", "fatigue_specimen_thickness": 10, "fatigue_test_type": "Three-point bending fatigue tests", "fatigue_temp": "-", "fatigue_env": "-", "load_ratio": 0.1, "frequency": 20, "fatigue_machine": "Instron model 8802 (25 ton) or 8503 (50 ton)", "fatigue_standard": "ASTM E 466", "fatigue_test_control": "-", "stress_concentration": "-", "failure_location": "Weld toe, weld root"}}, {"id": "WELD2025:2039", "name": "SM 490 A (JIS G 3114) | Fillet Welded Rib", "material_family": "Welded joint", "points": [[738.0, 32300.0, 0], [712.0, 37300.0, 0], [679.0, 49700.0, 0], [611.0, 85200.0, 0], [562.0, 131000.0, 0], [499.0, 225000.0, 0], [449.0, 300000.0, 0], [371.0, 1060000.0, 0], [354.0, 1320000.0, 0], [326.0, 2090000.0, 1], [318.0, 1960000.0, 1]], "conditions": {"material": "SM 490 A (JIS G 3114)", "am_type": "GMAW (Gas Metal Arc Welding)", "load_ratio": "0.5", "test_type": "Three-point bending fatigue tests", "temperature": "-", "surface_treatment": "-"}, "metadata": {"dataset_id": 2039, "title": "An Experimental Study on the Fatigue of Structural Steels with Various Welding Details", "doi": "10.4028/www.scientific.net/KEM.385-387.593", "authors": "Goo, B. C.", "publication": "ADVANCES IN FRACTURE AND DAMAGE MECHANICS VII", "year_of_publication": 2008, "UT": "WOS:000262126000149", "base_material": "SM 490 A (JIS G 3114)", "base_young_modulus": "-", "base_yield_strength": 347, "base_ultimate_strength": 519, "base_elongation": "-", "weld_material": "AWS ER 70S-6 welding wire", "weld_young_modulus": "-", "weld_yield_strength": "-", "weld_ultimate_strength": "-", "weld_elongation": "-", "processing": "-", "welding_joint": "Fillet Welded Rib", "welding_method": "GMAW (Gas Metal Arc Welding)", "welding_voltage": "28-30", "welding_current": "270-300", "welding_speed": "-", "preheat_temp": "-", "welding_env": "Ar 80% + CO2 20% protection gas", "residual_stress": "-", "fatigue_specimen_type": "Fillet-welded rib", "fatigue_specimen_thickness": 10, "fatigue_test_type": "Three-point bending fatigue tests", "fatigue_temp": "-", "fatigue_env": "-", "load_ratio": 0.5, "frequency": 20, "fatigue_machine": "Instron model 8802 (25 ton) or 8503 (50 ton)", "fatigue_standard": "ASTM E 466", "fatigue_test_control": "-", "stress_concentration": "-", "failure_location": "Weld toe, weld root"}}, {"id": "WELD2025:2040", "name": "SM 490 A (JIS G 3114) | box beam", "material_family": "Welded joint", "points": [[365.0, 103000.0, 0], [351.0, 106000.0, 0], [283.0, 256000.0, 0], [237.0, 383000.0, 0], [182.0, 1010000.0, 0], [149.0, 2000000.0, 1]], "conditions": {"material": "SM 490 A (JIS G 3114)", "am_type": "GMAW (Gas Metal Arc Welding)", "load_ratio": "0.1", "test_type": "Three-point bending fatigue tests", "temperature": "-", "surface_treatment": "-"}, "metadata": {"dataset_id": 2040, "title": "An Experimental Study on the Fatigue of Structural Steels with Various Welding Details", "doi": "10.4028/www.scientific.net/KEM.385-387.593", "authors": "Goo, B. C.", "publication": "ADVANCES IN FRACTURE AND DAMAGE MECHANICS VII", "year_of_publication": 2008, "UT": "WOS:000262126000149", "base_material": "SM 490 A (JIS G 3114)", "base_young_modulus": "-", "base_yield_strength": 347, "base_ultimate_strength": 519, "base_elongation": "-", "weld_material": "AWS ER 70S-6 welding wire", "weld_young_modulus": "-", "weld_yield_strength": "-", "weld_ultimate_strength": "-", "weld_elongation": "-", "processing": "-", "welding_joint": "box beam", "welding_method": "GMAW (Gas Metal Arc Welding)", "welding_voltage": "28-30", "welding_current": "270-300", "welding_speed": "-", "preheat_temp": "-", "welding_env": "Ar 80% + CO2 20% protection gas", "residual_stress": "-", "fatigue_specimen_type": "box beam", "fatigue_specimen_thickness": 10, "fatigue_test_type": "Three-point bending fatigue tests", "fatigue_temp": "-", "fatigue_env": "-", "load_ratio": 0.1, "frequency": 20, "fatigue_machine": "Instron model 8802 (25 ton) or 8503 (50 ton)", "fatigue_standard": "ASTM E 466", "fatigue_test_control": "-", "stress_concentration": "-", "failure_location": "Weld toe, weld root"}}, {"id": "WELD2025:2041", "name": "SM 490 A (JIS G 3114) | box beam", "material_family": "Welded joint", "points": [[355.0, 86100.0, 0], [314.0, 111000.0, 0], [286.0, 171000.0, 0], [212.0, 444000.0, 0], [159.0, 1200000.0, 0], [132.0, 2050000.0, 1]], "conditions": {"material": "SM 490 A (JIS G 3114)", "am_type": "GMAW (Gas Metal Arc Welding)", "load_ratio": "0.1", "test_type": "Three-point bending fatigue tests", "temperature": "-", "surface_treatment": "heat treatment"}, "metadata": {"dataset_id": 2041, "title": "An Experimental Study on the Fatigue of Structural Steels with Various Welding Details", "doi": "10.4028/www.scientific.net/KEM.385-387.593", "authors": "Goo, B. C.", "publication": "ADVANCES IN FRACTURE AND DAMAGE MECHANICS VII", "year_of_publication": 2008, "UT": "WOS:000262126000149", "base_material": "SM 490 A (JIS G 3114)", "base_young_modulus": "-", "base_yield_strength": 347, "base_ultimate_strength": 519, "base_elongation": "-", "weld_material": "AWS ER 70S-6 welding wire", "weld_young_modulus": "-", "weld_yield_strength": "-", "weld_ultimate_strength": "-", "weld_elongation": "-", "processing": "heat treatment", "welding_joint": "box beam", "welding_method": "GMAW (Gas Metal Arc Welding)", "welding_voltage": "28-30", "welding_current": "270-300", "welding_speed": "-", "preheat_temp": "-", "welding_env": "Ar 80% + CO2 20% protection gas", "residual_stress": "-", "fatigue_specimen_type": "box beam", "fatigue_specimen_thickness": 10, "fatigue_test_type": "Three-point bending fatigue tests", "fatigue_temp": "-", "fatigue_env": "-", "load_ratio": 0.1, "frequency": 20, "fatigue_machine": "Instron model 8802 (25 ton) or 8503 (50 ton)", "fatigue_standard": "ASTM E 466", "fatigue_test_control": "-", "stress_concentration": "-", "failure_location": "Weld toe, weld root"}}, {"id": "WELD2025:2042", "name": "SM 490 A (JIS G 3114) | box beam V", "material_family": "Welded joint", "points": [[359.0, 25300.0, 0], [266.0, 66500.0, 0], [235.0, 146000.0, 0], [195.0, 166000.0, 0], [143.0, 624000.0, 0], [99.0, 2050000.0, 1]], "conditions": {"material": "SM 490 A (JIS G 3114)", "am_type": "GMAW (Gas Metal Arc Welding)", "load_ratio": "0.1", "test_type": "Three-point bending fatigue tests", "temperature": "-", "surface_treatment": "heat treatment"}, "metadata": {"dataset_id": 2042, "title": "An Experimental Study on the Fatigue of Structural Steels with Various Welding Details", "doi": "10.4028/www.scientific.net/KEM.385-387.593", "authors": "Goo, B. C.", "publication": "ADVANCES IN FRACTURE AND DAMAGE MECHANICS VII", "year_of_publication": 2008, "UT": "WOS:000262126000149", "base_material": "SM 490 A (JIS G 3114)", "base_young_modulus": "-", "base_yield_strength": 347, "base_ultimate_strength": 519, "base_elongation": "-", "weld_material": "AWS ER 70S-6 welding wire", "weld_young_modulus": "-", "weld_yield_strength": "-", "weld_ultimate_strength": "-", "weld_elongation": "-", "processing": "heat treatment", "welding_joint": "box beam V", "welding_method": "GMAW (Gas Metal Arc Welding)", "welding_voltage": "28-30", "welding_current": "270-300", "welding_speed": "-", "preheat_temp": "-", "welding_env": "Ar 80% + CO2 20% protection gas", "residual_stress": "-", "fatigue_specimen_type": "box beam V", "fatigue_specimen_thickness": 10, "fatigue_test_type": "Three-point bending fatigue tests", "fatigue_temp": "-", "fatigue_env": "-", "load_ratio": 0.1, "frequency": 20, "fatigue_machine": "Instron model 8802 (25 ton) or 8503 (50 ton)", "fatigue_standard": "ASTM E 466", "fatigue_test_control": "-", "stress_concentration": "-", "failure_location": "Weld toe, weld root"}}, {"id": "WELD2025:2043", "name": "SM 490 A (JIS G 3114) | box beam H", "material_family": "Welded joint", "points": [[359.0, 10900.0, 0], [321.0, 15900.0, 0], [279.0, 32300.0, 0], [221.0, 44400.0, 0], [133.0, 215000.0, 0], [81.0, 2020000.0, 1]], "conditions": {"material": "SM 490 A (JIS G 3114)", "am_type": "GMAW (Gas Metal Arc Welding)", "load_ratio": "0.1", "test_type": "Three-point bending fatigue tests", "temperature": "-", "surface_treatment": "heat treatment"}, "metadata": {"dataset_id": 2043, "title": "An Experimental Study on the Fatigue of Structural Steels with Various Welding Details", "doi": "10.4028/www.scientific.net/KEM.385-387.593", "authors": "Goo, B. C.", "publication": "ADVANCES IN FRACTURE AND DAMAGE MECHANICS VII", "year_of_publication": 2008, "UT": "WOS:000262126000149", "base_material": "SM 490 A (JIS G 3114)", "base_young_modulus": "-", "base_yield_strength": 347, "base_ultimate_strength": 519,
