Repository: yunyunfanfan/S-PA-CBB

# S-PA-CBB

Official research code, processed curve records, evaluation outputs, and manuscript source for:

> **From Physics to Selective Generation: Conditional Brownian Bridges for Sparse S–N Curve Reconstruction and Fatigue Decision-Making**

S-PA-CBB reconstructs a complete probabilistic stress–life (S–N) curve from only two to four observed fatigue tests. The method first fits an interpretable Basquin state, diagnoses whether that state is sufficient, and applies a ControlNet-style conditional Brownian-bridge residual only to curves that benefit from correction.

File: external_data/weld2025_disjoint_curves.json (part 77 of 223)
"base_elongation": "-", "weld_material": "AWS ER 70S-6 welding wire", "weld_young_modulus": "-", "weld_yield_strength": "-", "weld_ultimate_strength": "-", "weld_elongation": "-", "processing": "heat treatment", "welding_joint": "box beam H", "welding_method": "GMAW (Gas Metal Arc Welding)", "welding_voltage": "28-30", "welding_current": "270-300", "welding_speed": "-", "preheat_temp": "-", "welding_env": "Ar 80% + CO2 20% protection gas", "residual_stress": "-", "fatigue_specimen_type": "box beam H", "fatigue_specimen_thickness": 10, "fatigue_test_type": "Three-point bending fatigue tests", "fatigue_temp": "-", "fatigue_env": "-", "load_ratio": 0.1, "frequency": 20, "fatigue_machine": "Instron model 8802 (25 ton) or 8503 (50 ton)", "fatigue_standard": "ASTM E 466", "fatigue_test_control": "-", "stress_concentration": "-", "failure_location": "Weld toe, weld root"}}, {"id": "WELD2025:2044", "name": "Mild steel (JSC270D) | Spot welded joint", "material_family": "Welded joint", "points": [[174.0, 9530.0, 0], [151.0, 10200.0, 0], [117.0, 29300.0, 0], [94.0, 86200.0, 0], [69.0, 477000.0, 0], [46.0, 10000000.0, 1]], "conditions": {"material": "Mild steel (JSC270D)", "am_type": "Resistance spot welding", "load_ratio": "0.1", "test_type": "Axial fatigue test", "temperature": "Room temperature", "surface_treatment": "-"}, "metadata": {"dataset_id": 2044, "title": "Influence of Strength Level of Steels on Fatigue Strength and Fracture Morphology of Spot Welded Joints", "doi": "10.4028/www.scientific.net/KEM.462-463.94", "authors": "Tohgo, Keiichiro; Ohguma, Tomoya; Shimamura, Yoshinobu; Ojima, Yoshifumi", "publication": "FRACTURE AND STRENGTH OF SOLIDS VII, PTS 1 AND 2", "year_of_publication": 2011, "UT": "WOS:000291450700017", "base_material": "Mild steel (JSC270D)", "base_young_modulus": 217, "base_yield_strength": 137, "base_ultimate_strength": 271, "base_elongation": 52, "weld_material": "-", "weld_young_modulus": "-", "weld_yield_strength": "-", "weld_ultimate_strength": "-", "weld_elongation": "-", "processing": "-", "welding_joint": "Spot welded joint", "welding_method": "Resistance spot welding", "welding_voltage": "-", "welding_current": "-", "welding_speed": "-", "preheat_temp": "-", "welding_env": "-", "residual_stress": "-", "fatigue_specimen_type": "Spot weld shear specimen", "fatigue_specimen_thickness": 1.4, "fatigue_test_type": "Axial fatigue test", "fatigue_temp": "Room temperature", "fatigue_env": "Atmosphere", "load_ratio": 0.1, "frequency": 10, "fatigue_machine": "-", "fatigue_standard": "-", "fatigue_test_control": "Stress", "stress_concentration": "-", "failure_location": "Button fracture"}}, {"id": "WELD2025:2045", "name": "Ultra-high strength steel (JSC980Y) | Spot welded joint", "material_family": "Welded joint", "points": [[468.0, 650.0, 0], [409.0, 1580.0, 0], [311.0, 2970.0, 0], [253.0, 6420.0, 0], [188.0, 21200.0, 0], [121.0, 109000.0, 0], [94.0, 344000.0, 0], [60.0, 1280000.0, 0], [33.0, 10000000.0, 1]], "conditions": {"material": "Ultra-high strength steel (JSC980Y)", "am_type": "Resistance spot welding", "load_ratio": "0.1", "test_type": "Axial fatigue test", "temperature": "Room temperature", "surface_treatment": "-"}, "metadata": {"dataset_id": 2045, "title": "Influence of Strength Level of Steels on Fatigue Strength and Fracture Morphology of Spot Welded Joints", "doi": "10.4028/www.scientific.net/KEM.462-463.94", "authors": "Tohgo, Keiichiro; Ohguma, Tomoya; Shimamura, Yoshinobu; Ojima, Yoshifumi", "publication": "FRACTURE AND STRENGTH OF SOLIDS VII, PTS 1 AND 2", "year_of_publication": 2011, "UT": "WOS:000291450700017", "base_material": "Ultra-high strength steel (JSC980Y)", "base_young_modulus": 205, "base_yield_strength": 665, "base_ultimate_strength": 984, "base_elongation": 15, "weld_material": "-", "weld_young_modulus": "-", "weld_yield_strength": "-", "weld_ultimate_strength": "-", "weld_elongation": "-", "processing": "-", "welding_joint": "Spot welded joint", "welding_method": "Resistance spot welding", "welding_voltage": "-", "welding_current": "-", "welding_speed": "-", "preheat_temp": "-", "welding_env": "-", "residual_stress": "-", "fatigue_specimen_type": "Spot weld shear specimen", "fatigue_specimen_thickness": 1.4, "fatigue_test_type": "Axial fatigue test", "fatigue_temp": "Room temperature", "fatigue_env": "Atmosphere", "load_ratio": 0.1, "frequency": 10, "fatigue_machine": "-", "fatigue_standard": "-", "fatigue_test_control": "Stress", "stress_concentration": "-", "failure_location": "Shear fracture"}}, {"id": "WELD2025:2046", "name": "Mild steel (JSC270D) | Spot welded joint", "material_family": "Welded joint", "points": [[167.0, 187000.0, 0], [134.0, 564000.0, 0], [110.0, 1220000.0, 0], [85.0, 10000000.0, 1]], "conditions": {"material": "Mild steel (JSC270D)", "am_type": "Resistance spot welding", "load_ratio": "0.1", "test_type": "Axial fatigue test", "temperature": "Room temperature", "surface_treatment": "-"}, "metadata": {"dataset_id": 2046, "title": "Influence of Strength Level of Steels on Fatigue Strength and Fracture Morphology of Spot Welded Joints", "doi": "10.4028/www.scientific.net/KEM.462-463.94", "authors": "Tohgo, Keiichiro; Ohguma, Tomoya; Shimamura, Yoshinobu; Ojima, Yoshifumi", "publication": "FRACTURE AND STRENGTH OF SOLIDS VII, PTS 1 AND 2", "year_of_publication": 2011, "UT": "WOS:000291450700017", "base_material": "Mild steel (JSC270D)", "base_young_modulus": 217, "base_yield_strength": 137, "base_ultimate_strength": 271, "base_elongation": 52, "weld_material": "-", "weld_young_modulus": "-", "weld_yield_strength": "-", "weld_ultimate_strength": "-", "weld_elongation": "-", "processing": "-", "welding_joint": "Spot welded joint", "welding_method": "Resistance spot welding", "welding_voltage": "-", "welding_current": "-", "welding_speed": "-", "preheat_temp": "-", "welding_env": "-", "residual_stress": "-", "fatigue_specimen_type": "spot weld tensile specimen", "fatigue_specimen_thickness": 1.4, "fatigue_test_type": "Axial fatigue test", "fatigue_temp": "Room temperature", "fatigue_env": "Atmosphere", "load_ratio": 0.1, "frequency": 10, "fatigue_machine": "-", "fatigue_standard": "-", "fatigue_test_control": "Stress", "stress_concentration": "-", "failure_location": "Base plate fracture"}}, {"id": "WELD2025:2047", "name": "Ultra-high strength steel (JSC980Y) | Spot welded joint", "material_family": "Welded joint", "points": [[506.0, 8190.0, 0], [338.0, 31000.0, 0], [171.0, 314000.0, 0], [131.0, 880000.0, 0], [111.0, 1910000.0, 0], [81.0, 10000000.0, 1]], "conditions": {"material": "Ultra-high strength steel (JSC980Y)", "am_type": "Resistance spot welding", "load_ratio": "0.1", "test_type": "Axial fatigue test", "temperature": "Room temperature", "surface_treatment": "-"}, "metadata": {"dataset_id": 2047, "title": "Influence of Strength Level of Steels on Fatigue Strength and Fracture Morphology of Spot Welded Joints", "doi": "10.4028/www.scientific.net/KEM.462-463.94", "authors": "Tohgo, Keiichiro; Ohguma, Tomoya; Shimamura, Yoshinobu; Ojima, Yoshifumi", "publication": "FRACTURE AND STRENGTH OF SOLIDS VII, PTS 1 AND 2", "year_of_publication": 2011, "UT": "WOS:000291450700017", "base_material": "Ultra-high strength steel (JSC980Y)", "base_young_modulus": 205, "base_yield_strength": 665, "base_ultimate_strength": 984, "base_elongation": 15, "weld_material": "-", "weld_young_modulus": "-", "weld_yield_strength": "-", "weld_ultimate_strength": "-", "weld_elongation": "-", "processing": "-", "welding_joint": "Spot welded joint", "welding_method": "Resistance spot welding", "welding_voltage": "-", "welding_current": "-", "welding_speed": "-", "preheat_temp": "-", "welding_env": "-", "residual_stress": "-", "fatigue_specimen_type": "spot weld tensile specimen", "fatigue_specimen_thickness": 1.4, "fatigue_test_type": "Axial fatigue test", "fatigue_temp": "Room temperature", "fatigue_env": "Atmosphere", "load_ratio": 0.1, "frequency": 10, "fatigue_machine": "-", "fatigue_standard": "-", "fatigue_test_control": "Stress", "stress_concentration": "-", "failure_location": "Base plate fracture initiated from nugget"}}, {"id": "WELD2025:2048", "name": "Ultra-high-strength bainitic-martensitic steel | Butt Joint", "material_family": "Welded joint", "points": [[799.0, 4630.0, 0], [800.0, 5080.0, 0], [800.0, 5510.0, 0], [800.0, 5840.0, 0], [800.0, 5700.0, 0], [700.0, 9260.0, 0], [699.0, 9580.0, 0], [700.0, 9900.0, 0], [700.0, 10300.0, 0]], "conditions": {"material": "Ultra-high-strength bainitic-martensitic steel", "am_type": "Laser welding", "load_ratio": "0", "test_type": "Bending fatigue test", "temperature": "-", "surface_treatment": "-"}, "metadata": {"dataset_id": 2048, "title": "The Low-cycle Fatigue Strength of Laser-welded Ultra-high-strength Steel", "doi": "10.4028/www.scientific.net/KEM.473.281", "authors": "Keskitalo, Markku; Mantyjarvi, Kari; Kiuru, Toni", "publication": "SHEET METAL 2011", "year_of_publication": 2011, "UT": "WOS:000303218700037", "base_material": "Ultra-high-strength bainitic-martensitic steel", "base_young_modulus": "-", "base_yield_strength": 960, "base_ultimate_strength": 1000, "base_elongation": 7, "weld_material": "-", "weld_young_modulus": "-", "weld_yield_strength": "-", "weld_ultimate_strength": "-", "weld_elongation": "-", "processing": "-", "welding_joint": "Butt Joint", "welding_method": "Laser welding", "welding_voltage": "-", "welding_current": "-", "welding_speed": "83.33, 66.67, 50, 16.67, 100, 25", "preheat_temp": "-", "welding_env": "Argon shielding gas", "residual_stress": "-", "fatigue_specimen_type": "Butt Joint (longitudinal)", "fatigue_specimen_thickness": 4, "fatigue_test_type": "Bending fatigue test", "fatigue_temp": "-", "fatigue_env": "-", "load_ratio": 0, "frequency": "-", "fatigue_machine": "Purpose-built bending fatigue tester", "fatigue_standard": "-", "fatigue_test_control": "Stress", "stress_concentration": "-", "failure_location": "Weld toe, softest areas of the HAZ"}}, {"id": "WELD2025:2049", "name": "Ultra-high-strength bainitic-martensitic steel | Butt Joint", "material_family": "Welded joint", "points": [[800.0, 4890.0, 0], [800.0, 7600.0, 0], [699.0, 7640.0, 0], [699.0, 8660.0, 0], [699.0, 8910.0, 0], [700.0, 10900.0, 0]], "conditions": {"material": "Ultra-high-strength bainitic-martensitic steel", "am_type": "Laser welding", "load_ratio": "0", "test_type": "Bending fatigue test", "temperature": "-", "surface_treatment": "-"}, "metadata": {"dataset_id": 2049, "title": "The Low-cycle Fatigue Strength of Laser-welded Ultra-high-strength Steel", "doi": "10.4028/www.scientific.net/KEM.473.281", "authors": "Keskitalo, Markku; Mantyjarvi, Kari; Kiuru, Toni", "publication": "SHEET METAL 2011", "year_of_publication": 2011, "UT": "WOS:000303218700037", "base_material": "Ultra-high-strength bainitic-martensitic steel", "base_young_modulus": "-", "base_yield_strength": 960, "base_ultimate_strength": 1000, "base_elongation": 7, "weld_material": "-", "weld_young_modulus": "-", "weld_yield_strength": "-", "weld_ultimate_strength": "-", "weld_elongation": "-", "processing": "-", "welding_joint": "Butt Joint", "welding_method": "Laser welding", "welding_voltage": "-", "welding_current": "-", "welding_speed": "83.33, 66.67, 50, 16.67, 100, 25", "preheat_temp": "-", "welding_env": "Argon shielding gas", "residual_stress": "-", "fatigue_specimen_type": "Butt Joint (tansverse)", "fatigue_specimen_thickness": 4, "fatigue_test_type": "Bending fatigue test", "fatigue_temp": "-", "fatigue_env": "-", "load_ratio": 0, "frequency": "-", "fatigue_machine": "Purpose-built bending fatigue tester", "fatigue_standard": "-", "fatigue_test_control": "Stress", "stress_concentration": "-", "failure_location": "Weld toe, softest areas of the HAZ"}}, {"id": "WELD2025:2050", "name": "Ultra-high-strength bainitic-martensitic steel | Butt Joint", "material_family": "Welded joint", "points": [[897.0, 9040.0, 0], [898.0, 10100.0, 0], [800.0, 14300.0, 0], [800.0, 16600.0, 0], [800.0, 17400.0, 0]], "conditions": {"material": "Ultra-high-strength bainitic-martensitic steel", "am_type": "Laser welding", "load_ratio": "0", "test_type": "Bending fatigue test", "temperature": "-", "surface_treatment": "Polished"}, "metadata": {"dataset_id": 2050, "title": "The Low-cycle Fatigue Strength of Laser-welded Ultra-high-strength Steel", "doi": "10.4028/www.scientific.net/KEM.473.281", "authors": "Keskitalo, Markku; Mantyjarvi, Kari; Kiuru, Toni", "publication": "SHEET METAL 2011", "year_of_publication": 2011, "UT": "WOS:000303218700037", "base_material": "Ultra-high-strength bainitic-martensitic steel", "base_young_modulus": "-", "base_yield_strength": 960, "base_ultimate_strength": 1000, "base_elongation": 7, "weld_material": "-", "weld_young_modulus": "-", "weld_yield_strength": "-", "weld_ultimate_strength": "-", "weld_elongation": "-", "processing": "Polished", "welding_joint": "Butt Joint", "welding_method": "Laser welding", "welding_voltage": "-", "welding_current": "-", "welding_speed": "83.33, 66.67, 50, 16.67, 100, 25", "preheat_temp": "-", "welding_env": "Argon shielding gas", "residual_stress": "-", "fatigue_specimen_type": "Butt Joint (longitudinal)", "fatigue_specimen_thickness": 4, "fatigue_test_type": "Bending fatigue test", "fatigue_temp": "-", "fatigue_env": "-", "load_ratio": 0, "frequency": "-", "fatigue_machine": "Purpose-built bending fatigue tester", "fatigue_standard": "-", "fatigue_test_control": "Stress", "stress_concentration": "-", "failure_location": "Weld toe, softest areas of the HAZ"}}, {"id": "WELD2025:2051", "name": "Ultra-high-strength bainitic-martensitic steel | Butt Joint", "material_family": "Welded joint", "points": [[901.0, 7530.0, 0], [899.0, 9580.0, 0], [899.0, 9900.0, 0], [897.0, 10300.0, 0], [800.0, 12200.0, 0], [800.0, 13700.0, 0], [799.0, 15900.0, 0], [800.0, 16400.0, 0]], "conditions": {"material": "Ultra-high-strength bainitic-martensitic steel", "am_type": "Laser welding", "load_ratio": "0", "test_type": "Bending fatigue test", "temperature": "-", "surface_treatment": "Polished"}, "metadata": {"dataset_id": 2051, "title": "The Low-cycle Fatigue Strength of Laser-welded Ultra-high-strength Steel", "doi": "10.4028/www.scientific.net/KEM.473.281", "authors": "Keskitalo, Markku; Mantyjarvi, Kari; Kiuru, Toni", "publication": "SHEET METAL 2011", "year_of_publication": 2011, "UT": "WOS:000303218700037", "base_material": "Ultra-high-strength bainitic-martensitic steel", "base_young_modulus": "-", "base_yield_strength": 960, "base_ultimate_strength": 1000, "base_elongation": 7, "weld_material": "-", "weld_young_modulus": "-", "weld_yield_strength": "-", "weld_ultimate_strength": "-", "weld_elongation": "-", "processing": "Polished", "welding_joint": "Butt Joint", "welding_method": "Laser welding", "welding_voltage": "-", "welding_current": "-", "welding_speed": "83.33, 66.67, 50, 16.67, 100, 25", "preheat_temp": "-", "welding_env": "Argon shielding gas", "residual_stress": "-", "fatigue_specimen_type": "Butt Joint (tansverse)", "fatigue_specimen_thickness": 4, "fatigue_test_type": "Bending fatigue test", "fatigue_temp": "-", "fatigue_env": "-", "load_ratio": 0, "frequency": "-", "fatigue_machine": "Purpose-built bending fatigue tester", "fatigue_standard": "-", "fatigue_test_control": "Stress", "stress_concentration": "-", "failure_location": "Weld toe, softest areas of the HAZ"}}, {"id": "WELD2025:2052", "name": "Non-combustible magnesium alloy (AMX602) | -", "material_family": "Welded joint", "points": [[327.0, 779.0, 0], [199.0, 20752.0, 0], [164.0, 31347.0, 0], [132.0, 19886.0, 0], [136.0, 61171.0, 0], [100.0, 86663.0, 0], [102.0, 211011.0, 0], [69.0, 1969646.0, 0]], "conditions": {"material": "Non-combustible magnesium alloy (AMX602)", "am_type": "Friction Stir Welding (FSW)", "load_ratio": "0.05", "test_type": "Axial fatigue test", "temperature": "-", "surface_treatment": "Vacuum annealing (200°C for 60 minutes)"}, "metadata": {"dataset_id": 2052, "title": "Effect of Friction Stir Welding Condition on Fatigue Limit of Welded Non-combustible Mg Alloy", "doi": "10.4028/www.scientific.net/KEM.488-489.311", "authors": "Hayashi, Komei; Hamada, Shigeru; Shigematsu, Ichinori; Sakamoto, Michiru; Noguchi, Hiroshi", "publication": "ADVANCES IN FRACTURE AND DAMAGE MECHANICS X", "year_of_publication": 2012, "UT": "WOS:000306531200077", "base_material": "Non-combustible magnesium alloy (AMX602)", "base_young_modulus": "-", "base_yield_strength": "-", "base_ultimate_strength": "-", "base_elongation": "-", "weld_material": "Non-combustible magnesium alloy (AMX602)", "weld_young_modulus": "-", "weld_yield_strength": "-", "weld_ultimate_strength": "-", "weld_elongation": "-", "processing": "Vacuum annealing (200°C for 60 minutes)", "welding_joint": "-", "welding_method": "Friction Stir Welding (FSW)", "welding_voltage": "-", "welding_current": "-", "welding_speed": 6.67, "preheat_temp": "-", "welding_env": "-", "residual_stress": "-", "fatigue_specimen_type": "Flat plate", "fatigue_specimen_thickness": 2, "fatigue_test_type": "Axial fatigue test", "fatigue_temp": "-", "fatigue_env": "-", "load_ratio": 0.05, "frequency": 20, "fatigue_machine": "Tension-compression fatigue testing machine", "fatigue_standard": "-", "fatigue_test_control": "Stress", "stress_concentration": "-", "failure_location": "Boundary between friction stir area and base-metal area"}}, {"id": "WELD2025:2053", "name": "EN 1.4372 TR type ¼ hard work-hardened stainless steel | Butt joint", "material_family": "Welded joint", "points": [[1087.0, 343.0, 0], [1090.0, 365.0, 0], [1085.0, 392.0, 0], [1085.0, 437.0, 0], [1082.0, 465.0, 0], [1090.0, 551.0, 0], [1085.0, 592.0, 0], [1084.0, 842.0, 0], [515.0, 191000.0, 0], [515.0, 285000.0, 0], [510.0, 329000.0, 0], [513.0, 457000.0, 0], [518.0, 682000.0, 0]], "conditions": {"material": "EN 1.4372 TR type ¼ hard work-hardened stainless steel", "am_type": "Laser welding", "load_ratio": "-1", "test_type": "Compression-tension fatigue test", "temperature": "-", "surface_treatment": "Work-hardened"}, "metadata": {"dataset_id": 2053, "title": "The influence of the shielding gas to the static and dynamic strength properties of laser welded workhardened nitrogen alloyed austenitic stainless steel", "doi": "10.4028/www.scientific.net/KEM.549.471", "authors": "Keskitalo, Markku; Mantyjarvi, Karl", "publication": "SHEET METAL 2013", "year_of_publication": 2013, "UT": "WOS:000321156900059", "base_material": "EN 1.4372 TR type ¼ hard work-hardened stainless steel", "base_young_modulus": "-", "base_yield_strength": "702, 685", "base_ultimate_strength": "870, 871", "base_elongation": "41, 42", "weld_material": "Austenitic stainless steel (AISI 201 LN TR type)", "weld_young_modulus": "-", "weld_yield_strength": 682.25, "weld_ultimate_strength": 821.25, "weld_elongation": 21.73, "processing": "Work-hardened", "welding_joint": "Butt joint", "welding_method": "Laser welding", "welding_voltage": "-", "welding_current": "-", "welding_speed": 116.67, "preheat_temp": "-", "welding_env": "nitrogen shielding gas", "residual_stress": "-", "fatigue_specimen_type": "machined bar", "fatigue_specimen_thickness": 2.27, "fatigue_test_type": "Compression-tension fatigue test", "fatigue_temp": "-", "fatigue_env": "-", "load_ratio": -1, "frequency": "10-15", "fatigue_machine": "Instron 8800 servohydraulic test system", "fatigue_standard": "SFS 3099", "fatigue_test_control": "Stress", "stress_concentration": "-", "failure_location": "Weld toe"}}, {"id": "WELD2025:2054", "name": "EN 1.4372 TR type ¼ hard work-hardened stainless steel | Butt joint", "material_family": "Welded joint", "points": [[1082.0, 327.0, 0], [1082.0, 614.0, 0], [1092.0, 645.0, 0], [1082.0, 693.0, 0], [513.0, 64100.0, 0], [516.0, 68200.0, 0], [516.0, 148000.0, 0], [513.0, 189000.0, 0], [510.0, 390000.0, 0]], "conditions": {"material": "EN 1.4372 TR type ¼ hard work-hardened stainless steel", "am_type": "Laser welding", "load_ratio": "-1", "test_type": "Compression-tension fatigue test", "temperature": "-", "surface_treatment": "Work-hardened"}, "metadata": {"dataset_id": 2054, "title": "The influence of the shielding gas to the static and dynamic strength properties of laser welded workhardened nitrogen alloyed austenitic stainless steel", "doi": "10.4028/www.scientific.net/KEM.549.471", "authors": "Keskitalo, Markku; Mantyjarvi, Karl", "publication": "SHEET METAL 2013", "year_of_publication": 2013, "UT": "WOS:000321156900059", "base_material": "EN 1.4372 TR type ¼ hard work-hardened stainless steel", "base_young_modulus": "-", "base_yield_strength": "702, 685", "base_ultimate_strength": "870, 871", "base_elongation": "41, 42", "weld_material": "Austenitic stainless steel (AISI 201 LN TR type)", "weld_young_modulus": "-", "weld_yield_strength": 677.5, "weld_ultimate_strength": 821.25, "weld_elongation": 22.05, "processing": "Work-hardened", "welding_joint": "Butt joint", "welding_method": "Laser welding", "welding_voltage": "-", "welding_current": "-", "welding_speed": 116.67, "preheat_temp": "-", "welding_env": "Argon shielding gas", "residual_stress": "-", "fatigue_specimen_type": "machined bar", "fatigue_specimen_thickness": 2.27, "fatigue_test_type": "Compression-tension fatigue test", "fatigue_temp": "-", "fatigue_env": "-", "load_ratio": -1, "frequency": "10-15", "fatigue_machine": "Instron 8800 servohydraulic test system", "fatigue_standard": "SFS 3099", "fatigue_test_control": "Stress", "stress_concentration": "-", "failure_location": "Weld toe"}}, {"id": "WELD2025:2057", "name": "Al-Mg-Si alloy AA6082 | Butt Joint", "material_family": "Welded joint", "points": [[331.0, 125000.0, 0], [300.0, 272000.0, 0], [300.0, 307000.0, 0], [268.0, 517000.0, 0], [268.0, 616000.0, 0], [238.0, 731000.0, 0], [239.0, 921000.0, 0], [208.0, 1330000.0, 0], [267.0, 578000.0, 0], [208.0, 1260000.0, 0], [298.0, 494000.0, 0]], "conditions": {"material": "Al-Mg-Si alloy AA6082", "am_type": "Friction Stir Welding (FSW)", "load_ratio": "0.5", "test_type": "Axial", "temperature": "-", "surface_treatment": "Post weld ageing treatment (artificially aged at 185°C for 5 hours)"}, "metadata": {"dataset_id": 2057, "title": "Fatigue of friction stir welded AlMgSi-alloy 6082", "doi": "10.4028/www.scientific.net/MSF.331-337.1787", "authors": "Ericsson, M; Sandstr??m, R", "publication": "ALUMINIUM ALLOYS: THEIR PHYSICAL AND MECHANICAL PROPERTIES, PTS 1-3", "year_of_publication": 2000, "UT": "WOS:000088851600266", "base_material": "Al-Mg-Si alloy AA6082", "base_young_modulus": "-", "base_yield_strength": 260, "base_ultimate_strength": 289, "base_elongation": "7-8", "weld_material": "Al-Mg-Si alloy AA6082", "weld_young_modulus": "-", "weld_yield_strength": "-", "weld_ultimate_strength": "-", "weld_elongation": "-", "processing": "Post weld ageing treatment (artificially aged at 185°C for 5 hours)", "welding_joint": "Butt Joint", "welding_method": "Friction Stir Welding (FSW)", "welding_voltage": "-", "welding_current": "-", "welding_speed": 5.83, "preheat_temp": "-", "welding_env": "-", "residual_stress": "-", "fatigue_specimen_type": "Cross weld specimen", "fatigue_specimen_thickness": 5.8, "fatigue_test_type": "Axial", "fatigue_temp": "-", "fatigue_env": "-", "load_ratio": 0.5, "frequency": "9-15", "fatigue_machine": "Servo-hydraulic testing machine (250 kN load capacity)", "fatigue_standard": "-", "fatigue_test_control": "Stress", "stress_concentration": "-", "failure_location": "Weld area, near the weld centre or halfway between the centre and the weld/HAZ border"}}, {"id": "WELD2025:2058", "name": "Al-Mg-Si alloy AA6082 | Butt Joint", "material_family": "Welded joint", "points": [[329.0, 298000.0, 0], [329.0, 341000.0, 0], [298.0, 457000.0, 0], [298.0, 562000.0, 0], [206.0, 652000.0, 0], [267.0, 775000.0, 0], [238.0, 1290000.0, 0], [238.0, 1670000.0, 0], [206.0, 2440000.0, 0], [207.0, 2710000.0, 0], [279.0, 789000.0, 0], [269.0, 820000.0, 0]], "conditions": {"material": "Al-Mg-Si alloy AA6082", "am_type": "Friction Stir Welding (FSW)", "load_ratio": "0.5", "test_type": "Axial", "temperature": "-", "surface_treatment": "Artificially aged"}, "metadata": {"dataset_id": 2058, "title": "Fatigue of friction stir welded AlMgSi-alloy 6082", "doi": "10.4028/www.scientific.net/MSF.331-337.1787", "authors": "Ericsson, M; Sandstr??m, R", "publication": "ALUMINIUM ALLOYS: THEIR PHYSICAL AND MECHANICAL PROPERTIES, PTS 1-3", "year_of_publication": 2000, "UT": "WOS:000088851600266", "base_material": "Al-Mg-Si alloy AA6082", "base_young_modulus": "-", "base_yield_strength": "130-135", "base_ultimate_strength": 220, "base_elongation": 7, "weld_material": "Al-Mg-Si alloy AA6082", "weld_young_modulus": "-", "weld_yield_strength": "-", "weld_ultimate_strength": "-", "weld_elongation": "-", "processing": "Artificially aged", "welding_joint": "Butt Joint", "welding_method": "Friction Stir Welding (FSW)", "welding_voltage": "-", "welding_current": "-", "welding_speed": 5.83, "preheat_temp": "-", "welding_env": "-", "residual_stress": "-", "fatigue_specimen_type": "Cross weld specimen", "fatigue_specimen_thickness": 5.8, "fatigue_test_type": "Axial", "fatigue_temp": "-", "fatigue_env": "-", "load_ratio": 0.5, "frequency": "9-15", "fatigue_machine": "Servo-hydraulic testing machine (250 kN load capacity)", "fatigue_standard": "-", "fatigue_test_control": "Stress", "stress_concentration": "-", "failure_location": "Weld/HAZ border, shear side of the weld"}}, {"id": "WELD2025:2059", "name": "6061-T6 aluminum alloy | Butt joint", "material_family": "Welded joint", "points": [[178.0, 59700.0, 0], [88.0, 13500.0, 0], [88.0, 28300.0, 0], [111.0, 99300.0, 0], [161.0, 149000.0, 0], [119.0, 331000.0, 0], [79.0, 10000000.0, 1]], "conditions": {"material": "6061-T6 aluminum alloy", "am_type": "Friction welding", "load_ratio": "-", "test_type": "Rotating bending", "temperature": "-", "surface_treatment": "Friction welding"}, "metadata": {"dataset_id": 2059, "title": "Tensile strength and fatigue strength of 6061 aluminum alloy friction welded joints", "doi": "10.4028/www.scientific.net/MSF.396-402.1685", "authors": "Ochi, H; Sawai, T; Yamamoto, Y; Ogawa, K; Suga, Y; Tsujino, R", "publication": "ALUMINUM ALLOYS 2002: THEIR PHYSICAL AND MECHANICAL PROPERTIES PTS 1-3", "year_of_publication": 2002, "UT": "WOS:000177030500274", "base_material": "6061-T6 aluminum alloy", "base_young_modulus": "-", "base_yield_strength": "-", "base_ultimate_strength": 287, "base_elongation": "-", "weld_material": "6061 aluminum alloy", "weld_young_modulus": "-", "weld_yield_strength": "-", "weld_ultimate_strength": "220-270", "weld_elongation": "-", "processing": "Friction welding", "welding_joint": "Butt joint", "welding_method": "Friction welding", "welding_voltage": "-", "welding_current": "-", "welding_speed": 33.3, "preheat_temp": "-", "welding_env": "-", "residual_stress": "-", "fatigue_specimen_type": "Round bar", "fatigue_specimen_thickness": 16, "fatigue_test_type": "Rotating bending", "fatigue_temp": "-", "fatigue_env": "-", "load_ratio": "-", "frequency": "-", "fatigue_machine": "Cantilever rotary bending testing machine", "fatigue_standard": "-", "fatigue_test_control": "-", "stress_concentration": "-", "failure_location": "Weld interface, heat-affected zone"}}, {"id": "WELD2025:2060", "name": "6061-T6 aluminum alloy | Butt joint", "material_family": "Welded joint", "points": [[217.0, 181000.0, 0], [220.0, 349000.0, 0], [200.0, 900000.0, 0], [200.0, 2200000.0, 0], [181.0, 6960000.0, 0]], "conditions": {"material": "6061-T6 aluminum alloy", "am_type": "Friction welding", "load_ratio": "-", "test_type": "Rotating bending", "temperature": "-", "surface_treatment": "Friction welding"}, "metadata": {"dataset_id": 2060, "title": "Tensile strength and fatigue strength of 6061 aluminum alloy friction welded joints", "doi": "10.4028/www.scientific.net/MSF.396-402.1685", "authors": "Ochi, H; Sawai, T; Yamamoto, Y; Ogawa, K; Suga, Y; Tsujino, R", "publication": "ALUMINUM ALLOYS 2002: THEIR PHYSICAL AND MECHANICAL PROPERTIES PTS 1-3", "year_of_publication": 2002, "UT": "WOS:000177030500274", "base_material": "6061-T6 aluminum alloy", "base_young_modulus": "-", "base_yield_strength": "-", "base_ultimate_strength": 287, "base_elongation": "-", "weld_material": "6061 aluminum alloy", "weld_young_modulus": "-", "weld_yield_strength": "-", "weld_ultimate_strength": "220-270", "weld_elongation": "-", "processing": "Friction welding", "welding_joint": "Butt joint", "welding_method": "Friction welding", "welding_voltage": "-", "welding_current": "-", "welding_speed": 16.7, "preheat_temp": "-", "welding_env": "-", "residual_stress": "-", "fatigue_specimen_type": "Round bar", "fatigue_specimen_thickness": 16, "fatigue_test_type": "Rotating bending", "fatigue_temp": "-", "fatigue_env": "-", "load_ratio": "-", "frequency": "-", "fatigue_machine": "Cantilever rotary bending testing machine", "fatigue_standard": "-", "fatigue_test_control": "-", "stress_concentration": "-", "failure_location": "Weld interface, heat-affected zone"}}, {"id": "WELD2025:2061", "name": "6061-T6 aluminum alloy | Butt joint", "material_family": "Welded joint", "points": [[201.0, 112000.0, 0], [190.0, 111000.0, 0], [189.0, 280000.0, 0], [178.0, 428000.0, 0], [170.0, 302000.0, 0], [170.0, 396000.0, 0], [160.0, 929000.0, 0], [159.0, 10000000.0, 1]], "conditions": {"material": "6061-T6 aluminum alloy", "am_type": "Friction welding", "load_ratio": "-", "test_type": "Rotating bending", "temperature": "-", "surface_treatment": "Friction welding"}, "metadata": {"dataset_id": 2061, "title": "Tensile strength and fatigue strength of 6061 aluminum alloy friction welded joints", "doi": "10.4028/www.scientific.net/MSF.396-402.1685", "authors": "Ochi, H; Sawai, T; Yamamoto, Y; Ogawa, K; Suga, Y; Tsujino, R", "publication": "ALUMINUM ALLOYS 2002: THEIR PHYSICAL AND MECHANICAL PROPERTIES PTS 1-3", "year_of_publication": 2002, "UT": "WOS:000177030500274", "base_material": "6061-T6 aluminum alloy", "base_young_modulus": "-", "base_yield_strength": "-", "base_ultimate_strength": 287, "base_elongation": "-", "weld_material": "6061 aluminum alloy", "weld_young_modulus": "-", "weld_yield_strength": "-", "weld_ultimate_strength": "220-270", "weld_elongation": "-", "processing": "Friction welding", "welding_joint": "Butt joint", "welding_method": "Friction welding", "welding_voltage": "-", "welding_current": "-", "welding_speed": 50.0, "preheat_temp": "-", "welding_env": "-", "residual_stress": "-", "fatigue_specimen_type": "Round bar", "fatigue_specimen_thickness": 16, "fatigue_test_type": "Rotating bending", "fatigue_temp": "-", "fatigue_env": "-", "load_ratio": "-", "frequency": "-", "fatigue_machine": "Cantilever rotary bending testing machine", "fatigue_standard": "-", "fatigue_test_control": "-", "stress_concentration": "-", "failure_location": "Weld interface, heat-affected zone"}}, {"id": "WELD2025:2062", "name": "6061-T6 aluminum alloy | Butt joint", "material_family": "Welded joint", "points": [[211.0, 268000.0, 0], [210.0, 436000.0, 0], [200.0, 393000.0, 0], [200.0, 572000.0, 0], [191.0, 1160000.0, 0], [190.0, 5970000.0, 0], [180.0, 5670000.0, 0], [199.0, 133000.0, 0], [190.0, 151000.0, 0], [179.0, 213000.0, 0], [170.0, 334000.0, 0], [170.0, 995000.0, 0], [179.0, 1500000.0, 0], [161.0, 5070000.0, 0], [150.0, 10000000.0, 1]], "conditions": {"material": "6061-T6 aluminum alloy", "am_type": "Friction welding", "load_ratio": "-", "test_type": "Rotating bending", "temperature": "-", "surface_treatment": "Friction welding"}, "metadata": {"dataset_id": 2062, "title": "Tensile strength and fatigue strength of 6061 aluminum alloy friction welded joints", "doi": "10.4028/www.scientific.net/MSF.396-402.1685", "authors": "Ochi, H; Sawai, T; Yamamoto, Y; Ogawa, K; Suga, Y; Tsujino, R", "publication": "ALUMINUM ALLOYS 2002: THEIR PHYSICAL AND MECHANICAL PROPERTIES PTS 1-3", "year_of_publication": 2002, "UT": "WOS:000177030500274", "base_material": "6061-T6 aluminum alloy", "base_young_modulus": "-", "base_yield_strength": "-", "base_ultimate_strength": 287, "base_elongation": "-", "weld_material": "6061 aluminum alloy", "weld_young_modulus": "-", "weld_yield_strength": "-", "weld_ultimate_strength": "220-270", "weld_elongation": "-", "processing": "Friction welding", "welding_joint": "Butt joint", "welding_method": "Friction welding", "welding_voltage": "-", "welding_current": "-", "welding_speed": 66.7, "preheat_temp": "-", "welding_env": "-", "residual_stress": "-", "fatigue_specimen_type": "Round bar", "fatigue_specimen_thickness": 16, "fatigue_test_type": "Rotating bending", "fatigue_temp": "-", "fatigue_env": "-", "load_ratio": "-", "frequency": "-", "fatigue_machine": "Cantilever rotary bending testing machine", "fatigue_standard": "-", "fatigue_test_control": "-", "stress_concentration": "-", "failure_location": "Weld interface, heat-affected zone"}}, {"id": "WELD2025:2063", "name": "2195 Al-Li alloy-T8 | Double-V-groove joint", "material_family": "Welded joint", "points": [[560.0, 37800.0, 0], [558.0, 138000.0, 0], [477.0, 164000.0, 0], [478.0, 516000.0, 0], [481.0, 2970000.0, 0], [437.0, 3160000.0, 0], [438.0, 3850000.0, 0], [417.0, 5700000.0, 0], [419.0, 9250000.0, 0], [401.0, 12500000.0, 1], [424.0, 13500000.0, 1]], "conditions": {"material": "2195 Al-Li alloy-T8", "am_type": "Gas Tungsten Arc (GTA) welding", "load_ratio": "-1", "test_type": "Axial fatigue tests", "temperature": "25", "surface_treatment": "-"}, "metadata": {"dataset_id": 2063, "title": "Microstructural characterization and fatigue properties of 2195 Al-Li alloy", "doi": "10.4028/www.scientific.net/MSF.519-521.147", "authors": "Chaturvedi, M. C.; Chen, D. L.", "publication": "ALUMINIUM ALLOYS 2006, PTS 1 AND 2: RESEARCH THROUGH INNOVATION AND TECHNOLOGY", "year_of_publication": 2006, "UT": "WOS:000240309000019", "base_material": "2195 Al-Li alloy-T8", "base_young_modulus": "-", "base_yield_strength": 549, "base_ultimate_strength": 585, "base_elongation": "-", "weld_material": "4043 (Al-5.3%Si) filler alloy", "weld_young_modulus": "-", "weld_yield_strength": "-", "weld_ultimate_strength": "-", "weld_elongation": "-", "processing": "-", "welding_joint": "Double-V-groove joint", "welding_method": "Gas Tungsten Arc (GTA) welding", "welding_voltage": "12-16", "welding_current": 100, "welding_speed": 1.67, "preheat_temp": "-", "welding_env": "-", "residual_stress": "-", "fatigue_specimen_type": "dumb-bell shaped", "fatigue_specimen_thickness": 8, "fatigue_test_type": "Axial fatigue tests", "fatigue_temp": 25, "fatigue_env": "-", "load_ratio": -1, "frequency": 50, "fatigue_machine": "Instron 8502 servo-hydraulic system", "fatigue_standard": "ASTM E647 for fatigue crack growth, ASTM-E8M for tensile tests", "fatigue_test_control": "Stress-controlled", "stress_concentration": "-", "failure_location": "-"}}, {"id": "WELD2025:2064", "name": "2195 Al-Li alloy-T8 | Double-V-groove joint", "material_family": "Welded joint", "points": [[448.0, 70400.0, 0], [421.0, 185000.0, 0], [448.0, 229000.0, 0], [422.0, 254000.0, 0], [398.0, 266000.0, 0], [448.0, 328000.0, 0], [377.0, 839000.0, 0], [397.0, 2200000.0, 0], [377.0, 2270000.0, 0], [357.0, 2770000.0, 0], [356.0, 7270000.0, 0], [376.0, 9830000.0, 0], [356.0, 12300000.0, 1], [339.0, 12300000.0, 1]], "conditions": {"material": "2195 Al-Li alloy-T8", "am_type": "Gas Tungsten Arc (GTA) welding", "load_ratio": "0.05", "test_type": "Axial fatigue tests", "temperature": "25", "surface_treatment": "-"}, "metadata": {"dataset_id": 2064, "title": "Microstructural characterization and fatigue properties of 2195 Al-Li alloy", "doi": "10.4028/www.scientific.net/MSF.519-521.147", "authors": "Chaturvedi, M. C.; Chen, D. L.", "publication": "ALUMINIUM ALLOYS 2006, PTS 1 AND 2: RESEARCH THROUGH INNOVATION AND TECHNOLOGY", "year_of_publication": 2006, "UT": "WOS:000240309000019", "base_material": "2195 Al-Li alloy-T8", "base_young_modulus": "-", "base_yield_strength": 549, "base_ultimate_strength": 585, "base_elongation": "-", "weld_material": "4043 (Al-5.3%Si) filler alloy", "weld_young_modulus": "-", "weld_yield_strength": "-", "weld_ultimate_strength": "-", "weld_elongation": "-", "processing": "-", "welding_joint": "Double-V-groove joint", "welding_method": "Gas Tungsten Arc (GTA) welding", "welding_voltage": "12-16", "welding_current": 100, "welding_speed": 1.67, "preheat_temp": "-", "welding_env": "-", "residual_stress": "-", "fatigue_specimen_type": "dumb-bell shaped", "fatigue_specimen_thickness": 8, "fatigue_test_type": "Axial fatigue tests", "fatigue_temp": 25, "fatigue_env": "-", "load_ratio": 0.05, "frequency": 50, "fatigue_machine": "Instron 8502 servo-hydraulic system", "fatigue_standard": "ASTM E647 for fatigue crack growth, ASTM-E8M for tensile tests", "fatigue_test_control": "Stress-controlled", "stress_concentration": "-", "failure_location": "-"}}, {"id": "WELD2025:2065", "name": "2195 Al-Li alloy-T8 | Double-V-groove joint", "material_family": "Welded joint", "points": [[300.0, 38600.0, 0], [300.0, 82200.0, 0], [260.0, 210000.0, 0], [300.0, 330000.0, 0], [260.0, 408000.0, 0], [259.0, 1020000.0, 0], [219.0, 2730000.0, 0], [218.0, 3480000.0, 0], [208.0, 6770000.0, 0], [207.0, 7750000.0, 0], [199.0, 10800000.0, 0], [193.0, 13600000.0, 1], [207.0, 15500000.0, 1]], "conditions": {"material": "2195 Al-Li alloy-T8", "am_type": "Gas Tungsten Arc (GTA) welding", "load_ratio": "0.05", "test_type": "Axial fatigue tests", "temperature": "600", "surface_treatment": "-"}, "metadata": {"dataset_id": 2065, "title": "Microstructural characterization and fatigue properties of 2195 Al-Li alloy", "doi": "10.4028/www.scientific.net/MSF.519-521.147", "authors": "Chaturvedi, M. C.; Chen, D. L.", "publication": "ALUMINIUM ALLOYS 2006, PTS 1 AND 2: RESEARCH THROUGH INNOVATION AND TECHNOLOGY", "year_of_publication": 2006, "UT": "WOS:000240309000019", "base_material": "2195 Al-Li alloy-T8", "base_young_modulus": "-", "base_yield_strength": 549, "base_ultimate_strength": 585, "base_elongation": "-", "weld_material": "4043 (Al-5.3%Si) filler alloy", "weld_young_modulus": "-", "weld_yield_strength": "-", "weld_ultimate_strength": "-", "weld_elongation": "-", "processing": "-", "welding_joint": "Double-V-groove joint", "welding_method": "Gas Tungsten Arc (GTA) welding", "welding_voltage": "12-16", "welding_current": 100, "welding_speed": 1.67, "preheat_temp": "-", "welding_env": "-", "residual_stress": "-", "fatigue_specimen_type": "dumb-bell shaped", "fatigue_specimen_thickness": 8, "fatigue_test_type": "Axial fatigue tests", "fatigue_temp": 600, "fatigue_env": "-", "load_ratio": 0.05, "frequency": 50, "fatigue_machine": "Instron 8502 servo-hydraulic system", "fatigue_standard": "ASTM E647 for fatigue crack growth, ASTM-E8M for tensile tests", "fatigue_test_control": "Stress-controlled", "stress_concentration": "-", "failure_location": "-"}}, {"id": "WELD2025:2066", "name": "2195 Al-Li alloy | Double-V-groove joint", "material_family": "Welded joint", "points": [[221.0, 54000.0, 0], [181.0, 65700.0, 0], [181.0, 120000.0, 0], [151.0, 184000.0, 0], [152.0, 351000.0, 0], [119.0, 1090000.0, 0], [124.0, 1330000.0, 0], [100.0, 2190000.0, 0], [115.0, 3090000.0, 0], [98.0, 10200000.0, 0], [119.0, 11500000.0, 1], [97.0, 13600000.0, 1], [95.0, 16500000.0, 1]], "conditions": {"material": "2195 Al-Li alloy", "am_type": "Gas Tungsten Arc (GTA) welding", "load_ratio": "0.05", "test_type": "Axial fatigue tests", "temperature": "25", "surface_treatment": "-"}, "metadata": {"dataset_id": 2066, "title": "Microstructural characterization and fatigue properties of 2195 Al-Li alloy", "doi": "10.4028/www.scientific.net/MSF.519-521.147", "authors": "Chaturvedi, M. C.; Chen, D. L.", "publication": "ALUMINIUM ALLOYS 2006, PTS 1 AND 2: RESEARCH THROUGH INNOVATION AND TECHNOLOGY", "year_of_publication": 2006, "UT": "WOS:000240309000019", "base_material": "2195 Al-Li alloy", "base_young_modulus": "-", "base_yield_strength": "-", "base_ultimate_strength": "-", "base_elongation": "-",
