Repository: yunyunfanfan/S-PA-CBB

# S-PA-CBB

Official research code, processed curve records, evaluation outputs, and manuscript source for:

> **From Physics to Selective Generation: Conditional Brownian Bridges for Sparse S–N Curve Reconstruction and Fatigue Decision-Making**

S-PA-CBB reconstructs a complete probabilistic stress–life (S–N) curve from only two to four observed fatigue tests. The method first fits an interpretable Basquin state, diagnoses whether that state is sufficient, and applies a ControlNet-style conditional Brownian-bridge residual only to curves that benefit from correction.

File: external_data/weld2025_disjoint_curves.json (part 78 of 223)
"weld_material": "4043 (Al-5.3%Si) filler alloy", "weld_young_modulus": "-", "weld_yield_strength": "-", "weld_ultimate_strength": "-", "weld_elongation": "-", "processing": "-", "welding_joint": "Double-V-groove joint", "welding_method": "Gas Tungsten Arc (GTA) welding", "welding_voltage": "12-16", "welding_current": 100, "welding_speed": 1.67, "preheat_temp": "-", "welding_env": "-", "residual_stress": "-", "fatigue_specimen_type": "dumb-bell shaped", "fatigue_specimen_thickness": 8, "fatigue_test_type": "Axial fatigue tests", "fatigue_temp": 25, "fatigue_env": "-", "load_ratio": 0.05, "frequency": 50, "fatigue_machine": "Instron 8502 servo-hydraulic system", "fatigue_standard": "ASTM E647 for fatigue crack growth, ASTM-E8M for tensile tests", "fatigue_test_control": "Stress-controlled", "stress_concentration": "-", "failure_location": "-"}}, {"id": "WELD2025:2067", "name": "2195 Al-Li alloy | Double-V-groove joint", "material_family": "Welded joint", "points": [[186.0, 227000.0, 0], [148.0, 307000.0, 0], [147.0, 483000.0, 0], [117.0, 1940000.0, 0], [122.0, 4440000.0, 0], [92.0, 5660000.0, 0], [118.0, 12600000.0, 1], [95.0, 17800000.0, 1]], "conditions": {"material": "2195 Al-Li alloy", "am_type": "Gas Tungsten Arc (GTA) welding", "load_ratio": "0.05", "test_type": "Axial fatigue tests", "temperature": "25", "surface_treatment": "Post-weld heat treatment (PWHT) involving solution treatment at 504°C for 1 hour and aging at 180°C for 10 hours"}, "metadata": {"dataset_id": 2067, "title": "Microstructural characterization and fatigue properties of 2195 Al-Li alloy", "doi": "10.4028/www.scientific.net/MSF.519-521.147", "authors": "Chaturvedi, M. C.; Chen, D. L.", "publication": "ALUMINIUM ALLOYS 2006, PTS 1 AND 2: RESEARCH THROUGH INNOVATION AND TECHNOLOGY", "year_of_publication": 2006, "UT": "WOS:000240309000019", "base_material": "2195 Al-Li alloy", "base_young_modulus": "-", "base_yield_strength": "-", "base_ultimate_strength": "-", "base_elongation": "-", "weld_material": "4043 (Al-5.3%Si) filler alloy", "weld_young_modulus": "-", "weld_yield_strength": "-", "weld_ultimate_strength": "-", "weld_elongation": "-", "processing": "Post-weld heat treatment (PWHT) involving solution treatment at 504°C for 1 hour and aging at 180°C for 10 hours", "welding_joint": "Double-V-groove joint", "welding_method": "Gas Tungsten Arc (GTA) welding", "welding_voltage": "12-16", "welding_current": 100, "welding_speed": 1.67, "preheat_temp": "-", "welding_env": "-", "residual_stress": "-", "fatigue_specimen_type": "dumb-bell shaped", "fatigue_specimen_thickness": 8, "fatigue_test_type": "Axial fatigue tests", "fatigue_temp": 25, "fatigue_env": "-", "load_ratio": 0.05, "frequency": 50, "fatigue_machine": "Instron 8502 servo-hydraulic system", "fatigue_standard": "ASTM E647 for fatigue crack growth, ASTM-E8M for tensile tests", "fatigue_test_control": "Stress-controlled", "stress_concentration": "-", "failure_location": "-"}}, {"id": "WELD2025:2068", "name": "Al5083-O alloy | Butt Joint", "material_family": "Welded joint", "points": [[139.0, 585000.0, 0], [130.0, 13600000.0, 1], [109.0, 20200000.0, 1], [197.0, 95900.0, 0], [164.0, 152000.0, 0], [144.0, 100000.0, 0], [178.0, 167000.0, 0], [167.0, 232000.0, 0], [157.0, 335000.0, 0], [137.0, 643000.0, 0], [121.0, 527000.0, 0], [117.0, 5270000.0, 1], [118.0, 9690000.0, 1], [104.0, 9100000.0, 1], [107.0, 40900000.0, 1]], "conditions": {"material": "Al5083-O alloy", "am_type": "Friction Stir Welding (FSW)", "load_ratio": "0.1", "test_type": "Axial", "temperature": "25", "surface_treatment": "-"}, "metadata": {"dataset_id": 2068, "title": "Fatigue strength of friction stir welded aluminum alloy joints", "doi": "10.4028/www.scientific.net/MSF.558-559.793", "authors": "Qu, Hongqiu; Tsujikawa, Masato; Chung, Sung Wook; Oki, Sachio; Higashi, Kenji", "publication": "RECRYSTALLIZATION AND GRAIN GROWTH III, PTS 1 AND 2", "year_of_publication": 2007, "UT": "WOS:000250408000124", "base_material": "Al5083-O alloy", "base_young_modulus": "-", "base_yield_strength": 142, "base_ultimate_strength": "274-352", "base_elongation": "-", "weld_material": "Al5083-O alloy (FSW joint)", "weld_young_modulus": "-", "weld_yield_strength": "135-148", "weld_ultimate_strength": "315.8-333.6", "weld_elongation": "-", "processing": "-", "welding_joint": "Butt Joint", "welding_method": "Friction Stir Welding (FSW)", "welding_voltage": "-", "welding_current": "-", "welding_speed": 1.67, "preheat_temp": "-", "welding_env": "-", "residual_stress": "-", "fatigue_specimen_type": "Flat", "fatigue_specimen_thickness": 3, "fatigue_test_type": "Axial", "fatigue_temp": 25, "fatigue_env": "Air", "load_ratio": 0.1, "frequency": 30, "fatigue_machine": "-", "fatigue_standard": "-", "fatigue_test_control": "Stress", "stress_concentration": "-", "failure_location": "backside surface of FSW joint"}}, {"id": "WELD2025:2069", "name": "Al5083-O alloy | Butt Joint", "material_family": "Welded joint", "points": [[120.0, 56100.0, 0], [101.0, 65700.0, 0], [94.0, 182000.0, 0], [94.0, 342000.0, 0], [71.0, 777000.0, 0], [64.0, 3020000.0, 1], [58.0, 14100000.0, 1]], "conditions": {"material": "Al5083-O alloy", "am_type": "Friction Stir Welding (FSW)", "load_ratio": "0.1", "test_type": "Axial", "temperature": "25", "surface_treatment": "-"}, "metadata": {"dataset_id": 2069, "title": "Fatigue strength of friction stir welded aluminum alloy joints", "doi": "10.4028/www.scientific.net/MSF.558-559.793", "authors": "Qu, Hongqiu; Tsujikawa, Masato; Chung, Sung Wook; Oki, Sachio; Higashi, Kenji", "publication": "RECRYSTALLIZATION AND GRAIN GROWTH III, PTS 1 AND 2", "year_of_publication": 2007, "UT": "WOS:000250408000124", "base_material": "Al5083-O alloy", "base_young_modulus": "-", "base_yield_strength": 142, "base_ultimate_strength": "274-352", "base_elongation": "-", "weld_material": "Al5083-O alloy (FSW joint)", "weld_young_modulus": "-", "weld_yield_strength": "135-148", "weld_ultimate_strength": "315.8-333.6", "weld_elongation": "-", "processing": "-", "welding_joint": "Butt Joint", "welding_method": "Friction Stir Welding (FSW)", "welding_voltage": "-", "welding_current": "-", "welding_speed": 3.33, "preheat_temp": "-", "welding_env": "-", "residual_stress": "-", "fatigue_specimen_type": "Flat", "fatigue_specimen_thickness": 3, "fatigue_test_type": "Axial", "fatigue_temp": 25, "fatigue_env": "Air", "load_ratio": 0.1, "frequency": 30, "fatigue_machine": "-", "fatigue_standard": "-", "fatigue_test_control": "Stress", "stress_concentration": "-", "failure_location": "backside surface of FSW joint"}}, {"id": "WELD2025:2070", "name": "SM490B steel | Cruciform welded joint", "material_family": "Welded joint", "points": [[275.0, 125000.0, 0], [274.0, 144000.0, 0], [221.0, 405000.0, 0], [197.0, 285000.0, 0], [173.0, 406000.0, 0], [202.0, 909000.0, 0], [173.0, 1060000.0, 0], [160.0, 1170000.0, 0], [149.0, 1740000.0, 0], [139.0, 1240000.0, 0]], "conditions": {"material": "SM490B steel", "am_type": "GMAW (Gas Metal Arc Welding) with CO2 gas", "load_ratio": "0.1", "test_type": "Constant amplitude loading", "temperature": "-", "surface_treatment": "-"}, "metadata": {"dataset_id": 2070, "title": "Fatigue life improvement using mechanical post treatment for weldment", "doi": "10.4028/www.scientific.net/MSF.580-582.97", "authors": "Han, Seung-Ho; Han, Jeong-Woo; Nam, Yong-Yun", "publication": "ADVANCED WELDING AND MICRO JOINING / PACKAGING FOR THE 21ST CENTURY", "year_of_publication": 2008, "UT": "WOS:000258372000024", "base_material": "SM490B steel", "base_young_modulus": "-", "base_yield_strength": 352, "base_ultimate_strength": 514, "base_elongation": "-", "weld_material": "-", "weld_young_modulus": "-", "weld_yield_strength": "-", "weld_ultimate_strength": "-", "weld_elongation": "-", "processing": "-", "welding_joint": "Cruciform welded joint", "welding_method": "GMAW (Gas Metal Arc Welding) with CO2 gas", "welding_voltage": "-", "welding_current": "-", "welding_speed": "-", "preheat_temp": "-", "welding_env": "-", "residual_stress": "-", "fatigue_specimen_type": "Cruciform welded joint", "fatigue_specimen_thickness": 16, "fatigue_test_type": "Constant amplitude loading", "fatigue_temp": "-", "fatigue_env": "-", "load_ratio": 0.1, "frequency": 10, "fatigue_machine": "Servo-controlled hydraulic test machine with a capacity of 500kN", "fatigue_standard": "BS7608", "fatigue_test_control": "-", "stress_concentration": "-", "failure_location": "Weld toe"}}, {"id": "WELD2025:2071", "name": "SM490B steel | Cruciform welded joint", "material_family": "Welded joint", "points": [[299.0, 101000.0, 0], [276.0, 684000.0, 0], [240.0, 1380000.0, 0], [221.0, 1940000.0, 1], [201.0, 1920000.0, 1]], "conditions": {"material": "SM490B steel", "am_type": "GMAW (Gas Metal Arc Welding) with CO2 gas", "load_ratio": "0.1", "test_type": "Constant amplitude loading", "temperature": "-", "surface_treatment": "Hammer peening"}, "metadata": {"dataset_id": 2071, "title": "Fatigue life improvement using mechanical post treatment for weldment", "doi": "10.4028/www.scientific.net/MSF.580-582.97", "authors": "Han, Seung-Ho; Han, Jeong-Woo; Nam, Yong-Yun", "publication": "ADVANCED WELDING AND MICRO JOINING / PACKAGING FOR THE 21ST CENTURY", "year_of_publication": 2008, "UT": "WOS:000258372000024", "base_material": "SM490B steel", "base_young_modulus": "-", "base_yield_strength": 352, "base_ultimate_strength": 514, "base_elongation": "-", "weld_material": "-", "weld_young_modulus": "-", "weld_yield_strength": "-", "weld_ultimate_strength": "-", "weld_elongation": "-", "processing": "Hammer peening", "welding_joint": "Cruciform welded joint", "welding_method": "GMAW (Gas Metal Arc Welding) with CO2 gas", "welding_voltage": "-", "welding_current": "-", "welding_speed": "-", "preheat_temp": "-", "welding_env": "-", "residual_stress": "Compressive residual stress induced by hammer peening", "fatigue_specimen_type": "Cruciform welded joint", "fatigue_specimen_thickness": 16, "fatigue_test_type": "Constant amplitude loading", "fatigue_temp": "-", "fatigue_env": "-", "load_ratio": 0.1, "frequency": 10, "fatigue_machine": "Servo-controlled hydraulic test machine with a capacity of 500kN", "fatigue_standard": "BS7608", "fatigue_test_control": "-", "stress_concentration": "-", "failure_location": "Weld toe"}}, {"id": "WELD2025:2072", "name": "Aluminium alloy 5083-H111 | Butt Joint", "material_family": "Welded joint", "points": [[278.0, 314.0, 0], [250.0, 988.0, 0], [221.0, 2860.0, 0], [192.0, 10500.0, 0], [181.0, 31300.0, 0], [167.0, 129000.0, 0], [158.0, 305000.0, 0], [153.0, 771000.0, 0], [139.0, 1820000.0, 0]], "conditions": {"material": "Aluminium alloy 5083-H111", "am_type": "Pulsed Gas Metal Arc Welding (GMAW)", "load_ratio": "0.125", "test_type": "Axial fatigue", "temperature": "21", "surface_treatment": "FA-GMAW dressed"}, "metadata": {"dataset_id": 2072, "title": "Mechanical Properties of 5083 Aluminium Welds After Manual and Automatic Pulsed Gas Metal Arc Welding Using E5356 Filler", "doi": "10.4028/www.scientific.net/MSF.654-656.2560", "authors": "Mutombo, Kalenda; Du Toit, Madeleine", "publication": "PRICM 7, PTS 1-3", "year_of_publication": 2010, "UT": "WOS:000285374600628", "base_material": "Aluminium alloy 5083-H111", "base_young_modulus": "-", "base_yield_strength": 190, "base_ultimate_strength": 300, "base_elongation": "-", "weld_material": "ER5356 filler wire", "weld_young_modulus": "-", "weld_yield_strength": 150, "weld_ultimate_strength": 300, "weld_elongation": "-", "processing": "FA-GMAW dressed", "welding_joint": "Butt Joint", "welding_method": "Pulsed Gas Metal Arc Welding (GMAW)", "welding_voltage": "-", "welding_current": "-", "welding_speed": "-", "preheat_temp": "-", "welding_env": "Ambient air", "residual_stress": "-", "fatigue_specimen_type": "Standard", "fatigue_specimen_thickness": 9, "fatigue_test_type": "Axial fatigue", "fatigue_temp": 21, "fatigue_env": "Ambient air, 35.7–70.6% RH", "load_ratio": 0.125, "frequency": 1, "fatigue_machine": "-", "fatigue_standard": "ASTM E466", "fatigue_test_control": "Stress", "stress_concentration": "-", "failure_location": "Weld toe, weld metal, heat-affected zone"}}, {"id": "WELD2025:2073", "name": "Aluminium alloy 5083-H111 | Butt Joint", "material_family": "Welded joint", "points": [[249.0, 289.0, 0], [221.0, 1250.0, 0], [194.0, 4360.0, 0], [180.0, 13300.0, 0], [165.0, 31300.0, 0], [158.0, 43900.0, 0], [152.0, 72800.0, 0], [137.0, 337000.0, 0]], "conditions": {"material": "Aluminium alloy 5083-H111", "am_type": "Pulsed Gas Metal Arc Welding (GMAW)", "load_ratio": "0.125", "test_type": "Axial fatigue", "temperature": "21", "surface_treatment": "SA-GMAW dressed"}, "metadata": {"dataset_id": 2073, "title": "Mechanical Properties of 5083 Aluminium Welds After Manual and Automatic Pulsed Gas Metal Arc Welding Using E5356 Filler", "doi": "10.4028/www.scientific.net/MSF.654-656.2560", "authors": "Mutombo, Kalenda; Du Toit, Madeleine", "publication": "PRICM 7, PTS 1-3", "year_of_publication": 2010, "UT": "WOS:000285374600628", "base_material": "Aluminium alloy 5083-H111", "base_young_modulus": "-", "base_yield_strength": 190, "base_ultimate_strength": 300, "base_elongation": "-", "weld_material": "ER5356 filler wire", "weld_young_modulus": "-", "weld_yield_strength": 170, "weld_ultimate_strength": 270, "weld_elongation": "-", "processing": "SA-GMAW dressed", "welding_joint": "Butt Joint", "welding_method": "Pulsed Gas Metal Arc Welding (GMAW)", "welding_voltage": "-", "welding_current": "-", "welding_speed": "-", "preheat_temp": 100, "welding_env": "Ambient air", "residual_stress": "-", "fatigue_specimen_type": "Standard", "fatigue_specimen_thickness": 9, "fatigue_test_type": "Axial fatigue", "fatigue_temp": 21, "fatigue_env": "Ambient air, 35.7–70.6% RH", "load_ratio": 0.125, "frequency": 1, "fatigue_machine": "-", "fatigue_standard": "ASTM E466", "fatigue_test_control": "Stress", "stress_concentration": "-", "failure_location": "Weld toe, weld metal, heat-affected zone"}}, {"id": "WELD2025:2074", "name": "Aluminium alloy 5083-H111 | Butt Joint", "material_family": "Welded joint", "points": [[250.0, 90.0, 0], [223.0, 298.0, 0], [195.0, 1000.0, 0], [181.0, 3680.0, 0], [167.0, 10500.0, 0], [158.0, 31300.0, 0], [151.0, 111000.0, 0], [139.0, 200000.0, 0]], "conditions": {"material": "Aluminium alloy 5083-H111", "am_type": "Pulsed Gas Metal Arc Welding (FA-GMAW)", "load_ratio": "0.125", "test_type": "Axial fatigue", "temperature": "21", "surface_treatment": "-"}, "metadata": {"dataset_id": 2074, "title": "Mechanical Properties of 5083 Aluminium Welds After Manual and Automatic Pulsed Gas Metal Arc Welding Using E5356 Filler", "doi": "10.4028/www.scientific.net/MSF.654-656.2560", "authors": "Mutombo, Kalenda; Du Toit, Madeleine", "publication": "PRICM 7, PTS 1-3", "year_of_publication": 2010, "UT": "WOS:000285374600628", "base_material": "Aluminium alloy 5083-H111", "base_young_modulus": "-", "base_yield_strength": 190, "base_ultimate_strength": 300, "base_elongation": "-", "weld_material": "ER5356 filler wire", "weld_young_modulus": "-", "weld_yield_strength": 95, "weld_ultimate_strength": 215, "weld_elongation": "-", "processing": "-", "welding_joint": "Butt Joint", "welding_method": "Pulsed Gas Metal Arc Welding (FA-GMAW)", "welding_voltage": "-", "welding_current": "-", "welding_speed": "-", "preheat_temp": "-", "welding_env": "Ambient air", "residual_stress": "-", "fatigue_specimen_type": "Standard", "fatigue_specimen_thickness": 9, "fatigue_test_type": "Axial fatigue", "fatigue_temp": 21, "fatigue_env": "Ambient air, 35.7–70.6% RH", "load_ratio": 0.125, "frequency": 1, "fatigue_machine": "-", "fatigue_standard": "ASTM E466", "fatigue_test_control": "Stress", "stress_concentration": "-", "failure_location": "Weld toe, weld metal, heat-affected zone"}}, {"id": "WELD2025:2075", "name": "Aluminium alloy 5083-H111 | Butt Joint", "material_family": "Welded joint", "points": [[250.0, 27.0, 0], [220.0, 103.0, 0], [193.0, 309.0, 0], [180.0, 1130.0, 0], [165.0, 4210.0, 0], [158.0, 12800.0, 0], [152.0, 43100.0, 0], [138.0, 153000.0, 0]], "conditions": {"material": "Aluminium alloy 5083-H111", "am_type": "Pulsed Gas Metal Arc Welding (SA-GMAW)", "load_ratio": "0.125", "test_type": "Axial fatigue", "temperature": "21", "surface_treatment": "-"}, "metadata": {"dataset_id": 2075, "title": "Mechanical Properties of 5083 Aluminium Welds After Manual and Automatic Pulsed Gas Metal Arc Welding Using E5356 Filler", "doi": "10.4028/www.scientific.net/MSF.654-656.2560", "authors": "Mutombo, Kalenda; Du Toit, Madeleine", "publication": "PRICM 7, PTS 1-3", "year_of_publication": 2010, "UT": "WOS:000285374600628", "base_material": "Aluminium alloy 5083-H111", "base_young_modulus": "-", "base_yield_strength": 190, "base_ultimate_strength": 300, "base_elongation": "-", "weld_material": "ER5356 filler wire", "weld_young_modulus": "-", "weld_yield_strength": 100, "weld_ultimate_strength": 190, "weld_elongation": "-", "processing": "-", "welding_joint": "Butt Joint", "welding_method": "Pulsed Gas Metal Arc Welding (SA-GMAW)", "welding_voltage": "-", "welding_current": "-", "welding_speed": "-", "preheat_temp": 100, "welding_env": "Ambient air", "residual_stress": "-", "fatigue_specimen_type": "Standard", "fatigue_specimen_thickness": 9, "fatigue_test_type": "Axial fatigue", "fatigue_temp": 21, "fatigue_env": "Ambient air, 35.7–70.6% RH", "load_ratio": 0.125, "frequency": 1, "fatigue_machine": "-", "fatigue_standard": "ASTM E466", "fatigue_test_control": "Stress", "stress_concentration": "-", "failure_location": "Weld toe, weld metal, heat-affected zone"}}, {"id": "WELD2025:2076", "name": "S355NL (mild steel) | Longitudinal stiffener joint", "material_family": "Welded joint", "points": [[68.0, 10100000.0, 0]], "conditions": {"material": "S355NL (mild steel)", "am_type": "Metal arc welding with shielding gas (full-depth 3-pass welding)", "load_ratio": "-1", "test_type": "Constant amplitude loading", "temperature": "-", "surface_treatment": "-"}, "metadata": {"dataset_id": 2076, "title": "Effects of Residual Stresses on the Fatigue Performance of Welded Steels with Longitudinal Stiffeners", "doi": "10.4028/www.scientific.net/MSF.768-769.636", "authors": "Hensel, Jonas; Nitschke-Pagel, Thomas; Dilger, Klaus; Schoenborn, Steffen", "publication": "INTERNATIONAL CONFERENCE ON RESIDUAL STRESSES 9 (ICRS 9)", "year_of_publication": 2014, "UT": "WOS:000336693000083", "base_material": "S355NL (mild steel)", "base_young_modulus": "-", "base_yield_strength": 390, "base_ultimate_strength": 568, "base_elongation": "-", "weld_material": "-", "weld_young_modulus": "-", "weld_yield_strength": "-", "weld_ultimate_strength": "-", "weld_elongation": "-", "processing": "-", "welding_joint": "Longitudinal stiffener joint", "welding_method": "Metal arc welding with shielding gas (full-depth 3-pass welding)", "welding_voltage": "-", "welding_current": "-", "welding_speed": "-", "preheat_temp": "-", "welding_env": "-", "residual_stress": "320 MPa (surface), 350 MPa (depth)", "fatigue_specimen_type": "Base plate with longitudinal stiffeners", "fatigue_specimen_thickness": 12, "fatigue_test_type": "Constant amplitude loading", "fatigue_temp": "-", "fatigue_env": "-", "load_ratio": -1, "frequency": "-", "fatigue_machine": "-", "fatigue_standard": "-", "fatigue_test_control": "Stress", "stress_concentration": "3.0", "failure_location": "Weld toe"}}, {"id": "WELD2025:2077", "name": "S960QL (high-strength steel) | Longitudinal stiffener joint", "material_family": "Welded joint", "points": [[58.0, 4990000.0, 0]], "conditions": {"material": "S960QL (high-strength steel)", "am_type": "Metal arc welding with shielding gas (full-depth 3-pass welding)", "load_ratio": "-1", "test_type": "Constant amplitude loading", "temperature": "-", "surface_treatment": "-"}, "metadata": {"dataset_id": 2077, "title": "Effects of Residual Stresses on the Fatigue Performance of Welded Steels with Longitudinal Stiffeners", "doi": "10.4028/www.scientific.net/MSF.768-769.636", "authors": "Hensel, Jonas; Nitschke-Pagel, Thomas; Dilger, Klaus; Schoenborn, Steffen", "publication": "INTERNATIONAL CONFERENCE ON RESIDUAL STRESSES 9 (ICRS 9)", "year_of_publication": 2014, "UT": "WOS:000336693000083", "base_material": "S960QL (high-strength steel)", "base_young_modulus": "-", "base_yield_strength": 1000, "base_ultimate_strength": 1070, "base_elongation": "-", "weld_material": "-", "weld_young_modulus": "-", "weld_yield_strength": "-", "weld_ultimate_strength": "-", "weld_elongation": "-", "processing": "-", "welding_joint": "Longitudinal stiffener joint", "welding_method": "Metal arc welding with shielding gas (full-depth 3-pass welding)", "welding_voltage": "-", "welding_current": "-", "welding_speed": "-", "preheat_temp": 150, "welding_env": "-", "residual_stress": "400 MPa (depth)", "fatigue_specimen_type": "Base plate with longitudinal stiffeners", "fatigue_specimen_thickness": 12, "fatigue_test_type": "Constant amplitude loading", "fatigue_temp": "-", "fatigue_env": "-", "load_ratio": -1, "frequency": "-", "fatigue_machine": "-", "fatigue_standard": "-", "fatigue_test_control": "Stress", "stress_concentration": "3.0", "failure_location": "Weld toe"}}, {"id": "WELD2025:2078", "name": "S355NL (mild steel) | Longitudinal stiffener joint", "material_family": "Welded joint", "points": [[51.0, 51700000.0, 0]], "conditions": {"material": "S355NL (mild steel)", "am_type": "Metal arc welding with shielding gas (full-depth 3-pass welding)", "load_ratio": "-1", "test_type": "Constant amplitude loading", "temperature": "-", "surface_treatment": "Stress-relieving heat treatment (600°C for 30 min)"}, "metadata": {"dataset_id": 2078, "title": "Effects of Residual Stresses on the Fatigue Performance of Welded Steels with Longitudinal Stiffeners", "doi": "10.4028/www.scientific.net/MSF.768-769.636", "authors": "Hensel, Jonas; Nitschke-Pagel, Thomas; Dilger, Klaus; Schoenborn, Steffen", "publication": "INTERNATIONAL CONFERENCE ON RESIDUAL STRESSES 9 (ICRS 9)", "year_of_publication": 2014, "UT": "WOS:000336693000083", "base_material": "S355NL (mild steel)", "base_young_modulus": "-", "base_yield_strength": 390, "base_ultimate_strength": 568, "base_elongation": "-", "weld_material": "-", "weld_young_modulus": "-", "weld_yield_strength": "-", "weld_ultimate_strength": "-", "weld_elongation": "-", "processing": "Stress-relieving heat treatment (600°C for 30 min)", "welding_joint": "Longitudinal stiffener joint", "welding_method": "Metal arc welding with shielding gas (full-depth 3-pass welding)", "welding_voltage": "-", "welding_current": "-", "welding_speed": "-", "preheat_temp": "-", "welding_env": "-", "residual_stress": "-", "fatigue_specimen_type": "Base plate with longitudinal stiffeners", "fatigue_specimen_thickness": 12, "fatigue_test_type": "Constant amplitude loading", "fatigue_temp": "-", "fatigue_env": "-", "load_ratio": -1, "frequency": "-", "fatigue_machine": "-", "fatigue_standard": "-", "fatigue_test_control": "Stress", "stress_concentration": "-", "failure_location": "Weld toe"}}, {"id": "WELD2025:2079", "name": "S960QL (high-strength steel) | Longitudinal stiffener joint", "material_family": "Welded joint", "points": [[71.0, 2050000.0, 0]], "conditions": {"material": "S960QL (high-strength steel)", "am_type": "Metal arc welding with shielding gas (full-depth 3-pass welding)", "load_ratio": "-1", "test_type": "Constant amplitude loading", "temperature": "-", "surface_treatment": "Stress-relieving heat treatment ( 570°C for 30 min)"}, "metadata": {"dataset_id": 2079, "title": "Effects of Residual Stresses on the Fatigue Performance of Welded Steels with Longitudinal Stiffeners", "doi": "10.4028/www.scientific.net/MSF.768-769.636", "authors": "Hensel, Jonas; Nitschke-Pagel, Thomas; Dilger, Klaus; Schoenborn, Steffen", "publication": "INTERNATIONAL CONFERENCE ON RESIDUAL STRESSES 9 (ICRS 9)", "year_of_publication": 2014, "UT": "WOS:000336693000083", "base_material": "S960QL (high-strength steel)", "base_young_modulus": "-", "base_yield_strength": 1000, "base_ultimate_strength": 1070, "base_elongation": "-", "weld_material": "-", "weld_young_modulus": "-", "weld_yield_strength": "-", "weld_ultimate_strength": "-", "weld_elongation": "-", "processing": "Stress-relieving heat treatment ( 570°C for 30 min)", "welding_joint": "Longitudinal stiffener joint", "welding_method": "Metal arc welding with shielding gas (full-depth 3-pass welding)", "welding_voltage": "-", "welding_current": "-", "welding_speed": "-", "preheat_temp": 150, "welding_env": "-", "residual_stress": "-", "fatigue_specimen_type": "Base plate with longitudinal stiffeners", "fatigue_specimen_thickness": 12, "fatigue_test_type": "Constant amplitude loading", "fatigue_temp": "-", "fatigue_env": "-", "load_ratio": -1, "frequency": "-", "fatigue_machine": "-", "fatigue_standard": "-", "fatigue_test_control": "Stress", "stress_concentration": "-", "failure_location": "Weld toe"}}, {"id": "WELD2025:2080", "name": "S355NL (mild steel) | Longitudinal stiffener joint", "material_family": "Welded joint", "points": [[203.0, 2010000.0, 0]], "conditions": {"material": "S355NL (mild steel)", "am_type": "Metal arc welding with shielding gas (full-depth 3-pass welding)", "load_ratio": "-1", "test_type": "Constant amplitude loading", "temperature": "-", "surface_treatment": "TIG dressing"}, "metadata": {"dataset_id": 2080, "title": "Effects of Residual Stresses on the Fatigue Performance of Welded Steels with Longitudinal Stiffeners", "doi": "10.4028/www.scientific.net/MSF.768-769.636", "authors": "Hensel, Jonas; Nitschke-Pagel, Thomas; Dilger, Klaus; Schoenborn, Steffen", "publication": "INTERNATIONAL CONFERENCE ON RESIDUAL STRESSES 9 (ICRS 9)", "year_of_publication": 2014, "UT": "WOS:000336693000083", "base_material": "S355NL (mild steel)", "base_young_modulus": "-", "base_yield_strength": 390, "base_ultimate_strength": 568, "base_elongation": "-", "weld_material": "-", "weld_young_modulus": "-", "weld_yield_strength": "-", "weld_ultimate_strength": "-", "weld_elongation": "-", "processing": "TIG dressing", "welding_joint": "Longitudinal stiffener joint", "welding_method": "Metal arc welding with shielding gas (full-depth 3-pass welding)", "welding_voltage": "-", "welding_current": "-", "welding_speed": "-", "preheat_temp": "-", "welding_env": "-", "residual_stress": "320 MPa (surface), 350 MPa (depth)", "fatigue_specimen_type": "Base plate with longitudinal stiffeners", "fatigue_specimen_thickness": 12, "fatigue_test_type": "Constant amplitude loading", "fatigue_temp": "-", "fatigue_env": "-", "load_ratio": -1, "frequency": "-", "fatigue_machine": "-", "fatigue_standard": "-", "fatigue_test_control": "Stress", "stress_concentration": "1.3", "failure_location": "Weld toe"}}, {"id": "WELD2025:2081", "name": "S960QL (high-strength steel) | Longitudinal stiffener joint", "material_family": "Welded joint", "points": [[216.0, 2010000.0, 0]], "conditions": {"material": "S960QL (high-strength steel)", "am_type": "Metal arc welding with shielding gas (full-depth 3-pass welding)", "load_ratio": "-1", "test_type": "Constant amplitude loading", "temperature": "-", "surface_treatment": "TIG dressing"}, "metadata": {"dataset_id": 2081, "title": "Effects of Residual Stresses on the Fatigue Performance of Welded Steels with Longitudinal Stiffeners", "doi": "10.4028/www.scientific.net/MSF.768-769.636", "authors": "Hensel, Jonas; Nitschke-Pagel, Thomas; Dilger, Klaus; Schoenborn, Steffen", "publication": "INTERNATIONAL CONFERENCE ON RESIDUAL STRESSES 9 (ICRS 9)", "year_of_publication": 2014, "UT": "WOS:000336693000083", "base_material": "S960QL (high-strength steel)", "base_young_modulus": "-", "base_yield_strength": 1000, "base_ultimate_strength": 1070, "base_elongation": "-", "weld_material": "-", "weld_young_modulus": "-", "weld_yield_strength": "-", "weld_ultimate_strength": "-", "weld_elongation": "-", "processing": "TIG dressing", "welding_joint": "Longitudinal stiffener joint", "welding_method": "Metal arc welding with shielding gas (full-depth 3-pass welding)", "welding_voltage": "-", "welding_current": "-", "welding_speed": "-", "preheat_temp": 150, "welding_env": "-", "residual_stress": "400 MPa (depth)", "fatigue_specimen_type": "Base plate with longitudinal stiffeners", "fatigue_specimen_thickness": 12, "fatigue_test_type": "Constant amplitude loading", "fatigue_temp": "-", "fatigue_env": "-", "load_ratio": -1, "frequency": "-", "fatigue_machine": "-", "fatigue_standard": "-", "fatigue_test_control": "Stress", "stress_concentration": "1.3", "failure_location": "Weld toe"}}, {"id": "WELD2025:2082", "name": "S355NL (mild steel) | Longitudinal stiffener joint", "material_family": "Welded joint", "points": [[233.0, 993000.0, 0]], "conditions": {"material": "S355NL (mild steel)", "am_type": "Metal arc welding with shielding gas (full-depth 3-pass welding)", "load_ratio": "-1", "test_type": "Constant amplitude loading", "temperature": "-", "surface_treatment": "Stress-relieving heat treatment (600°C for 30 min), TIG dressing"}, "metadata": {"dataset_id": 2082, "title": "Effects of Residual Stresses on the Fatigue Performance of Welded Steels with Longitudinal Stiffeners", "doi": "10.4028/www.scientific.net/MSF.768-769.636", "authors": "Hensel, Jonas; Nitschke-Pagel, Thomas; Dilger, Klaus; Schoenborn, Steffen", "publication": "INTERNATIONAL CONFERENCE ON RESIDUAL STRESSES 9 (ICRS 9)", "year_of_publication": 2014, "UT": "WOS:000336693000083", "base_material": "S355NL (mild steel)", "base_young_modulus": "-", "base_yield_strength": 390, "base_ultimate_strength": 568, "base_elongation": "-", "weld_material": "-", "weld_young_modulus": "-", "weld_yield_strength": "-", "weld_ultimate_strength": "-", "weld_elongation": "-", "processing": "Stress-relieving heat treatment (600°C for 30 min), TIG dressing", "welding_joint": "Longitudinal stiffener joint", "welding_method": "Metal arc welding with shielding gas (full-depth 3-pass welding)", "welding_voltage": "-", "welding_current": "-", "welding_speed": "-", "preheat_temp": "-", "welding_env": "-", "residual_stress": "-", "fatigue_specimen_type": "Base plate with longitudinal stiffeners", "fatigue_specimen_thickness": 12, "fatigue_test_type": "Constant amplitude loading", "fatigue_temp": "-", "fatigue_env": "-", "load_ratio": -1, "frequency": "-", "fatigue_machine": "-", "fatigue_standard": "-", "fatigue_test_control": "Stress", "stress_concentration": "-", "failure_location": "Weld toe"}}, {"id": "WELD2025:2083", "name": "S960QL (high-strength steel) | Longitudinal stiffener joint", "material_family": "Welded joint", "points": [[176.0, 1000000.0, 0]], "conditions": {"material": "S960QL (high-strength steel)", "am_type": "Metal arc welding with shielding gas (full-depth 3-pass welding)", "load_ratio": "-1", "test_type": "Constant amplitude loading", "temperature": "-", "surface_treatment": "Stress-relieving heat treatment ( 570°C for 30 min), TIG dressing"}, "metadata": {"dataset_id": 2083, "title": "Effects of Residual Stresses on the Fatigue Performance of Welded Steels with Longitudinal Stiffeners", "doi": "10.4028/www.scientific.net/MSF.768-769.636", "authors": "Hensel, Jonas; Nitschke-Pagel, Thomas; Dilger, Klaus; Schoenborn, Steffen", "publication": "INTERNATIONAL CONFERENCE ON RESIDUAL STRESSES 9 (ICRS 9)", "year_of_publication": 2014, "UT": "WOS:000336693000083", "base_material": "S960QL (high-strength steel)", "base_young_modulus": "-", "base_yield_strength": 1000, "base_ultimate_strength": 1070, "base_elongation": "-", "weld_material": "-", "weld_young_modulus": "-", "weld_yield_strength": "-", "weld_ultimate_strength": "-", "weld_elongation": "-", "processing": "Stress-relieving heat treatment ( 570°C for 30 min), TIG dressing", "welding_joint": "Longitudinal stiffener joint", "welding_method": "Metal arc welding with shielding gas (full-depth 3-pass welding)", "welding_voltage": "-", "welding_current": "-", "welding_speed": "-", "preheat_temp": 150, "welding_env": "-", "residual_stress": "-", "fatigue_specimen_type": "Base plate with longitudinal stiffeners", "fatigue_specimen_thickness": 12, "fatigue_test_type": "Constant amplitude loading", "fatigue_temp": "-", "fatigue_env": "-", "load_ratio": -1, "frequency": "-", "fatigue_machine": "-", "fatigue_standard": "-", "fatigue_test_control": "Stress", "stress_concentration": "-", "failure_location": "Weld toe"}}, {"id": "WELD2025:2084", "name": "Weldox 700 | Fillet weld", "material_family": "Welded joint", "points": [[322.0, 71500.0, 0], [291.0, 97800.0, 0], [254.0, 139000.0, 0], [230.0, 214000.0, 0], [208.0, 316000.0, 0], [177.0, 646000.0, 0], [203.0, 755000.0, 0], [160.0, 1210000.0, 0], [137.0, 1900000.0, 0], [142.0, 2570000.0, 0]], "conditions": {"material": "Weldox 700", "am_type": "-", "load_ratio": "1", "test_type": "Axial", "temperature": "-", "surface_treatment": "-"}, "metadata": {"dataset_id": 2084, "title": "Identification of Weld Residual Stresses Using Diffraction Methods and their Effect on Fatigue Strength of High Strength Steels Welds", "doi": "10.4028/www.scientific.net/MSF.768-769.668", "authors": "Mraz, L'ubos; Karlsson, Leif; Mikula, Pavol; Vrana, Miroslav", "publication": "INTERNATIONAL CONFERENCE ON RESIDUAL STRESSES 9 (ICRS 9)", "year_of_publication": 2014, "UT": "WOS:000336693000087", "base_material": "Weldox 700", "base_young_modulus": "-", "base_yield_strength": "-", "base_ultimate_strength": "-", "base_elongation": "-", "weld_material": "Martensitic (Low Temperature Transformation (LTT) electrode)", "weld_young_modulus": "-", "weld_yield_strength": "-", "weld_ultimate_strength": "-", "weld_elongation": "-", "processing": "-", "welding_joint": "Fillet weld", "welding_method": "-", "welding_voltage": "-", "welding_current": "-", "welding_speed": "-", "preheat_temp": "-", "welding_env": "-", "residual_stress": "550 MPa (neutron diffraction, 3 mm below surface), 100 MPa (X-ray diffraction, surface)", "fatigue_specimen_type": "Fillet weld", "fatigue_specimen_thickness": 8, "fatigue_test_type": "Axial", "fatigue_temp": "-", "fatigue_env": "-", "load_ratio": 1, "frequency": 29, "fatigue_machine": "SCHENK fatigue test equipment", "fatigue_standard": "-", "fatigue_test_control": "Load", "stress_concentration": "-", "failure_location": "Weld toe"}}, {"id": "WELD2025:2085", "name": "Weldox 700 | Fillet weld", "material_family": "Welded joint", "points": [[292.0, 70600.0, 0], [266.0, 84300.0, 0], [234.0, 127000.0, 0], [209.0, 152000.0, 0], [180.0, 216000.0, 0], [155.0, 300000.0, 0], [119.0, 611000.0, 0], [103.0, 947000.0, 0], [75.0, 2270000.0, 0]], "conditions": {"material": "Weldox 700", "am_type": "-", "load_ratio": "1", "test_type": "Axial", "temperature": "-", "surface_treatment": "-"}, "metadata": {"dataset_id": 2085, "title": "Identification of Weld Residual Stresses Using Diffraction Methods and their Effect on Fatigue Strength of High Strength Steels Welds", "doi": "10.4028/www.scientific.net/MSF.768-769.668", "authors": "Mraz, L'ubos; Karlsson, Leif; Mikula, Pavol; Vrana, Miroslav", "publication": "INTERNATIONAL CONFERENCE ON RESIDUAL STRESSES 9 (ICRS 9)", "year_of_publication": 2014, "UT": "WOS:000336693000087", "base_material": "Weldox 700", "base_young_modulus": "-", "base_yield_strength": "-", "base_ultimate_strength": "-", "base_elongation": "-", "weld_material": "Bainitic (OK Tubrod 14.03)", "weld_young_modulus": "-", "weld_yield_strength": "-", "weld_ultimate_strength": "-", "weld_elongation": "-", "processing": "-", "welding_joint": "Fillet weld", "welding_method": "-", "welding_voltage": "-", "welding_current": "-", "welding_speed": "-", "preheat_temp": "-", "welding_env": "-", "residual_stress": "320 MPa (neutron diffraction, 3 mm below surface), 300 MPa (X-ray diffraction, surface)", "fatigue_specimen_type": "Fillet weld", "fatigue_specimen_thickness": 8, "fatigue_test_type": "Axial", "fatigue_temp": "-", "fatigue_env": "-", "load_ratio": 1, "frequency": 29, "fatigue_machine": "SCHENK fatigue test equipment", "fatigue_standard": "-", "fatigue_test_control": "Load", "stress_concentration": "-", "failure_location": "Weld toe"}}, {"id": "WELD2025:2086", "name": "SPH400W | Lap fillet joint", "material_family": "Welded joint", "points": [[357.0, 6152.0, 0], [269.0, 9870.0, 0], [179.0, 23900.0, 0], [89.0, 248000.0, 0], [70.0, 3890000.0, 0], [53.0, 12300000.0, 1]], "conditions": {"material": "SPH400W", "am_type": "MAG welding", "load_ratio": "0.1", "test_type": "Axial fatigue test", "temperature": "25", "surface_treatment": "-"}, "metadata": {"dataset_id": 2086, "title": "Microstructures and Mechanical Properties of Welded Joints of Several High Tensile Strength Steel", "doi": "10.4028/www.scientific.net/MSF.941.224", "authors": "Izumi, Takahiro; Kobayashi, Tatsuya; Shohji, Ikuo; Miyanaga, Hiroaki", "publication": "THERMEC 2018: 10TH INTERNATIONAL CONFERENCE ON PROCESSING AND MANUFACTURING OF ADVANCED MATERIALS", "year_of_publication": 2018, "UT": "WOS:000468152500037", "base_material": "SPH400W", "base_young_modulus": "-", "base_yield_strength": 282, "base_ultimate_strength": 421, "base_elongation": "-", "weld_material": "YM25S", "weld_young_modulus": "-", "weld_yield_strength": "-", "weld_ultimate_strength": 490, "weld_elongation": "-", "processing": "-", "welding_joint": "Lap fillet joint", "welding_method": "MAG welding", "welding_voltage": 20, "welding_current": 200, "welding_speed": 10, "preheat_temp": "-", "welding_env": "Ar-20%CO2 shielding gas", "residual_stress": "-", "fatigue_specimen_type": "Lap joint", "fatigue_specimen_thickness": 2, "fatigue_test_type": "Axial fatigue test", "fatigue_temp": 25, "fatigue_env": "-", "load_ratio": 0.1, "frequency": 20, "fatigue_machine": "-", "fatigue_standard": "-", "fatigue_test_control": "Load-controlled", "stress_concentration": "-", "failure_location": "Weld toe, weld root"}}, {"id": "WELD2025:2087", "name": "SPC590Y | Lap fillet joint", "material_family": "Welded joint", "points": [[357.0, 6265.0, 0], [268.0, 13100.0, 0], [179.0, 35000.0, 0], [90.0, 589000.0, 0], [72.0, 14000000.0, 1]], "conditions": {"material": "SPC590Y", "am_type": "MAG welding", "load_ratio": "0.1", "test_type": "Axial fatigue test", "temperature": "25", "surface_treatment": "-"}, "metadata": {"dataset_id": 2087, "title": "Microstructures and Mechanical Properties of Welded Joints of Several High Tensile Strength Steel", "doi": "10.4028/www.scientific.net/MSF.941.224", "authors": "Izumi, Takahiro; Kobayashi, Tatsuya; Shohji, Ikuo; Miyanaga, Hiroaki", "publication": "THERMEC 2018: 10TH INTERNATIONAL CONFERENCE ON PROCESSING AND MANUFACTURING OF ADVANCED MATERIALS", "year_of_publication": 2018, "UT": "WOS:000468152500037", "base_material": "SPC590Y", "base_young_modulus": "-", "base_yield_strength": 385, "base_ultimate_strength": 619, "base_elongation": "-", "weld_material": "YM25S", "weld_young_modulus": "-", "weld_yield_strength": "-", "weld_ultimate_strength": 490, "weld_elongation": "-", "processing": "-", "welding_joint": "Lap fillet joint", "welding_method": "MAG welding", "welding_voltage": 20, "welding_current": 200, "welding_speed": 10, "preheat_temp": "-", "welding_env": "Ar-20%CO2 shielding gas", "residual_stress": "-", "fatigue_specimen_type": "Lap joint", "fatigue_specimen_thickness": 2, "fatigue_test_type": "Axial fatigue test", "fatigue_temp": 25, "fatigue_env": "-", "load_ratio": 0.1, "frequency": 20, "fatigue_machine": "-", "fatigue_standard": "-", "fatigue_test_control": "Load-controlled", "stress_concentration": "-", "failure_location": "Weld toe, weld root"}}, {"id": "WELD2025:2088", "name": "SPC980Y | Lap fillet joint", "material_family": "Welded joint", "points": [[359.0, 3311.0, 0], [265.0, 7651.0, 0], [180.0, 41200.0, 0], [90.0, 262000.0, 0], [72.0, 10300000.0, 1]], "conditions": {"material": "SPC980Y", "am_type": "MAG welding", "load_ratio": "0.1", "test_type": "Axial fatigue test", "temperature": "25", "surface_treatment": "-"},
