Repository: yunyunfanfan/S-PA-CBB

# S-PA-CBB

Official research code, processed curve records, evaluation outputs, and manuscript source for:

> **From Physics to Selective Generation: Conditional Brownian Bridges for Sparse S–N Curve Reconstruction and Fatigue Decision-Making**

S-PA-CBB reconstructs a complete probabilistic stress–life (S–N) curve from only two to four observed fatigue tests. The method first fits an interpretable Basquin state, diagnoses whether that state is sufficient, and applies a ControlNet-style conditional Brownian-bridge residual only to curves that benefit from correction.

File: external_data/weld2025_disjoint_curves.json (part 79 of 223)
"metadata": {"dataset_id": 2088, "title": "Microstructures and Mechanical Properties of Welded Joints of Several High Tensile Strength Steel", "doi": "10.4028/www.scientific.net/MSF.941.224", "authors": "Izumi, Takahiro; Kobayashi, Tatsuya; Shohji, Ikuo; Miyanaga, Hiroaki", "publication": "THERMEC 2018: 10TH INTERNATIONAL CONFERENCE ON PROCESSING AND MANUFACTURING OF ADVANCED MATERIALS", "year_of_publication": 2018, "UT": "WOS:000468152500037", "base_material": "SPC980Y", "base_young_modulus": "-", "base_yield_strength": 634, "base_ultimate_strength": 1002, "base_elongation": "-", "weld_material": "YM25S", "weld_young_modulus": "-", "weld_yield_strength": "-", "weld_ultimate_strength": 490, "weld_elongation": "-", "processing": "-", "welding_joint": "Lap fillet joint", "welding_method": "MAG welding", "welding_voltage": 20, "welding_current": 200, "welding_speed": 10, "preheat_temp": "-", "welding_env": "Ar-20%CO2 shielding gas", "residual_stress": "-", "fatigue_specimen_type": "Lap joint", "fatigue_specimen_thickness": 2, "fatigue_test_type": "Axial fatigue test", "fatigue_temp": 25, "fatigue_env": "-", "load_ratio": 0.1, "frequency": 20, "fatigue_machine": "-", "fatigue_standard": "-", "fatigue_test_control": "Load-controlled", "stress_concentration": "-", "failure_location": "Weld toe, weld root"}}, {"id": "WELD2025:2089", "name": "SPC590R, SAC1500HP | Lap fillet joint", "material_family": "Welded joint", "points": [[359.0, 3251.0, 0], [271.0, 5924.0, 0], [182.0, 28100.0, 0], [91.0, 241000.0, 0], [71.0, 384000.0, 0], [52.0, 6980000.0, 1]], "conditions": {"material": "SPC590R, SAC1500HP", "am_type": "MAG welding", "load_ratio": "0.1", "test_type": "Axial fatigue test", "temperature": "25", "surface_treatment": "-"}, "metadata": {"dataset_id": 2089, "title": "Microstructures and Mechanical Properties of Welded Joints of Several High Tensile Strength Steel", "doi": "10.4028/www.scientific.net/MSF.941.224", "authors": "Izumi, Takahiro; Kobayashi, Tatsuya; Shohji, Ikuo; Miyanaga, Hiroaki", "publication": "THERMEC 2018: 10TH INTERNATIONAL CONFERENCE ON PROCESSING AND MANUFACTURING OF ADVANCED MATERIALS", "year_of_publication": 2018, "UT": "WOS:000468152500037", "base_material": "SPC590R, SAC1500HP", "base_young_modulus": "-", "base_yield_strength": "452, 450", "base_ultimate_strength": "624, 618", "base_elongation": "-", "weld_material": "YM25S", "weld_young_modulus": "-", "weld_yield_strength": "-", "weld_ultimate_strength": 490, "weld_elongation": "-", "processing": "-", "welding_joint": "Lap fillet joint", "welding_method": "MAG welding", "welding_voltage": 20, "welding_current": 200, "welding_speed": 10, "preheat_temp": "-", "welding_env": "Ar-20%CO2 shielding gas", "residual_stress": "-", "fatigue_specimen_type": "Lap joint", "fatigue_specimen_thickness": 2, "fatigue_test_type": "Axial fatigue test", "fatigue_temp": 25, "fatigue_env": "-", "load_ratio": 0.1, "frequency": 20, "fatigue_machine": "-", "fatigue_standard": "-", "fatigue_test_control": "Load-controlled", "stress_concentration": "-", "failure_location": "Weld toe, weld root"}}, {"id": "WELD2025:2090", "name": "SM490A (structural steel) | Bead-on-plate", "material_family": "Welded joint", "points": [[350.0, 15900.0, 0], [200.0, 128000.0, 0], [150.0, 362000.0, 0]], "conditions": {"material": "SM490A (structural steel)", "am_type": "TIG (Tungsten Inert Gas)", "load_ratio": "0.1", "test_type": "Axial", "temperature": "-", "surface_treatment": "Bead-on-plate welding, weld toe dressing"}, "metadata": {"dataset_id": 2090, "title": "An Experimental Method to Evaluate the Effect of Welding Residual Stress on Corrosion Fatigue Properties of Structural Steel in Synthetic Seawater", "doi": "10.4028/www.scientific.net/MSF.941.1716", "authors": "Ishibashi, Yuko; Kayamori, Yoichi", "publication": "THERMEC 2018: 10TH INTERNATIONAL CONFERENCE ON PROCESSING AND MANUFACTURING OF ADVANCED MATERIALS", "year_of_publication": 2018, "UT": "WOS:000468152500285", "base_material": "SM490A (structural steel)", "base_young_modulus": "-", "base_yield_strength": 418, "base_ultimate_strength": 565, "base_elongation": "-", "weld_material": "AWS A5.18 ER70S-G", "weld_young_modulus": "-", "weld_yield_strength": "-", "weld_ultimate_strength": "-", "weld_elongation": "-", "processing": "Bead-on-plate welding, weld toe dressing", "welding_joint": "Bead-on-plate", "welding_method": "TIG (Tungsten Inert Gas)", "welding_voltage": "-", "welding_current": "-", "welding_speed": "-", "preheat_temp": "-", "welding_env": "-", "residual_stress": "-", "fatigue_specimen_type": "Characteristic shape with double slits and a center hole", "fatigue_specimen_thickness": 4, "fatigue_test_type": "Axial", "fatigue_temp": "-", "fatigue_env": "Synthetic seawater (SSW)", "load_ratio": 0.1, "frequency": 0.17, "fatigue_machine": "Electrohydraulic testing machine (100 kN load capacity)", "fatigue_standard": "-", "fatigue_test_control": "Stress", "stress_concentration": "2.6 (center hole)", "failure_location": "Center hole"}}, {"id": "WELD2025:2091", "name": "SM 490A steel | Single 'V' butt joint", "material_family": "Welded joint", "points": [[250.0, 405000.0, 0], [229.0, 443000.0, 0], [207.0, 928000.0, 0], [178.0, 1620000.0, 0], [170.0, 2000000.0, 1]], "conditions": {"material": "SM 490A steel", "am_type": "Flux Cored Arc Welding (FCAW)", "load_ratio": "0.1", "test_type": "Axial, without Vibration", "temperature": "-", "surface_treatment": "-"}, "metadata": {"dataset_id": 2091, "title": "Effect of vibration during welding on the fatigue strength of structural steel weldments", "doi": "10.4028/www.scientific.net/SSP.124-126.1329", "authors": "Lee, Chin-Hyung; Jang, Gab-Chul; Park, Hyun-Chan; Chang, Kyong-Ho", "publication": "ADVANCES IN NANOMATERIALS AND PROCESSING, PTS 1 AND 2", "year_of_publication": 2007, "UT": "WOS:000245890100331", "base_material": "SM 490A steel", "base_young_modulus": "-", "base_yield_strength": 431, "base_ultimate_strength": 552, "base_elongation": 22, "weld_material": "Coreweld 111RB wire", "weld_young_modulus": "-", "weld_yield_strength": 510, "weld_ultimate_strength": 570, "weld_elongation": 27, "processing": "-", "welding_joint": "Single 'V' butt joint", "welding_method": "Flux Cored Arc Welding (FCAW)", "welding_voltage": "37-38", "welding_current": "240-300", "welding_speed": "3.1-6.5", "preheat_temp": "-", "welding_env": "-", "residual_stress": "-", "fatigue_specimen_type": "Standard", "fatigue_specimen_thickness": 16, "fatigue_test_type": "Axial, without Vibration", "fatigue_temp": "-", "fatigue_env": "-", "load_ratio": 0.1, "frequency": 5, "fatigue_machine": "Servo hydraulic controlled UTM (MTS make, 25kN capacity)", "fatigue_standard": "ASTM E 466-96", "fatigue_test_control": "Constant amplitude loading", "stress_concentration": "-", "failure_location": "-"}}, {"id": "WELD2025:2092", "name": "SM 490A steel | Single 'V' butt joint", "material_family": "Welded joint", "points": [[251.0, 482000.0, 0], [230.0, 495000.0, 0], [218.0, 706000.0, 0], [210.0, 1100000.0, 0], [180.0, 2000000.0, 1]], "conditions": {"material": "SM 490A steel", "am_type": "Flux Cored Arc Welding (FCAW)", "load_ratio": "0.1", "test_type": "Axial, with Vibration", "temperature": "-", "surface_treatment": "-"}, "metadata": {"dataset_id": 2092, "title": "Effect of vibration during welding on the fatigue strength of structural steel weldments", "doi": "10.4028/www.scientific.net/SSP.124-126.1329", "authors": "Lee, Chin-Hyung; Jang, Gab-Chul; Park, Hyun-Chan; Chang, Kyong-Ho", "publication": "ADVANCES IN NANOMATERIALS AND PROCESSING, PTS 1 AND 2", "year_of_publication": 2007, "UT": "WOS:000245890100331", "base_material": "SM 490A steel", "base_young_modulus": "-", "base_yield_strength": 431, "base_ultimate_strength": 552, "base_elongation": 22, "weld_material": "Coreweld 111RB wire", "weld_young_modulus": "-", "weld_yield_strength": 510, "weld_ultimate_strength": 570, "weld_elongation": 27, "processing": "-", "welding_joint": "Single 'V' butt joint", "welding_method": "Flux Cored Arc Welding (FCAW)", "welding_voltage": "37-38", "welding_current": "240-300", "welding_speed": "3.1-6.5", "preheat_temp": "-", "welding_env": "-", "residual_stress": "-", "fatigue_specimen_type": "Standard", "fatigue_specimen_thickness": 16, "fatigue_test_type": "Axial, with Vibration", "fatigue_temp": "-", "fatigue_env": "-", "load_ratio": 0.1, "frequency": 5, "fatigue_machine": "Servo hydraulic controlled UTM (MTS make, 25kN capacity)", "fatigue_standard": "ASTM E 466-96", "fatigue_test_control": "Constant amplitude loading", "stress_concentration": "-", "failure_location": "-"}}, {"id": "WELD2025:2108", "name": "S460 DIN-EN 10 113 – 3 | T-Joint", "material_family": "Welded joint", "points": [[306.0, 104000.0, 0], [204.0, 539000.0, 0], [202.0, 675000.0, 0], [183.0, 981000.0, 0], [164.0, 675000.0, 0], [156.0, 1280000.0, 0], [172.0, 1790000.0, 0], [163.0, 2000000.0, 0]], "conditions": {"material": "S460 DIN-EN 10 113 – 3", "am_type": "MAG", "load_ratio": "-1", "test_type": "Bending", "temperature": "-", "surface_treatment": "-"}, "metadata": {"dataset_id": 2108, "title": "Fatigue strength of the fillet welds with and without joint preparation", "doi": "10.1002/mawe.200700318", "authors": "Ozden, H.", "publication": "MATERIALWISSENSCHAFT UND WERKSTOFFTECHNIK", "year_of_publication": 2008, "UT": "WOS:000256983500007", "base_material": "S460 DIN-EN 10 113 – 3", "base_young_modulus": "-", "base_yield_strength": "-", "base_ultimate_strength": "-", "base_elongation": "-", "weld_material": "-", "weld_young_modulus": "-", "weld_yield_strength": "-", "weld_ultimate_strength": "-", "weld_elongation": "-", "processing": "-", "welding_joint": "T-Joint", "welding_method": "MAG", "welding_voltage": "-", "welding_current": "-", "welding_speed": "-", "preheat_temp": "-", "welding_env": "-", "residual_stress": "-", "fatigue_specimen_type": "Flange-tube (plate-pipe)", "fatigue_specimen_thickness": "-", "fatigue_test_type": "Bending", "fatigue_temp": "-", "fatigue_env": "-", "load_ratio": -1, "frequency": "-", "fatigue_machine": "-", "fatigue_standard": "-", "fatigue_test_control": "Constant amplitude", "stress_concentration": "-", "failure_location": "Weld toe"}}, {"id": "WELD2025:2109", "name": "S460 DIN-EN 10 113 – 3 | T-Joint", "material_family": "Welded joint", "points": [[449.0, 7550.0, 0], [454.0, 16000.0, 0], [434.0, 20000.0, 0], [439.0, 23200.0, 0], [389.0, 63800.0, 0], [349.0, 59200.0, 0], [353.0, 74100.0, 0], [310.0, 296000.0, 0], [327.0, 415000.0, 0], [272.0, 482000.0, 0]], "conditions": {"material": "S460 DIN-EN 10 113 – 3", "am_type": "MAG", "load_ratio": "-1", "test_type": "Torsion", "temperature": "-", "surface_treatment": "-"}, "metadata": {"dataset_id": 2109, "title": "Fatigue strength of the fillet welds with and without joint preparation", "doi": "10.1002/mawe.200700318", "authors": "Ozden, H.", "publication": "MATERIALWISSENSCHAFT UND WERKSTOFFTECHNIK", "year_of_publication": 2008, "UT": "WOS:000256983500007", "base_material": "S460 DIN-EN 10 113 – 3", "base_young_modulus": "-", "base_yield_strength": "-", "base_ultimate_strength": "-", "base_elongation": "-", "weld_material": "-", "weld_young_modulus": "-", "weld_yield_strength": "-", "weld_ultimate_strength": "-", "weld_elongation": "-", "processing": "-", "welding_joint": "T-Joint", "welding_method": "MAG", "welding_voltage": "-", "welding_current": "-", "welding_speed": "-", "preheat_temp": "-", "welding_env": "-", "residual_stress": "-", "fatigue_specimen_type": "Flange-tube (plate-pipe)", "fatigue_specimen_thickness": "-", "fatigue_test_type": "Torsion", "fatigue_temp": "-", "fatigue_env": "-", "load_ratio": -1, "frequency": "-", "fatigue_machine": "-", "fatigue_standard": "-", "fatigue_test_control": "Constant amplitude", "stress_concentration": "-", "failure_location": "Weld toe"}}, {"id": "WELD2025:2110", "name": "S460 DIN-EN 10 113 – 3 | T-Joint", "material_family": "Welded joint", "points": [[791.0, 2990.0, 0], [674.0, 3460.0, 0], [612.0, 17300.0, 0], [407.0, 80300.0, 0], [294.0, 120000.0, 0], [213.0, 537000.0, 0], [202.0, 746000.0, 0], [186.0, 1000000.0, 0], [182.0, 1930000.0, 0], [172.0, 1340000.0, 0]], "conditions": {"material": "S460 DIN-EN 10 113 – 3", "am_type": "MAG", "load_ratio": "-1", "test_type": "Bending", "temperature": "-", "surface_treatment": "-"}, "metadata": {"dataset_id": 2110, "title": "Fatigue strength of the fillet welds with and without joint preparation", "doi": "10.1002/mawe.200700318", "authors": "Ozden, H.", "publication": "MATERIALWISSENSCHAFT UND WERKSTOFFTECHNIK", "year_of_publication": 2008, "UT": "WOS:000256983500007", "base_material": "S460 DIN-EN 10 113 – 3", "base_young_modulus": "-", "base_yield_strength": "-", "base_ultimate_strength": "-", "base_elongation": "-", "weld_material": "-", "weld_young_modulus": "-", "weld_yield_strength": "-", "weld_ultimate_strength": "-", "weld_elongation": "-", "processing": "-", "welding_joint": "T-Joint", "welding_method": "MAG", "welding_voltage": "-", "welding_current": "-", "welding_speed": "-", "preheat_temp": "-", "welding_env": "-", "residual_stress": "-", "fatigue_specimen_type": "Flange-tube (without joint opening)", "fatigue_specimen_thickness": "-", "fatigue_test_type": "Bending", "fatigue_temp": "-", "fatigue_env": "-", "load_ratio": -1, "frequency": "-", "fatigue_machine": "-", "fatigue_standard": "-", "fatigue_test_control": "Constant amplitude", "stress_concentration": "-", "failure_location": "Weld toe"}}, {"id": "WELD2025:2111", "name": "S460 DIN-EN 10 113 – 3 | T-Joint", "material_family": "Welded joint", "points": [[483.0, 12500.0, 0], [361.0, 89600.0, 0], [331.0, 139000.0, 0], [276.0, 200000.0, 0], [264.0, 720000.0, 0], [288.0, 1040000.0, 0], [202.0, 3870000.0, 0]], "conditions": {"material": "S460 DIN-EN 10 113 – 3", "am_type": "MAG", "load_ratio": "-1", "test_type": "Torsion", "temperature": "-", "surface_treatment": "-"}, "metadata": {"dataset_id": 2111, "title": "Fatigue strength of the fillet welds with and without joint preparation", "doi": "10.1002/mawe.200700318", "authors": "Ozden, H.", "publication": "MATERIALWISSENSCHAFT UND WERKSTOFFTECHNIK", "year_of_publication": 2008, "UT": "WOS:000256983500007", "base_material": "S460 DIN-EN 10 113 – 3", "base_young_modulus": "-", "base_yield_strength": "-", "base_ultimate_strength": "-", "base_elongation": "-", "weld_material": "-", "weld_young_modulus": "-", "weld_yield_strength": "-", "weld_ultimate_strength": "-", "weld_elongation": "-", "processing": "-", "welding_joint": "T-Joint", "welding_method": "MAG", "welding_voltage": "-", "welding_current": "-", "welding_speed": "-", "preheat_temp": "-", "welding_env": "-", "residual_stress": "-", "fatigue_specimen_type": "Flange-tube ((without joint opening))", "fatigue_specimen_thickness": "-", "fatigue_test_type": "Torsion", "fatigue_temp": "-", "fatigue_env": "-", "load_ratio": -1, "frequency": "-", "fatigue_machine": "-", "fatigue_standard": "-", "fatigue_test_control": "Constant amplitude", "stress_concentration": "-", "failure_location": "Weld toe"}}, {"id": "WELD2025:2112", "name": "H340LA (microalloyed steel) | Butt joint", "material_family": "Welded joint", "points": [[385.0, 128000.0, 0], [378.0, 155000.0, 0], [377.0, 251000.0, 0], [371.0, 251000.0, 0], [362.0, 329000.0, 0], [355.0, 391000.0, 0], [355.0, 464000.0, 0], [348.0, 656000.0, 0]], "conditions": {"material": "H340LA (microalloyed steel)", "am_type": "High-frequency welding (without flux)", "load_ratio": "0.1", "test_type": "Axial (tensile fatigue test)", "temperature": "-", "surface_treatment": "-"}, "metadata": {"dataset_id": 2112, "title": "High frequency welding of low alloyed sheet steel with integrated thermo-mechanical treatment", "doi": "10.1002/mawe.200900524", "authors": "Wesling, V.; Schram, A.; Wiche, H.", "publication": "MATERIALWISSENSCHAFT UND WERKSTOFFTECHNIK", "year_of_publication": 2009, "UT": "WOS:000272391500008", "base_material": "H340LA (microalloyed steel)", "base_young_modulus": "-", "base_yield_strength": "-", "base_ultimate_strength": "-", "base_elongation": 28, "weld_material": "H340LA (microalloyed steel)", "weld_young_modulus": "-", "weld_yield_strength": "-", "weld_ultimate_strength": "-", "weld_elongation": 17, "processing": "-", "welding_joint": "Butt joint", "welding_method": "High-frequency welding (without flux)", "welding_voltage": "-", "welding_current": "-", "welding_speed": "-", "preheat_temp": "-", "welding_env": "-", "residual_stress": "-", "fatigue_specimen_type": "Sheet", "fatigue_specimen_thickness": 1.5, "fatigue_test_type": "Axial (tensile fatigue test)", "fatigue_temp": "-", "fatigue_env": "-", "load_ratio": 0.1, "frequency": "-", "fatigue_machine": "-", "fatigue_standard": "-", "fatigue_test_control": "Stress", "stress_concentration": "-", "failure_location": "-"}}, {"id": "WELD2025:2113", "name": "H340LA (microalloyed steel) | Butt joint", "material_family": "Welded joint", "points": [[396.0, 90900.0, 0], [391.0, 119000.0, 0], [385.0, 108000.0, 0], [390.0, 203000.0, 0], [369.0, 196000.0, 0], [384.0, 271000.0, 0], [378.0, 362000.0, 0], [378.0, 492000.0, 0], [363.0, 299000.0, 0], [355.0, 656000.0, 0], [348.0, 794000.0, 0], [362.0, 501000.0, 0]], "conditions": {"material": "H340LA (microalloyed steel)", "am_type": "High-frequency welding (with flux)", "load_ratio": "0.1", "test_type": "Axial (tensile fatigue test)", "temperature": "-", "surface_treatment": "-"}, "metadata": {"dataset_id": 2113, "title": "High frequency welding of low alloyed sheet steel with integrated thermo-mechanical treatment", "doi": "10.1002/mawe.200900524", "authors": "Wesling, V.; Schram, A.; Wiche, H.", "publication": "MATERIALWISSENSCHAFT UND WERKSTOFFTECHNIK", "year_of_publication": 2009, "UT": "WOS:000272391500008", "base_material": "H340LA (microalloyed steel)", "base_young_modulus": "-", "base_yield_strength": "-", "base_ultimate_strength": "-", "base_elongation": 28, "weld_material": "H340LA (microalloyed steel)", "weld_young_modulus": "-", "weld_yield_strength": "-", "weld_ultimate_strength": "-", "weld_elongation": 17, "processing": "-", "welding_joint": "Butt joint", "welding_method": "High-frequency welding (with flux)", "welding_voltage": "-", "welding_current": "-", "welding_speed": "-", "preheat_temp": "-", "welding_env": "-", "residual_stress": "-", "fatigue_specimen_type": "Sheet", "fatigue_specimen_thickness": 1.5, "fatigue_test_type": "Axial (tensile fatigue test)", "fatigue_temp": "-", "fatigue_env": "-", "load_ratio": 0.1, "frequency": "-", "fatigue_machine": "-", "fatigue_standard": "-", "fatigue_test_control": "Stress", "stress_concentration": "-", "failure_location": "-"}}, {"id": "WELD2025:2114", "name": "Polyamide 6,6 reinforced with 33 wt% short E-glass fibers | butt joint", "material_family": "Welded joint", "points": [[57.0, 137.0, 0], [57.0, 200.0, 0], [50.0, 1460.0, 0], [50.0, 2610.0, 0], [42.0, 18500.0, 0], [43.0, 26900.0, 0]], "conditions": {"material": "Polyamide 6,6 reinforced with 33 wt% short E-glass fibers", "am_type": "-", "load_ratio": "0.1", "test_type": "Tension-tension fatigue tests", "temperature": "25", "surface_treatment": "Injection molding"}, "metadata": {"dataset_id": 2114, "title": "Fatigue performance of an injection-molded short E-glass fiber-reinforced polyamide 6,6. I. Effects of orientation, holes, and weld line", "doi": "10.1002/pc.20182", "authors": "Zhou, YX; Mallick, PK", "publication": "POLYMER COMPOSITES", "year_of_publication": 2006, "UT": "WOS:000236524200015", "base_material": "Polyamide 6,6 reinforced with 33 wt% short E-glass fibers", "base_young_modulus": "-", "base_yield_strength": "-", "base_ultimate_strength": "-", "base_elongation": "-", "weld_material": "-", "weld_young_modulus": "-", "weld_yield_strength": "-", "weld_ultimate_strength": "-", "weld_elongation": "-", "processing": "Injection molding", "welding_joint": "butt joint", "welding_method": "-", "welding_voltage": "-", "welding_current": "-", "welding_speed": "-", "preheat_temp": "-", "welding_env": "-", "residual_stress": "-", "fatigue_specimen_type": "Dog-bone shaped", "fatigue_specimen_thickness": 2.5, "fatigue_test_type": "Tension-tension fatigue tests", "fatigue_temp": 25, "fatigue_env": "Ambient", "load_ratio": 0.1, "frequency": 1, "fatigue_machine": "MTS servohydraulic test machine", "fatigue_standard": "-", "fatigue_test_control": "Stress-controlled", "stress_concentration": "-", "failure_location": "-"}}, {"id": "WELD2025:2115", "name": "Polyamide 6,6 reinforced with 33 wt% short E-glass fibers | butt joint", "material_family": "Welded joint", "points": [[118.0, 62.0, 0], [118.0, 70.0, 0], [118.0, 82.0, 0], [104.0, 237.0, 0], [103.0, 629.0, 0], [96.0, 881.0, 0], [96.0, 2180.0, 0], [95.0, 4750.0, 0], [82.0, 62100.0, 0], [82.0, 80500.0, 0], [74.0, 291000.0, 0]], "conditions": {"material": "Polyamide 6,6 reinforced with 33 wt% short E-glass fibers", "am_type": "-", "load_ratio": "0.1", "test_type": "Tension-tension fatigue tests", "temperature": "25", "surface_treatment": "Injection molding"}, "metadata": {"dataset_id": 2115, "title": "Fatigue performance of an injection-molded short E-glass fiber-reinforced polyamide 6,6. I. Effects of orientation, holes, and weld line", "doi": "10.1002/pc.20182", "authors": "Zhou, YX; Mallick, PK", "publication": "POLYMER COMPOSITES", "year_of_publication": 2006, "UT": "WOS:000236524200015", "base_material": "Polyamide 6,6 reinforced with 33 wt% short E-glass fibers", "base_young_modulus": "-", "base_yield_strength": "-", "base_ultimate_strength": "-", "base_elongation": "-", "weld_material": "-", "weld_young_modulus": "-", "weld_yield_strength": "-", "weld_ultimate_strength": "-", "weld_elongation": "-", "processing": "Injection molding", "welding_joint": "butt joint", "welding_method": "-", "welding_voltage": "-", "welding_current": "-", "welding_speed": "-", "preheat_temp": "-", "welding_env": "-", "residual_stress": "-", "fatigue_specimen_type": "Dog-bone shaped (without hole)", "fatigue_specimen_thickness": 2.5, "fatigue_test_type": "Tension-tension fatigue tests", "fatigue_temp": 25, "fatigue_env": "Ambient", "load_ratio": 0.1, "frequency": 1, "fatigue_machine": "MTS servohydraulic test machine", "fatigue_standard": "-", "fatigue_test_control": "Stress-controlled", "stress_concentration": "-", "failure_location": "-"}}, {"id": "WELD2025:2116", "name": "Polyamide 6,6 reinforced with 33 wt% short E-glass fibers | butt joint", "material_family": "Welded joint", "points": [[94.0, 17.0, 0], [82.0, 161.0, 0], [82.0, 178.0, 0], [70.0, 951.0, 0], [70.0, 1050.0, 0], [58.0, 5020.0, 0], [58.0, 7960.0, 0], [46.0, 76800.0, 0]], "conditions": {"material": "Polyamide 6,6 reinforced with 33 wt% short E-glass fibers", "am_type": "-", "load_ratio": "0.1", "test_type": "Tension-tension fatigue tests", "temperature": "25", "surface_treatment": "Injection molding"}, "metadata": {"dataset_id": 2116, "title": "Fatigue performance of an injection-molded short E-glass fiber-reinforced polyamide 6,6. I. Effects of orientation, holes, and weld line", "doi": "10.1002/pc.20182", "authors": "Zhou, YX; Mallick, PK", "publication": "POLYMER COMPOSITES", "year_of_publication": 2006, "UT": "WOS:000236524200015", "base_material": "Polyamide 6,6 reinforced with 33 wt% short E-glass fibers", "base_young_modulus": "-", "base_yield_strength": "-", "base_ultimate_strength": "-", "base_elongation": "-", "weld_material": "-", "weld_young_modulus": "-", "weld_yield_strength": "-", "weld_ultimate_strength": "-", "weld_elongation": "-", "processing": "Injection molding", "welding_joint": "butt joint", "welding_method": "-", "welding_voltage": "-", "welding_current": "-", "welding_speed": "-", "preheat_temp": "-", "welding_env": "-", "residual_stress": "-", "fatigue_specimen_type": "Dog-bone shaped (with 1.58mm hole)", "fatigue_specimen_thickness": 2.5, "fatigue_test_type": "Tension-tension fatigue tests", "fatigue_temp": 25, "fatigue_env": "Ambient", "load_ratio": 0.1, "frequency": 1, "fatigue_machine": "MTS servohydraulic test machine", "fatigue_standard": "-", "fatigue_test_control": "Stress-controlled", "stress_concentration": "2.64", "failure_location": "-"}}, {"id": "WELD2025:2117", "name": "Polyamide 6,6 reinforced with 33 wt% short E-glass fibers | butt joint", "material_family": "Welded joint", "points": [[70.0, 110.0, 0], [70.0, 120.0, 0], [57.0, 843.0, 0], [57.0, 1540.0, 0], [50.0, 8110.0, 0], [50.0, 9240.0, 0], [50.0, 10500.0, 0], [32.0, 71200.0, 0]], "conditions": {"material": "Polyamide 6,6 reinforced with 33 wt% short E-glass fibers", "am_type": "-", "load_ratio": "0.1", "test_type": "Tension-tension fatigue tests", "temperature": "25", "surface_treatment": "Injection molding"}, "metadata": {"dataset_id": 2117, "title": "Fatigue performance of an injection-molded short E-glass fiber-reinforced polyamide 6,6. I. Effects of orientation, holes, and weld line", "doi": "10.1002/pc.20182", "authors": "Zhou, YX; Mallick, PK", "publication": "POLYMER COMPOSITES", "year_of_publication": 2006, "UT": "WOS:000236524200015", "base_material": "Polyamide 6,6 reinforced with 33 wt% short E-glass fibers", "base_young_modulus": "-", "base_yield_strength": "-", "base_ultimate_strength": "-", "base_elongation": "-", "weld_material": "-", "weld_young_modulus": "-", "weld_yield_strength": "-", "weld_ultimate_strength": "-", "weld_elongation": "-", "processing": "Injection molding", "welding_joint": "butt joint", "welding_method": "-", "welding_voltage": "-", "welding_current": "-", "welding_speed": "-", "preheat_temp": "-", "welding_env": "-", "residual_stress": "-", "fatigue_specimen_type": "Dog-bone shaped (with 3.17mm hole)", "fatigue_specimen_thickness": 2.5, "fatigue_test_type": "Tension-tension fatigue tests", "fatigue_temp": 25, "fatigue_env": "Ambient", "load_ratio": 0.1, "frequency": 1, "fatigue_machine": "MTS servohydraulic test machine", "fatigue_standard": "-", "fatigue_test_control": "Stress-controlled", "stress_concentration": "2.43", "failure_location": "-"}}, {"id": "WELD2025:2118", "name": "Polyamide 6,6 reinforced with 33 wt% short E-glass fibers | butt joint", "material_family": "Welded joint", "points": [[56.0, 152.0, 0], [47.0, 980.0, 0], [40.0, 7290.0, 0], [20.0, 128000.0, 0]], "conditions": {"material": "Polyamide 6,6 reinforced with 33 wt% short E-glass fibers", "am_type": "-", "load_ratio": "0.1", "test_type": "Tension-tension fatigue tests", "temperature": "25", "surface_treatment": "Injection molding"}, "metadata": {"dataset_id": 2118, "title": "Fatigue performance of an injection-molded short E-glass fiber-reinforced polyamide 6,6. I. Effects of orientation, holes, and weld line", "doi": "10.1002/pc.20182", "authors": "Zhou, YX; Mallick, PK", "publication": "POLYMER COMPOSITES", "year_of_publication": 2006, "UT": "WOS:000236524200015", "base_material": "Polyamide 6,6 reinforced with 33 wt% short E-glass fibers", "base_young_modulus": "-", "base_yield_strength": "-", "base_ultimate_strength": "-", "base_elongation": "-", "weld_material": "-", "weld_young_modulus": "-", "weld_yield_strength": "-", "weld_ultimate_strength": "-", "weld_elongation": "-", "processing": "Injection molding", "welding_joint": "butt joint", "welding_method": "-", "welding_voltage": "-", "welding_current": "-", "welding_speed": "-", "preheat_temp": "-", "welding_env": "-", "residual_stress": "-", "fatigue_specimen_type": "Dog-bone shaped (with 6.35mm hole)", "fatigue_specimen_thickness": 2.5, "fatigue_test_type": "Tension-tension fatigue tests", "fatigue_temp": 25, "fatigue_env": "Ambient", "load_ratio": 0.1, "frequency": 1, "fatigue_machine": "MTS servohydraulic test machine", "fatigue_standard": "-", "fatigue_test_control": "Stress-controlled", "stress_concentration": "2.18", "failure_location": "-"}}, {"id": "WELD2025:2119", "name": "Short E-glass fiber reinforced polyamide-6,6 (GF/PA-6,6) | -", "material_family": "Welded joint", "points": [[69.0, 92.0, 0], [69.0, 346.0, 0], [60.0, 2180.0, 0], [52.0, 32700.0, 0], [52.0, 37600.0, 0]], "conditions": {"material": "Short E-glass fiber reinforced polyamide-6,6 (GF/PA-6,6)", "am_type": "-", "load_ratio": "0.1", "test_type": "Tension-tension fatigue tests", "temperature": "25", "surface_treatment": "Injection molding with temperatures (310°C) and hold pressures (82.8 MPa)"}, "metadata": {"dataset_id": 2119, "title": "Fatigue Performance of Injection-Molded Short E-Glass Fiber Reinforced Polyamide-6,6. II. Effects of Melt Temperature and Hold Pressure", "doi": "10.1002/pc.21045", "authors": "Zhou, Yuanxin; Mallick, P. K.", "publication": "POLYMER COMPOSITES", "year_of_publication": 2011, "UT": "WOS:000286561700014", "base_material": "Short E-glass fiber reinforced polyamide-6,6 (GF/PA-6,6)", "base_young_modulus": 4.61, "base_yield_strength": "-", "base_ultimate_strength": 85.4, "base_elongation": 3.1, "weld_material": "-", "weld_young_modulus": "-", "weld_yield_strength": "-", "weld_ultimate_strength": "-", "weld_elongation": "-", "processing": "Injection molding with temperatures (310°C) and hold pressures (82.8 MPa)", "welding_joint": "-", "welding_method": "-", "welding_voltage": "-", "welding_current": "-", "welding_speed": "-", "preheat_temp": "-", "welding_env": "-", "residual_stress": "-", "fatigue_specimen_type": "Dog-bone shaped specimens", "fatigue_specimen_thickness": 2.5, "fatigue_test_type": "Tension-tension fatigue tests", "fatigue_temp": 25, "fatigue_env": "Ambient", "load_ratio": 0.1, "frequency": 1, "fatigue_machine": "MTS servohydraulic test machine", "fatigue_standard": "-", "fatigue_test_control": "Stress-controlled", "stress_concentration": "-", "failure_location": "Weld line"}}, {"id": "WELD2025:2120", "name": "Short E-glass fiber reinforced polyamide-6,6 (GF/PA-6,6) | -", "material_family": "Welded joint", "points": [[59.0, 212.0, 0], [52.0, 2080.0, 0], [52.0, 2340.0, 0], [45.0, 17400.0, 0], [45.0, 21000.0, 0]], "conditions": {"material": "Short E-glass fiber reinforced polyamide-6,6 (GF/PA-6,6)", "am_type": "-", "load_ratio": "0.1", "test_type": "Tension-tension fatigue tests", "temperature": "25", "surface_treatment": "Injection molding with temperatures (310°C) and hold pressures (55.2 MPa)"}, "metadata": {"dataset_id": 2120, "title": "Fatigue Performance of Injection-Molded Short E-Glass Fiber Reinforced Polyamide-6,6. II. Effects of Melt Temperature and Hold Pressure", "doi": "10.1002/pc.21045", "authors": "Zhou, Yuanxin; Mallick, P. K.", "publication": "POLYMER COMPOSITES", "year_of_publication": 2011, "UT": "WOS:000286561700014", "base_material": "Short E-glass fiber reinforced polyamide-6,6 (GF/PA-6,6)", "base_young_modulus": 4.46, "base_yield_strength": "-", "base_ultimate_strength": 74.2, "base_elongation": 3.1, "weld_material": "-", "weld_young_modulus": "-", "weld_yield_strength": "-", "weld_ultimate_strength": "-", "weld_elongation": "-", "processing": "Injection molding with temperatures (310°C) and hold pressures (55.2 MPa)", "welding_joint": "-", "welding_method": "-", "welding_voltage": "-", "welding_current": "-", "welding_speed": "-", "preheat_temp": "-", "welding_env": "-", "residual_stress": "-", "fatigue_specimen_type": "Dog-bone shaped specimens", "fatigue_specimen_thickness": 2.5, "fatigue_test_type": "Tension-tension fatigue tests", "fatigue_temp": 25, "fatigue_env": "Ambient", "load_ratio": 0.1, "frequency": 1, "fatigue_machine": "MTS servohydraulic test machine", "fatigue_standard": "-", "fatigue_test_control": "Stress-controlled", "stress_concentration": "-", "failure_location": "Weld line"}}, {"id": "WELD2025:2121", "name": "Short E-glass fiber reinforced polyamide-6,6 (GF/PA-6,6) | -", "material_family": "Welded joint", "points": [[58.0, 172.0, 0], [57.0, 281.0, 0], [58.0, 323.0, 0], [50.0, 1580.0, 0], [50.0, 2570.0, 0], [44.0, 6530.0, 0], [40.0, 64200.0, 0], [39.0, 81100.0, 0]], "conditions": {"material": "Short E-glass fiber reinforced polyamide-6,6 (GF/PA-6,6)", "am_type": "-", "load_ratio": "0.1", "test_type": "Tension-tension fatigue tests", "temperature": "25", "surface_treatment": "Injection molding with temperatures (310°C) and hold pressures (27.6 MPa)"}, "metadata": {"dataset_id": 2121, "title": "Fatigue Performance of Injection-Molded Short E-Glass Fiber Reinforced Polyamide-6,6. II. Effects of Melt Temperature and Hold Pressure", "doi": "10.1002/pc.21045", "authors": "Zhou, Yuanxin; Mallick, P. K.", "publication": "POLYMER COMPOSITES", "year_of_publication": 2011, "UT": "WOS:000286561700014", "base_material": "Short E-glass fiber reinforced polyamide-6,6 (GF/PA-6,6)", "base_young_modulus": 4.06, "base_yield_strength": "-", "base_ultimate_strength": 70.8, "base_elongation": 3.29, "weld_material": "-", "weld_young_modulus": "-", "weld_yield_strength": "-", "weld_ultimate_strength": "-", "weld_elongation": "-", "processing": "Injection molding with temperatures (310°C) and hold pressures (27.6 MPa)", "welding_joint": "-", "welding_method": "-", "welding_voltage": "-", "welding_current": "-", "welding_speed": "-", "preheat_temp": "-", "welding_env": "-", "residual_stress": "-", "fatigue_specimen_type": "Dog-bone shaped specimens", "fatigue_specimen_thickness": 2.5, "fatigue_test_type": "Tension-tension fatigue tests", "fatigue_temp": 25, "fatigue_env": "Ambient", "load_ratio": 0.1, "frequency": 1, "fatigue_machine": "MTS servohydraulic test machine", "fatigue_standard": "-", "fatigue_test_control": "Stress-controlled", "stress_concentration": "-", "failure_location": "Weld line"}}, {"id": "WELD2025:2122", "name": "Short E-glass fiber reinforced polyamide-6,6 (GF/PA-6,6) | -", "material_family": "Welded joint", "points": [[60.0, 215.0, 0], [53.0, 1990.0, 0], [53.0, 2290.0, 0], [46.0, 17700.0, 0], [45.0, 20300.0, 0]], "conditions": {"material": "Short E-glass fiber reinforced polyamide-6,6 (GF/PA-6,6)", "am_type": "-", "load_ratio": "0.1", "test_type": "Tension-tension fatigue tests", "temperature": "25", "surface_treatment": "Injection molding with temperatures (332°C) and hold pressures (27.6 MPa)"}, "metadata": {"dataset_id": 2122, "title": "Fatigue Performance of Injection-Molded Short E-Glass Fiber Reinforced Polyamide-6,6. II. Effects of Melt Temperature and Hold Pressure", "doi": "10.1002/pc.21045", "authors": "Zhou, Yuanxin; Mallick, P. K.", "publication": "POLYMER COMPOSITES", "year_of_publication": 2011, "UT": "WOS:000286561700014", "base_material": "Short E-glass fiber reinforced polyamide-6,6 (GF/PA-6,6)", "base_young_modulus": 4.37, "base_yield_strength": "-", "base_ultimate_strength": 78.9, "base_elongation": 3.51, "weld_material": "-", "weld_young_modulus": "-", "weld_yield_strength": "-", "weld_ultimate_strength": "-", "weld_elongation": "-", "processing": "Injection molding with temperatures (332°C) and hold pressures (27.6 MPa)", "welding_joint": "-", "welding_method": "-", "welding_voltage": "-", "welding_current": "-", "welding_speed": "-", "preheat_temp": "-", "welding_env": "-", "residual_stress": "-", "fatigue_specimen_type": "Dog-bone shaped specimens", "fatigue_specimen_thickness": 2.5, "fatigue_test_type": "Tension-tension fatigue tests", "fatigue_temp": 25, "fatigue_env": "Ambient", "load_ratio": 0.1, "frequency": 1, "fatigue_machine": "MTS servohydraulic test machine", "fatigue_standard": "-", "fatigue_test_control": "Stress-controlled", "stress_concentration": "-", "failure_location": "Weld line"}}, {"id": "WELD2025:2123", "name": "Short E-glass fiber reinforced polyamide-6,6 (GF/PA-6,6) | -", "material_family": "Welded joint", "points": [[46.0, 196.0, 0], [39.0, 1350.0, 0], [40.0, 1660.0, 0], [34.0, 9060.0, 0], [34.0, 17000.0, 0], [31.0, 51700.0, 0]], "conditions": {"material": "Short E-glass fiber reinforced polyamide-6,6 (GF/PA-6,6)", "am_type": "-", "load_ratio": "0.1", "test_type": "Tension-tension fatigue tests", "temperature": "25", "surface_treatment": "Injection molding with temperatures (280°C) and hold pressures (27.6 MPa)"}, "metadata": {"dataset_id": 2123, "title": "Fatigue Performance of Injection-Molded Short E-Glass Fiber Reinforced Polyamide-6,6. II. Effects of Melt Temperature and Hold Pressure", "doi": "10.1002/pc.21045", "authors": "Zhou, Yuanxin; Mallick, P. K.", "publication": "POLYMER COMPOSITES", "year_of_publication": 2011, "UT": "WOS:000286561700014", "base_material": "Short E-glass fiber reinforced polyamide-6,6 (GF/PA-6,6)", "base_young_modulus": 3.97, "base_yield_strength": "-", "base_ultimate_strength": 66.9, "base_elongation": 2.62, "weld_material": "-", "weld_young_modulus": "-", "weld_yield_strength": "-", "weld_ultimate_strength": "-", "weld_elongation": "-", "processing": "Injection molding with temperatures (280°C) and hold pressures (27.6 MPa)", "welding_joint": "-", "welding_method": "-", "welding_voltage": "-", "welding_current": "-", "welding_speed": "-", "preheat_temp": "-", "welding_env": "-", "residual_stress": "-", "fatigue_specimen_type": "Dog-bone shaped specimens", "fatigue_specimen_thickness": 2.5, "fatigue_test_type": "Tension-tension fatigue tests", "fatigue_temp": 25, "fatigue_env": "Ambient", "load_ratio": 0.1, "frequency": 1, "fatigue_machine": "MTS servohydraulic test machine", "fatigue_standard": "-", "fatigue_test_control": "Stress-controlled", "stress_concentration": "-", "failure_location": "Weld line"}}, {"id": "WELD2025:2124", "name": "40 wt% talc-filled polypropylene | -", "material_family": "Welded joint", "points": [[19.0, 117.0, 0], [19.0, 255.0, 0], [18.0, 1140.0, 0], [17.0, 9970.0, 0], [16.0, 42600.0, 0], [16.0, 70700.0, 0]], "conditions": {"material": "40 wt% talc-filled polypropylene", "am_type": "-", "load_ratio": "0.1", "test_type": "Stress-controlled fatigue tests (tension-tension mode)", "temperature": "25", "surface_treatment": "Injection molding with varying melt temperatures (277°C) and hold pressures (55.2 MPa)"}, "metadata": {"dataset_id": 2124, "title": "Effects of melt temperature and hold pressure on the tensile and fatigue properties of an injection molded talc-filled polypropylene", "doi": "10.1002/pen.20301", "authors": "Zhou, YX; Mallick, PK", "publication": "POLYMER ENGINEERING AND SCIENCE", "year_of_publication": 2005, "UT": "WOS:000229758100001", "base_material": "40 wt% talc-filled polypropylene", "base_young_modulus": 6.94, "base_yield_strength": 19.11, "base_ultimate_strength": "-", "base_elongation": "0.79–1.31", "weld_material": "-", "weld_young_modulus": "-", "weld_yield_strength": "-", "weld_ultimate_strength": "-", "weld_elongation": "-", "processing": "Injection molding with varying melt temperatures (277°C) and hold pressures (55.2 MPa)", "welding_joint": "-", "welding_method": "-", "welding_voltage": "-", "welding_current": "-", "welding_speed": "-", "preheat_temp": "-", "welding_env": "-", "residual_stress": "-", "fatigue_specimen_type": "Dog-bone-shaped specimens", "fatigue_specimen_thickness": 2.5, "fatigue_test_type": "Stress-controlled fatigue tests (tension-tension mode)", "fatigue_temp": 25, "fatigue_env": "Ambient", "load_ratio": 0.1, "frequency": 1, "fatigue_machine": "MTS servohydraulic testing machine", "fatigue_standard": "-", "fatigue_test_control": "Stress-controlled", "stress_concentration": "-", "failure_location": "Weld line"}}, {"id": "WELD2025:2125", "name": "40 wt% talc-filled polypropylene | -", "material_family": "Welded joint", "points": [[18.0, 64.0, 0], [18.0, 79.0, 0], [17.0, 274.0, 0], [16.0, 3160.0, 0], [16.0, 17400.0, 0], [15.0, 129000.0, 0], [15.0, 225000.0, 0]], "conditions": {"material": "40 wt% talc-filled polypropylene", "am_type": "-", "load_ratio": "0.1", "test_type": "Stress-controlled fatigue tests (tension-tension mode)", "temperature": "25", "surface_treatment": "Injection molding with varying melt temperatures (232°C) and hold pressures (55.2 MPa)"}, "metadata": {"dataset_id": 2125, "title": "Effects of melt temperature and hold pressure on the tensile and fatigue properties of an injection molded talc-filled polypropylene", "doi": "10.1002/pen.20301", "authors": "Zhou, YX; Mallick, PK", "publication": "POLYMER
