Repository: yunyunfanfan/S-PA-CBB

# S-PA-CBB

Official research code, processed curve records, evaluation outputs, and manuscript source for:

> **From Physics to Selective Generation: Conditional Brownian Bridges for Sparse S–N Curve Reconstruction and Fatigue Decision-Making**

S-PA-CBB reconstructs a complete probabilistic stress–life (S–N) curve from only two to four observed fatigue tests. The method first fits an interpretable Basquin state, diagnoses whether that state is sufficient, and applies a ControlNet-style conditional Brownian-bridge residual only to curves that benefit from correction.

File: external_data/weld2025_disjoint_curves.json (part 80 of 223)
ENGINEERING AND SCIENCE", "year_of_publication": 2005, "UT": "WOS:000229758100001", "base_material": "40 wt% talc-filled polypropylene", "base_young_modulus": 6.48, "base_yield_strength": 17.88, "base_ultimate_strength": "-", "base_elongation": "0.79–1.31", "weld_material": "-", "weld_young_modulus": "-", "weld_yield_strength": "-", "weld_ultimate_strength": "-", "weld_elongation": "-", "processing": "Injection molding with varying melt temperatures (232°C) and hold pressures (55.2 MPa)", "welding_joint": "-", "welding_method": "-", "welding_voltage": "-", "welding_current": "-", "welding_speed": "-", "preheat_temp": "-", "welding_env": "-", "residual_stress": "-", "fatigue_specimen_type": "Dog-bone-shaped specimens", "fatigue_specimen_thickness": 2.5, "fatigue_test_type": "Stress-controlled fatigue tests (tension-tension mode)", "fatigue_temp": 25, "fatigue_env": "Ambient", "load_ratio": 0.1, "frequency": 1, "fatigue_machine": "MTS servohydraulic testing machine", "fatigue_standard": "-", "fatigue_test_control": "Stress-controlled", "stress_concentration": "-", "failure_location": "Weld line"}}, {"id": "WELD2025:2126", "name": "40 wt% talc-filled polypropylene | -", "material_family": "Welded joint", "points": [[17.0, 35.0, 0], [17.0, 48.0, 0], [16.0, 132.0, 0], [16.0, 347.0, 0], [16.0, 2140.0, 0], [15.0, 5760.0, 0], [15.0, 36500.0, 0], [15.0, 47000.0, 0]], "conditions": {"material": "40 wt% talc-filled polypropylene", "am_type": "-", "load_ratio": "0.1", "test_type": "Stress-controlled fatigue tests (tension-tension mode)", "temperature": "25", "surface_treatment": "Injection molding with varying melt temperatures (209°C) and hold pressures (55.2 MPa)"}, "metadata": {"dataset_id": 2126, "title": "Effects of melt temperature and hold pressure on the tensile and fatigue properties of an injection molded talc-filled polypropylene", "doi": "10.1002/pen.20301", "authors": "Zhou, YX; Mallick, PK", "publication": "POLYMER ENGINEERING AND SCIENCE", "year_of_publication": 2005, "UT": "WOS:000229758100001", "base_material": "40 wt% talc-filled polypropylene", "base_young_modulus": 6.56, "base_yield_strength": 17.49, "base_ultimate_strength": "-", "base_elongation": "0.79–1.31", "weld_material": "-", "weld_young_modulus": "-", "weld_yield_strength": "-", "weld_ultimate_strength": "-", "weld_elongation": "-", "processing": "Injection molding with varying melt temperatures (209°C) and hold pressures (55.2 MPa)", "welding_joint": "-", "welding_method": "-", "welding_voltage": "-", "welding_current": "-", "welding_speed": "-", "preheat_temp": "-", "welding_env": "-", "residual_stress": "-", "fatigue_specimen_type": "Dog-bone-shaped specimens", "fatigue_specimen_thickness": 2.5, "fatigue_test_type": "Stress-controlled fatigue tests (tension-tension mode)", "fatigue_temp": 25, "fatigue_env": "Ambient", "load_ratio": 0.1, "frequency": 1, "fatigue_machine": "MTS servohydraulic testing machine", "fatigue_standard": "-", "fatigue_test_control": "Stress-controlled", "stress_concentration": "-", "failure_location": "Weld line"}}, {"id": "WELD2025:2127", "name": "40 wt% talc-filled polypropylene | -", "material_family": "Welded joint", "points": [[22.0, 350.0, 0], [21.0, 1110.0, 0], [21.0, 1460.0, 0], [20.0, 4020.0, 0], [20.0, 4210.0, 0], [19.0, 18400.0, 0], [19.0, 37500.0, 0], [19.0, 188000.0, 0], [19.0, 248000.0, 0]], "conditions": {"material": "40 wt% talc-filled polypropylene", "am_type": "-", "load_ratio": "0.1", "test_type": "Stress-controlled fatigue tests (tension-tension mode)", "temperature": "25", "surface_treatment": "Injection molding with varying melt temperatures (232°C) and hold pressures (82.7 MPa)"}, "metadata": {"dataset_id": 2127, "title": "Effects of melt temperature and hold pressure on the tensile and fatigue properties of an injection molded talc-filled polypropylene", "doi": "10.1002/pen.20301", "authors": "Zhou, YX; Mallick, PK", "publication": "POLYMER ENGINEERING AND SCIENCE", "year_of_publication": 2005, "UT": "WOS:000229758100001", "base_material": "40 wt% talc-filled polypropylene", "base_young_modulus": 6.92, "base_yield_strength": 22.47, "base_ultimate_strength": "-", "base_elongation": "0.79–1.31", "weld_material": "-", "weld_young_modulus": "-", "weld_yield_strength": "-", "weld_ultimate_strength": "-", "weld_elongation": "-", "processing": "Injection molding with varying melt temperatures (232°C) and hold pressures (82.7 MPa)", "welding_joint": "-", "welding_method": "-", "welding_voltage": "-", "welding_current": "-", "welding_speed": "-", "preheat_temp": "-", "welding_env": "-", "residual_stress": "-", "fatigue_specimen_type": "Dog-bone-shaped specimens", "fatigue_specimen_thickness": 2.5, "fatigue_test_type": "Stress-controlled fatigue tests (tension-tension mode)", "fatigue_temp": 25, "fatigue_env": "Ambient", "load_ratio": 0.1, "frequency": 1, "fatigue_machine": "MTS servohydraulic testing machine", "fatigue_standard": "-", "fatigue_test_control": "Stress-controlled", "stress_concentration": "-", "failure_location": "Weld line"}}, {"id": "WELD2025:2128", "name": "40 wt% talc-filled polypropylene | -", "material_family": "Welded joint", "points": [[16.0, 217.0, 0], [16.0, 403.0, 0], [16.0, 1570.0, 0], [16.0, 2670.0, 0], [15.0, 13400.0, 0], [15.0, 18000.0, 0], [14.0, 99200.0, 0]], "conditions": {"material": "40 wt% talc-filled polypropylene", "am_type": "-", "load_ratio": "0.1", "test_type": "Stress-controlled fatigue tests (tension-tension mode)", "temperature": "25", "surface_treatment": "Injection molding with varying melt temperatures (232°C) and hold pressures (27.6 MPa)"}, "metadata": {"dataset_id": 2128, "title": "Effects of melt temperature and hold pressure on the tensile and fatigue properties of an injection molded talc-filled polypropylene", "doi": "10.1002/pen.20301", "authors": "Zhou, YX; Mallick, PK", "publication": "POLYMER ENGINEERING AND SCIENCE", "year_of_publication": 2005, "UT": "WOS:000229758100001", "base_material": "40 wt% talc-filled polypropylene", "base_young_modulus": 6.71, "base_yield_strength": 17.06, "base_ultimate_strength": "-", "base_elongation": "0.79–1.31", "weld_material": "-", "weld_young_modulus": "-", "weld_yield_strength": "-", "weld_ultimate_strength": "-", "weld_elongation": "-", "processing": "Injection molding with varying melt temperatures (232°C) and hold pressures (27.6 MPa)", "welding_joint": "-", "welding_method": "-", "welding_voltage": "-", "welding_current": "-", "welding_speed": "-", "preheat_temp": "-", "welding_env": "-", "residual_stress": "-", "fatigue_specimen_type": "Dog-bone-shaped specimens", "fatigue_specimen_thickness": 2.5, "fatigue_test_type": "Stress-controlled fatigue tests (tension-tension mode)", "fatigue_temp": 25, "fatigue_env": "Ambient", "load_ratio": 0.1, "frequency": 1, "fatigue_machine": "MTS servohydraulic testing machine", "fatigue_standard": "-", "fatigue_test_control": "Stress-controlled", "stress_concentration": "-", "failure_location": "Weld line"}}, {"id": "WELD2025:2129", "name": "Structural steel S355 JO | Longitudinal attachment", "material_family": "Welded joint", "points": [[268.0, 203000.0, 0], [261.0, 248000.0, 0], [253.0, 254000.0, 0], [240.0, 259000.0, 0], [282.0, 395000.0, 0], [275.0, 413000.0, 0], [262.0, 449000.0, 0], [234.0, 588000.0, 0], [236.0, 1890000.0, 0], [204.0, 1860000.0, 0]], "conditions": {"material": "Structural steel S355 JO", "am_type": "-", "load_ratio": "0.1", "test_type": "Axial tension fatigue tests", "temperature": "-", "surface_treatment": "Ultrasonic Impact Treatment (UIT)"}, "metadata": {"dataset_id": 2129, "title": "Fatigue life estimation of ultrasonic impact treated welds using a local strain approach", "doi": "10.1002/srin.200606478", "authors": "Lihavainen, Veli-Matti; Marquis, Gary", "publication": "STEEL RESEARCH INTERNATIONAL", "year_of_publication": 2006, "UT": "WOS:000243162500008", "base_material": "Structural steel S355 JO", "base_young_modulus": "-", "base_yield_strength": 355, "base_ultimate_strength": "490-630", "base_elongation": 20, "weld_material": "-", "weld_young_modulus": "-", "weld_yield_strength": "-", "weld_ultimate_strength": "-", "weld_elongation": "-", "processing": "Ultrasonic Impact Treatment (UIT)", "welding_joint": "Longitudinal attachment", "welding_method": "-", "welding_voltage": "-", "welding_current": "-", "welding_speed": "-", "preheat_temp": "-", "welding_env": "-", "residual_stress": "-205 (±69) MPa (compressive)", "fatigue_specimen_type": "Longitudinal attachment specimen", "fatigue_specimen_thickness": "5, 8", "fatigue_test_type": "Axial tension fatigue tests", "fatigue_temp": "-", "fatigue_env": "-", "load_ratio": 0.1, "frequency": "-", "fatigue_machine": "-", "fatigue_standard": "IIW recommendations", "fatigue_test_control": "-", "stress_concentration": "-", "failure_location": "Weld toe region"}}, {"id": "WELD2025:2130", "name": "S690Q | Butt joint", "material_family": "Welded joint", "points": [[546.0, 56600.0, 0], [405.0, 272000.0, 0], [260.0, 397000.0, 0], [195.0, 1720000.0, 0], [220.0, 3770000.0, 0], [177.0, 18100000.0, 0]], "conditions": {"material": "S690Q", "am_type": "Submerged arc welding, Shielded arc welding", "load_ratio": "0", "test_type": "Constant amplitude loading, bending", "temperature": "-", "surface_treatment": "Water quenched"}, "metadata": {"dataset_id": 2130, "title": "High-strength steels in welded state for light-weight constructions under high and variable stress peaks", "doi": "10.1002/srin.200806142", "authors": "Kaufmann, H.; Sonsino, C. M.; Demofonti, G.; Riscifuli, S.", "publication": "STEEL RESEARCH INTERNATIONAL", "year_of_publication": 2008, "UT": "WOS:000256246300009", "base_material": "S690Q", "base_young_modulus": 206, "base_yield_strength": 786, "base_ultimate_strength": 870, "base_elongation": 22, "weld_material": "S690Q", "weld_young_modulus": 206, "weld_yield_strength": 588, "weld_ultimate_strength": 870, "weld_elongation": "-", "processing": "Water quenched", "welding_joint": "Butt joint", "welding_method": "Submerged arc welding, Shielded arc welding", "welding_voltage": "-", "welding_current": "-", "welding_speed": "-", "preheat_temp": "-", "welding_env": "-", "residual_stress": "-", "fatigue_specimen_type": "Butt joint", "fatigue_specimen_thickness": 30, "fatigue_test_type": "Constant amplitude loading, bending", "fatigue_temp": "-", "fatigue_env": "-", "load_ratio": 0, "frequency": "-", "fatigue_machine": "-", "fatigue_standard": "ISO 5817 (quality level \"stringent\" B)", "fatigue_test_control": "Stress-controlled", "stress_concentration": "2.67", "failure_location": "-"}}, {"id": "WELD2025:2131", "name": "S690Q | Butt joint", "material_family": "Welded joint", "points": [[533.0, 1150000.0, 0], [468.0, 2360000.0, 0], [410.0, 3820000.0, 0], [352.0, 3760000.0, 0], [352.0, 5690000.0, 0], [292.0, 10400000.0, 0]], "conditions": {"material": "S690Q", "am_type": "Submerged arc welding, Shielded arc welding", "load_ratio": "0", "test_type": "Variable amplitude loading, bending", "temperature": "-", "surface_treatment": "Water quenched"}, "metadata": {"dataset_id": 2131, "title": "High-strength steels in welded state for light-weight constructions under high and variable stress peaks", "doi": "10.1002/srin.200806142", "authors": "Kaufmann, H.; Sonsino, C. M.; Demofonti, G.; Riscifuli, S.", "publication": "STEEL RESEARCH INTERNATIONAL", "year_of_publication": 2008, "UT": "WOS:000256246300009", "base_material": "S690Q", "base_young_modulus": 206, "base_yield_strength": 786, "base_ultimate_strength": 870, "base_elongation": 22, "weld_material": "S690Q", "weld_young_modulus": 206, "weld_yield_strength": 588, "weld_ultimate_strength": 870, "weld_elongation": "-", "processing": "Water quenched", "welding_joint": "Butt joint", "welding_method": "Submerged arc welding, Shielded arc welding", "welding_voltage": "-", "welding_current": "-", "welding_speed": "-", "preheat_temp": "-", "welding_env": "-", "residual_stress": "-", "fatigue_specimen_type": "Butt joint (Gaussian spectrum without overloads)", "fatigue_specimen_thickness": 30, "fatigue_test_type": "Variable amplitude loading, bending", "fatigue_temp": "-", "fatigue_env": "-", "load_ratio": 0, "frequency": "-", "fatigue_machine": "-", "fatigue_standard": "ISO 5817 (quality level \"stringent\" B)", "fatigue_test_control": "Stress-controlled", "stress_concentration": "2.67", "failure_location": "-"}}, {"id": "WELD2025:2132", "name": "S690Q | Butt joint", "material_family": "Welded joint", "points": [[647.0, 2430000.0, 0], [642.0, 2890000.0, 0], [516.0, 3230000.0, 0], [455.0, 6990000.0, 0], [457.0, 8460000.0, 0], [391.0, 6390000.0, 0]], "conditions": {"material": "S690Q", "am_type": "Submerged arc welding, Shielded arc welding", "load_ratio": "0", "test_type": "Variable amplitude loading, bending", "temperature": "-", "surface_treatment": "Water quenched"}, "metadata": {"dataset_id": 2132, "title": "High-strength steels in welded state for light-weight constructions under high and variable stress peaks", "doi": "10.1002/srin.200806142", "authors": "Kaufmann, H.; Sonsino, C. M.; Demofonti, G.; Riscifuli, S.", "publication": "STEEL RESEARCH INTERNATIONAL", "year_of_publication": 2008, "UT": "WOS:000256246300009", "base_material": "S690Q", "base_young_modulus": 206, "base_yield_strength": 786, "base_ultimate_strength": 870, "base_elongation": 22, "weld_material": "S690Q", "weld_young_modulus": 206, "weld_yield_strength": 588, "weld_ultimate_strength": 870, "weld_elongation": "-", "processing": "Water quenched", "welding_joint": "Butt joint", "welding_method": "Submerged arc welding, Shielded arc welding", "welding_voltage": "-", "welding_current": "-", "welding_speed": "-", "preheat_temp": "-", "welding_env": "-", "residual_stress": "-", "fatigue_specimen_type": "Butt joint (Gaussian spectrum with overloads)", "fatigue_specimen_thickness": 30, "fatigue_test_type": "Variable amplitude loading, bending", "fatigue_temp": "-", "fatigue_env": "-", "load_ratio": 0, "frequency": "-", "fatigue_machine": "-", "fatigue_standard": "ISO 5817 (quality level \"stringent\" B)", "fatigue_test_control": "Stress-controlled", "stress_concentration": "2.67", "failure_location": "-"}}, {"id": "WELD2025:2133", "name": "316 stainless steel | Butt joint", "material_family": "Welded joint", "points": [[166.0, 74500.0, 0], [158.0, 88400.0, 0], [159.0, 223000.0, 0], [151.0, 373000.0, 0], [144.0, 715000.0, 0], [142.0, 1120000.0, 0], [135.0, 3580000.0, 0], [129.0, 10300000.0, 0], [126.0, 12300000.0, 0]], "conditions": {"material": "316 stainless steel", "am_type": "Laser filler wire welding", "load_ratio": "0.1", "test_type": "Axial sinusoidal cyclic load", "temperature": "25", "surface_treatment": "-"}, "metadata": {"dataset_id": 2133, "title": "Effect of Vibration Frequency on Laser Filler Wire Welded Joints", "doi": "10.1002/srin.201900550", "authors": "Ren, Xinhuai; Lu, Qinghua; Zhang, Peilei; Bai, Yongzhen; Jin, Jiewen; Ou, Yangling", "publication": "STEEL RESEARCH INTERNATIONAL", "year_of_publication": 2020, "UT": "WOS:000504696900001", "base_material": "316 stainless steel", "base_young_modulus": "-", "base_yield_strength": "≥177", "base_ultimate_strength": "≥480", "base_elongation": "≥40", "weld_material": "ER316L stainless steel", "weld_young_modulus": "-", "weld_yield_strength": "-", "weld_ultimate_strength": "-", "weld_elongation": "-", "processing": "-", "welding_joint": "Butt joint", "welding_method": "Laser filler wire welding", "welding_voltage": "-", "welding_current": "-", "welding_speed": 20, "preheat_temp": "-", "welding_env": "Ar shielding gas (25 L/min)", "residual_stress": "-", "fatigue_specimen_type": "-", "fatigue_specimen_thickness": 3.5, "fatigue_test_type": "Axial sinusoidal cyclic load", "fatigue_temp": 25, "fatigue_env": "-", "load_ratio": 0.1, "frequency": 70, "fatigue_machine": "-", "fatigue_standard": "GB/T 15248-2008", "fatigue_test_control": "Stress", "stress_concentration": "-", "failure_location": "Weld toe"}}, {"id": "WELD2025:2134", "name": "316 stainless steel | Butt joint", "material_family": "Welded joint", "points": [[166.0, 105000.0, 0], [158.0, 705000.0, 0], [155.0, 798000.0, 0], [151.0, 1490000.0, 0], [145.0, 2460000.0, 0], [142.0, 6260000.0, 0], [135.0, 12100000.0, 0]], "conditions": {"material": "316 stainless steel", "am_type": "Laser filler wire welding", "load_ratio": "0.1", "test_type": "Axial sinusoidal cyclic load", "temperature": "25", "surface_treatment": "Mechanical vibration (524 Hz)"}, "metadata": {"dataset_id": 2134, "title": "Effect of Vibration Frequency on Laser Filler Wire Welded Joints", "doi": "10.1002/srin.201900550", "authors": "Ren, Xinhuai; Lu, Qinghua; Zhang, Peilei; Bai, Yongzhen; Jin, Jiewen; Ou, Yangling", "publication": "STEEL RESEARCH INTERNATIONAL", "year_of_publication": 2020, "UT": "WOS:000504696900001", "base_material": "316 stainless steel", "base_young_modulus": "-", "base_yield_strength": "≥177", "base_ultimate_strength": "≥480", "base_elongation": "≥40", "weld_material": "ER316L stainless steel", "weld_young_modulus": "-", "weld_yield_strength": "-", "weld_ultimate_strength": "-", "weld_elongation": "-", "processing": "Mechanical vibration (524 Hz)", "welding_joint": "Butt joint", "welding_method": "Laser filler wire welding", "welding_voltage": "-", "welding_current": "-", "welding_speed": 20, "preheat_temp": "-", "welding_env": "Ar shielding gas (25 L/min)", "residual_stress": "-", "fatigue_specimen_type": "-", "fatigue_specimen_thickness": 3.5, "fatigue_test_type": "Axial sinusoidal cyclic load", "fatigue_temp": 25, "fatigue_env": "-", "load_ratio": 0.1, "frequency": 70, "fatigue_machine": "-", "fatigue_standard": "GB/T 15248-2008", "fatigue_test_control": "Stress", "stress_concentration": "-", "failure_location": "Weld toe"}}, {"id": "WELD2025:2135", "name": "316 stainless steel | Butt joint", "material_family": "Welded joint", "points": [[166.0, 143000.0, 0], [158.0, 172000.0, 0], [155.0, 475000.0, 0], [151.0, 802000.0, 0], [144.0, 950000.0, 0], [141.0, 2180000.0, 0]], "conditions": {"material": "316 stainless steel", "am_type": "Laser filler wire welding", "load_ratio": "0.1", "test_type": "Axial sinusoidal cyclic load", "temperature": "25", "surface_treatment": "Mechanical vibration (1055 Hz)"}, "metadata": {"dataset_id": 2135, "title": "Effect of Vibration Frequency on Laser Filler Wire Welded Joints", "doi": "10.1002/srin.201900550", "authors": "Ren, Xinhuai; Lu, Qinghua; Zhang, Peilei; Bai, Yongzhen; Jin, Jiewen; Ou, Yangling", "publication": "STEEL RESEARCH INTERNATIONAL", "year_of_publication": 2020, "UT": "WOS:000504696900001", "base_material": "316 stainless steel", "base_young_modulus": "-", "base_yield_strength": "≥177", "base_ultimate_strength": "≥480", "base_elongation": "≥40", "weld_material": "ER316L stainless steel", "weld_young_modulus": "-", "weld_yield_strength": "-", "weld_ultimate_strength": "-", "weld_elongation": "-", "processing": "Mechanical vibration (1055 Hz)", "welding_joint": "Butt joint", "welding_method": "Laser filler wire welding", "welding_voltage": "-", "welding_current": "-", "welding_speed": 20, "preheat_temp": "-", "welding_env": "Ar shielding gas (25 L/min)", "residual_stress": "-", "fatigue_specimen_type": "-", "fatigue_specimen_thickness": 3.5, "fatigue_test_type": "Axial sinusoidal cyclic load", "fatigue_temp": 25, "fatigue_env": "-", "load_ratio": 0.1, "frequency": 70, "fatigue_machine": "-", "fatigue_standard": "GB/T 15248-2008", "fatigue_test_control": "Stress", "stress_concentration": "-", "failure_location": "Weld toe"}}, {"id": "WELD2025:2136", "name": "S355J2 | Butt Joint", "material_family": "Welded joint", "points": [[526.0, 374000.0, 0], [488.0, 326000.0, 0], [488.0, 443000.0, 0], [488.0, 706000.0, 0], [450.0, 504000.0, 0], [450.0, 551000.0, 0], [414.0, 698000.0, 0], [414.0, 1670000.0, 0], [376.0, 1700000.0, 0], [377.0, 561000.0, 0]], "conditions": {"material": "S355J2", "am_type": "MAG (Metal Active Gas)", "load_ratio": "-", "test_type": "Axial fatigue tests", "temperature": "-", "surface_treatment": "-"}, "metadata": {"dataset_id": 2136, "title": "Reduction of plate thickness of wind energy converters made by high strength steels", "doi": "10.1002/stab.200710068", "authors": "Ummenhofer, Thomas; Weich, Imke; Bergers, Jennifer; Herion, Stefan", "publication": "STAHLBAU", "year_of_publication": 2007, "UT": "WOS:000255401900007", "base_material": "S355J2", "base_young_modulus": "-", "base_yield_strength": "-", "base_ultimate_strength": "-", "base_elongation": "-", "weld_material": "-", "weld_young_modulus": "-", "weld_yield_strength": "-", "weld_ultimate_strength": "-", "weld_elongation": "-", "processing": "-", "welding_joint": "Butt Joint", "welding_method": "MAG (Metal Active Gas)", "welding_voltage": "-", "welding_current": "-", "welding_speed": "-", "preheat_temp": "-", "welding_env": "-", "residual_stress": "Induced compressive residual stresses due to UIT and HiFIT", "fatigue_specimen_type": "Butt weld specimens", "fatigue_specimen_thickness": 16, "fatigue_test_type": "Axial fatigue tests", "fatigue_temp": "-", "fatigue_env": "-", "load_ratio": "-", "frequency": "-", "fatigue_machine": "Servohydraulic dynamic testing machines", "fatigue_standard": "DNV, GL, Eurocode", "fatigue_test_control": "Load-controlled", "stress_concentration": "-", "failure_location": "Weld toe, base material"}}, {"id": "WELD2025:2137", "name": "S355J2 | Butt Joint", "material_family": "Welded joint", "points": [[526.0, 320000.0, 0], [522.0, 397000.0, 0], [527.0, 621000.0, 0], [490.0, 509000.0, 0], [490.0, 852000.0, 0], [488.0, 1010000.0, 0], [451.0, 895000.0, 0], [453.0, 1340000.0, 0], [488.0, 1500000.0, 0], [527.0, 1830000.0, 0], [453.0, 1620000.0, 0]], "conditions": {"material": "S355J2", "am_type": "MAG (Metal Active Gas)", "load_ratio": "-", "test_type": "Axial fatigue tests", "temperature": "-", "surface_treatment": "Ultrasonic Impact Treatment (UIT)"}, "metadata": {"dataset_id": 2137, "title": "Reduction of plate thickness of wind energy converters made by high strength steels", "doi": "10.1002/stab.200710068", "authors": "Ummenhofer, Thomas; Weich, Imke; Bergers, Jennifer; Herion, Stefan", "publication": "STAHLBAU", "year_of_publication": 2007, "UT": "WOS:000255401900007", "base_material": "S355J2", "base_young_modulus": "-", "base_yield_strength": "-", "base_ultimate_strength": "-", "base_elongation": "-", "weld_material": "-", "weld_young_modulus": "-", "weld_yield_strength": "-", "weld_ultimate_strength": "-", "weld_elongation": "-", "processing": "Ultrasonic Impact Treatment (UIT)", "welding_joint": "Butt Joint", "welding_method": "MAG (Metal Active Gas)", "welding_voltage": "-", "welding_current": "-", "welding_speed": "-", "preheat_temp": "-", "welding_env": "-", "residual_stress": "Induced compressive residual stresses due to UIT and HiFIT", "fatigue_specimen_type": "Butt weld specimens", "fatigue_specimen_thickness": 16, "fatigue_test_type": "Axial fatigue tests", "fatigue_temp": "-", "fatigue_env": "-", "load_ratio": "-", "frequency": "-", "fatigue_machine": "Servohydraulic dynamic testing machines", "fatigue_standard": "DNV, GL, Eurocode", "fatigue_test_control": "Load-controlled", "stress_concentration": "-", "failure_location": "Weld toe, base material"}}, {"id": "WELD2025:2138", "name": "S355J2 | Butt Joint", "material_family": "Welded joint", "points": [[526.0, 150000.0, 0], [494.0, 931000.0, 0], [488.0, 1790000.0, 0], [451.0, 2410000.0, 0]], "conditions": {"material": "S355J2", "am_type": "MAG (Metal Active Gas)", "load_ratio": "-", "test_type": "Axial fatigue tests", "temperature": "-", "surface_treatment": "High Frequency Impact Treatment (HiFIT)"}, "metadata": {"dataset_id": 2138, "title": "Reduction of plate thickness of wind energy converters made by high strength steels", "doi": "10.1002/stab.200710068", "authors": "Ummenhofer, Thomas; Weich, Imke; Bergers, Jennifer; Herion, Stefan", "publication": "STAHLBAU", "year_of_publication": 2007, "UT": "WOS:000255401900007", "base_material": "S355J2", "base_young_modulus": "-", "base_yield_strength": "-", "base_ultimate_strength": "-", "base_elongation": "-", "weld_material": "-", "weld_young_modulus": "-", "weld_yield_strength": "-", "weld_ultimate_strength": "-", "weld_elongation": "-", "processing": "High Frequency Impact Treatment (HiFIT)", "welding_joint": "Butt Joint", "welding_method": "MAG (Metal Active Gas)", "welding_voltage": "-", "welding_current": "-", "welding_speed": "-", "preheat_temp": "-", "welding_env": "-", "residual_stress": "Induced compressive residual stresses due to UIT and HiFIT", "fatigue_specimen_type": "Butt weld specimens", "fatigue_specimen_thickness": 16, "fatigue_test_type": "Axial fatigue tests", "fatigue_temp": "-", "fatigue_env": "-", "load_ratio": "-", "frequency": "-", "fatigue_machine": "Servohydraulic dynamic testing machines", "fatigue_standard": "DNV, GL, Eurocode", "fatigue_test_control": "Load-controlled", "stress_concentration": "-", "failure_location": "Weld toe, base material"}}, {"id": "WELD2025:2139", "name": "S460TM | Butt Joint", "material_family": "Welded joint", "points": [[715.0, 419000.0, 0], [715.0, 471000.0, 0], [649.0, 743000.0, 0], [637.0, 854000.0, 0], [646.0, 813000.0, 0], [606.0, 1740000.0, 0], [536.0, 1050000.0, 0]], "conditions": {"material": "S460TM", "am_type": "MAG (Metal Active Gas)", "load_ratio": "-", "test_type": "Axial fatigue tests", "temperature": "-", "surface_treatment": "High Frequency Impact Treatment (HiFIT)"}, "metadata": {"dataset_id": 2139, "title": "Reduction of plate thickness of wind energy converters made by high strength steels", "doi": "10.1002/stab.200710068", "authors": "Ummenhofer, Thomas; Weich, Imke; Bergers, Jennifer; Herion, Stefan", "publication": "STAHLBAU", "year_of_publication": 2007, "UT": "WOS:000255401900007", "base_material": "S460TM", "base_young_modulus": "-", "base_yield_strength": "-", "base_ultimate_strength": "-", "base_elongation": "-", "weld_material": "-", "weld_young_modulus": "-", "weld_yield_strength": "-", "weld_ultimate_strength": "-", "weld_elongation": "-", "processing": "High Frequency Impact Treatment (HiFIT)", "welding_joint": "Butt Joint", "welding_method": "MAG (Metal Active Gas)", "welding_voltage": "-", "welding_current": "-", "welding_speed": "-", "preheat_temp": "-", "welding_env": "-", "residual_stress": "Induced compressive residual stresses due to UIT and HiFIT", "fatigue_specimen_type": "Butt weld specimens", "fatigue_specimen_thickness": 30, "fatigue_test_type": "Axial fatigue tests", "fatigue_temp": "-", "fatigue_env": "-", "load_ratio": "-", "frequency": "-", "fatigue_machine": "Servohydraulic dynamic testing machines", "fatigue_standard": "DNV, GL, Eurocode", "fatigue_test_control": "Load-controlled", "stress_concentration": "-", "failure_location": "Weld toe, base material"}}, {"id": "WELD2025:2140", "name": "S460TM | Butt Joint", "material_family": "Welded joint", "points": [[711.0, 563000.0, 0], [714.0, 687000.0, 0], [674.0, 680000.0, 0], [607.0, 640000.0, 0], [677.0, 915000.0, 0], [642.0, 1120000.0, 0], [607.0, 1060000.0, 0]], "conditions": {"material": "S460TM", "am_type": "MAG (Metal Active Gas)", "load_ratio": "-", "test_type": "Axial fatigue tests", "temperature": "-", "surface_treatment": "Ultrasonic Impact Treatment (UIT)"}, "metadata": {"dataset_id": 2140, "title": "Reduction of plate thickness of wind energy converters made by high strength steels", "doi": "10.1002/stab.200710068", "authors": "Ummenhofer, Thomas; Weich, Imke; Bergers, Jennifer; Herion, Stefan", "publication": "STAHLBAU", "year_of_publication": 2007, "UT": "WOS:000255401900007", "base_material": "S460TM", "base_young_modulus": "-", "base_yield_strength": "-", "base_ultimate_strength": "-", "base_elongation": "-", "weld_material": "-", "weld_young_modulus": "-", "weld_yield_strength": "-", "weld_ultimate_strength": "-", "weld_elongation": "-", "processing": "Ultrasonic Impact Treatment (UIT)", "welding_joint": "Butt Joint", "welding_method": "MAG (Metal Active Gas)", "welding_voltage": "-", "welding_current": "-", "welding_speed": "-", "preheat_temp": "-", "welding_env": "-", "residual_stress": "Induced compressive residual stresses due to UIT and HiFIT", "fatigue_specimen_type": "Butt weld specimens", "fatigue_specimen_thickness": 30, "fatigue_test_type": "Axial fatigue tests", "fatigue_temp": "-", "fatigue_env": "-", "load_ratio": "-", "frequency": "-", "fatigue_machine": "Servohydraulic dynamic testing machines", "fatigue_standard": "DNV, GL, Eurocode", "fatigue_test_control": "Load-controlled", "stress_concentration": "-", "failure_location": "Weld toe, base material"}}, {"id": "WELD2025:2141", "name": "S460TM | Butt Joint", "material_family": "Welded joint", "points": [[537.0, 238000.0, 0], [574.0, 293000.0, 0], [502.0, 316000.0, 0], [502.0, 367000.0, 0], [573.0, 439000.0, 0], [536.0, 443000.0, 0], [432.0, 461000.0, 0], [430.0, 567000.0, 0], [464.0, 678000.0, 0], [501.0, 728000.0, 0], [430.0, 979000.0, 0], [573.0, 837000.0, 0]], "conditions": {"material": "S460TM", "am_type": "MAG (Metal Active Gas)", "load_ratio": "-", "test_type": "Axial fatigue tests", "temperature": "-", "surface_treatment": "-"}, "metadata": {"dataset_id": 2141, "title": "Reduction of plate thickness of wind energy converters made by high strength steels", "doi": "10.1002/stab.200710068", "authors": "Ummenhofer, Thomas; Weich, Imke; Bergers, Jennifer; Herion, Stefan", "publication": "STAHLBAU", "year_of_publication": 2007, "UT": "WOS:000255401900007", "base_material": "S460TM", "base_young_modulus": "-", "base_yield_strength": "-", "base_ultimate_strength": "-", "base_elongation": "-", "weld_material": "-", "weld_young_modulus": "-", "weld_yield_strength": "-", "weld_ultimate_strength": "-", "weld_elongation": "-", "processing": "-", "welding_joint": "Butt Joint", "welding_method": "MAG (Metal Active Gas)", "welding_voltage": "-", "welding_current": "-", "welding_speed": "-", "preheat_temp": "-", "welding_env": "-", "residual_stress": "Induced compressive residual stresses due to UIT and HiFIT", "fatigue_specimen_type": "Butt weld specimens", "fatigue_specimen_thickness": 30, "fatigue_test_type": "Axial fatigue tests", "fatigue_temp": "-", "fatigue_env": "-", "load_ratio": "-", "frequency": "-", "fatigue_machine": "Servohydraulic dynamic testing machines", "fatigue_standard": "DNV, GL, Eurocode", "fatigue_test_control": "Load-controlled", "stress_concentration": "-", "failure_location": "Weld toe, base material"}}, {"id": "WELD2025:2142", "name": "S690Q | Butt Joint", "material_family": "Welded joint", "points": [[752.0, 25200.0, 0], [606.0, 54100.0, 0], [603.0, 66700.0, 0], [453.0, 130000.0, 0], [453.0, 175000.0, 0], [301.0, 454000.0, 0], [301.0, 593000.0, 0], [260.0, 901000.0, 0]], "conditions": {"material": "S690Q", "am_type": "MAG (Metal Active Gas)", "load_ratio": "-", "test_type": "Axial fatigue tests", "temperature": "-", "surface_treatment": "-"}, "metadata": {"dataset_id": 2142, "title": "Reduction of plate thickness of wind energy converters made by high strength steels", "doi": "10.1002/stab.200710068", "authors": "Ummenhofer, Thomas; Weich, Imke; Bergers, Jennifer; Herion, Stefan", "publication": "STAHLBAU", "year_of_publication": 2007, "UT": "WOS:000255401900007", "base_material": "S690Q", "base_young_modulus": "-", "base_yield_strength": "-", "base_ultimate_strength": "-", "base_elongation": "-", "weld_material": "-", "weld_young_modulus": "-", "weld_yield_strength": "-", "weld_ultimate_strength": "-", "weld_elongation": "-", "processing": "-", "welding_joint": "Butt Joint", "welding_method": "MAG (Metal Active Gas)", "welding_voltage": "-", "welding_current": "-", "welding_speed": "-", "preheat_temp": "-", "welding_env": "-", "residual_stress": "Induced compressive residual stresses due to UIT and HiFIT", "fatigue_specimen_type": "Butt weld specimens", "fatigue_specimen_thickness": 16, "fatigue_test_type": "Axial fatigue tests", "fatigue_temp": "-", "fatigue_env": "-", "load_ratio": "-", "frequency": "-", "fatigue_machine": "Servohydraulic dynamic testing machines", "fatigue_standard": "DNV, GL, Eurocode", "fatigue_test_control": "Load-controlled", "stress_concentration": "-", "failure_location": "Weld toe, base material"}}, {"id": "WELD2025:2143", "name": "S690Q | Butt Joint", "material_family": "Welded joint", "points": [[752.0, 27300.0, 0], [755.0, 33900.0, 0], [601.0, 231000.0, 0], [596.0, 236000.0, 0], [604.0, 362000.0, 0], [455.0, 1270000.0, 0], [457.0, 1490000.0, 0], [453.0, 1730000.0, 0]], "conditions": {"material": "S690Q", "am_type": "MAG (Metal Active Gas)", "load_ratio": "-", "test_type": "Axial fatigue tests", "temperature": "-", "surface_treatment": "Ultrasonic Impact Treatment (UIT)"}, "metadata": {"dataset_id": 2143, "title": "Reduction of plate thickness of wind energy converters made by high strength steels", "doi": "10.1002/stab.200710068", "authors": "Ummenhofer, Thomas; Weich, Imke; Bergers, Jennifer; Herion, Stefan", "publication": "STAHLBAU", "year_of_publication": 2007, "UT": "WOS:000255401900007", "base_material": "S690Q", "base_young_modulus": "-", "base_yield_strength": "-", "base_ultimate_strength": "-", "base_elongation": "-", "weld_material": "-", "weld_young_modulus": "-", "weld_yield_strength": "-", "weld_ultimate_strength": "-", "weld_elongation": "-", "processing": "Ultrasonic Impact Treatment (UIT)", "welding_joint": "Butt Joint", "welding_method": "MAG (Metal Active Gas)", "welding_voltage": "-", "welding_current": "-", "welding_speed": "-", "preheat_temp": "-", "welding_env": "-", "residual_stress": "Induced compressive residual stresses due to UIT and HiFIT", "fatigue_specimen_type": "Butt weld specimens", "fatigue_specimen_thickness": 16, "fatigue_test_type": "Axial fatigue tests", "fatigue_temp": "-", "fatigue_env": "-", "load_ratio": "-", "frequency": "-", "fatigue_machine": "Servohydraulic dynamic testing machines", "fatigue_standard": "DNV, GL, Eurocode", "fatigue_test_control": "Load-controlled", "stress_concentration": "-", "failure_location": "Weld toe, base material"}}, {"id": "WELD2025:2144", "name": "S355 J2 steel | Butt joint (single side)", "material_family": "Welded joint", "points": [[360.0, 31200.0, 0], [354.0, 56900.0, 0], [284.0, 67600.0, 0], [288.0, 70100.0, 0], [288.0, 104000.0, 0], [284.0, 136000.0, 0], [213.0, 201000.0, 0], [220.0, 336000.0, 0], [213.0, 404000.0, 0], [211.0, 451000.0, 0], [215.0, 529000.0, 0], [215.0, 605000.0, 0], [211.0, 764000.0, 0], [211.0, 952000.0, 0], [142.0, 504000.0, 0], [142.0, 529000.0, 0], [140.0, 773000.0, 0], [130.0, 802000.0, 0], [142.0, 964000.0, 0], [137.0, 976000.0, 0], [136.0, 1820000.0, 0], [136.0, 1840000.0, 0], [124.0, 2940000.0, 0], [141.0, 3750000.0, 0], [145.0, 10100000.0, 0], [130.0, 10100000.0, 0], [117.0, 10100000.0, 0], [93.0, 10000000.0, 0]], "conditions": {"material": "S355 J2 steel", "am_type": "MAG (Metal Active Gas) welding", "load_ratio": "-", "test_type": "Axial fatigue tests", "temperature": "-", "surface_treatment": "-"}, "metadata": {"dataset_id": 2144, "title": "Numerical welding simulation coupled with a hammer peening procedure and local fatigue assessments.", "doi": "10.1002/stab.200901279", "authors": "Schaumann, Peter; Keindorf, Christian", "publication": "STAHLBAU", "year_of_publication": 2010, "UT": "WOS:000274418000005", "base_material": "S355 J2 steel", "base_young_modulus": "-", "base_yield_strength": 355, "base_ultimate_strength": "-", "base_elongation": "-", "weld_material": "-", "weld_young_modulus": "-", "weld_yield_strength": "-", "weld_ultimate_strength": "-", "weld_elongation": "-", "processing": "-", "welding_joint": "Butt joint (single side)", "welding_method": "MAG (Metal Active Gas) welding", "welding_voltage": 18.3, "welding_current": 120, "welding_speed": 4.33, "preheat_temp": "-", "welding_env": "-", "residual_stress": "-", "fatigue_specimen_type": "Flat plate", "fatigue_specimen_thickness": 4, "fatigue_test_type": "Axial fatigue tests", "fatigue_temp": "-", "fatigue_env": "-", "load_ratio": "-", "frequency": "-", "fatigue_machine": "-", "fatigue_standard": "-", "fatigue_test_control": "-", "stress_concentration": "Weld toe : 1.78", "failure_location": "Weld toe and weld root"}}, {"id": "WELD2025:2145", "name": "S355 J2 steel | Butt joint (single side)", "material_family": "Welded joint", "points": [[346.0, 34000.0, 0], [351.0, 42400.0, 0], [284.0, 52200.0, 0], [284.0, 89600.0, 0], [284.0, 94100.0, 0], [284.0, 119000.0, 0], [248.0, 180000.0, 0], [211.0, 251000.0, 0], [213.0, 297000.0, 0], [210.0, 357000.0, 0], [213.0, 404000.0, 0], [211.0, 952000.0, 0], [211.0, 1520000.0, 0], [176.0, 375000.0, 0], [175.0, 430000.0, 0], [142.0, 613000.0, 0], [142.0, 693000.0, 0], [124.0, 1060000.0, 0], [124.0, 1780000.0, 0], [124.0, 2110000.0, 0], [106.0, 2160000.0, 0], [124.0, 6280000.0, 0]], "conditions": {"material": "S355 J2 steel", "am_type": "MAG (Metal Active Gas) welding", "load_ratio": "-", "test_type": "Axial fatigue tests", "temperature": "-", "surface_treatment": "Hammer peening (high-frequency)"}, "metadata": {"dataset_id": 2145, "title": "Numerical welding simulation coupled with a hammer peening procedure and local fatigue assessments.", "doi": "10.1002/stab.200901279", "authors": "Schaumann, Peter; Keindorf, Christian", "publication": "STAHLBAU", "year_of_publication": 2010, "UT": "WOS:000274418000005", "base_material": "S355 J2 steel", "base_young_modulus": "-", "base_yield_strength": 355, "base_ultimate_strength": "-", "base_elongation": "-", "weld_material": "-", "weld_young_modulus": "-", "weld_yield_strength": "-", "weld_ultimate_strength": "-", "weld_elongation": "-", "processing": "Hammer peening (high-frequency)", "welding_joint": "Butt joint (single side)", "welding_method": "MAG (Metal Active Gas) welding", "welding_voltage": 18.3, "welding_current": 120, "welding_speed": 4.33, "preheat_temp": "-", "welding_env": "-", "residual_stress": "Compressive residual stresses induced by hammer peening", "fatigue_specimen_type": "Flat plate", "fatigue_specimen_thickness": 4, "fatigue_test_type": "Axial fatigue tests", "fatigue_temp": "-", "fatigue_env": "-", "load_ratio": "-", "frequency": "-", "fatigue_machine": "-", "fatigue_standard": "-", "fatigue_test_control": "-", "stress_concentration": "Weld toe: 1.57", "failure_location": "Weld root"}}, {"id": "WELD2025:2146", "name": "S355J2 | Butt Joint", "material_family": "Welded joint", "points": [[571.0, 215000.0, 0], [536.0, 230000.0, 0], [576.0, 367000.0, 0], [571.0, 411000.0, 0], [536.0, 439000.0, 0], [493.0, 308000.0, 0], [502.0, 362000.0, 0], [430.0, 456000.0, 0], [434.0, 562000.0, 0], [467.0, 649000.0, 0], [502.0, 714000.0, 0], [430.0, 943000.0, 0], [467.0, 4820000.0, 1], [430.0, 4820000.0, 1]], "conditions": {"material": "S355J2", "am_type": "-", "load_ratio": "-", "test_type": "Axial fatigue tests", "temperature": "-", "surface_treatment": "-"}, "metadata": {"dataset_id": 2146, "title": "Reasons and calculation of the improved fatigue life of welds treated with high frequency peening methods", "doi": "10.1002/stab.200910071", "authors": "Weich, Imke", "publication": "STAHLBAU", "year_of_publication": 2009, "UT": "WOS:000269375400007", "base_material": "S355J2", "base_young_modulus": "-", "base_yield_strength": 434, "base_ultimate_strength": 550, "base_elongation": 31, "weld_material": "Electrode 1, Electrode 2, Electrode 3", "weld_young_modulus": "-", "weld_yield_strength": "470-760", "weld_ultimate_strength": "580-820", "weld_elongation": "20–26", "processing": "-", "welding_joint": "Butt Joint", "welding_method": "-", "welding_voltage": "-", "welding_current": "-", "welding_speed": "-", "preheat_temp": "-", "welding_env": "-", "residual_stress": "-", "fatigue_specimen_type": "Butt weld specimens", "fatigue_specimen_thickness": 16, "fatigue_test_type": "Axial fatigue tests", "fatigue_temp": "-", "fatigue_env": "-", "load_ratio": "-", "frequency": "-", "fatigue_machine": "-", "fatigue_standard": "-",
