Repository: yunyunfanfan/S-PA-CBB

# S-PA-CBB

Official research code, processed curve records, evaluation outputs, and manuscript source for:

> **From Physics to Selective Generation: Conditional Brownian Bridges for Sparse S–N Curve Reconstruction and Fatigue Decision-Making**

S-PA-CBB reconstructs a complete probabilistic stress–life (S–N) curve from only two to four observed fatigue tests. The method first fits an interpretable Basquin state, diagnoses whether that state is sufficient, and applies a ControlNet-style conditional Brownian-bridge residual only to curves that benefit from correction.

File: external_data/weld2025_disjoint_curves.json (part 81 of 223)
"fatigue_test_control": "-", "stress_concentration": "-", "failure_location": "Weld toe"}}, {"id": "WELD2025:2147", "name": "S690QL | Butt Joint", "material_family": "Welded joint", "points": [[566.0, 109000.0, 0], [571.0, 237000.0, 0], [566.0, 262000.0, 0], [571.0, 283000.0, 0], [526.0, 368000.0, 0], [484.0, 319000.0, 0], [489.0, 440000.0, 0], [484.0, 692000.0, 0], [450.0, 502000.0, 0], [375.0, 555000.0, 0], [404.0, 601000.0, 0], [411.0, 695000.0, 0], [411.0, 1640000.0, 0], [375.0, 1670000.0, 0], [404.0, 4830000.0, 1]], "conditions": {"material": "S690QL", "am_type": "-", "load_ratio": "-", "test_type": "Axial fatigue tests", "temperature": "-", "surface_treatment": "-"}, "metadata": {"dataset_id": 2147, "title": "Reasons and calculation of the improved fatigue life of welds treated with high frequency peening methods", "doi": "10.1002/stab.200910071", "authors": "Weich, Imke", "publication": "STAHLBAU", "year_of_publication": 2009, "UT": "WOS:000269375400007", "base_material": "S690QL", "base_young_modulus": "-", "base_yield_strength": 719, "base_ultimate_strength": 819, "base_elongation": 18, "weld_material": "Electrode 1, Electrode 2, Electrode 3", "weld_young_modulus": "-", "weld_yield_strength": "470-760", "weld_ultimate_strength": "580-820", "weld_elongation": "20–26", "processing": "-", "welding_joint": "Butt Joint", "welding_method": "-", "welding_voltage": "-", "welding_current": "-", "welding_speed": "-", "preheat_temp": "-", "welding_env": "-", "residual_stress": "-", "fatigue_specimen_type": "Butt weld specimens", "fatigue_specimen_thickness": 16, "fatigue_test_type": "Axial fatigue tests", "fatigue_temp": "-", "fatigue_env": "-", "load_ratio": "-", "frequency": "-", "fatigue_machine": "-", "fatigue_standard": "-", "fatigue_test_control": "-", "stress_concentration": "-", "failure_location": "Weld toe"}}, {"id": "WELD2025:2148", "name": "S355J2 | Butt Joint", "material_family": "Welded joint", "points": [[656.0, 108000.0, 0], [656.0, 141000.0, 0], [664.0, 177000.0, 0], [657.0, 192000.0, 0], [657.0, 212000.0, 0], [608.0, 195000.0, 0], [533.0, 209000.0, 0], [609.0, 257000.0, 0], [665.0, 283000.0, 0], [528.0, 317000.0, 0], [534.0, 398000.0, 0], [609.0, 452000.0, 0], [610.0, 530000.0, 0], [528.0, 515000.0, 0], [528.0, 460000.0, 0], [495.0, 507000.0, 0], [529.0, 614000.0, 0], [603.0, 623000.0, 0], [603.0, 686000.0, 0], [610.0, 917000.0, 0], [547.0, 1010000.0, 0], [523.0, 821000.0, 0], [495.0, 849000.0, 0], [495.0, 920000.0, 0], [490.0, 981000.0, 0], [454.0, 836000.0, 0], [444.0, 967000.0, 0], [454.0, 1080000.0, 0], [518.0, 1290000.0, 0], [469.0, 1310000.0, 0], [496.0, 1490000.0, 0], [454.0, 1590000.0, 0], [536.0, 1640000.0, 0], [536.0, 1840000.0, 0], [496.0, 1780000.0, 0], [491.0, 1900000.0, 0], [486.0, 2340000.0, 0], [445.0, 2000000.0, 0], [450.0, 2270000.0, 0], [450.0, 2670000.0, 0], [436.0, 3290000.0, 0], [455.0, 3740000.0, 0], [531.0, 4900000.0, 1], [497.0, 4830000.0, 1], [456.0, 4840000.0, 1]], "conditions": {"material": "S355J2", "am_type": "-", "load_ratio": "-", "test_type": "Axial fatigue tests", "temperature": "-", "surface_treatment": "HiFIT (High Frequency Impact Treatment), UIT (Ultrasonic Impact Treatment)"}, "metadata": {"dataset_id": 2148, "title": "Reasons and calculation of the improved fatigue life of welds treated with high frequency peening methods", "doi": "10.1002/stab.200910071", "authors": "Weich, Imke", "publication": "STAHLBAU", "year_of_publication": 2009, "UT": "WOS:000269375400007", "base_material": "S355J2", "base_young_modulus": "-", "base_yield_strength": 434, "base_ultimate_strength": 550, "base_elongation": 31, "weld_material": "Electrode 1, Electrode 2, Electrode 3", "weld_young_modulus": "-", "weld_yield_strength": "470-760", "weld_ultimate_strength": "580-820", "weld_elongation": "20–26", "processing": "HiFIT (High Frequency Impact Treatment), UIT (Ultrasonic Impact Treatment)", "welding_joint": "Butt Joint", "welding_method": "-", "welding_voltage": "-", "welding_current": "-", "welding_speed": "-", "preheat_temp": "-", "welding_env": "-", "residual_stress": "-", "fatigue_specimen_type": "Butt weld specimens", "fatigue_specimen_thickness": 16, "fatigue_test_type": "Axial fatigue tests", "fatigue_temp": "-", "fatigue_env": "-", "load_ratio": "-", "frequency": "-", "fatigue_machine": "-", "fatigue_standard": "-", "fatigue_test_control": "-", "stress_concentration": "-", "failure_location": "Weld toe"}}, {"id": "WELD2025:2149", "name": "S690QL | Butt Joint", "material_family": "Welded joint", "points": [[801.0, 264000.0, 0], [810.0, 286000.0, 0], [801.0, 306000.0, 0], [810.0, 348000.0, 0], [802.0, 389000.0, 0], [811.0, 422000.0, 0], [811.0, 572000.0, 0], [812.0, 913000.0, 0], [734.0, 371000.0, 0], [743.0, 415000.0, 0], [735.0, 450000.0, 0], [735.0, 546000.0, 0], [735.0, 611000.0, 0], [743.0, 673000.0, 0], [681.0, 685000.0, 0], [659.0, 612000.0, 0], [630.0, 623000.0, 0], [630.0, 675000.0, 0], [666.0, 755000.0, 0], [666.0, 859000.0, 0], [736.0, 804000.0, 0], [736.0, 1020000.0, 0], [645.0, 1090000.0, 0], [584.0, 1030000.0, 0], [584.0, 820000.0, 0], [631.0, 768000.0, 0], [585.0, 1190000.0, 0], [547.0, 1030000.0, 0], [667.0, 1260000.0, 0], [667.0, 1330000.0, 0], [667.0, 1640000.0, 0], [625.0, 1720000.0, 0], [668.0, 2610000.0, 0], [648.0, 4890000.0, 1], [600.0, 4970000.0, 1], [587.0, 4900000.0, 1]], "conditions": {"material": "S690QL", "am_type": "-", "load_ratio": "-", "test_type": "Axial fatigue tests", "temperature": "-", "surface_treatment": "HiFIT (High Frequency Impact Treatment), UIT (Ultrasonic Impact Treatment)"}, "metadata": {"dataset_id": 2149, "title": "Reasons and calculation of the improved fatigue life of welds treated with high frequency peening methods", "doi": "10.1002/stab.200910071", "authors": "Weich, Imke", "publication": "STAHLBAU", "year_of_publication": 2009, "UT": "WOS:000269375400007", "base_material": "S690QL", "base_young_modulus": "-", "base_yield_strength": 719, "base_ultimate_strength": 819, "base_elongation": 18, "weld_material": "Electrode 1, Electrode 2, Electrode 3", "weld_young_modulus": "-", "weld_yield_strength": "470-760", "weld_ultimate_strength": "580-820", "weld_elongation": "20–26", "processing": "HiFIT (High Frequency Impact Treatment), UIT (Ultrasonic Impact Treatment)", "welding_joint": "Butt Joint", "welding_method": "-", "welding_voltage": "-", "welding_current": "-", "welding_speed": "-", "preheat_temp": "-", "welding_env": "-", "residual_stress": "-", "fatigue_specimen_type": "Butt weld specimens", "fatigue_specimen_thickness": 16, "fatigue_test_type": "Axial fatigue tests", "fatigue_temp": "-", "fatigue_env": "-", "load_ratio": "-", "frequency": "-", "fatigue_machine": "-", "fatigue_standard": "-", "fatigue_test_control": "-", "stress_concentration": "-", "failure_location": "Weld toe"}}, {"id": "WELD2025:2150", "name": "S700MC | Butt Joint", "material_family": "Welded joint", "points": [[715.0, 35100.0, 0], [731.0, 116000.0, 0], [731.0, 143000.0, 0], [731.0, 217000.0, 0], [647.0, 290000.0, 0], [647.0, 314000.0, 0], [647.0, 375000.0, 0], [485.0, 454000.0, 0], [482.0, 953000.0, 0], [485.0, 1020000.0, 0], [406.0, 1570000.0, 0], [407.0, 10000000.0, 0], [325.0, 10200000.0, 0]], "conditions": {"material": "S700MC", "am_type": "MAG (Metal Active Gas) Impulse Welding", "load_ratio": "-1", "test_type": "Axial fatigue test", "temperature": "25", "surface_treatment": "HiFIT (High-Frequency-Impact-Treatment)"}, "metadata": {"dataset_id": 2150, "title": "Increase of the fatigue life of welded components by application of high frequency peening procedures", "doi": "10.1002/stab.201310042", "authors": "Neher, Michael; Telljohann, Gerd; Grave, Markus", "publication": "STAHLBAU", "year_of_publication": 2013, "UT": "WOS:000317140700008", "base_material": "S700MC", "base_young_modulus": "-", "base_yield_strength": "-", "base_ultimate_strength": "-", "base_elongation": "-", "weld_material": "G464MG4Si1 (DIN EN ISO 14715)", "weld_young_modulus": "-", "weld_yield_strength": "-", "weld_ultimate_strength": "-", "weld_elongation": "-", "processing": "HiFIT (High-Frequency-Impact-Treatment)", "welding_joint": "Butt Joint", "welding_method": "MAG (Metal Active Gas) Impulse Welding", "welding_voltage": "-", "welding_current": "-", "welding_speed": "-", "preheat_temp": 150, "welding_env": "-", "residual_stress": "-", "fatigue_specimen_type": "Butt weld specimen", "fatigue_specimen_thickness": 8, "fatigue_test_type": "Axial fatigue test", "fatigue_temp": 25, "fatigue_env": "-", "load_ratio": -1, "frequency": "15-20", "fatigue_machine": "Servo-hydraulic fatigue testing machine", "fatigue_standard": "-", "fatigue_test_control": "Stress-controlled", "stress_concentration": "-", "failure_location": "Weld toe, weld root, and small defects in weld metal"}}, {"id": "WELD2025:2151", "name": "S700MC | Butt Joint", "material_family": "Welded joint", "points": [[491.0, 66900.0, 0], [487.0, 105000.0, 0], [484.0, 116000.0, 0], [488.0, 165000.0, 0], [323.0, 485000.0, 0], [324.0, 669000.0, 0], [324.0, 680000.0, 0]], "conditions": {"material": "S700MC", "am_type": "MAG (Metal Active Gas) Impulse Welding", "load_ratio": "-1", "test_type": "Axial fatigue test", "temperature": "25", "surface_treatment": "-"}, "metadata": {"dataset_id": 2151, "title": "Increase of the fatigue life of welded components by application of high frequency peening procedures", "doi": "10.1002/stab.201310042", "authors": "Neher, Michael; Telljohann, Gerd; Grave, Markus", "publication": "STAHLBAU", "year_of_publication": 2013, "UT": "WOS:000317140700008", "base_material": "S700MC", "base_young_modulus": "-", "base_yield_strength": "-", "base_ultimate_strength": "-", "base_elongation": "-", "weld_material": "G464MG4Si1 (DIN EN ISO 14715)", "weld_young_modulus": "-", "weld_yield_strength": "-", "weld_ultimate_strength": "-", "weld_elongation": "-", "processing": "-", "welding_joint": "Butt Joint", "welding_method": "MAG (Metal Active Gas) Impulse Welding", "welding_voltage": "-", "welding_current": "-", "welding_speed": "-", "preheat_temp": 150, "welding_env": "-", "residual_stress": "-", "fatigue_specimen_type": "Butt weld specimen", "fatigue_specimen_thickness": 8, "fatigue_test_type": "Axial fatigue test", "fatigue_temp": 25, "fatigue_env": "-", "load_ratio": -1, "frequency": "15-20", "fatigue_machine": "Servo-hydraulic fatigue testing machine", "fatigue_standard": "-", "fatigue_test_control": "Stress-controlled", "stress_concentration": "-", "failure_location": "Weld toe, weld root, and small defects in weld metal"}}, {"id": "WELD2025:2152", "name": "Ultra high strength fine-grained structural steels (S1100) | Longitudinal Stiffener", "material_family": "Welded joint", "points": [[543.0, 10200.0, 0], [440.0, 22000.0, 0], [388.0, 45500.0, 0], [372.0, 111000.0, 0], [342.0, 154000.0, 0]], "conditions": {"material": "Ultra high strength fine-grained structural steels (S1100)", "am_type": "Metal Active Gas Welding (MAG)", "load_ratio": "0.1", "test_type": "Axial fatigue tests", "temperature": "-", "surface_treatment": "Pneumatic Impact Treatment"}, "metadata": {"dataset_id": 2152, "title": "Fatigue behaviour of HFH-treated notch details of mobile crane structures", "doi": "10.1002/stab.201410180", "authors": "Berg, Joern; Stranghoener, Natalie", "publication": "STAHLBAU", "year_of_publication": 2014, "UT": "WOS:000341695300011", "base_material": "Ultra high strength fine-grained structural steels (S1100)", "base_young_modulus": "-", "base_yield_strength": 1100, "base_ultimate_strength": "-", "base_elongation": "-", "weld_material": "Union X90", "weld_young_modulus": "-", "weld_yield_strength": "-", "weld_ultimate_strength": "-", "weld_elongation": "-", "processing": "Pneumatic Impact Treatment", "welding_joint": "Longitudinal Stiffener", "welding_method": "Metal Active Gas Welding (MAG)", "welding_voltage": "-", "welding_current": "-", "welding_speed": "-", "preheat_temp": "-", "welding_env": "-", "residual_stress": "-", "fatigue_specimen_type": "Longitudinal Stiffener", "fatigue_specimen_thickness": 6, "fatigue_test_type": "Axial fatigue tests", "fatigue_temp": "-", "fatigue_env": "-", "load_ratio": 0.1, "frequency": "-", "fatigue_machine": "-", "fatigue_standard": "DIN EN 1993-1-9, IIW recommendations", "fatigue_test_control": "Load-controlled", "stress_concentration": "-", "failure_location": "-"}}, {"id": "WELD2025:2153", "name": "Ultra high strength fine-grained structural steels (S1300) | Longitudinal Stiffener", "material_family": "Welded joint", "points": [[579.0, 17400.0, 0], [521.0, 21500.0, 0]], "conditions": {"material": "Ultra high strength fine-grained structural steels (S1300)", "am_type": "Metal Active Gas Welding (MAG)", "load_ratio": "0.1", "test_type": "Axial fatigue tests", "temperature": "-", "surface_treatment": "Pneumatic Impact Treatment"}, "metadata": {"dataset_id": 2153, "title": "Fatigue behaviour of HFH-treated notch details of mobile crane structures", "doi": "10.1002/stab.201410180", "authors": "Berg, Joern; Stranghoener, Natalie", "publication": "STAHLBAU", "year_of_publication": 2014, "UT": "WOS:000341695300011", "base_material": "Ultra high strength fine-grained structural steels (S1300)", "base_young_modulus": "-", "base_yield_strength": 1300, "base_ultimate_strength": "-", "base_elongation": "-", "weld_material": "Union X90", "weld_young_modulus": "-", "weld_yield_strength": "-", "weld_ultimate_strength": "-", "weld_elongation": "-", "processing": "Pneumatic Impact Treatment", "welding_joint": "Longitudinal Stiffener", "welding_method": "Metal Active Gas Welding (MAG)", "welding_voltage": "-", "welding_current": "-", "welding_speed": "-", "preheat_temp": "-", "welding_env": "-", "residual_stress": "-", "fatigue_specimen_type": "Longitudinal Stiffener", "fatigue_specimen_thickness": 4, "fatigue_test_type": "Axial fatigue tests", "fatigue_temp": "-", "fatigue_env": "-", "load_ratio": 0.1, "frequency": "-", "fatigue_machine": "-", "fatigue_standard": "DIN EN 1993-1-9, IIW recommendations", "fatigue_test_control": "Load-controlled", "stress_concentration": "-", "failure_location": "-"}}, {"id": "WELD2025:2154", "name": "Ultra high strength fine-grained structural steels (S1100) | Transverse Stiffener", "material_family": "Welded joint", "points": [[733.0, 7940.0, 0], [674.0, 10700.0, 0]], "conditions": {"material": "Ultra high strength fine-grained structural steels (S1100)", "am_type": "Metal Active Gas Welding (MAG)", "load_ratio": "0.1", "test_type": "Axial fatigue tests", "temperature": "-", "surface_treatment": "Pneumatic Impact Treatment"}, "metadata": {"dataset_id": 2154, "title": "Fatigue behaviour of HFH-treated notch details of mobile crane structures", "doi": "10.1002/stab.201410180", "authors": "Berg, Joern; Stranghoener, Natalie", "publication": "STAHLBAU", "year_of_publication": 2014, "UT": "WOS:000341695300011", "base_material": "Ultra high strength fine-grained structural steels (S1100)", "base_young_modulus": "-", "base_yield_strength": 1100, "base_ultimate_strength": "-", "base_elongation": "-", "weld_material": "Union X90", "weld_young_modulus": "-", "weld_yield_strength": "-", "weld_ultimate_strength": "-", "weld_elongation": "-", "processing": "Pneumatic Impact Treatment", "welding_joint": "Transverse Stiffener", "welding_method": "Metal Active Gas Welding (MAG)", "welding_voltage": "-", "welding_current": "-", "welding_speed": "-", "preheat_temp": "-", "welding_env": "-", "residual_stress": "-", "fatigue_specimen_type": "Transverse Stiffener", "fatigue_specimen_thickness": 6, "fatigue_test_type": "Axial fatigue tests", "fatigue_temp": "-", "fatigue_env": "-", "load_ratio": 0.1, "frequency": "-", "fatigue_machine": "-", "fatigue_standard": "DIN EN 1993-1-9, IIW recommendations", "fatigue_test_control": "Load-controlled", "stress_concentration": "-", "failure_location": "-"}}, {"id": "WELD2025:2155", "name": "Ultra high strength fine-grained structural steels (S1300) | Transverse Stiffener", "material_family": "Welded joint", "points": [[569.0, 7590.0, 0], [452.0, 20600.0, 0], [408.0, 61600.0, 0], [325.0, 156000.0, 0]], "conditions": {"material": "Ultra high strength fine-grained structural steels (S1300)", "am_type": "Metal Active Gas Welding (MAG)", "load_ratio": "0.1", "test_type": "Axial fatigue tests", "temperature": "-", "surface_treatment": "Pneumatic Impact Treatment"}, "metadata": {"dataset_id": 2155, "title": "Fatigue behaviour of HFH-treated notch details of mobile crane structures", "doi": "10.1002/stab.201410180", "authors": "Berg, Joern; Stranghoener, Natalie", "publication": "STAHLBAU", "year_of_publication": 2014, "UT": "WOS:000341695300011", "base_material": "Ultra high strength fine-grained structural steels (S1300)", "base_young_modulus": "-", "base_yield_strength": 1300, "base_ultimate_strength": "-", "base_elongation": "-", "weld_material": "Union X90", "weld_young_modulus": "-", "weld_yield_strength": "-", "weld_ultimate_strength": "-", "weld_elongation": "-", "processing": "Pneumatic Impact Treatment", "welding_joint": "Transverse Stiffener", "welding_method": "Metal Active Gas Welding (MAG)", "welding_voltage": "-", "welding_current": "-", "welding_speed": "-", "preheat_temp": "-", "welding_env": "-", "residual_stress": "-", "fatigue_specimen_type": "Transverse Stiffener", "fatigue_specimen_thickness": 4, "fatigue_test_type": "Axial fatigue tests", "fatigue_temp": "-", "fatigue_env": "-", "load_ratio": 0.1, "frequency": "-", "fatigue_machine": "-", "fatigue_standard": "DIN EN 1993-1-9, IIW recommendations", "fatigue_test_control": "Load-controlled", "stress_concentration": "-", "failure_location": "-"}}, {"id": "WELD2025:2156", "name": "Ultra high strength fine-grained structural steels (S960) | Butt Joint", "material_family": "Welded joint", "points": [[564.0, 33600.0, 0], [498.0, 42500.0, 0], [431.0, 61900.0, 0], [358.0, 195000.0, 0]], "conditions": {"material": "Ultra high strength fine-grained structural steels (S960)", "am_type": "Metal Active Gas Welding (MAG)", "load_ratio": "0.1", "test_type": "Axial fatigue tests", "temperature": "-", "surface_treatment": "-"}, "metadata": {"dataset_id": 2156, "title": "Fatigue behaviour of HFH-treated notch details of mobile crane structures", "doi": "10.1002/stab.201410180", "authors": "Berg, Joern; Stranghoener, Natalie", "publication": "STAHLBAU", "year_of_publication": 2014, "UT": "WOS:000341695300011", "base_material": "Ultra high strength fine-grained structural steels (S960)", "base_young_modulus": "-", "base_yield_strength": 960, "base_ultimate_strength": "-", "base_elongation": "-", "weld_material": "Union X90", "weld_young_modulus": "-", "weld_yield_strength": "-", "weld_ultimate_strength": "-", "weld_elongation": "-", "processing": "-", "welding_joint": "Butt Joint", "welding_method": "Metal Active Gas Welding (MAG)", "welding_voltage": "-", "welding_current": "-", "welding_speed": "-", "preheat_temp": "-", "welding_env": "-", "residual_stress": "-", "fatigue_specimen_type": "Butt Joint", "fatigue_specimen_thickness": 7.5, "fatigue_test_type": "Axial fatigue tests", "fatigue_temp": "-", "fatigue_env": "-", "load_ratio": 0.1, "frequency": "-", "fatigue_machine": "-", "fatigue_standard": "DIN EN 1993-1-9, IIW recommendations", "fatigue_test_control": "Load-controlled", "stress_concentration": "-", "failure_location": "-"}}, {"id": "WELD2025:2157", "name": "Ultra high strength fine-grained structural steels (S1100) | Butt Joint", "material_family": "Welded joint", "points": [[504.0, 23500.0, 0], [561.0, 37600.0, 0], [402.0, 67400.0, 0], [437.0, 79400.0, 0], [597.0, 22500.0, 0], [561.0, 41300.0, 0], [447.0, 130000.0, 0], [403.0, 189000.0, 0]], "conditions": {"material": "Ultra high strength fine-grained structural steels (S1100)", "am_type": "Metal Active Gas Welding (MAG)", "load_ratio": "0.1", "test_type": "Axial fatigue tests", "temperature": "-", "surface_treatment": "Pneumatic Impact Treatment, High Frequency Hammer Peening (HFH)"}, "metadata": {"dataset_id": 2157, "title": "Fatigue behaviour of HFH-treated notch details of mobile crane structures", "doi": "10.1002/stab.201410180", "authors": "Berg, Joern; Stranghoener, Natalie", "publication": "STAHLBAU", "year_of_publication": 2014, "UT": "WOS:000341695300011", "base_material": "Ultra high strength fine-grained structural steels (S1100)", "base_young_modulus": "-", "base_yield_strength": 1100, "base_ultimate_strength": "-", "base_elongation": "-", "weld_material": "Union X90", "weld_young_modulus": "-", "weld_yield_strength": "-", "weld_ultimate_strength": "-", "weld_elongation": "-", "processing": "Pneumatic Impact Treatment, High Frequency Hammer Peening (HFH)", "welding_joint": "Butt Joint", "welding_method": "Metal Active Gas Welding (MAG)", "welding_voltage": "-", "welding_current": "-", "welding_speed": "-", "preheat_temp": "-", "welding_env": "-", "residual_stress": "-", "fatigue_specimen_type": "Butt Joint", "fatigue_specimen_thickness": "6, 8", "fatigue_test_type": "Axial fatigue tests", "fatigue_temp": "-", "fatigue_env": "-", "load_ratio": 0.1, "frequency": "-", "fatigue_machine": "-", "fatigue_standard": "DIN EN 1993-1-9, IIW recommendations", "fatigue_test_control": "Load-controlled", "stress_concentration": "-", "failure_location": "-"}}, {"id": "WELD2025:2158", "name": "Ultra high strength fine-grained structural steels (S960) | Cover plate", "material_family": "Welded joint", "points": [[545.0, 23500.0, 0], [481.0, 93600.0, 0]], "conditions": {"material": "Ultra high strength fine-grained structural steels (S960)", "am_type": "Metal Active Gas Welding (MAG)", "load_ratio": "0.1", "test_type": "Axial fatigue tests", "temperature": "-", "surface_treatment": "Pneumatic Impact Treatment"}, "metadata": {"dataset_id": 2158, "title": "Fatigue behaviour of HFH-treated notch details of mobile crane structures", "doi": "10.1002/stab.201410180", "authors": "Berg, Joern; Stranghoener, Natalie", "publication": "STAHLBAU", "year_of_publication": 2014, "UT": "WOS:000341695300011", "base_material": "Ultra high strength fine-grained structural steels (S960)", "base_young_modulus": "-", "base_yield_strength": 960, "base_ultimate_strength": "-", "base_elongation": "-", "weld_material": "Union X90", "weld_young_modulus": "-", "weld_yield_strength": "-", "weld_ultimate_strength": "-", "weld_elongation": "-", "processing": "Pneumatic Impact Treatment", "welding_joint": "Cover plate", "welding_method": "Metal Active Gas Welding (MAG)", "welding_voltage": "-", "welding_current": "-", "welding_speed": "-", "preheat_temp": "-", "welding_env": "-", "residual_stress": "-", "fatigue_specimen_type": "Cover plate", "fatigue_specimen_thickness": 7.5, "fatigue_test_type": "Axial fatigue tests", "fatigue_temp": "-", "fatigue_env": "-", "load_ratio": 0.1, "frequency": "-", "fatigue_machine": "-", "fatigue_standard": "DIN EN 1993-1-9, IIW recommendations", "fatigue_test_control": "Load-controlled", "stress_concentration": "-", "failure_location": "-"}}, {"id": "WELD2025:2159", "name": "Ultra high strength fine-grained structural steels (S1100) | Cover plate", "material_family": "Welded joint", "points": [[523.0, 8010.0, 0], [451.0, 24100.0, 0], [433.0, 115000.0, 0]], "conditions": {"material": "Ultra high strength fine-grained structural steels (S1100)", "am_type": "Metal Active Gas Welding (MAG)", "load_ratio": "0.1", "test_type": "Axial fatigue tests", "temperature": "-", "surface_treatment": "Pneumatic Impact Treatment"}, "metadata": {"dataset_id": 2159, "title": "Fatigue behaviour of HFH-treated notch details of mobile crane structures", "doi": "10.1002/stab.201410180", "authors": "Berg, Joern; Stranghoener, Natalie", "publication": "STAHLBAU", "year_of_publication": 2014, "UT": "WOS:000341695300011", "base_material": "Ultra high strength fine-grained structural steels (S1100)", "base_young_modulus": "-", "base_yield_strength": 1100, "base_ultimate_strength": "-", "base_elongation": "-", "weld_material": "Union X90", "weld_young_modulus": "-", "weld_yield_strength": "-", "weld_ultimate_strength": "-", "weld_elongation": "-", "processing": "Pneumatic Impact Treatment", "welding_joint": "Cover plate", "welding_method": "Metal Active Gas Welding (MAG)", "welding_voltage": "-", "welding_current": "-", "welding_speed": "-", "preheat_temp": "-", "welding_env": "-", "residual_stress": "-", "fatigue_specimen_type": "Cover plate", "fatigue_specimen_thickness": 6, "fatigue_test_type": "Axial fatigue tests", "fatigue_temp": "-", "fatigue_env": "-", "load_ratio": 0.1, "frequency": "-", "fatigue_machine": "-", "fatigue_standard": "DIN EN 1993-1-9, IIW recommendations", "fatigue_test_control": "Load-controlled", "stress_concentration": "-", "failure_location": "-"}}, {"id": "WELD2025:2160", "name": "Ultra high strength fine-grained structural steels (S1300) | Cover plate", "material_family": "Welded joint", "points": [[501.0, 13100.0, 0], [451.0, 23000.0, 0], [374.0, 81200.0, 0], [344.0, 118000.0, 0], [398.0, 47400.0, 0]], "conditions": {"material": "Ultra high strength fine-grained structural steels (S1300)", "am_type": "Metal Active Gas Welding (MAG)", "load_ratio": "0.1", "test_type": "Axial fatigue tests", "temperature": "-", "surface_treatment": "Pneumatic Impact Treatment"}, "metadata": {"dataset_id": 2160, "title": "Fatigue behaviour of HFH-treated notch details of mobile crane structures", "doi": "10.1002/stab.201410180", "authors": "Berg, Joern; Stranghoener, Natalie", "publication": "STAHLBAU", "year_of_publication": 2014, "UT": "WOS:000341695300011", "base_material": "Ultra high strength fine-grained structural steels (S1300)", "base_young_modulus": "-", "base_yield_strength": 1300, "base_ultimate_strength": "-", "base_elongation": "-", "weld_material": "Union X90", "weld_young_modulus": "-", "weld_yield_strength": "-", "weld_ultimate_strength": "-", "weld_elongation": "-", "processing": "Pneumatic Impact Treatment", "welding_joint": "Cover plate", "welding_method": "Metal Active Gas Welding (MAG)", "welding_voltage": "-", "welding_current": "-", "welding_speed": "-", "preheat_temp": "-", "welding_env": "-", "residual_stress": "-", "fatigue_specimen_type": "Cover plate", "fatigue_specimen_thickness": 4, "fatigue_test_type": "Axial fatigue tests", "fatigue_temp": "-", "fatigue_env": "-", "load_ratio": 0.1, "frequency": "-", "fatigue_machine": "-", "fatigue_standard": "DIN EN 1993-1-9, IIW recommendations", "fatigue_test_control": "Load-controlled", "stress_concentration": "-", "failure_location": "-"}}, {"id": "WELD2025:2161", "name": "S960QL | Butt Joint", "material_family": "Welded joint", "points": [[737.0, 7000.0, 0], [687.0, 8160.0, 0], [599.0, 8650.0, 0], [448.0, 47300.0, 0], [373.0, 101000.0, 0], [295.0, 811000.0, 0], [196.0, 5070000.0, 1]], "conditions": {"material": "S960QL", "am_type": "MAG (Metal Active Gas)", "load_ratio": "0.1", "test_type": "Axial", "temperature": "-", "surface_treatment": "-"}, "metadata": {"dataset_id": 2161, "title": "Low-cycle fatigue of welded joints made of high and ultra-high strength steels", "doi": "10.1002/stab.201510302", "authors": "Hrabowski, Jennifer; Herion, Stefan; Ummenhofer, Thomas", "publication": "STAHLBAU", "year_of_publication": 2015, "UT": "WOS:000360746100002", "base_material": "S960QL", "base_young_modulus": "-", "base_yield_strength": 960, "base_ultimate_strength": 1060, "base_elongation": "-", "weld_material": "-", "weld_young_modulus": "-", "weld_yield_strength": "-", "weld_ultimate_strength": "-", "weld_elongation": "-", "processing": "-", "welding_joint": "Butt Joint", "welding_method": "MAG (Metal Active Gas)", "welding_voltage": "-", "welding_current": "-", "welding_speed": "-", "preheat_temp": 200, "welding_env": "-", "residual_stress": "-", "fatigue_specimen_type": "Butt-welded plates", "fatigue_specimen_thickness": 8, "fatigue_test_type": "Axial", "fatigue_temp": "-", "fatigue_env": "-", "load_ratio": 0.1, "frequency": "-", "fatigue_machine": "1-MN hydraulic testing machine (Schenck), 3-MN universal testing machine (Schenck)", "fatigue_standard": "Eurocode 3, IIW Recommendations", "fatigue_test_control": "Stress", "stress_concentration": "-", "failure_location": "Weld toe, weld root, base material"}}, {"id": "WELD2025:2162", "name": "S960QL | Butt Joint", "material_family": "Welded joint", "points": [[855.0, 14700.0, 0], [751.0, 30900.0, 0], [690.0, 44400.0, 0], [647.0, 35300.0, 0], [595.0, 54800.0, 0], [554.0, 99000.0, 0], [299.0, 696000.0, 0], [196.0, 5470000.0, 1]], "conditions": {"material": "S960QL", "am_type": "MAG (Metal Active Gas)", "load_ratio": "0.1", "test_type": "Axial", "temperature": "-", "surface_treatment": "TIG-dressing"}, "metadata": {"dataset_id": 2162, "title": "Low-cycle fatigue of welded joints made of high and ultra-high strength steels", "doi": "10.1002/stab.201510302", "authors": "Hrabowski, Jennifer; Herion, Stefan; Ummenhofer, Thomas", "publication": "STAHLBAU", "year_of_publication": 2015, "UT": "WOS:000360746100002", "base_material": "S960QL", "base_young_modulus": "-", "base_yield_strength": 960, "base_ultimate_strength": 1060, "base_elongation": "-", "weld_material": "-", "weld_young_modulus": "-", "weld_yield_strength": "-", "weld_ultimate_strength": "-", "weld_elongation": "-", "processing": "TIG-dressing", "welding_joint": "Butt Joint", "welding_method": "MAG (Metal Active Gas)", "welding_voltage": "-", "welding_current": "-", "welding_speed": "-", "preheat_temp": 200, "welding_env": "-", "residual_stress": "-", "fatigue_specimen_type": "Butt-welded plates", "fatigue_specimen_thickness": 8, "fatigue_test_type": "Axial", "fatigue_temp": "-", "fatigue_env": "-", "load_ratio": 0.1, "frequency": "-", "fatigue_machine": "1-MN hydraulic testing machine (Schenck), 3-MN universal testing machine (Schenck)", "fatigue_standard": "Eurocode 3, IIW Recommendations", "fatigue_test_control": "Stress", "stress_concentration": "-", "failure_location": "Weld toe, weld root, base material"}}, {"id": "WELD2025:2163", "name": "S960QL | Butt Joint", "material_family": "Welded joint", "points": [[807.0, 6730.0, 0], [752.0, 6610.0, 0], [599.0, 31600.0, 0], [503.0, 73100.0, 0], [453.0, 103000.0, 0], [376.0, 101000.0, 0], [376.0, 176000.0, 0], [299.0, 575000.0, 0], [196.0, 5070000.0, 1]], "conditions": {"material": "S960QL", "am_type": "MAG (Metal Active Gas)", "load_ratio": "0.1", "test_type": "Axial", "temperature": "-", "surface_treatment": "High-frequency hammer peening (HFH)"}, "metadata": {"dataset_id": 2163, "title": "Low-cycle fatigue of welded joints made of high and ultra-high strength steels", "doi": "10.1002/stab.201510302", "authors": "Hrabowski, Jennifer; Herion, Stefan; Ummenhofer, Thomas", "publication": "STAHLBAU", "year_of_publication": 2015, "UT": "WOS:000360746100002", "base_material": "S960QL", "base_young_modulus": "-", "base_yield_strength": 960, "base_ultimate_strength": 1060, "base_elongation": "-", "weld_material": "-", "weld_young_modulus": "-", "weld_yield_strength": "-", "weld_ultimate_strength": "-", "weld_elongation": "-", "processing": "High-frequency hammer peening (HFH)", "welding_joint": "Butt Joint", "welding_method": "MAG (Metal Active Gas)", "welding_voltage": "-", "welding_current": "-", "welding_speed": "-", "preheat_temp": 200, "welding_env": "-", "residual_stress": "-", "fatigue_specimen_type": "Butt-welded plates", "fatigue_specimen_thickness": 8, "fatigue_test_type": "Axial", "fatigue_temp": "-", "fatigue_env": "-", "load_ratio": 0.1, "frequency": "-", "fatigue_machine": "1-MN hydraulic testing machine (Schenck), 3-MN universal testing machine (Schenck)", "fatigue_standard": "Eurocode 3, IIW Recommendations", "fatigue_test_control": "Stress", "stress_concentration": "-", "failure_location": "Weld toe, weld root, base material"}}, {"id": "WELD2025:2164", "name": "S960QL | Butt Joint", "material_family": "Welded joint", "points": [[802.0, 9120.0, 0], [695.0, 11300.0, 0], [647.0, 17100.0, 0], [741.0, 22300.0, 0], [547.0, 57000.0, 0]], "conditions": {"material": "S960QL", "am_type": "MAG (Metal Active Gas)", "load_ratio": "0.1", "test_type": "Axial", "temperature": "-", "surface_treatment": "Grinding"}, "metadata": {"dataset_id": 2164, "title": "Low-cycle fatigue of welded joints made of high and ultra-high strength steels", "doi": "10.1002/stab.201510302", "authors": "Hrabowski, Jennifer; Herion, Stefan; Ummenhofer, Thomas", "publication": "STAHLBAU", "year_of_publication": 2015, "UT": "WOS:000360746100002", "base_material": "S960QL", "base_young_modulus": "-", "base_yield_strength": 960, "base_ultimate_strength": 1060, "base_elongation": "-", "weld_material": "-", "weld_young_modulus": "-", "weld_yield_strength": "-", "weld_ultimate_strength": "-", "weld_elongation": "-", "processing": "Grinding", "welding_joint": "Butt Joint", "welding_method": "MAG (Metal Active Gas)", "welding_voltage": "-", "welding_current": "-", "welding_speed": "-", "preheat_temp": 200, "welding_env": "-", "residual_stress": "-", "fatigue_specimen_type": "Butt-welded plates", "fatigue_specimen_thickness": 8, "fatigue_test_type": "Axial", "fatigue_temp": "-", "fatigue_env": "-", "load_ratio": 0.1, "frequency": "-", "fatigue_machine": "1-MN hydraulic testing machine (Schenck), 3-MN universal testing machine (Schenck)", "fatigue_standard": "Eurocode 3, IIW Recommendations", "fatigue_test_control": "Stress", "stress_concentration": "-", "failure_location": "Weld toe, weld root, base material"}}, {"id": "WELD2025:2165", "name": "S1100QL | Butt Joint", "material_family": "Welded joint", "points": [[850.0, 8940.0, 0], [894.0, 16400.0, 0], [746.0, 17100.0, 0], [741.0, 19200.0, 0], [704.0, 22400.0, 0], [647.0, 22000.0, 0], [595.0, 38200.0, 0], [554.0, 67700.0, 0], [499.0, 120000.0, 0], [453.0, 262000.0, 0]], "conditions": {"material": "S1100QL", "am_type": "TIG", "load_ratio": "0.1", "test_type": "Axial", "temperature": "-", "surface_treatment": "-"}, "metadata": {"dataset_id": 2165, "title": "Low-cycle fatigue of welded joints made of high and ultra-high strength steels", "doi": "10.1002/stab.201510302", "authors": "Hrabowski, Jennifer; Herion, Stefan; Ummenhofer, Thomas", "publication": "STAHLBAU", "year_of_publication": 2015, "UT": "WOS:000360746100002", "base_material": "S1100QL", "base_young_modulus": "-", "base_yield_strength": 1200, "base_ultimate_strength": 1400, "base_elongation": "-", "weld_material": "-", "weld_young_modulus": "-", "weld_yield_strength": "-", "weld_ultimate_strength": "-", "weld_elongation": "-", "processing": "-", "welding_joint": "Butt Joint", "welding_method": "TIG", "welding_voltage": "-", "welding_current": "-", "welding_speed": "-", "preheat_temp": 200, "welding_env": "-", "residual_stress": "-", "fatigue_specimen_type": "Butt-welded plates", "fatigue_specimen_thickness": 8, "fatigue_test_type": "Axial", "fatigue_temp": "-", "fatigue_env": "-", "load_ratio": 0.1, "frequency": "-", "fatigue_machine": "1-MN hydraulic testing machine (Schenck), 3-MN universal testing machine (Schenck)", "fatigue_standard": "Eurocode 3, IIW Recommendations", "fatigue_test_control": "Stress", "stress_concentration": "-", "failure_location": "Weld toe, weld root, base material"}}, {"id": "WELD2025:2168", "name": "Steel | transverse attachment", "material_family": "Welded joint", "points": [[401.0, 60700.0, 0], [409.0, 67400.0, 0], [399.0, 85500.0, 0], [404.0, 94200.0, 0], [366.0, 84000.0, 0], [366.0, 88600.0, 0], [351.0, 128000.0, 0], [368.0, 148000.0, 0], [363.0, 154000.0, 0], [373.0, 186000.0, 0], [401.0, 144000.0, 0], [314.0, 179000.0, 0], [370.0, 229000.0, 0], [401.0, 208000.0, 0], [401.0, 288000.0, 0], [370.0, 301000.0, 0], [297.0, 296000.0, 0], [299.0, 326000.0, 0], [309.0, 359000.0, 0], [297.0, 359000.0, 0], [202.0, 304000.0, 0], [202.0, 506000.0, 0], [250.0, 463000.0, 0], [307.0, 439000.0, 0], [366.0, 372000.0, 0], [399.0, 506000.0, 0], [401.0, 543000.0, 0], [326.0, 488000.0, 0], [326.0, 567000.0, 0], [309.0, 529000.0, 0], [252.0, 567000.0, 0], [250.0, 653000.0, 0], [363.0, 719000.0, 0], [370.0, 799000.0, 0], [366.0, 888000.0, 0], [340.0, 732000.0, 0], [282.0, 758000.0, 0], [189.0, 739000.0, 0], [193.0, 792000.0, 0], [192.0, 807000.0, 0], [182.0, 904000.0, 0], [171.0, 1100000.0, 0], [180.0, 1290000.0, 0], [182.0, 1370000.0, 0], [182.0, 1570000.0, 0], [207.0, 1040000.0, 0], [220.0, 1170000.0, 0], [225.0, 1240000.0, 0], [245.0, 1200000.0, 0], [271.0, 1090000.0, 0], [258.0, 1040000.0, 0], [293.0, 1120000.0, 0], [320.0, 888000.0, 0], [370.0, 1080000.0, 0], [324.0, 1060000.0, 0], [316.0, 1250000.0, 0], [342.0, 1530000.0, 0], [318.0, 1520000.0, 0], [282.0, 1430000.0, 0], [242.0, 1510000.0, 0], [269.0, 1650000.0, 0], [267.0, 1860000.0, 0], [349.0, 1980000.0, 0], [316.0, 2000000.0, 0], [293.0, 2090000.0, 0], [303.0, 2280000.0, 0], [299.0, 2420000.0, 0], [264.0, 2400000.0, 0], [271.0, 3660000.0, 0], [222.0, 3600000.0, 0], [169.0, 1940000.0, 0], [159.0, 1890000.0, 0], [150.0, 2220000.0, 0], [168.0, 2400000.0, 0], [164.0, 2810000.0, 0], [132.0, 2530000.0, 0], [125.0, 2940000.0, 0], [134.0, 3240000.0, 0], [151.0, 4330000.0, 0], [155.0, 4570000.0, 0], [180.0, 3900000.0, 0], [229.0, 4370000.0, 0], [253.0, 4810000.0, 0], [226.0, 5120000.0, 0], [151.0, 5790000.0, 0], [130.0, 5740000.0, 0], [125.0, 6610000.0, 0], [280.0, 5940000.0, 0], [267.0, 7280000.0, 0], [286.0, 8530000.0, 0], [242.0, 6840000.0, 0], [231.0, 6780000.0, 0], [282.0, 12100000.0, 0], [260.0, 12200000.0, 0], [240.0, 11700000.0, 0], [269.0, 14000000.0, 0], [271.0, 15500000.0, 0], [180.0, 10100000.0, 0], [100.0, 12900000.0, 0], [190.0, 26800000.0, 0], [205.0, 49100000.0, 0]], "conditions": {"material": "Steel", "am_type": "TIG (Tungsten Inert Gas)", "load_ratio": "-", "test_type": "Axial", "temperature": "-", "surface_treatment": "HFMI treatment"}, "metadata": {"dataset_id": 2168, "title": "The efficiency of HFMI treatment and TIG remelting for extending tree fatigue lite of existing welded structures", "doi": "10.1002/stco.202000053", "authors": "Al-Karawi, Hassan; Al-Emrani, Mohammad", "publication": "STEEL CONSTRUCTION-DESIGN AND RESEARCH", "year_of_publication": 2021, "UT": "WOS:000627478600001", "base_material": "Steel", "base_young_modulus": "-", "base_yield_strength": "-", "base_ultimate_strength": "-", "base_elongation": "-", "weld_material": "Steel", "weld_young_modulus": "-", "weld_yield_strength": "-", "weld_ultimate_strength": "-", "weld_elongation": "-", "processing": "HFMI treatment", "welding_joint": "transverse attachment", "welding_method": "TIG (Tungsten Inert Gas)", "welding_voltage": "-", "welding_current": "-", "welding_speed": "-", "preheat_temp": "-", "welding_env": "-", "residual_stress": "-", "fatigue_specimen_type": "transverse attachment", "fatigue_specimen_thickness": "12.5, 16, 20", "fatigue_test_type": "Axial", "fatigue_temp": "-", "fatigue_env": "-", "load_ratio": "-", "frequency": "-", "fatigue_machine": "-", "fatigue_standard": "EN 1993-1-9", "fatigue_test_control": "Stress", "stress_concentration": "-", "failure_location": "-"}}, {"id": "WELD2025:2169", "name": "Steel | transverse attachment", "material_family": "Welded joint", "points": [[644.0, 69200.0, 0], [689.0, 75600.0, 0], [702.0, 90200.0, 0], [675.0, 84800.0, 0], [644.0, 95900.0, 0], [575.0, 88600.0, 0], [575.0, 101000.0, 0], [640.0, 110000.0, 0], [611.0, 135000.0, 0], [631.0, 154000.0, 0], [603.0, 176000.0, 0], [497.0, 101000.0, 0], [507.0, 110000.0, 0], [477.0, 114000.0, 0], [474.0, 108000.0, 0], [455.0, 121000.0, 0], [426.0, 103000.0, 0], [426.0, 109000.0, 0], [420.0, 116000.0, 0], [386.0, 111000.0, 0], [401.0, 99300.0, 0], [351.0, 109000.0, 0], [375.0, 118000.0, 0], [407.0, 59600.0, 0], [303.0, 119000.0, 0], [399.0, 225000.0, 0], [399.0, 246000.0, 0], [542.0, 326000.0, 0], [493.0, 510000.0, 0], [520.0, 676000.0, 0], [429.0, 707000.0, 0], [388.0, 593000.0, 0], [378.0, 443000.0, 0], [375.0, 421000.0, 0], [366.0, 343000.0, 0], [299.0, 298000.0, 0], [242.0, 312000.0, 0], [255.0, 406000.0, 0], [250.0, 506000.0, 0], [250.0, 603000.0, 0], [399.0, 701000.0, 0], [358.0, 707000.0, 0], [329.0, 707000.0, 0], [299.0,
