Repository: yunyunfanfan/S-PA-CBB

# S-PA-CBB

Official research code, processed curve records, evaluation outputs, and manuscript source for:

> **From Physics to Selective Generation: Conditional Brownian Bridges for Sparse S–N Curve Reconstruction and Fatigue Decision-Making**

S-PA-CBB reconstructs a complete probabilistic stress–life (S–N) curve from only two to four observed fatigue tests. The method first fits an interpretable Basquin state, diagnoses whether that state is sufficient, and applies a ControlNet-style conditional Brownian-bridge residual only to curves that benefit from correction.

File: external_data/weld2025_disjoint_curves.json (part 82 of 223)
707000.0, 0], [250.0, 707000.0, 0], [258.0, 752000.0, 0], [229.0, 888000.0, 0], [205.0, 888000.0, 0], [202.0, 996000.0, 0], [199.0, 1060000.0, 0], [201.0, 1130000.0, 0], [189.0, 1180000.0, 0], [180.0, 1140000.0, 0], [229.0, 1070000.0, 0], [303.0, 904000.0, 0], [299.0, 1000000.0, 0], [299.0, 1040000.0, 0], [309.0, 1150000.0, 0], [335.0, 1010000.0, 0], [375.0, 1010000.0, 0], [386.0, 1070000.0, 0], [446.0, 1050000.0, 0], [418.0, 996000.0, 0], [309.0, 1360000.0, 0], [299.0, 1810000.0, 0], [180.0, 1860000.0, 0], [180.0, 2030000.0, 0], [169.0, 2000000.0, 0], [150.0, 2000000.0, 0], [245.0, 3510000.0, 0], [301.0, 2940000.0, 0], [401.0, 3970000.0, 0], [375.0, 3970000.0, 0], [358.0, 4530000.0, 0], [299.0, 3970000.0, 0], [242.0, 4040000.0, 0], [242.0, 5070000.0, 0], [201.0, 4940000.0, 0], [250.0, 8020000.0, 0]], "conditions": {"material": "Steel", "am_type": "TIG (Tungsten Inert Gas)", "load_ratio": "-", "test_type": "Axial", "temperature": "-", "surface_treatment": "TIG remelting"}, "metadata": {"dataset_id": 2169, "title": "The efficiency of HFMI treatment and TIG remelting for extending tree fatigue lite of existing welded structures", "doi": "10.1002/stco.202000053", "authors": "Al-Karawi, Hassan; Al-Emrani, Mohammad", "publication": "STEEL CONSTRUCTION-DESIGN AND RESEARCH", "year_of_publication": 2021, "UT": "WOS:000627478600001", "base_material": "Steel", "base_young_modulus": "-", "base_yield_strength": "-", "base_ultimate_strength": "-", "base_elongation": "-", "weld_material": "Steel", "weld_young_modulus": "-", "weld_yield_strength": "-", "weld_ultimate_strength": "-", "weld_elongation": "-", "processing": "TIG remelting", "welding_joint": "transverse attachment", "welding_method": "TIG (Tungsten Inert Gas)", "welding_voltage": "-", "welding_current": "-", "welding_speed": "-", "preheat_temp": "-", "welding_env": "-", "residual_stress": "-", "fatigue_specimen_type": "transverse attachment", "fatigue_specimen_thickness": "15, 31", "fatigue_test_type": "Axial", "fatigue_temp": "-", "fatigue_env": "-", "load_ratio": "-", "frequency": "-", "fatigue_machine": "-", "fatigue_standard": "EN 1993-1-9", "fatigue_test_control": "Stress", "stress_concentration": "-", "failure_location": "-"}}, {"id": "WELD2025:2170", "name": "Steel | transverse attachment", "material_family": "Welded joint", "points": [[396.0, 298000.0, 0], [396.0, 309000.0, 0], [396.0, 332000.0, 0], [363.0, 480000.0, 0], [363.0, 562000.0, 0], [363.0, 625000.0, 0], [307.0, 821000.0, 0], [305.0, 896000.0, 0], [307.0, 2090000.0, 0]], "conditions": {"material": "Steel", "am_type": "TIG (Tungsten Inert Gas)", "load_ratio": "-", "test_type": "Axial", "temperature": "-", "surface_treatment": "combined TIG-HFMI treatment"}, "metadata": {"dataset_id": 2170, "title": "The efficiency of HFMI treatment and TIG remelting for extending tree fatigue lite of existing welded structures", "doi": "10.1002/stco.202000053", "authors": "Al-Karawi, Hassan; Al-Emrani, Mohammad", "publication": "STEEL CONSTRUCTION-DESIGN AND RESEARCH", "year_of_publication": 2021, "UT": "WOS:000627478600001", "base_material": "Steel", "base_young_modulus": "-", "base_yield_strength": "-", "base_ultimate_strength": "-", "base_elongation": "-", "weld_material": "Steel", "weld_young_modulus": "-", "weld_yield_strength": "-", "weld_ultimate_strength": "-", "weld_elongation": "-", "processing": "combined TIG-HFMI treatment", "welding_joint": "transverse attachment", "welding_method": "TIG (Tungsten Inert Gas)", "welding_voltage": "-", "welding_current": "-", "welding_speed": "-", "preheat_temp": "-", "welding_env": "-", "residual_stress": "-", "fatigue_specimen_type": "transverse attachment", "fatigue_specimen_thickness": "-", "fatigue_test_type": "Axial", "fatigue_temp": "-", "fatigue_env": "-", "load_ratio": "-", "frequency": "-", "fatigue_machine": "-", "fatigue_standard": "EN 1993-1-9", "fatigue_test_control": "Stress", "stress_concentration": "-", "failure_location": "-"}}, {"id": "WELD2025:2171", "name": "Steel | Longitudinal attachment", "material_family": "Welded joint", "points": [[342.0, 55100.0, 0], [357.0, 69200.0, 0], [364.0, 98300.0, 0], [312.0, 78200.0, 0], [274.0, 188000.0, 0], [294.0, 204000.0, 0], [253.0, 195000.0, 0], [253.0, 236000.0, 0], [290.0, 411000.0, 0], [280.0, 481000.0, 0], [243.0, 637000.0, 0], [224.0, 637000.0, 0], [221.0, 906000.0, 0], [216.0, 1040000.0, 0], [151.0, 794000.0, 0], [176.0, 1420000.0, 0], [203.0, 1400000.0, 0], [203.0, 1590000.0, 0], [202.0, 1730000.0, 0], [194.0, 1960000.0, 0], [262.0, 2380000.0, 0], [163.0, 1980000.0, 0], [204.0, 2960000.0, 0], [102.0, 4930000.0, 0], [244.0, 6030000.0, 0], [223.0, 8950000.0, 0], [157.0, 9940000.0, 0], [75.0, 10000000.0, 0], [102.0, 50000000.0, 0]], "conditions": {"material": "Steel", "am_type": "TIG (Tungsten Inert Gas)", "load_ratio": "-", "test_type": "Axial", "temperature": "-", "surface_treatment": "HFMI treatment"}, "metadata": {"dataset_id": 2171, "title": "The efficiency of HFMI treatment and TIG remelting for extending tree fatigue lite of existing welded structures", "doi": "10.1002/stco.202000053", "authors": "Al-Karawi, Hassan; Al-Emrani, Mohammad", "publication": "STEEL CONSTRUCTION-DESIGN AND RESEARCH", "year_of_publication": 2021, "UT": "WOS:000627478600001", "base_material": "Steel", "base_young_modulus": "-", "base_yield_strength": "-", "base_ultimate_strength": "-", "base_elongation": "-", "weld_material": "Steel", "weld_young_modulus": "-", "weld_yield_strength": "-", "weld_ultimate_strength": "-", "weld_elongation": "-", "processing": "HFMI treatment", "welding_joint": "Longitudinal attachment", "welding_method": "TIG (Tungsten Inert Gas)", "welding_voltage": "-", "welding_current": "-", "welding_speed": "-", "preheat_temp": "-", "welding_env": "-", "residual_stress": "-", "fatigue_specimen_type": "Longitudinal attachment", "fatigue_specimen_thickness": "14, 30, 305", "fatigue_test_type": "Axial", "fatigue_temp": "-", "fatigue_env": "-", "load_ratio": "-", "frequency": "-", "fatigue_machine": "-", "fatigue_standard": "EN 1993-1-9", "fatigue_test_control": "Stress", "stress_concentration": "-", "failure_location": "-"}}, {"id": "WELD2025:2172", "name": "Steel | Longitudinal attachment", "material_family": "Welded joint", "points": [[402.0, 59100.0, 0], [384.0, 59100.0, 0], [448.0, 78200.0, 0], [449.0, 88500.0, 0], [403.0, 97400.0, 0], [449.0, 115000.0, 0], [395.0, 150000.0, 0], [400.0, 185000.0, 0], [303.0, 97400.0, 0], [276.0, 102000.0, 0], [299.0, 148000.0, 0], [253.0, 138000.0, 0], [203.0, 147000.0, 0], [205.0, 159000.0, 0], [245.0, 198000.0, 0], [243.0, 245000.0, 0], [300.0, 188000.0, 0], [302.0, 217000.0, 0], [302.0, 245000.0, 0], [302.0, 258000.0, 0], [182.0, 297000.0, 0], [175.0, 339000.0, 0], [178.0, 393000.0, 0], [177.0, 441000.0, 0], [181.0, 494000.0, 0], [280.0, 297000.0, 0], [300.0, 393000.0, 0], [302.0, 449000.0, 0], [298.0, 490000.0, 0], [203.0, 599000.0, 0], [197.0, 632000.0, 0], [227.0, 714000.0, 0], [206.0, 787000.0, 0], [201.0, 815000.0, 0], [223.0, 874000.0, 0], [203.0, 906000.0, 0], [277.0, 914000.0, 0], [180.0, 852000.0, 0], [182.0, 997000.0, 0], [186.0, 1190000.0, 0], [182.0, 1290000.0, 0], [170.0, 1420000.0, 0], [185.0, 1570000.0, 0], [171.0, 1510000.0, 0], [169.0, 1590000.0, 0], [159.0, 1670000.0, 0], [152.0, 1490000.0, 0], [207.0, 2010000.0, 0], [182.0, 1980000.0, 0], [180.0, 2120000.0, 0], [152.0, 1980000.0, 0], [155.0, 2300000.0, 0], [141.0, 2160000.0, 0], [131.0, 2050000.0, 0], [131.0, 1810000.0, 0], [101.0, 1490000.0, 0], [91.0, 1720000.0, 0], [203.0, 2400000.0, 0], [182.0, 3010000.0, 0], [111.0, 2810000.0, 0], [134.0, 3790000.0, 0], [115.0, 4970000.0, 0], [93.0, 4320000.0, 0], [89.0, 3790000.0, 0], [89.0, 4970000.0, 0], [111.0, 5470000.0, 0], [115.0, 6140000.0, 0], [115.0, 6360000.0, 0], [115.0, 7440000.0, 0], [113.0, 8790000.0, 0], [128.0, 10000000.0, 0], [115.0, 13200000.0, 0], [100.0, 10100000.0, 0], [66.0, 8790000.0, 0], [68.0, 9600000.0, 0], [66.0, 9690000.0, 0], [66.0, 11200000.0, 0], [63.0, 12700000.0, 0], [67.0, 15700000.0, 0], [89.0, 29300000.0, 0], [115.0, 32000000.0, 0], [68.0, 37800000.0, 0], [66.0, 54100000.0, 0]], "conditions": {"material": "Steel", "am_type": "TIG (Tungsten Inert Gas)", "load_ratio": "-", "test_type": "Axial", "temperature": "-", "surface_treatment": "TIG remelting"}, "metadata": {"dataset_id": 2172, "title": "The efficiency of HFMI treatment and TIG remelting for extending tree fatigue lite of existing welded structures", "doi": "10.1002/stco.202000053", "authors": "Al-Karawi, Hassan; Al-Emrani, Mohammad", "publication": "STEEL CONSTRUCTION-DESIGN AND RESEARCH", "year_of_publication": 2021, "UT": "WOS:000627478600001", "base_material": "Steel", "base_young_modulus": "-", "base_yield_strength": "-", "base_ultimate_strength": "-", "base_elongation": "-", "weld_material": "Steel", "weld_young_modulus": "-", "weld_yield_strength": "-", "weld_ultimate_strength": "-", "weld_elongation": "-", "processing": "TIG remelting", "welding_joint": "Longitudinal attachment", "welding_method": "TIG (Tungsten Inert Gas)", "welding_voltage": "-", "welding_current": "-", "welding_speed": "-", "preheat_temp": "-", "welding_env": "-", "residual_stress": "-", "fatigue_specimen_type": "Longitudinal attachment", "fatigue_specimen_thickness": "15, 30", "fatigue_test_type": "Axial", "fatigue_temp": "-", "fatigue_env": "-", "load_ratio": "-", "frequency": "-", "fatigue_machine": "-", "fatigue_standard": "EN 1993-1-9", "fatigue_test_control": "Stress", "stress_concentration": "-", "failure_location": "-"}}, {"id": "WELD2025:2173", "name": "Steel | Longitudinal attachment", "material_family": "Welded joint", "points": [[397.0, 73600.0, 0], [405.0, 114000.0, 0], [367.0, 152000.0, 0], [362.0, 151000.0, 0], [295.0, 108000.0, 0], [323.0, 287000.0, 0], [327.0, 348000.0, 0], [300.0, 544000.0, 0], [271.0, 521000.0, 0], [257.0, 822000.0, 0], [250.0, 955000.0, 0], [252.0, 963000.0, 0], [242.0, 1050000.0, 0], [234.0, 1330000.0, 0], [220.0, 1830000.0, 0], [199.0, 1040000.0, 0], [178.0, 6080000.0, 0]], "conditions": {"material": "Steel", "am_type": "TIG (Tungsten Inert Gas)", "load_ratio": "-", "test_type": "Axial", "temperature": "-", "surface_treatment": "combined TIG-HFMI treatment"}, "metadata": {"dataset_id": 2173, "title": "The efficiency of HFMI treatment and TIG remelting for extending tree fatigue lite of existing welded structures", "doi": "10.1002/stco.202000053", "authors": "Al-Karawi, Hassan; Al-Emrani, Mohammad", "publication": "STEEL CONSTRUCTION-DESIGN AND RESEARCH", "year_of_publication": 2021, "UT": "WOS:000627478600001", "base_material": "Steel", "base_young_modulus": "-", "base_yield_strength": "-", "base_ultimate_strength": "-", "base_elongation": "-", "weld_material": "Steel", "weld_young_modulus": "-", "weld_yield_strength": "-", "weld_ultimate_strength": "-", "weld_elongation": "-", "processing": "combined TIG-HFMI treatment", "welding_joint": "Longitudinal attachment", "welding_method": "TIG (Tungsten Inert Gas)", "welding_voltage": "-", "welding_current": "-", "welding_speed": "-", "preheat_temp": "-", "welding_env": "-", "residual_stress": "-", "fatigue_specimen_type": "Longitudinal attachment", "fatigue_specimen_thickness": "-", "fatigue_test_type": "Axial", "fatigue_temp": "-", "fatigue_env": "-", "load_ratio": "-", "frequency": "-", "fatigue_machine": "-", "fatigue_standard": "EN 1993-1-9", "fatigue_test_control": "Stress", "stress_concentration": "-", "failure_location": "-"}}, {"id": "WELD2025:2174", "name": "Steel | Butt weld", "material_family": "Welded joint", "points": [[604.0, 52200.0, 0], [501.0, 69400.0, 0], [511.0, 69400.0, 0], [511.0, 88500.0, 0], [511.0, 99000.0, 0], [337.0, 105000.0, 0], [357.0, 129000.0, 0], [305.0, 145000.0, 0], [511.0, 150000.0, 0], [332.0, 165000.0, 0], [305.0, 175000.0, 0], [408.0, 209000.0, 0], [511.0, 220000.0, 0], [357.0, 231000.0, 0], [332.0, 297000.0, 0], [304.0, 327000.0, 0], [279.0, 366000.0, 0], [357.0, 386000.0, 0], [304.0, 389000.0, 0], [407.0, 396000.0, 0], [304.0, 451000.0, 0], [304.0, 514000.0, 0], [304.0, 611000.0, 0], [256.0, 765000.0, 0], [229.0, 1100000.0, 0], [228.0, 1370000.0, 0], [204.0, 3510000.0, 0], [330.0, 17900000.0, 0], [178.0, 50300000.0, 0], [278.0, 50300000.0, 0], [303.0, 50300000.0, 0], [501.0, 114000.0, 0], [501.0, 125000.0, 0], [501.0, 179000.0, 0], [498.0, 191000.0, 0], [501.0, 250000.0, 0], [501.0, 275000.0, 0], [397.0, 275000.0, 0], [402.0, 290000.0, 0], [330.0, 212000.0, 0], [353.0, 116000.0, 0], [330.0, 117000.0, 0], [311.0, 227000.0, 0], [317.0, 235000.0, 0], [349.0, 942000.0, 0]], "conditions": {"material": "Steel", "am_type": "TIG (Tungsten Inert Gas)", "load_ratio": "-", "test_type": "Axial", "temperature": "-", "surface_treatment": "HFMI treatment"}, "metadata": {"dataset_id": 2174, "title": "The efficiency of HFMI treatment and TIG remelting for extending tree fatigue lite of existing welded structures", "doi": "10.1002/stco.202000053", "authors": "Al-Karawi, Hassan; Al-Emrani, Mohammad", "publication": "STEEL CONSTRUCTION-DESIGN AND RESEARCH", "year_of_publication": 2021, "UT": "WOS:000627478600001", "base_material": "Steel", "base_young_modulus": "-", "base_yield_strength": "252–790", "base_ultimate_strength": "-", "base_elongation": "-", "weld_material": "Steel", "weld_young_modulus": "-", "weld_yield_strength": "-", "weld_ultimate_strength": "-", "weld_elongation": "-", "processing": "HFMI treatment", "welding_joint": "Butt weld", "welding_method": "TIG (Tungsten Inert Gas)", "welding_voltage": "-", "welding_current": "-", "welding_speed": "-", "preheat_temp": "-", "welding_env": "-", "residual_stress": "-", "fatigue_specimen_type": "Butt weld", "fatigue_specimen_thickness": "5, 20, 15", "fatigue_test_type": "Axial", "fatigue_temp": "-", "fatigue_env": "-", "load_ratio": "-", "frequency": "-", "fatigue_machine": "-", "fatigue_standard": "EN 1993-1-9", "fatigue_test_control": "Stress", "stress_concentration": "-", "failure_location": "-"}}, {"id": "WELD2025:2175", "name": "Steel | Cover plate attachment", "material_family": "Welded joint", "points": [[167.0, 150000.0, 0], [128.0, 103000.0, 0], [128.0, 202000.0, 0], [128.0, 313000.0, 0], [128.0, 336000.0, 0], [126.0, 1120000.0, 0], [128.0, 2160000.0, 0], [128.0, 3810000.0, 0], [83.0, 399000.0, 0], [83.0, 448000.0, 0]], "conditions": {"material": "Steel", "am_type": "TIG (Tungsten Inert Gas)", "load_ratio": "-", "test_type": "Axial", "temperature": "-", "surface_treatment": "HFMI treatment"}, "metadata": {"dataset_id": 2175, "title": "The efficiency of HFMI treatment and TIG remelting for extending tree fatigue lite of existing welded structures", "doi": "10.1002/stco.202000053", "authors": "Al-Karawi, Hassan; Al-Emrani, Mohammad", "publication": "STEEL CONSTRUCTION-DESIGN AND RESEARCH", "year_of_publication": 2021, "UT": "WOS:000627478600001", "base_material": "Steel", "base_young_modulus": "-", "base_yield_strength": "-", "base_ultimate_strength": "-", "base_elongation": "-", "weld_material": "Steel", "weld_young_modulus": "-", "weld_yield_strength": "-", "weld_ultimate_strength": "-", "weld_elongation": "-", "processing": "HFMI treatment", "welding_joint": "Cover plate attachment", "welding_method": "TIG (Tungsten Inert Gas)", "welding_voltage": "-", "welding_current": "-", "welding_speed": "-", "preheat_temp": "-", "welding_env": "-", "residual_stress": "-", "fatigue_specimen_type": "Cover plate attachment", "fatigue_specimen_thickness": "14, 31", "fatigue_test_type": "Axial", "fatigue_temp": "-", "fatigue_env": "-", "load_ratio": "-", "frequency": "-", "fatigue_machine": "-", "fatigue_standard": "EN 1993-1-9", "fatigue_test_control": "Stress", "stress_concentration": "-", "failure_location": "-"}}, {"id": "WELD2025:2176", "name": "Steel | Cover plate attachment", "material_family": "Welded joint", "points": [[128.0, 507000.0, 0], [169.0, 1450000.0, 0], [170.0, 1600000.0, 0], [128.0, 4750000.0, 0], [128.0, 5860000.0, 0], [82.0, 3490000.0, 0]], "conditions": {"material": "Steel", "am_type": "TIG (Tungsten Inert Gas)", "load_ratio": "-", "test_type": "Axial", "temperature": "-", "surface_treatment": "TIG remelting"}, "metadata": {"dataset_id": 2176, "title": "The efficiency of HFMI treatment and TIG remelting for extending tree fatigue lite of existing welded structures", "doi": "10.1002/stco.202000053", "authors": "Al-Karawi, Hassan; Al-Emrani, Mohammad", "publication": "STEEL CONSTRUCTION-DESIGN AND RESEARCH", "year_of_publication": 2021, "UT": "WOS:000627478600001", "base_material": "Steel", "base_young_modulus": "-", "base_yield_strength": "-", "base_ultimate_strength": "-", "base_elongation": "-", "weld_material": "Steel", "weld_young_modulus": "-", "weld_yield_strength": "-", "weld_ultimate_strength": "-", "weld_elongation": "-", "processing": "TIG remelting", "welding_joint": "Cover plate attachment", "welding_method": "TIG (Tungsten Inert Gas)", "welding_voltage": "-", "welding_current": "-", "welding_speed": "-", "preheat_temp": "-", "welding_env": "-", "residual_stress": "-", "fatigue_specimen_type": "Cover plate attachment", "fatigue_specimen_thickness": "14, 31", "fatigue_test_type": "Axial", "fatigue_temp": "-", "fatigue_env": "-", "load_ratio": "-", "frequency": "-", "fatigue_machine": "-", "fatigue_standard": "EN 1993-1-9", "fatigue_test_control": "Stress", "stress_concentration": "-", "failure_location": "-"}}, {"id": "WELD2025:2177", "name": "Construction steel | Transverse non-load-carrying fillet welds", "material_family": "Welded joint", "points": [[219.0, 72400.0, 0], [209.0, 85500.0, 0], [241.0, 104000.0, 0], [297.0, 107000.0, 0], [179.0, 108000.0, 0], [149.0, 109000.0, 0], [230.0, 111000.0, 0], [241.0, 126000.0, 0], [178.0, 127000.0, 0], [220.0, 132000.0, 0], [179.0, 149000.0, 0], [271.0, 178000.0, 0], [200.0, 181000.0, 0], [200.0, 191000.0, 0], [179.0, 204000.0, 0], [241.0, 213000.0, 0], [120.0, 223000.0, 0], [216.0, 229000.0, 0], [140.0, 248000.0, 0], [199.0, 303000.0, 0], [100.0, 320000.0, 0], [130.0, 329000.0, 0], [199.0, 347000.0, 0], [158.0, 398000.0, 0], [158.0, 414000.0, 0], [130.0, 416000.0, 0], [190.0, 439000.0, 0], [142.0, 470000.0, 0], [113.0, 472000.0, 0], [140.0, 504000.0, 0], [130.0, 541000.0, 0], [140.0, 693000.0, 0], [109.0, 702000.0, 0], [179.0, 721000.0, 0], [129.0, 724000.0, 0], [110.0, 753000.0, 0], [95.0, 753000.0, 0], [159.0, 797000.0, 0], [150.0, 818000.0, 0], [111.0, 833000.0, 0], [100.0, 877000.0, 0], [150.0, 889000.0, 0], [84.0, 1020000.0, 0], [100.0, 1120000.0, 0], [120.0, 1150000.0, 0], [65.0, 1150000.0, 0], [100.0, 1280000.0, 0], [134.0, 1440000.0, 0], [84.0, 1750000.0, 0], [129.0, 1750000.0, 0], [100.0, 1790000.0, 0], [84.0, 1820000.0, 0], [75.0, 1920000.0, 0], [55.0, 2130000.0, 0], [124.0, 2170000.0, 0], [84.0, 2240000.0, 0], [74.0, 2640000.0, 0], [109.0, 2870000.0, 0], [100.0, 2910000.0, 0], [84.0, 2920000.0, 0], [109.0, 3160000.0, 0], [79.0, 4870000.0, 0], [69.0, 4930000.0, 0], [253.0, 207000.0, 0], [140.0, 246000.0, 0], [75.0, 1520000.0, 0], [80.0, 4310000.0, 0], [177.0, 127000.0, 0]], "conditions": {"material": "Construction steel", "am_type": "-", "load_ratio": "0", "test_type": "Axial", "temperature": "-", "surface_treatment": "-"}, "metadata": {"dataset_id": 2177, "title": "From a local stress approach to fracture mechanics: a comprehensive evaluation of the fatigue strength of welded joints", "doi": "10.1046/j.1460-2695.1999.00179.x", "authors": "Atzori, B; Lazzarin, P; Tovo, R", "publication": "FATIGUE & FRACTURE OF ENGINEERING MATERIALS & STRUCTURES", "year_of_publication": 1999, "UT": "WOS:000081149600001", "base_material": "Construction steel", "base_young_modulus": "-", "base_yield_strength": "360–400", "base_ultimate_strength": "-", "base_elongation": "-", "weld_material": "-", "weld_young_modulus": "-", "weld_yield_strength": "-", "weld_ultimate_strength": "-", "weld_elongation": "-", "processing": "-", "welding_joint": "Transverse non-load-carrying fillet welds", "welding_method": "-", "welding_voltage": "-", "welding_current": "-", "welding_speed": "-", "preheat_temp": "-", "welding_env": "-", "residual_stress": "-", "fatigue_specimen_type": "Cruciform welded joints", "fatigue_specimen_thickness": "13–100", "fatigue_test_type": "Axial", "fatigue_temp": "-", "fatigue_env": "-", "load_ratio": 0, "frequency": "-", "fatigue_machine": "-", "fatigue_standard": "-", "fatigue_test_control": "-", "stress_concentration": "-", "failure_location": "-"}}, {"id": "WELD2025:2178", "name": "SAE/AISI 1020 mild steel | Fillet weld terminations", "material_family": "Welded joint", "points": [[109.0, 1063000.0, 0], [69.0, 3049000.0, 0], [219.0, 114200.0, 0], [78.0, 1346000.0, 0], [227.0, 107000.0, 0], [81.0, 2679000.0, 0], [81.0, 2297000.0, 0], [95.0, 1508000.0, 0], [243.0, 97590.0, 0], [155.0, 385700.0, 0], [95.0, 3318000.0, 0], [196.0, 171100.0, 0], [102.0, 1312000.0, 0], [98.0, 1124000.0, 0]], "conditions": {"material": "SAE/AISI 1020 mild steel", "am_type": "Gas Metal Arc Welding (GMAW)", "load_ratio": "0.1", "test_type": "Axial", "temperature": "-", "surface_treatment": "-"}, "metadata": {"dataset_id": 2178, "title": "Improving the fatigue performance of fillet weld terminations", "doi": "10.1046/j.1460-2695.2001.00418.x", "authors": "Dimitrakis, SD; Lawrence, FV", "publication": "FATIGUE & FRACTURE OF ENGINEERING MATERIALS & STRUCTURES", "year_of_publication": 2001, "UT": "WOS:000170795800005", "base_material": "SAE/AISI 1020 mild steel", "base_young_modulus": "-", "base_yield_strength": 333, "base_ultimate_strength": 510, "base_elongation": "-", "weld_material": "ER70S-6", "weld_young_modulus": "-", "weld_yield_strength": "-", "weld_ultimate_strength": "-", "weld_elongation": "-", "processing": "-", "welding_joint": "Fillet weld terminations", "welding_method": "Gas Metal Arc Welding (GMAW)", "welding_voltage": "23.5, 24", "welding_current": "190, 185", "welding_speed": "-", "preheat_temp": "-", "welding_env": "Argon–oxygen shielding gas, CO2, 75% Ar + 25% CO2", "residual_stress": "595 MPa (surface), 421 MPa (0.28 mm depth)", "fatigue_specimen_type": "Longitudinal attachments with fillet weld terminations", "fatigue_specimen_thickness": 12.7, "fatigue_test_type": "Axial", "fatigue_temp": "-", "fatigue_env": "-", "load_ratio": 0.1, "frequency": "5–7.5", "fatigue_machine": "MTS test frame", "fatigue_standard": "-", "fatigue_test_control": "Stress", "stress_concentration": "2.64", "failure_location": "Weld toe"}}, {"id": "WELD2025:2179", "name": "SAE/AISI 1020 mild steel | Fillet weld terminations", "material_family": "Welded joint", "points": [[107.0, 4146000.0, 0], [106.0, 3514000.0, 0], [239.0, 142800.0, 0], [158.0, 612800.0, 0], [67.0, 6321000.0, 0], [99.0, 3770000.0, 0], [100.0, 13310000.0, 1], [191.0, 317200.0, 0], [130.0, 1047000.0, 0], [159.0, 645500.0, 0], [125.0, 2263000.0, 0], [93.0, 10300000.0, 1]], "conditions": {"material": "SAE/AISI 1020 mild steel", "am_type": "Gas Metal Arc Welding (GMAW)", "load_ratio": "0.1", "test_type": "Axial", "temperature": "-", "surface_treatment": "-"}, "metadata": {"dataset_id": 2179, "title": "Improving the fatigue performance of fillet weld terminations", "doi": "10.1046/j.1460-2695.2001.00418.x", "authors": "Dimitrakis, SD; Lawrence, FV", "publication": "FATIGUE & FRACTURE OF ENGINEERING MATERIALS & STRUCTURES", "year_of_publication": 2001, "UT": "WOS:000170795800005", "base_material": "SAE/AISI 1020 mild steel", "base_young_modulus": "-", "base_yield_strength": 333, "base_ultimate_strength": 510, "base_elongation": "-", "weld_material": "ER70S-6", "weld_young_modulus": "-", "weld_yield_strength": "-", "weld_ultimate_strength": "-", "weld_elongation": "-", "processing": "-", "welding_joint": "Fillet weld terminations", "welding_method": "Gas Metal Arc Welding (GMAW)", "welding_voltage": "23.5, 24", "welding_current": "190, 185", "welding_speed": "-", "preheat_temp": "-", "welding_env": "Argon–oxygen shielding gas, CO2, 75% Ar + 25% CO2", "residual_stress": "252 MPa (surface), 124 MPa (0.46 mm depth)", "fatigue_specimen_type": "Longitudinal attachments with fillet weld terminations", "fatigue_specimen_thickness": 12.7, "fatigue_test_type": "Axial", "fatigue_temp": "-", "fatigue_env": "-", "load_ratio": 0.1, "frequency": "5–7.5", "fatigue_machine": "MTS test frame", "fatigue_standard": "-", "fatigue_test_control": "Stress", "stress_concentration": "2.03", "failure_location": "Weld toe"}}, {"id": "WELD2025:2180", "name": "Steel | Overlap joints, T-joints, Tubular joints", "material_family": "Welded joint", "points": [[414.0, 724000.0, 0]], "conditions": {"material": "Steel", "am_type": "-", "load_ratio": "-", "test_type": "Normal loading", "temperature": "-", "surface_treatment": "-"}, "metadata": {"dataset_id": 2180, "title": "Transferability of fatigue resistance data for welded joints", "doi": "10.1051/matecconf/20141205006", "authors": "Kaffenberger, Matthias; Platte, Ina; Shams, Ehsan; Vormwald, Michael", "publication": "FDMD II - JIP 2014 - FATIGUE DESIGN & MATERIAL DEFECTS", "year_of_publication": 2014, "UT": "WOS:000396718500044", "base_material": "Steel", "base_young_modulus": "-", "base_yield_strength": "-", "base_ultimate_strength": "-", "base_elongation": "-", "weld_material": "-", "weld_young_modulus": "-", "weld_yield_strength": "-", "weld_ultimate_strength": "-", "weld_elongation": "-", "processing": "-", "welding_joint": "Overlap joints, T-joints, Tubular joints", "welding_method": "-", "welding_voltage": "-", "welding_current": "-", "welding_speed": "-", "preheat_temp": "-", "welding_env": "-", "residual_stress": "-", "fatigue_specimen_type": "Thin and thick sheet specimens, tubular joints", "fatigue_specimen_thickness": "2-15", "fatigue_test_type": "Normal loading", "fatigue_temp": "-", "fatigue_env": "-", "load_ratio": "-", "frequency": "-", "fatigue_machine": "-", "fatigue_standard": "-", "fatigue_test_control": "-", "stress_concentration": "-", "failure_location": "Weld start and end points"}}, {"id": "WELD2025:2181", "name": "Steel | Overlap joints, T-joints, Tubular joints", "material_family": "Welded joint", "points": [[329.0, 1150000.0, 0], [311.0, 2830000.0, 0]], "conditions": {"material": "Steel", "am_type": "-", "load_ratio": "-", "test_type": "shear loading", "temperature": "-", "surface_treatment": "-"}, "metadata": {"dataset_id": 2181, "title": "Transferability of fatigue resistance data for welded joints", "doi": "10.1051/matecconf/20141205006", "authors": "Kaffenberger, Matthias; Platte, Ina; Shams, Ehsan; Vormwald, Michael", "publication": "FDMD II - JIP 2014 - FATIGUE DESIGN & MATERIAL DEFECTS", "year_of_publication": 2014, "UT": "WOS:000396718500044", "base_material": "Steel", "base_young_modulus": "-", "base_yield_strength": "-", "base_ultimate_strength": "-", "base_elongation": "-", "weld_material": "-", "weld_young_modulus": "-", "weld_yield_strength": "-", "weld_ultimate_strength": "-", "weld_elongation": "-", "processing": "-", "welding_joint": "Overlap joints, T-joints, Tubular joints", "welding_method": "-", "welding_voltage": "-", "welding_current": "-", "welding_speed": "-", "preheat_temp": "-", "welding_env": "-", "residual_stress": "-", "fatigue_specimen_type": "Thin and thick sheet specimens, tubular joints", "fatigue_specimen_thickness": "2-15", "fatigue_test_type": "shear loading", "fatigue_temp": "-", "fatigue_env": "-", "load_ratio": "-", "frequency": "-", "fatigue_machine": "-", "fatigue_standard": "-", "fatigue_test_control": "-", "stress_concentration": "-", "failure_location": "Weld start and end points"}}, {"id": "WELD2025:2182", "name": "S235JR | Cruciform joint", "material_family": "Welded joint", "points": [[54.0, 3780000.0, 0], [54.0, 10000000.0, 1], [54.0, 10000000.0, 1], [154.0, 174000.0, 0], [154.0, 240500.0, 0], [154.0, 192500.0, 0], [154.0, 306000.0, 0], [154.0, 330000.0, 0], [154.0, 253000.0, 0], [154.0, 291000.0, 0], [154.0, 486900.0, 0]], "conditions": {"material": "S235JR", "am_type": "MAG 136", "load_ratio": "0.1", "test_type": "Multiaxial proportional", "temperature": "-", "surface_treatment": "-"}, "metadata": {"dataset_id": 2182, "title": "Multiaxial fatigue study on steel transversal attachments under constant amplitude proportional and non-proportional loadings", "doi": "10.1051/matecconf/201816516007", "authors": "Garcia, Martin; Pereira Baptista, Claudio A.; Nussbaumer, Alain", "publication": "12TH INTERNATIONAL FATIGUE CONGRESS (FATIGUE 2018)", "year_of_publication": 2018, "UT": "WOS:000478990600145", "base_material": "S235JR", "base_young_modulus": "-", "base_yield_strength": "-", "base_ultimate_strength": "-", "base_elongation": "-", "weld_material": "-", "weld_young_modulus": "-", "weld_yield_strength": "-", "weld_ultimate_strength": "-", "weld_elongation": "-", "processing": "-", "welding_joint": "Cruciform joint", "welding_method": "MAG 136", "welding_voltage": "-", "welding_current": "-", "welding_speed": "-", "preheat_temp": "-", "welding_env": "-", "residual_stress": "-", "fatigue_specimen_type": "Cruciform joint", "fatigue_specimen_thickness": 12, "fatigue_test_type": "Multiaxial proportional", "fatigue_temp": "-", "fatigue_env": "-", "load_ratio": 0.1, "frequency": "3-4", "fatigue_machine": "Multiaxial setup with orthogonal jacks", "fatigue_standard": "IIW recommendations, EC3", "fatigue_test_control": "Stress", "stress_concentration": "-", "failure_location": "Weld toe"}}, {"id": "WELD2025:2183", "name": "S235JR | Cruciform joint (CJ)", "material_family": "Welded joint", "points": [[46.0, 1555000.0, 0], [46.0, 4052500.0, 0], [46.0, 3200000.0, 0], [46.0, 2000000.0, 0], [46.0, 5000000.0, 0], [46.0, 5500000.0, 0], [46.0, 1560000.0, 0], [46.0, 3282500.0, 0], [46.0, 10000000.0, 1], [46.0, 10000000.0, 1]], "conditions": {"material": "S235JR", "am_type": "MAG 136", "load_ratio": "0.6", "test_type": "Multiaxial (non-proportional)", "temperature": "-", "surface_treatment": "-"}, "metadata": {"dataset_id": 2183, "title": "Multiaxial fatigue study on steel transversal attachments under constant amplitude proportional and non-proportional loadings", "doi": "10.1051/matecconf/201816516007", "authors": "Garcia, Martin; Pereira Baptista, Claudio A.; Nussbaumer, Alain", "publication": "12TH INTERNATIONAL FATIGUE CONGRESS (FATIGUE 2018)", "year_of_publication": 2018, "UT": "WOS:000478990600145", "base_material": "S235JR", "base_young_modulus": "-", "base_yield_strength": "-", "base_ultimate_strength": "-", "base_elongation": "-", "weld_material": "-", "weld_young_modulus": "-", "weld_yield_strength": "-", "weld_ultimate_strength": "-", "weld_elongation": "-", "processing": "-", "welding_joint": "Cruciform joint (CJ)", "welding_method": "MAG 136", "welding_voltage": "-", "welding_current": "-", "welding_speed": "-", "preheat_temp": "-", "welding_env": "-", "residual_stress": "-", "fatigue_specimen_type": "Cruciform joint (CJ)", "fatigue_specimen_thickness": 12, "fatigue_test_type": "Multiaxial (non-proportional)", "fatigue_temp": "-", "fatigue_env": "-", "load_ratio": 0.6, "frequency": "3-4", "fatigue_machine": "Multiaxial setup with orthogonal jacks", "fatigue_standard": "IIW recommendations, EC3", "fatigue_test_control": "Stress", "stress_concentration": "-", "failure_location": "Weld toe"}}, {"id": "WELD2025:2184", "name": "S690QL | Transversal attachment", "material_family": "Welded joint", "points": [[154.0, 532500.0, 0], [154.0, 503600.0, 0], [154.0, 410000.0, 0], [154.0, 236000.0, 0], [143.0, 151500.0, 0], [143.0, 208000.0, 0]], "conditions": {"material": "S690QL", "am_type": "MAG 138", "load_ratio": "0.1", "test_type": "Multiaxial (proportional )", "temperature": "-", "surface_treatment": "Quenched and tempered"}, "metadata": {"dataset_id": 2184, "title": "Multiaxial fatigue study on steel transversal attachments under constant amplitude proportional and non-proportional loadings", "doi": "10.1051/matecconf/201816516007", "authors": "Garcia, Martin; Pereira Baptista, Claudio A.; Nussbaumer, Alain", "publication": "12TH INTERNATIONAL FATIGUE CONGRESS (FATIGUE 2018)", "year_of_publication": 2018, "UT": "WOS:000478990600145", "base_material": "S690QL", "base_young_modulus": "-", "base_yield_strength": "-", "base_ultimate_strength": "-", "base_elongation": "-", "weld_material": "-", "weld_young_modulus": "-", "weld_yield_strength": "-", "weld_ultimate_strength": "-", "weld_elongation": "-", "processing": "Quenched and tempered", "welding_joint": "Transversal attachment", "welding_method": "MAG 138", "welding_voltage": "-", "welding_current": "-", "welding_speed": "-", "preheat_temp": "-", "welding_env": "-", "residual_stress": "-", "fatigue_specimen_type": "Full-scale transversal attachment", "fatigue_specimen_thickness": 12, "fatigue_test_type": "Multiaxial (proportional )", "fatigue_temp": "-", "fatigue_env": "-", "load_ratio": 0.1, "frequency": "3-4", "fatigue_machine": "Multiaxial setup with orthogonal jacks", "fatigue_standard": "IIW recommendations, EC3", "fatigue_test_control": "Stress", "stress_concentration": "-", "failure_location": "Weld toe"}}, {"id": "WELD2025:2185", "name": "S275JR | Butt Joint", "material_family": "Welded joint", "points": [[244.0, 131000.0, 0], [251.0, 137000.0, 0], [254.0, 235000.0, 0], [254.0, 292000.0, 0], [226.0, 340000.0, 0], [232.0, 371000.0, 0], [250.0, 962000.0, 0], [199.0, 537000.0, 0], [197.0, 1120000.0, 0], [204.0, 1220000.0, 0], [196.0, 1460000.0, 0], [196.0, 1590000.0, 0], [180.0, 1050000.0, 0], [178.0, 1430000.0, 0], [175.0, 1970000.0, 0], [175.0, 2200000.0, 0], [160.0, 10000000.0, 0]], "conditions": {"material": "S275JR", "am_type": "Gas Metal Arc Welding (GMAW)", "load_ratio": "-1", "test_type": "Axial", "temperature": "-", "surface_treatment": "-"}, "metadata": {"dataset_id": 2185, "title": "A numerical analysis of multiaxial fatigue in a butt weld specimen considering residual stresses", "doi": "10.1051/matecconf/201816521005", "authors": "Llavori, Inigo; Etxebarria, Unai; Lopez-Jauregi, Arkaitz; Ulacia, Ibai; Ugarte, Done; Ander Esnaola, Jon; Larranaga, Miren", "publication": "12TH INTERNATIONAL FATIGUE CONGRESS (FATIGUE 2018)", "year_of_publication": 2018, "UT": "WOS:000478990600189", "base_material": "S275JR", "base_young_modulus": "-", "base_yield_strength": "-", "base_ultimate_strength": 525, "base_elongation": "-", "weld_material": "PRAXAIR M-86 filler wire (AWS/ASNE SFA 5.18 ER70S-6 standard)", "weld_young_modulus": "-", "weld_yield_strength": "-", "weld_ultimate_strength": "-", "weld_elongation": "-", "processing": "-", "welding_joint": "Butt Joint", "welding_method": "Gas Metal Arc Welding (GMAW)", "welding_voltage": "-", "welding_current": "-", "welding_speed": "-", "preheat_temp": "-", "welding_env": "-", "residual_stress": "-", "fatigue_specimen_type": "Butt-welded specimen", "fatigue_specimen_thickness": 10, "fatigue_test_type": "Axial", "fatigue_temp": "-", "fatigue_env": "-", "load_ratio": -1, "frequency": "-", "fatigue_machine": "MTS 810", "fatigue_standard": "-", "fatigue_test_control": "Force control", "stress_concentration": "-", "failure_location": "Weld toe"}}, {"id": "WELD2025:2186", "name": "Steel | Transverse fillet weld", "material_family": "Welded joint", "points": [[130.0, 1750000.0, 0], [137.0, 1450000.0, 0], [137.0, 814000.0, 0], [98.0, 6640000.0, 0], [137.0, 1100000.0, 0], [98.0, 6120000.0, 0], [137.0, 1720000.0, 0], [98.0, 2040000.0, 0], [203.0, 305000.0, 0], [103.0, 4760000.0, 0], [203.0, 217000.0, 0], [102.0, 3810000.0, 0], [102.0, 3240000.0, 0], [203.0, 363000.0, 0], [102.0, 2650000.0, 0], [204.0, 501000.0, 0], [103.0, 4520000.0, 0], [161.0, 797000.0, 0], [171.0, 589000.0, 0], [169.0, 496000.0, 0], [171.0, 426000.0, 0], [169.0, 325000.0, 0], [168.0, 522000.0, 0], [163.0, 613000.0, 0], [161.0, 671000.0, 0], [161.0, 685000.0, 0], [160.0, 735000.0, 0], [132.0, 1290000.0, 0], [132.0, 1320000.0, 0], [130.0, 1520000.0, 0], [98.0, 3810000.0, 0]], "conditions": {"material": "Steel", "am_type": "-", "load_ratio": "-", "test_type": "Axial", "temperature": "-", "surface_treatment": "-"}, "metadata": {"dataset_id": 2186, "title": "Theoretical Development of Lower Bound S-N Fatigue Curves", "doi": "10.1061/(ASCE)BE.1943-5592.0000335", "authors": "Metrovich, Brian; Fisher, John W.; Yen, Ben T.", "publication": "JOURNAL OF BRIDGE ENGINEERING", "year_of_publication": 2012, "UT": "WOS:000312661000002", "base_material": "Steel", "base_young_modulus": "-", "base_yield_strength": "-", "base_ultimate_strength": "-", "base_elongation": "-", "weld_material": "-", "weld_young_modulus": "-", "weld_yield_strength": "-", "weld_ultimate_strength": "-", "weld_elongation": "-", "processing": "-", "welding_joint": "Transverse fillet weld", "welding_method": "-", "welding_voltage": "-", "welding_current": "-", "welding_speed": "-", "preheat_temp": "-", "welding_env": "-", "residual_stress": "-", "fatigue_specimen_type": "Transverse stiffener", "fatigue_specimen_thickness": 9.5, "fatigue_test_type": "Axial", "fatigue_temp": "-", "fatigue_env": "-", "load_ratio": "-", "frequency": "-", "fatigue_machine": "-", "fatigue_standard": "AASHTO (1994)", "fatigue_test_control": "Stress", "stress_concentration": "-", "failure_location": "Weld toe"}}, {"id": "WELD2025:2187", "name": "Steel | Transverse fillet weld", "material_family": "Welded joint", "points": [[167.0, 222000.0, 0], [167.0, 261000.0, 0], [167.0, 277000.0, 0], [167.0, 303000.0, 0], [167.0, 329000.0, 0], [168.0, 342000.0, 0], [111.0, 528000.0, 0], [110.0, 633000.0, 0], [111.0, 929000.0, 0], [112.0, 987000.0, 0], [111.0, 1090000.0, 0], [111.0, 1220000.0, 0], [111.0, 1260000.0, 0], [112.0, 1630000.0, 0], [56.0, 4220000.0, 0], [56.0, 4520000.0, 0], [49.0, 8540000.0, 0]], "conditions": {"material": "Steel", "am_type": "-", "load_ratio": "-", "test_type": "Axial", "temperature": "-", "surface_treatment": "-"}, "metadata": {"dataset_id": 2187, "title": "Theoretical Development of Lower Bound S-N Fatigue Curves", "doi": "10.1061/(ASCE)BE.1943-5592.0000335", "authors": "Metrovich, Brian; Fisher, John W.; Yen, Ben T.", "publication": "JOURNAL OF BRIDGE ENGINEERING", "year_of_publication": 2012, "UT": "WOS:000312661000002", "base_material": "Steel", "base_young_modulus": "-", "base_yield_strength": "-", "base_ultimate_strength": "-", "base_elongation": "-", "weld_material": "-", "weld_young_modulus": "-", "weld_yield_strength": "-", "weld_ultimate_strength": "-", "weld_elongation": "-", "processing": "-", "welding_joint": "Transverse fillet weld", "welding_method": "-", "welding_voltage": "-", "welding_current": "-", "welding_speed": "-", "preheat_temp": "-", "welding_env": "-", "residual_stress": "-", "fatigue_specimen_type": "bulkhead attachment", "fatigue_specimen_thickness": 12.7, "fatigue_test_type": "Axial", "fatigue_temp": "-", "fatigue_env": "-", "load_ratio": "-", "frequency": "-", "fatigue_machine": "-", "fatigue_standard": "AASHTO (1994)", "fatigue_test_control": "Stress", "stress_concentration": "-", "failure_location": "Weld toe"}}, {"id": "WELD2025:2188", "name": "AZ31 magnesium alloy | Butt joint", "material_family": "Welded joint", "points": [[99.0, 94800.0, 0], [90.0, 342000.0, 0], [86.0, 536000.0, 0], [81.0, 1060000.0, 0], [81.0, 1330000.0, 0], [77.0, 3730000.0, 0], [72.0, 10100000.0, 0]], "conditions": {"material": "AZ31 magnesium alloy", "am_type": "Friction stir welding (FSW)", "load_ratio": "0.1", "test_type": "Axial", "temperature": "25", "surface_treatment": "Post-weld heat treatment (PWHT) at 300°C for 1 h"}, "metadata": {"dataset_id": 2188, "title": "Improved properties of friction stir-welded AZ31 magnesium alloy by post-weld heat treatment", "doi": "10.1080/02670836.2016.1243356", "authors": "Wang, G.; Yan, Z.; Zhang, H.; Zhang, X.; Liu, F.; Wang, X.; Su, Y.", "publication": "MATERIALS SCIENCE AND TECHNOLOGY", "year_of_publication": 2017, "UT": "WOS:000398190800009", "base_material": "AZ31 magnesium alloy", "base_young_modulus": "-", "base_yield_strength": 140.3, "base_ultimate_strength": 242.2, "base_elongation": 21.2, "weld_material": "AZ31 magnesium alloy", "weld_young_modulus": "-", "weld_yield_strength": 139.9,
