Repository: yunyunfanfan/S-PA-CBB

# S-PA-CBB

Official research code, processed curve records, evaluation outputs, and manuscript source for:

> **From Physics to Selective Generation: Conditional Brownian Bridges for Sparse S–N Curve Reconstruction and Fatigue Decision-Making**

S-PA-CBB reconstructs a complete probabilistic stress–life (S–N) curve from only two to four observed fatigue tests. The method first fits an interpretable Basquin state, diagnoses whether that state is sufficient, and applies a ControlNet-style conditional Brownian-bridge residual only to curves that benefit from correction.

File: external_data/weld2025_disjoint_curves.json (part 83 of 223)
"weld_ultimate_strength": 238.4, "weld_elongation": 12.4, "processing": "Post-weld heat treatment (PWHT) at 300°C for 1 h", "welding_joint": "Butt joint", "welding_method": "Friction stir welding (FSW)", "welding_voltage": "-", "welding_current": "-", "welding_speed": 5, "preheat_temp": "-", "welding_env": "-", "residual_stress": "-", "fatigue_specimen_type": "dog bone", "fatigue_specimen_thickness": 5.3, "fatigue_test_type": "Axial", "fatigue_temp": 25, "fatigue_env": "-", "load_ratio": 0.1, "frequency": 30, "fatigue_machine": "SDS100 electro-hydraulic servo fatigue test system", "fatigue_standard": "-", "fatigue_test_control": "Stress", "stress_concentration": "-", "failure_location": "Heat-affected zone (HAZ) on the advancing side"}}, {"id": "WELD2025:2189", "name": "AZ31 magnesium alloy | Butt joint", "material_family": "Welded joint", "points": [[99.0, 26100.0, 0], [90.0, 107000.0, 0], [86.0, 165000.0, 0], [81.0, 310000.0, 0], [77.0, 475000.0, 0], [72.0, 1070000.0, 0], [63.0, 1860000.0, 0], [54.0, 10100000.0, 0], [50.0, 10100000.0, 0]], "conditions": {"material": "AZ31 magnesium alloy", "am_type": "Friction stir welding (FSW)", "load_ratio": "0.1", "test_type": "Axial", "temperature": "25", "surface_treatment": "-"}, "metadata": {"dataset_id": 2189, "title": "Improved properties of friction stir-welded AZ31 magnesium alloy by post-weld heat treatment", "doi": "10.1080/02670836.2016.1243356", "authors": "Wang, G.; Yan, Z.; Zhang, H.; Zhang, X.; Liu, F.; Wang, X.; Su, Y.", "publication": "MATERIALS SCIENCE AND TECHNOLOGY", "year_of_publication": 2017, "UT": "WOS:000398190800009", "base_material": "AZ31 magnesium alloy", "base_young_modulus": "-", "base_yield_strength": 140.3, "base_ultimate_strength": 242.2, "base_elongation": 21.2, "weld_material": "AZ31 magnesium alloy", "weld_young_modulus": "-", "weld_yield_strength": 92.5, "weld_ultimate_strength": 199.1, "weld_elongation": 7.3, "processing": "-", "welding_joint": "Butt joint", "welding_method": "Friction stir welding (FSW)", "welding_voltage": "-", "welding_current": "-", "welding_speed": 5, "preheat_temp": "-", "welding_env": "-", "residual_stress": "Tensile longitudinal residual stress of 97.6 MPa in TMAZ of AS region, compressive transverse residual stress of 19.1 MPa in TMAZ of RS region", "fatigue_specimen_type": "dog bone", "fatigue_specimen_thickness": 5.3, "fatigue_test_type": "Axial", "fatigue_temp": 25, "fatigue_env": "-", "load_ratio": 0.1, "frequency": 30, "fatigue_machine": "SDS100 electro-hydraulic servo fatigue test system", "fatigue_standard": "-", "fatigue_test_control": "Stress", "stress_concentration": "-", "failure_location": "Heat-affected zone (HAZ) on the advancing side"}}, {"id": "WELD2025:2195", "name": "AH36 steel grades | Fillet-welded longitudinal attachment", "material_family": "Welded joint", "points": [[211.0, 113000.0, 0], [218.0, 149000.0, 0], [216.0, 149000.0, 0], [213.0, 253000.0, 0], [171.0, 370000.0, 0], [170.0, 413000.0, 0], [137.0, 583000.0, 0], [131.0, 968000.0, 0]], "conditions": {"material": "AH36 steel grades", "am_type": "-", "load_ratio": "0.05-0.1", "test_type": "Cyclic tension fatigue testing", "temperature": "20", "surface_treatment": "-"}, "metadata": {"dataset_id": 2195, "title": "Experimental investigation on the effect of low temperatures on the fatigue strength of welded steel joints", "doi": "10.1080/17445302.2011.563550", "authors": "Bridges, R.; Zhang, S.; Shaposhnikov, V.", "publication": "SHIPS AND OFFSHORE STRUCTURES", "year_of_publication": 2012, "UT": "WOS:000307643600005", "base_material": "AH36 steel grades", "base_young_modulus": "-", "base_yield_strength": 375, "base_ultimate_strength": 522, "base_elongation": 26.8, "weld_material": "-", "weld_young_modulus": "-", "weld_yield_strength": "-", "weld_ultimate_strength": "-", "weld_elongation": "-", "processing": "-", "welding_joint": "Fillet-welded longitudinal attachment", "welding_method": "-", "welding_voltage": "-", "welding_current": "-", "welding_speed": "-", "preheat_temp": "-", "welding_env": "-", "residual_stress": "-", "fatigue_specimen_type": "Flat plates with fillet-welded longitudinal attachments", "fatigue_specimen_thickness": 18, "fatigue_test_type": "Cyclic tension fatigue testing", "fatigue_temp": 20, "fatigue_env": "-", "load_ratio": "0.05-0.1", "frequency": 5, "fatigue_machine": "Multipurpose hydraulic machine with a pulsator", "fatigue_standard": "-", "fatigue_test_control": "Load", "stress_concentration": "-", "failure_location": "Weld toe"}}, {"id": "WELD2025:2196", "name": "AH36 steel grades | Fillet-welded longitudinal attachment", "material_family": "Welded joint", "points": [[214.0, 153000.0, 0], [213.0, 308000.0, 0], [212.0, 325000.0, 0], [201.0, 590000.0, 0], [168.0, 454000.0, 0], [170.0, 835000.0, 0], [138.0, 820000.0, 0], [149.0, 1110000.0, 0]], "conditions": {"material": "AH36 steel grades", "am_type": "-", "load_ratio": "0.05-0.1", "test_type": "Cyclic tension fatigue testing", "temperature": "-25", "surface_treatment": "-"}, "metadata": {"dataset_id": 2196, "title": "Experimental investigation on the effect of low temperatures on the fatigue strength of welded steel joints", "doi": "10.1080/17445302.2011.563550", "authors": "Bridges, R.; Zhang, S.; Shaposhnikov, V.", "publication": "SHIPS AND OFFSHORE STRUCTURES", "year_of_publication": 2012, "UT": "WOS:000307643600005", "base_material": "AH36 steel grades", "base_young_modulus": "-", "base_yield_strength": 375, "base_ultimate_strength": 522, "base_elongation": 26.8, "weld_material": "-", "weld_young_modulus": "-", "weld_yield_strength": "-", "weld_ultimate_strength": "-", "weld_elongation": "-", "processing": "-", "welding_joint": "Fillet-welded longitudinal attachment", "welding_method": "-", "welding_voltage": "-", "welding_current": "-", "welding_speed": "-", "preheat_temp": "-", "welding_env": "-", "residual_stress": "-", "fatigue_specimen_type": "Flat plates with fillet-welded longitudinal attachments", "fatigue_specimen_thickness": 18, "fatigue_test_type": "Cyclic tension fatigue testing", "fatigue_temp": -25, "fatigue_env": "Low temperatures (using a heat chamber with solid carbon dioxide)", "load_ratio": "0.05-0.1", "frequency": 5, "fatigue_machine": "Multipurpose hydraulic machine with a pulsator", "fatigue_standard": "-", "fatigue_test_control": "Load", "stress_concentration": "-", "failure_location": "Weld toe"}}, {"id": "WELD2025:2197", "name": "DH32 steel grades | Fillet-welded longitudinal attachment", "material_family": "Welded joint", "points": [[222.0, 167000.0, 0], [222.0, 200000.0, 0], [217.0, 230000.0, 0], [189.0, 388000.0, 0], [174.0, 439000.0, 0], [141.0, 729000.0, 0], [128.0, 1460000.0, 0]], "conditions": {"material": "DH32 steel grades", "am_type": "-", "load_ratio": "0.05-0.1", "test_type": "Cyclic tension fatigue testing", "temperature": "-45", "surface_treatment": "-"}, "metadata": {"dataset_id": 2197, "title": "Experimental investigation on the effect of low temperatures on the fatigue strength of welded steel joints", "doi": "10.1080/17445302.2011.563550", "authors": "Bridges, R.; Zhang, S.; Shaposhnikov, V.", "publication": "SHIPS AND OFFSHORE STRUCTURES", "year_of_publication": 2012, "UT": "WOS:000307643600005", "base_material": "DH32 steel grades", "base_young_modulus": "-", "base_yield_strength": 359, "base_ultimate_strength": 526, "base_elongation": 25.7, "weld_material": "-", "weld_young_modulus": "-", "weld_yield_strength": "-", "weld_ultimate_strength": "-", "weld_elongation": "-", "processing": "-", "welding_joint": "Fillet-welded longitudinal attachment", "welding_method": "-", "welding_voltage": "-", "welding_current": "-", "welding_speed": "-", "preheat_temp": "-", "welding_env": "-", "residual_stress": "-", "fatigue_specimen_type": "Flat plates with fillet-welded longitudinal attachments", "fatigue_specimen_thickness": 18, "fatigue_test_type": "Cyclic tension fatigue testing", "fatigue_temp": -45, "fatigue_env": "Low temperatures (using a heat chamber with solid carbon dioxide)", "load_ratio": "0.05-0.1", "frequency": 5, "fatigue_machine": "Multipurpose hydraulic machine with a pulsator", "fatigue_standard": "-", "fatigue_test_control": "Load", "stress_concentration": "-", "failure_location": "Weld toe"}}, {"id": "WELD2025:2198", "name": "BS960 steel | -", "material_family": "Welded joint", "points": [[701.0, 672.0, 0], [701.0, 776.0, 0], [701.0, 1050.0, 0], [501.0, 6510.0, 0], [501.0, 8260.0, 0], [501.0, 12500.0, 0], [400.0, 56500.0, 0], [401.0, 89500.0, 0], [300.0, 154000.0, 0], [302.0, 201000.0, 0], [300.0, 214000.0, 0], [272.0, 392000.0, 0], [272.0, 404000.0, 0], [270.0, 474000.0, 0], [251.0, 924000.0, 1], [251.0, 1050000.0, 1], [251.0, 1190000.0, 1]], "conditions": {"material": "BS960 steel", "am_type": "MAG", "load_ratio": "0.1", "test_type": "Axial", "temperature": "-", "surface_treatment": "Quenched and tempered"}, "metadata": {"dataset_id": 2198, "title": "Research on Microstructure and Properties of Welded Joint of High Strength Steel", "doi": "10.1088/1755-1315/108/2/022027", "authors": "Zhu, Pengxiao; Li, Yi; Chen, Bo; Ma, Xuejiao; Zhang, Dongya; Tang, Cai", "publication": "2017 3RD INTERNATIONAL CONFERENCE ON ENVIRONMENTAL SCIENCE AND MATERIAL APPLICATION (ESMA2017), VOLS 1-4", "year_of_publication": 2018, "UT": "WOS:000446447200027", "base_material": "BS960 steel", "base_young_modulus": "-", "base_yield_strength": "-", "base_ultimate_strength": "-", "base_elongation": "-", "weld_material": "Carbopil FK-1000", "weld_young_modulus": "-", "weld_yield_strength": 913, "weld_ultimate_strength": 987, "weld_elongation": 15, "processing": "Quenched and tempered", "welding_joint": "-", "welding_method": "MAG", "welding_voltage": "-", "welding_current": "-", "welding_speed": "-", "preheat_temp": "-", "welding_env": "Shielding gas (Ar:CO2 = 8:2)", "residual_stress": "-", "fatigue_specimen_type": "-", "fatigue_specimen_thickness": 9, "fatigue_test_type": "Axial", "fatigue_temp": "-", "fatigue_env": "-", "load_ratio": 0.1, "frequency": 10, "fatigue_machine": "INSTRON8802", "fatigue_standard": "-", "fatigue_test_control": "-", "stress_concentration": "-", "failure_location": "-"}}, {"id": "WELD2025:2199", "name": "BS960 steel | -", "material_family": "Welded joint", "points": [[701.0, 3860.0, 0], [701.0, 5210.0, 0], [701.0, 5650.0, 0], [501.0, 59200.0, 0], [501.0, 71600.0, 0], [497.0, 81300.0, 0], [402.0, 192000.0, 0], [401.0, 204000.0, 0], [401.0, 236000.0, 0], [352.0, 368000.0, 0], [351.0, 411000.0, 0], [351.0, 424000.0, 0], [302.0, 602000.0, 0], [300.0, 751000.0, 0], [300.0, 853000.0, 0], [281.0, 1050000.0, 1], [281.0, 1140000.0, 1], [280.0, 1230000.0, 1]], "conditions": {"material": "BS960 steel", "am_type": "Laser-MAG", "load_ratio": "0.1", "test_type": "Axial", "temperature": "-", "surface_treatment": "Quenched and tempered"}, "metadata": {"dataset_id": 2199, "title": "Research on Microstructure and Properties of Welded Joint of High Strength Steel", "doi": "10.1088/1755-1315/108/2/022027", "authors": "Zhu, Pengxiao; Li, Yi; Chen, Bo; Ma, Xuejiao; Zhang, Dongya; Tang, Cai", "publication": "2017 3RD INTERNATIONAL CONFERENCE ON ENVIRONMENTAL SCIENCE AND MATERIAL APPLICATION (ESMA2017), VOLS 1-4", "year_of_publication": 2018, "UT": "WOS:000446447200027", "base_material": "BS960 steel", "base_young_modulus": "-", "base_yield_strength": "-", "base_ultimate_strength": "-", "base_elongation": "-", "weld_material": "Carbopil FK-1000", "weld_young_modulus": "-", "weld_yield_strength": 968, "weld_ultimate_strength": 1038, "weld_elongation": 13.5, "processing": "Quenched and tempered", "welding_joint": "-", "welding_method": "Laser-MAG", "welding_voltage": "-", "welding_current": "-", "welding_speed": "-", "preheat_temp": "-", "welding_env": "Shielding gas (Ar:CO2 = 8:2)", "residual_stress": "-", "fatigue_specimen_type": "-", "fatigue_specimen_thickness": 9, "fatigue_test_type": "Axial", "fatigue_temp": "-", "fatigue_env": "-", "load_ratio": 0.1, "frequency": 10, "fatigue_machine": "INSTRON8802", "fatigue_standard": "-", "fatigue_test_control": "-", "stress_concentration": "-", "failure_location": "-"}}, {"id": "WELD2025:2200", "name": "AA-1100 Commercial Grade Aluminum Alloy | Single V-Groove Butt joint", "material_family": "Welded joint", "points": [[125.0, 19100.0, 0], [100.0, 38800.0, 0], [76.0, 92500.0, 0], [50.0, 231000.0, 0], [25.0, 471000.0, 0]], "conditions": {"material": "AA-1100 Commercial Grade Aluminum Alloy", "am_type": "Metal Inert Gas Welding (MIG)", "load_ratio": "-", "test_type": "Axial", "temperature": "-", "surface_treatment": "-"}, "metadata": {"dataset_id": 2200, "title": "Effects Of Welding On The Fatigue Behaviour Of Commercial Aluminum AA-1100 Joints", "doi": "10.1088/1757-899X/346/1/012065", "authors": "Uthayakumar, M.; Balasubramanian, V.; Rani, Ahmad Majdi Abdul; Hadzima, Branislav", "publication": "INTERNATIONAL CONFERENCE ON RECENT ADVANCES IN MATERIALS & MANUFACTURING TECHNOLOGIES", "year_of_publication": 2018, "UT": "WOS:000447607800064", "base_material": "AA-1100 Commercial Grade Aluminum Alloy", "base_young_modulus": "-", "base_yield_strength": 105, "base_ultimate_strength": 110, "base_elongation": 12, "weld_material": "AA-4043 (filler metal)", "weld_young_modulus": "-", "weld_yield_strength": 40, "weld_ultimate_strength": 120, "weld_elongation": 8, "processing": "-", "welding_joint": "Single V-Groove Butt joint", "welding_method": "Metal Inert Gas Welding (MIG)", "welding_voltage": 21, "welding_current": 160, "welding_speed": "-", "preheat_temp": "-", "welding_env": "-", "residual_stress": "-", "fatigue_specimen_type": "Notched", "fatigue_specimen_thickness": 12, "fatigue_test_type": "Axial", "fatigue_temp": "-", "fatigue_env": "-", "load_ratio": "-", "frequency": "-", "fatigue_machine": "Rotary beam fatigue testing machine", "fatigue_standard": "ASTM", "fatigue_test_control": "-", "stress_concentration": "-", "failure_location": "Weld toe, weld root"}}, {"id": "WELD2025:2201", "name": "AA-1100 Commercial Grade Aluminum Alloy | Square Butt Joint", "material_family": "Welded joint", "points": [[122.0, 9750.0, 0], [100.0, 18800.0, 0], [74.0, 67100.0, 0], [49.0, 160000.0, 0], [25.0, 336000.0, 0]], "conditions": {"material": "AA-1100 Commercial Grade Aluminum Alloy", "am_type": "Friction Stir Welding (FSW)", "load_ratio": "-", "test_type": "Axial", "temperature": "-", "surface_treatment": "-"}, "metadata": {"dataset_id": 2201, "title": "Effects Of Welding On The Fatigue Behaviour Of Commercial Aluminum AA-1100 Joints", "doi": "10.1088/1757-899X/346/1/012065", "authors": "Uthayakumar, M.; Balasubramanian, V.; Rani, Ahmad Majdi Abdul; Hadzima, Branislav", "publication": "INTERNATIONAL CONFERENCE ON RECENT ADVANCES IN MATERIALS & MANUFACTURING TECHNOLOGIES", "year_of_publication": 2018, "UT": "WOS:000447607800064", "base_material": "AA-1100 Commercial Grade Aluminum Alloy", "base_young_modulus": "-", "base_yield_strength": 105, "base_ultimate_strength": 110, "base_elongation": 12, "weld_material": "AA-4043 (filler metal)", "weld_young_modulus": "-", "weld_yield_strength": 40, "weld_ultimate_strength": 120, "weld_elongation": 8, "processing": "-", "welding_joint": "Square Butt Joint", "welding_method": "Friction Stir Welding (FSW)", "welding_voltage": "-", "welding_current": "-", "welding_speed": 20, "preheat_temp": "-", "welding_env": "-", "residual_stress": "-", "fatigue_specimen_type": "Notched", "fatigue_specimen_thickness": 12, "fatigue_test_type": "Axial", "fatigue_temp": "-", "fatigue_env": "-", "load_ratio": "-", "frequency": "-", "fatigue_machine": "Rotary beam fatigue testing machine", "fatigue_standard": "ASTM", "fatigue_test_control": "-", "stress_concentration": "-", "failure_location": "Weld toe, weld root"}}, {"id": "WELD2025:2202", "name": "AA-1100 Commercial Grade Aluminum Alloy | Single V-Groove Butt Joint", "material_family": "Welded joint", "points": [[123.0, 4890.0, 0], [99.0, 9760.0, 0], [75.0, 48700.0, 0], [50.0, 95800.0, 0], [25.0, 186000.0, 0]], "conditions": {"material": "AA-1100 Commercial Grade Aluminum Alloy", "am_type": "Tungsten Inert Gas Welding (TIG)", "load_ratio": "-", "test_type": "Axial", "temperature": "-", "surface_treatment": "-"}, "metadata": {"dataset_id": 2202, "title": "Effects Of Welding On The Fatigue Behaviour Of Commercial Aluminum AA-1100 Joints", "doi": "10.1088/1757-899X/346/1/012065", "authors": "Uthayakumar, M.; Balasubramanian, V.; Rani, Ahmad Majdi Abdul; Hadzima, Branislav", "publication": "INTERNATIONAL CONFERENCE ON RECENT ADVANCES IN MATERIALS & MANUFACTURING TECHNOLOGIES", "year_of_publication": 2018, "UT": "WOS:000447607800064", "base_material": "AA-1100 Commercial Grade Aluminum Alloy", "base_young_modulus": "-", "base_yield_strength": 105, "base_ultimate_strength": 110, "base_elongation": 12, "weld_material": "AA-4043 (filler metal)", "weld_young_modulus": "-", "weld_yield_strength": 40, "weld_ultimate_strength": 120, "weld_elongation": 8, "processing": "-", "welding_joint": "Single V-Groove Butt Joint", "welding_method": "Tungsten Inert Gas Welding (TIG)", "welding_voltage": 21, "welding_current": 220, "welding_speed": "-", "preheat_temp": "-", "welding_env": "-", "residual_stress": "-", "fatigue_specimen_type": "Notched", "fatigue_specimen_thickness": 12, "fatigue_test_type": "Axial", "fatigue_temp": "-", "fatigue_env": "-", "load_ratio": "-", "frequency": "-", "fatigue_machine": "Rotary beam fatigue testing machine", "fatigue_standard": "ASTM", "fatigue_test_control": "-", "stress_concentration": "-", "failure_location": "Weld toe, weld root"}}, {"id": "WELD2025:2203", "name": "AA-1100 Commercial Grade Aluminum Alloy | Single V-Groove Butt joint", "material_family": "Welded joint", "points": [[128.0, 50600.0, 0], [102.0, 106000.0, 0], [74.0, 429000.0, 0], [52.0, 817000.0, 0], [26.0, 2380000.0, 0]], "conditions": {"material": "AA-1100 Commercial Grade Aluminum Alloy", "am_type": "Metal Inert Gas Welding (MIG)", "load_ratio": "-", "test_type": "Axial", "temperature": "-", "surface_treatment": "-"}, "metadata": {"dataset_id": 2203, "title": "Effects Of Welding On The Fatigue Behaviour Of Commercial Aluminum AA-1100 Joints", "doi": "10.1088/1757-899X/346/1/012065", "authors": "Uthayakumar, M.; Balasubramanian, V.; Rani, Ahmad Majdi Abdul; Hadzima, Branislav", "publication": "INTERNATIONAL CONFERENCE ON RECENT ADVANCES IN MATERIALS & MANUFACTURING TECHNOLOGIES", "year_of_publication": 2018, "UT": "WOS:000447607800064", "base_material": "AA-1100 Commercial Grade Aluminum Alloy", "base_young_modulus": "-", "base_yield_strength": 105, "base_ultimate_strength": 110, "base_elongation": 12, "weld_material": "AA-4043 (filler metal)", "weld_young_modulus": "-", "weld_yield_strength": 40, "weld_ultimate_strength": 120, "weld_elongation": 8, "processing": "-", "welding_joint": "Single V-Groove Butt joint", "welding_method": "Metal Inert Gas Welding (MIG)", "welding_voltage": 21, "welding_current": 160, "welding_speed": "-", "preheat_temp": "-", "welding_env": "-", "residual_stress": "-", "fatigue_specimen_type": "Un-notched", "fatigue_specimen_thickness": 12, "fatigue_test_type": "Axial", "fatigue_temp": "-", "fatigue_env": "-", "load_ratio": "-", "frequency": "-", "fatigue_machine": "Rotary beam fatigue testing machine", "fatigue_standard": "ASTM", "fatigue_test_control": "-", "stress_concentration": "-", "failure_location": "Weld toe, weld root"}}, {"id": "WELD2025:2204", "name": "AA-1100 Commercial Grade Aluminum Alloy | Square Butt Joint", "material_family": "Welded joint", "points": [[125.0, 41300.0, 0], [100.0, 73100.0, 0], [76.0, 319000.0, 0], [50.0, 608000.0, 0], [25.0, 1800000.0, 0]], "conditions": {"material": "AA-1100 Commercial Grade Aluminum Alloy", "am_type": "Friction Stir Welding (FSW)", "load_ratio": "-", "test_type": "Axial", "temperature": "-", "surface_treatment": "-"}, "metadata": {"dataset_id": 2204, "title": "Effects Of Welding On The Fatigue Behaviour Of Commercial Aluminum AA-1100 Joints", "doi": "10.1088/1757-899X/346/1/012065", "authors": "Uthayakumar, M.; Balasubramanian, V.; Rani, Ahmad Majdi Abdul; Hadzima, Branislav", "publication": "INTERNATIONAL CONFERENCE ON RECENT ADVANCES IN MATERIALS & MANUFACTURING TECHNOLOGIES", "year_of_publication": 2018, "UT": "WOS:000447607800064", "base_material": "AA-1100 Commercial Grade Aluminum Alloy", "base_young_modulus": "-", "base_yield_strength": 105, "base_ultimate_strength": 110, "base_elongation": 12, "weld_material": "AA-4043 (filler metal)", "weld_young_modulus": "-", "weld_yield_strength": 40, "weld_ultimate_strength": 120, "weld_elongation": 8, "processing": "-", "welding_joint": "Square Butt Joint", "welding_method": "Friction Stir Welding (FSW)", "welding_voltage": "-", "welding_current": "-", "welding_speed": 20, "preheat_temp": "-", "welding_env": "-", "residual_stress": "-", "fatigue_specimen_type": "Un-notched", "fatigue_specimen_thickness": 12, "fatigue_test_type": "Axial", "fatigue_temp": "-", "fatigue_env": "-", "load_ratio": "-", "frequency": "-", "fatigue_machine": "Rotary beam fatigue testing machine", "fatigue_standard": "ASTM", "fatigue_test_control": "-", "stress_concentration": "-", "failure_location": "Weld toe, weld root"}}, {"id": "WELD2025:2205", "name": "AA-1100 Commercial Grade Aluminum Alloy | Single V-Groove Butt Joint", "material_family": "Welded joint", "points": [[126.0, 20500.0, 0], [98.0, 54500.0, 0], [76.0, 209000.0, 0], [49.0, 437000.0, 0], [26.0, 1120000.0, 0]], "conditions": {"material": "AA-1100 Commercial Grade Aluminum Alloy", "am_type": "Tungsten Inert Gas Welding (TIG)", "load_ratio": "-", "test_type": "Axial", "temperature": "-", "surface_treatment": "-"}, "metadata": {"dataset_id": 2205, "title": "Effects Of Welding On The Fatigue Behaviour Of Commercial Aluminum AA-1100 Joints", "doi": "10.1088/1757-899X/346/1/012065", "authors": "Uthayakumar, M.; Balasubramanian, V.; Rani, Ahmad Majdi Abdul; Hadzima, Branislav", "publication": "INTERNATIONAL CONFERENCE ON RECENT ADVANCES IN MATERIALS & MANUFACTURING TECHNOLOGIES", "year_of_publication": 2018, "UT": "WOS:000447607800064", "base_material": "AA-1100 Commercial Grade Aluminum Alloy", "base_young_modulus": "-", "base_yield_strength": 105, "base_ultimate_strength": 110, "base_elongation": 12, "weld_material": "AA-4043 (filler metal)", "weld_young_modulus": "-", "weld_yield_strength": 40, "weld_ultimate_strength": 120, "weld_elongation": 8, "processing": "-", "welding_joint": "Single V-Groove Butt Joint", "welding_method": "Tungsten Inert Gas Welding (TIG)", "welding_voltage": 21, "welding_current": 220, "welding_speed": "-", "preheat_temp": "-", "welding_env": "-", "residual_stress": "-", "fatigue_specimen_type": "Un-notched", "fatigue_specimen_thickness": 12, "fatigue_test_type": "Axial", "fatigue_temp": "-", "fatigue_env": "-", "load_ratio": "-", "frequency": "-", "fatigue_machine": "Rotary beam fatigue testing machine", "fatigue_standard": "ASTM", "fatigue_test_control": "-", "stress_concentration": "-", "failure_location": "Weld toe, weld root"}}, {"id": "WELD2025:2206", "name": "AA6061/SiC/20p-T1 | Butt Joint", "material_family": "Welded joint", "points": [[162.0, 1230.0, 0], [155.0, 43300.0, 0], [156.0, 41900.0, 0], [135.0, 81100.0, 0], [123.0, 213000.0, 0], [108.0, 304000.0, 0], [108.0, 627000.0, 0], [93.0, 2000000.0, 1], [77.0, 2000000.0, 1]], "conditions": {"material": "AA6061/SiC/20p-T1", "am_type": "Friction Stir Welding (FSW)", "load_ratio": "0.1", "test_type": "Axial", "temperature": "Ambient", "surface_treatment": "-"}, "metadata": {"dataset_id": 2206, "title": "Fatigue and monotonic tensile behaviors of friction stir welded AA6061/SiC/20p-T1 composite joints at various tool rotation speeds", "doi": "10.1088/2053-1591/aacbb2", "authors": "Oztoprak, Nahit; Yeni, C. Emine; Kiral, B. Goren", "publication": "MATERIALS RESEARCH EXPRESS", "year_of_publication": 2018, "UT": "WOS:000436823400002", "base_material": "AA6061/SiC/20p-T1", "base_young_modulus": 103, "base_yield_strength": 156.03, "base_ultimate_strength": 309.63, "base_elongation": 5.61, "weld_material": "AA6061/SiC/20p-T1", "weld_young_modulus": "-", "weld_yield_strength": "-", "weld_ultimate_strength": 301.23, "weld_elongation": 3.3, "processing": "-", "welding_joint": "Butt Joint", "welding_method": "Friction Stir Welding (FSW)", "welding_voltage": "-", "welding_current": "-", "welding_speed": 1.67, "preheat_temp": "-", "welding_env": "Ambient", "residual_stress": "-", "fatigue_specimen_type": "Standard (dog bone)", "fatigue_specimen_thickness": 3.8, "fatigue_test_type": "Axial", "fatigue_temp": "Ambient", "fatigue_env": "Ambient", "load_ratio": 0.1, "frequency": 20, "fatigue_machine": "Shimadzu (EHF-EV200k2-040-0A) servo-hydraulic testing machine", "fatigue_standard": "ASTM E466", "fatigue_test_control": "Stress", "stress_concentration": "-", "failure_location": "Weld zone"}}, {"id": "WELD2025:2207", "name": "AA6061/SiC/20p-T1 | Butt Joint", "material_family": "Welded joint", "points": [[160.0, 14000.0, 0], [153.0, 132000.0, 0], [145.0, 168000.0, 0], [131.0, 308000.0, 0], [117.0, 406000.0, 0], [102.0, 2000000.0, 1], [88.0, 2000000.0, 1], [73.0, 2000000.0, 1], [102.0, 2570000.0, 1]], "conditions": {"material": "AA6061/SiC/20p-T1", "am_type": "Friction Stir Welding (FSW)", "load_ratio": "0.1", "test_type": "Axial", "temperature": "Ambient", "surface_treatment": "-"}, "metadata": {"dataset_id": 2207, "title": "Fatigue and monotonic tensile behaviors of friction stir welded AA6061/SiC/20p-T1 composite joints at various tool rotation speeds", "doi": "10.1088/2053-1591/aacbb2", "authors": "Oztoprak, Nahit; Yeni, C. Emine; Kiral, B. Goren", "publication": "MATERIALS RESEARCH EXPRESS", "year_of_publication": 2018, "UT": "WOS:000436823400002", "base_material": "AA6061/SiC/20p-T1", "base_young_modulus": 103, "base_yield_strength": 156.03, "base_ultimate_strength": 309.63, "base_elongation": 5.61, "weld_material": "AA6061/SiC/20p-T1", "weld_young_modulus": "-", "weld_yield_strength": "-", "weld_ultimate_strength": 286.18, "weld_elongation": 1.69, "processing": "-", "welding_joint": "Butt Joint", "welding_method": "Friction Stir Welding (FSW)", "welding_voltage": "-", "welding_current": "-", "welding_speed": 1.67, "preheat_temp": "-", "welding_env": "Ambient", "residual_stress": "-", "fatigue_specimen_type": "Standard (dog bone)", "fatigue_specimen_thickness": 3.8, "fatigue_test_type": "Axial", "fatigue_temp": "Ambient", "fatigue_env": "Ambient", "load_ratio": 0.1, "frequency": 20, "fatigue_machine": "Shimadzu (EHF-EV200k2-040-0A) servo-hydraulic testing machine", "fatigue_standard": "ASTM E466", "fatigue_test_control": "Stress", "stress_concentration": "-", "failure_location": "Weld zone"}}, {"id": "WELD2025:2208", "name": "AA6061/SiC/20p-T1 | Butt Joint", "material_family": "Welded joint", "points": [[126.0, 359000.0, 0], [112.0, 564000.0, 0], [112.0, 718000.0, 0], [98.0, 899000.0, 0], [84.0, 1990000.0, 1], [70.0, 2000000.0, 1]], "conditions": {"material": "AA6061/SiC/20p-T1", "am_type": "Friction Stir Welding (FSW)", "load_ratio": "0.1", "test_type": "Axial", "temperature": "Ambient", "surface_treatment": "-"}, "metadata": {"dataset_id": 2208, "title": "Fatigue and monotonic tensile behaviors of friction stir welded AA6061/SiC/20p-T1 composite joints at various tool rotation speeds", "doi": "10.1088/2053-1591/aacbb2", "authors": "Oztoprak, Nahit; Yeni, C. Emine; Kiral, B. Goren", "publication": "MATERIALS RESEARCH EXPRESS", "year_of_publication": 2018, "UT": "WOS:000436823400002", "base_material": "AA6061/SiC/20p-T1", "base_young_modulus": 103, "base_yield_strength": 156.03, "base_ultimate_strength": 309.63, "base_elongation": 5.61, "weld_material": "AA6061/SiC/20p-T1", "weld_young_modulus": "-", "weld_yield_strength": "-", "weld_ultimate_strength": 274.5, "weld_elongation": 1.08, "processing": "-", "welding_joint": "Butt Joint", "welding_method": "Friction Stir Welding (FSW)", "welding_voltage": "-", "welding_current": "-", "welding_speed": 1.67, "preheat_temp": "-", "welding_env": "Ambient", "residual_stress": "-", "fatigue_specimen_type": "Standard (dog bone)", "fatigue_specimen_thickness": 3.8, "fatigue_test_type": "Axial", "fatigue_temp": "Ambient", "fatigue_env": "Ambient", "load_ratio": 0.1, "frequency": 20, "fatigue_machine": "Shimadzu (EHF-EV200k2-040-0A) servo-hydraulic testing machine", "fatigue_standard": "ASTM E466", "fatigue_test_control": "Stress", "stress_concentration": "-", "failure_location": "Weld zone"}}, {"id": "WELD2025:2209", "name": "30Cr1Mo1V, 30Cr2Ni4MoV | Dissimilar metal welded joint (DMWJ)", "material_family": "Welded joint", "points": [[857.0, 51000.0, 0], [817.0, 95500.0, 0], [757.0, 346000.0, 0], [777.0, 400000.0, 0], [799.0, 560000.0, 0], [740.0, 1930000.0, 0], [717.0, 4910000.0, 0], [701.0, 10000000.0, 1], [677.0, 10000000.0, 1]], "conditions": {"material": "30Cr1Mo1V, 30Cr2Ni4MoV", "am_type": "Narrow gap submerged arc welding (NG-SAW) and TIG", "load_ratio": "-1", "test_type": "Axial", "temperature": "25", "surface_treatment": "Post weld heat treatment (PWHT) at 670°C for 8h (BL) and 590°C for 8h (WM)"}, "metadata": {"dataset_id": 2209, "title": "High cycle fatigue behavior of a dissimilar metal welded joint in ultra-supercritical steam turbine rotor", "doi": "10.1088/2053-1591/ab66aa", "authors": "Wang, Wen-Ke; Xu, Zhen-Zhen; Zhu, Bo; Zhang, Xiao-Fan; Zhong, Jie; Zhang, Jian-Xun", "publication": "MATERIALS RESEARCH EXPRESS", "year_of_publication": 2020, "UT": "WOS:000520155900001", "base_material": "30Cr1Mo1V, 30Cr2Ni4MoV", "base_young_modulus": "-", "base_yield_strength": "-", "base_ultimate_strength": "-", "base_elongation": "-", "weld_material": "SAW wire", "weld_young_modulus": "-", "weld_yield_strength": "-", "weld_ultimate_strength": "-", "weld_elongation": "-", "processing": "Post weld heat treatment (PWHT) at 670°C for 8h (BL) and 590°C for 8h (WM)", "welding_joint": "Dissimilar metal welded joint (DMWJ)", "welding_method": "Narrow gap submerged arc welding (NG-SAW) and TIG", "welding_voltage": "-", "welding_current": "-", "welding_speed": "-", "preheat_temp": "-", "welding_env": "-", "residual_stress": "-", "fatigue_specimen_type": "Hourglass-shaped specimen (ASTM E466-07)", "fatigue_specimen_thickness": 5, "fatigue_test_type": "Axial", "fatigue_temp": 25, "fatigue_env": "-", "load_ratio": -1, "frequency": 130, "fatigue_machine": "-", "fatigue_standard": "ASTM E466-07", "fatigue_test_control": "Stress", "stress_concentration": "-", "failure_location": "Surface of specimens"}}, {"id": "WELD2025:2210", "name": "316 L stainless steel | -", "material_family": "Welded joint", "points": [[638.0, 163000.0, 0], [558.0, 689000.0, 0], [536.0, 1420000.0, 0], [558.0, 1620000.0, 0], [506.0, 7090000.0, 0], [496.0, 46000000.0, 0], [488.0, 52400000.0, 0], [518.0, 88700000.0, 0], [502.0, 136000000.0, 0], [506.0, 177000000.0, 0], [476.0, 215000000.0, 0], [436.0, 1000000000.0, 1], [456.0, 1000000000.0, 1], [396.0, 1000000000.0, 1]], "conditions": {"material": "316 L stainless steel", "am_type": "Gas Tungsten Arc Welding (GTAW)", "load_ratio": "-1", "test_type": "Axial", "temperature": "-", "surface_treatment": "-"}, "metadata": {"dataset_id": 2210, "title": "Fatigue behavior of 316 L stainless steel weldment up to very-high-cycle fatigue regime", "doi": "10.1088/2053-1591/ab1197", "authors": "Xiong, Zhihong; Wei, Donghui; Wang, Hui; Shi, Hui-Ji; Ma, Xianfeng", "publication": "MATERIALS RESEARCH EXPRESS", "year_of_publication": 2019, "UT": "WOS:000463214500014", "base_material": "316 L stainless steel", "base_young_modulus": "-", "base_yield_strength": 319, "base_ultimate_strength": 614, "base_elongation": "-", "weld_material": "ER316L", "weld_young_modulus": "-", "weld_yield_strength": "-", "weld_ultimate_strength": "-", "weld_elongation": "-", "processing": "-", "welding_joint": "-", "welding_method": "Gas Tungsten Arc Welding (GTAW)", "welding_voltage": "-", "welding_current": "-", "welding_speed": "-", "preheat_temp": "-", "welding_env": "-", "residual_stress": "-", "fatigue_specimen_type": "Standard", "fatigue_specimen_thickness": 10, "fatigue_test_type": "Axial", "fatigue_temp": "-", "fatigue_env": "-", "load_ratio": -1, "frequency": "20,000", "fatigue_machine": "Ultrasonic fatigue testing machine", "fatigue_standard": "-", "fatigue_test_control": "Stress", "stress_concentration": "-", "failure_location": "Specimen surface"}}, {"id": "WELD2025:2211", "name": "56PP-503 | T-Joint", "material_family": "Welded joint", "points": [[220.0, 29600.0, 0], [203.0, 79900.0, 0], [210.0, 84500.0, 0], [193.0, 106000.0, 0], [171.0, 237000.0, 0], [158.0, 285000.0, 0]], "conditions": {"material": "56PP-503", "am_type": "Friction Stir Welding (FSW)", "load_ratio": "0.02", "test_type": "Axial", "temperature": "-", "surface_treatment": "-"}, "metadata": {"dataset_id": 2211, "title": "Friction stir welding of T-joints in dissimilar materials: Influence of tool geometry and materials properties", "doi": "10.1088/2053-1591/ab3748", "authors": "Manuel, Neves; Silva, Claudio; Domingos da Costa, Jose Moreira; Loureiro, Altino", "publication": "MATERIALS RESEARCH EXPRESS", "year_of_publication": 2019, "UT": "WOS:000480302300028", "base_material": "56PP-503", "base_young_modulus": "-", "base_yield_strength": "-", "base_ultimate_strength": "-", "base_elongation": "-", "weld_material": "-", "weld_young_modulus": "-", "weld_yield_strength": "-", "weld_ultimate_strength": "-", "weld_elongation": "-", "processing": "-", "welding_joint": "T-Joint", "welding_method": "Friction Stir Welding (FSW)", "welding_voltage": "-", "welding_current": "-", "welding_speed": 0.5, "preheat_temp": "-", "welding_env": "-", "residual_stress": "-", "fatigue_specimen_type": "Dog bone", "fatigue_specimen_thickness": 3, "fatigue_test_type": "Axial", "fatigue_temp": "-", "fatigue_env": "-", "load_ratio": 0.02, "frequency": "15–25", "fatigue_machine": "-", "fatigue_standard": "ASTM E8M", "fatigue_test_control": "Stress", "stress_concentration": "-", "failure_location": "Nugget, HAZ, or base material"}}, {"id": "WELD2025:2212", "name": "65PP-116 | T-Joint", "material_family": "Welded joint", "points": [[211.0, 44200.0, 0], [202.0, 57800.0, 0], [193.0, 71500.0, 0], [182.0, 86100.0, 0], [172.0, 174000.0, 0], [161.0, 307000.0, 0], [148.0, 366000.0, 0], [135.0, 1350000.0, 0]], "conditions": {"material": "65PP-116", "am_type": "Friction Stir Welding (FSW)", "load_ratio": "0.02", "test_type": "Axial", "temperature": "-", "surface_treatment": "-"}, "metadata": {"dataset_id": 2212, "title": "Friction stir welding of T-joints in dissimilar materials: Influence of tool geometry and materials properties", "doi": "10.1088/2053-1591/ab3748", "authors": "Manuel, Neves; Silva, Claudio; Domingos da Costa, Jose Moreira; Loureiro, Altino", "publication": "MATERIALS RESEARCH EXPRESS", "year_of_publication": 2019, "UT": "WOS:000480302300028", "base_material": "65PP-116", "base_young_modulus": "-", "base_yield_strength": "-", "base_ultimate_strength": "-", "base_elongation": "-", "weld_material": "-", "weld_young_modulus": "-", "weld_yield_strength": "-", "weld_ultimate_strength": "-", "weld_elongation": "-", "processing": "-", "welding_joint": "T-Joint", "welding_method": "Friction Stir Welding (FSW)", "welding_voltage": "-", "welding_current": "-", "welding_speed": 1, "preheat_temp": "-", "welding_env": "-", "residual_stress": "-", "fatigue_specimen_type": "Dog bone", "fatigue_specimen_thickness": 3, "fatigue_test_type": "Axial", "fatigue_temp": "-", "fatigue_env": "-", "load_ratio": 0.02, "frequency": "15–25", "fatigue_machine": "-", "fatigue_standard": "ASTM E8M", "fatigue_test_control": "Stress", "stress_concentration": "-", "failure_location": "HAZ"}}, {"id": "WELD2025:2213", "name": "AA6111-T4 aluminum alloy | Lap shear joint", "material_family": "Welded joint", "points": [[55.0, 543.0, 0], [51.0, 1800.0, 0], [35.0, 9000.0, 0]], "conditions": {"material": "AA6111-T4 aluminum alloy", "am_type": "Ultrasonic welding", "load_ratio": "0.1", "test_type": "Tension-tension fatigue", "temperature": "-", "surface_treatment": "-"}, "metadata": {"dataset_id": 2213, "title": "Microstructural characterization of ultrasonically welded aluminum", "doi": "10.1115/1.1836792", "authors": "Allameh, SM; Mercer, C; Popoola, D; Soboyejo, WO", "publication": "JOURNAL OF ENGINEERING MATERIALS AND TECHNOLOGY-TRANSACTIONS OF THE ASME", "year_of_publication": 2005, "UT": "WOS:000227789100010", "base_material": "AA6111-T4 aluminum alloy", "base_young_modulus": 71, "base_yield_strength": 180, "base_ultimate_strength": "-", "base_elongation": "-", "weld_material": "AA6111-T4 aluminum alloy (ultrasonically welded)", "weld_young_modulus": "-", "weld_yield_strength": "-", "weld_ultimate_strength": 272, "weld_elongation": "-", "processing": "-", "welding_joint": "Lap shear joint", "welding_method": "Ultrasonic welding", "welding_voltage": "-", "welding_current": "-", "welding_speed": "-", "preheat_temp": "-", "welding_env": "-", "residual_stress": "-", "fatigue_specimen_type": "Lap shear strips", "fatigue_specimen_thickness": 0.9, "fatigue_test_type": "Tension-tension fatigue", "fatigue_temp": "-", "fatigue_env": "-", "load_ratio": 0.1, "frequency": 10, "fatigue_machine": "Instron™ servo-hydraulic testing machine", "fatigue_standard": "-", "fatigue_test_control": "Stress", "stress_concentration": "-", "failure_location": "unwelded area surrounding the weld"}}, {"id": "WELD2025:2214", "name": "AA6111-T4 aluminum alloy | Lap shear joint", "material_family": "Welded joint", "points": [[42.0, 2560.0, 0], [26.0, 8200.0, 0]], "conditions": {"material": "AA6111-T4 aluminum alloy", "am_type": "Ultrasonic welding", "load_ratio": "0.1", "test_type": "Tension-tension fatigue", "temperature": "-", "surface_treatment": "-"}, "metadata": {"dataset_id": 2214, "title": "Microstructural characterization of ultrasonically welded aluminum", "doi": "10.1115/1.1836792", "authors": "Allameh, SM; Mercer, C; Popoola, D; Soboyejo, WO", "publication": "JOURNAL OF ENGINEERING MATERIALS AND TECHNOLOGY-TRANSACTIONS OF THE ASME", "year_of_publication": 2005, "UT": "WOS:000227789100010", "base_material": "AA6111-T4 aluminum alloy", "base_young_modulus": 71, "base_yield_strength": 180, "base_ultimate_strength": "-", "base_elongation": "-", "weld_material": "AA6111-T4 aluminum alloy (ultrasonically welded)", "weld_young_modulus": "-", "weld_yield_strength": "-", "weld_ultimate_strength": 240, "weld_elongation": "-", "processing": "-", "welding_joint": "Lap shear joint", "welding_method": "Ultrasonic welding", "welding_voltage": "-", "welding_current": "-", "welding_speed": "-", "preheat_temp": "-", "welding_env": "-", "residual_stress": "-", "fatigue_specimen_type": "Lap shear strips", "fatigue_specimen_thickness": 0.9, "fatigue_test_type": "Tension-tension fatigue", "fatigue_temp": "-", "fatigue_env": "-", "load_ratio": 0.1, "frequency": 10, "fatigue_machine": "Instron™ servo-hydraulic testing machine", "fatigue_standard": "-", "fatigue_test_control": "Stress", "stress_concentration": "-", "failure_location": "unwelded area surrounding the weld"}}, {"id": "WELD2025:2215", "name": "FE510 | Cruciform Joint, Doubler-Plate Joint", "material_family": "Welded joint", "points": [[248.0, 18100.0, 0], [175.0, 77400.0, 0], [162.0, 119000.0, 0], [136.0, 224000.0, 0], [128.0, 252000.0, 0], [79.0, 1030000.0, 0], [73.0, 1140000.0, 0], [143.0, 148000.0, 0], [104.0, 509000.0, 0], [88.0, 1600000.0, 0], [101.0, 614000.0, 0], [80.0, 669000.0, 0], [140.0, 109000.0, 0], [86.0, 337000.0, 0], [68.0, 343000.0, 0], [110.0, 90200.0, 0], [103.0, 509000.0, 0], [101.0, 44000.0, 0], [186.0, 2310.0, 0], [100.0, 22200.0, 0], [86.0, 31200.0, 0], [74.0, 98300.0, 0], [68.0, 202000.0, 0], [53.0, 646000.0, 0]], "conditions": {"material": "FE510", "am_type": "Shielded Metal Arc Welding (SMAW)", "load_ratio": "-", "test_type": "bending", "temperature": "-", "surface_treatment": "-"}, "metadata": {"dataset_id": 2215, "title": "Fatigue analysis of load-carrying fillet welds",
