Repository: yunyunfanfan/S-PA-CBB

# S-PA-CBB

Official research code, processed curve records, evaluation outputs, and manuscript source for:

> **From Physics to Selective Generation: Conditional Brownian Bridges for Sparse S–N Curve Reconstruction and Fatigue Decision-Making**

S-PA-CBB reconstructs a complete probabilistic stress–life (S–N) curve from only two to four observed fatigue tests. The method first fits an interpretable Basquin state, diagnoses whether that state is sufficient, and applies a ControlNet-style conditional Brownian-bridge residual only to curves that benefit from correction.

File: external_data/weld2025_disjoint_curves.json (part 84 of 223)
"doi": "10.1115/1.2163876", "authors": "Sorensen, JD; Tychsen, J; Andersen, JU; Brandstrup, RD", "publication": "JOURNAL OF OFFSHORE MECHANICS AND ARCTIC ENGINEERING-TRANSACTIONS OF THE ASME", "year_of_publication": 2006, "UT": "WOS:000235384900008", "base_material": "FE510", "base_young_modulus": "-", "base_yield_strength": "-", "base_ultimate_strength": "-", "base_elongation": "-", "weld_material": "-", "weld_young_modulus": "-", "weld_yield_strength": "-", "weld_ultimate_strength": "-", "weld_elongation": "-", "processing": "-", "welding_joint": "Cruciform Joint, Doubler-Plate Joint", "welding_method": "Shielded Metal Arc Welding (SMAW)", "welding_voltage": "-", "welding_current": "-", "welding_speed": "-", "preheat_temp": "-", "welding_env": "-", "residual_stress": "-", "fatigue_specimen_type": "Cruciform Joint, Doubler-Plate Joint", "fatigue_specimen_thickness": "10, 20", "fatigue_test_type": "bending", "fatigue_temp": "-", "fatigue_env": "air", "load_ratio": "-", "frequency": 10, "fatigue_machine": "MTS 810", "fatigue_standard": "Eurocode 0", "fatigue_test_control": "Load", "stress_concentration": "-", "failure_location": "-"}}, {"id": "WELD2025:2219", "name": "UNS S32750 Super Duplex Stainless Steel | Square butt joint", "material_family": "Welded joint", "points": [[200.0, 513000000.0, 0]], "conditions": {"material": "UNS S32750 Super Duplex Stainless Steel", "am_type": "Activated Tungsten Inert Gas (A-TIG)", "load_ratio": "0.1", "test_type": "Axial", "temperature": "-", "surface_treatment": "-"}, "metadata": {"dataset_id": 2219, "title": "Enhancing fatigue resistance of activated tungsten inert gas welded UNS S32750 super duplex stainless steel by optimizing its technological properties", "doi": "10.1139/tcsme-2019-0246", "authors": "Arunmani, A.; Senthilkumar, T.", "publication": "TRANSACTIONS OF THE CANADIAN SOCIETY FOR MECHANICAL ENGINEERING", "year_of_publication": 2021, "UT": "WOS:000623109600007", "base_material": "UNS S32750 Super Duplex Stainless Steel", "base_young_modulus": "-", "base_yield_strength": 552, "base_ultimate_strength": 783, "base_elongation": 16.7, "weld_material": "UNS S32750 filler wire", "weld_young_modulus": "-", "weld_yield_strength": "-", "weld_ultimate_strength": "-", "weld_elongation": "-", "processing": "-", "welding_joint": "Square butt joint", "welding_method": "Activated Tungsten Inert Gas (A-TIG)", "welding_voltage": "-", "welding_current": 140, "welding_speed": 0.5, "preheat_temp": "-", "welding_env": "Laboratory atmosphere", "residual_stress": "-", "fatigue_specimen_type": "Standard", "fatigue_specimen_thickness": 10, "fatigue_test_type": "Axial", "fatigue_temp": "-", "fatigue_env": "-", "load_ratio": 0.1, "frequency": "5-20", "fatigue_machine": "Instron 32", "fatigue_standard": "ASTM standards", "fatigue_test_control": "Constant amplitude loading", "stress_concentration": "-", "failure_location": "Weld toe, weld root"}}, {"id": "WELD2025:2220", "name": "UNS S32750 Super Duplex Stainless Steel | Square butt joint", "material_family": "Welded joint", "points": [[200.0, 509000000.0, 0], [200.0, 277000000.0, 0]], "conditions": {"material": "UNS S32750 Super Duplex Stainless Steel", "am_type": "Activated Tungsten Inert Gas (A-TIG)", "load_ratio": "0.1", "test_type": "Axial", "temperature": "-", "surface_treatment": "-"}, "metadata": {"dataset_id": 2220, "title": "Enhancing fatigue resistance of activated tungsten inert gas welded UNS S32750 super duplex stainless steel by optimizing its technological properties", "doi": "10.1139/tcsme-2019-0246", "authors": "Arunmani, A.; Senthilkumar, T.", "publication": "TRANSACTIONS OF THE CANADIAN SOCIETY FOR MECHANICAL ENGINEERING", "year_of_publication": 2021, "UT": "WOS:000623109600007", "base_material": "UNS S32750 Super Duplex Stainless Steel", "base_young_modulus": "-", "base_yield_strength": 552, "base_ultimate_strength": 783, "base_elongation": 16.7, "weld_material": "UNS S32750 filler wire", "weld_young_modulus": "-", "weld_yield_strength": "-", "weld_ultimate_strength": "-", "weld_elongation": "-", "processing": "-", "welding_joint": "Square butt joint", "welding_method": "Activated Tungsten Inert Gas (A-TIG)", "welding_voltage": "-", "welding_current": 125.13, "welding_speed": 0.67, "preheat_temp": "-", "welding_env": "Laboratory atmosphere", "residual_stress": "-", "fatigue_specimen_type": "Standard", "fatigue_specimen_thickness": 10, "fatigue_test_type": "Axial", "fatigue_temp": "-", "fatigue_env": "-", "load_ratio": 0.1, "frequency": "5-20", "fatigue_machine": "Instron 32", "fatigue_standard": "ASTM standards", "fatigue_test_control": "Constant amplitude loading", "stress_concentration": "-", "failure_location": "Weld toe, weld root"}}, {"id": "WELD2025:2221", "name": "UNS S32750 Super Duplex Stainless Steel | Square butt joint", "material_family": "Welded joint", "points": [[200.0, 627000000.0, 0], [200.0, 598000000.0, 0]], "conditions": {"material": "UNS S32750 Super Duplex Stainless Steel", "am_type": "Activated Tungsten Inert Gas (A-TIG)", "load_ratio": "0.1", "test_type": "Axial", "temperature": "-", "surface_treatment": "-"}, "metadata": {"dataset_id": 2221, "title": "Enhancing fatigue resistance of activated tungsten inert gas welded UNS S32750 super duplex stainless steel by optimizing its technological properties", "doi": "10.1139/tcsme-2019-0246", "authors": "Arunmani, A.; Senthilkumar, T.", "publication": "TRANSACTIONS OF THE CANADIAN SOCIETY FOR MECHANICAL ENGINEERING", "year_of_publication": 2021, "UT": "WOS:000623109600007", "base_material": "UNS S32750 Super Duplex Stainless Steel", "base_young_modulus": "-", "base_yield_strength": 552, "base_ultimate_strength": 783, "base_elongation": 16.7, "weld_material": "UNS S32750 filler wire", "weld_young_modulus": "-", "weld_yield_strength": "-", "weld_ultimate_strength": "-", "weld_elongation": "-", "processing": "-", "welding_joint": "Square butt joint", "welding_method": "Activated Tungsten Inert Gas (A-TIG)", "welding_voltage": "-", "welding_current": 154.87, "welding_speed": 0.67, "preheat_temp": "-", "welding_env": "Laboratory atmosphere", "residual_stress": "-", "fatigue_specimen_type": "Standard", "fatigue_specimen_thickness": 10, "fatigue_test_type": "Axial", "fatigue_temp": "-", "fatigue_env": "-", "load_ratio": 0.1, "frequency": "5-20", "fatigue_machine": "Instron 32", "fatigue_standard": "ASTM standards", "fatigue_test_control": "Constant amplitude loading", "stress_concentration": "-", "failure_location": "Weld toe, weld root"}}, {"id": "WELD2025:2222", "name": "UNS S32750 Super Duplex Stainless Steel | Square butt joint", "material_family": "Welded joint", "points": [[200.0, 647000000.0, 0], [200.0, 661000000.0, 0], [200.0, 420000000.0, 0], [200.0, 667000000.0, 0], [200.0, 657000000.0, 0], [200.0, 661000000.0, 0], [200.0, 641000000.0, 0], [200.0, 671000000.0, 0]], "conditions": {"material": "UNS S32750 Super Duplex Stainless Steel", "am_type": "Activated Tungsten Inert Gas (A-TIG)", "load_ratio": "0.1", "test_type": "Axial", "temperature": "-", "surface_treatment": "-"}, "metadata": {"dataset_id": 2222, "title": "Enhancing fatigue resistance of activated tungsten inert gas welded UNS S32750 super duplex stainless steel by optimizing its technological properties", "doi": "10.1139/tcsme-2019-0246", "authors": "Arunmani, A.; Senthilkumar, T.", "publication": "TRANSACTIONS OF THE CANADIAN SOCIETY FOR MECHANICAL ENGINEERING", "year_of_publication": 2021, "UT": "WOS:000623109600007", "base_material": "UNS S32750 Super Duplex Stainless Steel", "base_young_modulus": "-", "base_yield_strength": 552, "base_ultimate_strength": 783, "base_elongation": 16.7, "weld_material": "UNS S32750 filler wire", "weld_young_modulus": "-", "weld_yield_strength": "-", "weld_ultimate_strength": "-", "weld_elongation": "-", "processing": "-", "welding_joint": "Square butt joint", "welding_method": "Activated Tungsten Inert Gas (A-TIG)", "welding_voltage": "-", "welding_current": 140, "welding_speed": 0.92, "preheat_temp": "-", "welding_env": "Laboratory atmosphere", "residual_stress": "-", "fatigue_specimen_type": "Standard", "fatigue_specimen_thickness": 10, "fatigue_test_type": "Axial", "fatigue_temp": "-", "fatigue_env": "-", "load_ratio": 0.1, "frequency": "5-20", "fatigue_machine": "Instron 32", "fatigue_standard": "ASTM standards", "fatigue_test_control": "Constant amplitude loading", "stress_concentration": "-", "failure_location": "Weld toe, weld root"}}, {"id": "WELD2025:2223", "name": "UNS S32750 Super Duplex Stainless Steel | Square butt joint", "material_family": "Welded joint", "points": [[200.0, 598000000.0, 0]], "conditions": {"material": "UNS S32750 Super Duplex Stainless Steel", "am_type": "Activated Tungsten Inert Gas (A-TIG)", "load_ratio": "0.1", "test_type": "Axial", "temperature": "-", "surface_treatment": "-"}, "metadata": {"dataset_id": 2223, "title": "Enhancing fatigue resistance of activated tungsten inert gas welded UNS S32750 super duplex stainless steel by optimizing its technological properties", "doi": "10.1139/tcsme-2019-0246", "authors": "Arunmani, A.; Senthilkumar, T.", "publication": "TRANSACTIONS OF THE CANADIAN SOCIETY FOR MECHANICAL ENGINEERING", "year_of_publication": 2021, "UT": "WOS:000623109600007", "base_material": "UNS S32750 Super Duplex Stainless Steel", "base_young_modulus": "-", "base_yield_strength": 552, "base_ultimate_strength": 783, "base_elongation": 16.7, "weld_material": "UNS S32750 filler wire", "weld_young_modulus": "-", "weld_yield_strength": "-", "weld_ultimate_strength": "-", "weld_elongation": "-", "processing": "-", "welding_joint": "Square butt joint", "welding_method": "Activated Tungsten Inert Gas (A-TIG)", "welding_voltage": "-", "welding_current": 165, "welding_speed": 0.92, "preheat_temp": "-", "welding_env": "Laboratory atmosphere", "residual_stress": "-", "fatigue_specimen_type": "Standard", "fatigue_specimen_thickness": 10, "fatigue_test_type": "Axial", "fatigue_temp": "-", "fatigue_env": "-", "load_ratio": 0.1, "frequency": "5-20", "fatigue_machine": "Instron 32", "fatigue_standard": "ASTM standards", "fatigue_test_control": "Constant amplitude loading", "stress_concentration": "-", "failure_location": "Weld toe, weld root"}}, {"id": "WELD2025:2224", "name": "UNS S32750 Super Duplex Stainless Steel | Square butt joint", "material_family": "Welded joint", "points": [[200.0, 489000000.0, 0]], "conditions": {"material": "UNS S32750 Super Duplex Stainless Steel", "am_type": "Activated Tungsten Inert Gas (A-TIG)", "load_ratio": "0.1", "test_type": "Axial", "temperature": "-", "surface_treatment": "-"}, "metadata": {"dataset_id": 2224, "title": "Enhancing fatigue resistance of activated tungsten inert gas welded UNS S32750 super duplex stainless steel by optimizing its technological properties", "doi": "10.1139/tcsme-2019-0246", "authors": "Arunmani, A.; Senthilkumar, T.", "publication": "TRANSACTIONS OF THE CANADIAN SOCIETY FOR MECHANICAL ENGINEERING", "year_of_publication": 2021, "UT": "WOS:000623109600007", "base_material": "UNS S32750 Super Duplex Stainless Steel", "base_young_modulus": "-", "base_yield_strength": 552, "base_ultimate_strength": 783, "base_elongation": 16.7, "weld_material": "UNS S32750 filler wire", "weld_young_modulus": "-", "weld_yield_strength": "-", "weld_ultimate_strength": "-", "weld_elongation": "-", "processing": "-", "welding_joint": "Square butt joint", "welding_method": "Activated Tungsten Inert Gas (A-TIG)", "welding_voltage": "-", "welding_current": 115, "welding_speed": 0.92, "preheat_temp": "-", "welding_env": "Laboratory atmosphere", "residual_stress": "-", "fatigue_specimen_type": "Standard", "fatigue_specimen_thickness": 10, "fatigue_test_type": "Axial", "fatigue_temp": "-", "fatigue_env": "-", "load_ratio": 0.1, "frequency": "5-20", "fatigue_machine": "Instron 32", "fatigue_standard": "ASTM standards", "fatigue_test_control": "Constant amplitude loading", "stress_concentration": "-", "failure_location": "Weld toe, weld root"}}, {"id": "WELD2025:2225", "name": "UNS S32750 Super Duplex Stainless Steel | Square butt joint", "material_family": "Welded joint", "points": [[200.0, 765000000.0, 0], [200.0, 469000000.0, 0]], "conditions": {"material": "UNS S32750 Super Duplex Stainless Steel", "am_type": "Activated Tungsten Inert Gas (A-TIG)", "load_ratio": "0.1", "test_type": "Axial", "temperature": "-", "surface_treatment": "-"}, "metadata": {"dataset_id": 2225, "title": "Enhancing fatigue resistance of activated tungsten inert gas welded UNS S32750 super duplex stainless steel by optimizing its technological properties", "doi": "10.1139/tcsme-2019-0246", "authors": "Arunmani, A.; Senthilkumar, T.", "publication": "TRANSACTIONS OF THE CANADIAN SOCIETY FOR MECHANICAL ENGINEERING", "year_of_publication": 2021, "UT": "WOS:000623109600007", "base_material": "UNS S32750 Super Duplex Stainless Steel", "base_young_modulus": "-", "base_yield_strength": 552, "base_ultimate_strength": 783, "base_elongation": 16.7, "weld_material": "UNS S32750 filler wire", "weld_young_modulus": "-", "weld_yield_strength": "-", "weld_ultimate_strength": "-", "weld_elongation": "-", "processing": "-", "welding_joint": "Square butt joint", "welding_method": "Activated Tungsten Inert Gas (A-TIG)", "welding_voltage": "-", "welding_current": 125.13, "welding_speed": 1.16, "preheat_temp": "-", "welding_env": "Laboratory atmosphere", "residual_stress": "-", "fatigue_specimen_type": "Standard", "fatigue_specimen_thickness": 10, "fatigue_test_type": "Axial", "fatigue_temp": "-", "fatigue_env": "-", "load_ratio": 0.1, "frequency": "5-20", "fatigue_machine": "Instron 32", "fatigue_standard": "ASTM standards", "fatigue_test_control": "Constant amplitude loading", "stress_concentration": "-", "failure_location": "Weld toe, weld root"}}, {"id": "WELD2025:2226", "name": "UNS S32750 Super Duplex Stainless Steel | Square butt joint", "material_family": "Welded joint", "points": [[200.0, 513000000.0, 0], [200.0, 563000000.0, 0]], "conditions": {"material": "UNS S32750 Super Duplex Stainless Steel", "am_type": "Activated Tungsten Inert Gas (A-TIG)", "load_ratio": "0.1", "test_type": "Axial", "temperature": "-", "surface_treatment": "-"}, "metadata": {"dataset_id": 2226, "title": "Enhancing fatigue resistance of activated tungsten inert gas welded UNS S32750 super duplex stainless steel by optimizing its technological properties", "doi": "10.1139/tcsme-2019-0246", "authors": "Arunmani, A.; Senthilkumar, T.", "publication": "TRANSACTIONS OF THE CANADIAN SOCIETY FOR MECHANICAL ENGINEERING", "year_of_publication": 2021, "UT": "WOS:000623109600007", "base_material": "UNS S32750 Super Duplex Stainless Steel", "base_young_modulus": "-", "base_yield_strength": 552, "base_ultimate_strength": 783, "base_elongation": 16.7, "weld_material": "UNS S32750 filler wire", "weld_young_modulus": "-", "weld_yield_strength": "-", "weld_ultimate_strength": "-", "weld_elongation": "-", "processing": "-", "welding_joint": "Square butt joint", "welding_method": "Activated Tungsten Inert Gas (A-TIG)", "welding_voltage": "-", "welding_current": 154.87, "welding_speed": 1.16, "preheat_temp": "-", "welding_env": "Laboratory atmosphere", "residual_stress": "-", "fatigue_specimen_type": "Standard", "fatigue_specimen_thickness": 10, "fatigue_test_type": "Axial", "fatigue_temp": "-", "fatigue_env": "-", "load_ratio": 0.1, "frequency": "5-20", "fatigue_machine": "Instron 32", "fatigue_standard": "ASTM standards", "fatigue_test_control": "Constant amplitude loading", "stress_concentration": "-", "failure_location": "Weld toe, weld root"}}, {"id": "WELD2025:2227", "name": "UNS S32750 Super Duplex Stainless Steel | Square butt joint", "material_family": "Welded joint", "points": [[200.0, 631000000.0, 0]], "conditions": {"material": "UNS S32750 Super Duplex Stainless Steel", "am_type": "Activated Tungsten Inert Gas (A-TIG)", "load_ratio": "0.1", "test_type": "Axial", "temperature": "-", "surface_treatment": "-"}, "metadata": {"dataset_id": 2227, "title": "Enhancing fatigue resistance of activated tungsten inert gas welded UNS S32750 super duplex stainless steel by optimizing its technological properties", "doi": "10.1139/tcsme-2019-0246", "authors": "Arunmani, A.; Senthilkumar, T.", "publication": "TRANSACTIONS OF THE CANADIAN SOCIETY FOR MECHANICAL ENGINEERING", "year_of_publication": 2021, "UT": "WOS:000623109600007", "base_material": "UNS S32750 Super Duplex Stainless Steel", "base_young_modulus": "-", "base_yield_strength": 552, "base_ultimate_strength": 783, "base_elongation": 16.7, "weld_material": "UNS S32750 filler wire", "weld_young_modulus": "-", "weld_yield_strength": "-", "weld_ultimate_strength": "-", "weld_elongation": "-", "processing": "-", "welding_joint": "Square butt joint", "welding_method": "Activated Tungsten Inert Gas (A-TIG)", "welding_voltage": "-", "welding_current": 140, "welding_speed": 1.33, "preheat_temp": "-", "welding_env": "Laboratory atmosphere", "residual_stress": "-", "fatigue_specimen_type": "Standard", "fatigue_specimen_thickness": 10, "fatigue_test_type": "Axial", "fatigue_temp": "-", "fatigue_env": "-", "load_ratio": 0.1, "frequency": "5-20", "fatigue_machine": "Instron 32", "fatigue_standard": "ASTM standards", "fatigue_test_control": "Constant amplitude loading", "stress_concentration": "-", "failure_location": "Weld toe, weld root"}}, {"id": "WELD2025:2231", "name": "API X70 microalloyed steel | Butt joint", "material_family": "Welded joint", "points": [[539.0, 203021.0, 0], [485.0, 247168.0, 0], [449.0, 310608.0, 0], [390.0, 350118.0, 0], [359.0, 1122558.0, 0]], "conditions": {"material": "API X70 microalloyed steel", "am_type": "High-frequency electric-resistant welding (HFW)", "load_ratio": "0.1", "test_type": "Axial", "temperature": "25", "surface_treatment": "Postweld heat treatment (PWHT, normalizing at 930–940°C, air-cooled to 400°C, then water-cooled)"}, "metadata": {"dataset_id": 2231, "title": "Low-Cycle Fatigue Properties of the X70 High-Frequency Electric-Resistant Welded Pipes", "doi": "10.1155/2018/2358038", "authors": "Tian, Peng; Xu, Kai; Liu, Guang-ping; Qiao, Gui-ying; Xiao, Fu-ren", "publication": "ADVANCES IN MATERIALS SCIENCE AND ENGINEERING", "year_of_publication": 2018, "UT": "WOS:000440910500001", "base_material": "API X70 microalloyed steel", "base_young_modulus": "-", "base_yield_strength": 525, "base_ultimate_strength": 620, "base_elongation": "-", "weld_material": "API X70 microalloyed steel", "weld_young_modulus": "-", "weld_yield_strength": "-", "weld_ultimate_strength": 605, "weld_elongation": "-", "processing": "Postweld heat treatment (PWHT, normalizing at 930–940°C, air-cooled to 400°C, then water-cooled)", "welding_joint": "Butt joint", "welding_method": "High-frequency electric-resistant welding (HFW)", "welding_voltage": "-", "welding_current": "-", "welding_speed": 250, "preheat_temp": "-", "welding_env": "-", "residual_stress": "-", "fatigue_specimen_type": "Full-thickness plate", "fatigue_specimen_thickness": 7.9, "fatigue_test_type": "Axial", "fatigue_temp": 25, "fatigue_env": "-", "load_ratio": 0.1, "frequency": 10, "fatigue_machine": "MTS servo-hydraulic universal testing machine", "fatigue_standard": "-", "fatigue_test_control": "Load", "stress_concentration": "-", "failure_location": "Weld seam (HAZ and weld junction)"}}, {"id": "WELD2025:2232", "name": "API X70 microalloyed steel | Butt joint", "material_family": "Welded joint", "points": [[539.0, 302606.0, 0], [484.0, 362784.0, 0], [450.0, 645665.0, 0], [429.0, 703577.0, 0], [415.0, 1319292.0, 0]], "conditions": {"material": "API X70 microalloyed steel", "am_type": "High-frequency electric-resistant welding (HFW)", "load_ratio": "0.1", "test_type": "Axial", "temperature": "25", "surface_treatment": "Postweld heat treatment (PWHT, normalizing at 930–940°C, air-cooled to 400°C, then water-cooled), surface finishing"}, "metadata": {"dataset_id": 2232, "title": "Low-Cycle Fatigue Properties of the X70 High-Frequency Electric-Resistant Welded Pipes", "doi": "10.1155/2018/2358038", "authors": "Tian, Peng; Xu, Kai; Liu, Guang-ping; Qiao, Gui-ying; Xiao, Fu-ren", "publication": "ADVANCES IN MATERIALS SCIENCE AND ENGINEERING", "year_of_publication": 2018, "UT": "WOS:000440910500001", "base_material": "API X70 microalloyed steel", "base_young_modulus": "-", "base_yield_strength": 525, "base_ultimate_strength": 620, "base_elongation": "-", "weld_material": "API X70 microalloyed steel", "weld_young_modulus": "-", "weld_yield_strength": "-", "weld_ultimate_strength": 605, "weld_elongation": "-", "processing": "Postweld heat treatment (PWHT, normalizing at 930–940°C, air-cooled to 400°C, then water-cooled), surface finishing", "welding_joint": "Butt joint", "welding_method": "High-frequency electric-resistant welding (HFW)", "welding_voltage": "-", "welding_current": "-", "welding_speed": 250, "preheat_temp": "-", "welding_env": "-", "residual_stress": "-", "fatigue_specimen_type": "Full-thickness plate", "fatigue_specimen_thickness": 7.9, "fatigue_test_type": "Axial", "fatigue_temp": 25, "fatigue_env": "-", "load_ratio": 0.1, "frequency": 10, "fatigue_machine": "MTS servo-hydraulic universal testing machine", "fatigue_standard": "-", "fatigue_test_control": "Load", "stress_concentration": "-", "failure_location": "Weld seam (HAZ and weld junction)"}}, {"id": "WELD2025:2233", "name": "Q345 steel | Butt Joint", "material_family": "Welded joint", "points": [[220.0, 20904.0, 0], [220.0, 11291.0, 0], [200.0, 52365.0, 0], [200.0, 65401.0, 0], [175.0, 153986.0, 0], [175.0, 135922.0, 0], [163.0, 408972.0, 0], [163.0, 387740.0, 0], [150.0, 1096349.0, 0], [150.0, 1144660.0, 0], [138.0, 1449875.0, 0], [138.0, 1561927.0, 0], [125.0, 3386537.0, 0], [125.0, 2784066.0, 0]], "conditions": {"material": "Q345 steel", "am_type": "Electrical arc welding", "load_ratio": "-1", "test_type": "Axial", "temperature": "-", "surface_treatment": "Overload treatment"}, "metadata": {"dataset_id": 2233, "title": "Effect of Welding Residual Stress on Along-Wind Fatigue Life of Welded Joints in Guyed Mast", "doi": "10.1155/2020/6467354", "authors": "Qu, Weilian; Wang, Min; Zhou, Qiang", "publication": "SHOCK AND VIBRATION", "year_of_publication": 2020, "UT": "WOS:000514366100002", "base_material": "Q345 steel", "base_young_modulus": 200, "base_yield_strength": "-", "base_ultimate_strength": "-", "base_elongation": "-", "weld_material": "Q345 steel", "weld_young_modulus": "-", "weld_yield_strength": "-", "weld_ultimate_strength": "-", "weld_elongation": "-", "processing": "Overload treatment", "welding_joint": "Butt Joint", "welding_method": "Electrical arc welding", "welding_voltage": "-", "welding_current": "-", "welding_speed": "-", "preheat_temp": "-", "welding_env": "-", "residual_stress": "-", "fatigue_specimen_type": "Dog bone plate welded tensile specimen", "fatigue_specimen_thickness": 15, "fatigue_test_type": "Axial", "fatigue_temp": "-", "fatigue_env": "-", "load_ratio": -1, "frequency": "-", "fatigue_machine": "Electrohydraulic servo high-frequency fatigue testing machine (Shimadzu)", "fatigue_standard": "GB T2651-2008, GB15248-2008", "fatigue_test_control": "Stress", "stress_concentration": "-", "failure_location": "Weld"}}, {"id": "WELD2025:2242", "name": "AA 6061-T6 | Butt Joint", "material_family": "Welded joint", "points": [[277.0, 60200.0, 0], [267.0, 67500.0, 0], [258.0, 85000.0, 0], [246.0, 140000.0, 0], [237.0, 194000.0, 0], [218.0, 404000.0, 0], [189.0, 1420000.0, 0], [150.0, 1640000.0, 0]], "conditions": {"material": "AA 6061-T6", "am_type": "TIG (Tungsten Inert Gas)", "load_ratio": "-1", "test_type": "Axial", "temperature": "25", "surface_treatment": "-"}, "metadata": {"dataset_id": 2242, "title": "Fatigue properties of 6061-T6 aluminum alloy butt joints processed by vacuum brazing and tungsten inert gas welding", "doi": "10.1177/1687814016643454", "authors": "Lin, Huei; Hwang, Jiun-Ren; Fung, Chin-Ping", "publication": "ADVANCES IN MECHANICAL ENGINEERING", "year_of_publication": 2016, "UT": "WOS:000375583100031", "base_material": "AA 6061-T6", "base_young_modulus": "-", "base_yield_strength": 259, "base_ultimate_strength": 306.7, "base_elongation": 17.3, "weld_material": "ER5356", "weld_young_modulus": "-", "weld_yield_strength": "-", "weld_ultimate_strength": 174, "weld_elongation": 9.2, "processing": "-", "welding_joint": "Butt Joint", "welding_method": "TIG (Tungsten Inert Gas)", "welding_voltage": "-", "welding_current": "-", "welding_speed": "-", "preheat_temp": "-", "welding_env": "Highly pure argon", "residual_stress": "-", "fatigue_specimen_type": "Standard (butt joint)", "fatigue_specimen_thickness": 4, "fatigue_test_type": "Axial", "fatigue_temp": 25, "fatigue_env": "-", "load_ratio": -1, "frequency": 10, "fatigue_machine": "Servo-hydraulic machine", "fatigue_standard": "ASTM E466", "fatigue_test_control": "Stress", "stress_concentration": "-", "failure_location": "HAZ"}}, {"id": "WELD2025:2243", "name": "AA 6061-T6 | Butt Joint", "material_family": "Welded joint", "points": [[209.0, 37100.0, 0], [192.0, 65300.0, 0], [182.0, 108000.0, 0], [181.0, 178000.0, 0], [166.0, 208000.0, 0], [160.0, 619000.0, 0], [143.0, 1600000.0, 0]], "conditions": {"material": "AA 6061-T6", "am_type": "Vacuum Brazing", "load_ratio": "-1", "test_type": "Axial", "temperature": "25", "surface_treatment": "-"}, "metadata": {"dataset_id": 2243, "title": "Fatigue properties of 6061-T6 aluminum alloy butt joints processed by vacuum brazing and tungsten inert gas welding", "doi": "10.1177/1687814016643454", "authors": "Lin, Huei; Hwang, Jiun-Ren; Fung, Chin-Ping", "publication": "ADVANCES IN MECHANICAL ENGINEERING", "year_of_publication": 2016, "UT": "WOS:000375583100031", "base_material": "AA 6061-T6", "base_young_modulus": "-", "base_yield_strength": 259, "base_ultimate_strength": 306.7, "base_elongation": 17.3, "weld_material": "BAlSi-4", "weld_young_modulus": "-", "weld_yield_strength": "-", "weld_ultimate_strength": 177, "weld_elongation": 30.4, "processing": "-", "welding_joint": "Butt Joint", "welding_method": "Vacuum Brazing", "welding_voltage": "-", "welding_current": "-", "welding_speed": "-", "preheat_temp": "-", "welding_env": "Nitrogen cooling gas", "residual_stress": "-", "fatigue_specimen_type": "Standard (butt joint)", "fatigue_specimen_thickness": 4, "fatigue_test_type": "Axial", "fatigue_temp": 25, "fatigue_env": "-", "load_ratio": -1, "frequency": 10, "fatigue_machine": "Servo-hydraulic machine", "fatigue_standard": "ASTM E466", "fatigue_test_control": "Stress", "stress_concentration": "-", "failure_location": "Weld toe"}}, {"id": "WELD2025:2244", "name": "Ti–6Al–2Sn–4Zr–6Mo (Ti-6246) | single weld", "material_family": "Welded joint", "points": [[758.0, 533000.0, 0], [806.0, 1180000.0, 0], [758.0, 4880000.0, 0], [635.0, 10800000.0, 0], [675.0, 20000000.0, 1], [488.0, 20000000.0, 1]], "conditions": {"material": "Ti–6Al–2Sn–4Zr–6Mo (Ti-6246)", "am_type": "Linear Friction Welding (LFW)", "load_ratio": "0.1", "test_type": "High Cycle Fatigue (HCF)", "temperature": "25", "surface_treatment": "Post weld heat treatment (PWHT) at 620°C for 4 h"}, "metadata": {"dataset_id": 2244, "title": "Welding repair by linear friction in titanium alloys", "doi": "10.1179/174328408X363380", "authors": "Mateo, A.; Corzo, M.; Anglada, M.; Mendez, J.; Villechaise, P.; Ferte, J. -P.; Roder, O.", "publication": "MATERIALS SCIENCE AND TECHNOLOGY", "year_of_publication": 2009, "UT": "WOS:000268175300014", "base_material": "Ti–6Al–2Sn–4Zr–6Mo (Ti-6246)", "base_young_modulus": "-", "base_yield_strength": "1042, 1048", "base_ultimate_strength": "1159, 1144", "base_elongation": "14, 13", "weld_material": "Ti–6Al–2Sn–4Zr–6Mo (Ti-6246)", "weld_young_modulus": "-", "weld_yield_strength": 1022, "weld_ultimate_strength": 1084, "weld_elongation": 13, "processing": "Post weld heat treatment (PWHT) at 620°C for 4 h", "welding_joint": "single weld", "welding_method": "Linear Friction Welding (LFW)", "welding_voltage": "-", "welding_current": "-", "welding_speed": "-", "preheat_temp": "-", "welding_env": "Air", "residual_stress": "-", "fatigue_specimen_type": "Smooth specimens", "fatigue_specimen_thickness": 4, "fatigue_test_type": "High Cycle Fatigue (HCF)", "fatigue_temp": 25, "fatigue_env": "-", "load_ratio": 0.1, "frequency": 180, "fatigue_machine": "Resonance machine", "fatigue_standard": "-", "fatigue_test_control": "-", "stress_concentration": "-", "failure_location": "Blade side, 4–12 mm from the last weld"}}, {"id": "WELD2025:2245", "name": "Ti–6Al–2Sn–4Zr–6Mo (Ti-6246) | double weld", "material_family": "Welded joint", "points": [[723.0, 755000.0, 0], [723.0, 1220000.0, 0], [632.0, 3950000.0, 0], [658.0, 20000000.0, 1], [588.0, 20000000.0, 1]], "conditions": {"material": "Ti–6Al–2Sn–4Zr–6Mo (Ti-6246)", "am_type": "Linear Friction Welding (LFW)", "load_ratio": "0.1", "test_type": "High Cycle Fatigue (HCF)", "temperature": "25", "surface_treatment": "Post weld heat treatment (PWHT) at 620°C for 4 h"}, "metadata": {"dataset_id": 2245, "title": "Welding repair by linear friction in titanium alloys", "doi": "10.1179/174328408X363380", "authors": "Mateo, A.; Corzo, M.; Anglada, M.; Mendez, J.; Villechaise, P.; Ferte, J. -P.; Roder, O.", "publication": "MATERIALS SCIENCE AND TECHNOLOGY", "year_of_publication": 2009, "UT": "WOS:000268175300014", "base_material": "Ti–6Al–2Sn–4Zr–6Mo (Ti-6246)", "base_young_modulus": "-", "base_yield_strength": "1042, 1048", "base_ultimate_strength": "1159, 1144", "base_elongation": "14, 13", "weld_material": "Ti–6Al–2Sn–4Zr–6Mo (Ti-6246)", "weld_young_modulus": "-", "weld_yield_strength": 1013, "weld_ultimate_strength": 1078, "weld_elongation": 13, "processing": "Post weld heat treatment (PWHT) at 620°C for 4 h", "welding_joint": "double weld", "welding_method": "Linear Friction Welding (LFW)", "welding_voltage": "-", "welding_current": "-", "welding_speed": "-", "preheat_temp": "-", "welding_env": "Air", "residual_stress": "-", "fatigue_specimen_type": "Smooth specimens", "fatigue_specimen_thickness": 4, "fatigue_test_type": "High Cycle Fatigue (HCF)", "fatigue_temp": 25, "fatigue_env": "-", "load_ratio": 0.1, "frequency": 180, "fatigue_machine": "Resonance machine", "fatigue_standard": "-", "fatigue_test_control": "-", "stress_concentration": "-", "failure_location": "Blade side, 4–12 mm from the last weld"}}, {"id": "WELD2025:2246", "name": "Ti–6Al–2Sn–4Zr–6Mo (Ti-6246) | triple weld", "material_family": "Welded joint", "points": [[715.0, 1460000.0, 0], [710.0, 1590000.0, 0], [623.0, 20000000.0, 1], [575.0, 20000000.0, 1], [540.0, 20000000.0, 1]], "conditions": {"material": "Ti–6Al–2Sn–4Zr–6Mo (Ti-6246)", "am_type": "Linear Friction Welding (LFW)", "load_ratio": "0.1", "test_type": "High Cycle Fatigue (HCF)", "temperature": "25", "surface_treatment": "Post weld heat treatment (PWHT) at 620°C for 4 h"}, "metadata": {"dataset_id": 2246, "title": "Welding repair by linear friction in titanium alloys", "doi": "10.1179/174328408X363380", "authors": "Mateo, A.; Corzo, M.; Anglada, M.; Mendez, J.; Villechaise, P.; Ferte, J. -P.; Roder, O.", "publication": "MATERIALS SCIENCE AND TECHNOLOGY", "year_of_publication": 2009, "UT": "WOS:000268175300014", "base_material": "Ti–6Al–2Sn–4Zr–6Mo (Ti-6246)", "base_young_modulus": "-", "base_yield_strength": "1042, 1048", "base_ultimate_strength": "1159, 1144", "base_elongation": "14, 13", "weld_material": "Ti–6Al–2Sn–4Zr–6Mo (Ti-6246)", "weld_young_modulus": "-", "weld_yield_strength": 988, "weld_ultimate_strength": 1059, "weld_elongation": 14, "processing": "Post weld heat treatment (PWHT) at 620°C for 4 h", "welding_joint": "triple weld", "welding_method": "Linear Friction Welding (LFW)", "welding_voltage": "-", "welding_current": "-", "welding_speed": "-", "preheat_temp": "-", "welding_env": "Air", "residual_stress": "-", "fatigue_specimen_type": "Smooth specimens", "fatigue_specimen_thickness": 4, "fatigue_test_type": "High Cycle Fatigue (HCF)", "fatigue_temp": 25, "fatigue_env": "-", "load_ratio": 0.1, "frequency": 180, "fatigue_machine": "Resonance machine", "fatigue_standard": "-", "fatigue_test_control": "-", "stress_concentration": "-", "failure_location": "Blade side, 4–12 mm from the last weld"}}, {"id": "WELD2025:2247", "name": "SS400 carbon steel | Butt Joint", "material_family": "Welded joint", "points": [[397.0, 84300.0, 0], [401.0, 106000.0, 0], [361.0, 382000.0, 0], [361.0, 422000.0, 0], [318.0, 8400000.0, 0], [321.0, 10000000.0, 1]], "conditions": {"material": "SS400 carbon steel", "am_type": "Gas Metal Arc Welding (GMAW)", "load_ratio": "0", "test_type": "Traction-compression fatigue test", "temperature": "25", "surface_treatment": "Surface Mechanical Attrition Treatment (SMAT)"}, "metadata": {"dataset_id": 2247, "title": "Comparative responses of welded joints to surface mechanical attrition treatment and shot peening", "doi": "10.1179/174329409X389335", "authors": "Li, D.; Chen, H. N.; Xu, H.", "publication": "SURFACE ENGINEERING", "year_of_publication": 2009, "UT": "WOS:000264352200003", "base_material": "SS400 carbon steel", "base_young_modulus": "-", "base_yield_strength": 353, "base_ultimate_strength": 469, "base_elongation": 35, "weld_material": "Similar to SS400 carbon steel", "weld_young_modulus": "-", "weld_yield_strength": "-", "weld_ultimate_strength": "-", "weld_elongation": "-", "processing": "Surface Mechanical Attrition Treatment (SMAT)", "welding_joint": "Butt Joint", "welding_method": "Gas Metal Arc Welding (GMAW)", "welding_voltage": 23, "welding_current": 130, "welding_speed": 6.5, "preheat_temp": "-", "welding_env": "Shielding gas (80% Ar + 20% CO2)", "residual_stress": "Base metal (-2391 MPa), Heat affected zone (-2354 MPa), Weld metal (-2438 MPa)", "fatigue_specimen_type": "-", "fatigue_specimen_thickness": 3, "fatigue_test_type": "Traction-compression fatigue test", "fatigue_temp": 25, "fatigue_env": "-", "load_ratio": 0, "frequency": 40, "fatigue_machine": "Schenck PC160 100 kN unit servohydraulic equipment", "fatigue_standard": "-", "fatigue_test_control": "Load control", "stress_concentration": "-", "failure_location": "-"}}, {"id": "WELD2025:2248", "name": "SS400 carbon steel | Butt Joint", "material_family": "Welded joint", "points": [[361.0, 119000.0, 0], [361.0, 160000.0, 0], [320.0, 350000.0, 0], [320.0, 454000.0, 0], [280.0, 518000.0, 0], [280.0, 1330000.0, 0]], "conditions": {"material": "SS400 carbon steel", "am_type": "Gas Metal Arc Welding (GMAW)", "load_ratio": "0", "test_type": "Traction-compression fatigue test", "temperature": "25", "surface_treatment": "Shot Peening (SP)"}, "metadata": {"dataset_id": 2248, "title": "Comparative responses of welded joints to surface mechanical attrition treatment and shot peening", "doi": "10.1179/174329409X389335", "authors": "Li, D.; Chen, H. N.; Xu, H.", "publication": "SURFACE ENGINEERING", "year_of_publication": 2009, "UT": "WOS:000264352200003", "base_material": "SS400 carbon steel", "base_young_modulus": "-", "base_yield_strength": 353, "base_ultimate_strength": 469, "base_elongation": 35, "weld_material": "Similar to SS400 carbon steel", "weld_young_modulus": "-", "weld_yield_strength": "-", "weld_ultimate_strength": "-", "weld_elongation": "-", "processing": "Shot Peening (SP)", "welding_joint": "Butt Joint", "welding_method": "Gas Metal Arc Welding (GMAW)", "welding_voltage": 23, "welding_current": 130, "welding_speed": 6.5, "preheat_temp": "-", "welding_env": "Shielding gas (80% Ar + 20% CO2)", "residual_stress": "Base metal (-2173 MPa), Heat affected zone (-2186 MPa), Weld metal (-2203 MPa)", "fatigue_specimen_type": "-", "fatigue_specimen_thickness": 3, "fatigue_test_type": "Traction-compression fatigue test", "fatigue_temp": 25, "fatigue_env": "-", "load_ratio": 0, "frequency": 40, "fatigue_machine": "Schenck PC160 100 kN unit servohydraulic equipment", "fatigue_standard": "-", "fatigue_test_control": "Load control", "stress_concentration": "-", "failure_location": "-"}}, {"id": "WELD2025:2249", "name": "SS400 carbon steel | Butt Joint", "material_family": "Welded joint", "points": [[360.0, 66800.0, 0], [361.0, 128000.0, 0], [320.0, 182000.0, 0], [320.0, 210000.0, 0], [280.0, 345000.0, 0], [240.0, 474000.0, 0]], "conditions": {"material": "SS400 carbon steel", "am_type": "Gas Metal Arc Welding (GMAW)", "load_ratio": "0", "test_type": "Traction-compression fatigue test", "temperature": "25", "surface_treatment": "-"}, "metadata": {"dataset_id": 2249, "title": "Comparative responses of welded joints to surface mechanical attrition treatment and shot peening", "doi": "10.1179/174329409X389335", "authors": "Li, D.; Chen, H. N.; Xu, H.", "publication": "SURFACE ENGINEERING", "year_of_publication": 2009, "UT": "WOS:000264352200003", "base_material": "SS400 carbon steel", "base_young_modulus": "-", "base_yield_strength": 353, "base_ultimate_strength": 469, "base_elongation": 35, "weld_material": "Similar to SS400 carbon steel", "weld_young_modulus": "-", "weld_yield_strength": "-", "weld_ultimate_strength": "-", "weld_elongation": "-", "processing": "-", "welding_joint": "Butt Joint", "welding_method": "Gas Metal Arc Welding (GMAW)", "welding_voltage": 23, "welding_current": 130, "welding_speed": 6.5, "preheat_temp": "-", "welding_env": "Shielding gas (80% Ar + 20% CO2)", "residual_stress": "Base metal (152 MPa), Heat affected zone (101 MPa), Weld metal (89 MPa)", "fatigue_specimen_type": "-", "fatigue_specimen_thickness": 3, "fatigue_test_type": "Traction-compression fatigue test", "fatigue_temp": 25, "fatigue_env": "-", "load_ratio": 0, "frequency": 40, "fatigue_machine": "Schenck PC160 100 kN unit servohydraulic equipment", "fatigue_standard": "-", "fatigue_test_control": "Load control", "stress_concentration": "-", "failure_location": "-"}}, {"id": "WELD2025:2250", "name": "304L stainless steel | No-load cruciform welded joints", "material_family": "Welded joint", "points": [[243.0, 248000.0, 0], [234.0, 268000.0, 0], [238.0, 556000.0, 0], [243.0, 680000.0, 0], [234.0, 943000.0, 0], [229.0, 1480000.0, 0], [225.0, 5240000.0, 1]], "conditions": {"material": "304L stainless steel", "am_type": "GTAW (Gas Tungsten Arc Welding)", "load_ratio": "0.1", "test_type": "Axial", "temperature": "25", "surface_treatment": "-"}, "metadata": {"dataset_id": 2250, "title": "Fatigue strength improvement of stainless steel using weld toes dressing with low transformation temperature welding wire", "doi": "10.1179/1362171814Y.0000000240", "authors": "Xu, L. Y.; Wang, Y. F.; Jing, H. Y.; Han, Y. D.", "publication": "SCIENCE AND TECHNOLOGY OF WELDING AND JOINING", "year_of_publication": 2014, "UT": "WOS:000346154200005", "base_material": "304L stainless steel", "base_young_modulus": "-", "base_yield_strength": "-", "base_ultimate_strength": "-", "base_elongation": "-", "weld_material": "-", "weld_young_modulus": "-", "weld_yield_strength": "-", "weld_ultimate_strength": "-", "weld_elongation": "-", "processing": "-", "welding_joint": "No-load cruciform welded joints", "welding_method": "GTAW (Gas Tungsten Arc Welding)", "welding_voltage": "8–12", "welding_current": 85, "welding_speed": "0.67–0.75", "preheat_temp": "-", "welding_env": "-", "residual_stress": "-", "fatigue_specimen_type": "No-load cruciform welded joints", "fatigue_specimen_thickness": 5, "fatigue_test_type": "Axial", "fatigue_temp": 25, "fatigue_env": "-", "load_ratio": 0.1, "frequency": "110–120", "fatigue_machine": "PLG-200C high frequency fatigue test machine", "fatigue_standard": "-", "fatigue_test_control": "Stress", "stress_concentration": "-", "failure_location": "Weld toe"}}, {"id": "WELD2025:2251", "name": "304L stainless steel | No-load cruciform welded joints", "material_family": "Welded joint", "points": [[252.0, 151000.0, 0], [261.0, 202000.0, 0], [261.0, 267000.0, 0], [252.0, 312000.0, 0], [243.0, 479000.0, 0], [243.0, 615000.0, 0], [243.0, 1130000.0, 0], [234.0, 788000.0, 0], [234.0, 2340000.0, 0], [234.0, 3390000.0, 0], [225.0, 5300000.0, 1], [225.0, 5800000.0, 1]],
