Repository: yunyunfanfan/S-PA-CBB

# S-PA-CBB

Official research code, processed curve records, evaluation outputs, and manuscript source for:

> **From Physics to Selective Generation: Conditional Brownian Bridges for Sparse S–N Curve Reconstruction and Fatigue Decision-Making**

S-PA-CBB reconstructs a complete probabilistic stress–life (S–N) curve from only two to four observed fatigue tests. The method first fits an interpretable Basquin state, diagnoses whether that state is sufficient, and applies a ControlNet-style conditional Brownian-bridge residual only to curves that benefit from correction.

File: external_data/weld2025_disjoint_curves.json (part 85 of 223)
"conditions": {"material": "304L stainless steel", "am_type": "GTAW (Gas Tungsten Arc Welding)", "load_ratio": "0.1", "test_type": "Axial", "temperature": "25", "surface_treatment": "Weld toes dressing (308L)"}, "metadata": {"dataset_id": 2251, "title": "Fatigue strength improvement of stainless steel using weld toes dressing with low transformation temperature welding wire", "doi": "10.1179/1362171814Y.0000000240", "authors": "Xu, L. Y.; Wang, Y. F.; Jing, H. Y.; Han, Y. D.", "publication": "SCIENCE AND TECHNOLOGY OF WELDING AND JOINING", "year_of_publication": 2014, "UT": "WOS:000346154200005", "base_material": "304L stainless steel", "base_young_modulus": "-", "base_yield_strength": "-", "base_ultimate_strength": "-", "base_elongation": "-", "weld_material": "-", "weld_young_modulus": "-", "weld_yield_strength": "-", "weld_ultimate_strength": "-", "weld_elongation": "-", "processing": "Weld toes dressing (308L)", "welding_joint": "No-load cruciform welded joints", "welding_method": "GTAW (Gas Tungsten Arc Welding)", "welding_voltage": "8–12", "welding_current": 85, "welding_speed": "0.67–0.75", "preheat_temp": "-", "welding_env": "-", "residual_stress": "-", "fatigue_specimen_type": "No-load cruciform welded joints", "fatigue_specimen_thickness": 5, "fatigue_test_type": "Axial", "fatigue_temp": 25, "fatigue_env": "-", "load_ratio": 0.1, "frequency": "110–120", "fatigue_machine": "PLG-200C high frequency fatigue test machine", "fatigue_standard": "-", "fatigue_test_control": "Stress", "stress_concentration": "-", "failure_location": "Weld toe"}}, {"id": "WELD2025:2252", "name": "304L stainless steel | No-load cruciform welded joints", "material_family": "Welded joint", "points": [[270.0, 472000.0, 0], [256.0, 249000.0, 0], [261.0, 582000.0, 0], [252.0, 439000.0, 0], [247.0, 831000.0, 0], [252.0, 1470000.0, 0], [243.0, 5160000.0, 1]], "conditions": {"material": "304L stainless steel", "am_type": "GTAW (Gas Tungsten Arc Welding)", "load_ratio": "0.1", "test_type": "Axial", "temperature": "25", "surface_treatment": "Weld toes dressing (Low transformation temperature welding wire (LTTW))"}, "metadata": {"dataset_id": 2252, "title": "Fatigue strength improvement of stainless steel using weld toes dressing with low transformation temperature welding wire", "doi": "10.1179/1362171814Y.0000000240", "authors": "Xu, L. Y.; Wang, Y. F.; Jing, H. Y.; Han, Y. D.", "publication": "SCIENCE AND TECHNOLOGY OF WELDING AND JOINING", "year_of_publication": 2014, "UT": "WOS:000346154200005", "base_material": "304L stainless steel", "base_young_modulus": "-", "base_yield_strength": "-", "base_ultimate_strength": "-", "base_elongation": "-", "weld_material": "-", "weld_young_modulus": "-", "weld_yield_strength": "-", "weld_ultimate_strength": "-", "weld_elongation": "-", "processing": "Weld toes dressing (Low transformation temperature welding wire (LTTW))", "welding_joint": "No-load cruciform welded joints", "welding_method": "GTAW (Gas Tungsten Arc Welding)", "welding_voltage": "8–12", "welding_current": 85, "welding_speed": "0.67–0.75", "preheat_temp": "-", "welding_env": "-", "residual_stress": "-", "fatigue_specimen_type": "No-load cruciform welded joints", "fatigue_specimen_thickness": 5, "fatigue_test_type": "Axial", "fatigue_temp": 25, "fatigue_env": "-", "load_ratio": 0.1, "frequency": "110–120", "fatigue_machine": "PLG-200C high frequency fatigue test machine", "fatigue_standard": "-", "fatigue_test_control": "Stress", "stress_concentration": "-", "failure_location": "Weld toe"}}, {"id": "WELD2025:2253", "name": "S275 structural steel | Butt Joint", "material_family": "Welded joint", "points": [[288.0, 187000.0, 0], [284.0, 312000.0, 0], [284.0, 470000.0, 0]], "conditions": {"material": "S275 structural steel", "am_type": "Friction Stir Welding (FSW)", "load_ratio": "0.1", "test_type": "Low cycle fatigue, tensile", "temperature": "-", "surface_treatment": "-"}, "metadata": {"dataset_id": 2253, "title": "Friction stir welding of 6 mm thick carbon steel underwater and in air", "doi": "10.1179/1362171815Y.0000000042", "authors": "Baillie, P.; Campbell, S. W.; Galloway, A. M.; Cater, S. R.; McPherson, N. A.", "publication": "SCIENCE AND TECHNOLOGY OF WELDING AND JOINING", "year_of_publication": 2015, "UT": "WOS:000358407400006", "base_material": "S275 structural steel", "base_young_modulus": "-", "base_yield_strength": 353, "base_ultimate_strength": 509, "base_elongation": 32.4, "weld_material": "S275 structural steel", "weld_young_modulus": "-", "weld_yield_strength": "475, 353", "weld_ultimate_strength": "577, 509", "weld_elongation": "-", "processing": "-", "welding_joint": "Butt Joint", "welding_method": "Friction Stir Welding (FSW)", "welding_voltage": "-", "welding_current": "-", "welding_speed": 1.67, "preheat_temp": "-", "welding_env": "Air", "residual_stress": "-", "fatigue_specimen_type": "Standard", "fatigue_specimen_thickness": 6, "fatigue_test_type": "Low cycle fatigue, tensile", "fatigue_temp": "-", "fatigue_env": "-", "load_ratio": 0.1, "frequency": "-", "fatigue_machine": "-", "fatigue_standard": "-", "fatigue_test_control": "Stress", "stress_concentration": "-", "failure_location": "-"}}, {"id": "WELD2025:2254", "name": "S275 structural steel | Butt Joint", "material_family": "Welded joint", "points": [[284.0, 469000.0, 0], [283.0, 907000.0, 0], [284.0, 969000.0, 0]], "conditions": {"material": "S275 structural steel", "am_type": "Friction Stir Welding (FSW)", "load_ratio": "0.1", "test_type": "Low cycle fatigue, tensile", "temperature": "-", "surface_treatment": "-"}, "metadata": {"dataset_id": 2254, "title": "Friction stir welding of 6 mm thick carbon steel underwater and in air", "doi": "10.1179/1362171815Y.0000000042", "authors": "Baillie, P.; Campbell, S. W.; Galloway, A. M.; Cater, S. R.; McPherson, N. A.", "publication": "SCIENCE AND TECHNOLOGY OF WELDING AND JOINING", "year_of_publication": 2015, "UT": "WOS:000358407400006", "base_material": "S275 structural steel", "base_young_modulus": "-", "base_yield_strength": 353, "base_ultimate_strength": 509, "base_elongation": 32.4, "weld_material": "S275 structural steel", "weld_young_modulus": "-", "weld_yield_strength": "475, 353", "weld_ultimate_strength": "577, 509", "weld_elongation": "-", "processing": "-", "welding_joint": "Butt Joint", "welding_method": "Friction Stir Welding (FSW)", "welding_voltage": "-", "welding_current": "-", "welding_speed": 1.67, "preheat_temp": "-", "welding_env": "underwater", "residual_stress": "-", "fatigue_specimen_type": "Standard", "fatigue_specimen_thickness": 6, "fatigue_test_type": "Low cycle fatigue, tensile", "fatigue_temp": "-", "fatigue_env": "-", "load_ratio": 0.1, "frequency": "-", "fatigue_machine": "-", "fatigue_standard": "-", "fatigue_test_control": "Stress", "stress_concentration": "-", "failure_location": "-"}}, {"id": "WELD2025:2266", "name": "C–Mn steel (En2b) | Butt Joint", "material_family": "Welded joint", "points": [[427.0, 17400.0, 0], [398.0, 44300.0, 0], [374.0, 80100.0, 0], [321.0, 97700.0, 0], [268.0, 319000.0, 0], [212.0, 797000.0, 0], [198.0, 827000.0, 0], [186.0, 1110000.0, 0], [166.0, 1920000.0, 0], [152.0, 5400000.0, 1]], "conditions": {"material": "C–Mn steel (En2b)", "am_type": "Manual Metal Arc Welding", "load_ratio": "0.1", "test_type": "Axial", "temperature": "-", "surface_treatment": "Stress relieved at 600°C"}, "metadata": {"dataset_id": 2266, "title": "Integrated fracture mechanics approach to analyse fatigue behaviour of welded joints", "doi": "10.1179/136217104225021634", "authors": "Chapetti, MD; Belmonte, J; Tagawa, T; Miyata, T", "publication": "SCIENCE AND TECHNOLOGY OF WELDING AND JOINING", "year_of_publication": 2004, "UT": "WOS:000225132100007", "base_material": "C–Mn steel (En2b)", "base_young_modulus": "-", "base_yield_strength": "286, 532", "base_ultimate_strength": "472, 740", "base_elongation": "-", "weld_material": "-", "weld_young_modulus": "-", "weld_yield_strength": "-", "weld_ultimate_strength": "-", "weld_elongation": "-", "processing": "Stress relieved at 600°C", "welding_joint": "Butt Joint", "welding_method": "Manual Metal Arc Welding", "welding_voltage": "-", "welding_current": "-", "welding_speed": "-", "preheat_temp": "-", "welding_env": "-", "residual_stress": "Residual stresses relieved", "fatigue_specimen_type": "Butt welded joint", "fatigue_specimen_thickness": 12.5, "fatigue_test_type": "Axial", "fatigue_temp": "-", "fatigue_env": "-", "load_ratio": 0.1, "frequency": 50, "fatigue_machine": "-", "fatigue_standard": "ASTM E 466–96", "fatigue_test_control": "Stress", "stress_concentration": "-", "failure_location": "Weld toe"}}, {"id": "WELD2025:2267", "name": "Spheroidal graphite cast iron (FCD700) and mild steel (SS400) | Butt Joint", "material_family": "Welded joint", "points": [[273.0, 53400.0, 0], [233.0, 157000.0, 0], [252.0, 286000.0, 0], [233.0, 620000.0, 0], [213.0, 2480000.0, 0], [220.0, 3270000.0, 0], [217.0, 3410000.0, 0], [211.0, 9840000.0, 1]], "conditions": {"material": "Spheroidal graphite cast iron (FCD700) and mild steel (SS400)", "am_type": "Electron Beam Welding", "load_ratio": "-", "test_type": "Rotary bending fatigue test", "temperature": "-", "surface_treatment": "-"}, "metadata": {"dataset_id": 2267, "title": "Mechanical Properties of Electron Beam Welded Spheroidal Graphite Cast Iron and Mild Steel Welded Joints", "doi": "10.2320/matertrans.F-M2011820", "authors": "Sekiguchi, Shinichi; Shibata, Fumio", "publication": "MATERIALS TRANSACTIONS", "year_of_publication": 2011, "UT": "WOS:000297181800011", "base_material": "Spheroidal graphite cast iron (FCD700) and mild steel (SS400)", "base_young_modulus": "-", "base_yield_strength": "-", "base_ultimate_strength": "-", "base_elongation": "-", "weld_material": "-", "weld_young_modulus": "-", "weld_yield_strength": "-", "weld_ultimate_strength": "240, 311", "weld_elongation": "0.40, 1.74", "processing": "-", "welding_joint": "Butt Joint", "welding_method": "Electron Beam Welding", "welding_voltage": 150000, "welding_current": 0.03, "welding_speed": 10, "preheat_temp": "-", "welding_env": "High-vacuum", "residual_stress": "-", "fatigue_specimen_type": "-", "fatigue_specimen_thickness": 18, "fatigue_test_type": "Rotary bending fatigue test", "fatigue_temp": "-", "fatigue_env": "-", "load_ratio": "-", "frequency": 50, "fatigue_machine": "-", "fatigue_standard": "-", "fatigue_test_control": "-", "stress_concentration": "-", "failure_location": "Fusion zone or mild steel base metal"}}, {"id": "WELD2025:2268", "name": "6061-T6 aluminum alloy (A6061-JIS) | Butt Joint", "material_family": "Welded joint", "points": [[43.0, 194000.0, 0], [39.0, 244000.0, 0], [49.0, 350000.0, 0], [43.0, 749000.0, 0], [39.0, 2340000.0, 0], [30.0, 10100000.0, 0]], "conditions": {"material": "6061-T6 aluminum alloy (A6061-JIS)", "am_type": "Friction welding", "load_ratio": "-", "test_type": "Rotary bending", "temperature": "-", "surface_treatment": "-"}, "metadata": {"dataset_id": 2268, "title": "Fatigue strength of friction-welded 6061 aluminum alloy joints", "doi": "10.2320/matertrans.L-MRA2007880", "authors": "Yamamoto, Yoshiaki; Ochi, Hiizu; Sawai, Takeshi; Yamaguchi, Hiroshi; Ogawa, Koichi", "publication": "MATERIALS TRANSACTIONS", "year_of_publication": 2007, "UT": "WOS:000251869800021", "base_material": "6061-T6 aluminum alloy (A6061-JIS)", "base_young_modulus": "-", "base_yield_strength": "-", "base_ultimate_strength": 287, "base_elongation": 13.6, "weld_material": "6061-T6 aluminum alloy (A6061-JIS)", "weld_young_modulus": "-", "weld_yield_strength": "-", "weld_ultimate_strength": 196, "weld_elongation": "-", "processing": "-", "welding_joint": "Butt Joint", "welding_method": "Friction welding", "welding_voltage": "-", "welding_current": "-", "welding_speed": "-", "preheat_temp": "-", "welding_env": "-", "residual_stress": "-", "fatigue_specimen_type": "Round bar (smoothed)", "fatigue_specimen_thickness": 15, "fatigue_test_type": "Rotary bending", "fatigue_temp": "-", "fatigue_env": "-", "load_ratio": "-", "frequency": "-", "fatigue_machine": "Ono's rotary bending test machine", "fatigue_standard": "-", "fatigue_test_control": "-", "stress_concentration": "-", "failure_location": "Weld interface or heat-affected zone (HAZ)"}}, {"id": "WELD2025:2269", "name": "6061-T6 aluminum alloy (A6061-JIS) | Butt Joint", "material_family": "Welded joint", "points": [[151.0, 562000.0, 0], [139.0, 1030000.0, 0], [130.0, 1300000.0, 0], [121.0, 3020000.0, 0], [129.0, 3380000.0, 0], [126.0, 4110000.0, 0], [123.0, 4990000.0, 0]], "conditions": {"material": "6061-T6 aluminum alloy (A6061-JIS)", "am_type": "Friction welding", "load_ratio": "-", "test_type": "Rotary bending", "temperature": "-", "surface_treatment": "-"}, "metadata": {"dataset_id": 2269, "title": "Fatigue strength of friction-welded 6061 aluminum alloy joints", "doi": "10.2320/matertrans.L-MRA2007880", "authors": "Yamamoto, Yoshiaki; Ochi, Hiizu; Sawai, Takeshi; Yamaguchi, Hiroshi; Ogawa, Koichi", "publication": "MATERIALS TRANSACTIONS", "year_of_publication": 2007, "UT": "WOS:000251869800021", "base_material": "6061-T6 aluminum alloy (A6061-JIS)", "base_young_modulus": "-", "base_yield_strength": "-", "base_ultimate_strength": 287, "base_elongation": 13.6, "weld_material": "6061-T6 aluminum alloy (A6061-JIS)", "weld_young_modulus": "-", "weld_yield_strength": "-", "weld_ultimate_strength": 216, "weld_elongation": "-", "processing": "-", "welding_joint": "Butt Joint", "welding_method": "Friction welding", "welding_voltage": "-", "welding_current": "-", "welding_speed": "-", "preheat_temp": "-", "welding_env": "-", "residual_stress": "-", "fatigue_specimen_type": "Round bar (smoothed)", "fatigue_specimen_thickness": 15, "fatigue_test_type": "Rotary bending", "fatigue_temp": "-", "fatigue_env": "-", "load_ratio": "-", "frequency": "-", "fatigue_machine": "Ono's rotary bending test machine", "fatigue_standard": "-", "fatigue_test_control": "-", "stress_concentration": "-", "failure_location": "Weld interface or heat-affected zone (HAZ)"}}, {"id": "WELD2025:2270", "name": "6061-T6 aluminum alloy (A6061-JIS) | Butt Joint", "material_family": "Welded joint", "points": [[147.0, 443000.0, 0], [140.0, 1680000.0, 0], [133.0, 1820000.0, 0], [130.0, 2860000.0, 0], [123.0, 5700000.0, 0], [119.0, 8710000.0, 0], [115.0, 9950000.0, 0]], "conditions": {"material": "6061-T6 aluminum alloy (A6061-JIS)", "am_type": "Friction welding", "load_ratio": "-", "test_type": "Rotary bending", "temperature": "-", "surface_treatment": "-"}, "metadata": {"dataset_id": 2270, "title": "Fatigue strength of friction-welded 6061 aluminum alloy joints", "doi": "10.2320/matertrans.L-MRA2007880", "authors": "Yamamoto, Yoshiaki; Ochi, Hiizu; Sawai, Takeshi; Yamaguchi, Hiroshi; Ogawa, Koichi", "publication": "MATERIALS TRANSACTIONS", "year_of_publication": 2007, "UT": "WOS:000251869800021", "base_material": "6061-T6 aluminum alloy (A6061-JIS)", "base_young_modulus": "-", "base_yield_strength": "-", "base_ultimate_strength": 287, "base_elongation": 13.6, "weld_material": "6061-T6 aluminum alloy (A6061-JIS)", "weld_young_modulus": "-", "weld_yield_strength": "-", "weld_ultimate_strength": 233, "weld_elongation": "-", "processing": "-", "welding_joint": "Butt Joint", "welding_method": "Friction welding", "welding_voltage": "-", "welding_current": "-", "welding_speed": "-", "preheat_temp": "-", "welding_env": "-", "residual_stress": "-", "fatigue_specimen_type": "Round bar (smoothed)", "fatigue_specimen_thickness": 15, "fatigue_test_type": "Rotary bending", "fatigue_temp": "-", "fatigue_env": "-", "load_ratio": "-", "frequency": "-", "fatigue_machine": "Ono's rotary bending test machine", "fatigue_standard": "-", "fatigue_test_control": "-", "stress_concentration": "-", "failure_location": "Weld interface or heat-affected zone (HAZ)"}}, {"id": "WELD2025:2271", "name": "6061-T6 aluminum alloy (A6061-JIS) | Butt Joint", "material_family": "Welded joint", "points": [[150.0, 598000.0, 0], [145.0, 1230000.0, 0], [141.0, 1640000.0, 0], [135.0, 3410000.0, 0], [130.0, 5030000.0, 0], [125.0, 6620000.0, 0], [120.0, 9950000.0, 0]], "conditions": {"material": "6061-T6 aluminum alloy (A6061-JIS)", "am_type": "Friction welding", "load_ratio": "-", "test_type": "Rotary bending", "temperature": "-", "surface_treatment": "-"}, "metadata": {"dataset_id": 2271, "title": "Fatigue strength of friction-welded 6061 aluminum alloy joints", "doi": "10.2320/matertrans.L-MRA2007880", "authors": "Yamamoto, Yoshiaki; Ochi, Hiizu; Sawai, Takeshi; Yamaguchi, Hiroshi; Ogawa, Koichi", "publication": "MATERIALS TRANSACTIONS", "year_of_publication": 2007, "UT": "WOS:000251869800021", "base_material": "6061-T6 aluminum alloy (A6061-JIS)", "base_young_modulus": "-", "base_yield_strength": "-", "base_ultimate_strength": 287, "base_elongation": 13.6, "weld_material": "6061-T6 aluminum alloy (A6061-JIS)", "weld_young_modulus": "-", "weld_yield_strength": "-", "weld_ultimate_strength": 243, "weld_elongation": "-", "processing": "-", "welding_joint": "Butt Joint", "welding_method": "Friction welding", "welding_voltage": "-", "welding_current": "-", "welding_speed": "-", "preheat_temp": "-", "welding_env": "-", "residual_stress": "-", "fatigue_specimen_type": "Round bar (smoothed)", "fatigue_specimen_thickness": 15, "fatigue_test_type": "Rotary bending", "fatigue_temp": "-", "fatigue_env": "-", "load_ratio": "-", "frequency": "-", "fatigue_machine": "Ono's rotary bending test machine", "fatigue_standard": "-", "fatigue_test_control": "-", "stress_concentration": "-", "failure_location": "Weld interface or heat-affected zone (HAZ)"}}, {"id": "WELD2025:2272", "name": "6061-T6 aluminum alloy (A6061-JIS) | Butt Joint", "material_family": "Welded joint", "points": [[156.0, 1260000.0, 0], [152.0, 1420000.0, 0], [145.0, 1320000.0, 0], [141.0, 2880000.0, 0], [136.0, 6110000.0, 0], [131.0, 6920000.0, 0], [128.0, 7360000.0, 0], [126.0, 9770000.0, 0]], "conditions": {"material": "6061-T6 aluminum alloy (A6061-JIS)", "am_type": "Friction welding", "load_ratio": "-", "test_type": "Rotary bending", "temperature": "-", "surface_treatment": "-"}, "metadata": {"dataset_id": 2272, "title": "Fatigue strength of friction-welded 6061 aluminum alloy joints", "doi": "10.2320/matertrans.L-MRA2007880", "authors": "Yamamoto, Yoshiaki; Ochi, Hiizu; Sawai, Takeshi; Yamaguchi, Hiroshi; Ogawa, Koichi", "publication": "MATERIALS TRANSACTIONS", "year_of_publication": 2007, "UT": "WOS:000251869800021", "base_material": "6061-T6 aluminum alloy (A6061-JIS)", "base_young_modulus": "-", "base_yield_strength": "-", "base_ultimate_strength": 287, "base_elongation": 13.6, "weld_material": "6061-T6 aluminum alloy (A6061-JIS)", "weld_young_modulus": "-", "weld_yield_strength": "-", "weld_ultimate_strength": 250, "weld_elongation": "-", "processing": "-", "welding_joint": "Butt Joint", "welding_method": "Friction welding", "welding_voltage": "-", "welding_current": "-", "welding_speed": "-", "preheat_temp": "-", "welding_env": "-", "residual_stress": "-", "fatigue_specimen_type": "Round bar (smoothed)", "fatigue_specimen_thickness": 15, "fatigue_test_type": "Rotary bending", "fatigue_temp": "-", "fatigue_env": "-", "load_ratio": "-", "frequency": "-", "fatigue_machine": "Ono's rotary bending test machine", "fatigue_standard": "-", "fatigue_test_control": "-", "stress_concentration": "-", "failure_location": "Weld interface or heat-affected zone (HAZ)"}}, {"id": "WELD2025:2273", "name": "6061-T6 aluminum alloy (A6061-JIS) | Butt Joint", "material_family": "Welded joint", "points": [[44.0, 12800.0, 0], [44.0, 26600.0, 0], [56.0, 96200.0, 0], [91.0, 58200.0, 0], [79.0, 146000.0, 0], [59.0, 314000.0, 0], [40.0, 10000000.0, 1]], "conditions": {"material": "6061-T6 aluminum alloy (A6061-JIS)", "am_type": "Friction welding", "load_ratio": "-", "test_type": "Rotary bending", "temperature": "-", "surface_treatment": "-"}, "metadata": {"dataset_id": 2273, "title": "Fatigue strength of friction-welded 6061 aluminum alloy joints", "doi": "10.2320/matertrans.L-MRA2007880", "authors": "Yamamoto, Yoshiaki; Ochi, Hiizu; Sawai, Takeshi; Yamaguchi, Hiroshi; Ogawa, Koichi", "publication": "MATERIALS TRANSACTIONS", "year_of_publication": 2007, "UT": "WOS:000251869800021", "base_material": "6061-T6 aluminum alloy (A6061-JIS)", "base_young_modulus": "-", "base_yield_strength": "-", "base_ultimate_strength": 287, "base_elongation": 13.6, "weld_material": "6061-T6 aluminum alloy (A6061-JIS)", "weld_young_modulus": "-", "weld_yield_strength": "-", "weld_ultimate_strength": 196, "weld_elongation": "-", "processing": "-", "welding_joint": "Butt Joint", "welding_method": "Friction welding", "welding_voltage": "-", "welding_current": "-", "welding_speed": "-", "preheat_temp": "-", "welding_env": "-", "residual_stress": "-", "fatigue_specimen_type": "Round bar (notched)", "fatigue_specimen_thickness": 14, "fatigue_test_type": "Rotary bending", "fatigue_temp": "-", "fatigue_env": "-", "load_ratio": "-", "frequency": "-", "fatigue_machine": "cantilever rotary bending test machine", "fatigue_standard": "-", "fatigue_test_control": "-", "stress_concentration": "1.66", "failure_location": "Weld interface or heat-affected zone (HAZ)"}}, {"id": "WELD2025:2274", "name": "6061-T6 aluminum alloy (A6061-JIS) | Butt Joint", "material_family": "Welded joint", "points": [[110.0, 186000.0, 0], [110.0, 322000.0, 0], [100.0, 847000.0, 0], [101.0, 2110000.0, 0], [91.0, 6860000.0, 0], [85.0, 10000000.0, 1]], "conditions": {"material": "6061-T6 aluminum alloy (A6061-JIS)", "am_type": "Friction welding", "load_ratio": "-", "test_type": "Rotary bending", "temperature": "-", "surface_treatment": "-"}, "metadata": {"dataset_id": 2274, "title": "Fatigue strength of friction-welded 6061 aluminum alloy joints", "doi": "10.2320/matertrans.L-MRA2007880", "authors": "Yamamoto, Yoshiaki; Ochi, Hiizu; Sawai, Takeshi; Yamaguchi, Hiroshi; Ogawa, Koichi", "publication": "MATERIALS TRANSACTIONS", "year_of_publication": 2007, "UT": "WOS:000251869800021", "base_material": "6061-T6 aluminum alloy (A6061-JIS)", "base_young_modulus": "-", "base_yield_strength": "-", "base_ultimate_strength": 287, "base_elongation": 13.6, "weld_material": "6061-T6 aluminum alloy (A6061-JIS)", "weld_young_modulus": "-", "weld_yield_strength": "-", "weld_ultimate_strength": 216, "weld_elongation": "-", "processing": "-", "welding_joint": "Butt Joint", "welding_method": "Friction welding", "welding_voltage": "-", "welding_current": "-", "welding_speed": "-", "preheat_temp": "-", "welding_env": "-", "residual_stress": "-", "fatigue_specimen_type": "Round bar (notched)", "fatigue_specimen_thickness": 14, "fatigue_test_type": "Rotary bending", "fatigue_temp": "-", "fatigue_env": "-", "load_ratio": "-", "frequency": "-", "fatigue_machine": "cantilever rotary bending test machine", "fatigue_standard": "-", "fatigue_test_control": "-", "stress_concentration": "1.66", "failure_location": "Weld interface or heat-affected zone (HAZ)"}}, {"id": "WELD2025:2275", "name": "6061-T6 aluminum alloy (A6061-JIS) | Butt Joint", "material_family": "Welded joint", "points": [[99.0, 111000.0, 0], [94.0, 107000.0, 0], [94.0, 269000.0, 0], [89.0, 441000.0, 0], [84.0, 307000.0, 0], [83.0, 398000.0, 0], [79.0, 904000.0, 0], [79.0, 10000000.0, 1]], "conditions": {"material": "6061-T6 aluminum alloy (A6061-JIS)", "am_type": "Friction welding", "load_ratio": "-", "test_type": "Rotary bending", "temperature": "-", "surface_treatment": "-"}, "metadata": {"dataset_id": 2275, "title": "Fatigue strength of friction-welded 6061 aluminum alloy joints", "doi": "10.2320/matertrans.L-MRA2007880", "authors": "Yamamoto, Yoshiaki; Ochi, Hiizu; Sawai, Takeshi; Yamaguchi, Hiroshi; Ogawa, Koichi", "publication": "MATERIALS TRANSACTIONS", "year_of_publication": 2007, "UT": "WOS:000251869800021", "base_material": "6061-T6 aluminum alloy (A6061-JIS)", "base_young_modulus": "-", "base_yield_strength": "-", "base_ultimate_strength": 287, "base_elongation": 13.6, "weld_material": "6061-T6 aluminum alloy (A6061-JIS)", "weld_young_modulus": "-", "weld_yield_strength": "-", "weld_ultimate_strength": 233, "weld_elongation": "-", "processing": "-", "welding_joint": "Butt Joint", "welding_method": "Friction welding", "welding_voltage": "-", "welding_current": "-", "welding_speed": "-", "preheat_temp": "-", "welding_env": "-", "residual_stress": "-", "fatigue_specimen_type": "Round bar (notched)", "fatigue_specimen_thickness": 14, "fatigue_test_type": "Rotary bending", "fatigue_temp": "-", "fatigue_env": "-", "load_ratio": "-", "frequency": "-", "fatigue_machine": "cantilever rotary bending test machine", "fatigue_standard": "-", "fatigue_test_control": "-", "stress_concentration": "1.66", "failure_location": "Weld interface or heat-affected zone (HAZ)"}}, {"id": "WELD2025:2276", "name": "6061-T6 aluminum alloy (A6061-JIS) | Butt Joint", "material_family": "Welded joint", "points": [[105.0, 266000.0, 0], [105.0, 451000.0, 0], [101.0, 385000.0, 0], [101.0, 584000.0, 0], [96.0, 1190000.0, 0], [96.0, 5800000.0, 0], [90.0, 5930000.0, 0], [85.0, 10000000.0, 1]], "conditions": {"material": "6061-T6 aluminum alloy (A6061-JIS)", "am_type": "Friction welding", "load_ratio": "-", "test_type": "Rotary bending", "temperature": "-", "surface_treatment": "-"}, "metadata": {"dataset_id": 2276, "title": "Fatigue strength of friction-welded 6061 aluminum alloy joints", "doi": "10.2320/matertrans.L-MRA2007880", "authors": "Yamamoto, Yoshiaki; Ochi, Hiizu; Sawai, Takeshi; Yamaguchi, Hiroshi; Ogawa, Koichi", "publication": "MATERIALS TRANSACTIONS", "year_of_publication": 2007, "UT": "WOS:000251869800021", "base_material": "6061-T6 aluminum alloy (A6061-JIS)", "base_young_modulus": "-", "base_yield_strength": "-", "base_ultimate_strength": 287, "base_elongation": 13.6, "weld_material": "6061-T6 aluminum alloy (A6061-JIS)", "weld_young_modulus": "-", "weld_yield_strength": "-", "weld_ultimate_strength": 243, "weld_elongation": "-", "processing": "-", "welding_joint": "Butt Joint", "welding_method": "Friction welding", "welding_voltage": "-", "welding_current": "-", "welding_speed": "-", "preheat_temp": "-", "welding_env": "-", "residual_stress": "-", "fatigue_specimen_type": "Round bar (notched)", "fatigue_specimen_thickness": 14, "fatigue_test_type": "Rotary bending", "fatigue_temp": "-", "fatigue_env": "-", "load_ratio": "-", "frequency": "-", "fatigue_machine": "cantilever rotary bending test machine", "fatigue_standard": "-", "fatigue_test_control": "-", "stress_concentration": "1.66", "failure_location": "Weld interface or heat-affected zone (HAZ)"}}, {"id": "WELD2025:2277", "name": "6061-T6 aluminum alloy (A6061-JIS) | Butt Joint", "material_family": "Welded joint", "points": [[100.0, 131000.0, 0], [95.0, 151000.0, 0], [90.0, 210000.0, 0], [85.0, 325000.0, 0], [85.0, 979000.0, 0], [90.0, 1470000.0, 0], [81.0, 5000000.0, 0], [75.0, 10000000.0, 1]], "conditions": {"material": "6061-T6 aluminum alloy (A6061-JIS)", "am_type": "Friction welding", "load_ratio": "-", "test_type": "Rotary bending", "temperature": "-", "surface_treatment": "-"}, "metadata": {"dataset_id": 2277, "title": "Fatigue strength of friction-welded 6061 aluminum alloy joints", "doi": "10.2320/matertrans.L-MRA2007880", "authors": "Yamamoto, Yoshiaki; Ochi, Hiizu; Sawai, Takeshi; Yamaguchi, Hiroshi; Ogawa, Koichi", "publication": "MATERIALS TRANSACTIONS", "year_of_publication": 2007, "UT": "WOS:000251869800021", "base_material": "6061-T6 aluminum alloy (A6061-JIS)", "base_young_modulus": "-", "base_yield_strength": "-", "base_ultimate_strength": 287, "base_elongation": 13.6, "weld_material": "6061-T6 aluminum alloy (A6061-JIS)", "weld_young_modulus": "-", "weld_yield_strength": "-", "weld_ultimate_strength": 250, "weld_elongation": "-", "processing": "-", "welding_joint": "Butt Joint", "welding_method": "Friction welding", "welding_voltage": "-", "welding_current": "-", "welding_speed": "-", "preheat_temp": "-", "welding_env": "-", "residual_stress": "-", "fatigue_specimen_type": "Round bar (notched)", "fatigue_specimen_thickness": 14, "fatigue_test_type": "Rotary bending", "fatigue_temp": "-", "fatigue_env": "-", "load_ratio": "-", "frequency": "-", "fatigue_machine": "cantilever rotary bending test machine", "fatigue_standard": "-", "fatigue_test_control": "-", "stress_concentration": "1.66", "failure_location": "Weld interface or heat-affected zone (HAZ)"}}, {"id": "WELD2025:2278", "name": "Un-coated hot-rolled steel sheet | Lap fillet joint", "material_family": "Welded joint", "points": [[492.0, 157000.0, 0], [440.0, 334000.0, 0], [395.0, 470000.0, 0], [381.0, 746000.0, 0], [366.0, 1010000.0, 0], [347.0, 10000000.0, 1]], "conditions": {"material": "Un-coated hot-rolled steel sheet", "am_type": "Arc welding", "load_ratio": "0", "test_type": "Pulsating plane bending fatigue test", "temperature": "-", "surface_treatment": "-"}, "metadata": {"dataset_id": 2278, "title": "Effects of Shot Blasting on Corrosion Properties after Electrodeposition and Fatigue Properties of Arc Welds in Automotive Steel Sheets", "doi": "10.2320/matertrans.P-M2017838", "authors": "Fujimoto, Hiroki; Akioka, Koji; Tokunaga, Masatoshi", "publication": "MATERIALS TRANSACTIONS", "year_of_publication": 2017, "UT": "WOS:000419473400013", "base_material": "Un-coated hot-rolled steel sheet", "base_young_modulus": "-", "base_yield_strength": 304, "base_ultimate_strength": 462, "base_elongation": 37, "weld_material": "NSSW YM-24T", "weld_young_modulus": "-", "weld_yield_strength": "-", "weld_ultimate_strength": "-", "weld_elongation": "-", "processing": "-", "welding_joint": "Lap fillet joint", "welding_method": "Arc welding", "welding_voltage": 23, "welding_current": 135, "welding_speed": 8.33, "preheat_temp": "-", "welding_env": "Shielding gas (Ar + 20% CO₂, 20 ℓ/min)", "residual_stress": "0 MPa", "fatigue_specimen_type": "Lap fillet joint", "fatigue_specimen_thickness": 2.0, "fatigue_test_type": "Pulsating plane bending fatigue test", "fatigue_temp": "-", "fatigue_env": "-", "load_ratio": 0, "frequency": "-", "fatigue_machine": "Shimadzu TB-10 bending/torsion fatigue testing machine", "fatigue_standard": "-", "fatigue_test_control": "Displacement control", "stress_concentration": "-", "failure_location": "Weld toe"}}, {"id": "WELD2025:2279", "name": "Un-coated hot-stamped steel sheet | Lap fillet joint", "material_family": "Welded joint", "points": [[451.0, 262000.0, 0], [400.0, 550000.0, 0], [385.0, 677000.0, 0], [349.0, 1280000.0, 0], [338.0, 1670000.0, 0], [322.0, 10000000.0, 1]], "conditions": {"material": "Un-coated hot-stamped steel sheet", "am_type": "Arc welding", "load_ratio": "0", "test_type": "Pulsating plane bending fatigue test", "temperature": "-", "surface_treatment": "-"}, "metadata": {"dataset_id": 2279, "title": "Effects of Shot Blasting on Corrosion Properties after Electrodeposition and Fatigue Properties of Arc Welds in Automotive Steel Sheets", "doi": "10.2320/matertrans.P-M2017838", "authors": "Fujimoto, Hiroki; Akioka, Koji; Tokunaga, Masatoshi", "publication": "MATERIALS TRANSACTIONS", "year_of_publication": 2017, "UT": "WOS:000419473400013", "base_material": "Un-coated hot-stamped steel sheet", "base_young_modulus": "-", "base_yield_strength": 1130, "base_ultimate_strength": 1553, "base_elongation": 8, "weld_material": "NSSW YM-24T", "weld_young_modulus": "-", "weld_yield_strength": "-", "weld_ultimate_strength": "-", "weld_elongation": "-", "processing": "-", "welding_joint": "Lap fillet joint", "welding_method": "Arc welding", "welding_voltage": 23, "welding_current": 135, "welding_speed": 8.33, "preheat_temp": "-", "welding_env": "Shielding gas (Ar + 20% CO₂, 20 ℓ/min)", "residual_stress": "0 MPa", "fatigue_specimen_type": "Lap fillet joint", "fatigue_specimen_thickness": 2.0, "fatigue_test_type": "Pulsating plane bending fatigue test", "fatigue_temp": "-", "fatigue_env": "-", "load_ratio": 0, "frequency": "-", "fatigue_machine": "Shimadzu TB-10 bending/torsion fatigue testing machine", "fatigue_standard": "-", "fatigue_test_control": "Displacement control", "stress_concentration": "-", "failure_location": "Weld toe"}}, {"id": "WELD2025:2280", "name": "Un-coated hot-rolled steel sheet | Lap fillet joint", "material_family": "Welded joint", "points": [[552.0, 226000.0, 0], [495.0, 1480000.0, 0], [445.0, 10000000.0, 1]], "conditions": {"material": "Un-coated hot-rolled steel sheet", "am_type": "Arc welding", "load_ratio": "0", "test_type": "Pulsating plane bending fatigue test", "temperature": "-", "surface_treatment": "Shot blasting"}, "metadata": {"dataset_id": 2280, "title": "Effects of Shot Blasting on Corrosion Properties after Electrodeposition and Fatigue Properties of Arc Welds in Automotive Steel Sheets", "doi": "10.2320/matertrans.P-M2017838", "authors": "Fujimoto, Hiroki; Akioka, Koji; Tokunaga, Masatoshi", "publication": "MATERIALS TRANSACTIONS", "year_of_publication": 2017, "UT": "WOS:000419473400013", "base_material": "Un-coated hot-rolled steel sheet", "base_young_modulus": "-", "base_yield_strength": 304, "base_ultimate_strength": 462, "base_elongation": 37, "weld_material": "NSSW YM-24T", "weld_young_modulus": "-", "weld_yield_strength": "-", "weld_ultimate_strength": "-", "weld_elongation": "-", "processing": "Shot blasting", "welding_joint": "Lap fillet joint", "welding_method": "Arc welding", "welding_voltage": 23, "welding_current": 135, "welding_speed": 8.33, "preheat_temp": "-", "welding_env": "Shielding gas (Ar + 20% CO₂, 20 ℓ/min)", "residual_stress": "-400 MPa (compressive)", "fatigue_specimen_type": "Lap fillet joint", "fatigue_specimen_thickness": 2.0, "fatigue_test_type": "Pulsating plane bending fatigue test", "fatigue_temp": "-", "fatigue_env": "-", "load_ratio": 0, "frequency": "-", "fatigue_machine": "Shimadzu TB-10 bending/torsion fatigue testing machine", "fatigue_standard": "-", "fatigue_test_control": "Displacement control", "stress_concentration": "-", "failure_location": "Weld toe"}}, {"id": "WELD2025:2281", "name": "Un-coated hot-stamped steel sheet | Lap fillet joint", "material_family": "Welded joint", "points": [[593.0, 249000.0, 0], [556.0, 952000.0, 0], [503.0, 1410000.0, 0], [474.0, 10000000.0, 1]], "conditions": {"material": "Un-coated hot-stamped steel sheet", "am_type": "Arc welding", "load_ratio": "0", "test_type": "Pulsating plane bending fatigue test", "temperature": "-", "surface_treatment": "Shot blasting"}, "metadata": {"dataset_id": 2281, "title": "Effects of Shot Blasting on Corrosion Properties after Electrodeposition and Fatigue Properties of Arc Welds in Automotive Steel Sheets", "doi": "10.2320/matertrans.P-M2017838", "authors": "Fujimoto, Hiroki; Akioka, Koji; Tokunaga, Masatoshi", "publication": "MATERIALS TRANSACTIONS", "year_of_publication": 2017, "UT": "WOS:000419473400013", "base_material": "Un-coated hot-stamped steel sheet", "base_young_modulus": "-", "base_yield_strength": 1130, "base_ultimate_strength": 1553, "base_elongation": 8, "weld_material": "NSSW YM-24T", "weld_young_modulus": "-", "weld_yield_strength": "-", "weld_ultimate_strength": "-", "weld_elongation": "-", "processing": "Shot blasting", "welding_joint": "Lap fillet joint", "welding_method": "Arc welding", "welding_voltage": 23, "welding_current": 135, "welding_speed": 8.33, "preheat_temp": "-", "welding_env": "Shielding gas (Ar + 20% CO₂, 20 ℓ/min)", "residual_stress": "-400 MPa (compressive)", "fatigue_specimen_type": "Lap fillet joint", "fatigue_specimen_thickness": 2.0, "fatigue_test_type": "Pulsating plane bending fatigue test", "fatigue_temp": "-", "fatigue_env": "-", "load_ratio": 0, "frequency": "-", "fatigue_machine": "Shimadzu TB-10 bending/torsion fatigue testing machine", "fatigue_standard": "-", "fatigue_test_control": "Displacement control", "stress_concentration": "-", "failure_location": "Weld toe"}}, {"id": "WELD2025:2282", "name": "AA2024 (Aluminum-Copper-Magnesium alloy) | I-butt joint", "material_family": "Welded joint", "points": [[200.0, 54300.0, 0], [198.0, 95700.0, 0], [173.0, 104000.0, 0], [193.0, 118000.0, 0], [191.0, 138000.0, 0], [153.0, 143000.0, 0], [191.0, 185000.0, 0], [67.0, 193000.0, 0], [147.0, 515000.0, 0], [130.0, 828000.0, 0], [134.0, 1100000.0, 0], [100.0, 2120000.0, 0], [107.0, 2180000.0, 0], [99.0, 2370000.0, 0], [124.0, 2840000.0, 0], [131.0, 1050000.0, 0], [115.0, 1970000.0, 0], [107.0, 2390000.0, 0], [211.0, 72700.0, 0]], "conditions": {"material": "AA2024 (Aluminum-Copper-Magnesium alloy)", "am_type": "Gas Tungsten Arc (GTA) welding", "load_ratio": "-", "test_type": "Axial (tensile loading)", "temperature": "-", "surface_treatment": "-"}, "metadata": {"dataset_id": 2282, "title": "A comparison of gas tungsten arc and CO2 laser beam welding of AA2024", "doi": "10.2351/1.1356419", "authors": "Ion, JC; Kokkonen, J", "publication": "JOURNAL OF LASER APPLICATIONS", "year_of_publication": 2001, "UT": "WOS:000168085200005", "base_material": "AA2024 (Aluminum-Copper-Magnesium alloy)", "base_young_modulus": "-", "base_yield_strength": 225, "base_ultimate_strength": 499, "base_elongation": 15.7, "weld_material": "AA2319 (Aluminum-Copper alloy)", "weld_young_modulus": "-", "weld_yield_strength": "-", "weld_ultimate_strength": 385, "weld_elongation": 3.2, "processing": "-", "welding_joint": "I-butt joint", "welding_method": "Gas Tungsten Arc (GTA) welding", "welding_voltage": "-", "welding_current": 160, "welding_speed": 5.83, "preheat_temp": "-", "welding_env": "Argon shielding (CO2 laser and GTA)", "residual_stress": "-", "fatigue_specimen_type": "Flat plates", "fatigue_specimen_thickness": 1.6, "fatigue_test_type": "Axial (tensile loading)", "fatigue_temp": "-", "fatigue_env": "-", "load_ratio": "-", "frequency": "20–50", "fatigue_machine": "-", "fatigue_standard": "IIW recommendations (FAT classes)", "fatigue_test_control": "Stress", "stress_concentration": "-", "failure_location": "Weld toe"}}, {"id": "WELD2025:2283", "name": "AA2024 (Aluminum-Copper-Magnesium alloy) | I-butt joint", "material_family": "Welded joint", "points": [[297.0, 10000.0, 0], [211.0, 30300.0, 0], [199.0, 40500.0, 0], [131.0, 88000.0, 0], [106.0, 258000.0, 0], [115.0, 326000.0, 0], [112.0, 425000.0, 0], [100.0, 462000.0, 0]], "conditions": {"material": "AA2024 (Aluminum-Copper-Magnesium alloy)", "am_type": "CO2 laser beam welding", "load_ratio": "-", "test_type": "Axial (tensile loading)", "temperature": "-", "surface_treatment": "-"}, "metadata": {"dataset_id": 2283, "title": "A comparison of gas tungsten arc and CO2 laser beam welding of AA2024", "doi": "10.2351/1.1356419", "authors": "Ion, JC; Kokkonen, J", "publication": "JOURNAL OF LASER APPLICATIONS", "year_of_publication": 2001, "UT": "WOS:000168085200005", "base_material": "AA2024 (Aluminum-Copper-Magnesium alloy)", "base_young_modulus": "-", "base_yield_strength": 225, "base_ultimate_strength": 499, "base_elongation": 15.7, "weld_material": "AA2319 (Aluminum-Copper alloy)", "weld_young_modulus": "-", "weld_yield_strength": "-", "weld_ultimate_strength": 369, "weld_elongation": 1.3, "processing": "-", "welding_joint": "I-butt joint", "welding_method": "CO2 laser beam welding", "welding_voltage": "-", "welding_current": "-", "welding_speed": 66.67, "preheat_temp": "-", "welding_env": "Argon/Helium mixture for plasma control", "residual_stress": "-", "fatigue_specimen_type": "Flat plates", "fatigue_specimen_thickness": 1.6, "fatigue_test_type": "Axial (tensile loading)", "fatigue_temp": "-", "fatigue_env": "-", "load_ratio": "-", "frequency": "20–50", "fatigue_machine": "-", "fatigue_standard": "IIW recommendations (FAT classes)", "fatigue_test_control": "Stress", "stress_concentration": "-", "failure_location": "Weld toe"}}, {"id": "WELD2025:2284", "name": "AA2024 (Aluminum-Copper-Magnesium alloy) | I-butt joint", "material_family": "Welded joint", "points": [[204.0, 77000.0, 0], [206.0, 81000.0, 0], [120.0, 160000.0, 0], [124.0, 290000.0, 0], [109.0, 569000.0, 0], [120.0, 1590000.0, 0]], "conditions":
