Repository: yunyunfanfan/S-PA-CBB

# S-PA-CBB

Official research code, processed curve records, evaluation outputs, and manuscript source for:

> **From Physics to Selective Generation: Conditional Brownian Bridges for Sparse S–N Curve Reconstruction and Fatigue Decision-Making**

S-PA-CBB reconstructs a complete probabilistic stress–life (S–N) curve from only two to four observed fatigue tests. The method first fits an interpretable Basquin state, diagnoses whether that state is sufficient, and applies a ControlNet-style conditional Brownian-bridge residual only to curves that benefit from correction.

File: external_data/weld2025_disjoint_curves.json (part 86 of 223)
{"material": "AA2024 (Aluminum-Copper-Magnesium alloy)", "am_type": "Gas Tungsten Arc (GTA) welding", "load_ratio": "-", "test_type": "Axial (tensile loading)", "temperature": "-", "surface_treatment": "ground"}, "metadata": {"dataset_id": 2284, "title": "A comparison of gas tungsten arc and CO2 laser beam welding of AA2024", "doi": "10.2351/1.1356419", "authors": "Ion, JC; Kokkonen, J", "publication": "JOURNAL OF LASER APPLICATIONS", "year_of_publication": 2001, "UT": "WOS:000168085200005", "base_material": "AA2024 (Aluminum-Copper-Magnesium alloy)", "base_young_modulus": "-", "base_yield_strength": 225, "base_ultimate_strength": 499, "base_elongation": 15.7, "weld_material": "AA2319 (Aluminum-Copper alloy)", "weld_young_modulus": "-", "weld_yield_strength": "-", "weld_ultimate_strength": 385, "weld_elongation": 3.2, "processing": "ground", "welding_joint": "I-butt joint", "welding_method": "Gas Tungsten Arc (GTA) welding", "welding_voltage": "-", "welding_current": 160, "welding_speed": 5.83, "preheat_temp": "-", "welding_env": "Argon shielding (CO2 laser and GTA)", "residual_stress": "-", "fatigue_specimen_type": "Flat plates", "fatigue_specimen_thickness": 1.6, "fatigue_test_type": "Axial (tensile loading)", "fatigue_temp": "-", "fatigue_env": "-", "load_ratio": "-", "frequency": "20–50", "fatigue_machine": "-", "fatigue_standard": "IIW recommendations (FAT classes)", "fatigue_test_control": "Stress", "stress_concentration": "-", "failure_location": "Weld toe"}}, {"id": "WELD2025:2285", "name": "AA2024 (Aluminum-Copper-Magnesium alloy) | I-butt joint", "material_family": "Welded joint", "points": [[223.0, 49900.0, 0], [189.0, 251000.0, 0], [196.0, 312000.0, 0], [167.0, 1110000.0, 0], [163.0, 1550000.0, 0], [216.0, 60500.0, 0]], "conditions": {"material": "AA2024 (Aluminum-Copper-Magnesium alloy)", "am_type": "CO2 laser beam welding", "load_ratio": "-", "test_type": "Axial (tensile loading)", "temperature": "-", "surface_treatment": "ground"}, "metadata": {"dataset_id": 2285, "title": "A comparison of gas tungsten arc and CO2 laser beam welding of AA2024", "doi": "10.2351/1.1356419", "authors": "Ion, JC; Kokkonen, J", "publication": "JOURNAL OF LASER APPLICATIONS", "year_of_publication": 2001, "UT": "WOS:000168085200005", "base_material": "AA2024 (Aluminum-Copper-Magnesium alloy)", "base_young_modulus": "-", "base_yield_strength": 225, "base_ultimate_strength": 499, "base_elongation": 15.7, "weld_material": "AA2319 (Aluminum-Copper alloy)", "weld_young_modulus": "-", "weld_yield_strength": "-", "weld_ultimate_strength": 369, "weld_elongation": 1.3, "processing": "ground", "welding_joint": "I-butt joint", "welding_method": "CO2 laser beam welding", "welding_voltage": "-", "welding_current": "-", "welding_speed": 66.67, "preheat_temp": "-", "welding_env": "Argon/Helium mixture for plasma control", "residual_stress": "-", "fatigue_specimen_type": "Flat plates", "fatigue_specimen_thickness": 1.6, "fatigue_test_type": "Axial (tensile loading)", "fatigue_temp": "-", "fatigue_env": "-", "load_ratio": "-", "frequency": "20–50", "fatigue_machine": "-", "fatigue_standard": "IIW recommendations (FAT classes)", "fatigue_test_control": "Stress", "stress_concentration": "-", "failure_location": "Weld toe"}}, {"id": "WELD2025:2286", "name": "AISI 409M ferritic stainless steel | Single 'V' butt joint", "material_family": "Welded joint", "points": [[174.0, 117000.0, 0], [150.0, 200000.0, 0], [124.0, 357000.0, 0], [100.0, 618000.0, 0], [75.0, 918000.0, 0]], "conditions": {"material": "AISI 409M ferritic stainless steel", "am_type": "Shielded Metal Arc Welding (SMAW)", "load_ratio": "0", "test_type": "Axial fatigue test", "temperature": "25", "surface_treatment": "-"}, "metadata": {"dataset_id": 2286, "title": "Fatigue Crack Growth Behavior of AISI 409M Grade Ferritic Stainless Steel Welded Joints Using Austenitic, Ferritic and Duplex Stainless Steel Electrodes", "doi": "10.2355/isijinternational.48.1640", "authors": "Lakshminarayanan, A. K.; Shanmugam, K.; Balasubramanian, V.", "publication": "ISIJ INTERNATIONAL", "year_of_publication": 2008, "UT": "WOS:000262795000021", "base_material": "AISI 409M ferritic stainless steel", "base_young_modulus": "-", "base_yield_strength": "-", "base_ultimate_strength": "-", "base_elongation": "-", "weld_material": "duplex stainless steel (DSS)", "weld_young_modulus": "-", "weld_yield_strength": "-", "weld_ultimate_strength": "-", "weld_elongation": "-", "processing": "-", "welding_joint": "Single 'V' butt joint", "welding_method": "Shielded Metal Arc Welding (SMAW)", "welding_voltage": "-", "welding_current": "-", "welding_speed": "-", "preheat_temp": "-", "welding_env": "-", "residual_stress": "-", "fatigue_specimen_type": "Centre Cracked Tensile (CCT) specimen", "fatigue_specimen_thickness": 4, "fatigue_test_type": "Axial fatigue test", "fatigue_temp": 25, "fatigue_env": "-", "load_ratio": 0, "frequency": 20, "fatigue_machine": "Servo hydraulic controlled fatigue testing machine (100 kN capacity)", "fatigue_standard": "ASTM E647-04", "fatigue_test_control": "Load", "stress_concentration": "-", "failure_location": "Weld metal region"}}, {"id": "WELD2025:2287", "name": "AISI 409M ferritic stainless steel | Single 'V' butt joint", "material_family": "Welded joint", "points": [[175.0, 76300.0, 0], [148.0, 130000.0, 0], [125.0, 244000.0, 0], [100.0, 390000.0, 0], [75.0, 706000.0, 0]], "conditions": {"material": "AISI 409M ferritic stainless steel", "am_type": "Shielded Metal Arc Welding (SMAW)", "load_ratio": "0", "test_type": "Axial fatigue test", "temperature": "25", "surface_treatment": "-"}, "metadata": {"dataset_id": 2287, "title": "Fatigue Crack Growth Behavior of AISI 409M Grade Ferritic Stainless Steel Welded Joints Using Austenitic, Ferritic and Duplex Stainless Steel Electrodes", "doi": "10.2355/isijinternational.48.1640", "authors": "Lakshminarayanan, A. K.; Shanmugam, K.; Balasubramanian, V.", "publication": "ISIJ INTERNATIONAL", "year_of_publication": 2008, "UT": "WOS:000262795000021", "base_material": "AISI 409M ferritic stainless steel", "base_young_modulus": "-", "base_yield_strength": "-", "base_ultimate_strength": "-", "base_elongation": "-", "weld_material": "Austenitic stainless steel (ASS)", "weld_young_modulus": "-", "weld_yield_strength": "-", "weld_ultimate_strength": "-", "weld_elongation": "-", "processing": "-", "welding_joint": "Single 'V' butt joint", "welding_method": "Shielded Metal Arc Welding (SMAW)", "welding_voltage": "-", "welding_current": "-", "welding_speed": "-", "preheat_temp": "-", "welding_env": "-", "residual_stress": "-", "fatigue_specimen_type": "Centre Cracked Tensile (CCT) specimen", "fatigue_specimen_thickness": 4, "fatigue_test_type": "Axial fatigue test", "fatigue_temp": 25, "fatigue_env": "-", "load_ratio": 0, "frequency": 20, "fatigue_machine": "Servo hydraulic controlled fatigue testing machine (100 kN capacity)", "fatigue_standard": "ASTM E647-04", "fatigue_test_control": "Load", "stress_concentration": "-", "failure_location": "Weld metal region"}}, {"id": "WELD2025:2288", "name": "AISI 409M ferritic stainless steel | Single 'V' butt joint", "material_family": "Welded joint", "points": [[177.0, 40400.0, 0], [152.0, 79700.0, 0], [125.0, 149000.0, 0], [100.0, 249000.0, 0], [75.0, 543000.0, 0]], "conditions": {"material": "AISI 409M ferritic stainless steel", "am_type": "Shielded Metal Arc Welding (SMAW)", "load_ratio": "0", "test_type": "Axial fatigue test", "temperature": "25", "surface_treatment": "-"}, "metadata": {"dataset_id": 2288, "title": "Fatigue Crack Growth Behavior of AISI 409M Grade Ferritic Stainless Steel Welded Joints Using Austenitic, Ferritic and Duplex Stainless Steel Electrodes", "doi": "10.2355/isijinternational.48.1640", "authors": "Lakshminarayanan, A. K.; Shanmugam, K.; Balasubramanian, V.", "publication": "ISIJ INTERNATIONAL", "year_of_publication": 2008, "UT": "WOS:000262795000021", "base_material": "AISI 409M ferritic stainless steel", "base_young_modulus": "-", "base_yield_strength": "-", "base_ultimate_strength": "-", "base_elongation": "-", "weld_material": "ferritic stainless steel (FSS)", "weld_young_modulus": "-", "weld_yield_strength": "-", "weld_ultimate_strength": "-", "weld_elongation": "-", "processing": "-", "welding_joint": "Single 'V' butt joint", "welding_method": "Shielded Metal Arc Welding (SMAW)", "welding_voltage": "-", "welding_current": "-", "welding_speed": "-", "preheat_temp": "-", "welding_env": "-", "residual_stress": "-", "fatigue_specimen_type": "Centre Cracked Tensile (CCT) specimen", "fatigue_specimen_thickness": 4, "fatigue_test_type": "Axial fatigue test", "fatigue_temp": 25, "fatigue_env": "-", "load_ratio": 0, "frequency": 20, "fatigue_machine": "Servo hydraulic controlled fatigue testing machine (100 kN capacity)", "fatigue_standard": "ASTM E647-04", "fatigue_test_control": "Load", "stress_concentration": "-", "failure_location": "Weld metal region"}}, {"id": "WELD2025:2291", "name": "Ductile Cast Iron (DCI) | Non-load-carrying cruciform welded joint", "material_family": "Welded joint", "points": [[350.0, 89100.0, 0], [301.0, 481000.0, 0], [301.0, 611000.0, 0], [299.0, 728000.0, 0], [277.0, 1290000.0, 0], [239.0, 1060000.0, 0], [238.0, 1990000.0, 0], [261.0, 2950000.0, 0], [220.0, 10000000.0, 1], [198.0, 10000000.0, 1]], "conditions": {"material": "Ductile Cast Iron (DCI)", "am_type": "-", "load_ratio": "0", "test_type": "Axial", "temperature": "25", "surface_treatment": "Shot blasting"}, "metadata": {"dataset_id": 2291, "title": "Lowest Fatigue Limit Estimation of Ductile Cast Iron Joints by Considering Maximum Defect Size Toward Replacing Welded Joints", "doi": "10.2355/isijinternational.ISIJINT-2019-494", "authors": "Hidaka, Tetsuro; Noda, Nao-Aki; Sano, Yoshikazu; Kai, Nobuhiro; Fujimoto, Hiroyoshi", "publication": "ISIJ INTERNATIONAL", "year_of_publication": 2020, "UT": "WOS:000582391100023", "base_material": "Ductile Cast Iron (DCI)", "base_young_modulus": "-", "base_yield_strength": "-", "base_ultimate_strength": 560, "base_elongation": "-", "weld_material": "-", "weld_young_modulus": "-", "weld_yield_strength": "-", "weld_ultimate_strength": "-", "weld_elongation": "-", "processing": "Shot blasting", "welding_joint": "Non-load-carrying cruciform welded joint", "welding_method": "-", "welding_voltage": "-", "welding_current": "-", "welding_speed": "-", "preheat_temp": "-", "welding_env": "-", "residual_stress": "Compressive residual stress (-150 MPa)", "fatigue_specimen_type": "Cruciform joint", "fatigue_specimen_thickness": 6, "fatigue_test_type": "Axial", "fatigue_temp": 25, "fatigue_env": "Atmosphere", "load_ratio": 0, "frequency": "5-30", "fatigue_machine": "Electro-hydraulic servo fatigue tester (MTS, ±100 kN)", "fatigue_standard": "-", "fatigue_test_control": "Load", "stress_concentration": "1.27", "failure_location": "-"}}, {"id": "WELD2025:2292", "name": "Ductile Cast Iron (DCI) | Non-load-carrying cruciform welded joint", "material_family": "Welded joint", "points": [[349.0, 14200.0, 0], [341.0, 60400.0, 0], [301.0, 139000.0, 0], [301.0, 189000.0, 0], [299.0, 215000.0, 0], [282.0, 1000000.0, 0], [260.0, 2620000.0, 0], [238.0, 10000000.0, 1]], "conditions": {"material": "Ductile Cast Iron (DCI)", "am_type": "-", "load_ratio": "0", "test_type": "Axial", "temperature": "25", "surface_treatment": "Shot blasting"}, "metadata": {"dataset_id": 2292, "title": "Lowest Fatigue Limit Estimation of Ductile Cast Iron Joints by Considering Maximum Defect Size Toward Replacing Welded Joints", "doi": "10.2355/isijinternational.ISIJINT-2019-494", "authors": "Hidaka, Tetsuro; Noda, Nao-Aki; Sano, Yoshikazu; Kai, Nobuhiro; Fujimoto, Hiroyoshi", "publication": "ISIJ INTERNATIONAL", "year_of_publication": 2020, "UT": "WOS:000582391100023", "base_material": "Ductile Cast Iron (DCI)", "base_young_modulus": "-", "base_yield_strength": "-", "base_ultimate_strength": 560, "base_elongation": "-", "weld_material": "-", "weld_young_modulus": "-", "weld_yield_strength": "-", "weld_ultimate_strength": "-", "weld_elongation": "-", "processing": "Shot blasting", "welding_joint": "Non-load-carrying cruciform welded joint", "welding_method": "-", "welding_voltage": "-", "welding_current": "-", "welding_speed": "-", "preheat_temp": "-", "welding_env": "-", "residual_stress": "Compressive residual stress (-150 MPa)", "fatigue_specimen_type": "Cruciform joint", "fatigue_specimen_thickness": 12, "fatigue_test_type": "Axial", "fatigue_temp": 25, "fatigue_env": "Atmosphere", "load_ratio": 0, "frequency": "5-30", "fatigue_machine": "Electro-hydraulic servo fatigue tester (MTS, ±100 kN)", "fatigue_standard": "-", "fatigue_test_control": "Load", "stress_concentration": "1.53", "failure_location": "-"}}, {"id": "WELD2025:2293", "name": "Ductile Cast Iron (DCI) | Non-load-carrying cruciform welded joint", "material_family": "Welded joint", "points": [[347.0, 16700.0, 0], [321.0, 58400.0, 0], [310.0, 58400.0, 0], [303.0, 68100.0, 0], [301.0, 228000.0, 0], [282.0, 296000.0, 0], [260.0, 403000.0, 0], [241.0, 888000.0, 0], [218.0, 9290000.0, 1], [218.0, 11600000.0, 1]], "conditions": {"material": "Ductile Cast Iron (DCI)", "am_type": "-", "load_ratio": "0", "test_type": "Axial", "temperature": "25", "surface_treatment": "Shot blasting"}, "metadata": {"dataset_id": 2293, "title": "Lowest Fatigue Limit Estimation of Ductile Cast Iron Joints by Considering Maximum Defect Size Toward Replacing Welded Joints", "doi": "10.2355/isijinternational.ISIJINT-2019-494", "authors": "Hidaka, Tetsuro; Noda, Nao-Aki; Sano, Yoshikazu; Kai, Nobuhiro; Fujimoto, Hiroyoshi", "publication": "ISIJ INTERNATIONAL", "year_of_publication": 2020, "UT": "WOS:000582391100023", "base_material": "Ductile Cast Iron (DCI)", "base_young_modulus": "-", "base_yield_strength": "-", "base_ultimate_strength": 560, "base_elongation": "-", "weld_material": "-", "weld_young_modulus": "-", "weld_yield_strength": "-", "weld_ultimate_strength": "-", "weld_elongation": "-", "processing": "Shot blasting", "welding_joint": "Non-load-carrying cruciform welded joint", "welding_method": "-", "welding_voltage": "-", "welding_current": "-", "welding_speed": "-", "preheat_temp": "-", "welding_env": "-", "residual_stress": "Compressive residual stress (-150 MPa)", "fatigue_specimen_type": "Cruciform joint", "fatigue_specimen_thickness": 24, "fatigue_test_type": "Axial", "fatigue_temp": 25, "fatigue_env": "Atmosphere", "load_ratio": 0, "frequency": "5-30", "fatigue_machine": "Electro-hydraulic servo fatigue tester (MTS, ±100 kN)", "fatigue_standard": "-", "fatigue_test_control": "Load", "stress_concentration": "1.68", "failure_location": "-"}}, {"id": "WELD2025:2294", "name": "S690Q (high-strength steel) | Butt Joint (no-gap weld)", "material_family": "Welded joint", "points": [[497.0, 47507.0, 0], [492.0, 100328.0, 0], [346.0, 185475.0, 0], [346.0, 247662.0, 0], [296.0, 262143.0, 0], [297.0, 383640.0, 0], [247.0, 553856.0, 0], [248.0, 665310.0, 0], [297.0, 776609.0, 0], [248.0, 875937.0, 0]], "conditions": {"material": "S690Q (high-strength steel)", "am_type": "Laser Hybrid Welding (Laser + Arc)", "load_ratio": "0.1", "test_type": "4-point bending", "temperature": "-", "surface_treatment": "-"}, "metadata": {"dataset_id": 2294, "title": "Fatigue Properties of Laser Hybrid Weldments on Structural Steel", "doi": "10.2374/SRI08SP146", "authors": "Kucharczyk, Pawel; Dahl, Winfried; Muenstermann, Sebastian; Bleck, Wolfgang", "publication": "STEEL RESEARCH INTERNATIONAL", "year_of_publication": 2009, "UT": "WOS:000269040900011", "base_material": "S690Q (high-strength steel)", "base_young_modulus": "-", "base_yield_strength": 793, "base_ultimate_strength": 833, "base_elongation": 13.4, "weld_material": "-", "weld_young_modulus": "-", "weld_yield_strength": 840, "weld_ultimate_strength": 1087, "weld_elongation": 15.4, "processing": "-", "welding_joint": "Butt Joint (no-gap weld)", "welding_method": "Laser Hybrid Welding (Laser + Arc)", "welding_voltage": "-", "welding_current": "-", "welding_speed": 13.3, "preheat_temp": "-", "welding_env": "-", "residual_stress": "-", "fatigue_specimen_type": "Wide plate", "fatigue_specimen_thickness": 20, "fatigue_test_type": "4-point bending", "fatigue_temp": "-", "fatigue_env": "-", "load_ratio": 0.1, "frequency": 20, "fatigue_machine": "Schenck (60 kN max load)", "fatigue_standard": "IIW, EC3", "fatigue_test_control": "Force-controlled", "stress_concentration": "-", "failure_location": "Weld toe"}}, {"id": "WELD2025:2295", "name": "S690Q (high-strength steel) | Butt Joint (narrow-gap weld)", "material_family": "Welded joint", "points": [[496.0, 46284.0, 0], [499.0, 65742.0, 0], [494.0, 73480.0, 0], [496.0, 91796.0, 0], [346.0, 149528.0, 0], [346.0, 161502.0, 0], [346.0, 201759.0, 0], [348.0, 216059.0, 0], [299.0, 196644.0, 0], [299.0, 227445.0, 0], [296.0, 263072.0, 0], [297.0, 312193.0, 0], [246.0, 539936.0, 0], [250.0, 593245.0, 0], [252.0, 747491.0, 0], [249.0, 857207.0, 0], [200.0, 780177.0, 0], [200.0, 2699148.0, 0]], "conditions": {"material": "S690Q (high-strength steel)", "am_type": "Laser Hybrid Welding (Laser + Arc)", "load_ratio": "0.1", "test_type": "4-point bending", "temperature": "-", "surface_treatment": "-"}, "metadata": {"dataset_id": 2295, "title": "Fatigue Properties of Laser Hybrid Weldments on Structural Steel", "doi": "10.2374/SRI08SP146", "authors": "Kucharczyk, Pawel; Dahl, Winfried; Muenstermann, Sebastian; Bleck, Wolfgang", "publication": "STEEL RESEARCH INTERNATIONAL", "year_of_publication": 2009, "UT": "WOS:000269040900011", "base_material": "S690Q (high-strength steel)", "base_young_modulus": "-", "base_yield_strength": 793, "base_ultimate_strength": 833, "base_elongation": 13.4, "weld_material": "-", "weld_young_modulus": "-", "weld_yield_strength": 681, "weld_ultimate_strength": 887, "weld_elongation": 15.2, "processing": "-", "welding_joint": "Butt Joint (narrow-gap weld)", "welding_method": "Laser Hybrid Welding (Laser + Arc)", "welding_voltage": "-", "welding_current": "-", "welding_speed": 8.3, "preheat_temp": "-", "welding_env": "-", "residual_stress": "-", "fatigue_specimen_type": "Wide plate", "fatigue_specimen_thickness": 20, "fatigue_test_type": "4-point bending", "fatigue_temp": "-", "fatigue_env": "-", "load_ratio": 0.1, "frequency": 20, "fatigue_machine": "Schenck (60 kN max load)", "fatigue_standard": "IIW, EC3", "fatigue_test_control": "Force-controlled", "stress_concentration": "-", "failure_location": "Weld toe"}}, {"id": "WELD2025:2296", "name": "EH36 (S355, structural steel) | Butt Joint  (no-gap weld)", "material_family": "Welded joint", "points": [[450.0, 201228.0, 0], [401.0, 337089.0, 0], [352.0, 856648.0, 0], [353.0, 986613.0, 0], [350.0, 1327368.0, 0]], "conditions": {"material": "EH36 (S355, structural steel)", "am_type": "Laser Hybrid Welding (Laser + Arc)", "load_ratio": "0.1", "test_type": "4-point bending", "temperature": "-", "surface_treatment": "-"}, "metadata": {"dataset_id": 2296, "title": "Fatigue Properties of Laser Hybrid Weldments on Structural Steel", "doi": "10.2374/SRI08SP146", "authors": "Kucharczyk, Pawel; Dahl, Winfried; Muenstermann, Sebastian; Bleck, Wolfgang", "publication": "STEEL RESEARCH INTERNATIONAL", "year_of_publication": 2009, "UT": "WOS:000269040900011", "base_material": "EH36 (S355, structural steel)", "base_young_modulus": "-", "base_yield_strength": 460, "base_ultimate_strength": 576, "base_elongation": 21.6, "weld_material": "-", "weld_young_modulus": "-", "weld_yield_strength": 668, "weld_ultimate_strength": 868, "weld_elongation": 17.6, "processing": "-", "welding_joint": "Butt Joint  (no-gap weld)", "welding_method": "Laser Hybrid Welding (Laser + Arc)", "welding_voltage": "-", "welding_current": "-", "welding_speed": 13.3, "preheat_temp": "-", "welding_env": "-", "residual_stress": "-", "fatigue_specimen_type": "Wide plate", "fatigue_specimen_thickness": 15, "fatigue_test_type": "4-point bending", "fatigue_temp": "-", "fatigue_env": "-", "load_ratio": 0.1, "frequency": 20, "fatigue_machine": "Schenck (60 kN max load)", "fatigue_standard": "IIW, EC3", "fatigue_test_control": "Force-controlled", "stress_concentration": "-", "failure_location": "Weld toe"}}, {"id": "WELD2025:2297", "name": "EH36 (S355, structural steel) | Butt Joint (narrow-gap weld)", "material_family": "Welded joint", "points": [[348.0, 142577.0, 0], [349.0, 264046.0, 0], [298.0, 387485.0, 0], [301.0, 577881.0, 0], [252.0, 700260.0, 0], [250.0, 1044411.0, 0]], "conditions": {"material": "EH36 (S355, structural steel)", "am_type": "Laser Hybrid Welding (Laser + Arc)", "load_ratio": "0.1", "test_type": "4-point bending", "temperature": "-", "surface_treatment": "-"}, "metadata": {"dataset_id": 2297, "title": "Fatigue Properties of Laser Hybrid Weldments on Structural Steel", "doi": "10.2374/SRI08SP146", "authors": "Kucharczyk, Pawel; Dahl, Winfried; Muenstermann, Sebastian; Bleck, Wolfgang", "publication": "STEEL RESEARCH INTERNATIONAL", "year_of_publication": 2009, "UT": "WOS:000269040900011", "base_material": "EH36 (S355, structural steel)", "base_young_modulus": "-", "base_yield_strength": 460, "base_ultimate_strength": 576, "base_elongation": 21.6, "weld_material": "-", "weld_young_modulus": "-", "weld_yield_strength": 626, "weld_ultimate_strength": 816, "weld_elongation": 13.4, "processing": "-", "welding_joint": "Butt Joint (narrow-gap weld)", "welding_method": "Laser Hybrid Welding (Laser + Arc)", "welding_voltage": "-", "welding_current": "-", "welding_speed": 8.3, "preheat_temp": "-", "welding_env": "-", "residual_stress": "-", "fatigue_specimen_type": "Wide plate", "fatigue_specimen_thickness": 15, "fatigue_test_type": "4-point bending", "fatigue_temp": "-", "fatigue_env": "-", "load_ratio": 0.1, "frequency": 20, "fatigue_machine": "Schenck (60 kN max load)", "fatigue_standard": "IIW, EC3", "fatigue_test_control": "Force-controlled", "stress_concentration": "-", "failure_location": "Weld toe"}}, {"id": "WELD2025:2298", "name": "EH36 (S355, structural steel) | Butt Joint (no-gap weld)", "material_family": "Welded joint", "points": [[349.0, 265863.0, 0], [348.0, 283175.0, 0], [350.0, 558903.0, 0], [349.0, 599484.0, 0], [297.0, 595297.0, 0], [249.0, 965560.0, 0], [250.0, 1234026.0, 0], [251.0, 1522819.0, 0], [296.0, 1351755.0, 0]], "conditions": {"material": "EH36 (S355, structural steel)", "am_type": "Laser Hybrid Welding (Laser + Arc)", "load_ratio": "0.1", "test_type": "4-point bending", "temperature": "-", "surface_treatment": "-"}, "metadata": {"dataset_id": 2298, "title": "Fatigue Properties of Laser Hybrid Weldments on Structural Steel", "doi": "10.2374/SRI08SP146", "authors": "Kucharczyk, Pawel; Dahl, Winfried; Muenstermann, Sebastian; Bleck, Wolfgang", "publication": "STEEL RESEARCH INTERNATIONAL", "year_of_publication": 2009, "UT": "WOS:000269040900011", "base_material": "EH36 (S355, structural steel)", "base_young_modulus": "-", "base_yield_strength": 437, "base_ultimate_strength": 570, "base_elongation": 22.5, "weld_material": "-", "weld_young_modulus": "-", "weld_yield_strength": 619, "weld_ultimate_strength": 765, "weld_elongation": 20.3, "processing": "-", "welding_joint": "Butt Joint (no-gap weld)", "welding_method": "Laser Hybrid Welding (Laser + Arc)", "welding_voltage": "-", "welding_current": "-", "welding_speed": 13.3, "preheat_temp": "-", "welding_env": "-", "residual_stress": "-", "fatigue_specimen_type": "Wide plate", "fatigue_specimen_thickness": 20, "fatigue_test_type": "4-point bending", "fatigue_temp": "-", "fatigue_env": "-", "load_ratio": 0.1, "frequency": 20, "fatigue_machine": "Schenck (60 kN max load)", "fatigue_standard": "IIW, EC3", "fatigue_test_control": "Force-controlled", "stress_concentration": "-", "failure_location": "Weld toe"}}, {"id": "WELD2025:2299", "name": "EH36 (S355, structural steel) | Butt Joint (narrow-gap weld)", "material_family": "Welded joint", "points": [[347.0, 227976.0, 0], [297.0, 262908.0, 0], [349.0, 300374.0, 0], [301.0, 460238.0, 0], [250.0, 705254.0, 0], [250.0, 812927.0, 0], [299.0, 883305.0, 0]], "conditions": {"material": "EH36 (S355, structural steel)", "am_type": "Laser Hybrid Welding (Laser + Arc)", "load_ratio": "0.1", "test_type": "4-point bending", "temperature": "-", "surface_treatment": "-"}, "metadata": {"dataset_id": 2299, "title": "Fatigue Properties of Laser Hybrid Weldments on Structural Steel", "doi": "10.2374/SRI08SP146", "authors": "Kucharczyk, Pawel; Dahl, Winfried; Muenstermann, Sebastian; Bleck, Wolfgang", "publication": "STEEL RESEARCH INTERNATIONAL", "year_of_publication": 2009, "UT": "WOS:000269040900011", "base_material": "EH36 (S355, structural steel)", "base_young_modulus": "-", "base_yield_strength": 437, "base_ultimate_strength": 570, "base_elongation": 22.5, "weld_material": "-", "weld_young_modulus": "-", "weld_yield_strength": 568, "weld_ultimate_strength": 707, "weld_elongation": 17.6, "processing": "-", "welding_joint": "Butt Joint (narrow-gap weld)", "welding_method": "Laser Hybrid Welding (Laser + Arc)", "welding_voltage": "-", "welding_current": "-", "welding_speed": 8.3, "preheat_temp": "-", "welding_env": "-", "residual_stress": "-", "fatigue_specimen_type": "Wide plate", "fatigue_specimen_thickness": 20, "fatigue_test_type": "4-point bending", "fatigue_temp": "-", "fatigue_env": "-", "load_ratio": 0.1, "frequency": 20, "fatigue_machine": "Schenck (60 kN max load)", "fatigue_standard": "IIW, EC3", "fatigue_test_control": "Force-controlled", "stress_concentration": "-", "failure_location": "Weld toe"}}, {"id": "WELD2025:2300", "name": "EH36 (S355, structural steel) | Butt Joint (no-gap weld)", "material_family": "Welded joint", "points": [[353.0, 197705.0, 0], [304.0, 364152.0, 0], [249.0, 447262.0, 0], [302.0, 582072.0, 0], [251.0, 795368.0, 0]], "conditions": {"material": "EH36 (S355, structural steel)", "am_type": "Laser Hybrid Welding (Laser + Arc)", "load_ratio": "0.1", "test_type": "4-point bending", "temperature": "-", "surface_treatment": "-"}, "metadata": {"dataset_id": 2300, "title": "Fatigue Properties of Laser Hybrid Weldments on Structural Steel", "doi": "10.2374/SRI08SP146", "authors": "Kucharczyk, Pawel; Dahl, Winfried; Muenstermann, Sebastian; Bleck, Wolfgang", "publication": "STEEL RESEARCH INTERNATIONAL", "year_of_publication": 2009, "UT": "WOS:000269040900011", "base_material": "EH36 (S355, structural steel)", "base_young_modulus": "-", "base_yield_strength": 380, "base_ultimate_strength": 564, "base_elongation": 28.5, "weld_material": "-", "weld_young_modulus": "-", "weld_yield_strength": "-", "weld_ultimate_strength": "-", "weld_elongation": "-", "processing": "-", "welding_joint": "Butt Joint (no-gap weld)", "welding_method": "Laser Hybrid Welding (Laser + Arc)", "welding_voltage": "-", "welding_current": "-", "welding_speed": 13.3, "preheat_temp": "-", "welding_env": "-", "residual_stress": "-", "fatigue_specimen_type": "Wide plate", "fatigue_specimen_thickness": 25, "fatigue_test_type": "4-point bending", "fatigue_temp": "-", "fatigue_env": "-", "load_ratio": 0.1, "frequency": 20, "fatigue_machine": "Schenck (60 kN max load)", "fatigue_standard": "IIW, EC3", "fatigue_test_control": "Force-controlled", "stress_concentration": "-", "failure_location": "Weld toe"}}, {"id": "WELD2025:2301", "name": "EH36 (S355, structural steel) | Butt Joint (narrow-gap weld)", "material_family": "Welded joint", "points": [[347.0, 118767.0, 0], [300.0, 243873.0, 0], [298.0, 289415.0, 0], [246.0, 492341.0, 0], [246.0, 569460.0, 0]], "conditions": {"material": "EH36 (S355, structural steel)", "am_type": "Laser Hybrid Welding (Laser + Arc)", "load_ratio": "0.1", "test_type": "4-point bending", "temperature": "-", "surface_treatment": "-"}, "metadata": {"dataset_id": 2301, "title": "Fatigue Properties of Laser Hybrid Weldments on Structural Steel", "doi": "10.2374/SRI08SP146", "authors": "Kucharczyk, Pawel; Dahl, Winfried; Muenstermann, Sebastian; Bleck, Wolfgang", "publication": "STEEL RESEARCH INTERNATIONAL", "year_of_publication": 2009, "UT": "WOS:000269040900011", "base_material": "EH36 (S355, structural steel)", "base_young_modulus": "-", "base_yield_strength": 380, "base_ultimate_strength": 564, "base_elongation": 28.5, "weld_material": "-", "weld_young_modulus": "-", "weld_yield_strength": "-", "weld_ultimate_strength": "-", "weld_elongation": "-", "processing": "-", "welding_joint": "Butt Joint (narrow-gap weld)", "welding_method": "Laser Hybrid Welding (Laser + Arc)", "welding_voltage": "-", "welding_current": "-", "welding_speed": 8.3, "preheat_temp": "-", "welding_env": "-", "residual_stress": "-", "fatigue_specimen_type": "Wide plate", "fatigue_specimen_thickness": 25, "fatigue_test_type": "4-point bending", "fatigue_temp": "-", "fatigue_env": "-", "load_ratio": 0.1, "frequency": 20, "fatigue_machine": "Schenck (60 kN max load)", "fatigue_standard": "IIW, EC3", "fatigue_test_control": "Force-controlled", "stress_concentration": "-", "failure_location": "Weld toe"}}, {"id": "WELD2025:2302", "name": "EH36 (S355, structural steel) | Butt Joint (narrow-gap weld)", "material_family": "Welded joint", "points": [[401.0, 69765.0, 0], [405.0, 144544.0, 0], [351.0, 157168.0, 0], [403.0, 178201.0, 0], [355.0, 208930.0, 0], [302.0, 210686.0, 0], [351.0, 325632.0, 0], [300.0, 470682.0, 0], [298.0, 590078.0, 0], [253.0, 817951.0, 0], [252.0, 1008408.0, 0]], "conditions": {"material": "EH36 (S355, structural steel)", "am_type": "Laser Hybrid Welding (Laser + Arc)", "load_ratio": "0.1", "test_type": "4-point bending", "temperature": "-", "surface_treatment": "-"}, "metadata": {"dataset_id": 2302, "title": "Fatigue Properties of Laser Hybrid Weldments on Structural Steel", "doi": "10.2374/SRI08SP146", "authors": "Kucharczyk, Pawel; Dahl, Winfried; Muenstermann, Sebastian; Bleck, Wolfgang", "publication": "STEEL RESEARCH INTERNATIONAL", "year_of_publication": 2009, "UT": "WOS:000269040900011", "base_material": "EH36 (S355, structural steel)", "base_young_modulus": "-", "base_yield_strength": 460, "base_ultimate_strength": 576, "base_elongation": 21.6, "weld_material": "-", "weld_young_modulus": "-", "weld_yield_strength": 626, "weld_ultimate_strength": 816, "weld_elongation": 13.4, "processing": "-", "welding_joint": "Butt Joint (narrow-gap weld)", "welding_method": "Laser Hybrid Welding (Laser + Arc)", "welding_voltage": "-", "welding_current": "-", "welding_speed": 8.3, "preheat_temp": "-", "welding_env": "-", "residual_stress": "-", "fatigue_specimen_type": "Wide plate (with defets)", "fatigue_specimen_thickness": 15, "fatigue_test_type": "4-point bending", "fatigue_temp": "-", "fatigue_env": "-", "load_ratio": 0.1, "frequency": 20, "fatigue_machine": "Schenck (60 kN max load)", "fatigue_standard": "IIW, EC3", "fatigue_test_control": "Force-controlled", "stress_concentration": "-", "failure_location": "Weld toe"}}, {"id": "WELD2025:2303", "name": "AlMgSiMn-T6 | Butt joint", "material_family": "Welded joint", "points": [[321.0, 15500.0, 0], [321.0, 29400.0, 0], [242.0, 124000.0, 0], [242.0, 220000.0, 0], [202.0, 226000.0, 0], [202.0, 349000.0, 0], [203.0, 400000.0, 0], [203.0, 492000.0, 0], [164.0, 912000.0, 0], [163.0, 1150000.0, 0], [162.0, 1350000.0, 0], [163.0, 2030000.0, 0], [142.0, 955000.0, 0], [143.0, 1860000.0, 0], [143.0, 4050000.0, 0], [122.0, 1580000.0, 0], [122.0, 2180000.0, 0], [122.0, 2680000.0, 0], [122.0, 10300000.0, 1], [104.0, 10100000.0, 1]], "conditions": {"material": "AlMgSiMn-T6", "am_type": "Laser welding", "load_ratio": "-", "test_type": "-", "temperature": "-", "surface_treatment": "-"}, "metadata": {"dataset_id": 2303, "title": "Application of the local fatigue strength concept for the evaluation of post weld treatments", "doi": "10.3139/146.101403", "authors": "Nitschke-Pagel, Thomas", "publication": "INTERNATIONAL JOURNAL OF MATERIALS RESEARCH", "year_of_publication": 2006, "UT": "WOS:000243356300012", "base_material": "AlMgSiMn-T6", "base_young_modulus": "-", "base_yield_strength": "-", "base_ultimate_strength": "-", "base_elongation": "-", "weld_material": "-", "weld_young_modulus": "-", "weld_yield_strength": "-", "weld_ultimate_strength": "-", "weld_elongation": "-", "processing": "-", "welding_joint": "Butt joint", "welding_method": "Laser welding", "welding_voltage": "-", "welding_current": "-", "welding_speed": "-", "preheat_temp": "-", "welding_env": "-", "residual_stress": "-", "fatigue_specimen_type": "-", "fatigue_specimen_thickness": "-", "fatigue_test_type": "-", "fatigue_temp": "-", "fatigue_env": "-", "load_ratio": "-", "frequency": "-", "fatigue_machine": "-", "fatigue_standard": "-", "fatigue_test_control": "-", "stress_concentration": "-", "failure_location": "-"}}, {"id": "WELD2025:2304", "name": "AlMgSiMn-T6 | Butt joint", "material_family": "Welded joint", "points": [[280.0, 67000.0, 0], [282.0, 80400.0, 0], [283.0, 197000.0, 0], [283.0, 179000.0, 0], [283.0, 231000.0, 0], [263.0, 179000.0, 0], [263.0, 247000.0, 0], [263.0, 277000.0, 0], [265.0, 341000.0, 0], [265.0, 349000.0, 0], [264.0, 419000.0, 0], [243.0, 259000.0, 0], [244.0, 284000.0, 0], [243.0, 400000.0, 0], [245.0, 459000.0, 0], [245.0, 577000.0, 0], [224.0, 480000.0, 0], [223.0, 551000.0, 0], [223.0, 677000.0, 0], [227.0, 1000000.0, 0], [225.0, 1150000.0, 0], [206.0, 1170000.0, 0], [205.0, 1320000.0, 0], [204.0, 1660000.0, 0], [203.0, 1900000.0, 0], [226.0, 2080000.0, 0], [203.0, 3000000.0, 0], [186.0, 3860000.0, 0], [204.0, 10600000.0, 1], [183.0, 9660000.0, 1], [185.0, 12200000.0, 1], [161.0, 10100000.0, 1]], "conditions": {"material": "AlMgSiMn-T6", "am_type": "Laser welding", "load_ratio": "-", "test_type": "-", "temperature": "-", "surface_treatment": "Ultrasonic Impact Treatment (UIT)"}, "metadata": {"dataset_id": 2304, "title": "Application of the local fatigue strength concept for the evaluation of post weld treatments", "doi": "10.3139/146.101403", "authors": "Nitschke-Pagel, Thomas", "publication": "INTERNATIONAL JOURNAL OF MATERIALS RESEARCH", "year_of_publication": 2006, "UT": "WOS:000243356300012", "base_material": "AlMgSiMn-T6", "base_young_modulus": "-", "base_yield_strength": "-", "base_ultimate_strength": "-", "base_elongation": "-", "weld_material": "-", "weld_young_modulus": "-", "weld_yield_strength": "-", "weld_ultimate_strength": "-", "weld_elongation": "-", "processing": "Ultrasonic Impact Treatment (UIT)", "welding_joint": "Butt joint", "welding_method": "Laser welding", "welding_voltage": "-", "welding_current": "-", "welding_speed": "-", "preheat_temp": "-", "welding_env": "-", "residual_stress": "-", "fatigue_specimen_type": "-", "fatigue_specimen_thickness": "-", "fatigue_test_type": "-", "fatigue_temp": "-", "fatigue_env": "-", "load_ratio": "-", "frequency": "-", "fatigue_machine": "-", "fatigue_standard": "-", "fatigue_test_control": "-", "stress_concentration": "-", "failure_location": "-"}}, {"id": "WELD2025:2305", "name": "AlMgSiMn-T6 | Butt joint", "material_family": "Welded joint", "points": [[321.0, 103000.0, 0], [323.0, 119000.0, 0], [302.0, 119000.0, 0], [302.0, 130000.0, 0], [324.0, 156000.0, 0], [322.0, 179000.0, 0], [283.0, 253000.0, 0], [305.0, 259000.0, 0], [284.0, 333000.0, 0], [264.0, 709000.0, 0], [305.0, 955000.0, 0], [286.0, 1320000.0, 0], [265.0, 1290000.0, 0], [244.0, 872000.0, 0], [260.0, 2130000.0, 0], [268.0, 2940000.0, 0], [247.0, 3610000.0, 0], [226.0, 3530000.0, 0], [288.0, 10600000.0, 1], [247.0, 9440000.0, 1], [223.0, 10100000.0, 1], [226.0, 11600000.0, 1]], "conditions": {"material": "AlMgSiMn-T6", "am_type": "Laser welding", "load_ratio": "-", "test_type": "-", "temperature": "-", "surface_treatment": "Shot peening"}, "metadata": {"dataset_id": 2305, "title": "Application of the local fatigue strength concept for the evaluation of post weld treatments", "doi": "10.3139/146.101403", "authors": "Nitschke-Pagel, Thomas", "publication": "INTERNATIONAL JOURNAL OF MATERIALS RESEARCH", "year_of_publication": 2006, "UT": "WOS:000243356300012", "base_material": "AlMgSiMn-T6", "base_young_modulus": "-", "base_yield_strength": "-", "base_ultimate_strength": "-", "base_elongation": "-", "weld_material": "-", "weld_young_modulus": "-", "weld_yield_strength": "-", "weld_ultimate_strength": "-", "weld_elongation": "-", "processing": "Shot peening", "welding_joint": "Butt joint", "welding_method": "Laser welding", "welding_voltage": "-", "welding_current": "-", "welding_speed": "-", "preheat_temp": "-", "welding_env": "-", "residual_stress": "-", "fatigue_specimen_type": "-", "fatigue_specimen_thickness": "-", "fatigue_test_type": "-", "fatigue_temp": "-", "fatigue_env": "-", "load_ratio": "-", "frequency": "-", "fatigue_machine": "-", "fatigue_standard": "-", "fatigue_test_control": "-", "stress_concentration": "-", "failure_location": "-"}}, {"id": "WELD2025:2306", "name": "Q345 steel | Butt Joint", "material_family": "Welded joint", "points": [[251.0, 96763.0, 0], [229.0, 424967.0, 0], [209.0, 932178.0, 0], [199.0, 810764.0, 0], [189.0, 1021101.0, 0], [179.0, 1410652.0, 0], [158.0, 3165385.0, 0], [169.0, 1776522.0, 0]], "conditions": {"material": "Q345 steel", "am_type": "CO₂ gas shielded arc welding", "load_ratio": "0.5", "test_type": "Low Cycle Fatigue (LCF)", "temperature": "-", "surface_treatment": "-"}, "metadata": {"dataset_id": 2306, "title": "Investigation of high cycle and low cycle fatigue interaction on fatigue behavior of welded joints", "doi": "10.4028/www.scientific.net/AMM.217-219.2101", "authors": "Wu, Liangchen; Wang, Dongpo", "publication": "ADVANCED MATERIALS AND PROCESS TECHNOLOGY, PTS 1-3", "year_of_publication": 2012, "UT": "WOS:000319169601057", "base_material": "Q345 steel", "base_young_modulus": "-", "base_yield_strength": "-", "base_ultimate_strength": "-", "base_elongation": "-", "weld_material": "Q345 steel", "weld_young_modulus": "-", "weld_yield_strength": "-", "weld_ultimate_strength": "-", "weld_elongation": "-", "processing": "-", "welding_joint": "Butt Joint", "welding_method": "CO₂ gas shielded arc welding", "welding_voltage": 20, "welding_current": 110, "welding_speed": 3.33, "preheat_temp": "-", "welding_env": "-", "residual_stress": "-", "fatigue_specimen_type": "Dog bone shape (sheet butt joint)", "fatigue_specimen_thickness": 3, "fatigue_test_type": "Low Cycle Fatigue (LCF)", "fatigue_temp": "-", "fatigue_env": "-", "load_ratio": 0.5, "frequency": "-", "fatigue_machine": "Self-made combined cycle fatigue test device with ultrasonic frequency load component", "fatigue_standard": "-", "fatigue_test_control": "Stress", "stress_concentration": "-", "failure_location": "-"}}, {"id": "WELD2025:2307", "name": "Q345 steel | Butt Joint", "material_family": "Welded joint", "points": [[260.0, 58866.0, 0], [209.0, 104655.0, 0], [240.0, 341337.0, 0], [205.0, 344511.0, 0], [189.0, 234901.0, 0], [193.0, 438913.0, 0], [196.0, 459804.0, 0], [184.0, 521736.0, 0], [175.0, 521343.0, 0], [182.0, 919622.0, 0], [171.0, 1818406.0, 0]], "conditions": {"material": "Q345 steel", "am_type": "CO₂ gas shielded arc welding", "load_ratio": "0.5", "test_type": "Combined Cycle Fatigue (CCF) (HCF:LCF=1:5)", "temperature": "-", "surface_treatment": "-"}, "metadata": {"dataset_id": 2307, "title": "Investigation of high cycle and low cycle fatigue interaction on fatigue behavior of welded joints", "doi": "10.4028/www.scientific.net/AMM.217-219.2101", "authors": "Wu, Liangchen; Wang, Dongpo", "publication": "ADVANCED MATERIALS AND PROCESS TECHNOLOGY, PTS 1-3", "year_of_publication": 2012, "UT": "WOS:000319169601057", "base_material": "Q345 steel", "base_young_modulus": "-", "base_yield_strength": "-", "base_ultimate_strength": "-", "base_elongation": "-", "weld_material": "Q345 steel", "weld_young_modulus": "-", "weld_yield_strength": "-", "weld_ultimate_strength": "-", "weld_elongation": "-", "processing": "-", "welding_joint": "Butt Joint", "welding_method": "CO₂ gas shielded arc welding", "welding_voltage": 20, "welding_current": 110, "welding_speed": 3.33, "preheat_temp": "-", "welding_env": "-", "residual_stress": "-",
