Repository: yunyunfanfan/S-PA-CBB

# S-PA-CBB

Official research code, processed curve records, evaluation outputs, and manuscript source for:

> **From Physics to Selective Generation: Conditional Brownian Bridges for Sparse S–N Curve Reconstruction and Fatigue Decision-Making**

S-PA-CBB reconstructs a complete probabilistic stress–life (S–N) curve from only two to four observed fatigue tests. The method first fits an interpretable Basquin state, diagnoses whether that state is sufficient, and applies a ControlNet-style conditional Brownian-bridge residual only to curves that benefit from correction.

File: external_data/weld2025_disjoint_curves.json (part 87 of 223)
"fatigue_specimen_type": "Dog bone shape (sheet butt joint)", "fatigue_specimen_thickness": 3, "fatigue_test_type": "Combined Cycle Fatigue (CCF) (HCF:LCF=1:5)", "fatigue_temp": "-", "fatigue_env": "-", "load_ratio": 0.5, "frequency": "-", "fatigue_machine": "Self-made combined cycle fatigue test device with ultrasonic frequency load component", "fatigue_standard": "-", "fatigue_test_control": "Stress", "stress_concentration": "-", "failure_location": "-"}}, {"id": "WELD2025:2308", "name": "Q345 steel | Butt Joint", "material_family": "Welded joint", "points": [[238.0, 93391.0, 0], [192.0, 48702.0, 0], [189.0, 69703.0, 0], [197.0, 158595.0, 0], [181.0, 219005.0, 0], [168.0, 278941.0, 0], [189.0, 418927.0, 0], [159.0, 1313847.0, 0], [149.0, 1673686.0, 0], [138.0, 1596269.0, 0]], "conditions": {"material": "Q345 steel", "am_type": "CO₂ gas shielded arc welding", "load_ratio": "0.5", "test_type": "Combined Cycle Fatigue (CCF) (HCF:LCF=1:3)", "temperature": "-", "surface_treatment": "-"}, "metadata": {"dataset_id": 2308, "title": "Investigation of high cycle and low cycle fatigue interaction on fatigue behavior of welded joints", "doi": "10.4028/www.scientific.net/AMM.217-219.2101", "authors": "Wu, Liangchen; Wang, Dongpo", "publication": "ADVANCED MATERIALS AND PROCESS TECHNOLOGY, PTS 1-3", "year_of_publication": 2012, "UT": "WOS:000319169601057", "base_material": "Q345 steel", "base_young_modulus": "-", "base_yield_strength": "-", "base_ultimate_strength": "-", "base_elongation": "-", "weld_material": "Q345 steel", "weld_young_modulus": "-", "weld_yield_strength": "-", "weld_ultimate_strength": "-", "weld_elongation": "-", "processing": "-", "welding_joint": "Butt Joint", "welding_method": "CO₂ gas shielded arc welding", "welding_voltage": 20, "welding_current": 110, "welding_speed": 3.33, "preheat_temp": "-", "welding_env": "-", "residual_stress": "-", "fatigue_specimen_type": "Dog bone shape (sheet butt joint)", "fatigue_specimen_thickness": 3, "fatigue_test_type": "Combined Cycle Fatigue (CCF) (HCF:LCF=1:3)", "fatigue_temp": "-", "fatigue_env": "-", "load_ratio": 0.5, "frequency": "-", "fatigue_machine": "Self-made combined cycle fatigue test device with ultrasonic frequency load component", "fatigue_standard": "-", "fatigue_test_control": "Stress", "stress_concentration": "-", "failure_location": "-"}}, {"id": "WELD2025:2309", "name": "Q345 steel | Butt Joint", "material_family": "Welded joint", "points": [[198.0, 39109.0, 0], [174.0, 48077.0, 0], [189.0, 141183.0, 0], [168.0, 175604.0, 0], [183.0, 454074.0, 0], [178.0, 459161.0, 0], [165.0, 687625.0, 0], [159.0, 711568.0, 0], [140.0, 1016659.0, 0], [134.0, 2081960.0, 0]], "conditions": {"material": "Q345 steel", "am_type": "CO₂ gas shielded arc welding", "load_ratio": "0.5", "test_type": "Combined Cycle Fatigue (CCF) (HCF:LCF=1:2)", "temperature": "-", "surface_treatment": "-"}, "metadata": {"dataset_id": 2309, "title": "Investigation of high cycle and low cycle fatigue interaction on fatigue behavior of welded joints", "doi": "10.4028/www.scientific.net/AMM.217-219.2101", "authors": "Wu, Liangchen; Wang, Dongpo", "publication": "ADVANCED MATERIALS AND PROCESS TECHNOLOGY, PTS 1-3", "year_of_publication": 2012, "UT": "WOS:000319169601057", "base_material": "Q345 steel", "base_young_modulus": "-", "base_yield_strength": "-", "base_ultimate_strength": "-", "base_elongation": "-", "weld_material": "Q345 steel", "weld_young_modulus": "-", "weld_yield_strength": "-", "weld_ultimate_strength": "-", "weld_elongation": "-", "processing": "-", "welding_joint": "Butt Joint", "welding_method": "CO₂ gas shielded arc welding", "welding_voltage": 20, "welding_current": 110, "welding_speed": 3.33, "preheat_temp": "-", "welding_env": "-", "residual_stress": "-", "fatigue_specimen_type": "Dog bone shape (sheet butt joint)", "fatigue_specimen_thickness": 3, "fatigue_test_type": "Combined Cycle Fatigue (CCF) (HCF:LCF=1:2)", "fatigue_temp": "-", "fatigue_env": "-", "load_ratio": 0.5, "frequency": "-", "fatigue_machine": "Self-made combined cycle fatigue test device with ultrasonic frequency load component", "fatigue_standard": "-", "fatigue_test_control": "Stress", "stress_concentration": "-", "failure_location": "-"}}, {"id": "WELD2025:2310", "name": "Q345 steel | Butt Joint", "material_family": "Welded joint", "points": [[220.0, 17628.0, 0], [197.0, 50441.0, 0], [192.0, 48702.0, 0], [189.0, 53417.0, 0], [179.0, 144372.0, 0], [160.0, 312939.0, 0], [150.0, 305501.0, 0], [139.0, 519607.0, 0], [129.0, 2309214.0, 0], [120.0, 3418606.0, 0]], "conditions": {"material": "Q345 steel", "am_type": "CO₂ gas shielded arc welding", "load_ratio": "0.5", "test_type": "Combined Cycle Fatigue (CCF) (HCF:LCF=1:1)", "temperature": "-", "surface_treatment": "-"}, "metadata": {"dataset_id": 2310, "title": "Investigation of high cycle and low cycle fatigue interaction on fatigue behavior of welded joints", "doi": "10.4028/www.scientific.net/AMM.217-219.2101", "authors": "Wu, Liangchen; Wang, Dongpo", "publication": "ADVANCED MATERIALS AND PROCESS TECHNOLOGY, PTS 1-3", "year_of_publication": 2012, "UT": "WOS:000319169601057", "base_material": "Q345 steel", "base_young_modulus": "-", "base_yield_strength": "-", "base_ultimate_strength": "-", "base_elongation": "-", "weld_material": "Q345 steel", "weld_young_modulus": "-", "weld_yield_strength": "-", "weld_ultimate_strength": "-", "weld_elongation": "-", "processing": "-", "welding_joint": "Butt Joint", "welding_method": "CO₂ gas shielded arc welding", "welding_voltage": 20, "welding_current": 110, "welding_speed": 3.33, "preheat_temp": "-", "welding_env": "-", "residual_stress": "-", "fatigue_specimen_type": "Dog bone shape (sheet butt joint)", "fatigue_specimen_thickness": 3, "fatigue_test_type": "Combined Cycle Fatigue (CCF) (HCF:LCF=1:1)", "fatigue_temp": "-", "fatigue_env": "-", "load_ratio": 0.5, "frequency": "-", "fatigue_machine": "Self-made combined cycle fatigue test device with ultrasonic frequency load component", "fatigue_standard": "-", "fatigue_test_control": "Stress", "stress_concentration": "-", "failure_location": "-"}}, {"id": "WELD2025:2311", "name": "Q345 steel | Butt Joint", "material_family": "Welded joint", "points": [[221.0, 4532324.0, 0], [199.0, 12758419.0, 0], [191.0, 12996573.0, 0], [171.0, 14232893.0, 0], [161.0, 77399438.0, 0], [150.0, 77482138.0, 0], [141.0, 125469911.0, 0], [182.0, 321234705.0, 0], [131.0, 571083908.0, 0], [121.0, 861423973.0, 0]], "conditions": {"material": "Q345 steel", "am_type": "CO₂ gas shielded arc welding", "load_ratio": "0.5", "test_type": "High Cycle Fatigue (HCF)", "temperature": "-", "surface_treatment": "-"}, "metadata": {"dataset_id": 2311, "title": "Investigation of high cycle and low cycle fatigue interaction on fatigue behavior of welded joints", "doi": "10.4028/www.scientific.net/AMM.217-219.2101", "authors": "Wu, Liangchen; Wang, Dongpo", "publication": "ADVANCED MATERIALS AND PROCESS TECHNOLOGY, PTS 1-3", "year_of_publication": 2012, "UT": "WOS:000319169601057", "base_material": "Q345 steel", "base_young_modulus": "-", "base_yield_strength": "-", "base_ultimate_strength": "-", "base_elongation": "-", "weld_material": "Q345 steel", "weld_young_modulus": "-", "weld_yield_strength": "-", "weld_ultimate_strength": "-", "weld_elongation": "-", "processing": "-", "welding_joint": "Butt Joint", "welding_method": "CO₂ gas shielded arc welding", "welding_voltage": 20, "welding_current": 110, "welding_speed": 3.33, "preheat_temp": "-", "welding_env": "-", "residual_stress": "-", "fatigue_specimen_type": "Dog bone shape (sheet butt joint)", "fatigue_specimen_thickness": 3, "fatigue_test_type": "High Cycle Fatigue (HCF)", "fatigue_temp": "-", "fatigue_env": "-", "load_ratio": 0.5, "frequency": 19000, "fatigue_machine": "Self-made combined cycle fatigue test device with ultrasonic frequency load component", "fatigue_standard": "-", "fatigue_test_control": "Stress", "stress_concentration": "-", "failure_location": "-"}}, {"id": "WELD2025:2312", "name": "Q345 steel | Butt Joint", "material_family": "Welded joint", "points": [[199.0, 1965288.0, 0], [186.0, 4464850.0, 0], [191.0, 4792527.0, 0], [180.0, 5940287.0, 0], [171.0, 8193141.0, 0], [176.0, 12336372.0, 0], [151.0, 12367550.0, 0], [131.0, 59448306.0, 0], [141.0, 74849975.0, 0], [131.0, 196104781.0, 0], [121.0, 96290376.0, 0], [105.0, 387282516.0, 0], [126.0, 670884726.0, 0], [116.0, 636805073.0, 0], [110.0, 604133932.0, 0], [101.0, 1169635816.0, 0]], "conditions": {"material": "Q345 steel", "am_type": "CO₂ gas shielded arc welding", "load_ratio": "0.5", "test_type": "Combined Cycle Fatigue (CCF) (HCF:LCF=2:1)", "temperature": "-", "surface_treatment": "-"}, "metadata": {"dataset_id": 2312, "title": "Investigation of high cycle and low cycle fatigue interaction on fatigue behavior of welded joints", "doi": "10.4028/www.scientific.net/AMM.217-219.2101", "authors": "Wu, Liangchen; Wang, Dongpo", "publication": "ADVANCED MATERIALS AND PROCESS TECHNOLOGY, PTS 1-3", "year_of_publication": 2012, "UT": "WOS:000319169601057", "base_material": "Q345 steel", "base_young_modulus": "-", "base_yield_strength": "-", "base_ultimate_strength": "-", "base_elongation": "-", "weld_material": "Q345 steel", "weld_young_modulus": "-", "weld_yield_strength": "-", "weld_ultimate_strength": "-", "weld_elongation": "-", "processing": "-", "welding_joint": "Butt Joint", "welding_method": "CO₂ gas shielded arc welding", "welding_voltage": 20, "welding_current": 110, "welding_speed": 3.33, "preheat_temp": "-", "welding_env": "-", "residual_stress": "-", "fatigue_specimen_type": "Dog bone shape (sheet butt joint)", "fatigue_specimen_thickness": 3, "fatigue_test_type": "Combined Cycle Fatigue (CCF) (HCF:LCF=2:1)", "fatigue_temp": "-", "fatigue_env": "-", "load_ratio": 0.5, "frequency": "-", "fatigue_machine": "Self-made combined cycle fatigue test device with ultrasonic frequency load component", "fatigue_standard": "-", "fatigue_test_control": "Stress", "stress_concentration": "-", "failure_location": "-"}}, {"id": "WELD2025:2313", "name": "Q345q steel | -", "material_family": "Welded joint", "points": [[257.0, 180000.0, 0], [238.0, 464000.0, 0], [250.0, 789000.0, 0], [218.0, 580000.0, 0], [208.0, 451000.0, 0], [187.0, 907000.0, 0], [198.0, 1630000.0, 0], [195.0, 2410000.0, 0], [181.0, 2280000.0, 0], [195.0, 4090000.0, 0], [184.0, 4980000.0, 0], [174.0, 7360000.0, 0], [176.0, 9460000.0, 0], [171.0, 12500000.0, 0], [158.0, 11800000.0, 0], [159.0, 31400000.0, 0], [165.0, 40400000.0, 0], [168.0, 83400000.0, 0], [163.0, 177000000.0, 0]], "conditions": {"material": "Q345q steel", "am_type": "-", "load_ratio": "-1", "test_type": "Ultrasonic fatigue (Axial)", "temperature": "25", "surface_treatment": "-"}, "metadata": {"dataset_id": 2313, "title": "Ultra-long Life Fatigue Behavior Of Welded Joints With Shot Blast Treatment", "doi": "10.4028/www.scientific.net/AMM.275-277.179", "authors": "He Chao; Liu Yongjie; Wang Qingyuan", "publication": "APPLIED MECHANICS AND MATERIALS I, PTS 1-3", "year_of_publication": 2013, "UT": "WOS:000320899900033", "base_material": "Q345q steel", "base_young_modulus": 201, "base_yield_strength": 420, "base_ultimate_strength": 570, "base_elongation": 13, "weld_material": "E45 solder", "weld_young_modulus": "-", "weld_yield_strength": "-", "weld_ultimate_strength": "-", "weld_elongation": "-", "processing": "-", "welding_joint": "-", "welding_method": "-", "welding_voltage": "-", "welding_current": "-", "welding_speed": "-", "preheat_temp": "-", "welding_env": "-", "residual_stress": "-", "fatigue_specimen_type": "Dog-bone shaped", "fatigue_specimen_thickness": 5, "fatigue_test_type": "Ultrasonic fatigue (Axial)", "fatigue_temp": 25, "fatigue_env": "Ambient air", "load_ratio": -1, "frequency": 20000, "fatigue_machine": "Ultrasonic fatigue system", "fatigue_standard": "-", "fatigue_test_control": "Stress", "stress_concentration": "-", "failure_location": "Weld toe"}}, {"id": "WELD2025:2314", "name": "Q345q steel | -", "material_family": "Welded joint", "points": [[259.0, 140000.0, 0], [230.0, 244000.0, 0], [281.0, 564000.0, 0], [250.0, 427000.0, 0], [230.0, 1300000.0, 0], [229.0, 2280000.0, 0], [215.0, 1580000.0, 0], [206.0, 1300000.0, 0], [202.0, 3010000.0, 0], [202.0, 3870000.0, 0], [190.0, 10600000.0, 0], [181.0, 13200000.0, 0], [161.0, 43900000.0, 0], [192.0, 70500000.0, 0], [181.0, 366000000.0, 0], [182.0, 1000000000.0, 1]], "conditions": {"material": "Q345q steel", "am_type": "-", "load_ratio": "-1", "test_type": "Ultrasonic fatigue (Axial)", "temperature": "25", "surface_treatment": "Shot peening (0.0025A)"}, "metadata": {"dataset_id": 2314, "title": "Ultra-long Life Fatigue Behavior Of Welded Joints With Shot Blast Treatment", "doi": "10.4028/www.scientific.net/AMM.275-277.179", "authors": "He Chao; Liu Yongjie; Wang Qingyuan", "publication": "APPLIED MECHANICS AND MATERIALS I, PTS 1-3", "year_of_publication": 2013, "UT": "WOS:000320899900033", "base_material": "Q345q steel", "base_young_modulus": 201, "base_yield_strength": 420, "base_ultimate_strength": 570, "base_elongation": 13, "weld_material": "E45 solder", "weld_young_modulus": "-", "weld_yield_strength": "-", "weld_ultimate_strength": "-", "weld_elongation": "-", "processing": "Shot peening (0.0025A)", "welding_joint": "-", "welding_method": "-", "welding_voltage": "-", "welding_current": "-", "welding_speed": "-", "preheat_temp": "-", "welding_env": "-", "residual_stress": "-", "fatigue_specimen_type": "Dog-bone shaped", "fatigue_specimen_thickness": 5, "fatigue_test_type": "Ultrasonic fatigue (Axial)", "fatigue_temp": 25, "fatigue_env": "Ambient air", "load_ratio": -1, "frequency": 20000, "fatigue_machine": "Ultrasonic fatigue system", "fatigue_standard": "-", "fatigue_test_control": "Stress", "stress_concentration": "-", "failure_location": "Weld toe"}}, {"id": "WELD2025:2315", "name": "Q345q steel | -", "material_family": "Welded joint", "points": [[285.0, 180000.0, 0], [279.0, 361000.0, 0], [248.0, 2620000.0, 0], [219.0, 1040000.0, 0], [217.0, 1680000.0, 0], [229.0, 2620000.0, 0], [229.0, 3010000.0, 0], [269.0, 4980000.0, 0], [235.0, 5720000.0, 0], [198.0, 8230000.0, 0], [242.0, 25800000.0, 0], [206.0, 23800000.0, 0], [220.0, 93300000.0, 0], [177.0, 64900000.0, 0], [188.0, 458000000.0, 0], [201.0, 1000000000.0, 1], [190.0, 1000000000.0, 1]], "conditions": {"material": "Q345q steel", "am_type": "-", "load_ratio": "-1", "test_type": "Ultrasonic fatigue (Axial)", "temperature": "25", "surface_treatment": "Shot peening (0.0045A)"}, "metadata": {"dataset_id": 2315, "title": "Ultra-long Life Fatigue Behavior Of Welded Joints With Shot Blast Treatment", "doi": "10.4028/www.scientific.net/AMM.275-277.179", "authors": "He Chao; Liu Yongjie; Wang Qingyuan", "publication": "APPLIED MECHANICS AND MATERIALS I, PTS 1-3", "year_of_publication": 2013, "UT": "WOS:000320899900033", "base_material": "Q345q steel", "base_young_modulus": 201, "base_yield_strength": 420, "base_ultimate_strength": 570, "base_elongation": 13, "weld_material": "E45 solder", "weld_young_modulus": "-", "weld_yield_strength": "-", "weld_ultimate_strength": "-", "weld_elongation": "-", "processing": "Shot peening (0.0045A)", "welding_joint": "-", "welding_method": "-", "welding_voltage": "-", "welding_current": "-", "welding_speed": "-", "preheat_temp": "-", "welding_env": "-", "residual_stress": "-", "fatigue_specimen_type": "Dog-bone shaped", "fatigue_specimen_thickness": 5, "fatigue_test_type": "Ultrasonic fatigue (Axial)", "fatigue_temp": 25, "fatigue_env": "Ambient air", "load_ratio": -1, "frequency": 20000, "fatigue_machine": "Ultrasonic fatigue system", "fatigue_standard": "-", "fatigue_test_control": "Stress", "stress_concentration": "-", "failure_location": "Weld toe"}}, {"id": "WELD2025:2316", "name": "16MnR steel | Butt Joint", "material_family": "Welded joint", "points": [[198.0, 11000000.0, 1], [198.0, 5200000.0, 0], [198.0, 6580000.0, 0]], "conditions": {"material": "16MnR steel", "am_type": "Manual Electric Arc Welding", "load_ratio": "0.1", "test_type": "Axial (Tension-Tension)", "temperature": "-", "surface_treatment": "Ultrasonic Impact Treatment (60 min)"}, "metadata": {"dataset_id": 2316, "title": "Research about the Effect of Ultrasonic Impact on the Fatigue Life of Butt Weld Joint of 16MnR Steel", "doi": "10.4028/www.scientific.net/AMR.189-193.3296", "authors": "Yu, Yingxia; He, Bolin; Yu, Huanghuang; Shi, Jianping", "publication": "MANUFACTURING PROCESS TECHNOLOGY, PTS 1-5", "year_of_publication": 2011, "UT": "WOS:000292279501300", "base_material": "16MnR steel", "base_young_modulus": 210, "base_yield_strength": 366, "base_ultimate_strength": 580, "base_elongation": 27, "weld_material": "J506", "weld_young_modulus": "-", "weld_yield_strength": "-", "weld_ultimate_strength": "-", "weld_elongation": "-", "processing": "Ultrasonic Impact Treatment (60 min)", "welding_joint": "Butt Joint", "welding_method": "Manual Electric Arc Welding", "welding_voltage": "-", "welding_current": "-", "welding_speed": "-", "preheat_temp": "-", "welding_env": "-", "residual_stress": "-", "fatigue_specimen_type": "Flat", "fatigue_specimen_thickness": 8, "fatigue_test_type": "Axial (Tension-Tension)", "fatigue_temp": "-", "fatigue_env": "-", "load_ratio": 0.1, "frequency": 10, "fatigue_machine": "EHF-EM fatigue testing machine", "fatigue_standard": "-", "fatigue_test_control": "Load", "stress_concentration": "-", "failure_location": "Weld toe"}}, {"id": "WELD2025:2317", "name": "16MnR steel | Butt Joint", "material_family": "Welded joint", "points": [[198.0, 4710000.0, 0], [198.0, 4060000.0, 0], [198.0, 3950000.0, 0]], "conditions": {"material": "16MnR steel", "am_type": "Manual Electric Arc Welding", "load_ratio": "0.1", "test_type": "Axial (Tension-Tension)", "temperature": "-", "surface_treatment": "Ultrasonic Impact Treatment (30 min)"}, "metadata": {"dataset_id": 2317, "title": "Research about the Effect of Ultrasonic Impact on the Fatigue Life of Butt Weld Joint of 16MnR Steel", "doi": "10.4028/www.scientific.net/AMR.189-193.3296", "authors": "Yu, Yingxia; He, Bolin; Yu, Huanghuang; Shi, Jianping", "publication": "MANUFACTURING PROCESS TECHNOLOGY, PTS 1-5", "year_of_publication": 2011, "UT": "WOS:000292279501300", "base_material": "16MnR steel", "base_young_modulus": 210, "base_yield_strength": 366, "base_ultimate_strength": 580, "base_elongation": 27, "weld_material": "J506", "weld_young_modulus": "-", "weld_yield_strength": "-", "weld_ultimate_strength": "-", "weld_elongation": "-", "processing": "Ultrasonic Impact Treatment (30 min)", "welding_joint": "Butt Joint", "welding_method": "Manual Electric Arc Welding", "welding_voltage": "-", "welding_current": "-", "welding_speed": "-", "preheat_temp": "-", "welding_env": "-", "residual_stress": "-", "fatigue_specimen_type": "Flat", "fatigue_specimen_thickness": 8, "fatigue_test_type": "Axial (Tension-Tension)", "fatigue_temp": "-", "fatigue_env": "-", "load_ratio": 0.1, "frequency": 10, "fatigue_machine": "EHF-EM fatigue testing machine", "fatigue_standard": "-", "fatigue_test_control": "Load", "stress_concentration": "-", "failure_location": "Weld toe"}}, {"id": "WELD2025:2318", "name": "16MnR steel | Butt Joint", "material_family": "Welded joint", "points": [[198.0, 880000.0, 0], [198.0, 1050000.0, 0], [198.0, 1460000.0, 0]], "conditions": {"material": "16MnR steel", "am_type": "Manual Electric Arc Welding", "load_ratio": "0.1", "test_type": "Axial (Tension-Tension)", "temperature": "-", "surface_treatment": "-"}, "metadata": {"dataset_id": 2318, "title": "Research about the Effect of Ultrasonic Impact on the Fatigue Life of Butt Weld Joint of 16MnR Steel", "doi": "10.4028/www.scientific.net/AMR.189-193.3296", "authors": "Yu, Yingxia; He, Bolin; Yu, Huanghuang; Shi, Jianping", "publication": "MANUFACTURING PROCESS TECHNOLOGY, PTS 1-5", "year_of_publication": 2011, "UT": "WOS:000292279501300", "base_material": "16MnR steel", "base_young_modulus": 210, "base_yield_strength": 366, "base_ultimate_strength": 580, "base_elongation": 27, "weld_material": "J506", "weld_young_modulus": "-", "weld_yield_strength": "-", "weld_ultimate_strength": "-", "weld_elongation": "-", "processing": "-", "welding_joint": "Butt Joint", "welding_method": "Manual Electric Arc Welding", "welding_voltage": "-", "welding_current": "-", "welding_speed": "-", "preheat_temp": "-", "welding_env": "-", "residual_stress": "-", "fatigue_specimen_type": "Flat", "fatigue_specimen_thickness": 8, "fatigue_test_type": "Axial (Tension-Tension)", "fatigue_temp": "-", "fatigue_env": "-", "load_ratio": 0.1, "frequency": 10, "fatigue_machine": "EHF-EM fatigue testing machine", "fatigue_standard": "-", "fatigue_test_control": "Load", "stress_concentration": "-", "failure_location": "Weld toe"}}, {"id": "WELD2025:2319", "name": "Al alloy 6082-T6 | Butt Joint", "material_family": "Welded joint", "points": [[171.0, 78400.0, 0], [156.0, 112000.0, 0], [158.0, 221000.0, 0], [140.0, 352000.0, 0], [148.0, 840000.0, 0], [141.0, 764000.0, 0], [134.0, 745000.0, 0], [127.0, 1180000.0, 0], [123.0, 3030000.0, 0]], "conditions": {"material": "Al alloy 6082-T6", "am_type": "Friction Stir Welding (FSW)", "load_ratio": "0.1", "test_type": "Axial", "temperature": "-", "surface_treatment": "-"}, "metadata": {"dataset_id": 2319, "title": "Microstructures and Properties of Thick Plate Butt Joints of Al Alloy 6082 Prepared with FSW", "doi": "10.4028/www.scientific.net/AMR.189-193.3400", "authors": "Gong, Wenbiao; Wang, Shijun; Wang, Yanjin; Wang, Junjiu", "publication": "MANUFACTURING PROCESS TECHNOLOGY, PTS 1-5", "year_of_publication": 2011, "UT": "WOS:000292279501319", "base_material": "Al alloy 6082-T6", "base_young_modulus": "-", "base_yield_strength": 285, "base_ultimate_strength": 320, "base_elongation": 17, "weld_material": "Al alloy 6082-T6 (FSW joint)", "weld_young_modulus": "-", "weld_yield_strength": 129.1, "weld_ultimate_strength": 194.5, "weld_elongation": 3.62, "processing": "-", "welding_joint": "Butt Joint", "welding_method": "Friction Stir Welding (FSW)", "welding_voltage": "-", "welding_current": "-", "welding_speed": 3.33, "preheat_temp": "-", "welding_env": "-", "residual_stress": "-", "fatigue_specimen_type": "Standard", "fatigue_specimen_thickness": 3.82, "fatigue_test_type": "Axial", "fatigue_temp": "-", "fatigue_env": "-", "load_ratio": 0.1, "frequency": 8, "fatigue_machine": "CONROLLER (made in Japan)", "fatigue_standard": "GB/T 3816", "fatigue_test_control": "Stress", "stress_concentration": "-", "failure_location": "-"}}, {"id": "WELD2025:2320", "name": "Al alloy 6082-T6 | Butt Joint", "material_family": "Welded joint", "points": [[173.0, 39700.0, 0], [152.0, 176000.0, 0], [154.0, 307000.0, 0], [135.0, 575000.0, 0], [139.0, 853000.0, 0], [134.0, 965000.0, 0], [132.0, 1410000.0, 0], [127.0, 940000.0, 0], [127.0, 1620000.0, 0], [114.0, 3290000.0, 0]], "conditions": {"material": "Al alloy 6082-T6", "am_type": "Friction Stir Welding (FSW)", "load_ratio": "0.1", "test_type": "Axial", "temperature": "-", "surface_treatment": "-"}, "metadata": {"dataset_id": 2320, "title": "Microstructures and Properties of Thick Plate Butt Joints of Al Alloy 6082 Prepared with FSW", "doi": "10.4028/www.scientific.net/AMR.189-193.3400", "authors": "Gong, Wenbiao; Wang, Shijun; Wang, Yanjin; Wang, Junjiu", "publication": "MANUFACTURING PROCESS TECHNOLOGY, PTS 1-5", "year_of_publication": 2011, "UT": "WOS:000292279501319", "base_material": "Al alloy 6082-T6", "base_young_modulus": "-", "base_yield_strength": 285, "base_ultimate_strength": 320, "base_elongation": 17, "weld_material": "Al alloy 6082-T6 (FSW joint)", "weld_young_modulus": "-", "weld_yield_strength": 127.6, "weld_ultimate_strength": 191.9, "weld_elongation": 4.23, "processing": "-", "welding_joint": "Butt Joint", "welding_method": "Friction Stir Welding (FSW)", "welding_voltage": "-", "welding_current": "-", "welding_speed": 3.33, "preheat_temp": "-", "welding_env": "-", "residual_stress": "-", "fatigue_specimen_type": "Standard", "fatigue_specimen_thickness": 3.82, "fatigue_test_type": "Axial", "fatigue_temp": "-", "fatigue_env": "-", "load_ratio": 0.1, "frequency": 8, "fatigue_machine": "CONROLLER (made in Japan)", "fatigue_standard": "GB/T 3816", "fatigue_test_control": "Stress", "stress_concentration": "-", "failure_location": "-"}}, {"id": "WELD2025:2321", "name": "Al alloy 6082-T6 | Butt Joint", "material_family": "Welded joint", "points": [[142.0, 134000.0, 0], [134.0, 339000.0, 0], [118.0, 670000.0, 0], [125.0, 1200000.0, 0], [112.0, 956000.0, 0], [116.0, 1360000.0, 0], [110.0, 1110000.0, 0], [112.0, 2220000.0, 0], [107.0, 2960000.0, 0], [97.0, 3050000.0, 0]], "conditions": {"material": "Al alloy 6082-T6", "am_type": "Friction Stir Welding (FSW)", "load_ratio": "0.1", "test_type": "Axial", "temperature": "-", "surface_treatment": "-"}, "metadata": {"dataset_id": 2321, "title": "Microstructures and Properties of Thick Plate Butt Joints of Al Alloy 6082 Prepared with FSW", "doi": "10.4028/www.scientific.net/AMR.189-193.3400", "authors": "Gong, Wenbiao; Wang, Shijun; Wang, Yanjin; Wang, Junjiu", "publication": "MANUFACTURING PROCESS TECHNOLOGY, PTS 1-5", "year_of_publication": 2011, "UT": "WOS:000292279501319", "base_material": "Al alloy 6082-T6", "base_young_modulus": "-", "base_yield_strength": 285, "base_ultimate_strength": 320, "base_elongation": 17, "weld_material": "Al alloy 6082-T6 (FSW joint)", "weld_young_modulus": "-", "weld_yield_strength": 123.4, "weld_ultimate_strength": 182.4, "weld_elongation": 4.5, "processing": "-", "welding_joint": "Butt Joint", "welding_method": "Friction Stir Welding (FSW)", "welding_voltage": "-", "welding_current": "-", "welding_speed": 3.33, "preheat_temp": "-", "welding_env": "-", "residual_stress": "-", "fatigue_specimen_type": "Standard", "fatigue_specimen_thickness": 3.82, "fatigue_test_type": "Axial", "fatigue_temp": "-", "fatigue_env": "-", "load_ratio": 0.1, "frequency": 8, "fatigue_machine": "CONROLLER (made in Japan)", "fatigue_standard": "GB/T 3816", "fatigue_test_control": "Stress", "stress_concentration": "-", "failure_location": "-"}}, {"id": "WELD2025:2322", "name": "45 steel | -", "material_family": "Welded joint", "points": [[402.0, 1110000.0, 0], [304.0, 949000.0, 0], [280.0, 8060000.0, 0], [306.0, 24300000.0, 0], [211.0, 65200000.0, 0], [197.0, 100000000.0, 0], [226.0, 199000000.0, 0], [201.0, 274000000.0, 0]], "conditions": {"material": "45 steel", "am_type": "-", "load_ratio": "-1", "test_type": "Axial", "temperature": "25", "surface_treatment": "-"}, "metadata": {"dataset_id": 2322, "title": "Research on ultra-high cycle fatigue property of 45 steel", "doi": "10.4028/www.scientific.net/AMR.295-297.1911", "authors": "Jin, Lingling; Deng, Caiyan; Wang, Dongpo; Tian, Ruiying", "publication": "MANUFACTURING SCIENCE AND TECHNOLOGY, PTS 1-3", "year_of_publication": 2011, "UT": "WOS:000302661501030", "base_material": "45 steel", "base_young_modulus": "-", "base_yield_strength": "370–435", "base_ultimate_strength": "620–740", "base_elongation": "24–31", "weld_material": "-", "weld_young_modulus": "-", "weld_yield_strength": "-", "weld_ultimate_strength": "-", "weld_elongation": "-", "processing": "-", "welding_joint": "-", "welding_method": "-", "welding_voltage": "-", "welding_current": "-", "welding_speed": "-", "preheat_temp": "-", "welding_env": "-", "residual_stress": "-", "fatigue_specimen_type": "Standard", "fatigue_specimen_thickness": 3, "fatigue_test_type": "Axial", "fatigue_temp": 25, "fatigue_env": "Air", "load_ratio": -1, "frequency": 20000, "fatigue_machine": "TJU-HJ-III ultrasonic fatigue testing equipment", "fatigue_standard": "-", "fatigue_test_control": "Stress", "stress_concentration": "-", "failure_location": "Surface or sub-surface defects"}}, {"id": "WELD2025:2323", "name": "SUS301L stainless steel (DLT) | Butt joint", "material_family": "Welded joint", "points": [[356.0, 23600.0, 0], [337.0, 237000.0, 0], [311.0, 288000.0, 0], [286.0, 422000.0, 0], [248.0, 2000000.0, 0]], "conditions": {"material": "SUS301L stainless steel (DLT)", "am_type": "MAG (Metal Active Gas)", "load_ratio": "0", "test_type": "Pulsating tensile fatigue", "temperature": "25", "surface_treatment": "Quenching rolling"}, "metadata": {"dataset_id": 2323, "title": "Mechanical Properties of SUS301L Stainless Steel Welded Joints for Railway Vehicles", "doi": "10.4028/www.scientific.net/AMR.503-504.441", "authors": "Zhan, Lan; Shi, Chunyuan", "publication": "FRONTIERS OF MANUFACTURING SCIENCE AND MEASURING TECHNOLOGY II, PTS 1 AND 2", "year_of_publication": 2012, "UT": "WOS:000310816200104", "base_material": "SUS301L stainless steel (DLT)", "base_young_modulus": "-", "base_yield_strength": "≥345", "base_ultimate_strength": "≥690", "base_elongation": "≥40", "weld_material": "ER308LSi (AWS A5.9)", "weld_young_modulus": "-", "weld_yield_strength": "347–454", "weld_ultimate_strength": "598–625", "weld_elongation": "30.7–55", "processing": "Quenching rolling", "welding_joint": "Butt joint", "welding_method": "MAG (Metal Active Gas)", "welding_voltage": 18.7, "welding_current": 68, "welding_speed": 6.33, "preheat_temp": "-", "welding_env": "Shielding gas (98% Ar + 2% CO₂)", "residual_stress": "-", "fatigue_specimen_type": "Standard (butt-welded joint)", "fatigue_specimen_thickness": 1.5, "fatigue_test_type": "Pulsating tensile fatigue", "fatigue_temp": 25, "fatigue_env": "-", "load_ratio": 0, "frequency": "-", "fatigue_machine": "MTS810-100KN", "fatigue_standard": "ISO-12107-2003", "fatigue_test_control": "Stress", "stress_concentration": "-", "failure_location": "-"}}, {"id": "WELD2025:2324", "name": "SUS301L stainless steel (ST) | Butt joint", "material_family": "Welded joint", "points": [[419.0, 32300.0, 0], [387.0, 48000.0, 0], [366.0, 595000.0, 0], [340.0, 598000.0, 0], [330.0, 1980000.0, 0]], "conditions": {"material": "SUS301L stainless steel (ST)", "am_type": "MAG (Metal Active Gas)", "load_ratio": "0", "test_type": "Pulsating tensile fatigue", "temperature": "25", "surface_treatment": "Quenching rolling"}, "metadata": {"dataset_id": 2324, "title": "Mechanical Properties of SUS301L Stainless Steel Welded Joints for Railway Vehicles", "doi": "10.4028/www.scientific.net/AMR.503-504.441", "authors": "Zhan, Lan; Shi, Chunyuan", "publication": "FRONTIERS OF MANUFACTURING SCIENCE AND MEASURING TECHNOLOGY II, PTS 1 AND 2", "year_of_publication": 2012, "UT": "WOS:000310816200104", "base_material": "SUS301L stainless steel (ST)", "base_young_modulus": "-", "base_yield_strength": "≥410", "base_ultimate_strength": "≥760", "base_elongation": "≥35", "weld_material": "ER308LSi (AWS A5.9)", "weld_young_modulus": "-", "weld_yield_strength": "347–454", "weld_ultimate_strength": "598–625", "weld_elongation": "30.7–55", "processing": "Quenching rolling", "welding_joint": "Butt joint", "welding_method": "MAG (Metal Active Gas)", "welding_voltage": 18.4, "welding_current": 68, "welding_speed": 4.17, "preheat_temp": "-", "welding_env": "Shielding gas (98% Ar + 2% CO₂)", "residual_stress": "-", "fatigue_specimen_type": "Standard (butt-welded joint)", "fatigue_specimen_thickness": 2, "fatigue_test_type": "Pulsating tensile fatigue", "fatigue_temp": 25, "fatigue_env": "-", "load_ratio": 0, "frequency": "-", "fatigue_machine": "MTS810-100KN", "fatigue_standard": "ISO-12107-2003", "fatigue_test_control": "Stress", "stress_concentration": "-", "failure_location": "-"}}, {"id": "WELD2025:2325", "name": "SUS301L stainless steel (MT) | Butt joint", "material_family": "Welded joint", "points": [[380.0, 20500.0, 0], [351.0, 42100.0, 0], [321.0, 62700.0, 0], [300.0, 51400.0, 0], [266.0, 1870000.0, 0]], "conditions": {"material": "SUS301L stainless steel (MT)", "am_type": "MAG (Metal Active Gas)", "load_ratio": "0", "test_type": "Pulsating tensile fatigue", "temperature": "25", "surface_treatment": "Quenching rolling"}, "metadata": {"dataset_id": 2325, "title": "Mechanical Properties of SUS301L Stainless Steel Welded Joints for Railway Vehicles", "doi": "10.4028/www.scientific.net/AMR.503-504.441", "authors": "Zhan, Lan; Shi, Chunyuan", "publication": "FRONTIERS OF MANUFACTURING SCIENCE AND MEASURING TECHNOLOGY II, PTS 1 AND 2", "year_of_publication": 2012, "UT": "WOS:000310816200104", "base_material": "SUS301L stainless steel (MT)", "base_young_modulus": "-", "base_yield_strength": "≥685", "base_ultimate_strength": "≥930", "base_elongation": "≥20", "weld_material": "ER308LSi (AWS A5.9)", "weld_young_modulus": "-", "weld_yield_strength": "347–454", "weld_ultimate_strength": "598–625", "weld_elongation": "30.7–55", "processing": "Quenching rolling", "welding_joint": "Butt joint", "welding_method": "MAG (Metal Active Gas)", "welding_voltage": 19.7, "welding_current": 85, "welding_speed": 6.33, "preheat_temp": "-", "welding_env": "Shielding gas (98% Ar + 2% CO₂)", "residual_stress": "-", "fatigue_specimen_type": "Standard (butt-welded joint)", "fatigue_specimen_thickness": 3, "fatigue_test_type": "Pulsating tensile fatigue", "fatigue_temp": 25, "fatigue_env": "-", "load_ratio": 0, "frequency": "-", "fatigue_machine": "MTS810-100KN", "fatigue_standard": "ISO-12107-2003", "fatigue_test_control": "Stress", "stress_concentration": "-", "failure_location": "-"}}, {"id": "WELD2025:2326", "name": "TCS stainless steel | Corner joint", "material_family": "Welded joint", "points": [[440.0, 57800.0, 0], [400.0, 241000.0, 0], [360.0, 369000.0, 0], [326.0, 2000000.0, 0]], "conditions": {"material": "TCS stainless steel", "am_type": "-", "load_ratio": "-1", "test_type": "-", "temperature": "-", "surface_treatment": "-"}, "metadata": {"dataset_id": 2326, "title": "Fatigue Behavior Research of TCS Typical Welded Joints", "doi": "10.4028/www.scientific.net/AMR.510.287", "authors": "Tian Jun; Li Qiang; Liu Zhiming; Zhang Guiqing; Zou Hua", "publication": "MACHINERY, MATERIALS SCIENCE AND ENGINEERING APPLICATIONS", "year_of_publication": 2012, "UT": "WOS:000312435000055", "base_material": "TCS stainless steel", "base_young_modulus": "-", "base_yield_strength": "-", "base_ultimate_strength": "-", "base_elongation": "-", "weld_material": "TCS stainless steel", "weld_young_modulus": "-", "weld_yield_strength": "-", "weld_ultimate_strength": "-", "weld_elongation": "-", "processing": "-", "welding_joint": "Corner joint", "welding_method": "-", "welding_voltage": "-", "welding_current": "-", "welding_speed": "-", "preheat_temp": "-", "welding_env": "-", "residual_stress": "-", "fatigue_specimen_type": "Corner joint", "fatigue_specimen_thickness": 6, "fatigue_test_type": "-", "fatigue_temp": "-", "fatigue_env": "-", "load_ratio": -1, "frequency": "-", "fatigue_machine": "-", "fatigue_standard": "-", "fatigue_test_control": "-", "stress_concentration": "-", "failure_location": "Weld toe, Weld root"}}, {"id": "WELD2025:2327", "name": "TCS stainless steel, Q450NR1 weather-resisting steel | Corner joint", "material_family": "Welded joint", "points": [[390.0, 525000.0, 0], [363.0, 855000.0, 0], [340.0, 2100000.0, 0]], "conditions": {"material": "TCS stainless steel, Q450NR1 weather-resisting steel", "am_type": "-", "load_ratio": "-1", "test_type": "-", "temperature": "-", "surface_treatment": "-"}, "metadata": {"dataset_id": 2327, "title": "Fatigue Behavior Research of TCS Typical Welded Joints", "doi": "10.4028/www.scientific.net/AMR.510.287", "authors": "Tian Jun; Li Qiang; Liu Zhiming; Zhang Guiqing; Zou Hua", "publication": "MACHINERY, MATERIALS SCIENCE AND ENGINEERING APPLICATIONS", "year_of_publication": 2012, "UT": "WOS:000312435000055", "base_material": "TCS stainless steel, Q450NR1 weather-resisting steel", "base_young_modulus": "-", "base_yield_strength": "-", "base_ultimate_strength": "-", "base_elongation": "-", "weld_material": "TCS stainless steel, Q450NR1 weather-resisting steel", "weld_young_modulus": "-", "weld_yield_strength": "-", "weld_ultimate_strength": "-", "weld_elongation": "-", "processing": "-", "welding_joint": "Corner joint", "welding_method": "-", "welding_voltage": "-", "welding_current": "-", "welding_speed": "-", "preheat_temp": "-", "welding_env": "-", "residual_stress": "-", "fatigue_specimen_type": "Corner joint", "fatigue_specimen_thickness": 6, "fatigue_test_type": "-", "fatigue_temp": "-", "fatigue_env": "-", "load_ratio": -1, "frequency": "-", "fatigue_machine": "-", "fatigue_standard": "-", "fatigue_test_control": "-", "stress_concentration": "-", "failure_location": "Weld toe, Weld root"}}, {"id": "WELD2025:2328", "name": "TCS stainless steel | Abutting joint", "material_family": "Welded joint", "points": [[455.0, 454000.0, 0], [377.0, 896000.0, 0], [348.0, 2000000.0, 0]], "conditions": {"material": "TCS stainless steel", "am_type": "-", "load_ratio": "-1", "test_type": "-", "temperature": "-", "surface_treatment": "-"}, "metadata": {"dataset_id": 2328, "title": "Fatigue Behavior Research of TCS Typical Welded Joints", "doi": "10.4028/www.scientific.net/AMR.510.287", "authors": "Tian Jun; Li Qiang; Liu Zhiming; Zhang Guiqing; Zou Hua", "publication": "MACHINERY, MATERIALS SCIENCE AND ENGINEERING APPLICATIONS", "year_of_publication": 2012, "UT": "WOS:000312435000055", "base_material": "TCS stainless steel", "base_young_modulus": "-", "base_yield_strength": "-", "base_ultimate_strength": "-", "base_elongation": "-", "weld_material": "TCS stainless steel", "weld_young_modulus": "-", "weld_yield_strength": "-", "weld_ultimate_strength": "-", "weld_elongation": "-", "processing": "-", "welding_joint": "Abutting joint", "welding_method": "-", "welding_voltage": "-", "welding_current": "-", "welding_speed": "-", "preheat_temp": "-", "welding_env": "-", "residual_stress": "-", "fatigue_specimen_type": "Abutting joint", "fatigue_specimen_thickness": 6, "fatigue_test_type": "-", "fatigue_temp": "-", "fatigue_env": "-", "load_ratio": -1, "frequency": "-", "fatigue_machine": "-", "fatigue_standard": "-", "fatigue_test_control": "-", "stress_concentration": "-", "failure_location": "Weld toe, Weld root"}}, {"id": "WELD2025:2329", "name": "TCS stainless steel, Q450NR1 weather-resisting steel | Abutting joint", "material_family": "Welded joint", "points": [[463.0, 167000.0, 0], [341.0, 2050000.0, 0]], "conditions": {"material": "TCS stainless steel, Q450NR1 weather-resisting steel", "am_type": "-", "load_ratio": "-1", "test_type": "-", "temperature": "-", "surface_treatment": "-"}, "metadata": {"dataset_id": 2329, "title": "Fatigue Behavior Research of TCS Typical Welded Joints", "doi": "10.4028/www.scientific.net/AMR.510.287", "authors": "Tian Jun; Li Qiang; Liu Zhiming; Zhang Guiqing; Zou Hua", "publication": "MACHINERY, MATERIALS SCIENCE AND ENGINEERING APPLICATIONS", "year_of_publication": 2012, "UT": "WOS:000312435000055", "base_material": "TCS stainless steel, Q450NR1 weather-resisting steel", "base_young_modulus": "-", "base_yield_strength": "-", "base_ultimate_strength": "-", "base_elongation": "-", "weld_material": "TCS stainless steel, Q450NR1 weather-resisting steel", "weld_young_modulus": "-", "weld_yield_strength": "-", "weld_ultimate_strength": "-", "weld_elongation": "-", "processing": "-", "welding_joint": "Abutting joint", "welding_method": "-", "welding_voltage": "-", "welding_current": "-", "welding_speed": "-", "preheat_temp": "-", "welding_env": "-", "residual_stress": "-", "fatigue_specimen_type": "Abutting joint", "fatigue_specimen_thickness": 6, "fatigue_test_type": "-", "fatigue_temp": "-", "fatigue_env": "-", "load_ratio": -1, "frequency": "-", "fatigue_machine": "-", "fatigue_standard": "-", "fatigue_test_control": "-", "stress_concentration": "-", "failure_location": "Weld toe, Weld root"}}, {"id": "WELD2025:2330", "name": "Q450NR1 weather-resisting steel | Abutting joint", "material_family": "Welded joint", "points": [[419.0, 500000.0, 0], [368.0, 708000.0, 0], [313.0, 2050000.0, 0]], "conditions": {"material": "Q450NR1 weather-resisting steel", "am_type": "-", "load_ratio": "-1", "test_type": "-", "temperature": "-", "surface_treatment": "-"}, "metadata":
