Repository: yunyunfanfan/S-PA-CBB

# S-PA-CBB

Official research code, processed curve records, evaluation outputs, and manuscript source for:

> **From Physics to Selective Generation: Conditional Brownian Bridges for Sparse S–N Curve Reconstruction and Fatigue Decision-Making**

S-PA-CBB reconstructs a complete probabilistic stress–life (S–N) curve from only two to four observed fatigue tests. The method first fits an interpretable Basquin state, diagnoses whether that state is sufficient, and applies a ControlNet-style conditional Brownian-bridge residual only to curves that benefit from correction.

File: external_data/weld2025_disjoint_curves.json (part 88 of 223)
{"dataset_id": 2330, "title": "Fatigue Behavior Research of TCS Typical Welded Joints", "doi": "10.4028/www.scientific.net/AMR.510.287", "authors": "Tian Jun; Li Qiang; Liu Zhiming; Zhang Guiqing; Zou Hua", "publication": "MACHINERY, MATERIALS SCIENCE AND ENGINEERING APPLICATIONS", "year_of_publication": 2012, "UT": "WOS:000312435000055", "base_material": "Q450NR1 weather-resisting steel", "base_young_modulus": "-", "base_yield_strength": "-", "base_ultimate_strength": "-", "base_elongation": "-", "weld_material": "Q450NR1 weather-resisting steel", "weld_young_modulus": "-", "weld_yield_strength": "-", "weld_ultimate_strength": "-", "weld_elongation": "-", "processing": "-", "welding_joint": "Abutting joint", "welding_method": "-", "welding_voltage": "-", "welding_current": "-", "welding_speed": "-", "preheat_temp": "-", "welding_env": "-", "residual_stress": "-", "fatigue_specimen_type": "Abutting joint", "fatigue_specimen_thickness": 6, "fatigue_test_type": "-", "fatigue_temp": "-", "fatigue_env": "-", "load_ratio": -1, "frequency": "-", "fatigue_machine": "-", "fatigue_standard": "-", "fatigue_test_control": "-", "stress_concentration": "-", "failure_location": "Weld toe, Weld root"}}, {"id": "WELD2025:2331", "name": "Q345 bridge steel | Butt joint", "material_family": "Welded joint", "points": [[380.0, 780000.0, 0], [396.0, 2040000.0, 0], [394.0, 2070000.0, 0], [336.0, 5360000.0, 0], [356.0, 6110000.0, 0], [348.0, 8060000.0, 0], [358.0, 9190000.0, 0], [346.0, 10800000.0, 0], [314.0, 9750000.0, 0], [344.0, 23400000.0, 0], [314.0, 28300000.0, 0], [330.0, 33700000.0, 0], [326.0, 133000000.0, 0], [340.0, 940000000.0, 0], [328.0, 1120000000.0, 1]], "conditions": {"material": "Q345 bridge steel", "am_type": "-", "load_ratio": "-1", "test_type": "Axial", "temperature": "25", "surface_treatment": "As-welded"}, "metadata": {"dataset_id": 2331, "title": "Experimental Study on Ultra-high Cycle Fatigue Property of Q345 Welded Joint", "doi": "10.4028/www.scientific.net/AMR.538-541.1488", "authors": "Zhao, Xiao; Zhao, Jianjun", "publication": "MATERIALS PROCESSING TECHNOLOGY II, PTS 1-4", "year_of_publication": 2012, "UT": "WOS:000319232600303", "base_material": "Q345 bridge steel", "base_young_modulus": 201, "base_yield_strength": 420, "base_ultimate_strength": 570, "base_elongation": "-", "weld_material": "Q345", "weld_young_modulus": "-", "weld_yield_strength": "-", "weld_ultimate_strength": "-", "weld_elongation": "-", "processing": "As-welded", "welding_joint": "Butt joint", "welding_method": "-", "welding_voltage": "-", "welding_current": "-", "welding_speed": "-", "preheat_temp": "-", "welding_env": "-", "residual_stress": "-", "fatigue_specimen_type": "Hourglass-shaped", "fatigue_specimen_thickness": 5, "fatigue_test_type": "Axial", "fatigue_temp": 25, "fatigue_env": "Air", "load_ratio": -1, "frequency": 20000, "fatigue_machine": "USF-2000 (piezoelectric fatigue machine)", "fatigue_standard": "-", "fatigue_test_control": "-", "stress_concentration": "-", "failure_location": "-"}}, {"id": "WELD2025:2332", "name": "Q345D steel | Trough-to-deck plate joint", "material_family": "Welded joint", "points": [[78.0, 3900000.0, 0], [63.0, 3970000.0, 0], [44.0, 6530000.0, 1], [37.0, 6410000.0, 1]], "conditions": {"material": "Q345D steel", "am_type": "Semiautomatic carbon dioxide gas shield welding", "load_ratio": "-", "test_type": "Axial", "temperature": "-", "surface_treatment": "-"}, "metadata": {"dataset_id": 2332, "title": "Full-Scale Fatigue Test of Trough-to-Deck Plate Joints in Steel Orthotropic Deck", "doi": "10.4028/www.scientific.net/AMR.671-674.1035", "authors": "Wang Xiuwei; Tang Liang; Wang Chun-sheng; Liu Gao", "publication": "CONSTRUCTION AND URBAN PLANNING, PTS 1-4", "year_of_publication": 2013, "UT": "WOS:000323185100204", "base_material": "Q345D steel", "base_young_modulus": "-", "base_yield_strength": "-", "base_ultimate_strength": "-", "base_elongation": "-", "weld_material": "Electrode, flux, and welding wire", "weld_young_modulus": "-", "weld_yield_strength": "-", "weld_ultimate_strength": "-", "weld_elongation": "-", "processing": "-", "welding_joint": "Trough-to-deck plate joint", "welding_method": "Semiautomatic carbon dioxide gas shield welding", "welding_voltage": "-", "welding_current": "-", "welding_speed": "-", "preheat_temp": "-", "welding_env": "-", "residual_stress": "-", "fatigue_specimen_type": "Full-scale", "fatigue_specimen_thickness": "14 (Deck plate), 8 (Trough), 10 (Diaphragm), 16 (Bottom flange)", "fatigue_test_type": "Axial", "fatigue_temp": "-", "fatigue_env": "-", "load_ratio": "-", "frequency": "-", "fatigue_machine": "-", "fatigue_standard": "Eurocode", "fatigue_test_control": "Load", "stress_concentration": "-", "failure_location": "-"}}, {"id": "WELD2025:2333", "name": "16MnCr5/42CrMo4 | Axial round seam", "material_family": "Welded joint", "points": [[530.0, 92900.0, 0], [442.0, 344000.0, 0], [451.0, 830000.0, 0], [384.0, 987000.0, 0], [331.0, 1350000.0, 0], [345.0, 1850000.0, 0], [338.0, 1800000.0, 0], [326.0, 1880000.0, 1], [324.0, 1950000.0, 1], [318.0, 1990000.0, 1]], "conditions": {"material": "16MnCr5/42CrMo4", "am_type": "Laser beam welding", "load_ratio": "-1", "test_type": "torsional loading", "temperature": "-", "surface_treatment": "-"}, "metadata": {"dataset_id": 2333, "title": "Fatigue behaviour of laser beam welded circular weld seams under multi-axial loading", "doi": "10.4028/www.scientific.net/AMR.891-892.1397", "authors": "Zimmermann, Martina; Bretschneider, Joerg; Kirchhoff, Gunter; Stamm, Uwe; Standfuss, Jens; Brenner, Berndt", "publication": "11TH INTERNATIONAL FATIGUE CONGRESS, PTS 1 AND 2", "year_of_publication": 2014, "UT": "WOS:000337767700216", "base_material": "16MnCr5/42CrMo4", "base_young_modulus": "-", "base_yield_strength": "-", "base_ultimate_strength": "-", "base_elongation": "-", "weld_material": "-", "weld_young_modulus": "-", "weld_yield_strength": "-", "weld_ultimate_strength": "-", "weld_elongation": "-", "processing": "-", "welding_joint": "Axial round seam", "welding_method": "Laser beam welding", "welding_voltage": "-", "welding_current": "-", "welding_speed": "-", "preheat_temp": "-", "welding_env": "-", "residual_stress": "-", "fatigue_specimen_type": "Shaft-flange type specimen", "fatigue_specimen_thickness": "<1", "fatigue_test_type": "torsional loading", "fatigue_temp": "-", "fatigue_env": "-", "load_ratio": -1, "frequency": 25, "fatigue_machine": "Torsional-axial test system (max torque ±8 kNm, axial forces ±40 kN)", "fatigue_standard": "-", "fatigue_test_control": "-", "stress_concentration": "-", "failure_location": "Weld seam"}}, {"id": "WELD2025:2334", "name": "16MnCr5/42CrMo4 | Axial round seam", "material_family": "Welded joint", "points": [[419.0, 296000.0, 0], [372.0, 415000.0, 0], [341.0, 489000.0, 0], [305.0, 452000.0, 0], [278.0, 1140000.0, 0], [267.0, 1090000.0, 0], [257.0, 1010000.0, 0], [246.0, 1070000.0, 0], [256.0, 2010000.0, 1], [240.0, 1990000.0, 1], [235.0, 1990000.0, 1]], "conditions": {"material": "16MnCr5/42CrMo4", "am_type": "Laser beam welding", "load_ratio": "-1", "test_type": "Multi-axial (torsional and axial loading)", "temperature": "-", "surface_treatment": "-"}, "metadata": {"dataset_id": 2334, "title": "Fatigue behaviour of laser beam welded circular weld seams under multi-axial loading", "doi": "10.4028/www.scientific.net/AMR.891-892.1397", "authors": "Zimmermann, Martina; Bretschneider, Joerg; Kirchhoff, Gunter; Stamm, Uwe; Standfuss, Jens; Brenner, Berndt", "publication": "11TH INTERNATIONAL FATIGUE CONGRESS, PTS 1 AND 2", "year_of_publication": 2014, "UT": "WOS:000337767700216", "base_material": "16MnCr5/42CrMo4", "base_young_modulus": "-", "base_yield_strength": "-", "base_ultimate_strength": "-", "base_elongation": "-", "weld_material": "-", "weld_young_modulus": "-", "weld_yield_strength": "-", "weld_ultimate_strength": "-", "weld_elongation": "-", "processing": "-", "welding_joint": "Axial round seam", "welding_method": "Laser beam welding", "welding_voltage": "-", "welding_current": "-", "welding_speed": "-", "preheat_temp": "-", "welding_env": "-", "residual_stress": "-", "fatigue_specimen_type": "Shaft-flange type specimen", "fatigue_specimen_thickness": "<1", "fatigue_test_type": "Multi-axial (torsional and axial loading)", "fatigue_temp": "-", "fatigue_env": "-", "load_ratio": -1, "frequency": 25, "fatigue_machine": "Torsional-axial test system (max torque ±8 kNm, axial forces ±40 kN)", "fatigue_standard": "-", "fatigue_test_control": "-", "stress_concentration": "-", "failure_location": "Weld seam"}}, {"id": "WELD2025:2335", "name": "GJS-600-3, 16MnCr5 | Axial round seam", "material_family": "Welded joint", "points": [[477.0, 66000.0, 0], [384.0, 302000.0, 0], [285.0, 337000.0, 0], [240.0, 1600000.0, 0], [198.0, 2020000.0, 1]], "conditions": {"material": "GJS-600-3, 16MnCr5", "am_type": "Laser beam welding", "load_ratio": "-1", "test_type": "torsional loading", "temperature": "-", "surface_treatment": "-"}, "metadata": {"dataset_id": 2335, "title": "Fatigue behaviour of laser beam welded circular weld seams under multi-axial loading", "doi": "10.4028/www.scientific.net/AMR.891-892.1397", "authors": "Zimmermann, Martina; Bretschneider, Joerg; Kirchhoff, Gunter; Stamm, Uwe; Standfuss, Jens; Brenner, Berndt", "publication": "11TH INTERNATIONAL FATIGUE CONGRESS, PTS 1 AND 2", "year_of_publication": 2014, "UT": "WOS:000337767700216", "base_material": "GJS-600-3, 16MnCr5", "base_young_modulus": "-", "base_yield_strength": "-", "base_ultimate_strength": "-", "base_elongation": "-", "weld_material": "-", "weld_young_modulus": "-", "weld_yield_strength": "-", "weld_ultimate_strength": "-", "weld_elongation": "-", "processing": "-", "welding_joint": "Axial round seam", "welding_method": "Laser beam welding", "welding_voltage": "-", "welding_current": "-", "welding_speed": "-", "preheat_temp": "-", "welding_env": "-", "residual_stress": "-", "fatigue_specimen_type": "Shaft-flange type specimen", "fatigue_specimen_thickness": 2, "fatigue_test_type": "torsional loading", "fatigue_temp": "-", "fatigue_env": "-", "load_ratio": -1, "frequency": 25, "fatigue_machine": "Torsional-axial test system (max torque ±8 kNm, axial forces ±40 kN)", "fatigue_standard": "-", "fatigue_test_control": "-", "stress_concentration": "-", "failure_location": "Weld seam"}}, {"id": "WELD2025:2336", "name": "GJS-600-3, 16MnCr5 | Axial round seam", "material_family": "Welded joint", "points": [[381.0, 90700.0, 0], [288.0, 323000.0, 0], [288.0, 586000.0, 0], [240.0, 1250000.0, 0], [191.0, 2040000.0, 1], [157.0, 2020000.0, 1]], "conditions": {"material": "GJS-600-3, 16MnCr5", "am_type": "Laser beam welding", "load_ratio": "-1", "test_type": "Multi-axial (torsional and axial loading)", "temperature": "-", "surface_treatment": "-"}, "metadata": {"dataset_id": 2336, "title": "Fatigue behaviour of laser beam welded circular weld seams under multi-axial loading", "doi": "10.4028/www.scientific.net/AMR.891-892.1397", "authors": "Zimmermann, Martina; Bretschneider, Joerg; Kirchhoff, Gunter; Stamm, Uwe; Standfuss, Jens; Brenner, Berndt", "publication": "11TH INTERNATIONAL FATIGUE CONGRESS, PTS 1 AND 2", "year_of_publication": 2014, "UT": "WOS:000337767700216", "base_material": "GJS-600-3, 16MnCr5", "base_young_modulus": "-", "base_yield_strength": "-", "base_ultimate_strength": "-", "base_elongation": "-", "weld_material": "-", "weld_young_modulus": "-", "weld_yield_strength": "-", "weld_ultimate_strength": "-", "weld_elongation": "-", "processing": "-", "welding_joint": "Axial round seam", "welding_method": "Laser beam welding", "welding_voltage": "-", "welding_current": "-", "welding_speed": "-", "preheat_temp": "-", "welding_env": "-", "residual_stress": "-", "fatigue_specimen_type": "Shaft-flange type specimen", "fatigue_specimen_thickness": 2, "fatigue_test_type": "Multi-axial (torsional and axial loading)", "fatigue_temp": "-", "fatigue_env": "-", "load_ratio": -1, "frequency": 25, "fatigue_machine": "Torsional-axial test system (max torque ±8 kNm, axial forces ±40 kN)", "fatigue_standard": "-", "fatigue_test_control": "-", "stress_concentration": "-", "failure_location": "Weld seam"}}, {"id": "WELD2025:2339", "name": "AISI 4340 steels | Bead-on-plate", "material_family": "Welded joint", "points": [[495.0, 65400.0, 0], [568.0, 121000.0, 0], [475.0, 126000.0, 0], [516.0, 228000.0, 0], [434.0, 138000.0, 0], [456.0, 687000.0, 0]], "conditions": {"material": "AISI 4340 steels", "am_type": "Fiber laser welding", "load_ratio": "0.1", "test_type": "High-cycle fatigue (Axial)", "temperature": "25", "surface_treatment": "Tempering heat treatment"}, "metadata": {"dataset_id": 2339, "title": "Comparison of High Cycle Fatigue in 4340 and 300M Steels Welded with Fiber Laser", "doi": "10.4028/www.scientific.net/AMR.891-892.1507", "authors": "Martins Cardoso, Andreia de Souza; Abdalla, Antonio Jorge; Reis Pereira Baptista, Carlos Antonio; Fernandes de Lima, Milton Sergio", "publication": "11TH INTERNATIONAL FATIGUE CONGRESS, PTS 1 AND 2", "year_of_publication": 2014, "UT": "WOS:000337767700233", "base_material": "AISI 4340 steels", "base_young_modulus": "-", "base_yield_strength": 418, "base_ultimate_strength": 718, "base_elongation": 13, "weld_material": "-", "weld_young_modulus": "-", "weld_yield_strength": "-", "weld_ultimate_strength": "-", "weld_elongation": "-", "processing": "Tempering heat treatment", "welding_joint": "Bead-on-plate", "welding_method": "Fiber laser welding", "welding_voltage": "-", "welding_current": "-", "welding_speed": 50, "preheat_temp": "-", "welding_env": "Argon flow (30 l/min)", "residual_stress": "-", "fatigue_specimen_type": "Standard (ASTM E 466)", "fatigue_specimen_thickness": 3, "fatigue_test_type": "High-cycle fatigue (Axial)", "fatigue_temp": 25, "fatigue_env": "-", "load_ratio": 0.1, "frequency": 25, "fatigue_machine": "MTS hydraulic machine", "fatigue_standard": "ASTM E 466", "fatigue_test_control": "Stress", "stress_concentration": "-", "failure_location": "Weld zone (initiation at surface, propagation through FZ)"}}, {"id": "WELD2025:2340", "name": "AISI 300M steels | Bead-on-plate", "material_family": "Welded joint", "points": [[750.0, 4360.0, 0], [659.0, 4750.0, 0], [653.0, 9870.0, 0], [700.0, 30200.0, 0], [601.0, 30200.0, 0], [501.0, 36300.0, 0], [433.0, 65300.0, 0], [452.0, 81000.0, 0], [424.0, 105000.0, 0], [402.0, 1720000.0, 0]], "conditions": {"material": "AISI 300M steels", "am_type": "Fiber laser welding", "load_ratio": "0.1", "test_type": "High-cycle fatigue (Axial)", "temperature": "25", "surface_treatment": "Tempering heat treatment"}, "metadata": {"dataset_id": 2340, "title": "Comparison of High Cycle Fatigue in 4340 and 300M Steels Welded with Fiber Laser", "doi": "10.4028/www.scientific.net/AMR.891-892.1507", "authors": "Martins Cardoso, Andreia de Souza; Abdalla, Antonio Jorge; Reis Pereira Baptista, Carlos Antonio; Fernandes de Lima, Milton Sergio", "publication": "11TH INTERNATIONAL FATIGUE CONGRESS, PTS 1 AND 2", "year_of_publication": 2014, "UT": "WOS:000337767700233", "base_material": "AISI 300M steels", "base_young_modulus": "-", "base_yield_strength": 788, "base_ultimate_strength": 974, "base_elongation": 7, "weld_material": "-", "weld_young_modulus": "-", "weld_yield_strength": "-", "weld_ultimate_strength": "-", "weld_elongation": "-", "processing": "Tempering heat treatment", "welding_joint": "Bead-on-plate", "welding_method": "Fiber laser welding", "welding_voltage": "-", "welding_current": "-", "welding_speed": 50, "preheat_temp": "-", "welding_env": "Argon flow (30 l/min)", "residual_stress": "-", "fatigue_specimen_type": "Standard (ASTM E 466)", "fatigue_specimen_thickness": 3, "fatigue_test_type": "High-cycle fatigue (Axial)", "fatigue_temp": 25, "fatigue_env": "-", "load_ratio": 0.1, "frequency": 25, "fatigue_machine": "MTS hydraulic machine", "fatigue_standard": "ASTM E 466", "fatigue_test_control": "Stress", "stress_concentration": "-", "failure_location": "Weld zone (initiation at surface, propagation through FZ)"}}, {"id": "WELD2025:2341", "name": "Steel | Fillet weld", "material_family": "Welded joint", "points": [[272.0, 180000.0, 0], [298.0, 290000.0, 0], [292.0, 357000.0, 0], [242.0, 357000.0, 0], [278.0, 420000.0, 0], [285.0, 471000.0, 0], [242.0, 529000.0, 0], [206.0, 608000.0, 0], [254.0, 659000.0, 0], [305.0, 699000.0, 0], [226.0, 758000.0, 0], [266.0, 841000.0, 0], [248.0, 922000.0, 0], [192.0, 880000.0, 0], [298.0, 1120000.0, 0], [236.0, 1140000.0, 0], [226.0, 1380000.0, 0], [192.0, 1400000.0, 0], [201.0, 1630000.0, 0], [163.0, 2120000.0, 0], [183.0, 2670000.0, 0], [210.0, 2740000.0, 0], [171.0, 3140000.0, 0], [145.0, 3110000.0, 0], [112.0, 4400000.0, 0], [100.0, 4450000.0, 0], [132.0, 5610000.0, 0], [120.0, 6990000.0, 0], [179.0, 6150000.0, 0], [236.0, 7580000.0, 0], [201.0, 11100000.0, 0], [201.0, 12900000.0, 0]], "conditions": {"material": "Steel", "am_type": "-", "load_ratio": "-", "test_type": "Repeated shear loading", "temperature": "-", "surface_treatment": "-"}, "metadata": {"dataset_id": 2341, "title": "Structural integrity of welded steel structures", "doi": "10.4028/www.scientific.net/KEM.167-168.142", "authors": "Roberts, TM; Davies, AW; Holford, KM", "publication": "DAMAS 99: DAMAGE ASSESSMENT OF STRUCTURES", "year_of_publication": 1999, "UT": "WOS:000082483600014", "base_material": "Steel", "base_young_modulus": "-", "base_yield_strength": "-", "base_ultimate_strength": "-", "base_elongation": "-", "weld_material": "-", "weld_young_modulus": "-", "weld_yield_strength": "-", "weld_ultimate_strength": "-", "weld_elongation": "-", "processing": "-", "welding_joint": "Fillet weld", "welding_method": "-", "welding_voltage": "-", "welding_current": "-", "welding_speed": "-", "preheat_temp": "-", "welding_env": "-", "residual_stress": "-", "fatigue_specimen_type": "Slender web panels", "fatigue_specimen_thickness": "-", "fatigue_test_type": "Repeated shear loading", "fatigue_temp": "-", "fatigue_env": "-", "load_ratio": "-", "frequency": "-", "fatigue_machine": "-", "fatigue_standard": "Eurocode 3", "fatigue_test_control": "Stress", "stress_concentration": "-", "failure_location": "-"}}, {"id": "WELD2025:2349", "name": "STS301L | Lap Joint", "material_family": "Welded joint", "points": [[486.0, 2400.0, 0], [449.0, 4410.0, 0], [399.0, 7110.0, 0], [326.0, 19700.0, 0], [227.0, 394000.0, 0]], "conditions": {"material": "STS301L", "am_type": "Spot Welding", "load_ratio": "0", "test_type": "Tensile shear fatigue", "temperature": "-", "surface_treatment": "-"}, "metadata": {"dataset_id": 2349, "title": "Spot weldability assessment of similar and dissimilar steel sheets for light weight automobile body", "doi": "10.4028/www.scientific.net/KEM.306-308.899", "authors": "Bae, DH; Jung, WS; Heo, JB", "publication": "FRACTURE AND STRENGTH OF SOLIDS VI, PTS 1 AND 2", "year_of_publication": 2006, "UT": "WOS:000236852900150", "base_material": "STS301L", "base_young_modulus": "-", "base_yield_strength": 215, "base_ultimate_strength": 550, "base_elongation": 45, "weld_material": "-", "weld_young_modulus": "-", "weld_yield_strength": "-", "weld_ultimate_strength": "-", "weld_elongation": "-", "processing": "-", "welding_joint": "Lap Joint", "welding_method": "Spot Welding", "welding_voltage": "-", "welding_current": "-", "welding_speed": "-", "preheat_temp": "-", "welding_env": "-", "residual_stress": "-", "fatigue_specimen_type": "Spot-welded lap joint", "fatigue_specimen_thickness": 1.0, "fatigue_test_type": "Tensile shear fatigue", "fatigue_temp": "-", "fatigue_env": "-", "load_ratio": 0, "frequency": 30, "fatigue_machine": "Hydraulic material testing system", "fatigue_standard": "-", "fatigue_test_control": "Load", "stress_concentration": "-", "failure_location": "-"}}, {"id": "WELD2025:2350", "name": "STS301L | Lap Joint", "material_family": "Welded joint", "points": [[501.0, 2620.0, 0], [466.0, 4040.0, 0], [391.0, 12200.0, 0], [331.0, 33200.0, 0], [282.0, 88100.0, 0], [244.0, 310000.0, 0], [160.0, 9740000.0, 0]], "conditions": {"material": "STS301L", "am_type": "Spot Welding", "load_ratio": "0", "test_type": "Tensile shear fatigue", "temperature": "-", "surface_treatment": "-"}, "metadata": {"dataset_id": 2350, "title": "Spot weldability assessment of similar and dissimilar steel sheets for light weight automobile body", "doi": "10.4028/www.scientific.net/KEM.306-308.899", "authors": "Bae, DH; Jung, WS; Heo, JB", "publication": "FRACTURE AND STRENGTH OF SOLIDS VI, PTS 1 AND 2", "year_of_publication": 2006, "UT": "WOS:000236852900150", "base_material": "STS301L", "base_young_modulus": "-", "base_yield_strength": 215, "base_ultimate_strength": 550, "base_elongation": 45, "weld_material": "-", "weld_young_modulus": "-", "weld_yield_strength": "-", "weld_ultimate_strength": "-", "weld_elongation": "-", "processing": "-", "welding_joint": "Lap Joint", "welding_method": "Spot Welding", "welding_voltage": "-", "welding_current": "-", "welding_speed": "-", "preheat_temp": "-", "welding_env": "-", "residual_stress": "-", "fatigue_specimen_type": "Spot-welded lap joint", "fatigue_specimen_thickness": 1.2, "fatigue_test_type": "Tensile shear fatigue", "fatigue_temp": "-", "fatigue_env": "-", "load_ratio": 0, "frequency": 30, "fatigue_machine": "Hydraulic material testing system", "fatigue_standard": "-", "fatigue_test_control": "Load", "stress_concentration": "-", "failure_location": "-"}}, {"id": "WELD2025:2351", "name": "STS301L | Lap Joint", "material_family": "Welded joint", "points": [[476.0, 2350.0, 0], [424.0, 6510.0, 0], [369.0, 12200.0, 0], [317.0, 23500.0, 0], [274.0, 109000.0, 0], [219.0, 500000.0, 0]], "conditions": {"material": "STS301L", "am_type": "Spot Welding", "load_ratio": "0", "test_type": "Tensile shear fatigue", "temperature": "-", "surface_treatment": "-"}, "metadata": {"dataset_id": 2351, "title": "Spot weldability assessment of similar and dissimilar steel sheets for light weight automobile body", "doi": "10.4028/www.scientific.net/KEM.306-308.899", "authors": "Bae, DH; Jung, WS; Heo, JB", "publication": "FRACTURE AND STRENGTH OF SOLIDS VI, PTS 1 AND 2", "year_of_publication": 2006, "UT": "WOS:000236852900150", "base_material": "STS301L", "base_young_modulus": "-", "base_yield_strength": 215, "base_ultimate_strength": 550, "base_elongation": 45, "weld_material": "-", "weld_young_modulus": "-", "weld_yield_strength": "-", "weld_ultimate_strength": "-", "weld_elongation": "-", "processing": "-", "welding_joint": "Lap Joint", "welding_method": "Spot Welding", "welding_voltage": "-", "welding_current": "-", "welding_speed": "-", "preheat_temp": "-", "welding_env": "-", "residual_stress": "-", "fatigue_specimen_type": "Spot-welded lap joint", "fatigue_specimen_thickness": "1.0, 1.2", "fatigue_test_type": "Tensile shear fatigue", "fatigue_temp": "-", "fatigue_env": "-", "load_ratio": 0, "frequency": 30, "fatigue_machine": "Hydraulic material testing system", "fatigue_standard": "-", "fatigue_test_control": "Load", "stress_concentration": "-", "failure_location": "-"}}, {"id": "WELD2025:2352", "name": "STS304L | Lap Joint", "material_family": "Welded joint", "points": [[239.0, 244000.0, 0], [187.0, 1090000.0, 0], [299.0, 15900.0, 0]], "conditions": {"material": "STS304L", "am_type": "Spot Welding", "load_ratio": "0", "test_type": "Tensile shear fatigue", "temperature": "-", "surface_treatment": "-"}, "metadata": {"dataset_id": 2352, "title": "Spot weldability assessment of similar and dissimilar steel sheets for light weight automobile body", "doi": "10.4028/www.scientific.net/KEM.306-308.899", "authors": "Bae, DH; Jung, WS; Heo, JB", "publication": "FRACTURE AND STRENGTH OF SOLIDS VI, PTS 1 AND 2", "year_of_publication": 2006, "UT": "WOS:000236852900150", "base_material": "STS304L", "base_young_modulus": "-", "base_yield_strength": 175, "base_ultimate_strength": 480, "base_elongation": 40, "weld_material": "-", "weld_young_modulus": "-", "weld_yield_strength": "-", "weld_ultimate_strength": "-", "weld_elongation": "-", "processing": "-", "welding_joint": "Lap Joint", "welding_method": "Spot Welding", "welding_voltage": "-", "welding_current": "-", "welding_speed": "-", "preheat_temp": "-", "welding_env": "-", "residual_stress": "-", "fatigue_specimen_type": "Spot-welded lap joint", "fatigue_specimen_thickness": 1.0, "fatigue_test_type": "Tensile shear fatigue", "fatigue_temp": "-", "fatigue_env": "-", "load_ratio": 0, "frequency": 30, "fatigue_machine": "Hydraulic material testing system", "fatigue_standard": "-", "fatigue_test_control": "Load", "stress_concentration": "-", "failure_location": "-"}}, {"id": "WELD2025:2353", "name": "STS304L | Lap Joint", "material_family": "Welded joint", "points": [[334.0, 9860.0, 0], [314.0, 18100.0, 0], [274.0, 62300.0, 0], [257.0, 239000.0, 0], [199.0, 1220000.0, 0]], "conditions": {"material": "STS304L", "am_type": "Spot Welding", "load_ratio": "0", "test_type": "Tensile shear fatigue", "temperature": "-", "surface_treatment": "-"}, "metadata": {"dataset_id": 2353, "title": "Spot weldability assessment of similar and dissimilar steel sheets for light weight automobile body", "doi": "10.4028/www.scientific.net/KEM.306-308.899", "authors": "Bae, DH; Jung, WS; Heo, JB", "publication": "FRACTURE AND STRENGTH OF SOLIDS VI, PTS 1 AND 2", "year_of_publication": 2006, "UT": "WOS:000236852900150", "base_material": "STS304L", "base_young_modulus": "-", "base_yield_strength": 175, "base_ultimate_strength": 480, "base_elongation": 40, "weld_material": "-", "weld_young_modulus": "-", "weld_yield_strength": "-", "weld_ultimate_strength": "-", "weld_elongation": "-", "processing": "-", "welding_joint": "Lap Joint", "welding_method": "Spot Welding", "welding_voltage": "-", "welding_current": "-", "welding_speed": "-", "preheat_temp": "-", "welding_env": "-", "residual_stress": "-", "fatigue_specimen_type": "Spot-welded lap joint", "fatigue_specimen_thickness": 1.2, "fatigue_test_type": "Tensile shear fatigue", "fatigue_temp": "-", "fatigue_env": "-", "load_ratio": 0, "frequency": 30, "fatigue_machine": "Hydraulic material testing system", "fatigue_standard": "-", "fatigue_test_control": "Load", "stress_concentration": "-", "failure_location": "-"}}, {"id": "WELD2025:2354", "name": "STS304L | Lap Joint", "material_family": "Welded joint", "points": [[346.0, 3190.0, 0], [174.0, 621000.0, 0], [317.0, 8470.0, 0]], "conditions": {"material": "STS304L", "am_type": "Spot Welding", "load_ratio": "0", "test_type": "Tensile shear fatigue", "temperature": "-", "surface_treatment": "-"}, "metadata": {"dataset_id": 2354, "title": "Spot weldability assessment of similar and dissimilar steel sheets for light weight automobile body", "doi": "10.4028/www.scientific.net/KEM.306-308.899", "authors": "Bae, DH; Jung, WS; Heo, JB", "publication": "FRACTURE AND STRENGTH OF SOLIDS VI, PTS 1 AND 2", "year_of_publication": 2006, "UT": "WOS:000236852900150", "base_material": "STS304L", "base_young_modulus": "-", "base_yield_strength": 175, "base_ultimate_strength": 480, "base_elongation": 40, "weld_material": "-", "weld_young_modulus": "-", "weld_yield_strength": "-", "weld_ultimate_strength": "-", "weld_elongation": "-", "processing": "-", "welding_joint": "Lap Joint", "welding_method": "Spot Welding", "welding_voltage": "-", "welding_current": "-", "welding_speed": "-", "preheat_temp": "-", "welding_env": "-", "residual_stress": "-", "fatigue_specimen_type": "Spot-welded lap joint", "fatigue_specimen_thickness": "1.0, 1.2", "fatigue_test_type": "Tensile shear fatigue", "fatigue_temp": "-", "fatigue_env": "-", "load_ratio": 0, "frequency": 30, "fatigue_machine": "Hydraulic material testing system", "fatigue_standard": "-", "fatigue_test_control": "Load", "stress_concentration": "-", "failure_location": "-"}}, {"id": "WELD2025:2355", "name": "STS301L, STS304L | Lap Joint", "material_family": "Welded joint", "points": [[346.0, 2210.0, 0], [326.0, 4330.0, 0], [299.0, 10800.0, 0], [272.0, 30500.0, 0], [249.0, 142000.0, 0], [184.0, 339000.0, 0], [125.0, 3230000.0, 0]], "conditions": {"material": "STS301L, STS304L", "am_type": "Spot Welding", "load_ratio": "0", "test_type": "Tensile shear fatigue", "temperature": "-", "surface_treatment": "-"}, "metadata": {"dataset_id": 2355, "title": "Spot weldability assessment of similar and dissimilar steel sheets for light weight automobile body", "doi": "10.4028/www.scientific.net/KEM.306-308.899", "authors": "Bae, DH; Jung, WS; Heo, JB", "publication": "FRACTURE AND STRENGTH OF SOLIDS VI, PTS 1 AND 2", "year_of_publication": 2006, "UT": "WOS:000236852900150", "base_material": "STS301L, STS304L", "base_young_modulus": "-", "base_yield_strength": "215, 175", "base_ultimate_strength": "550, 480", "base_elongation": "45, 40", "weld_material": "-", "weld_young_modulus": "-", "weld_yield_strength": "-", "weld_ultimate_strength": "-", "weld_elongation": "-", "processing": "-", "welding_joint": "Lap Joint", "welding_method": "Spot Welding", "welding_voltage": "-", "welding_current": "-", "welding_speed": "-", "preheat_temp": "-", "welding_env": "-", "residual_stress": "-", "fatigue_specimen_type": "Spot-welded lap joint", "fatigue_specimen_thickness": 1.0, "fatigue_test_type": "Tensile shear fatigue", "fatigue_temp": "-", "fatigue_env": "-", "load_ratio": 0, "frequency": 30, "fatigue_machine": "Hydraulic material testing system", "fatigue_standard": "-", "fatigue_test_control": "Load", "stress_concentration": "-", "failure_location": "-"}}, {"id": "WELD2025:2356", "name": "STS301L, STS304L | Lap Joint", "material_family": "Welded joint", "points": [[334.0, 9860.0, 0], [132.0, 1450000.0, 0]], "conditions": {"material": "STS301L, STS304L", "am_type": "Spot Welding", "load_ratio": "0", "test_type": "Tensile shear fatigue", "temperature": "-", "surface_treatment": "-"}, "metadata": {"dataset_id": 2356, "title": "Spot weldability assessment of similar and dissimilar steel sheets for light weight automobile body", "doi": "10.4028/www.scientific.net/KEM.306-308.899", "authors": "Bae, DH; Jung, WS; Heo, JB", "publication": "FRACTURE AND STRENGTH OF SOLIDS VI, PTS 1 AND 2", "year_of_publication": 2006, "UT": "WOS:000236852900150", "base_material": "STS301L, STS304L", "base_young_modulus": "-", "base_yield_strength": "215, 175", "base_ultimate_strength": "550, 480", "base_elongation": "45, 40", "weld_material": "-", "weld_young_modulus": "-", "weld_yield_strength": "-", "weld_ultimate_strength": "-", "weld_elongation": "-", "processing": "-", "welding_joint": "Lap Joint", "welding_method": "Spot Welding", "welding_voltage": "-", "welding_current": "-", "welding_speed": "-", "preheat_temp": "-", "welding_env": "-", "residual_stress": "-", "fatigue_specimen_type": "Spot-welded lap joint", "fatigue_specimen_thickness": 1.2, "fatigue_test_type": "Tensile shear fatigue", "fatigue_temp": "-", "fatigue_env": "-", "load_ratio": 0, "frequency": 30, "fatigue_machine": "Hydraulic material testing system", "fatigue_standard": "-", "fatigue_test_control": "Load", "stress_concentration": "-", "failure_location": "-"}}, {"id": "WELD2025:2357", "name": "STS301L, STS304L | Lap Joint", "material_family": "Welded joint", "points": [[304.0, 5740.0, 0], [336.0, 3800.0, 0], [199.0, 545000.0, 0], [127.0, 1190000.0, 0], [219.0, 173000.0, 0], [110.0, 1880000.0, 0]], "conditions": {"material": "STS301L, STS304L", "am_type": "Spot Welding", "load_ratio": "0", "test_type": "Tensile shear fatigue", "temperature": "-", "surface_treatment": "-"}, "metadata": {"dataset_id": 2357, "title": "Spot weldability assessment of similar and dissimilar steel sheets for light weight automobile body", "doi": "10.4028/www.scientific.net/KEM.306-308.899", "authors": "Bae, DH; Jung, WS; Heo, JB", "publication": "FRACTURE AND STRENGTH OF SOLIDS VI, PTS 1 AND 2", "year_of_publication": 2006, "UT": "WOS:000236852900150", "base_material": "STS301L, STS304L", "base_young_modulus": "-", "base_yield_strength": "215, 175", "base_ultimate_strength": "550, 480", "base_elongation": "45, 40", "weld_material": "-", "weld_young_modulus": "-", "weld_yield_strength": "-", "weld_ultimate_strength": "-", "weld_elongation": "-", "processing": "-", "welding_joint": "Lap Joint", "welding_method": "Spot Welding", "welding_voltage": "-", "welding_current": "-", "welding_speed": "-", "preheat_temp": "-", "welding_env": "-", "residual_stress": "-", "fatigue_specimen_type": "Spot-welded lap joint", "fatigue_specimen_thickness": "1.0, 1.2", "fatigue_test_type": "Tensile shear fatigue", "fatigue_temp": "-", "fatigue_env": "-", "load_ratio": 0, "frequency": 30, "fatigue_machine": "Hydraulic material testing system", "fatigue_standard": "-", "fatigue_test_control": "Load", "stress_concentration": "-", "failure_location": "-"}}, {"id": "WELD2025:2358", "name": "SPCC | Lap Joint", "material_family": "Welded joint", "points": [[386.0, 2410.0, 0], [349.0, 4920.0, 0], [192.0, 40500.0, 0], [229.0, 18100.0, 0]], "conditions": {"material": "SPCC", "am_type": "Spot Welding", "load_ratio": "0", "test_type": "Tensile shear fatigue", "temperature": "-", "surface_treatment": "-"}, "metadata": {"dataset_id": 2358, "title": "Spot weldability assessment of similar and dissimilar steel sheets for light weight automobile body", "doi": "10.4028/www.scientific.net/KEM.306-308.899", "authors": "Bae, DH; Jung, WS; Heo, JB", "publication": "FRACTURE AND STRENGTH OF SOLIDS VI, PTS 1 AND 2", "year_of_publication": 2006, "UT": "WOS:000236852900150", "base_material": "SPCC", "base_young_modulus": "-", "base_yield_strength": 205, "base_ultimate_strength": 270, "base_elongation": 37, "weld_material": "-", "weld_young_modulus": "-", "weld_yield_strength": "-", "weld_ultimate_strength": "-", "weld_elongation": "-", "processing": "-", "welding_joint": "Lap Joint", "welding_method": "Spot Welding", "welding_voltage": "-", "welding_current": "-", "welding_speed": "-", "preheat_temp": "-", "welding_env": "-", "residual_stress": "-", "fatigue_specimen_type": "Spot-welded lap joint", "fatigue_specimen_thickness": 1.0, "fatigue_test_type": "Tensile shear fatigue", "fatigue_temp": "-", "fatigue_env": "-", "load_ratio": 0, "frequency": 30, "fatigue_machine": "Hydraulic material testing system", "fatigue_standard": "-", "fatigue_test_control": "Load", "stress_concentration": "-", "failure_location": "-"}}, {"id": "WELD2025:2359", "name": "SPCD | Lap Joint", "material_family": "Welded joint", "points": [[269.0, 7950.0, 0], [227.0, 17000.0, 0], [145.0, 1610000.0, 0]], "conditions": {"material": "SPCD", "am_type": "Spot Welding", "load_ratio": "0", "test_type": "Tensile shear fatigue", "temperature": "-", "surface_treatment": "-"}, "metadata": {"dataset_id": 2359, "title": "Spot weldability assessment of similar and dissimilar steel sheets for light weight automobile body", "doi": "10.4028/www.scientific.net/KEM.306-308.899", "authors": "Bae, DH; Jung, WS; Heo, JB", "publication": "FRACTURE AND STRENGTH OF SOLIDS VI, PTS 1 AND 2", "year_of_publication": 2006, "UT": "WOS:000236852900150", "base_material": "SPCD", "base_young_modulus": "-", "base_yield_strength": 205, "base_ultimate_strength": 270, "base_elongation": 39, "weld_material": "-", "weld_young_modulus": "-", "weld_yield_strength": "-", "weld_ultimate_strength": "-", "weld_elongation": "-", "processing": "-", "welding_joint": "Lap Joint", "welding_method": "Spot Welding", "welding_voltage": "-", "welding_current": "-", "welding_speed": "-", "preheat_temp": "-", "welding_env": "-", "residual_stress": "-", "fatigue_specimen_type": "Spot-welded lap joint", "fatigue_specimen_thickness": 1.0, "fatigue_test_type": "Tensile shear fatigue", "fatigue_temp": "-", "fatigue_env": "-", "load_ratio": 0, "frequency": 30, "fatigue_machine": "Hydraulic material testing system", "fatigue_standard": "-", "fatigue_test_control": "Load", "stress_concentration": "-", "failure_location": "-"}}, {"id": "WELD2025:2360", "name": "SPCC, SPCD | Lap Joint", "material_family": "Welded joint", "points": [[234.0, 15600.0, 0], [312.0, 12200.0, 0]], "conditions": {"material": "SPCC, SPCD", "am_type": "Spot Welding", "load_ratio": "0", "test_type": "Tensile shear fatigue", "temperature": "-", "surface_treatment": "-"}, "metadata": {"dataset_id": 2360, "title": "Spot weldability assessment of similar and dissimilar steel sheets for light weight automobile body", "doi": "10.4028/www.scientific.net/KEM.306-308.899", "authors": "Bae, DH; Jung, WS; Heo, JB", "publication": "FRACTURE AND STRENGTH OF SOLIDS VI, PTS 1 AND 2", "year_of_publication": 2006, "UT": "WOS:000236852900150", "base_material": "SPCC, SPCD", "base_young_modulus": "-", "base_yield_strength": 205, "base_ultimate_strength": 270, "base_elongation": "37, 39", "weld_material": "-", "weld_young_modulus": "-", "weld_yield_strength": "-", "weld_ultimate_strength": "-", "weld_elongation": "-", "processing": "-", "welding_joint": "Lap Joint", "welding_method": "Spot Welding", "welding_voltage": "-", "welding_current": "-", "welding_speed": "-", "preheat_temp": "-", "welding_env": "-", "residual_stress": "-", "fatigue_specimen_type": "Spot-welded lap joint", "fatigue_specimen_thickness": 1.0, "fatigue_test_type": "Tensile shear fatigue", "fatigue_temp": "-", "fatigue_env": "-", "load_ratio": 0, "frequency": 30, "fatigue_machine": "Hydraulic material testing system", "fatigue_standard": "-", "fatigue_test_control": "Load", "stress_concentration": "-", "failure_location": "-"}}, {"id": "WELD2025:2361", "name": "STS301L, SPCC | Lap Joint", "material_family": "Welded joint", "points": [[396.0, 1370.0, 0], [371.0, 2740.0, 0], [339.0, 6820.0, 0], [262.0, 14000.0, 0], [199.0, 48100.0, 0]], "conditions": {"material": "STS301L, SPCC", "am_type": "Spot Welding", "load_ratio": "0", "test_type": "Tensile shear fatigue", "temperature": "-", "surface_treatment": "-"}, "metadata": {"dataset_id": 2361, "title": "Spot weldability assessment of similar and dissimilar steel sheets for light weight automobile body", "doi": "10.4028/www.scientific.net/KEM.306-308.899", "authors": "Bae, DH; Jung, WS; Heo, JB", "publication": "FRACTURE AND STRENGTH OF SOLIDS VI, PTS 1 AND 2", "year_of_publication": 2006, "UT": "WOS:000236852900150", "base_material": "STS301L, SPCC", "base_young_modulus": "-", "base_yield_strength": "215, 205", "base_ultimate_strength": "550, 270", "base_elongation": "45, 37", "weld_material": "-", "weld_young_modulus": "-", "weld_yield_strength": "-", "weld_ultimate_strength": "-", "weld_elongation": "-", "processing": "-", "welding_joint": "Lap Joint", "welding_method": "Spot Welding", "welding_voltage": "-", "welding_current": "-", "welding_speed": "-", "preheat_temp": "-", "welding_env": "-", "residual_stress": "-", "fatigue_specimen_type": "Spot-welded lap joint", "fatigue_specimen_thickness": 1.0, "fatigue_test_type": "Tensile shear fatigue", "fatigue_temp": "-", "fatigue_env": "-", "load_ratio": 0, "frequency": 30, "fatigue_machine": "Hydraulic material testing system", "fatigue_standard": "-", "fatigue_test_control": "Load", "stress_concentration": "-", "failure_location": "-"}}, {"id": "WELD2025:2362", "name": "STS301L, SPCD | Lap Joint", "material_family": "Welded joint", "points": [[361.0, 5030.0, 0], [277.0, 12000.0, 0], [406.0, 3870.0, 0], [434.0, 1180.0, 0], [222.0, 28600.0, 0], [140.0, 1050000.0, 0], [172.0, 122000.0, 0]], "conditions": {"material": "STS301L, SPCD", "am_type": "Spot Welding", "load_ratio": "0", "test_type": "Tensile shear fatigue", "temperature": "-", "surface_treatment": "-"}, "metadata": {"dataset_id": 2362, "title": "Spot weldability assessment of similar and dissimilar steel sheets for light weight automobile body", "doi": "10.4028/www.scientific.net/KEM.306-308.899", "authors": "Bae, DH; Jung, WS; Heo, JB", "publication": "FRACTURE AND STRENGTH OF SOLIDS VI, PTS 1 AND 2", "year_of_publication": 2006, "UT": "WOS:000236852900150", "base_material": "STS301L, SPCD", "base_young_modulus": "-", "base_yield_strength": "215, 205", "base_ultimate_strength": "550, 270",
