Repository: yunyunfanfan/S-PA-CBB

# S-PA-CBB

Official research code, processed curve records, evaluation outputs, and manuscript source for:

> **From Physics to Selective Generation: Conditional Brownian Bridges for Sparse S–N Curve Reconstruction and Fatigue Decision-Making**

S-PA-CBB reconstructs a complete probabilistic stress–life (S–N) curve from only two to four observed fatigue tests. The method first fits an interpretable Basquin state, diagnoses whether that state is sufficient, and applies a ControlNet-style conditional Brownian-bridge residual only to curves that benefit from correction.

File: external_data/weld2025_disjoint_curves.json (part 89 of 223)
"base_elongation": "45, 39", "weld_material": "-", "weld_young_modulus": "-", "weld_yield_strength": "-", "weld_ultimate_strength": "-", "weld_elongation": "-", "processing": "-", "welding_joint": "Lap Joint", "welding_method": "Spot Welding", "welding_voltage": "-", "welding_current": "-", "welding_speed": "-", "preheat_temp": "-", "welding_env": "-", "residual_stress": "-", "fatigue_specimen_type": "Spot-welded lap joint", "fatigue_specimen_thickness": 1.0, "fatigue_test_type": "Tensile shear fatigue", "fatigue_temp": "-", "fatigue_env": "-", "load_ratio": 0, "frequency": 30, "fatigue_machine": "Hydraulic material testing system", "fatigue_standard": "-", "fatigue_test_control": "Load", "stress_concentration": "-", "failure_location": "-"}}, {"id": "WELD2025:2363", "name": "STS304L, SPCC | Lap Joint", "material_family": "Welded joint", "points": [[454.0, 1340.0, 0], [406.0, 2460.0, 0], [389.0, 5980.0, 0], [346.0, 11700.0, 0], [182.0, 110000.0, 0], [135.0, 678000.0, 0], [100.0, 10200000.0, 0]], "conditions": {"material": "STS304L, SPCC", "am_type": "Spot Welding", "load_ratio": "0", "test_type": "Tensile shear fatigue", "temperature": "-", "surface_treatment": "-"}, "metadata": {"dataset_id": 2363, "title": "Spot weldability assessment of similar and dissimilar steel sheets for light weight automobile body", "doi": "10.4028/www.scientific.net/KEM.306-308.899", "authors": "Bae, DH; Jung, WS; Heo, JB", "publication": "FRACTURE AND STRENGTH OF SOLIDS VI, PTS 1 AND 2", "year_of_publication": 2006, "UT": "WOS:000236852900150", "base_material": "STS304L, SPCC", "base_young_modulus": "-", "base_yield_strength": "175, 205", "base_ultimate_strength": "480, 270", "base_elongation": "40, 37", "weld_material": "-", "weld_young_modulus": "-", "weld_yield_strength": "-", "weld_ultimate_strength": "-", "weld_elongation": "-", "processing": "-", "welding_joint": "Lap Joint", "welding_method": "Spot Welding", "welding_voltage": "-", "welding_current": "-", "welding_speed": "-", "preheat_temp": "-", "welding_env": "-", "residual_stress": "-", "fatigue_specimen_type": "Spot-welded lap joint", "fatigue_specimen_thickness": 1.0, "fatigue_test_type": "Tensile shear fatigue", "fatigue_temp": "-", "fatigue_env": "-", "load_ratio": 0, "frequency": 30, "fatigue_machine": "Hydraulic material testing system", "fatigue_standard": "-", "fatigue_test_control": "Load", "stress_concentration": "-", "failure_location": "-"}}, {"id": "WELD2025:2364", "name": "STS304L, SPCD | Lap Joint", "material_family": "Welded joint", "points": [[421.0, 2160.0, 0], [379.0, 4230.0, 0]], "conditions": {"material": "STS304L, SPCD", "am_type": "Spot Welding", "load_ratio": "0", "test_type": "Tensile shear fatigue", "temperature": "-", "surface_treatment": "-"}, "metadata": {"dataset_id": 2364, "title": "Spot weldability assessment of similar and dissimilar steel sheets for light weight automobile body", "doi": "10.4028/www.scientific.net/KEM.306-308.899", "authors": "Bae, DH; Jung, WS; Heo, JB", "publication": "FRACTURE AND STRENGTH OF SOLIDS VI, PTS 1 AND 2", "year_of_publication": 2006, "UT": "WOS:000236852900150", "base_material": "STS304L, SPCD", "base_young_modulus": "-", "base_yield_strength": "175, 205", "base_ultimate_strength": "480, 270", "base_elongation": "40, 39", "weld_material": "-", "weld_young_modulus": "-", "weld_yield_strength": "-", "weld_ultimate_strength": "-", "weld_elongation": "-", "processing": "-", "welding_joint": "Lap Joint", "welding_method": "Spot Welding", "welding_voltage": "-", "welding_current": "-", "welding_speed": "-", "preheat_temp": "-", "welding_env": "-", "residual_stress": "-", "fatigue_specimen_type": "Spot-welded lap joint", "fatigue_specimen_thickness": 1.0, "fatigue_test_type": "Tensile shear fatigue", "fatigue_temp": "-", "fatigue_env": "-", "load_ratio": 0, "frequency": 30, "fatigue_machine": "Hydraulic material testing system", "fatigue_standard": "-", "fatigue_test_control": "Load", "stress_concentration": "-", "failure_location": "-"}}, {"id": "WELD2025:2365", "name": "S690QL steel | Butt weld", "material_family": "Welded joint", "points": [[273.0, 233000.0, 0], [294.0, 294000.0, 0], [253.0, 316000.0, 0], [253.0, 366000.0, 0], [301.0, 442000.0, 0], [263.0, 449000.0, 0], [218.0, 462000.0, 0], [218.0, 566000.0, 0], [229.0, 665000.0, 0], [253.0, 726000.0, 0], [218.0, 943000.0, 0], [238.0, 5040000.0, 1], [218.0, 5040000.0, 1]], "conditions": {"material": "S690QL steel", "am_type": "MAG welding", "load_ratio": "0.1", "test_type": "Axial fatigue", "temperature": "-", "surface_treatment": "-"}, "metadata": {"dataset_id": 2365, "title": "Characteristics of high frequency peening methods and their effects on the fatigue strength of welded details", "doi": "10.4028/www.scientific.net/KEM.348-349.429", "authors": "Weich, Lmke; Ummenhofer, Thomas", "publication": "ADVANCES IN FRACTURE AND DAMAGE MECHANICS VI", "year_of_publication": 2007, "UT": "WOS:000249123300108", "base_material": "S690QL steel", "base_young_modulus": "-", "base_yield_strength": "-", "base_ultimate_strength": "-", "base_elongation": "-", "weld_material": "-", "weld_young_modulus": "-", "weld_yield_strength": "-", "weld_ultimate_strength": "-", "weld_elongation": "-", "processing": "-", "welding_joint": "Butt weld", "welding_method": "MAG welding", "welding_voltage": "-", "welding_current": "-", "welding_speed": "-", "preheat_temp": "-", "welding_env": "-", "residual_stress": "-", "fatigue_specimen_type": "Butt weld", "fatigue_specimen_thickness": 16, "fatigue_test_type": "Axial fatigue", "fatigue_temp": "-", "fatigue_env": "-", "load_ratio": 0.1, "frequency": "-", "fatigue_machine": "Servo hydraulic testing machines", "fatigue_standard": "-", "fatigue_test_control": "-", "stress_concentration": "-", "failure_location": "Weld toe"}}, {"id": "WELD2025:2366", "name": "S690QL steel | Butt weld", "material_family": "Welded joint", "points": [[362.0, 417000.0, 0], [362.0, 497000.0, 0], [362.0, 442000.0, 0], [324.0, 715000.0, 0], [324.0, 792000.0, 0], [332.0, 930000.0, 0], [286.0, 685000.0, 0], [305.0, 781000.0, 0], [283.0, 852000.0, 0], [290.0, 1030000.0, 0], [273.0, 1040000.0, 0], [297.0, 1170000.0, 0], [305.0, 1820000.0, 0], [283.0, 5120000.0, 1]], "conditions": {"material": "S690QL steel", "am_type": "MAG welding", "load_ratio": "0.1", "test_type": "Axial fatigue", "temperature": "-", "surface_treatment": "Ultrasonic Impact Treatment (UIT)"}, "metadata": {"dataset_id": 2366, "title": "Characteristics of high frequency peening methods and their effects on the fatigue strength of welded details", "doi": "10.4028/www.scientific.net/KEM.348-349.429", "authors": "Weich, Lmke; Ummenhofer, Thomas", "publication": "ADVANCES IN FRACTURE AND DAMAGE MECHANICS VI", "year_of_publication": 2007, "UT": "WOS:000249123300108", "base_material": "S690QL steel", "base_young_modulus": "-", "base_yield_strength": "-", "base_ultimate_strength": "-", "base_elongation": "-", "weld_material": "-", "weld_young_modulus": "-", "weld_yield_strength": "-", "weld_ultimate_strength": "-", "weld_elongation": "-", "processing": "Ultrasonic Impact Treatment (UIT)", "welding_joint": "Butt weld", "welding_method": "MAG welding", "welding_voltage": "-", "welding_current": "-", "welding_speed": "-", "preheat_temp": "-", "welding_env": "-", "residual_stress": "-", "fatigue_specimen_type": "Butt weld", "fatigue_specimen_thickness": 16, "fatigue_test_type": "Axial fatigue", "fatigue_temp": "-", "fatigue_env": "-", "load_ratio": 0.1, "frequency": "-", "fatigue_machine": "Servo hydraulic testing machines", "fatigue_standard": "-", "fatigue_test_control": "-", "stress_concentration": "-", "failure_location": "weld root"}}, {"id": "WELD2025:2367", "name": "S690QL steel | Butt weld", "material_family": "Welded joint", "points": [[371.0, 685000.0, 0], [316.0, 5040000.0, 1]], "conditions": {"material": "S690QL steel", "am_type": "MAG welding", "load_ratio": "0.1", "test_type": "Axial fatigue", "temperature": "-", "surface_treatment": "High Frequency Impact Treatment (HiFIT)"}, "metadata": {"dataset_id": 2367, "title": "Characteristics of high frequency peening methods and their effects on the fatigue strength of welded details", "doi": "10.4028/www.scientific.net/KEM.348-349.429", "authors": "Weich, Lmke; Ummenhofer, Thomas", "publication": "ADVANCES IN FRACTURE AND DAMAGE MECHANICS VI", "year_of_publication": 2007, "UT": "WOS:000249123300108", "base_material": "S690QL steel", "base_young_modulus": "-", "base_yield_strength": "-", "base_ultimate_strength": "-", "base_elongation": "-", "weld_material": "-", "weld_young_modulus": "-", "weld_yield_strength": "-", "weld_ultimate_strength": "-", "weld_elongation": "-", "processing": "High Frequency Impact Treatment (HiFIT)", "welding_joint": "Butt weld", "welding_method": "MAG welding", "welding_voltage": "-", "welding_current": "-", "welding_speed": "-", "preheat_temp": "-", "welding_env": "-", "residual_stress": "-", "fatigue_specimen_type": "Butt weld", "fatigue_specimen_thickness": 16, "fatigue_test_type": "Axial fatigue", "fatigue_temp": "-", "fatigue_env": "-", "load_ratio": 0.1, "frequency": "-", "fatigue_machine": "Servo hydraulic testing machines", "fatigue_standard": "-", "fatigue_test_control": "-", "stress_concentration": "-", "failure_location": "weld root"}}, {"id": "WELD2025:2368", "name": "S690QL steel | Fillet weld (longitudinal stiffeners)", "material_family": "Welded joint", "points": [[198.0, 182000.0, 0], [200.0, 269000.0, 0], [175.0, 316000.0, 0], [171.0, 393000.0, 0], [126.0, 781000.0, 0], [88.0, 2130000.0, 0], [72.0, 3400000.0, 0], [73.0, 5040000.0, 0]], "conditions": {"material": "S690QL steel", "am_type": "MAG welding", "load_ratio": "0.1", "test_type": "Axial fatigue", "temperature": "-", "surface_treatment": "-"}, "metadata": {"dataset_id": 2368, "title": "Characteristics of high frequency peening methods and their effects on the fatigue strength of welded details", "doi": "10.4028/www.scientific.net/KEM.348-349.429", "authors": "Weich, Lmke; Ummenhofer, Thomas", "publication": "ADVANCES IN FRACTURE AND DAMAGE MECHANICS VI", "year_of_publication": 2007, "UT": "WOS:000249123300108", "base_material": "S690QL steel", "base_young_modulus": "-", "base_yield_strength": "-", "base_ultimate_strength": "-", "base_elongation": "-", "weld_material": "-", "weld_young_modulus": "-", "weld_yield_strength": "-", "weld_ultimate_strength": "-", "weld_elongation": "-", "processing": "-", "welding_joint": "Fillet weld (longitudinal stiffeners)", "welding_method": "MAG welding", "welding_voltage": "-", "welding_current": "-", "welding_speed": "-", "preheat_temp": "-", "welding_env": "-", "residual_stress": "-", "fatigue_specimen_type": "longitudinal stiffener specimens", "fatigue_specimen_thickness": 16, "fatigue_test_type": "Axial fatigue", "fatigue_temp": "-", "fatigue_env": "-", "load_ratio": 0.1, "frequency": "-", "fatigue_machine": "Servo hydraulic testing machines", "fatigue_standard": "-", "fatigue_test_control": "-", "stress_concentration": "-", "failure_location": "Weld toe"}}, {"id": "WELD2025:2369", "name": "S690QL steel | Fillet weld (longitudinal stiffeners)", "material_family": "Welded joint", "points": [[276.0, 335000.0, 0], [266.0, 405000.0, 0], [257.0, 512000.0, 0], [233.0, 558000.0, 0], [236.0, 592000.0, 0], [233.0, 636000.0, 0], [194.0, 852000.0, 0], [203.0, 1090000.0, 0], [199.0, 1280000.0, 0], [201.0, 1820000.0, 0], [163.0, 2690000.0, 0], [163.0, 3120000.0, 0], [163.0, 4420000.0, 0], [165.0, 4900000.0, 0], [145.0, 5040000.0, 0]], "conditions": {"material": "S690QL steel", "am_type": "MAG welding", "load_ratio": "0.1", "test_type": "Axial fatigue", "temperature": "-", "surface_treatment": "Ultrasonic Impact Treatment (UIT)"}, "metadata": {"dataset_id": 2369, "title": "Characteristics of high frequency peening methods and their effects on the fatigue strength of welded details", "doi": "10.4028/www.scientific.net/KEM.348-349.429", "authors": "Weich, Lmke; Ummenhofer, Thomas", "publication": "ADVANCES IN FRACTURE AND DAMAGE MECHANICS VI", "year_of_publication": 2007, "UT": "WOS:000249123300108", "base_material": "S690QL steel", "base_young_modulus": "-", "base_yield_strength": "-", "base_ultimate_strength": "-", "base_elongation": "-", "weld_material": "-", "weld_young_modulus": "-", "weld_yield_strength": "-", "weld_ultimate_strength": "-", "weld_elongation": "-", "processing": "Ultrasonic Impact Treatment (UIT)", "welding_joint": "Fillet weld (longitudinal stiffeners)", "welding_method": "MAG welding", "welding_voltage": "-", "welding_current": "-", "welding_speed": "-", "preheat_temp": "-", "welding_env": "-", "residual_stress": "-", "fatigue_specimen_type": "longitudinal stiffener specimens", "fatigue_specimen_thickness": 16, "fatigue_test_type": "Axial fatigue", "fatigue_temp": "-", "fatigue_env": "-", "load_ratio": 0.1, "frequency": "-", "fatigue_machine": "Servo hydraulic testing machines", "fatigue_standard": "-", "fatigue_test_control": "-", "stress_concentration": "-", "failure_location": "weld root"}}, {"id": "WELD2025:2370", "name": "S690QL steel | Fillet weld (longitudinal stiffeners)", "material_family": "Welded joint", "points": [[230.0, 483000.0, 0]], "conditions": {"material": "S690QL steel", "am_type": "MAG welding", "load_ratio": "0.1", "test_type": "Axial fatigue", "temperature": "-", "surface_treatment": "High Frequency Impact Treatment (HiFIT)"}, "metadata": {"dataset_id": 2370, "title": "Characteristics of high frequency peening methods and their effects on the fatigue strength of welded details", "doi": "10.4028/www.scientific.net/KEM.348-349.429", "authors": "Weich, Lmke; Ummenhofer, Thomas", "publication": "ADVANCES IN FRACTURE AND DAMAGE MECHANICS VI", "year_of_publication": 2007, "UT": "WOS:000249123300108", "base_material": "S690QL steel", "base_young_modulus": "-", "base_yield_strength": "-", "base_ultimate_strength": "-", "base_elongation": "-", "weld_material": "-", "weld_young_modulus": "-", "weld_yield_strength": "-", "weld_ultimate_strength": "-", "weld_elongation": "-", "processing": "High Frequency Impact Treatment (HiFIT)", "welding_joint": "Fillet weld (longitudinal stiffeners)", "welding_method": "MAG welding", "welding_voltage": "-", "welding_current": "-", "welding_speed": "-", "preheat_temp": "-", "welding_env": "-", "residual_stress": "-", "fatigue_specimen_type": "longitudinal stiffener specimens", "fatigue_specimen_thickness": 16, "fatigue_test_type": "Axial fatigue", "fatigue_temp": "-", "fatigue_env": "-", "load_ratio": 0.1, "frequency": "-", "fatigue_machine": "Servo hydraulic testing machines", "fatigue_standard": "-", "fatigue_test_control": "-", "stress_concentration": "-", "failure_location": "weld root"}}, {"id": "WELD2025:2371", "name": "SM490B | Cruciform joint", "material_family": "Welded joint", "points": [[240.0, 295000.0, 0], [218.0, 254000.0, 0], [199.0, 602000.0, 0], [179.0, 538000.0, 0], [160.0, 945000.0, 0]], "conditions": {"material": "SM490B", "am_type": "-", "load_ratio": "-", "test_type": "-", "temperature": "-", "surface_treatment": "-"}, "metadata": {"dataset_id": 2371, "title": "A representative stress model removing weld joint type dependency of S-N curve", "doi": "10.4028/www.scientific.net/KEM.353-358.2061", "authors": "Nam, Y. Y.; Han, S. H.; Han, J. W.; Shin, B. C.", "publication": "PROGRESSES IN FRACTURE AND STRENGTH OF MATERIALS AND STRUCTURES, 1-4", "year_of_publication": 2007, "UT": "WOS:000252246301141", "base_material": "SM490B", "base_young_modulus": "-", "base_yield_strength": "-", "base_ultimate_strength": "-", "base_elongation": "-", "weld_material": "-", "weld_young_modulus": "-", "weld_yield_strength": "-", "weld_ultimate_strength": "-", "weld_elongation": "-", "processing": "-", "welding_joint": "Cruciform joint", "welding_method": "-", "welding_voltage": "-", "welding_current": "-", "welding_speed": "-", "preheat_temp": "-", "welding_env": "-", "residual_stress": "-", "fatigue_specimen_type": "Cruciform joint", "fatigue_specimen_thickness": "-", "fatigue_test_type": "-", "fatigue_temp": "-", "fatigue_env": "-", "load_ratio": "-", "frequency": "-", "fatigue_machine": "-", "fatigue_standard": "-", "fatigue_test_control": "-", "stress_concentration": "-", "failure_location": "-"}}, {"id": "WELD2025:2372", "name": "SM490B | Cover plate", "material_family": "Welded joint", "points": [[179.0, 284000.0, 0], [139.0, 910000.0, 0], [100.0, 2970000.0, 0], [119.0, 910000.0, 0]], "conditions": {"material": "SM490B", "am_type": "-", "load_ratio": "-", "test_type": "-", "temperature": "-", "surface_treatment": "-"}, "metadata": {"dataset_id": 2372, "title": "A representative stress model removing weld joint type dependency of S-N curve", "doi": "10.4028/www.scientific.net/KEM.353-358.2061", "authors": "Nam, Y. Y.; Han, S. H.; Han, J. W.; Shin, B. C.", "publication": "PROGRESSES IN FRACTURE AND STRENGTH OF MATERIALS AND STRUCTURES, 1-4", "year_of_publication": 2007, "UT": "WOS:000252246301141", "base_material": "SM490B", "base_young_modulus": "-", "base_yield_strength": "-", "base_ultimate_strength": "-", "base_elongation": "-", "weld_material": "-", "weld_young_modulus": "-", "weld_yield_strength": "-", "weld_ultimate_strength": "-", "weld_elongation": "-", "processing": "-", "welding_joint": "Cover plate", "welding_method": "-", "welding_voltage": "-", "welding_current": "-", "welding_speed": "-", "preheat_temp": "-", "welding_env": "-", "residual_stress": "-", "fatigue_specimen_type": "Cover plate", "fatigue_specimen_thickness": "-", "fatigue_test_type": "-", "fatigue_temp": "-", "fatigue_env": "-", "load_ratio": "-", "frequency": "-", "fatigue_machine": "-", "fatigue_standard": "-", "fatigue_test_control": "-", "stress_concentration": "-", "failure_location": "-"}}, {"id": "WELD2025:2373", "name": "SM490B | Longitudinal stiffener", "material_family": "Welded joint", "points": [[159.0, 306000.0, 0], [140.0, 687000.0, 0], [120.0, 945000.0, 0], [100.0, 1890000.0, 0], [90.0, 2810000.0, 0]], "conditions": {"material": "SM490B", "am_type": "-", "load_ratio": "-", "test_type": "-", "temperature": "-", "surface_treatment": "-"}, "metadata": {"dataset_id": 2373, "title": "A representative stress model removing weld joint type dependency of S-N curve", "doi": "10.4028/www.scientific.net/KEM.353-358.2061", "authors": "Nam, Y. Y.; Han, S. H.; Han, J. W.; Shin, B. C.", "publication": "PROGRESSES IN FRACTURE AND STRENGTH OF MATERIALS AND STRUCTURES, 1-4", "year_of_publication": 2007, "UT": "WOS:000252246301141", "base_material": "SM490B", "base_young_modulus": "-", "base_yield_strength": "-", "base_ultimate_strength": "-", "base_elongation": "-", "weld_material": "-", "weld_young_modulus": "-", "weld_yield_strength": "-", "weld_ultimate_strength": "-", "weld_elongation": "-", "processing": "-", "welding_joint": "Longitudinal stiffener", "welding_method": "-", "welding_voltage": "-", "welding_current": "-", "welding_speed": "-", "preheat_temp": "-", "welding_env": "-", "residual_stress": "-", "fatigue_specimen_type": "Longitudinal stiffener", "fatigue_specimen_thickness": "-", "fatigue_test_type": "-", "fatigue_temp": "-", "fatigue_env": "-", "load_ratio": "-", "frequency": "-", "fatigue_machine": "-", "fatigue_standard": "-", "fatigue_test_control": "-", "stress_concentration": "-", "failure_location": "-"}}, {"id": "WELD2025:2374", "name": "SM490B | Gusset", "material_family": "Welded joint", "points": [[157.0, 218000.0, 0], [138.0, 231000.0, 0], [109.0, 499000.0, 0], [99.0, 1160000.0, 0], [89.0, 1100000.0, 0]], "conditions": {"material": "SM490B", "am_type": "-", "load_ratio": "-", "test_type": "-", "temperature": "-", "surface_treatment": "-"}, "metadata": {"dataset_id": 2374, "title": "A representative stress model removing weld joint type dependency of S-N curve", "doi": "10.4028/www.scientific.net/KEM.353-358.2061", "authors": "Nam, Y. Y.; Han, S. H.; Han, J. W.; Shin, B. C.", "publication": "PROGRESSES IN FRACTURE AND STRENGTH OF MATERIALS AND STRUCTURES, 1-4", "year_of_publication": 2007, "UT": "WOS:000252246301141", "base_material": "SM490B", "base_young_modulus": "-", "base_yield_strength": "-", "base_ultimate_strength": "-", "base_elongation": "-", "weld_material": "-", "weld_young_modulus": "-", "weld_yield_strength": "-", "weld_ultimate_strength": "-", "weld_elongation": "-", "processing": "-", "welding_joint": "Gusset", "welding_method": "-", "welding_voltage": "-", "welding_current": "-", "welding_speed": "-", "preheat_temp": "-", "welding_env": "-", "residual_stress": "-", "fatigue_specimen_type": "Gusset", "fatigue_specimen_thickness": "-", "fatigue_test_type": "-", "fatigue_temp": "-", "fatigue_env": "-", "load_ratio": "-", "frequency": "-", "fatigue_machine": "-", "fatigue_standard": "-", "fatigue_test_control": "-", "stress_concentration": "-", "failure_location": "-"}}, {"id": "WELD2025:2375", "name": "SM490B | Sude attachment", "material_family": "Welded joint", "points": [[140.0, 97200.0, 0], [120.0, 273000.0, 0], [100.0, 330000.0, 0], [90.0, 580000.0, 0], [80.0, 928000.0, 0]], "conditions": {"material": "SM490B", "am_type": "-", "load_ratio": "-", "test_type": "-", "temperature": "-", "surface_treatment": "-"}, "metadata": {"dataset_id": 2375, "title": "A representative stress model removing weld joint type dependency of S-N curve", "doi": "10.4028/www.scientific.net/KEM.353-358.2061", "authors": "Nam, Y. Y.; Han, S. H.; Han, J. W.; Shin, B. C.", "publication": "PROGRESSES IN FRACTURE AND STRENGTH OF MATERIALS AND STRUCTURES, 1-4", "year_of_publication": 2007, "UT": "WOS:000252246301141", "base_material": "SM490B", "base_young_modulus": "-", "base_yield_strength": "-", "base_ultimate_strength": "-", "base_elongation": "-", "weld_material": "-", "weld_young_modulus": "-", "weld_yield_strength": "-", "weld_ultimate_strength": "-", "weld_elongation": "-", "processing": "-", "welding_joint": "Sude attachment", "welding_method": "-", "welding_voltage": "-", "welding_current": "-", "welding_speed": "-", "preheat_temp": "-", "welding_env": "-", "residual_stress": "-", "fatigue_specimen_type": "Sude attachment", "fatigue_specimen_thickness": "-", "fatigue_test_type": "-", "fatigue_temp": "-", "fatigue_env": "-", "load_ratio": "-", "frequency": "-", "fatigue_machine": "-", "fatigue_standard": "-", "fatigue_test_control": "-", "stress_concentration": "-", "failure_location": "-"}}, {"id": "WELD2025:2376", "name": "JIS SS400 steel | Fillet weld (web-to-flange)", "material_family": "Welded joint", "points": [[98.0, 2150000.0, 0], [95.0, 3240000.0, 0]], "conditions": {"material": "JIS SS400 steel", "am_type": "-", "load_ratio": "-", "test_type": "-", "temperature": "-", "surface_treatment": "-"}, "metadata": {"dataset_id": 2376, "title": "Numerical analysis of the effect of cope hole on the fatigue strength of corrugated web girders", "doi": "10.4028/www.scientific.net/KEM.452-453.353", "authors": "Wang, Z. Y.; Ouyang, W. X.; Wang, Q. Y.; Chen, Y. Y.; Jiang, R. J.", "publication": "ADVANCES IN FRACTURE AND DAMAGE MECHANICS IX", "year_of_publication": 2011, "UT": "WOS:000287421700089", "base_material": "JIS SS400 steel", "base_young_modulus": 206.7, "base_yield_strength": 229.0, "base_ultimate_strength": 426.1, "base_elongation": "-", "weld_material": "-", "weld_young_modulus": "-", "weld_yield_strength": "-", "weld_ultimate_strength": "-", "weld_elongation": "-", "processing": "-", "welding_joint": "Fillet weld (web-to-flange)", "welding_method": "-", "welding_voltage": "-", "welding_current": "-", "welding_speed": "-", "preheat_temp": "-", "welding_env": "-", "residual_stress": "-", "fatigue_specimen_type": "Corrugated web girder", "fatigue_specimen_thickness": "-", "fatigue_test_type": "-", "fatigue_temp": "-", "fatigue_env": "-", "load_ratio": "-", "frequency": "-", "fatigue_machine": "-", "fatigue_standard": "AASHTO LRFD", "fatigue_test_control": "-", "stress_concentration": "Stress Amplification Factor (SAF) discussed", "failure_location": "Weld toe, cope hole region"}}, {"id": "WELD2025:2377", "name": "S355J2G3 steel | -", "material_family": "Welded joint", "points": [[743.0, 2820.0, 0], [738.0, 3240.0, 0], [722.0, 4900.0, 0], [593.0, 10600.0, 0], [526.0, 45300.0, 0], [528.0, 88700.0, 0], [524.0, 99500.0, 0], [450.0, 153000.0, 0], [451.0, 368000.0, 0]], "conditions": {"material": "S355J2G3 steel", "am_type": "Laser welding", "load_ratio": "-1", "test_type": "Axial (symmetrical variable loading)", "temperature": "-", "surface_treatment": "-"}, "metadata": {"dataset_id": 2377, "title": "Experimental Analysis of Fatigue Life of Laser Weld Zones", "doi": "10.4028/www.scientific.net/KEM.598.20", "authors": "Boronski, Dariusz", "publication": "FRACTURE AND FATIGUE OF MATERIALS AND STRUCTURES", "year_of_publication": 2014, "UT": "WOS:000336235200004", "base_material": "S355J2G3 steel", "base_young_modulus": "230, 200", "base_yield_strength": 340, "base_ultimate_strength": 495, "base_elongation": "-", "weld_material": "S355J2G3 steel", "weld_young_modulus": "-", "weld_yield_strength": "-", "weld_ultimate_strength": "-", "weld_elongation": "-", "processing": "-", "welding_joint": "-", "welding_method": "Laser welding", "welding_voltage": "-", "welding_current": "-", "welding_speed": "-", "preheat_temp": "-", "welding_env": "-", "residual_stress": "-", "fatigue_specimen_type": "Microspecimen (triangular gripping parts)", "fatigue_specimen_thickness": "-", "fatigue_test_type": "Axial (symmetrical variable loading)", "fatigue_temp": "-", "fatigue_env": "-", "load_ratio": -1, "frequency": "-", "fatigue_machine": "MFS system (University of Technology and Life Sciences, Bydgoszcz)", "fatigue_standard": "-", "fatigue_test_control": "Stress", "stress_concentration": "-", "failure_location": "-"}}, {"id": "WELD2025:2378", "name": "2195 Al-Li alloy (T8 temper) | -", "material_family": "Welded joint", "points": [[381.0, 44400.0, 0], [324.0, 1480000.0, 0], [350.0, 458000.0, 0], [350.0, 901000.0, 0], [278.0, 12100000.0, 1], [299.0, 13100000.0, 1], [324.0, 2020000.0, 0], [380.0, 115000.0, 0], [297.0, 9070000.0, 0], [299.0, 12100000.0, 1]], "conditions": {"material": "2195 Al-Li alloy (T8 temper)", "am_type": "-", "load_ratio": "0.05", "test_type": "Axial", "temperature": "25", "surface_treatment": "Weld simulation"}, "metadata": {"dataset_id": 2378, "title": "Influence of weld simulation on the microstructure and fatigue strength of 2195 aluminum-lithium alloy", "doi": "10.4028/www.scientific.net/MSF.331-337.1769", "authors": "Chaturvedi, MC; Chen, DL", "publication": "ALUMINIUM ALLOYS: THEIR PHYSICAL AND MECHANICAL PROPERTIES, PTS 1-3", "year_of_publication": 2000, "UT": "WOS:000088851600263", "base_material": "2195 Al-Li alloy (T8 temper)", "base_young_modulus": "-", "base_yield_strength": 549, "base_ultimate_strength": 585, "base_elongation": 12.8, "weld_material": "-", "weld_young_modulus": "-", "weld_yield_strength": 363, "weld_ultimate_strength": 539, "weld_elongation": 13.9, "processing": "Weld simulation", "welding_joint": "-", "welding_method": "-", "welding_voltage": "-", "welding_current": "-", "welding_speed": "-", "preheat_temp": "-", "welding_env": "-", "residual_stress": "-", "fatigue_specimen_type": "Dumb-bell shaped", "fatigue_specimen_thickness": 4, "fatigue_test_type": "Axial", "fatigue_temp": 25, "fatigue_env": "-", "load_ratio": 0.05, "frequency": 50, "fatigue_machine": "Instron 8502 servo-hydraulic system", "fatigue_standard": "-", "fatigue_test_control": "-", "stress_concentration": "-", "failure_location": "-"}}, {"id": "WELD2025:2379", "name": "2195 Al-Li alloy (T8 temper) | -", "material_family": "Welded joint", "points": [[298.0, 38000.0, 0], [298.0, 80800.0, 0], [257.0, 206000.0, 0], [298.0, 332000.0, 0], [257.0, 399000.0, 0], [256.0, 1010000.0, 0], [216.0, 2730000.0, 0], [217.0, 3450000.0, 0], [207.0, 6640000.0, 0], [207.0, 7750000.0, 0], [197.0, 10700000.0, 1], [197.0, 13300000.0, 1], [207.0, 15300000.0, 1]], "conditions": {"material": "2195 Al-Li alloy (T8 temper)", "am_type": "-", "load_ratio": "0.05", "test_type": "Axial", "temperature": "25", "surface_treatment": "-"}, "metadata": {"dataset_id": 2379, "title": "Influence of weld simulation on the microstructure and fatigue strength of 2195 aluminum-lithium alloy", "doi": "10.4028/www.scientific.net/MSF.331-337.1769", "authors": "Chaturvedi, MC; Chen, DL", "publication": "ALUMINIUM ALLOYS: THEIR PHYSICAL AND MECHANICAL PROPERTIES, PTS 1-3", "year_of_publication": 2000, "UT": "WOS:000088851600263", "base_material": "2195 Al-Li alloy (T8 temper)", "base_young_modulus": "-", "base_yield_strength": 549, "base_ultimate_strength": 585, "base_elongation": 12.8, "weld_material": "-", "weld_young_modulus": "-", "weld_yield_strength": 316, "weld_ultimate_strength": 472, "weld_elongation": 10.2, "processing": "-", "welding_joint": "-", "welding_method": "-", "welding_voltage": "-", "welding_current": "-", "welding_speed": "-", "preheat_temp": "-", "welding_env": "-", "residual_stress": "-", "fatigue_specimen_type": "Dumb-bell shaped", "fatigue_specimen_thickness": 4, "fatigue_test_type": "Axial", "fatigue_temp": 25, "fatigue_env": "-", "load_ratio": 0.05, "frequency": 50, "fatigue_machine": "Instron 8502 servo-hydraulic system", "fatigue_standard": "-", "fatigue_test_control": "-", "stress_concentration": "-", "failure_location": "-"}}, {"id": "WELD2025:2387", "name": "AISI 4130 steel | Butt Joint", "material_family": "Welded joint", "points": [[372.0, 96300.0, 0], [371.0, 107000.0, 0], [328.0, 157000.0, 0], [329.0, 368000.0, 0], [270.0, 371000.0, 0], [271.0, 1580000.0, 0], [242.0, 10900000.0, 1]], "conditions": {"material": "AISI 4130 steel", "am_type": "TIG (GTAW)", "load_ratio": "-1", "test_type": "Reverse bending", "temperature": "25", "surface_treatment": "-"}, "metadata": {"dataset_id": 2387, "title": "Repair Welding Effects on the Bending Fatigue Strength of AISI 4130 Aeronautical Steel used in a Critical to the Flight-Safety Structure", "doi": "10.4028/www.scientific.net/MSF.636-637.1451", "authors": "Nascimento, M. P.; Voorwald, H. J. C.; Filho, J. C. P.; Pereira, C. P. M.", "publication": "ADVANCED MATERIALS FORUM V, PT 1 AND 2", "year_of_publication": 2010, "UT": "WOS:000280763200218", "base_material": "AISI 4130 steel", "base_young_modulus": "-", "base_yield_strength": 745.97, "base_ultimate_strength": 843.35, "base_elongation": 9.8, "weld_material": "AMS 6457 B – Turballoy 4130", "weld_young_modulus": "-", "weld_yield_strength": "-", "weld_ultimate_strength": "-", "weld_elongation": "-", "processing": "-", "welding_joint": "Butt Joint", "welding_method": "TIG (GTAW)", "welding_voltage": 12, "welding_current": "23-25", "welding_speed": 1.67, "preheat_temp": "-", "welding_env": "Protective argon gas (99.95% purity)", "residual_stress": "-", "fatigue_specimen_type": "Flat", "fatigue_specimen_thickness": 1.1, "fatigue_test_type": "Reverse bending", "fatigue_temp": 25, "fatigue_env": "-", "load_ratio": -1, "frequency": 30, "fatigue_machine": "SCHENK PWS", "fatigue_standard": "-", "fatigue_test_control": "Constant amplitude", "stress_concentration": "1.290", "failure_location": "Weld toe"}}, {"id": "WELD2025:2388", "name": "AISI 4130 steel | Butt Joint", "material_family": "Welded joint", "points": [[370.0, 78800.0, 0], [371.0, 144000.0, 0], [329.0, 291000.0, 0], [329.0, 427000.0, 0], [269.0, 531000.0, 0], [271.0, 549000.0, 0], [271.0, 1930000.0, 0], [241.0, 9940000.0, 1]], "conditions": {"material": "AISI 4130 steel", "am_type": "TIG (GTAW)", "load_ratio": "-1", "test_type": "Reverse bending", "temperature": "25", "surface_treatment": "1-repair"}, "metadata": {"dataset_id": 2388, "title": "Repair Welding Effects on the Bending Fatigue Strength of AISI 4130 Aeronautical Steel used in a Critical to the Flight-Safety Structure", "doi": "10.4028/www.scientific.net/MSF.636-637.1451", "authors": "Nascimento, M. P.; Voorwald, H. J. C.; Filho, J. C. P.; Pereira, C. P. M.", "publication": "ADVANCED MATERIALS FORUM V, PT 1 AND 2", "year_of_publication": 2010, "UT": "WOS:000280763200218", "base_material": "AISI 4130 steel", "base_young_modulus": "-", "base_yield_strength": 745.97, "base_ultimate_strength": 843.35, "base_elongation": 9.8, "weld_material": "AMS 6457 B – Turballoy 4130", "weld_young_modulus": "-", "weld_yield_strength": "-", "weld_ultimate_strength": "-", "weld_elongation": "-", "processing": "1-repair", "welding_joint": "Butt Joint", "welding_method": "TIG (GTAW)", "welding_voltage": 12, "welding_current": "23-25", "welding_speed": 1.67, "preheat_temp": "-", "welding_env": "Protective argon gas (99.95% purity)", "residual_stress": "-", "fatigue_specimen_type": "Flat", "fatigue_specimen_thickness": 1.1, "fatigue_test_type": "Reverse bending", "fatigue_temp": 25, "fatigue_env": "-", "load_ratio": -1, "frequency": 30, "fatigue_machine": "SCHENK PWS", "fatigue_standard": "-", "fatigue_test_control": "Constant amplitude", "stress_concentration": "1.305", "failure_location": "Weld toe"}}, {"id": "WELD2025:2389", "name": "AISI 4130 steel | Butt Joint", "material_family": "Welded joint", "points": [[370.0, 85900.0, 0], [329.0, 142000.0, 0], [328.0, 155000.0, 0], [270.0, 207000.0, 0], [270.0, 343000.0, 0], [190.0, 588000.0, 0], [190.0, 992000.0, 0], [150.0, 10000000.0, 1]], "conditions": {"material": "AISI 4130 steel", "am_type": "TIG (GTAW)", "load_ratio": "-1", "test_type": "Reverse bending", "temperature": "Room temperature", "surface_treatment": "2-repairs"}, "metadata": {"dataset_id": 2389, "title": "Repair Welding Effects on the Bending Fatigue Strength of AISI 4130 Aeronautical Steel used in a Critical to the Flight-Safety Structure", "doi": "10.4028/www.scientific.net/MSF.636-637.1451", "authors": "Nascimento, M. P.; Voorwald, H. J. C.; Filho, J. C. P.; Pereira, C. P. M.", "publication": "ADVANCED MATERIALS FORUM V, PT 1 AND 2", "year_of_publication": 2010, "UT": "WOS:000280763200218", "base_material": "AISI 4130 steel", "base_young_modulus": "-", "base_yield_strength": 745.97, "base_ultimate_strength": 843.35, "base_elongation": 9.8, "weld_material": "AMS 6457 B – Turballoy 4130", "weld_young_modulus": "-", "weld_yield_strength": "-", "weld_ultimate_strength": "-", "weld_elongation": "-", "processing": "2-repairs", "welding_joint": "Butt Joint", "welding_method": "TIG (GTAW)", "welding_voltage": 12, "welding_current": "23-25", "welding_speed": 1.67, "preheat_temp": "-", "welding_env": "Protective argon gas (99.95% purity)", "residual_stress": "-", "fatigue_specimen_type": "Flat", "fatigue_specimen_thickness": 1.1, "fatigue_test_type": "Reverse bending", "fatigue_temp": "Room temperature", "fatigue_env": "-", "load_ratio": -1, "frequency": 30, "fatigue_machine": "SCHENK PWS", "fatigue_standard": "-", "fatigue_test_control": "Constant amplitude", "stress_concentration": "2.178", "failure_location": "Weld toe"}}, {"id": "WELD2025:2390", "name": "INCONEL 718 (IN718) | Butt Joint", "material_family": "Welded joint", "points": [[917.0, 303.0, 0], [950.0, 437.0, 0], [892.0, 806.0, 0], [821.0, 8770.0, 0], [882.0, 9710.0, 0], [889.0, 14900.0, 0], [847.0, 19400.0, 0], [821.0, 14900.0, 0], [815.0, 153000.0, 0], [793.0, 176000.0, 0]], "conditions": {"material": "INCONEL 718 (IN718)", "am_type": "TIG (Tungsten Inert Gas)", "load_ratio": "0", "test_type": "Low cycle fatigue (uniaxial)", "temperature": "620", "surface_treatment": "Precipitation heat treatment (720°C/8hrs, 50°C/hr furnace cool to 620°C/8hrs, air cool)"}, "metadata": {"dataset_id": 2390, "title": "Creep and Low Cycle Fatigue Characterisation of IN718 TIG Butt-Welds at 620¡ãC", "doi": "10.4028/www.scientific.net/MSF.636-637.1504", "authors": "Tanner, D. W. J.; Becker, A. A.; Hyde, T. H.", "publication": "ADVANCED MATERIALS FORUM V, PT 1 AND 2", "year_of_publication": 2010, "UT": "WOS:000280763200225", "base_material": "INCONEL 718 (IN718)", "base_young_modulus": "-", "base_yield_strength": "-", "base_ultimate_strength": "-", "base_elongation": "-", "weld_material": "IN718 (matching filler wire)", "weld_young_modulus": "-", "weld_yield_strength": "-", "weld_ultimate_strength": "-", "weld_elongation": "-", "processing": "Precipitation heat treatment (720°C/8hrs, 50°C/hr furnace cool to 620°C/8hrs, air cool)", "welding_joint": "Butt Joint", "welding_method": "TIG (Tungsten Inert Gas)", "welding_voltage": "-", "welding_current": "-", "welding_speed": "-", "preheat_temp": "-", "welding_env": "Argon shielding", "residual_stress": "-", "fatigue_specimen_type": "Bow tie specimen (notched)", "fatigue_specimen_thickness": 3.2, "fatigue_test_type": "Low cycle fatigue (uniaxial)", "fatigue_temp": 620, "fatigue_env": "-", "load_ratio": 0, "frequency": 0.25, "fatigue_machine": "-", "fatigue_standard": "-", "fatigue_test_control": "Stress", "stress_concentration": "-", "failure_location": "-"}}, {"id": "WELD2025:2391", "name": "Weldox 900 | Fillet weld", "material_family": "Welded joint", "points": [[326.0, 44300.0, 0], [251.0, 108000.0, 0], [223.0, 191000.0, 0], [209.0, 177000.0, 0], [193.0, 247000.0, 0], [178.0, 1020000.0, 0], [149.0, 1070000.0, 0], [160.0, 1240000.0, 0], [133.0, 2280000.0, 0], [149.0, 2830000.0, 0]], "conditions": {"material": "Weldox 900", "am_type": "-", "load_ratio": "0.1", "test_type": "Axial", "temperature": "-", "surface_treatment": "-"}, "metadata": {"dataset_id": 2391, "title": "Residual stress distributions at high strength steel welds prepared by low transformation temperature (LTT) and conventional welding consumables", "doi": "10.4028/www.scientific.net/MSF.777.40", "authors": "Mraz, Lubos; Karlsson, Leif; Vrana, Miroslav; Mikula, Pavol", "publication": "MECHANICAL STRESS EVALUATION BY NEUTRONS AND SYNCHROTRON RADIATION VII", "year_of_publication": 2014, "UT": "WOS:000336006800008", "base_material": "Weldox 900", "base_young_modulus": "-", "base_yield_strength": "-", "base_ultimate_strength": "-", "base_elongation": "-", "weld_material": "13Cr6Ni", "weld_young_modulus": "-", "weld_yield_strength": "-", "weld_ultimate_strength": "-", "weld_elongation": "-", "processing": "-", "welding_joint": "Fillet weld", "welding_method": "-", "welding_voltage": "-", "welding_current": "-", "welding_speed": "-", "preheat_temp": "-", "welding_env": "-", "residual_stress": "-", "fatigue_specimen_type": "Fillet weld specimen", "fatigue_specimen_thickness": 8, "fatigue_test_type": "Axial", "fatigue_temp": "-", "fatigue_env": "-", "load_ratio": 0.1, "frequency": 29, "fatigue_machine": "SCHENK fatigue test equipment", "fatigue_standard": "-", "fatigue_test_control": "Load", "stress_concentration": "-", "failure_location": "Weld toe"}}, {"id": "WELD2025:2392", "name": "A6N01 (6005C in ISO) | -", "material_family": "Welded joint", "points": [[502.0, 17500.0, 0], [422.0, 74200.0, 0], [401.0, 107000.0, 0], [302.0, 926000.0, 0], [302.0, 1180000.0, 0], [281.0, 2190000.0, 0], [261.0, 2260000.0, 0], [243.0, 7730000.0, 0], [202.0, 48800000.0, 0], [161.0, 82500000.0, 1], [140.0, 96300000.0, 1], [101.0, 103000000.0, 1]], "conditions": {"material": "A6N01 (6005C in ISO)", "am_type": "-", "load_ratio": "-", "test_type": "Rotating bending", "temperature": "-", "surface_treatment": "-"}, "metadata": {"dataset_id": 2392, "title": "Prediction of fatigue life for light metals and their welded metals", "doi": "10.4028/www.scientific.net/MSF.794-796.273", "authors": "Enomoto, Masatoshi", "publication": "Aluminium Alloys 2014 - ICAA14", "year_of_publication": 2014, "UT": "WOS:000348897900045", "base_material": "A6N01 (6005C in ISO)", "base_young_modulus": "-", "base_yield_strength": 270, "base_ultimate_strength": 290, "base_elongation": "-", "weld_material": "-", "weld_young_modulus": "-", "weld_yield_strength": "-", "weld_ultimate_strength": "-", "weld_elongation": "-", "processing": "-", "welding_joint": "-", "welding_method": "-", "welding_voltage": "-", "welding_current": "-", "welding_speed": "-", "preheat_temp": "-", "welding_env": "-", "residual_stress": "Compressive stress (-40 MPa to -80 MPa)", "fatigue_specimen_type": "Cantilever type, hourglass-shaped",
