Repository: yunyunfanfan/S-PA-CBB

# S-PA-CBB

Official research code, processed curve records, evaluation outputs, and manuscript source for:

> **From Physics to Selective Generation: Conditional Brownian Bridges for Sparse S–N Curve Reconstruction and Fatigue Decision-Making**

S-PA-CBB reconstructs a complete probabilistic stress–life (S–N) curve from only two to four observed fatigue tests. The method first fits an interpretable Basquin state, diagnoses whether that state is sufficient, and applies a ControlNet-style conditional Brownian-bridge residual only to curves that benefit from correction.

File: external_data/weld2025_disjoint_curves.json (part 90 of 223)
"fatigue_specimen_thickness": 6, "fatigue_test_type": "Rotating bending", "fatigue_temp": "-", "fatigue_env": "-", "load_ratio": "-", "frequency": "-", "fatigue_machine": "YRB100 (by YAMAMOTO)", "fatigue_standard": "-", "fatigue_test_control": "Stress", "stress_concentration": "-", "failure_location": "-"}}, {"id": "WELD2025:2393", "name": "AA 2024-O aluminium alloy | Butt Joint", "material_family": "Welded joint", "points": [[50.0, 28800.0, 0], [42.0, 57200.0, 0], [34.0, 104000.0, 0], [25.0, 301000.0, 0], [19.0, 400000.0, 0], [16.0, 400000.0, 0], [15.0, 615000.0, 0], [4.0, 670000.0, 0]], "conditions": {"material": "AA 2024-O aluminium alloy", "am_type": "FSW", "load_ratio": "-", "test_type": "Bending fatigue", "temperature": "-", "surface_treatment": "-"}, "metadata": {"dataset_id": 2393, "title": "Comparison between mechanical properties and joint performance of AA 2024-O aluminium alloy welded by friction stir welding and TIG processes", "doi": "10.4149/km_2012_2_131", "authors": "Sik, A.; Onder, M.", "publication": "KOVOVE MATERIALY-METALLIC MATERIALS", "year_of_publication": 2012, "UT": "WOS:000305318500009", "base_material": "AA 2024-O aluminium alloy", "base_young_modulus": "-", "base_yield_strength": 110, "base_ultimate_strength": 225, "base_elongation": 12, "weld_material": "AA 2024-O", "weld_young_modulus": "-", "weld_yield_strength": "-", "weld_ultimate_strength": "-", "weld_elongation": "-", "processing": "-", "welding_joint": "Butt Joint", "welding_method": "FSW", "welding_voltage": "-", "welding_current": "-", "welding_speed": 2, "preheat_temp": "-", "welding_env": "-", "residual_stress": "-", "fatigue_specimen_type": "Standard (DIN 50 142)", "fatigue_specimen_thickness": 4, "fatigue_test_type": "Bending fatigue", "fatigue_temp": "-", "fatigue_env": "-", "load_ratio": "-", "frequency": "-", "fatigue_machine": "-", "fatigue_standard": "DIN 50 142", "fatigue_test_control": "-", "stress_concentration": "-", "failure_location": "Weld toe, HAZ"}}, {"id": "WELD2025:2394", "name": "AA 2024-O aluminium alloy | Butt Joint", "material_family": "Welded joint", "points": [[50.0, 1110.0, 0], [42.0, 3010.0, 0], [34.0, 6150.0, 0], [26.0, 9440.0, 0], [19.0, 33200.0, 0], [16.0, 310000.0, 0], [3.0, 378000.0, 0]], "conditions": {"material": "AA 2024-O aluminium alloy", "am_type": "FSW", "load_ratio": "-", "test_type": "Bending fatigue", "temperature": "-", "surface_treatment": "-"}, "metadata": {"dataset_id": 2394, "title": "Comparison between mechanical properties and joint performance of AA 2024-O aluminium alloy welded by friction stir welding and TIG processes", "doi": "10.4149/km_2012_2_131", "authors": "Sik, A.; Onder, M.", "publication": "KOVOVE MATERIALY-METALLIC MATERIALS", "year_of_publication": 2012, "UT": "WOS:000305318500009", "base_material": "AA 2024-O aluminium alloy", "base_young_modulus": "-", "base_yield_strength": 110, "base_ultimate_strength": 225, "base_elongation": 12, "weld_material": "AA 2024-O", "weld_young_modulus": "-", "weld_yield_strength": "-", "weld_ultimate_strength": "-", "weld_elongation": "-", "processing": "-", "welding_joint": "Butt Joint", "welding_method": "FSW", "welding_voltage": "-", "welding_current": "-", "welding_speed": 3.33, "preheat_temp": "-", "welding_env": "-", "residual_stress": "-", "fatigue_specimen_type": "Standard (DIN 50 142)", "fatigue_specimen_thickness": 4, "fatigue_test_type": "Bending fatigue", "fatigue_temp": "-", "fatigue_env": "-", "load_ratio": "-", "frequency": "-", "fatigue_machine": "-", "fatigue_standard": "DIN 50 142", "fatigue_test_control": "-", "stress_concentration": "-", "failure_location": "Weld toe, HAZ"}}, {"id": "WELD2025:2395", "name": "AA 2024-O aluminium alloy | Butt Joint", "material_family": "Welded joint", "points": [[50.0, 112.0, 0], [42.0, 642.0, 0], [33.0, 1750.0, 0], [25.0, 1800.0, 0], [18.0, 2610.0, 0], [16.0, 2390.0, 0], [15.0, 4240.0, 0], [4.0, 6330.0, 0]], "conditions": {"material": "AA 2024-O aluminium alloy", "am_type": "TIG", "load_ratio": "-", "test_type": "Bending fatigue", "temperature": "-", "surface_treatment": "-"}, "metadata": {"dataset_id": 2395, "title": "Comparison between mechanical properties and joint performance of AA 2024-O aluminium alloy welded by friction stir welding and TIG processes", "doi": "10.4149/km_2012_2_131", "authors": "Sik, A.; Onder, M.", "publication": "KOVOVE MATERIALY-METALLIC MATERIALS", "year_of_publication": 2012, "UT": "WOS:000305318500009", "base_material": "AA 2024-O aluminium alloy", "base_young_modulus": "-", "base_yield_strength": 110, "base_ultimate_strength": 225, "base_elongation": 12, "weld_material": "ER4043 (SG-ALSi5)", "weld_young_modulus": "-", "weld_yield_strength": "-", "weld_ultimate_strength": "-", "weld_elongation": "-", "processing": "-", "welding_joint": "Butt Joint", "welding_method": "TIG", "welding_voltage": "-", "welding_current": "-", "welding_speed": "-", "preheat_temp": "-", "welding_env": "-", "residual_stress": "-", "fatigue_specimen_type": "Standard (DIN 50 142)", "fatigue_specimen_thickness": 4, "fatigue_test_type": "Bending fatigue", "fatigue_temp": "-", "fatigue_env": "-", "load_ratio": "-", "frequency": "-", "fatigue_machine": "-", "fatigue_standard": "DIN 50 142", "fatigue_test_control": "-", "stress_concentration": "-", "failure_location": "Weld toe, HAZ"}}, {"id": "WELD2025:2402", "name": "Mild steel | Fillet-welded stiffener ends", "material_family": "Welded joint", "points": [[238.0, 58400.0, 0], [238.0, 63400.0, 0], [240.0, 77600.0, 0], [240.0, 85900.0, 0], [238.0, 93100.0, 0], [129.0, 666000.0, 0], [130.0, 922000.0, 0], [130.0, 1020000.0, 0], [111.0, 960000.0, 0], [130.0, 492000.0, 0], [126.0, 768000.0, 0], [129.0, 1220000.0, 0], [114.0, 2120000.0, 0], [242.0, 74500.0, 0], [235.0, 110000.0, 0]], "conditions": {"material": "Mild steel", "am_type": "-", "load_ratio": "0", "test_type": "Constant amplitude fatigue tests", "temperature": "-", "surface_treatment": "-"}, "metadata": {"dataset_id": 2402, "title": "Effects of residual stresses on the fatigue behaviour of welded steel structures", "doi": "10.1002/mawe.200500933", "authors": "Fricke, W", "publication": "MATERIALWISSENSCHAFT UND WERKSTOFFTECHNIK", "year_of_publication": 2005, "UT": "WOS:000233782300003", "base_material": "Mild steel", "base_young_modulus": "-", "base_yield_strength": 355, "base_ultimate_strength": "-", "base_elongation": "-", "weld_material": "-", "weld_young_modulus": "-", "weld_yield_strength": "-", "weld_ultimate_strength": "-", "weld_elongation": "-", "processing": "-", "welding_joint": "Fillet-welded stiffener ends", "welding_method": "-", "welding_voltage": "-", "welding_current": "-", "welding_speed": "-", "preheat_temp": "-", "welding_env": "-", "residual_stress": "-", "fatigue_specimen_type": "Specimen with longitudinal stiffeners", "fatigue_specimen_thickness": "-", "fatigue_test_type": "Constant amplitude fatigue tests", "fatigue_temp": "-", "fatigue_env": "-", "load_ratio": 0, "frequency": "-", "fatigue_machine": "-", "fatigue_standard": "-", "fatigue_test_control": "-", "stress_concentration": "-", "failure_location": "-"}}, {"id": "WELD2025:2403", "name": "Mild steel | Fillet-welded stiffener ends", "material_family": "Welded joint", "points": [[182.0, 39500.0, 0], [176.0, 48300.0, 0], [175.0, 56800.0, 0], [99.0, 357000.0, 0], [101.0, 364000.0, 0], [95.0, 1830000.0, 0], [99.0, 904000.0, 0], [97.0, 616000.0, 0]], "conditions": {"material": "Mild steel", "am_type": "-", "load_ratio": "0", "test_type": "Constant amplitude fatigue tests", "temperature": "-", "surface_treatment": "Stress-relieved"}, "metadata": {"dataset_id": 2403, "title": "Effects of residual stresses on the fatigue behaviour of welded steel structures", "doi": "10.1002/mawe.200500933", "authors": "Fricke, W", "publication": "MATERIALWISSENSCHAFT UND WERKSTOFFTECHNIK", "year_of_publication": 2005, "UT": "WOS:000233782300003", "base_material": "Mild steel", "base_young_modulus": "-", "base_yield_strength": 355, "base_ultimate_strength": "-", "base_elongation": "-", "weld_material": "-", "weld_young_modulus": "-", "weld_yield_strength": "-", "weld_ultimate_strength": "-", "weld_elongation": "-", "processing": "Stress-relieved", "welding_joint": "Fillet-welded stiffener ends", "welding_method": "-", "welding_voltage": "-", "welding_current": "-", "welding_speed": "-", "preheat_temp": "-", "welding_env": "-", "residual_stress": "-", "fatigue_specimen_type": "Specimen with longitudinal stiffeners", "fatigue_specimen_thickness": "-", "fatigue_test_type": "Constant amplitude fatigue tests", "fatigue_temp": "-", "fatigue_env": "-", "load_ratio": 0, "frequency": "-", "fatigue_machine": "-", "fatigue_standard": "-", "fatigue_test_control": "-", "stress_concentration": "-", "failure_location": "-"}}, {"id": "WELD2025:2412", "name": "40 wt% talc-filled polypropylene homopolymer (Ferro TP40AC52BK) | Weld line", "material_family": "Welded joint", "points": [[18.0, 63.0, 0], [18.0, 74.0, 0], [17.0, 294.0, 0], [17.0, 3090.0, 0], [17.0, 17400.0, 0], [15.0, 136000.0, 0], [15.0, 215000.0, 0]], "conditions": {"material": "40 wt% talc-filled polypropylene homopolymer (Ferro TP40AC52BK)", "am_type": "Injection molding", "load_ratio": "0.1", "test_type": "Tension-tension fatigue", "temperature": "25", "surface_treatment": "Injection molding"}, "metadata": {"dataset_id": 2412, "title": "Fatigue performance of an injection molded talc-filled polypropylene", "doi": "10.1002/pen.20284", "authors": "Zhou, YX; Mallick, PK", "publication": "POLYMER ENGINEERING AND SCIENCE", "year_of_publication": 2005, "UT": "WOS:000228336800008", "base_material": "40 wt% talc-filled polypropylene homopolymer (Ferro TP40AC52BK)", "base_young_modulus": 7.16, "base_yield_strength": 17.6, "base_ultimate_strength": "-", "base_elongation": 0.794, "weld_material": "-", "weld_young_modulus": 7.16, "weld_yield_strength": 17.6, "weld_ultimate_strength": "-", "weld_elongation": 0.794, "processing": "Injection molding", "welding_joint": "Weld line", "welding_method": "Injection molding", "welding_voltage": "-", "welding_current": "-", "welding_speed": "-", "preheat_temp": "-", "welding_env": "-", "residual_stress": "-", "fatigue_specimen_type": "Dog-bone shaped", "fatigue_specimen_thickness": 2.5, "fatigue_test_type": "Tension-tension fatigue", "fatigue_temp": 25, "fatigue_env": "Ambient", "load_ratio": 0.1, "frequency": 1, "fatigue_machine": "MTS servohydraulic test machine", "fatigue_standard": "-", "fatigue_test_control": "Load-controlled", "stress_concentration": "-", "failure_location": "-"}}, {"id": "WELD2025:2413", "name": "Nylon 6 (Zytel 7301 NC010) | Butt Joint", "material_family": "Welded joint", "points": [[54.0, 17100.0, 0], [50.0, 14400.0, 0], [30.0, 272000.0, 0], [29.0, 530000.0, 0], [24.0, 3220000.0, 0], [25.0, 3550000.0, 0], [25.0, 6480000.0, 1], [20.0, 6060000.0, 1]], "conditions": {"material": "Nylon 6 (Zytel 7301 NC010)", "am_type": "Vibration Welding", "load_ratio": "0.1", "test_type": "Tension-Tension (Axial)", "temperature": "-", "surface_treatment": "Low pressure"}, "metadata": {"dataset_id": 2413, "title": "Fatigue strength of vibration-welded unreinforced nylon butt joints", "doi": "10.1002/pen.20351", "authors": "Tsang, KY; DuQuesnay, DL; Bates, PJ", "publication": "POLYMER ENGINEERING AND SCIENCE", "year_of_publication": 2005, "UT": "WOS:000230325900006", "base_material": "Nylon 6 (Zytel 7301 NC010)", "base_young_modulus": 3.0, "base_yield_strength": "-", "base_ultimate_strength": 83, "base_elongation": "-", "weld_material": "Nylon 6", "weld_young_modulus": "-", "weld_yield_strength": "-", "weld_ultimate_strength": 62, "weld_elongation": "-", "processing": "Low pressure", "welding_joint": "Butt Joint", "welding_method": "Vibration Welding", "welding_voltage": "-", "welding_current": "-", "welding_speed": "-", "preheat_temp": "-", "welding_env": "-", "residual_stress": "-", "fatigue_specimen_type": "Dog-bone", "fatigue_specimen_thickness": 3.2, "fatigue_test_type": "Tension-Tension (Axial)", "fatigue_temp": "-", "fatigue_env": "Dry-as-molded (DAM) condition", "load_ratio": 0.1, "frequency": "1–10", "fatigue_machine": "-", "fatigue_standard": "ASTM D3479", "fatigue_test_control": "Load control", "stress_concentration": "-", "failure_location": "-"}}, {"id": "WELD2025:2414", "name": "Nylon 6 (Zytel 7301 NC010) | Butt Joint", "material_family": "Welded joint", "points": [[50.0, 2.0, 0], [50.0, 3.0, 0], [39.0, 10700.0, 0], [40.0, 23800.0, 0], [30.0, 12600.0, 0], [30.0, 34400.0, 0], [25.0, 40600.0, 0], [40.0, 122000.0, 0], [35.0, 202000.0, 0], [34.0, 380000.0, 0], [30.0, 393000.0, 0], [30.0, 716000.0, 0], [25.0, 1650000.0, 0], [25.0, 2380000.0, 0], [20.0, 1540000.0, 0], [20.0, 4640000.0, 1], [15.0, 4960000.0, 1]], "conditions": {"material": "Nylon 6 (Zytel 7301 NC010)", "am_type": "Vibration Welding", "load_ratio": "0.1", "test_type": "Tension-Tension (Axial)", "temperature": "-", "surface_treatment": "High pressure"}, "metadata": {"dataset_id": 2414, "title": "Fatigue strength of vibration-welded unreinforced nylon butt joints", "doi": "10.1002/pen.20351", "authors": "Tsang, KY; DuQuesnay, DL; Bates, PJ", "publication": "POLYMER ENGINEERING AND SCIENCE", "year_of_publication": 2005, "UT": "WOS:000230325900006", "base_material": "Nylon 6 (Zytel 7301 NC010)", "base_young_modulus": 3.0, "base_yield_strength": "-", "base_ultimate_strength": 83, "base_elongation": "-", "weld_material": "Nylon 6", "weld_young_modulus": "-", "weld_yield_strength": "-", "weld_ultimate_strength": 52, "weld_elongation": "-", "processing": "High pressure", "welding_joint": "Butt Joint", "welding_method": "Vibration Welding", "welding_voltage": "-", "welding_current": "-", "welding_speed": "-", "preheat_temp": "-", "welding_env": "-", "residual_stress": "-", "fatigue_specimen_type": "Dog-bone", "fatigue_specimen_thickness": 3.2, "fatigue_test_type": "Tension-Tension (Axial)", "fatigue_temp": "-", "fatigue_env": "Dry-as-molded (DAM) condition", "load_ratio": 0.1, "frequency": "1–10", "fatigue_machine": "-", "fatigue_standard": "ASTM D3479", "fatigue_test_control": "Load control", "stress_concentration": "-", "failure_location": "-"}}, {"id": "WELD2025:2415", "name": "Nylon 6,6 (Zytel 101L NC010) | Butt Joint", "material_family": "Welded joint", "points": [[55.0, 19600.0, 0], [50.0, 18300.0, 0], [50.0, 28200.0, 0], [40.0, 31200.0, 0], [39.0, 39400.0, 0], [40.0, 165000.0, 0], [31.0, 54900.0, 0], [30.0, 238000.0, 0], [30.0, 462000.0, 0], [25.0, 814000.0, 0], [25.0, 1580000.0, 0], [19.0, 2440000.0, 0], [21.0, 4750000.0, 1], [20.0, 5990000.0, 1]], "conditions": {"material": "Nylon 6,6 (Zytel 101L NC010)", "am_type": "Vibration Welding", "load_ratio": "0.1", "test_type": "Tension-Tension (Axial)", "temperature": "-", "surface_treatment": "Low pressure"}, "metadata": {"dataset_id": 2415, "title": "Fatigue strength of vibration-welded unreinforced nylon butt joints", "doi": "10.1002/pen.20351", "authors": "Tsang, KY; DuQuesnay, DL; Bates, PJ", "publication": "POLYMER ENGINEERING AND SCIENCE", "year_of_publication": 2005, "UT": "WOS:000230325900006", "base_material": "Nylon 6,6 (Zytel 101L NC010)", "base_young_modulus": 3.1, "base_yield_strength": "-", "base_ultimate_strength": 83, "base_elongation": "-", "weld_material": "Nylon 6,6", "weld_young_modulus": "-", "weld_yield_strength": "-", "weld_ultimate_strength": 74, "weld_elongation": "-", "processing": "Low pressure", "welding_joint": "Butt Joint", "welding_method": "Vibration Welding", "welding_voltage": "-", "welding_current": "-", "welding_speed": "-", "preheat_temp": "-", "welding_env": "-", "residual_stress": "-", "fatigue_specimen_type": "Dog-bone", "fatigue_specimen_thickness": 3.2, "fatigue_test_type": "Tension-Tension (Axial)", "fatigue_temp": "-", "fatigue_env": "Dry-as-molded (DAM) condition", "load_ratio": 0.1, "frequency": "1–10", "fatigue_machine": "-", "fatigue_standard": "ASTM D3479", "fatigue_test_control": "Load control", "stress_concentration": "-", "failure_location": "-"}}, {"id": "WELD2025:2416", "name": "Nylon 6,6 (Zytel 101L NC010) | Butt Joint", "material_family": "Welded joint", "points": [[60.0, 29.0, 0], [60.0, 73.0, 0], [60.0, 168.0, 0], [55.0, 16600.0, 0], [50.0, 15500.0, 0], [50.0, 20900.0, 0], [50.0, 35600.0, 0], [40.0, 58700.0, 0], [40.0, 74100.0, 0], [40.0, 107000.0, 0], [29.0, 230000.0, 0], [30.0, 511000.0, 0], [25.0, 961000.0, 0], [24.0, 1250000.0, 0], [20.0, 5420000.0, 1], [25.0, 4590000.0, 1]], "conditions": {"material": "Nylon 6,6 (Zytel 101L NC010)", "am_type": "Vibration Welding", "load_ratio": "0.1", "test_type": "Tension-Tension (Axial)", "temperature": "-", "surface_treatment": "High pressure"}, "metadata": {"dataset_id": 2416, "title": "Fatigue strength of vibration-welded unreinforced nylon butt joints", "doi": "10.1002/pen.20351", "authors": "Tsang, KY; DuQuesnay, DL; Bates, PJ", "publication": "POLYMER ENGINEERING AND SCIENCE", "year_of_publication": 2005, "UT": "WOS:000230325900006", "base_material": "Nylon 6,6 (Zytel 101L NC010)", "base_young_modulus": 3.1, "base_yield_strength": "-", "base_ultimate_strength": 83, "base_elongation": "-", "weld_material": "Nylon 6,6", "weld_young_modulus": "-", "weld_yield_strength": "-", "weld_ultimate_strength": 74, "weld_elongation": "-", "processing": "High pressure", "welding_joint": "Butt Joint", "welding_method": "Vibration Welding", "welding_voltage": "-", "welding_current": "-", "welding_speed": "-", "preheat_temp": "-", "welding_env": "-", "residual_stress": "-", "fatigue_specimen_type": "Dog-bone", "fatigue_specimen_thickness": 3.2, "fatigue_test_type": "Tension-Tension (Axial)", "fatigue_temp": "-", "fatigue_env": "Dry-as-molded (DAM) condition", "load_ratio": 0.1, "frequency": "1–10", "fatigue_machine": "-", "fatigue_standard": "ASTM D3479", "fatigue_test_control": "Load control", "stress_concentration": "-", "failure_location": "-"}}, {"id": "WELD2025:2417", "name": "Postindustrial waste nylon 6 reinforced with 30 wt% glass fiber (PIWGF) | Butt Joint", "material_family": "Welded joint", "points": [[40.0, 81.0, 0], [45.0, 138.0, 0], [45.0, 339.0, 0], [40.0, 387.0, 0], [36.0, 548.0, 0], [41.0, 558.0, 0], [36.0, 2840.0, 0], [36.0, 16300.0, 0], [36.0, 18500.0, 0], [31.0, 43900.0, 0], [32.0, 67200.0, 0], [31.0, 183000.0, 0], [27.0, 810000.0, 0], [27.0, 1430000.0, 0], [27.0, 1700000.0, 0]], "conditions": {"material": "Postindustrial waste nylon 6 reinforced with 30 wt% glass fiber (PIWGF)", "am_type": "Vibration Welding (VW)", "load_ratio": "0.1", "test_type": "Tension-tension", "temperature": "24", "surface_treatment": "Vibration welding"}, "metadata": {"dataset_id": 2417, "title": "Fatigue Properties of Vibration-Welded Postindustrial Waste Nylon With Glass Fibers at Room and Elevated Temperatures", "doi": "10.1002/pen.23947", "authors": "Zhang, Y.; Lockwood, K. T.; Bates, P. J.; DuQuesnay, D. L.", "publication": "POLYMER ENGINEERING AND SCIENCE", "year_of_publication": 2015, "UT": "WOS:000351692500008", "base_material": "Postindustrial waste nylon 6 reinforced with 30 wt% glass fiber (PIWGF)", "base_young_modulus": "-", "base_yield_strength": "-", "base_ultimate_strength": "-", "base_elongation": "-", "weld_material": "PIWGF", "weld_young_modulus": "-", "weld_yield_strength": "-", "weld_ultimate_strength": "-", "weld_elongation": "-", "processing": "Vibration welding", "welding_joint": "Butt Joint", "welding_method": "Vibration Welding (VW)", "welding_voltage": "-", "welding_current": "-", "welding_speed": "-", "preheat_temp": "-", "welding_env": "-", "residual_stress": "-", "fatigue_specimen_type": "Dog bone", "fatigue_specimen_thickness": 3.2, "fatigue_test_type": "Tension-tension", "fatigue_temp": 24, "fatigue_env": "Controlled within ±2°C at the gauge section", "load_ratio": 0.1, "frequency": "2–10", "fatigue_machine": "Servo-hydraulic test frame", "fatigue_standard": "-", "fatigue_test_control": "Stress", "stress_concentration": "Fatigue notch factor (Kf) between 1.4 and 1.8", "failure_location": "Weld line"}}, {"id": "WELD2025:2418", "name": "Postindustrial waste nylon 6 reinforced with 30 wt% glass fiber (PIWGF) | Butt Joint", "material_family": "Welded joint", "points": [[31.0, 559.0, 0], [32.0, 2520.0, 0], [27.0, 3300.0, 0], [27.0, 14600.0, 0], [27.0, 35000.0, 0], [22.0, 1720000.0, 0], [23.0, 5660000.0, 0], [18.0, 6510000.0, 0], [36.0, 2.0, 0]], "conditions": {"material": "Postindustrial waste nylon 6 reinforced with 30 wt% glass fiber (PIWGF)", "am_type": "Vibration Welding (VW)", "load_ratio": "0.1", "test_type": "Tension-tension", "temperature": "50", "surface_treatment": "Vibration welding"}, "metadata": {"dataset_id": 2418, "title": "Fatigue Properties of Vibration-Welded Postindustrial Waste Nylon With Glass Fibers at Room and Elevated Temperatures", "doi": "10.1002/pen.23947", "authors": "Zhang, Y.; Lockwood, K. T.; Bates, P. J.; DuQuesnay, D. L.", "publication": "POLYMER ENGINEERING AND SCIENCE", "year_of_publication": 2015, "UT": "WOS:000351692500008", "base_material": "Postindustrial waste nylon 6 reinforced with 30 wt% glass fiber (PIWGF)", "base_young_modulus": "-", "base_yield_strength": "-", "base_ultimate_strength": "-", "base_elongation": "-", "weld_material": "PIWGF", "weld_young_modulus": "-", "weld_yield_strength": "-", "weld_ultimate_strength": "-", "weld_elongation": "-", "processing": "Vibration welding", "welding_joint": "Butt Joint", "welding_method": "Vibration Welding (VW)", "welding_voltage": "-", "welding_current": "-", "welding_speed": "-", "preheat_temp": "-", "welding_env": "-", "residual_stress": "-", "fatigue_specimen_type": "Dog bone", "fatigue_specimen_thickness": 3.2, "fatigue_test_type": "Tension-tension", "fatigue_temp": 50, "fatigue_env": "Controlled within ±2°C at the gauge section", "load_ratio": 0.1, "frequency": "2–10", "fatigue_machine": "Servo-hydraulic test frame", "fatigue_standard": "-", "fatigue_test_control": "Stress", "stress_concentration": "Fatigue notch factor (Kf) between 1.4 and 1.8", "failure_location": "Weld line"}}, {"id": "WELD2025:2419", "name": "Postindustrial waste nylon 6 reinforced with 30 wt% glass fiber (PIWGF) | Butt Joint", "material_family": "Welded joint", "points": [[23.0, 2.0, 0], [20.0, 10.0, 0], [20.0, 12.0, 0], [20.0, 39.0, 0], [18.0, 802.0, 0], [18.0, 1200.0, 0], [18.0, 1940.0, 0], [16.0, 10300.0, 0], [16.0, 17500.0, 0], [13.0, 96500.0, 0], [13.0, 125000.0, 0], [13.0, 143000.0, 0], [11.0, 1420000.0, 0], [11.0, 1750000.0, 0], [11.0, 2130000.0, 0], [9.0, 6340000.0, 0]], "conditions": {"material": "Postindustrial waste nylon 6 reinforced with 30 wt% glass fiber (PIWGF)", "am_type": "Vibration Welding (VW)", "load_ratio": "0.1", "test_type": "Tension-tension", "temperature": "120", "surface_treatment": "Vibration welding"}, "metadata": {"dataset_id": 2419, "title": "Fatigue Properties of Vibration-Welded Postindustrial Waste Nylon With Glass Fibers at Room and Elevated Temperatures", "doi": "10.1002/pen.23947", "authors": "Zhang, Y.; Lockwood, K. T.; Bates, P. J.; DuQuesnay, D. L.", "publication": "POLYMER ENGINEERING AND SCIENCE", "year_of_publication": 2015, "UT": "WOS:000351692500008", "base_material": "Postindustrial waste nylon 6 reinforced with 30 wt% glass fiber (PIWGF)", "base_young_modulus": "-", "base_yield_strength": "-", "base_ultimate_strength": "-", "base_elongation": "-", "weld_material": "PIWGF", "weld_young_modulus": "-", "weld_yield_strength": "-", "weld_ultimate_strength": "-", "weld_elongation": "-", "processing": "Vibration welding", "welding_joint": "Butt Joint", "welding_method": "Vibration Welding (VW)", "welding_voltage": "-", "welding_current": "-", "welding_speed": "-", "preheat_temp": "-", "welding_env": "-", "residual_stress": "-", "fatigue_specimen_type": "Dog bone", "fatigue_specimen_thickness": 3.2, "fatigue_test_type": "Tension-tension", "fatigue_temp": 120, "fatigue_env": "Controlled within ±2°C at the gauge section", "load_ratio": 0.1, "frequency": "2–10", "fatigue_machine": "Servo-hydraulic test frame", "fatigue_standard": "-", "fatigue_test_control": "Stress", "stress_concentration": "Fatigue notch factor (Kf) between 1.4 and 1.8", "failure_location": "Weld line"}}, {"id": "WELD2025:2420", "name": "- | Non-load carrying cruciform joints", "material_family": "Welded joint", "points": [[310.0, 80600.0, 0], [310.0, 105000.0, 0], [241.0, 160000.0, 0], [203.0, 192000.0, 0], [206.0, 244000.0, 0], [187.0, 425000.0, 0], [172.0, 519000.0, 0], [160.0, 648000.0, 0], [149.0, 677000.0, 0], [135.0, 1210000.0, 0], [135.0, 1380000.0, 0], [120.0, 4760000.0, 0]], "conditions": {"material": "-", "am_type": "-", "load_ratio": "0", "test_type": "Constant amplitude (axial)", "temperature": "-", "surface_treatment": "Shot blasted"}, "metadata": {"dataset_id": 2420, "title": "Fatigue assessment of cruciform joints welded with different methods", "doi": "10.1002/srin.200606476", "authors": "Barsoum, Zuheir; Samuelsson, Jack", "publication": "STEEL RESEARCH INTERNATIONAL", "year_of_publication": 2006, "UT": "WOS:000243162500006", "base_material": "-", "base_young_modulus": "-", "base_yield_strength": 360, "base_ultimate_strength": 515, "base_elongation": "-", "weld_material": "-", "weld_young_modulus": "-", "weld_yield_strength": "-", "weld_ultimate_strength": "-", "weld_elongation": "-", "processing": "Shot blasted", "welding_joint": "Non-load carrying cruciform joints", "welding_method": "-", "welding_voltage": "-", "welding_current": "-", "welding_speed": "-", "preheat_temp": "-", "welding_env": "-", "residual_stress": "40 MPa (tensile)", "fatigue_specimen_type": "Non-load carrying cruciform joints", "fatigue_specimen_thickness": 12, "fatigue_test_type": "Constant amplitude (axial)", "fatigue_temp": "-", "fatigue_env": "-", "load_ratio": 0, "frequency": 15, "fatigue_machine": "MTS machine (max: ±50 kN)", "fatigue_standard": "IIW recommendations", "fatigue_test_control": "Stress", "stress_concentration": "2.5±0.6,  2.9±0.5", "failure_location": "Weld toe"}}, {"id": "WELD2025:2421", "name": "- | Non-load carrying cruciform joints", "material_family": "Welded joint", "points": [[279.0, 78600.0, 0], [208.0, 235000.0, 0], [176.0, 352000.0, 0], [139.0, 1070000.0, 0], [141.0, 1470000.0, 0], [98.0, 7830000.0, 0]], "conditions": {"material": "-", "am_type": "-", "load_ratio": "0", "test_type": "Constant amplitude (axial)", "temperature": "-", "surface_treatment": "Shot blasted"}, "metadata": {"dataset_id": 2421, "title": "Fatigue assessment of cruciform joints welded with different methods", "doi": "10.1002/srin.200606476", "authors": "Barsoum, Zuheir; Samuelsson, Jack", "publication": "STEEL RESEARCH INTERNATIONAL", "year_of_publication": 2006, "UT": "WOS:000243162500006", "base_material": "-", "base_young_modulus": "-", "base_yield_strength": 360, "base_ultimate_strength": 515, "base_elongation": "-", "weld_material": "-", "weld_young_modulus": "-", "weld_yield_strength": "-", "weld_ultimate_strength": "-", "weld_elongation": "-", "processing": "Shot blasted", "welding_joint": "Non-load carrying cruciform joints", "welding_method": "-", "welding_voltage": "-", "welding_current": "-", "welding_speed": "-", "preheat_temp": "-", "welding_env": "-", "residual_stress": "-132 MPa (compressive) to 129 MPa (tensile)", "fatigue_specimen_type": "Non-load carrying cruciform joints", "fatigue_specimen_thickness": 12, "fatigue_test_type": "Constant amplitude (axial)", "fatigue_temp": "-", "fatigue_env": "-", "load_ratio": 0, "frequency": 15, "fatigue_machine": "MTS machine (max: ±50 kN)", "fatigue_standard": "IIW recommendations", "fatigue_test_control": "Stress", "stress_concentration": "2.7±0.3", "failure_location": "Weld toe"}}, {"id": "WELD2025:2422", "name": "- | Non-load carrying cruciform joints", "material_family": "Welded joint", "points": [[204.0, 321000.0, 0], [182.0, 758000.0, 0], [156.0, 829000.0, 0], [165.0, 1200000.0, 0], [150.0, 1380000.0, 0], [145.0, 2230000.0, 0], [134.0, 2440000.0, 0]], "conditions": {"material": "-", "am_type": "-", "load_ratio": "0", "test_type": "Constant amplitude (axial)", "temperature": "-", "surface_treatment": "Shot blasted"}, "metadata": {"dataset_id": 2422, "title": "Fatigue assessment of cruciform joints welded with different methods", "doi": "10.1002/srin.200606476", "authors": "Barsoum, Zuheir; Samuelsson, Jack", "publication": "STEEL RESEARCH INTERNATIONAL", "year_of_publication": 2006, "UT": "WOS:000243162500006", "base_material": "-", "base_young_modulus": "-", "base_yield_strength": 360, "base_ultimate_strength": 515, "base_elongation": "-", "weld_material": "-", "weld_young_modulus": "-", "weld_yield_strength": "-", "weld_ultimate_strength": "-", "weld_elongation": "-", "processing": "Shot blasted", "welding_joint": "Non-load carrying cruciform joints", "welding_method": "-", "welding_voltage": "-", "welding_current": "-", "welding_speed": "-", "preheat_temp": "-", "welding_env": "-", "residual_stress": "-40 to -180 MPa (compressive)", "fatigue_specimen_type": "Non-load carrying cruciform joints", "fatigue_specimen_thickness": 12, "fatigue_test_type": "Constant amplitude (axial)", "fatigue_temp": "-", "fatigue_env": "-", "load_ratio": 0, "frequency": 15, "fatigue_machine": "MTS machine (max: ±50 kN)", "fatigue_standard": "IIW recommendations", "fatigue_test_control": "Stress", "stress_concentration": "2.6±0.6", "failure_location": "Weld toe"}}, {"id": "WELD2025:2423", "name": "- | Non-load carrying cruciform joints", "material_family": "Welded joint", "points": [[282.0, 137000.0, 0], [209.0, 281000.0, 0], [190.0, 469000.0, 0], [154.0, 897000.0, 0], [174.0, 1370000.0, 0], [139.0, 1500000.0, 0], [126.0, 5000000.0, 1], [143.0, 10200000.0, 1]], "conditions": {"material": "-", "am_type": "-", "load_ratio": "0", "test_type": "Constant amplitude (axial)", "temperature": "-", "surface_treatment": "Shot blasted"}, "metadata": {"dataset_id": 2423, "title": "Fatigue assessment of cruciform joints welded with different methods", "doi": "10.1002/srin.200606476", "authors": "Barsoum, Zuheir; Samuelsson, Jack", "publication": "STEEL RESEARCH INTERNATIONAL", "year_of_publication": 2006, "UT": "WOS:000243162500006", "base_material": "-", "base_young_modulus": "-", "base_yield_strength": 360, "base_ultimate_strength": 515, "base_elongation": "-", "weld_material": "-", "weld_young_modulus": "-", "weld_yield_strength": "-", "weld_ultimate_strength": "-", "weld_elongation": "-", "processing": "Shot blasted", "welding_joint": "Non-load carrying cruciform joints", "welding_method": "-", "welding_voltage": "-", "welding_current": "-", "welding_speed": "-", "preheat_temp": "-", "welding_env": "-", "residual_stress": "72-161 MPa (tensile)", "fatigue_specimen_type": "Non-load carrying cruciform joints", "fatigue_specimen_thickness": 12, "fatigue_test_type": "Constant amplitude (axial)", "fatigue_temp": "-", "fatigue_env": "-", "load_ratio": 0, "frequency": 15, "fatigue_machine": "MTS machine (max: ±50 kN)", "fatigue_standard": "IIW recommendations", "fatigue_test_control": "Stress", "stress_concentration": "1.8±0.1", "failure_location": "Weld toe"}}, {"id": "WELD2025:2424", "name": "S355J2 | Transverse stiffener", "material_family": "Welded joint", "points": [[302.0, 108000.0, 0], [285.0, 359000.0, 0], [265.0, 303000.0, 0], [266.0, 340000.0, 0], [258.0, 442000.0, 0], [231.0, 975000.0, 0], [216.0, 1180000.0, 0], [212.0, 4830000.0, 1]], "conditions": {"material": "S355J2", "am_type": "-", "load_ratio": "0.1", "test_type": "Axial fatigue tests", "temperature": "-", "surface_treatment": "Ultrasonic Impact Treatment (UIT)"}, "metadata": {"dataset_id": 2424, "title": "Fatigue design concepts for post-weld treated joints improved by high frequency hammer peening methods", "doi": "10.1002/stab.200910075", "authors": "Guenther, Hans-Peter; Kuhlmann, Ulrike", "publication": "STAHLBAU", "year_of_publication": 2009, "UT": "WOS:000269966800003", "base_material": "S355J2", "base_young_modulus": "-", "base_yield_strength": 355, "base_ultimate_strength": "-", "base_elongation": "-", "weld_material": "-", "weld_young_modulus": "-", "weld_yield_strength": "-", "weld_ultimate_strength": "-", "weld_elongation": "-", "processing": "Ultrasonic Impact Treatment (UIT)", "welding_joint": "Transverse stiffener", "welding_method": "-", "welding_voltage": "-", "welding_current": "-", "welding_speed": "-", "preheat_temp": "-", "welding_env": "-", "residual_stress": "-", "fatigue_specimen_type": "transverse stiffener", "fatigue_specimen_thickness": 12, "fatigue_test_type": "Axial fatigue tests", "fatigue_temp": "-", "fatigue_env": "-", "load_ratio": 0.1, "frequency": "-", "fatigue_machine": "-", "fatigue_standard": "Eurocode 3 Part 1-9, FKM-Richtlinie, IIW Recommendations", "fatigue_test_control": "Stress", "stress_concentration": "-", "failure_location": "Weld toe"}}, {"id": "WELD2025:2425", "name": "S355J2 | Transverse stiffener", "material_family": "Welded joint", "points": [[302.0, 57600.0, 0], [276.0, 53400.0, 0], [250.0, 111000.0, 0], [234.0, 140000.0, 0], [205.0, 125000.0, 0], [194.0, 275000.0, 0], [174.0, 332000.0, 0], [157.0, 493000.0, 0], [141.0, 851000.0, 0], [130.0, 804000.0, 0], [128.0, 952000.0, 0], [106.0, 1030000.0, 0], [117.0, 1680000.0, 0], [96.0, 5100000.0, 1]], "conditions": {"material": "S355J2", "am_type": "-", "load_ratio": "0.1", "test_type": "Axial fatigue tests", "temperature": "-", "surface_treatment": "-"}, "metadata": {"dataset_id": 2425, "title": "Fatigue design concepts for post-weld treated joints improved by high frequency hammer peening methods", "doi": "10.1002/stab.200910075", "authors": "Guenther, Hans-Peter; Kuhlmann, Ulrike", "publication": "STAHLBAU", "year_of_publication": 2009, "UT": "WOS:000269966800003", "base_material": "S355J2", "base_young_modulus": "-", "base_yield_strength": 355, "base_ultimate_strength": "-", "base_elongation": "-", "weld_material": "-", "weld_young_modulus": "-", "weld_yield_strength": "-", "weld_ultimate_strength": "-", "weld_elongation": "-", "processing": "-", "welding_joint": "Transverse stiffener", "welding_method": "-", "welding_voltage": "-", "welding_current": "-", "welding_speed": "-", "preheat_temp": "-", "welding_env": "-", "residual_stress": "-", "fatigue_specimen_type": "transverse stiffener", "fatigue_specimen_thickness": 12, "fatigue_test_type": "Axial fatigue tests", "fatigue_temp": "-", "fatigue_env": "-", "load_ratio": 0.1, "frequency": "-", "fatigue_machine": "-", "fatigue_standard": "Eurocode 3 Part 1-9, FKM-Richtlinie, IIW Recommendations", "fatigue_test_control": "Stress", "stress_concentration": "-", "failure_location": "Weld toe"}}, {"id": "WELD2025:2426", "name": "S355J2 | Transverse stiffener", "material_family": "Welded joint", "points": [[345.0, 117000.0, 0], [335.0, 133000.0, 0], [312.0, 283000.0, 0], [315.0, 347000.0, 0], [315.0, 736000.0, 0], [297.0, 750000.0, 0], [279.0, 824000.0, 0], [299.0, 1390000.0, 0]], "conditions": {"material": "S355J2", "am_type": "-", "load_ratio": "0.1", "test_type": "Axial fatigue tests", "temperature": "-", "surface_treatment": "Pneumatic Impact Treatment (PIT)"}, "metadata": {"dataset_id": 2426, "title": "Fatigue design concepts for post-weld treated joints improved by high frequency hammer peening methods", "doi": "10.1002/stab.200910075", "authors": "Guenther, Hans-Peter; Kuhlmann, Ulrike", "publication": "STAHLBAU", "year_of_publication": 2009, "UT": "WOS:000269966800003", "base_material": "S355J2", "base_young_modulus": "-", "base_yield_strength": 355, "base_ultimate_strength": "-", "base_elongation": "-", "weld_material": "-", "weld_young_modulus": "-", "weld_yield_strength": "-", "weld_ultimate_strength": "-", "weld_elongation": "-", "processing": "Pneumatic Impact Treatment (PIT)", "welding_joint": "Transverse stiffener", "welding_method": "-", "welding_voltage": "-", "welding_current": "-", "welding_speed": "-", "preheat_temp": "-", "welding_env": "-", "residual_stress": "-", "fatigue_specimen_type": "transverse stiffener", "fatigue_specimen_thickness": 12, "fatigue_test_type": "Axial fatigue tests", "fatigue_temp": "-", "fatigue_env": "-", "load_ratio": 0.1, "frequency": "-", "fatigue_machine": "-", "fatigue_standard": "Eurocode 3 Part 1-9, FKM-Richtlinie, IIW Recommendations", "fatigue_test_control": "Stress", "stress_concentration": "-", "failure_location": "Weld toe"}}, {"id": "WELD2025:2427", "name": "S355, S460 | Cracked cross joint", "material_family": "Welded joint", "points": [[427.0, 61000.0, 0], [340.0, 68500.0, 0], [287.0, 235000.0, 0], [274.0, 345000.0, 0], [246.0, 380000.0, 0], [221.0, 651000.0, 0], [221.0, 975000.0, 0], [224.0, 2270000.0, 0]], "conditions": {"material": "S355, S460", "am_type": "Laser-stake welding, Laser-Hybrid welding", "load_ratio": "0", "test_type": "Axial", "temperature": "-", "surface_treatment": "-"}, "metadata": {"dataset_id": 2427, "title": "Laser-stake welded T-joints of all-steel sandwich panels - Fatigue strength of laser-stake welded T-joints", "doi": "10.1002/stab.201510311", "authors": "Peters, Rigo; Sumpf, Andre; Ungermann, Dieter; Ruesse, Christopher; Fricke, Wolfgang; Robert, Christoph", "publication": "STAHLBAU", "year_of_publication": 2015, "UT": "WOS:000360746100007", "base_material": "S355, S460", "base_young_modulus": "-", "base_yield_strength": "-", "base_ultimate_strength": "-", "base_elongation": "-", "weld_material": "-", "weld_young_modulus": "-", "weld_yield_strength": "-", "weld_ultimate_strength": "-", "weld_elongation": "-", "processing": "-", "welding_joint": "Cracked cross joint", "welding_method": "Laser-stake welding, Laser-Hybrid welding", "welding_voltage": "-", "welding_current": "-", "welding_speed": 16.67, "preheat_temp": "-", "welding_env": "-", "residual_stress": "-", "fatigue_specimen_type": "Cracked cross joint", "fatigue_specimen_thickness": "-", "fatigue_test_type": "Axial", "fatigue_temp": "-", "fatigue_env": "-", "load_ratio": 0, "frequency": "-", "fatigue_machine": "-", "fatigue_standard": "Eurocode 3, IIW recommendations", "fatigue_test_control": "-", "stress_concentration": "-", "failure_location": "Weld toe, weld root"}}, {"id": "WELD2025:2428", "name": "S355, S460 | Cross Joint", "material_family": "Welded joint", "points": [[455.0, 54400.0, 0], [409.0, 56500.0, 0], [535.0, 79900.0, 0], [396.0, 296000.0, 0], [337.0, 290000.0, 0], [348.0, 338000.0, 0], [287.0, 689000.0, 0], [287.0, 716000.0, 0], [231.0, 789000.0, 0], [367.0, 22400.0, 0], [392.0, 35600.0, 0], [475.0, 68500.0, 0], [418.0, 115000.0, 0], [418.0, 190000.0, 0], [383.0, 160000.0, 0], [359.0, 172000.0, 0], [446.0, 345000.0, 0], [413.0, 365000.0, 0], [400.0, 313000.0, 0], [326.0, 395000.0, 0], [287.0, 497000.0, 0], [337.0, 975000.0, 0], [363.0, 1070000.0, 0], [244.0, 774000.0, 0], [326.0, 2100000.0, 0], [246.0, 6300000.0, 0], [205.0, 5000000.0, 0]], "conditions": {"material": "S355, S460", "am_type": "Laser-stake welding, Laser-Hybrid welding", "load_ratio": "0", "test_type": "Axial", "temperature": "-", "surface_treatment": "-"}, "metadata": {"dataset_id": 2428, "title": "Laser-stake welded T-joints of all-steel sandwich panels - Fatigue strength of laser-stake welded T-joints", "doi": "10.1002/stab.201510311", "authors": "Peters, Rigo; Sumpf, Andre; Ungermann, Dieter; Ruesse, Christopher; Fricke, Wolfgang; Robert, Christoph", "publication": "STAHLBAU", "year_of_publication": 2015, "UT": "WOS:000360746100007", "base_material": "S355, S460", "base_young_modulus": "-", "base_yield_strength": "-", "base_ultimate_strength": "-", "base_elongation": "-", "weld_material": "-", "weld_young_modulus": "-", "weld_yield_strength": "-", "weld_ultimate_strength": "-", "weld_elongation": "-", "processing": "-", "welding_joint": "Cross Joint", "welding_method": "Laser-stake welding, Laser-Hybrid welding", "welding_voltage": "-", "welding_current": "-", "welding_speed": 16.67, "preheat_temp": "-", "welding_env": "-", "residual_stress": "-", "fatigue_specimen_type": "Cross Joint", "fatigue_specimen_thickness": "-", "fatigue_test_type": "Axial", "fatigue_temp": "-", "fatigue_env": "-", "load_ratio":
