Repository: yunyunfanfan/S-PA-CBB

# S-PA-CBB

Official research code, processed curve records, evaluation outputs, and manuscript source for:

> **From Physics to Selective Generation: Conditional Brownian Bridges for Sparse S–N Curve Reconstruction and Fatigue Decision-Making**

S-PA-CBB reconstructs a complete probabilistic stress–life (S–N) curve from only two to four observed fatigue tests. The method first fits an interpretable Basquin state, diagnoses whether that state is sufficient, and applies a ControlNet-style conditional Brownian-bridge residual only to curves that benefit from correction.

File: external_data/weld2025_disjoint_curves.json (part 91 of 223)
0, "frequency": "-", "fatigue_machine": "-", "fatigue_standard": "Eurocode 3, IIW recommendations", "fatigue_test_control": "-", "stress_concentration": "-", "failure_location": "Weld toe, weld root"}}, {"id": "WELD2025:2429", "name": "S355, S460 | T-Joint", "material_family": "Welded joint", "points": [[780.0, 22900.0, 0], [507.0, 44000.0, 0], [371.0, 197000.0, 0], [337.0, 279000.0, 0], [309.0, 395000.0, 0], [236.0, 1070000.0, 0], [176.0, 2920000.0, 0]], "conditions": {"material": "S355, S460", "am_type": "Laser-stake welding, Laser-Hybrid welding", "load_ratio": "0", "test_type": "Axial", "temperature": "-", "surface_treatment": "-"}, "metadata": {"dataset_id": 2429, "title": "Laser-stake welded T-joints of all-steel sandwich panels - Fatigue strength of laser-stake welded T-joints", "doi": "10.1002/stab.201510311", "authors": "Peters, Rigo; Sumpf, Andre; Ungermann, Dieter; Ruesse, Christopher; Fricke, Wolfgang; Robert, Christoph", "publication": "STAHLBAU", "year_of_publication": 2015, "UT": "WOS:000360746100007", "base_material": "S355, S460", "base_young_modulus": "-", "base_yield_strength": "-", "base_ultimate_strength": "-", "base_elongation": "-", "weld_material": "-", "weld_young_modulus": "-", "weld_yield_strength": "-", "weld_ultimate_strength": "-", "weld_elongation": "-", "processing": "-", "welding_joint": "T-Joint", "welding_method": "Laser-stake welding, Laser-Hybrid welding", "welding_voltage": "-", "welding_current": "-", "welding_speed": 16.67, "preheat_temp": "-", "welding_env": "-", "residual_stress": "-", "fatigue_specimen_type": "T-Joint", "fatigue_specimen_thickness": "-", "fatigue_test_type": "Axial", "fatigue_temp": "-", "fatigue_env": "-", "load_ratio": 0, "frequency": "-", "fatigue_machine": "-", "fatigue_standard": "Eurocode 3, IIW recommendations", "fatigue_test_control": "-", "stress_concentration": "-", "failure_location": "Weld toe, weld root"}}, {"id": "WELD2025:2430", "name": "S460 | Cross Joint", "material_family": "Welded joint", "points": [[250.0, 270000.0, 0], [221.0, 297000.0, 0], [210.0, 562000.0, 0], [194.0, 741000.0, 0]], "conditions": {"material": "S460", "am_type": "Laser-stake welding, Laser-Hybrid welding", "load_ratio": "0", "test_type": "Multiaxial (in-phase axial+shear)", "temperature": "-", "surface_treatment": "-"}, "metadata": {"dataset_id": 2430, "title": "Laser-stake welded T-joints of all-steel sandwich panels - Fatigue strength of laser-stake welded T-joints", "doi": "10.1002/stab.201510311", "authors": "Peters, Rigo; Sumpf, Andre; Ungermann, Dieter; Ruesse, Christopher; Fricke, Wolfgang; Robert, Christoph", "publication": "STAHLBAU", "year_of_publication": 2015, "UT": "WOS:000360746100007", "base_material": "S460", "base_young_modulus": "-", "base_yield_strength": "-", "base_ultimate_strength": "-", "base_elongation": "-", "weld_material": "-", "weld_young_modulus": "-", "weld_yield_strength": "-", "weld_ultimate_strength": "-", "weld_elongation": "-", "processing": "-", "welding_joint": "Cross Joint", "welding_method": "Laser-stake welding, Laser-Hybrid welding", "welding_voltage": "-", "welding_current": "-", "welding_speed": 16.67, "preheat_temp": "-", "welding_env": "-", "residual_stress": "-", "fatigue_specimen_type": "Cross Joint", "fatigue_specimen_thickness": "-", "fatigue_test_type": "Multiaxial (in-phase axial+shear)", "fatigue_temp": "-", "fatigue_env": "-", "load_ratio": 0, "frequency": "-", "fatigue_machine": "-", "fatigue_standard": "Eurocode 3, IIW recommendations", "fatigue_test_control": "-", "stress_concentration": "-", "failure_location": "Weld toe, weld root"}}, {"id": "WELD2025:2431", "name": "St1403 (FeP04) | Spot weld", "material_family": "Welded joint", "points": [[968.0, 79300.0, 0], [969.0, 96800.0, 0], [971.0, 107000.0, 0], [972.0, 129000.0, 0], [962.0, 139000.0, 0], [793.0, 270000.0, 0], [791.0, 277000.0, 0], [778.0, 361000.0, 0], [785.0, 558000.0, 0], [781.0, 586000.0, 0]], "conditions": {"material": "St1403 (FeP04)", "am_type": "Resistance spot welding", "load_ratio": "0", "test_type": "Cross-tension, Tensile-shear", "temperature": "-", "surface_treatment": "-"}, "metadata": {"dataset_id": 2431, "title": "A new approach to the numerical fatigue-life prediction of spot-welded structures", "doi": "10.1046/j.1460-2695.2000.00316.x", "authors": "Zhang, G; Richter, B", "publication": "FATIGUE & FRACTURE OF ENGINEERING MATERIALS & STRUCTURES", "year_of_publication": 2000, "UT": "WOS:000089054400004", "base_material": "St1403 (FeP04)", "base_young_modulus": "-", "base_yield_strength": "-", "base_ultimate_strength": "-", "base_elongation": "-", "weld_material": "-", "weld_young_modulus": "-", "weld_yield_strength": "-", "weld_ultimate_strength": "-", "weld_elongation": "-", "processing": "-", "welding_joint": "Spot weld", "welding_method": "Resistance spot welding", "welding_voltage": "-", "welding_current": "-", "welding_speed": "-", "preheat_temp": "-", "welding_env": "-", "residual_stress": "-", "fatigue_specimen_type": "Double-cup (DC) specimens", "fatigue_specimen_thickness": 0.8, "fatigue_test_type": "Cross-tension, Tensile-shear", "fatigue_temp": "-", "fatigue_env": "-", "load_ratio": 0, "frequency": "-", "fatigue_machine": "-", "fatigue_standard": "-", "fatigue_test_control": "Load", "stress_concentration": "-", "failure_location": "Weld toe"}}, {"id": "WELD2025:2432", "name": "St1403 (FeP04) | Spot weld", "material_family": "Welded joint", "points": [[802.0, 82300.0, 0], [802.0, 92800.0, 0], [803.0, 177000.0, 0], [527.0, 353000.0, 0], [524.0, 594000.0, 0], [541.0, 622000.0, 0], [537.0, 790000.0, 0], [536.0, 820000.0, 0], [799.0, 57500.0, 0], [801.0, 61000.0, 0], [806.0, 66800.0, 0], [798.0, 70000.0, 0], [529.0, 717000.0, 0], [529.0, 888000.0, 0]], "conditions": {"material": "St1403 (FeP04)", "am_type": "Resistance spot welding", "load_ratio": "0", "test_type": "Cross-tension, Tensile-shear", "temperature": "-", "surface_treatment": "-"}, "metadata": {"dataset_id": 2432, "title": "A new approach to the numerical fatigue-life prediction of spot-welded structures", "doi": "10.1046/j.1460-2695.2000.00316.x", "authors": "Zhang, G; Richter, B", "publication": "FATIGUE & FRACTURE OF ENGINEERING MATERIALS & STRUCTURES", "year_of_publication": 2000, "UT": "WOS:000089054400004", "base_material": "St1403 (FeP04)", "base_young_modulus": "-", "base_yield_strength": "-", "base_ultimate_strength": "-", "base_elongation": "-", "weld_material": "-", "weld_young_modulus": "-", "weld_yield_strength": "-", "weld_ultimate_strength": "-", "weld_elongation": "-", "processing": "-", "welding_joint": "Spot weld", "welding_method": "Resistance spot welding", "welding_voltage": "-", "welding_current": "-", "welding_speed": "-", "preheat_temp": "-", "welding_env": "-", "residual_stress": "-", "fatigue_specimen_type": "Double-cup (DC) specimens", "fatigue_specimen_thickness": 1.5, "fatigue_test_type": "Cross-tension, Tensile-shear", "fatigue_temp": "-", "fatigue_env": "-", "load_ratio": 0, "frequency": "-", "fatigue_machine": "-", "fatigue_standard": "-", "fatigue_test_control": "Load", "stress_concentration": "-", "failure_location": "Weld toe"}}, {"id": "WELD2025:2433", "name": "St1403 (FeP04) | Spot weld", "material_family": "Welded joint", "points": [[2227.0, 3960.0, 0], [1592.0, 16300.0, 0], [1268.0, 34500.0, 0], [929.0, 173000.0, 0], [796.0, 222000.0, 0], [635.0, 693000.0, 0], [554.0, 1980000.0, 0]], "conditions": {"material": "St1403 (FeP04)", "am_type": "Resistance spot welding", "load_ratio": "0.1", "test_type": "Cross-tension, Tensile-shear", "temperature": "-", "surface_treatment": "-"}, "metadata": {"dataset_id": 2433, "title": "A new approach to the numerical fatigue-life prediction of spot-welded structures", "doi": "10.1046/j.1460-2695.2000.00316.x", "authors": "Zhang, G; Richter, B", "publication": "FATIGUE & FRACTURE OF ENGINEERING MATERIALS & STRUCTURES", "year_of_publication": 2000, "UT": "WOS:000089054400004", "base_material": "St1403 (FeP04)", "base_young_modulus": "-", "base_yield_strength": "-", "base_ultimate_strength": "-", "base_elongation": "-", "weld_material": "-", "weld_young_modulus": "-", "weld_yield_strength": "-", "weld_ultimate_strength": "-", "weld_elongation": "-", "processing": "-", "welding_joint": "Spot weld", "welding_method": "Resistance spot welding", "welding_voltage": "-", "welding_current": "-", "welding_speed": "-", "preheat_temp": "-", "welding_env": "-", "residual_stress": "-", "fatigue_specimen_type": "H-type (HS) specimens", "fatigue_specimen_thickness": 1.0, "fatigue_test_type": "Cross-tension, Tensile-shear", "fatigue_temp": "-", "fatigue_env": "-", "load_ratio": 0.1, "frequency": "-", "fatigue_machine": "-", "fatigue_standard": "-", "fatigue_test_control": "Load", "stress_concentration": "-", "failure_location": "Weld toe"}}, {"id": "WELD2025:2434", "name": "St1403 (FeP04) | Spot weld", "material_family": "Welded joint", "points": [[1361.0, 9010.0, 0], [1196.0, 26500.0, 0], [987.0, 36500.0, 0], [853.0, 69800.0, 0], [678.0, 349000.0, 0], [519.0, 1420000.0, 0]], "conditions": {"material": "St1403 (FeP04)", "am_type": "Resistance spot welding", "load_ratio": "0.1", "test_type": "Cross-tension, Tensile-shear", "temperature": "-", "surface_treatment": "-"}, "metadata": {"dataset_id": 2434, "title": "A new approach to the numerical fatigue-life prediction of spot-welded structures", "doi": "10.1046/j.1460-2695.2000.00316.x", "authors": "Zhang, G; Richter, B", "publication": "FATIGUE & FRACTURE OF ENGINEERING MATERIALS & STRUCTURES", "year_of_publication": 2000, "UT": "WOS:000089054400004", "base_material": "St1403 (FeP04)", "base_young_modulus": "-", "base_yield_strength": "-", "base_ultimate_strength": "-", "base_elongation": "-", "weld_material": "-", "weld_young_modulus": "-", "weld_yield_strength": "-", "weld_ultimate_strength": "-", "weld_elongation": "-", "processing": "-", "welding_joint": "Spot weld", "welding_method": "Resistance spot welding", "welding_voltage": "-", "welding_current": "-", "welding_speed": "-", "preheat_temp": "-", "welding_env": "-", "residual_stress": "-", "fatigue_specimen_type": "H-type (HS) specimens", "fatigue_specimen_thickness": 1.5, "fatigue_test_type": "Cross-tension, Tensile-shear", "fatigue_temp": "-", "fatigue_env": "-", "load_ratio": 0.1, "frequency": "-", "fatigue_machine": "-", "fatigue_standard": "-", "fatigue_test_control": "Load", "stress_concentration": "-", "failure_location": "Weld toe"}}, {"id": "WELD2025:2435", "name": "St1403 (FeP04) | Spot weld", "material_family": "Welded joint", "points": [[974.0, 11400.0, 0], [844.0, 29400.0, 0], [727.0, 43700.0, 0], [672.0, 46100.0, 0], [677.0, 45800.0, 0], [620.0, 133000.0, 0], [532.0, 296000.0, 0], [466.0, 565000.0, 0], [415.0, 1220000.0, 0]], "conditions": {"material": "St1403 (FeP04)", "am_type": "Resistance spot welding", "load_ratio": "0.1", "test_type": "Cross-tension, Tensile-shear", "temperature": "-", "surface_treatment": "-"}, "metadata": {"dataset_id": 2435, "title": "A new approach to the numerical fatigue-life prediction of spot-welded structures", "doi": "10.1046/j.1460-2695.2000.00316.x", "authors": "Zhang, G; Richter, B", "publication": "FATIGUE & FRACTURE OF ENGINEERING MATERIALS & STRUCTURES", "year_of_publication": 2000, "UT": "WOS:000089054400004", "base_material": "St1403 (FeP04)", "base_young_modulus": "-", "base_yield_strength": "-", "base_ultimate_strength": "-", "base_elongation": "-", "weld_material": "-", "weld_young_modulus": "-", "weld_yield_strength": "-", "weld_ultimate_strength": "-", "weld_elongation": "-", "processing": "-", "welding_joint": "Spot weld", "welding_method": "Resistance spot welding", "welding_voltage": "-", "welding_current": "-", "welding_speed": "-", "preheat_temp": "-", "welding_env": "-", "residual_stress": "-", "fatigue_specimen_type": "H-type (HS) specimens", "fatigue_specimen_thickness": 2.0, "fatigue_test_type": "Cross-tension, Tensile-shear", "fatigue_temp": "-", "fatigue_env": "-", "load_ratio": 0.1, "frequency": "-", "fatigue_machine": "-", "fatigue_standard": "-", "fatigue_test_control": "Load", "stress_concentration": "-", "failure_location": "Weld toe"}}, {"id": "WELD2025:2436", "name": "Mild steel | T-joint", "material_family": "Welded joint", "points": [[71.0, 24700.0, 0], [71.0, 42300.0, 0], [71.0, 44100.0, 0], [71.0, 47300.0, 0], [71.0, 53200.0, 0], [71.0, 61500.0, 0], [71.0, 63200.0, 0], [62.0, 519000.0, 0], [62.0, 661000.0, 0], [62.0, 813000.0, 0], [62.0, 1050000.0, 0], [62.0, 1250000.0, 0], [62.0, 1390000.0, 0], [60.0, 1350000.0, 0], [60.0, 1470000.0, 0], [58.0, 1000000.0, 0], [58.0, 1380000.0, 0], [58.0, 1610000.0, 0], [58.0, 1910000.0, 0]], "conditions": {"material": "Mild steel", "am_type": "Gas Metal Arc Welding (GMAW)", "load_ratio": "-1", "test_type": "Bending", "temperature": "-", "surface_treatment": "-"}, "metadata": {"dataset_id": 2436, "title": "Seam weld shell element model for thin walled structure FE fatigue design", "doi": "10.1051/matecconf/201816521007", "authors": "Turlier, D.; Facchinetti, M. L.; Wolf, S.; Raoult, I.; Delattre, B.; Magnin, A.; Grimonprez, N.", "publication": "12TH INTERNATIONAL FATIGUE CONGRESS (FATIGUE 2018)", "year_of_publication": 2018, "UT": "WOS:000478990600191", "base_material": "Mild steel", "base_young_modulus": "-", "base_yield_strength": 170, "base_ultimate_strength": "-", "base_elongation": "-", "weld_material": "-", "weld_young_modulus": "-", "weld_yield_strength": "-", "weld_ultimate_strength": "-", "weld_elongation": "-", "processing": "-", "welding_joint": "T-joint", "welding_method": "Gas Metal Arc Welding (GMAW)", "welding_voltage": "-", "welding_current": "-", "welding_speed": "-", "preheat_temp": "-", "welding_env": "-", "residual_stress": "-", "fatigue_specimen_type": "Thin-walled sheet structures", "fatigue_specimen_thickness": "5 (square plate), 2 (thin steel plate)", "fatigue_test_type": "Bending", "fatigue_temp": "-", "fatigue_env": "-", "load_ratio": -1, "frequency": "-", "fatigue_machine": "-", "fatigue_standard": "IIW guidelines referenced", "fatigue_test_control": "Stress, Load", "stress_concentration": "-", "failure_location": "Weld toe"}}, {"id": "WELD2025:2437", "name": "Mild steel | T-joint", "material_family": "Welded joint", "points": [[58.0, 449000.0, 0], [58.0, 920000.0, 0], [58.0, 933000.0, 0]], "conditions": {"material": "Mild steel", "am_type": "Gas Metal Arc Welding (GMAW)", "load_ratio": "0", "test_type": "Bending", "temperature": "-", "surface_treatment": "-"}, "metadata": {"dataset_id": 2437, "title": "Seam weld shell element model for thin walled structure FE fatigue design", "doi": "10.1051/matecconf/201816521007", "authors": "Turlier, D.; Facchinetti, M. L.; Wolf, S.; Raoult, I.; Delattre, B.; Magnin, A.; Grimonprez, N.", "publication": "12TH INTERNATIONAL FATIGUE CONGRESS (FATIGUE 2018)", "year_of_publication": 2018, "UT": "WOS:000478990600191", "base_material": "Mild steel", "base_young_modulus": "-", "base_yield_strength": 170, "base_ultimate_strength": "-", "base_elongation": "-", "weld_material": "-", "weld_young_modulus": "-", "weld_yield_strength": "-", "weld_ultimate_strength": "-", "weld_elongation": "-", "processing": "-", "welding_joint": "T-joint", "welding_method": "Gas Metal Arc Welding (GMAW)", "welding_voltage": "-", "welding_current": "-", "welding_speed": "-", "preheat_temp": "-", "welding_env": "-", "residual_stress": "-", "fatigue_specimen_type": "Thin-walled sheet structures", "fatigue_specimen_thickness": "5 (square plate), 2 (thin steel plate)", "fatigue_test_type": "Bending", "fatigue_temp": "-", "fatigue_env": "-", "load_ratio": 0, "frequency": "-", "fatigue_machine": "-", "fatigue_standard": "IIW guidelines referenced", "fatigue_test_control": "Stress, Load", "stress_concentration": "-", "failure_location": "Weld toe"}}, {"id": "WELD2025:2438", "name": "Mild steel | T-joint", "material_family": "Welded joint", "points": [[55.0, 451000.0, 0], [55.0, 931000.0, 0]], "conditions": {"material": "Mild steel", "am_type": "Gas Metal Arc Welding (GMAW)", "load_ratio": "0", "test_type": "Tensile", "temperature": "-", "surface_treatment": "-"}, "metadata": {"dataset_id": 2438, "title": "Seam weld shell element model for thin walled structure FE fatigue design", "doi": "10.1051/matecconf/201816521007", "authors": "Turlier, D.; Facchinetti, M. L.; Wolf, S.; Raoult, I.; Delattre, B.; Magnin, A.; Grimonprez, N.", "publication": "12TH INTERNATIONAL FATIGUE CONGRESS (FATIGUE 2018)", "year_of_publication": 2018, "UT": "WOS:000478990600191", "base_material": "Mild steel", "base_young_modulus": "-", "base_yield_strength": 170, "base_ultimate_strength": "-", "base_elongation": "-", "weld_material": "-", "weld_young_modulus": "-", "weld_yield_strength": "-", "weld_ultimate_strength": "-", "weld_elongation": "-", "processing": "-", "welding_joint": "T-joint", "welding_method": "Gas Metal Arc Welding (GMAW)", "welding_voltage": "-", "welding_current": "-", "welding_speed": "-", "preheat_temp": "-", "welding_env": "-", "residual_stress": "-", "fatigue_specimen_type": "Thin-walled sheet structures", "fatigue_specimen_thickness": "5 (square plate), 2 (thin steel plate)", "fatigue_test_type": "Tensile", "fatigue_temp": "-", "fatigue_env": "-", "load_ratio": 0, "frequency": "-", "fatigue_machine": "-", "fatigue_standard": "IIW guidelines referenced", "fatigue_test_control": "Stress, Load", "stress_concentration": "-", "failure_location": "Weld toe"}}, {"id": "WELD2025:2439", "name": "Mild steel | Single side fillet weld joint", "material_family": "Welded joint", "points": [[69.0, 59400.0, 0], [69.0, 61900.0, 0], [69.0, 65000.0, 0], [69.0, 67200.0, 0], [69.0, 76700.0, 0], [69.0, 74600.0, 0], [69.0, 78300.0, 0], [69.0, 91700.0, 0], [69.0, 95000.0, 0], [69.0, 115000.0, 0], [69.0, 126000.0, 0], [69.0, 131000.0, 0], [69.0, 148000.0, 0], [69.0, 155000.0, 0], [69.0, 159000.0, 0], [70.0, 163000.0, 0], [69.0, 217000.0, 0], [69.0, 59400.0, 0], [63.0, 443000.0, 0], [63.0, 471000.0, 0], [63.0, 501000.0, 0], [63.0, 534000.0, 0], [63.0, 564000.0, 0], [63.0, 596000.0, 0], [63.0, 617000.0, 0], [62.0, 1100000.0, 0]], "conditions": {"material": "Mild steel", "am_type": "Gas Metal Arc Welding (GMAW)", "load_ratio": "-1", "test_type": "Bending", "temperature": "-", "surface_treatment": "-"}, "metadata": {"dataset_id": 2439, "title": "Seam weld shell element model for thin walled structure FE fatigue design", "doi": "10.1051/matecconf/201816521007", "authors": "Turlier, D.; Facchinetti, M. L.; Wolf, S.; Raoult, I.; Delattre, B.; Magnin, A.; Grimonprez, N.", "publication": "12TH INTERNATIONAL FATIGUE CONGRESS (FATIGUE 2018)", "year_of_publication": 2018, "UT": "WOS:000478990600191", "base_material": "Mild steel", "base_young_modulus": "-", "base_yield_strength": 170, "base_ultimate_strength": "-", "base_elongation": "-", "weld_material": "-", "weld_young_modulus": "-", "weld_yield_strength": "-", "weld_ultimate_strength": "-", "weld_elongation": "-", "processing": "-", "welding_joint": "Single side fillet weld joint", "welding_method": "Gas Metal Arc Welding (GMAW)", "welding_voltage": "-", "welding_current": "-", "welding_speed": "-", "preheat_temp": "-", "welding_env": "-", "residual_stress": "-", "fatigue_specimen_type": "Thin-walled sheet structures", "fatigue_specimen_thickness": "3 (U shape folded sheet), 2 (steel plate)", "fatigue_test_type": "Bending", "fatigue_temp": "-", "fatigue_env": "-", "load_ratio": -1, "frequency": "-", "fatigue_machine": "-", "fatigue_standard": "IIW guidelines referenced", "fatigue_test_control": "Stress, Load", "stress_concentration": "-", "failure_location": "Weld toe"}}, {"id": "WELD2025:2440", "name": "Mild steel | Single side fillet weld joint", "material_family": "Welded joint", "points": [[62.0, 130000.0, 0], [62.0, 135000.0, 0], [62.0, 143000.0, 0], [62.0, 150000.0, 0], [62.0, 162000.0, 0], [61.0, 214000.0, 0], [62.0, 273000.0, 0], [62.0, 283000.0, 0], [62.0, 305000.0, 0], [62.0, 360000.0, 0], [57.0, 498000.0, 0], [57.0, 519000.0, 0], [57.0, 728000.0, 0], [57.0, 920000.0, 0], [57.0, 973000.0, 0], [57.0, 1840000.0, 0], [57.0, 2610000.0, 0]], "conditions": {"material": "Mild steel", "am_type": "Gas Metal Arc Welding (GMAW)", "load_ratio": "-0.5", "test_type": "Tensile", "temperature": "-", "surface_treatment": "-"}, "metadata": {"dataset_id": 2440, "title": "Seam weld shell element model for thin walled structure FE fatigue design", "doi": "10.1051/matecconf/201816521007", "authors": "Turlier, D.; Facchinetti, M. L.; Wolf, S.; Raoult, I.; Delattre, B.; Magnin, A.; Grimonprez, N.", "publication": "12TH INTERNATIONAL FATIGUE CONGRESS (FATIGUE 2018)", "year_of_publication": 2018, "UT": "WOS:000478990600191", "base_material": "Mild steel", "base_young_modulus": "-", "base_yield_strength": 170, "base_ultimate_strength": "-", "base_elongation": "-", "weld_material": "-", "weld_young_modulus": "-", "weld_yield_strength": "-", "weld_ultimate_strength": "-", "weld_elongation": "-", "processing": "-", "welding_joint": "Single side fillet weld joint", "welding_method": "Gas Metal Arc Welding (GMAW)", "welding_voltage": "-", "welding_current": "-", "welding_speed": "-", "preheat_temp": "-", "welding_env": "-", "residual_stress": "-", "fatigue_specimen_type": "Thin-walled sheet structures", "fatigue_specimen_thickness": "3 (U shape folded sheet), 2 (steel plate)", "fatigue_test_type": "Tensile", "fatigue_temp": "-", "fatigue_env": "-", "load_ratio": -0.5, "frequency": "-", "fatigue_machine": "-", "fatigue_standard": "IIW guidelines referenced", "fatigue_test_control": "Stress, Load", "stress_concentration": "-", "failure_location": "Weld toe"}}, {"id": "WELD2025:2441", "name": "Mild steel | Single side fillet weld joint", "material_family": "Welded joint", "points": [[63.0, 108000.0, 0], [63.0, 210000.0, 0], [63.0, 329000.0, 0], [63.0, 422000.0, 0]], "conditions": {"material": "Mild steel", "am_type": "Gas Metal Arc Welding (GMAW)", "load_ratio": "-1", "test_type": "Tensile", "temperature": "-", "surface_treatment": "-"}, "metadata": {"dataset_id": 2441, "title": "Seam weld shell element model for thin walled structure FE fatigue design", "doi": "10.1051/matecconf/201816521007", "authors": "Turlier, D.; Facchinetti, M. L.; Wolf, S.; Raoult, I.; Delattre, B.; Magnin, A.; Grimonprez, N.", "publication": "12TH INTERNATIONAL FATIGUE CONGRESS (FATIGUE 2018)", "year_of_publication": 2018, "UT": "WOS:000478990600191", "base_material": "Mild steel", "base_young_modulus": "-", "base_yield_strength": 170, "base_ultimate_strength": "-", "base_elongation": "-", "weld_material": "-", "weld_young_modulus": "-", "weld_yield_strength": "-", "weld_ultimate_strength": "-", "weld_elongation": "-", "processing": "-", "welding_joint": "Single side fillet weld joint", "welding_method": "Gas Metal Arc Welding (GMAW)", "welding_voltage": "-", "welding_current": "-", "welding_speed": "-", "preheat_temp": "-", "welding_env": "-", "residual_stress": "-", "fatigue_specimen_type": "Thin-walled sheet structures", "fatigue_specimen_thickness": "3 (U shape folded sheet), 2 (steel plate)", "fatigue_test_type": "Tensile", "fatigue_temp": "-", "fatigue_env": "-", "load_ratio": -1, "frequency": "-", "fatigue_machine": "-", "fatigue_standard": "IIW guidelines referenced", "fatigue_test_control": "Stress, Load", "stress_concentration": "-", "failure_location": "Weld toe"}}, {"id": "WELD2025:2442", "name": "Mild steel | Single side fillet weld joint", "material_family": "Welded joint", "points": [[68.0, 56200.0, 0], [68.0, 81000.0, 0], [68.0, 84400.0, 0], [67.0, 111000.0, 0], [67.0, 132000.0, 0], [68.0, 148000.0, 0]], "conditions": {"material": "Mild steel", "am_type": "Gas Metal Arc Welding (GMAW)", "load_ratio": "-0.5", "test_type": "Bending", "temperature": "-", "surface_treatment": "-"}, "metadata": {"dataset_id": 2442, "title": "Seam weld shell element model for thin walled structure FE fatigue design", "doi": "10.1051/matecconf/201816521007", "authors": "Turlier, D.; Facchinetti, M. L.; Wolf, S.; Raoult, I.; Delattre, B.; Magnin, A.; Grimonprez, N.", "publication": "12TH INTERNATIONAL FATIGUE CONGRESS (FATIGUE 2018)", "year_of_publication": 2018, "UT": "WOS:000478990600191", "base_material": "Mild steel", "base_young_modulus": "-", "base_yield_strength": 170, "base_ultimate_strength": "-", "base_elongation": "-", "weld_material": "-", "weld_young_modulus": "-", "weld_yield_strength": "-", "weld_ultimate_strength": "-", "weld_elongation": "-", "processing": "-", "welding_joint": "Single side fillet weld joint", "welding_method": "Gas Metal Arc Welding (GMAW)", "welding_voltage": "-", "welding_current": "-", "welding_speed": "-", "preheat_temp": "-", "welding_env": "-", "residual_stress": "-", "fatigue_specimen_type": "Thin-walled sheet structures", "fatigue_specimen_thickness": "3 (U shape folded sheet), 2 (steel plate)", "fatigue_test_type": "Bending", "fatigue_temp": "-", "fatigue_env": "-", "load_ratio": -0.5, "frequency": "-", "fatigue_machine": "-", "fatigue_standard": "IIW guidelines referenced", "fatigue_test_control": "Stress, Load", "stress_concentration": "-", "failure_location": "Weld toe"}}, {"id": "WELD2025:2443", "name": "Mild steel | Single side fillet weld joint", "material_family": "Welded joint", "points": [[68.0, 51000.0, 0], [68.0, 59800.0, 0], [68.0, 88600.0, 0], [68.0, 90500.0, 0], [68.0, 98300.0, 0], [68.0, 101000.0, 0], [68.0, 85600.0, 0], [68.0, 114000.0, 0], [68.0, 120000.0, 0], [68.0, 133000.0, 0], [68.0, 151000.0, 0], [61.0, 465000.0, 0], [61.0, 552000.0, 0], [62.0, 883000.0, 0], [61.0, 902000.0, 0], [62.0, 1100000.0, 0], [62.0, 1190000.0, 0], [62.0, 1490000.0, 0], [61.0, 2490000.0, 0]], "conditions": {"material": "Mild steel", "am_type": "Gas Metal Arc Welding (GMAW)", "load_ratio": "-1", "test_type": "Bending", "temperature": "-", "surface_treatment": "-"}, "metadata": {"dataset_id": 2443, "title": "Seam weld shell element model for thin walled structure FE fatigue design", "doi": "10.1051/matecconf/201816521007", "authors": "Turlier, D.; Facchinetti, M. L.; Wolf, S.; Raoult, I.; Delattre, B.; Magnin, A.; Grimonprez, N.", "publication": "12TH INTERNATIONAL FATIGUE CONGRESS (FATIGUE 2018)", "year_of_publication": 2018, "UT": "WOS:000478990600191", "base_material": "Mild steel", "base_young_modulus": "-", "base_yield_strength": 170, "base_ultimate_strength": "-", "base_elongation": "-", "weld_material": "-", "weld_young_modulus": "-", "weld_yield_strength": "-", "weld_ultimate_strength": "-", "weld_elongation": "-", "processing": "-", "welding_joint": "Single side fillet weld joint", "welding_method": "Gas Metal Arc Welding (GMAW)", "welding_voltage": "-", "welding_current": "-", "welding_speed": "-", "preheat_temp": "-", "welding_env": "-", "residual_stress": "-", "fatigue_specimen_type": "Thin-walled sheet structures", "fatigue_specimen_thickness": "3.5 (tube), 2 (steel plate)", "fatigue_test_type": "Bending", "fatigue_temp": "-", "fatigue_env": "-", "load_ratio": -1, "frequency": "-", "fatigue_machine": "-", "fatigue_standard": "IIW guidelines referenced", "fatigue_test_control": "Stress, Load", "stress_concentration": "-", "failure_location": "Weld toe"}}, {"id": "WELD2025:2444", "name": "Mild steel | Single side fillet weld joint", "material_family": "Welded joint", "points": [[64.0, 15200.0, 0], [64.0, 19700.0, 0], [64.0, 21200.0, 0], [64.0, 22100.0, 0], [64.0, 37600.0, 0], [64.0, 39800.0, 0], [61.0, 116000.0, 0], [59.0, 163000.0, 0], [61.0, 172000.0, 0], [61.0, 178000.0, 0], [59.0, 405000.0, 0], [59.0, 576000.0, 0]], "conditions": {"material": "Mild steel", "am_type": "Gas Metal Arc Welding (GMAW)", "load_ratio": "-1", "test_type": "Torsional", "temperature": "-", "surface_treatment": "-"}, "metadata": {"dataset_id": 2444, "title": "Seam weld shell element model for thin walled structure FE fatigue design", "doi": "10.1051/matecconf/201816521007", "authors": "Turlier, D.; Facchinetti, M. L.; Wolf, S.; Raoult, I.; Delattre, B.; Magnin, A.; Grimonprez, N.", "publication": "12TH INTERNATIONAL FATIGUE CONGRESS (FATIGUE 2018)", "year_of_publication": 2018, "UT": "WOS:000478990600191", "base_material": "Mild steel", "base_young_modulus": "-", "base_yield_strength": 170, "base_ultimate_strength": "-", "base_elongation": "-", "weld_material": "-", "weld_young_modulus": "-", "weld_yield_strength": "-", "weld_ultimate_strength": "-", "weld_elongation": "-", "processing": "-", "welding_joint": "Single side fillet weld joint", "welding_method": "Gas Metal Arc Welding (GMAW)", "welding_voltage": "-", "welding_current": "-", "welding_speed": "-", "preheat_temp": "-", "welding_env": "-", "residual_stress": "-", "fatigue_specimen_type": "Thin-walled sheet structures", "fatigue_specimen_thickness": "3.5 (tube), 2 (steel plate)", "fatigue_test_type": "Torsional", "fatigue_temp": "-", "fatigue_env": "-", "load_ratio": -1, "frequency": "-", "fatigue_machine": "-", "fatigue_standard": "IIW guidelines referenced", "fatigue_test_control": "Stress, Load", "stress_concentration": "-", "failure_location": "Weld toe"}}, {"id": "WELD2025:2445", "name": "High strength steel | Single side fillet weld joint", "material_family": "Welded joint", "points": [[437.0, 18000.0, 0], [437.0, 21000.0, 0], [439.0, 22200.0, 0], [472.0, 27400.0, 0], [437.0, 35100.0, 0], [437.0, 41800.0, 0], [437.0, 44300.0, 0], [437.0, 45700.0, 0], [437.0, 54500.0, 0], [437.0, 58100.0, 0], [439.0, 62500.0, 0], [439.0, 68200.0, 0], [445.0, 70400.0, 0], [473.0, 68700.0, 0], [434.0, 78200.0, 0], [437.0, 86000.0, 0], [437.0, 90300.0, 0], [392.0, 82700.0, 0], [392.0, 147000.0, 0], [337.0, 112000.0, 0], [337.0, 131000.0, 0], [337.0, 145000.0, 0], [337.0, 198000.0, 0], [335.0, 222000.0, 0], [337.0, 240000.0, 0], [337.0, 269000.0, 0], [337.0, 326000.0, 0], [336.0, 376000.0, 0], [235.0, 285000.0, 0], [235.0, 389000.0, 0], [235.0, 409000.0, 0], [235.0, 537000.0, 0], [235.0, 581000.0, 0], [235.0, 600000.0, 0], [235.0, 693000.0, 0], [235.0, 733000.0, 0], [234.0, 776000.0, 0], [235.0, 814000.0, 0], [235.0, 955000.0, 0], [235.0, 1020000.0, 0], [235.0, 1080000.0, 0], [235.0, 1200000.0, 0], [225.0, 630000.0, 0], [223.0, 2420000.0, 0], [223.0, 2680000.0, 0], [201.0, 956000.0, 0], [200.0, 1570000.0, 0], [190.0, 876000.0, 0], [190.0, 1090000.0, 0], [191.0, 1300000.0, 0], [190.0, 1550000.0, 0], [167.0, 1940000.0, 0], [167.0, 2100000.0, 0], [167.0, 4980000.0, 0]], "conditions": {"material": "High strength steel", "am_type": "Gas Metal Arc Welding (GMAW)", "load_ratio": "-1", "test_type": "-", "temperature": "-", "surface_treatment": "Stress relieved by thermal treatment"}, "metadata": {"dataset_id": 2445, "title": "Seam weld shell element model for thin walled structure FE fatigue design", "doi": "10.1051/matecconf/201816521007", "authors": "Turlier, D.; Facchinetti, M. L.; Wolf, S.; Raoult, I.; Delattre, B.; Magnin, A.; Grimonprez, N.", "publication": "12TH INTERNATIONAL FATIGUE CONGRESS (FATIGUE 2018)", "year_of_publication": 2018, "UT": "WOS:000478990600191", "base_material": "High strength steel", "base_young_modulus": "-", "base_yield_strength": 450, "base_ultimate_strength": "-", "base_elongation": "-", "weld_material": "-", "weld_young_modulus": "-", "weld_yield_strength": "-", "weld_ultimate_strength": "-", "weld_elongation": "-", "processing": "Stress relieved by thermal treatment", "welding_joint": "Single side fillet weld joint", "welding_method": "Gas Metal Arc Welding (GMAW)", "welding_voltage": "-", "welding_current": "-", "welding_speed": "-", "preheat_temp": "-", "welding_env": "-", "residual_stress": "Relieved by thermal treatment", "fatigue_specimen_type": "Thin-walled sheet structures", "fatigue_specimen_thickness": "5 (U shape folded sheet), 2.5 (tube)", "fatigue_test_type": "-", "fatigue_temp": "-", "fatigue_env": "-", "load_ratio": -1, "frequency": "-", "fatigue_machine": "-", "fatigue_standard": "IIW guidelines referenced", "fatigue_test_control": "Stress, Load", "stress_concentration": "-", "failure_location": "Weld toe"}}, {"id": "WELD2025:2446", "name": "High strength steel | Single side fillet weld joint", "material_family": "Welded joint", "points": [[280.0, 64200.0, 0], [280.0, 84900.0, 0], [280.0, 130000.0, 0]], "conditions": {"material": "High strength steel", "am_type": "Gas Metal Arc Welding (GMAW)", "load_ratio": "-0.2", "test_type": "-", "temperature": "-", "surface_treatment": "Stress relieved by thermal treatment"}, "metadata": {"dataset_id": 2446, "title": "Seam weld shell element model for thin walled structure FE fatigue design", "doi": "10.1051/matecconf/201816521007", "authors": "Turlier, D.; Facchinetti, M. L.; Wolf, S.; Raoult, I.; Delattre, B.; Magnin, A.; Grimonprez, N.", "publication": "12TH INTERNATIONAL FATIGUE CONGRESS (FATIGUE 2018)", "year_of_publication": 2018, "UT": "WOS:000478990600191", "base_material": "High strength steel", "base_young_modulus": "-", "base_yield_strength": 450, "base_ultimate_strength": "-", "base_elongation": "-", "weld_material": "-", "weld_young_modulus": "-", "weld_yield_strength": "-", "weld_ultimate_strength": "-", "weld_elongation": "-", "processing": "Stress relieved by thermal treatment", "welding_joint": "Single side fillet weld joint", "welding_method": "Gas Metal Arc Welding (GMAW)", "welding_voltage": "-", "welding_current": "-", "welding_speed": "-", "preheat_temp": "-", "welding_env": "-", "residual_stress": "Relieved by thermal treatment", "fatigue_specimen_type": "Thin-walled sheet structures", "fatigue_specimen_thickness": "5 (U shape folded sheet), 2.5 (tube)", "fatigue_test_type": "-", "fatigue_temp": "-", "fatigue_env": "-", "load_ratio": -0.2, "frequency": "-", "fatigue_machine": "-", "fatigue_standard": "IIW guidelines referenced", "fatigue_test_control": "Stress, Load", "stress_concentration": "-", "failure_location": "Weld toe"}}, {"id": "WELD2025:2447", "name": "High strength steel | Single side fillet weld joint", "material_family": "Welded joint", "points": [[403.0, 93300.0, 0], [403.0, 97100.0, 0], [405.0, 167000.0, 0], [403.0, 204000.0, 0], [403.0, 240000.0, 0], [403.0, 271000.0, 0], [403.0, 279000.0, 0], [403.0, 318000.0, 0], [403.0, 328000.0, 0], [269.0, 639000.0, 0], [269.0, 939000.0, 0], [269.0, 1200000.0, 0], [268.0, 1390000.0, 0], [265.0, 1610000.0, 0]], "conditions": {"material": "High strength steel", "am_type": "Gas Metal Arc Welding (GMAW)", "load_ratio": "-2", "test_type": "-", "temperature": "-", "surface_treatment": "Stress relieved by thermal treatment"}, "metadata": {"dataset_id": 2447, "title": "Seam weld shell element model for thin walled structure FE fatigue design", "doi": "10.1051/matecconf/201816521007", "authors": "Turlier, D.; Facchinetti, M. L.; Wolf, S.; Raoult, I.; Delattre, B.; Magnin, A.; Grimonprez, N.", "publication": "12TH INTERNATIONAL FATIGUE CONGRESS (FATIGUE 2018)", "year_of_publication": 2018, "UT": "WOS:000478990600191", "base_material": "High strength steel", "base_young_modulus": "-", "base_yield_strength": 450, "base_ultimate_strength": "-", "base_elongation": "-", "weld_material": "-", "weld_young_modulus": "-", "weld_yield_strength": "-", "weld_ultimate_strength": "-", "weld_elongation": "-", "processing": "Stress relieved by thermal treatment", "welding_joint": "Single side fillet weld joint", "welding_method": "Gas Metal Arc Welding (GMAW)", "welding_voltage": "-", "welding_current": "-", "welding_speed": "-", "preheat_temp": "-", "welding_env": "-", "residual_stress": "Relieved by thermal treatment", "fatigue_specimen_type": "Thin-walled sheet structures", "fatigue_specimen_thickness": "5 (U shape folded sheet), 2.5 (tube)", "fatigue_test_type": "-", "fatigue_temp": "-", "fatigue_env": "-", "load_ratio": -2, "frequency": "-", "fatigue_machine": "-", "fatigue_standard": "IIW guidelines referenced", "fatigue_test_control": "Stress, Load", "stress_concentration": "-", "failure_location": "Weld toe"}}, {"id": "WELD2025:2448", "name": "High strength steel | Single side fillet weld joint", "material_family": "Welded joint", "points": [[407.0, 24700.0, 0], [413.0, 27800.0, 0], [407.0, 29700.0, 0], [411.0, 45000.0, 0], [329.0, 55500.0, 0], [333.0, 63600.0, 0], [330.0, 76400.0, 0], [332.0, 86900.0, 0], [233.0, 105000.0, 0], [233.0, 120000.0, 0], [233.0, 130000.0, 0], [231.0, 138000.0, 0], [234.0, 145000.0, 0], [233.0, 178000.0, 0], [233.0, 185000.0, 0], [233.0, 196000.0, 0], [233.0, 263000.0, 0], [233.0, 319000.0, 0], [155.0, 513000.0, 0], [132.0, 1210000.0, 0], [132.0, 1240000.0, 0], [132.0, 5070000.0, 0]], "conditions": {"material": "High strength steel", "am_type": "Gas Metal Arc Welding (GMAW)", "load_ratio": "-1", "test_type": "Bending, Tensile, Torsional", "temperature": "-", "surface_treatment": "-"}, "metadata": {"dataset_id": 2448, "title": "Seam weld shell element model for thin walled structure FE fatigue design", "doi": "10.1051/matecconf/201816521007", "authors": "Turlier, D.; Facchinetti, M. L.; Wolf, S.; Raoult, I.; Delattre, B.; Magnin, A.; Grimonprez, N.", "publication": "12TH INTERNATIONAL FATIGUE CONGRESS (FATIGUE 2018)", "year_of_publication": 2018, "UT": "WOS:000478990600191", "base_material": "High strength steel", "base_young_modulus": "-", "base_yield_strength": 450, "base_ultimate_strength": "-", "base_elongation": "-", "weld_material": "-", "weld_young_modulus": "-", "weld_yield_strength": "-", "weld_ultimate_strength": "-", "weld_elongation": "-", "processing": "-", "welding_joint": "Single side fillet weld joint", "welding_method": "Gas Metal Arc Welding (GMAW)", "welding_voltage": "-", "welding_current": "-", "welding_speed": "-", "preheat_temp": "-", "welding_env": "-", "residual_stress": "-", "fatigue_specimen_type": "Thin-walled sheet structures", "fatigue_specimen_thickness": "5 (U shape folded sheet), 2.5 (tube)", "fatigue_test_type": "Bending, Tensile, Torsional", "fatigue_temp": "-", "fatigue_env": "-", "load_ratio": -1, "frequency": "-", "fatigue_machine": "-", "fatigue_standard": "IIW guidelines referenced", "fatigue_test_control": "Stress, Load", "stress_concentration": "-", "failure_location": "Weld toe"}}, {"id": "WELD2025:2449", "name": "Grade A36 steel | Cover plate connection (fillet weld)", "material_family": "Welded joint", "points": [[140.0, 72000.0, 0], [140.0, 207000.0, 0], [142.0, 259000.0, 0], [141.0, 540000.0, 0], [141.0, 909000.0, 1], [140.0, 136000.0, 0]], "conditions": {"material": "Grade A36 steel", "am_type": "Shielded Metal Arc Welding (SMAW)", "load_ratio": "0.1", "test_type": "Three-point bending", "temperature": "-", "surface_treatment": "-"}, "metadata": {"dataset_id": 2449, "title": "Use of CFRP Overlays to Strengthen Welded Connections under Fatigue Loading", "doi": "10.1061/(ASCE)BE.1943-5592.0000230", "authors": "Alemdar, Fatih; Matamoros, Adolfo; Bennett, Caroline; Barrett-Gonzalez, Ronald; Rolfe, Stanley T.", "publication": "JOURNAL OF BRIDGE ENGINEERING", "year_of_publication": 2012, "UT": "WOS:000303930300003", "base_material": "Grade A36 steel", "base_young_modulus": "-", "base_yield_strength": 300, "base_ultimate_strength": 490, "base_elongation": "-", "weld_material": "-", "weld_young_modulus": "-", "weld_yield_strength": "-", "weld_ultimate_strength": "-", "weld_elongation": "-", "processing": "-", "welding_joint": "Cover plate connection (fillet weld)", "welding_method": "Shielded Metal Arc Welding (SMAW)", "welding_voltage": "-", "welding_current": "-", "welding_speed": "-", "preheat_temp": "-", "welding_env": "-", "residual_stress": "-", "fatigue_specimen_type": "cover plate", "fatigue_specimen_thickness": 25, "fatigue_test_type": "Three-point bending", "fatigue_temp": "-", "fatigue_env": "-", "load_ratio": 0.1, "frequency": "-", "fatigue_machine": "-", "fatigue_standard": "AASHTO LRFD Bridge Design Specification (2004)", "fatigue_test_control": "Stress", "stress_concentration": "-", "failure_location": "Weld toe"}}, {"id": "WELD2025:2450", "name": "Grade A36 steel | Cover plate connection (fillet weld)", "material_family": "Welded joint", "points": [[136.0, 154000.0, 0], [133.0, 283000.0, 0], [135.0, 635000.0, 0], [135.0, 726000.0, 0],
