Repository: yunyunfanfan/S-PA-CBB

# S-PA-CBB

Official research code, processed curve records, evaluation outputs, and manuscript source for:

> **From Physics to Selective Generation: Conditional Brownian Bridges for Sparse S–N Curve Reconstruction and Fatigue Decision-Making**

S-PA-CBB reconstructs a complete probabilistic stress–life (S–N) curve from only two to four observed fatigue tests. The method first fits an interpretable Basquin state, diagnoses whether that state is sufficient, and applies a ControlNet-style conditional Brownian-bridge residual only to curves that benefit from correction.

File: external_data/weld2025_disjoint_curves.json (part 92 of 223)
 [137.0, 794000.0, 1], [135.0, 1080000.0, 1]], "conditions": {"material": "Grade A36 steel", "am_type": "Shielded Metal Arc Welding (SMAW)", "load_ratio": "0.1", "test_type": "Three-point bending", "temperature": "-", "surface_treatment": "with resin pool"}, "metadata": {"dataset_id": 2450, "title": "Use of CFRP Overlays to Strengthen Welded Connections under Fatigue Loading", "doi": "10.1061/(ASCE)BE.1943-5592.0000230", "authors": "Alemdar, Fatih; Matamoros, Adolfo; Bennett, Caroline; Barrett-Gonzalez, Ronald; Rolfe, Stanley T.", "publication": "JOURNAL OF BRIDGE ENGINEERING", "year_of_publication": 2012, "UT": "WOS:000303930300003", "base_material": "Grade A36 steel", "base_young_modulus": "-", "base_yield_strength": 300, "base_ultimate_strength": 490, "base_elongation": "-", "weld_material": "-", "weld_young_modulus": "-", "weld_yield_strength": "-", "weld_ultimate_strength": "-", "weld_elongation": "-", "processing": "with resin pool", "welding_joint": "Cover plate connection (fillet weld)", "welding_method": "Shielded Metal Arc Welding (SMAW)", "welding_voltage": "-", "welding_current": "-", "welding_speed": "-", "preheat_temp": "-", "welding_env": "-", "residual_stress": "-", "fatigue_specimen_type": "cover plate", "fatigue_specimen_thickness": 25, "fatigue_test_type": "Three-point bending", "fatigue_temp": "-", "fatigue_env": "-", "load_ratio": 0.1, "frequency": "-", "fatigue_machine": "-", "fatigue_standard": "AASHTO LRFD Bridge Design Specification (2004)", "fatigue_test_control": "Stress", "stress_concentration": "-", "failure_location": "Weld toe"}}, {"id": "WELD2025:2451", "name": "Grade A36 steel | Cover plate connection (fillet weld)", "material_family": "Welded joint", "points": [[140.0, 1230000.0, 0], [142.0, 1340000.0, 0], [141.0, 1400000.0, 0], [136.0, 1580000.0, 0], [137.0, 1700000.0, 0], [134.0, 1830000.0, 0]], "conditions": {"material": "Grade A36 steel", "am_type": "Shielded Metal Arc Welding (SMAW)", "load_ratio": "0.1", "test_type": "Three-point bending", "temperature": "-", "surface_treatment": "with resin pool, with breather cloth"}, "metadata": {"dataset_id": 2451, "title": "Use of CFRP Overlays to Strengthen Welded Connections under Fatigue Loading", "doi": "10.1061/(ASCE)BE.1943-5592.0000230", "authors": "Alemdar, Fatih; Matamoros, Adolfo; Bennett, Caroline; Barrett-Gonzalez, Ronald; Rolfe, Stanley T.", "publication": "JOURNAL OF BRIDGE ENGINEERING", "year_of_publication": 2012, "UT": "WOS:000303930300003", "base_material": "Grade A36 steel", "base_young_modulus": "-", "base_yield_strength": 300, "base_ultimate_strength": 490, "base_elongation": "-", "weld_material": "-", "weld_young_modulus": "-", "weld_yield_strength": "-", "weld_ultimate_strength": "-", "weld_elongation": "-", "processing": "with resin pool, with breather cloth", "welding_joint": "Cover plate connection (fillet weld)", "welding_method": "Shielded Metal Arc Welding (SMAW)", "welding_voltage": "-", "welding_current": "-", "welding_speed": "-", "preheat_temp": "-", "welding_env": "-", "residual_stress": "-", "fatigue_specimen_type": "cover plate", "fatigue_specimen_thickness": 25, "fatigue_test_type": "Three-point bending", "fatigue_temp": "-", "fatigue_env": "-", "load_ratio": 0.1, "frequency": "-", "fatigue_machine": "-", "fatigue_standard": "AASHTO LRFD Bridge Design Specification (2004)", "fatigue_test_control": "Stress", "stress_concentration": "-", "failure_location": "Weld toe"}}, {"id": "WELD2025:2452", "name": "Q345 steel | Butt Joint", "material_family": "Welded joint", "points": [[274.0, 170000.0, 0], [251.0, 443000.0, 0], [238.0, 454000.0, 0], [204.0, 986000.0, 0], [176.0, 582000.0, 0], [176.0, 725000.0, 0], [176.0, 863000.0, 0], [154.0, 2000000.0, 1], [151.0, 2000000.0, 1]], "conditions": {"material": "Q345 steel", "am_type": "MIGW (Metal Inert Gas Welding)", "load_ratio": "-", "test_type": "Axial", "temperature": "-", "surface_treatment": "-"}, "metadata": {"dataset_id": 2452, "title": "Fatigue Damage Evaluation of Orthotropic Steel Deck Considering Weld Residual Stress Relaxation Based on Continuum Damage Mechanics", "doi": "10.1061/(ASCE)BE.1943-5592.0001280", "authors": "Cui, Chuang; Zhang, Qinghua; Bao, Yi; Bu, Yizhi; Ye, Zhongtao", "publication": "JOURNAL OF BRIDGE ENGINEERING", "year_of_publication": 2018, "UT": "WOS:000441868900008", "base_material": "Q345 steel", "base_young_modulus": 206, "base_yield_strength": 395, "base_ultimate_strength": "-", "base_elongation": "-", "weld_material": "Q345 steel", "weld_young_modulus": 206, "weld_yield_strength": "-", "weld_ultimate_strength": "-", "weld_elongation": "-", "processing": "-", "welding_joint": "Butt Joint", "welding_method": "MIGW (Metal Inert Gas Welding)", "welding_voltage": "-", "welding_current": "-", "welding_speed": "-", "preheat_temp": "-", "welding_env": "-", "residual_stress": "-", "fatigue_specimen_type": "Butt-welded steel plate", "fatigue_specimen_thickness": 8, "fatigue_test_type": "Axial", "fatigue_temp": "-", "fatigue_env": "-", "load_ratio": "-", "frequency": "4.5–5.5", "fatigue_machine": "-", "fatigue_standard": "-", "fatigue_test_control": "Load", "stress_concentration": "-", "failure_location": "Weld joint vicinity"}}, {"id": "WELD2025:2453", "name": "Steel | Coverplate welded connection", "material_family": "Welded joint", "points": [[144.0, 1650000.0, 1], [142.0, 1740000.0, 1], [140.0, 729000.0, 1], [136.0, 1080000.0, 1], [133.0, 71800.0, 0], [133.0, 136000.0, 0], [133.0, 206000.0, 0], [133.0, 260000.0, 0], [134.0, 540000.0, 0], [136.0, 1140000.0, 1], [138.0, 278000.0, 0], [138.0, 907000.0, 0]], "conditions": {"material": "Steel", "am_type": "-", "load_ratio": "0.1", "test_type": "Three-point bending", "temperature": "-", "surface_treatment": "-"}, "metadata": {"dataset_id": 2453, "title": "Fatigue Enhancement of Welded Details in Steel Bridges Using CFRP Overlay Elements", "doi": "10.1061/(ASCE)CC.1943-5614.0000249", "authors": "Kaan, Benjamin N.; Alemdar, Fatih; Bennett, Caroline R.; Matamoros, Adolfo; Barrett-Gonzalez, Ron; Rolfe, Stan", "publication": "JOURNAL OF COMPOSITES FOR CONSTRUCTION", "year_of_publication": 2012, "UT": "WOS:000303129600003", "base_material": "Steel", "base_young_modulus": "-", "base_yield_strength": 300, "base_ultimate_strength": 490, "base_elongation": "-", "weld_material": "-", "weld_young_modulus": "-", "weld_yield_strength": "-", "weld_ultimate_strength": "-", "weld_elongation": "-", "processing": "-", "welding_joint": "Coverplate welded connection", "welding_method": "-", "welding_voltage": "-", "welding_current": "-", "welding_speed": "-", "preheat_temp": "-", "welding_env": "-", "residual_stress": "-", "fatigue_specimen_type": "Plate–coverplate specimen", "fatigue_specimen_thickness": 25.4, "fatigue_test_type": "Three-point bending", "fatigue_temp": "-", "fatigue_env": "-", "load_ratio": 0.1, "frequency": "1.5-2.0", "fatigue_machine": "-", "fatigue_standard": "-", "fatigue_test_control": "-", "stress_concentration": "-", "failure_location": "Weld toe"}}, {"id": "WELD2025:2456", "name": "EN S355 J2 | Double V 60 degree bevel", "material_family": "Welded joint", "points": [[802.0, 38500.0, 0], [702.0, 65600.0, 0], [641.0, 96700.0, 0], [703.0, 215000.0, 0], [622.0, 255000.0, 0], [644.0, 400000.0, 0], [642.0, 480000.0, 0], [622.0, 682000.0, 0], [542.0, 390000.0, 0], [521.0, 2240000.0, 0], [398.0, 1980000.0, 0], [601.0, 1610000.0, 0], [582.0, 2860000.0, 0], [580.0, 5370000.0, 0], [541.0, 11500000.0, 1], [497.0, 10700000.0, 1]], "conditions": {"material": "EN S355 J2", "am_type": "MAG (Metal Active Gas)", "load_ratio": "-", "test_type": "Rotating Bending", "temperature": "22", "surface_treatment": "Ground"}, "metadata": {"dataset_id": 2456, "title": "Improvement of fatigue endurance of welded S355 J2 structural steel by severe shot peening", "doi": "10.1080/02670844.2017.1279858", "authors": "Lago, Jan; Guagliano, Mario; Bokuvka, Otakar; Trsko, Libor; Ridky, Ondrej; Novy, Frantisek; Zavodska, Denisa", "publication": "SURFACE ENGINEERING", "year_of_publication": 2017, "UT": "WOS:000406563400008", "base_material": "EN S355 J2", "base_young_modulus": "-", "base_yield_strength": 410, "base_ultimate_strength": 605, "base_elongation": 21, "weld_material": "G3Si1", "weld_young_modulus": "-", "weld_yield_strength": 430, "weld_ultimate_strength": 520, "weld_elongation": 25, "processing": "Ground", "welding_joint": "Double V 60 degree bevel", "welding_method": "MAG (Metal Active Gas)", "welding_voltage": "-", "welding_current": "-", "welding_speed": "-", "preheat_temp": "-", "welding_env": "-", "residual_stress": "Compressive residual stresses (surface: -337 MPa, depth 0.2 mm: -210 MPa)", "fatigue_specimen_type": "Round bar", "fatigue_specimen_thickness": 15, "fatigue_test_type": "Rotating Bending", "fatigue_temp": 22, "fatigue_env": "-", "load_ratio": "-", "frequency": 35, "fatigue_machine": "Italsigma rotating bending testing device", "fatigue_standard": "-", "fatigue_test_control": "-", "stress_concentration": "-", "failure_location": "Weld metal - BM interface area (fusion zone)"}}, {"id": "WELD2025:2457", "name": "EN S355 J2 | Double V 60 degree bevel", "material_family": "Welded joint", "points": [[762.0, 16900.0, 0], [801.0, 66400.0, 0], [803.0, 69700.0, 0], [762.0, 153000.0, 0], [702.0, 144000.0, 0], [739.0, 390000.0, 0], [739.0, 457000.0, 0], [722.0, 870000.0, 0], [706.0, 1020000.0, 0], [661.0, 10100000.0, 1], [641.0, 10200000.0, 1]], "conditions": {"material": "EN S355 J2", "am_type": "MAG (Metal Active Gas)", "load_ratio": "-", "test_type": "Rotating Bending", "temperature": "22", "surface_treatment": "Severe Shot Peening (SSP)"}, "metadata": {"dataset_id": 2457, "title": "Improvement of fatigue endurance of welded S355 J2 structural steel by severe shot peening", "doi": "10.1080/02670844.2017.1279858", "authors": "Lago, Jan; Guagliano, Mario; Bokuvka, Otakar; Trsko, Libor; Ridky, Ondrej; Novy, Frantisek; Zavodska, Denisa", "publication": "SURFACE ENGINEERING", "year_of_publication": 2017, "UT": "WOS:000406563400008", "base_material": "EN S355 J2", "base_young_modulus": "-", "base_yield_strength": 410, "base_ultimate_strength": 605, "base_elongation": 21, "weld_material": "G3Si1", "weld_young_modulus": "-", "weld_yield_strength": 430, "weld_ultimate_strength": 520, "weld_elongation": 25, "processing": "Severe Shot Peening (SSP)", "welding_joint": "Double V 60 degree bevel", "welding_method": "MAG (Metal Active Gas)", "welding_voltage": "-", "welding_current": "-", "welding_speed": "-", "preheat_temp": "-", "welding_env": "-", "residual_stress": "Compressive residual stresses (surface: -337 MPa, depth 0.2 mm: -210 MPa)", "fatigue_specimen_type": "Round bar", "fatigue_specimen_thickness": 15, "fatigue_test_type": "Rotating Bending", "fatigue_temp": 22, "fatigue_env": "-", "load_ratio": "-", "frequency": 35, "fatigue_machine": "Italsigma rotating bending testing device", "fatigue_standard": "-", "fatigue_test_control": "-", "stress_concentration": "-", "failure_location": "Weld metal - BM interface area (fusion zone)"}}, {"id": "WELD2025:2458", "name": "Alloy 617M | Dissimilar metal weld joint (DMWJ)", "material_family": "Welded joint", "points": [[1202.0, 7010.0, 0], [1002.0, 199000.0, 0], [952.0, 489000.0, 0], [922.0, 896000.0, 0], [902.0, 1030000.0, 0], [803.0, 9970000.0, 1]], "conditions": {"material": "Alloy 617M", "am_type": "-", "load_ratio": "-1", "test_type": "High cycle fatigue (HCF)", "temperature": "27", "surface_treatment": "Post-weld heat treatment at 953 K for 24 h"}, "metadata": {"dataset_id": 2458, "title": "Elevated temperature fatigue behaviour of structural materials for advanced ultra supercritical application", "doi": "10.1080/09603409.2019.1638604", "authors": "Sarkar, Aritra; Nagesha, A.", "publication": "MATERIALS AT HIGH TEMPERATURES", "year_of_publication": 2019, "UT": "WOS:000475115500001", "base_material": "Alloy 617M", "base_young_modulus": "-", "base_yield_strength": 383, "base_ultimate_strength": 759, "base_elongation": "-", "weld_material": "10 Cr steel", "weld_young_modulus": 783, "weld_yield_strength": 899, "weld_ultimate_strength": "-", "weld_elongation": "-", "processing": "Post-weld heat treatment at 953 K for 24 h", "welding_joint": "Dissimilar metal weld joint (DMWJ)", "welding_method": "-", "welding_voltage": "-", "welding_current": "-", "welding_speed": "-", "preheat_temp": "-", "welding_env": "-", "residual_stress": "-", "fatigue_specimen_type": "Cylindrical specimens", "fatigue_specimen_thickness": 8, "fatigue_test_type": "High cycle fatigue (HCF)", "fatigue_temp": 27, "fatigue_env": "-", "load_ratio": -1, "frequency": "-", "fatigue_machine": "Electromagnetic resonance machine", "fatigue_standard": "-", "fatigue_test_control": "Stress-controlled", "stress_concentration": "-", "failure_location": "Transgranular and intergranular crack propagation"}}, {"id": "WELD2025:2459", "name": "Alloy 617M | Dissimilar metal weld joint (DMWJ)", "material_family": "Welded joint", "points": [[701.0, 88800.0, 0], [681.0, 487000.0, 0], [663.0, 3570000.0, 0], [642.0, 5660000.0, 0], [623.0, 7420000.0, 0], [603.0, 9930000.0, 1]], "conditions": {"material": "Alloy 617M", "am_type": "-", "load_ratio": "-1", "test_type": "High cycle fatigue (HCF)", "temperature": "400", "surface_treatment": "Post-weld heat treatment at 953 K for 24 h"}, "metadata": {"dataset_id": 2459, "title": "Elevated temperature fatigue behaviour of structural materials for advanced ultra supercritical application", "doi": "10.1080/09603409.2019.1638604", "authors": "Sarkar, Aritra; Nagesha, A.", "publication": "MATERIALS AT HIGH TEMPERATURES", "year_of_publication": 2019, "UT": "WOS:000475115500001", "base_material": "Alloy 617M", "base_young_modulus": "-", "base_yield_strength": 270, "base_ultimate_strength": 600, "base_elongation": "-", "weld_material": "10 Cr steel", "weld_young_modulus": 641, "weld_yield_strength": 714, "weld_ultimate_strength": "-", "weld_elongation": "-", "processing": "Post-weld heat treatment at 953 K for 24 h", "welding_joint": "Dissimilar metal weld joint (DMWJ)", "welding_method": "-", "welding_voltage": "-", "welding_current": "-", "welding_speed": "-", "preheat_temp": "-", "welding_env": "-", "residual_stress": "-", "fatigue_specimen_type": "Cylindrical specimens", "fatigue_specimen_thickness": 8, "fatigue_test_type": "High cycle fatigue (HCF)", "fatigue_temp": 400, "fatigue_env": "-", "load_ratio": -1, "frequency": "-", "fatigue_machine": "Electromagnetic resonance machine", "fatigue_standard": "-", "fatigue_test_control": "Stress-controlled", "stress_concentration": "-", "failure_location": "Transgranular and intergranular crack propagation"}}, {"id": "WELD2025:2460", "name": "Alloy 617M | Dissimilar metal weld joint (DMWJ)", "material_family": "Welded joint", "points": [[701.0, 7400.0, 0], [601.0, 33600.0, 0], [503.0, 1600000.0, 0], [472.0, 6660000.0, 0], [443.0, 9900000.0, 1]], "conditions": {"material": "Alloy 617M", "am_type": "-", "load_ratio": "-1", "test_type": "High cycle fatigue (HCF)", "temperature": "580", "surface_treatment": "Post-weld heat treatment at 953 K for 24 h"}, "metadata": {"dataset_id": 2460, "title": "Elevated temperature fatigue behaviour of structural materials for advanced ultra supercritical application", "doi": "10.1080/09603409.2019.1638604", "authors": "Sarkar, Aritra; Nagesha, A.", "publication": "MATERIALS AT HIGH TEMPERATURES", "year_of_publication": 2019, "UT": "WOS:000475115500001", "base_material": "Alloy 617M", "base_young_modulus": "-", "base_yield_strength": 250, "base_ultimate_strength": 559, "base_elongation": "-", "weld_material": "10 Cr steel", "weld_young_modulus": 483, "weld_yield_strength": 500, "weld_ultimate_strength": "-", "weld_elongation": "-", "processing": "Post-weld heat treatment at 953 K for 24 h", "welding_joint": "Dissimilar metal weld joint (DMWJ)", "welding_method": "-", "welding_voltage": "-", "welding_current": "-", "welding_speed": "-", "preheat_temp": "-", "welding_env": "-", "residual_stress": "-", "fatigue_specimen_type": "Cylindrical specimens", "fatigue_specimen_thickness": 8, "fatigue_test_type": "High cycle fatigue (HCF)", "fatigue_temp": 580, "fatigue_env": "-", "load_ratio": -1, "frequency": "-", "fatigue_machine": "Electromagnetic resonance machine", "fatigue_standard": "-", "fatigue_test_control": "Stress-controlled", "stress_concentration": "-", "failure_location": "Transgranular and intergranular crack propagation"}}, {"id": "WELD2025:2461", "name": "Structural offshore steel S460G2+M | Non-load carrying fillet weld", "material_family": "Welded joint", "points": [[406.0, 43100.0, 0], [414.0, 45800.0, 0], [351.0, 52600.0, 0], [351.0, 56800.0, 0], [351.0, 60900.0, 0], [298.0, 187000.0, 0]], "conditions": {"material": "Structural offshore steel S460G2+M", "am_type": "Gas Metal Arc Welding (GMAW)", "load_ratio": "0.1", "test_type": "Axial", "temperature": "-", "surface_treatment": "-"}, "metadata": {"dataset_id": 2461, "title": "Fatigue life investigation of non-load carrying fillet weld of structural offshore steel S460G2+M using experiment and FEM simulation", "doi": "10.1088/1757-899X/834/1/012024", "authors": "Andud, D.; Saidin, S.; Manurung, Y. H. P.; Mat, M. Faiz; Salim, K.; Mahmud, A.; Dawam, A. A.; Said, M. K. M.; Bani, S.; Jalani, S.; Ibel, M. Zaukah; Yasan, M. Y. M.; Zainudin, D.; Abas, H.", "publication": "6TH INTERNATIONAL CONFERENCE ON ADVANCES IN MECHANICAL ENGINEERING 2019 (ICAME 2019)", "year_of_publication": 2020, "UT": "WOS:000594082000024", "base_material": "Structural offshore steel S460G2+M", "base_young_modulus": "-", "base_yield_strength": 460, "base_ultimate_strength": "540-700", "base_elongation": 17, "weld_material": "Filler wire ER80S-N1", "weld_young_modulus": "-", "weld_yield_strength": "-", "weld_ultimate_strength": "-", "weld_elongation": "-", "processing": "-", "welding_joint": "Non-load carrying fillet weld", "welding_method": "Gas Metal Arc Welding (GMAW)", "welding_voltage": "18-20", "welding_current": "90-230", "welding_speed": "3.33-4.17", "preheat_temp": "-", "welding_env": "Mixed gases (80% Ar + 20% CO2)", "residual_stress": "-", "fatigue_specimen_type": "Longitudinal fillet weld", "fatigue_specimen_thickness": 10, "fatigue_test_type": "Axial", "fatigue_temp": "-", "fatigue_env": "-", "load_ratio": 0.1, "frequency": "-", "fatigue_machine": "Instron Fatigue Machine", "fatigue_standard": "IIW fatigue specimen design recommendation", "fatigue_test_control": "Stress", "stress_concentration": "1.49-1.22", "failure_location": "Weld toe"}}, {"id": "WELD2025:2462", "name": "6005A-T6 aluminum alloy | Butt joint", "material_family": "Welded joint", "points": [[199.0, 48800.0, 0], [190.0, 100000.0, 0], [180.0, 79700.0, 0], [170.0, 315000.0, 0], [160.0, 373000.0, 0], [150.0, 675000.0, 0], [140.0, 981000.0, 0], [130.0, 2930000.0, 0], [120.0, 10200000.0, 1]], "conditions": {"material": "6005A-T6 aluminum alloy", "am_type": "MIG", "load_ratio": "0.1", "test_type": "Axial", "temperature": "-", "surface_treatment": "-"}, "metadata": {"dataset_id": 2462, "title": "Formation and fatigue property of MIG welded high-speed train 6005A-T6 aluminum alloy", "doi": "10.1088/2053-1591/ab047b", "authors": "Duan, Chenfeng; Yang, Shanglei; Liu, Haobo; Gu, Jiaxing; Xiong, Qi; Wang, Yuan", "publication": "MATERIALS RESEARCH EXPRESS", "year_of_publication": 2019, "UT": "WOS:000458645600007", "base_material": "6005A-T6 aluminum alloy", "base_young_modulus": "-", "base_yield_strength": "-", "base_ultimate_strength": 290, "base_elongation": "-", "weld_material": "ER5356", "weld_young_modulus": "-", "weld_yield_strength": 90, "weld_ultimate_strength": 191, "weld_elongation": 13.7, "processing": "-", "welding_joint": "Butt joint", "welding_method": "MIG", "welding_voltage": "18–20", "welding_current": "160–180", "welding_speed": "6.0–6.5", "preheat_temp": "-", "welding_env": "-", "residual_stress": "-", "fatigue_specimen_type": "Flat (sheet)", "fatigue_specimen_thickness": 6, "fatigue_test_type": "Axial", "fatigue_temp": "-", "fatigue_env": "-", "load_ratio": 0.1, "frequency": 60, "fatigue_machine": "Zwick HB250", "fatigue_standard": "GB/T 15248-2008", "fatigue_test_control": "Stress", "stress_concentration": "-", "failure_location": "Weld toe (softening zone in HAZ)"}}, {"id": "WELD2025:2463", "name": "stainless steel (Type 304) | Butt Joint", "material_family": "Welded joint", "points": [[656.0, 3610.0, 0], [733.0, 7200.0, 0], [401.0, 7370.0, 0], [448.0, 36100.0, 0]], "conditions": {"material": "stainless steel (Type 304)", "am_type": "-", "load_ratio": "-1", "test_type": "-", "temperature": "-", "surface_treatment": "-"}, "metadata": {"dataset_id": 2463, "title": "Fatigue-strength-reduction factors for welds in pressure vessels and piping", "doi": "10.1115/1.556186", "authors": "Jaske, CE", "publication": "JOURNAL OF PRESSURE VESSEL TECHNOLOGY-TRANSACTIONS OF THE ASME", "year_of_publication": 2000, "UT": "WOS:000167110500011", "base_material": "stainless steel (Type 304)", "base_young_modulus": "-", "base_yield_strength": "-", "base_ultimate_strength": "-", "base_elongation": "-", "weld_material": "-", "weld_young_modulus": "-", "weld_yield_strength": "-", "weld_ultimate_strength": "-", "weld_elongation": "-", "processing": "-", "welding_joint": "Butt Joint", "welding_method": "-", "welding_voltage": "-", "welding_current": "-", "welding_speed": "-", "preheat_temp": "-", "welding_env": "-", "residual_stress": "-", "fatigue_specimen_type": "butt-welded plate", "fatigue_specimen_thickness": "-", "fatigue_test_type": "-", "fatigue_temp": "-", "fatigue_env": "Air", "load_ratio": -1, "frequency": "-", "fatigue_machine": "-", "fatigue_standard": "ASME Boiler and Pressure Vessel Code", "fatigue_test_control": "Stress", "stress_concentration": "-", "failure_location": "-"}}, {"id": "WELD2025:2466", "name": "St 52.3 N | Cruciform joints", "material_family": "Welded joint", "points": [[149.0, 90700.0, 0], [74.0, 377000.0, 0]], "conditions": {"material": "St 52.3 N", "am_type": "Flux Cored Arc Welding (FCAW)", "load_ratio": "0.5", "test_type": "Axial", "temperature": "-", "surface_treatment": "-"}, "metadata": {"dataset_id": 2466, "title": "Fatigue Capacity of Load Carrying Fillet-Welded Connections Subjected to Axial and Shear Loading", "doi": "10.1115/1.3160531", "authors": "Lotsberg, Inge", "publication": "JOURNAL OF OFFSHORE MECHANICS AND ARCTIC ENGINEERING-TRANSACTIONS OF THE ASME", "year_of_publication": 2009, "UT": "WOS:000270458200010", "base_material": "St 52.3 N", "base_young_modulus": 206, "base_yield_strength": "-", "base_ultimate_strength": "-", "base_elongation": "-", "weld_material": "-", "weld_young_modulus": "-", "weld_yield_strength": "-", "weld_ultimate_strength": "-", "weld_elongation": "-", "processing": "-", "welding_joint": "Cruciform joints", "welding_method": "Flux Cored Arc Welding (FCAW)", "welding_voltage": "-", "welding_current": "-", "welding_speed": "-", "preheat_temp": "-", "welding_env": "-", "residual_stress": "-", "fatigue_specimen_type": "Cruciform joints", "fatigue_specimen_thickness": 12.5, "fatigue_test_type": "Axial", "fatigue_temp": "-", "fatigue_env": "-", "load_ratio": 0.5, "frequency": "-", "fatigue_machine": "-", "fatigue_standard": "IIW, Eurocode 3, DNV-RP-C203", "fatigue_test_control": "Load-controlled", "stress_concentration": "-", "failure_location": "-"}}, {"id": "WELD2025:2467", "name": "St 52.3 N | Cruciform joints", "material_family": "Welded joint", "points": [[84.0, 524000.0, 0], [76.0, 1010000.0, 0], [80.0, 381000.0, 0], [82.0, 664000.0, 0]], "conditions": {"material": "St 52.3 N", "am_type": "Flux Cored Arc Welding (FCAW)", "load_ratio": "0.5", "test_type": "Axial", "temperature": "-", "surface_treatment": "-"}, "metadata": {"dataset_id": 2467, "title": "Fatigue Capacity of Load Carrying Fillet-Welded Connections Subjected to Axial and Shear Loading", "doi": "10.1115/1.3160531", "authors": "Lotsberg, Inge", "publication": "JOURNAL OF OFFSHORE MECHANICS AND ARCTIC ENGINEERING-TRANSACTIONS OF THE ASME", "year_of_publication": 2009, "UT": "WOS:000270458200010", "base_material": "St 52.3 N", "base_young_modulus": 206, "base_yield_strength": "-", "base_ultimate_strength": "-", "base_elongation": "-", "weld_material": "-", "weld_young_modulus": "-", "weld_yield_strength": "-", "weld_ultimate_strength": "-", "weld_elongation": "-", "processing": "-", "welding_joint": "Cruciform joints", "welding_method": "Flux Cored Arc Welding (FCAW)", "welding_voltage": "-", "welding_current": "-", "welding_speed": "-", "preheat_temp": "-", "welding_env": "-", "residual_stress": "-", "fatigue_specimen_type": "Cruciform joints", "fatigue_specimen_thickness": 25, "fatigue_test_type": "Axial", "fatigue_temp": "-", "fatigue_env": "-", "load_ratio": 0.5, "frequency": "-", "fatigue_machine": "-", "fatigue_standard": "IIW, Eurocode 3, DNV-RP-C203", "fatigue_test_control": "Load-controlled", "stress_concentration": "-", "failure_location": "-"}}, {"id": "WELD2025:2468", "name": "St 52.3 N | Cruciform joints", "material_family": "Welded joint", "points": [[109.0, 134000.0, 0], [54.0, 1700000.0, 0]], "conditions": {"material": "St 52.3 N", "am_type": "Flux Cored Arc Welding (FCAW)", "load_ratio": "0.5", "test_type": "Axial", "temperature": "-", "surface_treatment": "-"}, "metadata": {"dataset_id": 2468, "title": "Fatigue Capacity of Load Carrying Fillet-Welded Connections Subjected to Axial and Shear Loading", "doi": "10.1115/1.3160531", "authors": "Lotsberg, Inge", "publication": "JOURNAL OF OFFSHORE MECHANICS AND ARCTIC ENGINEERING-TRANSACTIONS OF THE ASME", "year_of_publication": 2009, "UT": "WOS:000270458200010", "base_material": "St 52.3 N", "base_young_modulus": 206, "base_yield_strength": "-", "base_ultimate_strength": "-", "base_elongation": "-", "weld_material": "-", "weld_young_modulus": "-", "weld_yield_strength": "-", "weld_ultimate_strength": "-", "weld_elongation": "-", "processing": "-", "welding_joint": "Cruciform joints", "welding_method": "Flux Cored Arc Welding (FCAW)", "welding_voltage": "-", "welding_current": "-", "welding_speed": "-", "preheat_temp": "-", "welding_env": "-", "residual_stress": "-", "fatigue_specimen_type": "Cruciform joints", "fatigue_specimen_thickness": 40, "fatigue_test_type": "Axial", "fatigue_temp": "-", "fatigue_env": "-", "load_ratio": 0.5, "frequency": "-", "fatigue_machine": "-", "fatigue_standard": "IIW, Eurocode 3, DNV-RP-C203", "fatigue_test_control": "Load-controlled", "stress_concentration": "-", "failure_location": "-"}}, {"id": "WELD2025:2469", "name": "St 52.3 N | Tube-to-plate joints", "material_family": "Welded joint", "points": [[109.0, 278000.0, 0], [92.0, 1980000.0, 0]], "conditions": {"material": "St 52.3 N", "am_type": "Flux Cored Arc Welding (FCAW)", "load_ratio": "0.5", "test_type": "Axial", "temperature": "-", "surface_treatment": "-"}, "metadata": {"dataset_id": 2469, "title": "Fatigue Capacity of Load Carrying Fillet-Welded Connections Subjected to Axial and Shear Loading", "doi": "10.1115/1.3160531", "authors": "Lotsberg, Inge", "publication": "JOURNAL OF OFFSHORE MECHANICS AND ARCTIC ENGINEERING-TRANSACTIONS OF THE ASME", "year_of_publication": 2009, "UT": "WOS:000270458200010", "base_material": "St 52.3 N", "base_young_modulus": 206, "base_yield_strength": "-", "base_ultimate_strength": "-", "base_elongation": "-", "weld_material": "-", "weld_young_modulus": "-", "weld_yield_strength": "-", "weld_ultimate_strength": "-", "weld_elongation": "-", "processing": "-", "welding_joint": "Tube-to-plate joints", "welding_method": "Flux Cored Arc Welding (FCAW)", "welding_voltage": "-", "welding_current": "-", "welding_speed": "-", "preheat_temp": "-", "welding_env": "-", "residual_stress": "-", "fatigue_specimen_type": "Tubular specimens", "fatigue_specimen_thickness": 12.5, "fatigue_test_type": "Axial", "fatigue_temp": "-", "fatigue_env": "-", "load_ratio": 0.5, "frequency": "-", "fatigue_machine": "-", "fatigue_standard": "IIW, Eurocode 3, DNV-RP-C203", "fatigue_test_control": "Load-controlled", "stress_concentration": "-", "failure_location": "-"}}, {"id": "WELD2025:2470", "name": "St 52.3 N | Tube-to-plate joints", "material_family": "Welded joint", "points": [[133.0, 87000.0, 0], [125.0, 90100.0, 0], [94.0, 257000.0, 0]], "conditions": {"material": "St 52.3 N", "am_type": "Flux Cored Arc Welding (FCAW)", "load_ratio": "-1", "test_type": "Torsion", "temperature": "-", "surface_treatment": "-"}, "metadata": {"dataset_id": 2470, "title": "Fatigue Capacity of Load Carrying Fillet-Welded Connections Subjected to Axial and Shear Loading", "doi": "10.1115/1.3160531", "authors": "Lotsberg, Inge", "publication": "JOURNAL OF OFFSHORE MECHANICS AND ARCTIC ENGINEERING-TRANSACTIONS OF THE ASME", "year_of_publication": 2009, "UT": "WOS:000270458200010", "base_material": "St 52.3 N", "base_young_modulus": 206, "base_yield_strength": "-", "base_ultimate_strength": "-", "base_elongation": "-", "weld_material": "-", "weld_young_modulus": "-", "weld_yield_strength": "-", "weld_ultimate_strength": "-", "weld_elongation": "-", "processing": "-", "welding_joint": "Tube-to-plate joints", "welding_method": "Flux Cored Arc Welding (FCAW)", "welding_voltage": "-", "welding_current": "-", "welding_speed": "-", "preheat_temp": "-", "welding_env": "-", "residual_stress": "-", "fatigue_specimen_type": "Tubular specimens", "fatigue_specimen_thickness": 12.5, "fatigue_test_type": "Torsion", "fatigue_temp": "-", "fatigue_env": "-", "load_ratio": -1, "frequency": "-", "fatigue_machine": "-", "fatigue_standard": "IIW, Eurocode 3, DNV-RP-C203", "fatigue_test_control": "Load-controlled", "stress_concentration": "-", "failure_location": "-"}}, {"id": "WELD2025:2471", "name": "St 52.3 N | Tube-to-plate joints", "material_family": "Welded joint", "points": [[124.0, 128000.0, 0], [110.0, 128000.0, 0], [121.0, 172000.0, 0]], "conditions": {"material": "St 52.3 N", "am_type": "Flux Cored Arc Welding (FCAW)", "load_ratio": "0", "test_type": "Torsion", "temperature": "-", "surface_treatment": "-"}, "metadata": {"dataset_id": 2471, "title": "Fatigue Capacity of Load Carrying Fillet-Welded Connections Subjected to Axial and Shear Loading", "doi": "10.1115/1.3160531", "authors": "Lotsberg, Inge", "publication": "JOURNAL OF OFFSHORE MECHANICS AND ARCTIC ENGINEERING-TRANSACTIONS OF THE ASME", "year_of_publication": 2009, "UT": "WOS:000270458200010", "base_material": "St 52.3 N", "base_young_modulus": 206, "base_yield_strength": "-", "base_ultimate_strength": "-", "base_elongation": "-", "weld_material": "-", "weld_young_modulus": "-", "weld_yield_strength": "-", "weld_ultimate_strength": "-", "weld_elongation": "-", "processing": "-", "welding_joint": "Tube-to-plate joints", "welding_method": "Flux Cored Arc Welding (FCAW)", "welding_voltage": "-", "welding_current": "-", "welding_speed": "-", "preheat_temp": "-", "welding_env": "-", "residual_stress": "-", "fatigue_specimen_type": "Tubular specimens", "fatigue_specimen_thickness": 12.5, "fatigue_test_type": "Torsion", "fatigue_temp": "-", "fatigue_env": "-", "load_ratio": 0, "frequency": "-", "fatigue_machine": "-", "fatigue_standard": "IIW, Eurocode 3, DNV-RP-C203", "fatigue_test_control": "Load-controlled", "stress_concentration": "-", "failure_location": "-"}}, {"id": "WELD2025:2472", "name": "St 52.3 N | Tube-to-plate joints", "material_family": "Welded joint", "points": [[97.0, 270000.0, 0], [98.0, 404000.0, 0], [96.0, 641000.0, 0], [80.0, 587000.0, 0]], "conditions": {"material": "St 52.3 N", "am_type": "Flux Cored Arc Welding (FCAW)", "load_ratio": "0.4", "test_type": "Torsion", "temperature": "-", "surface_treatment": "-"}, "metadata": {"dataset_id": 2472, "title": "Fatigue Capacity of Load Carrying Fillet-Welded Connections Subjected to Axial and Shear Loading", "doi": "10.1115/1.3160531", "authors": "Lotsberg, Inge", "publication": "JOURNAL OF OFFSHORE MECHANICS AND ARCTIC ENGINEERING-TRANSACTIONS OF THE ASME", "year_of_publication": 2009, "UT": "WOS:000270458200010", "base_material": "St 52.3 N", "base_young_modulus": 206, "base_yield_strength": "-", "base_ultimate_strength": "-", "base_elongation": "-", "weld_material": "-", "weld_young_modulus": "-", "weld_yield_strength": "-", "weld_ultimate_strength": "-", "weld_elongation": "-", "processing": "-", "welding_joint": "Tube-to-plate joints", "welding_method": "Flux Cored Arc Welding (FCAW)", "welding_voltage": "-", "welding_current": "-", "welding_speed": "-", "preheat_temp": "-", "welding_env": "-", "residual_stress": "-", "fatigue_specimen_type": "Tubular specimens", "fatigue_specimen_thickness": 12.5, "fatigue_test_type": "Torsion", "fatigue_temp": "-", "fatigue_env": "-", "load_ratio": 0.4, "frequency": "-", "fatigue_machine": "-", "fatigue_standard": "IIW, Eurocode 3, DNV-RP-C203", "fatigue_test_control": "Load-controlled", "stress_concentration": "-", "failure_location": "-"}}, {"id": "WELD2025:2473", "name": "EN10025 structural steel | Non-load-carrying longitudinal fillet welded joint", "material_family": "Welded joint", "points": [[197.0, 177000.0, 0], [101.0, 1060000.0, 0], [99.0, 1150000.0, 0], [100.0, 1200000.0, 0], [100.0, 1240000.0, 0], [204.0, 170000.0, 0], [77.0, 2210000.0, 0]], "conditions": {"material": "EN10025 structural steel", "am_type": "SMAW (Shielded Metal Arc Welding)", "load_ratio": "0", "test_type": "Constant-amplitude axial fatigue", "temperature": "-", "surface_treatment": "-"}, "metadata": {"dataset_id": 2473, "title": "Fatigue Assessment of Welded Joints Taking Into Account Effects of Residual Stress", "doi": "10.1115/1.4004519", "authors": "Syahroni, Nur; Berge, Stig", "publication": "JOURNAL OF OFFSHORE MECHANICS AND ARCTIC ENGINEERING-TRANSACTIONS OF THE ASME", "year_of_publication": 2012, "UT": "WOS:000308596500011", "base_material": "EN10025 structural steel", "base_young_modulus": "-", "base_yield_strength": 424, "base_ultimate_strength": "-", "base_elongation": "-", "weld_material": "E7024-1 (rutile-coated electrodes, AWS A5.1 specification)", "weld_young_modulus": "-", "weld_yield_strength": "-", "weld_ultimate_strength": "-", "weld_elongation": "-", "processing": "-", "welding_joint": "Non-load-carrying longitudinal fillet welded joint", "welding_method": "SMAW (Shielded Metal Arc Welding)", "welding_voltage": "-", "welding_current": "-", "welding_speed": "-", "preheat_temp": "-", "welding_env": "Horizontal position", "residual_stress": "-", "fatigue_specimen_type": "Longitudinal attachment weld specimen", "fatigue_specimen_thickness": 12, "fatigue_test_type": "Constant-amplitude axial fatigue", "fatigue_temp": "-", "fatigue_env": "-", "load_ratio": 0, "frequency": "-", "fatigue_machine": "6500 kN hydraulic actuator with hydraulic grips", "fatigue_standard": "IACS-CSR (bulk carriers and tankers)", "fatigue_test_control": "Stress", "stress_concentration": "1.33", "failure_location": "Weld toe"}}, {"id": "WELD2025:2474", "name": "EN10025 structural steel | Non-load-carrying longitudinal fillet welded joint", "material_family": "Welded joint", "points": [[200.0, 151000.0, 0], [198.0, 188000.0, 0], [201.0, 355000.0, 0], [99.0, 1220000.0, 0], [101.0, 1270000.0, 0], [100.0, 1300000.0, 0]], "conditions": {"material": "EN10025 structural steel", "am_type": "SMAW (Shielded Metal Arc Welding)", "load_ratio": "-1", "test_type": "Constant-amplitude axial fatigue", "temperature": "-", "surface_treatment": "-"}, "metadata": {"dataset_id": 2474, "title": "Fatigue Assessment of Welded Joints Taking Into Account Effects of Residual Stress", "doi": "10.1115/1.4004519", "authors": "Syahroni, Nur; Berge, Stig", "publication": "JOURNAL OF OFFSHORE MECHANICS AND ARCTIC ENGINEERING-TRANSACTIONS OF THE ASME", "year_of_publication": 2012, "UT": "WOS:000308596500011", "base_material": "EN10025 structural steel", "base_young_modulus": "-", "base_yield_strength": 424, "base_ultimate_strength": "-", "base_elongation": "-", "weld_material": "E7024-1 (rutile-coated electrodes, AWS A5.1 specification)", "weld_young_modulus": "-", "weld_yield_strength": "-", "weld_ultimate_strength": "-", "weld_elongation": "-", "processing": "-", "welding_joint": "Non-load-carrying longitudinal fillet welded joint", "welding_method": "SMAW (Shielded Metal Arc Welding)", "welding_voltage": "-", "welding_current": "-", "welding_speed": "-", "preheat_temp": "-", "welding_env": "Horizontal position", "residual_stress": "-", "fatigue_specimen_type": "Longitudinal attachment weld specimen", "fatigue_specimen_thickness": 12, "fatigue_test_type": "Constant-amplitude axial fatigue", "fatigue_temp": "-", "fatigue_env": "-", "load_ratio": -1, "frequency": "-", "fatigue_machine": "6500 kN hydraulic actuator with hydraulic grips", "fatigue_standard": "IACS-CSR (bulk carriers and tankers)", "fatigue_test_control": "Stress", "stress_concentration": "1.33", "failure_location": "Weld toe"}}, {"id": "WELD2025:2475", "name": "Structural steel | Butt Joint", "material_family": "Welded joint", "points": [[570.0, 8030.0, 0], [575.0, 9700.0, 0], [574.0, 10700.0, 0], [575.0, 15200.0, 0], [534.0, 11400.0, 0], [532.0, 12100.0, 0], [530.0, 15700.0, 0], [532.0, 17100.0, 0], [534.0, 24600.0, 0], [507.0, 15700.0, 0], [501.0, 17900.0, 0], [505.0, 26500.0, 0], [507.0, 31100.0, 0], [507.0, 46800.0, 0], [480.0, 52600.0, 0], [480.0, 71400.0, 0], [481.0, 95500.0, 0], [481.0, 109000.0, 0], [482.0, 152000.0, 0], [451.0, 110000.0, 0], [447.0, 128000.0, 0], [449.0, 144000.0, 0], [451.0, 219000.0, 0], [449.0, 306000.0, 0], [396.0, 152000.0, 0], [400.0, 236000.0, 0], [400.0, 344000.0, 0], [400.0, 293000.0, 0], [397.0, 474000.0, 0], [402.0, 662000.0, 0], [373.0, 663000.0, 0], [373.0, 836000.0, 0], [375.0, 981000.0, 0], [377.0, 1140000.0, 0], [375.0, 1520000.0, 0], [351.0, 825000.0, 0], [348.0, 1070000.0, 0], [350.0, 1450000.0, 0], [344.0, 1280000.0, 0], [344.0, 1630000.0, 0], [346.0, 2030000.0, 0]], "conditions": {"material": "Structural steel", "am_type": "MIG (Inert Metal Gas Welding)", "load_ratio": "-", "test_type": "-", "temperature": "-", "surface_treatment": "-"}, "metadata": {"dataset_id": 2475, "title": "The Influence of Mechanical and Laser Cutting on the Fatigue Strengths of Square Hollow-Section Welded T-Joints", "doi": "10.1115/1.4005186", "authors": "Moazed, R.; Fotouhi, R.", "publication": "JOURNAL OF OFFSHORE MECHANICS AND ARCTIC ENGINEERING-TRANSACTIONS OF THE ASME", "year_of_publication": 2012, "UT": "WOS:000300661600002", "base_material": "Structural steel", "base_young_modulus": "-", "base_yield_strength": 540, "base_ultimate_strength": 600, "base_elongation": "-", "weld_material": "-", "weld_young_modulus": "-", "weld_yield_strength": "-", "weld_ultimate_strength": "-", "weld_elongation": "-", "processing": "-", "welding_joint": "Butt Joint", "welding_method": "MIG (Inert Metal Gas Welding)", "welding_voltage": "-", "welding_current": "-", "welding_speed": "-", "preheat_temp": "-", "welding_env": "-", "residual_stress": "-", "fatigue_specimen_type": "Standard", "fatigue_specimen_thickness": 6.35, "fatigue_test_type": "-", "fatigue_temp": "-", "fatigue_env": "-", "load_ratio": "-", "frequency": "0.1-0.5", "fatigue_machine": "Hydraulic actuator", "fatigue_standard": "ASTM E468-90(2004)e1", "fatigue_test_control": "Load", "stress_concentration": "-", "failure_location": "Weld toe"}}, {"id": "WELD2025:2476", "name": "6082 aluminum alloy | Butt Joint", "material_family": "Welded joint", "points": [[260.0, 153000.0, 0], [220.0, 321000.0, 0], [200.0, 938000.0, 0], [180.0, 1590000.0, 0], [160.0, 2010000.0, 0]], "conditions": {"material": "6082 aluminum alloy", "am_type": "MIG", "load_ratio": "0.1", "test_type": "Axial", "temperature": "25", "surface_treatment": "-"}, "metadata": {"dataset_id": 2476, "title": "Effect of ultrasonic impact treatment on surface microstructure and fatigue properties of 6082 aluminum alloy butt joint", "doi": "10.1142/S0217984918502391", "authors": "He, Bolin; Feng, Yaming; Li, Li; Chen, Zhaoxia", "publication": "MODERN PHYSICS LETTERS B", "year_of_publication": 2018,
