Repository: yunyunfanfan/S-PA-CBB

# S-PA-CBB

Official research code, processed curve records, evaluation outputs, and manuscript source for:

> **From Physics to Selective Generation: Conditional Brownian Bridges for Sparse S–N Curve Reconstruction and Fatigue Decision-Making**

S-PA-CBB reconstructs a complete probabilistic stress–life (S–N) curve from only two to four observed fatigue tests. The method first fits an interpretable Basquin state, diagnoses whether that state is sufficient, and applies a ControlNet-style conditional Brownian-bridge residual only to curves that benefit from correction.

File: external_data/weld2025_disjoint_curves.json (part 93 of 223)
"UT": "WOS:000439967500003", "base_material": "6082 aluminum alloy", "base_young_modulus": "-", "base_yield_strength": "-", "base_ultimate_strength": "-", "base_elongation": "-", "weld_material": "6082 aluminum alloy", "weld_young_modulus": "-", "weld_yield_strength": "-", "weld_ultimate_strength": "-", "weld_elongation": "-", "processing": "-", "welding_joint": "Butt Joint", "welding_method": "MIG", "welding_voltage": "21.2–22.9, 23.5–24.9, 24.4–25.9", "welding_current": "265, 260, 255", "welding_speed": "11.5, 12.5, 12.0", "preheat_temp": "-", "welding_env": "Protective gas (99.999% Ar, flow rate 22 L/min)", "residual_stress": "σx = 32.8–37.6 MPa, σy = 34.6–50.0 MPa (tensile)", "fatigue_specimen_type": "Butt joint (flat)", "fatigue_specimen_thickness": 10, "fatigue_test_type": "Axial", "fatigue_temp": 25, "fatigue_env": "-", "load_ratio": 0.1, "frequency": "-", "fatigue_machine": "EHF-EM200K2-070-1A", "fatigue_standard": "-", "fatigue_test_control": "Stress", "stress_concentration": "-", "failure_location": "Weld toe surface"}}, {"id": "WELD2025:2477", "name": "6082 aluminum alloy | Butt Joint", "material_family": "Welded joint", "points": [[260.0, 210000.0, 0], [240.0, 506000.0, 0], [230.0, 683000.0, 0], [220.0, 761000.0, 0], [200.0, 1250000.0, 0], [180.0, 2120000.0, 0]], "conditions": {"material": "6082 aluminum alloy", "am_type": "MIG", "load_ratio": "0.1", "test_type": "Axial", "temperature": "25", "surface_treatment": "Ultrasonic Impact Treatment (UIT)"}, "metadata": {"dataset_id": 2477, "title": "Effect of ultrasonic impact treatment on surface microstructure and fatigue properties of 6082 aluminum alloy butt joint", "doi": "10.1142/S0217984918502391", "authors": "He, Bolin; Feng, Yaming; Li, Li; Chen, Zhaoxia", "publication": "MODERN PHYSICS LETTERS B", "year_of_publication": 2018, "UT": "WOS:000439967500003", "base_material": "6082 aluminum alloy", "base_young_modulus": "-", "base_yield_strength": "-", "base_ultimate_strength": "-", "base_elongation": "-", "weld_material": "6082 aluminum alloy", "weld_young_modulus": "-", "weld_yield_strength": "-", "weld_ultimate_strength": "-", "weld_elongation": "-", "processing": "Ultrasonic Impact Treatment (UIT)", "welding_joint": "Butt Joint", "welding_method": "MIG", "welding_voltage": "21.2–22.9, 23.5–24.9, 24.4–25.9", "welding_current": "265, 260, 255", "welding_speed": "11.5, 12.5, 12.0", "preheat_temp": "-", "welding_env": "Protective gas (99.999% Ar, flow rate 22 L/min)", "residual_stress": "σx = -50.4 to -41.9 MPa, σy = -20.2 to -31.8 MPa (compressive)", "fatigue_specimen_type": "Butt joint (flat)", "fatigue_specimen_thickness": 10, "fatigue_test_type": "Axial", "fatigue_temp": 25, "fatigue_env": "-", "load_ratio": 0.1, "frequency": "-", "fatigue_machine": "EHF-EM200K2-070-1A", "fatigue_standard": "-", "fatigue_test_control": "Stress", "stress_concentration": "-", "failure_location": "Sub-surface"}}, {"id": "WELD2025:2480", "name": "Ti–6Al–4V | Bead-on-plate (autogenous)", "material_family": "Welded joint", "points": [[647.0, 18500.0, 0], [466.0, 49000.0, 0], [380.0, 125000.0, 0], [362.0, 2010000.0, 1], [289.0, 2110000.0, 1]], "conditions": {"material": "Ti–6Al–4V", "am_type": "TIG (Tungsten Inert Gas)", "load_ratio": "0.1", "test_type": "Axial fatigue", "temperature": "25", "surface_treatment": "-"}, "metadata": {"dataset_id": 2480, "title": "Influence of current pulsing on microstructure and mechanical properties of Ti-6Al-4V TIG weldments", "doi": "10.1179/174329306X120750", "authors": "Babu, N. Kishore; Raman, S. Ganesh Sundara", "publication": "SCIENCE AND TECHNOLOGY OF WELDING AND JOINING", "year_of_publication": 2006, "UT": "WOS:000240142400011", "base_material": "Ti–6Al–4V", "base_young_modulus": "-", "base_yield_strength": 899, "base_ultimate_strength": 978, "base_elongation": 15, "weld_material": "Ti–6Al–4V", "weld_young_modulus": "-", "weld_yield_strength": 854, "weld_ultimate_strength": 1006, "weld_elongation": 6, "processing": "-", "welding_joint": "Bead-on-plate (autogenous)", "welding_method": "TIG (Tungsten Inert Gas)", "welding_voltage": 10, "welding_current": 120, "welding_speed": 2.5, "preheat_temp": "-", "welding_env": "Argon shielding", "residual_stress": "-", "fatigue_specimen_type": "Hourglass type (transverse weld specimen)", "fatigue_specimen_thickness": 3, "fatigue_test_type": "Axial fatigue", "fatigue_temp": 25, "fatigue_env": "-", "load_ratio": 0.1, "frequency": "-", "fatigue_machine": "Servohydraulic testing machine", "fatigue_standard": "-", "fatigue_test_control": "Load-controlled", "stress_concentration": "-", "failure_location": "Weld metal"}}, {"id": "WELD2025:2481", "name": "Ti–6Al–4V | Bead-on-plate (autogenous)", "material_family": "Welded joint", "points": [[650.0, 20200.0, 0], [469.0, 67200.0, 0], [380.0, 208000.0, 0], [362.0, 2030000.0, 1], [335.0, 2010000.0, 1], [290.0, 1900000.0, 1]], "conditions": {"material": "Ti–6Al–4V", "am_type": "TIG (Tungsten Inert Gas)", "load_ratio": "0.1", "test_type": "Axial fatigue", "temperature": "25", "surface_treatment": "-"}, "metadata": {"dataset_id": 2481, "title": "Influence of current pulsing on microstructure and mechanical properties of Ti-6Al-4V TIG weldments", "doi": "10.1179/174329306X120750", "authors": "Babu, N. Kishore; Raman, S. Ganesh Sundara", "publication": "SCIENCE AND TECHNOLOGY OF WELDING AND JOINING", "year_of_publication": 2006, "UT": "WOS:000240142400011", "base_material": "Ti–6Al–4V", "base_young_modulus": "-", "base_yield_strength": 899, "base_ultimate_strength": 978, "base_elongation": 15, "weld_material": "Ti–6Al–4V", "weld_young_modulus": "-", "weld_yield_strength": 876, "weld_ultimate_strength": 1030, "weld_elongation": 7, "processing": "-", "welding_joint": "Bead-on-plate (autogenous)", "welding_method": "TIG (Tungsten Inert Gas)", "welding_voltage": 10, "welding_current": "-", "welding_speed": 2.5, "preheat_temp": "-", "welding_env": "Argon shielding", "residual_stress": "-", "fatigue_specimen_type": "Hourglass type (transverse weld specimen)", "fatigue_specimen_thickness": 3, "fatigue_test_type": "Axial fatigue", "fatigue_temp": 25, "fatigue_env": "-", "load_ratio": 0.1, "frequency": "-", "fatigue_machine": "Servohydraulic testing machine", "fatigue_standard": "-", "fatigue_test_control": "Load-controlled", "stress_concentration": "-", "failure_location": "Weld metal"}}, {"id": "WELD2025:2482", "name": "Ti–6Al–4V | Bead-on-plate (autogenous)", "material_family": "Welded joint", "points": [[638.0, 123000.0, 0], [593.0, 202000.0, 0], [550.0, 1960000.0, 1], [469.0, 1920000.0, 1]], "conditions": {"material": "Ti–6Al–4V", "am_type": "TIG (Tungsten Inert Gas)", "load_ratio": "0.1", "test_type": "Axial fatigue", "temperature": "25", "surface_treatment": "Post-weld heat treatment (PWHT) at 700°C"}, "metadata": {"dataset_id": 2482, "title": "Influence of current pulsing on microstructure and mechanical properties of Ti-6Al-4V TIG weldments", "doi": "10.1179/174329306X120750", "authors": "Babu, N. Kishore; Raman, S. Ganesh Sundara", "publication": "SCIENCE AND TECHNOLOGY OF WELDING AND JOINING", "year_of_publication": 2006, "UT": "WOS:000240142400011", "base_material": "Ti–6Al–4V", "base_young_modulus": "-", "base_yield_strength": 899, "base_ultimate_strength": 978, "base_elongation": 15, "weld_material": "Ti–6Al–4V", "weld_young_modulus": "-", "weld_yield_strength": 904, "weld_ultimate_strength": 999, "weld_elongation": 9, "processing": "Post-weld heat treatment (PWHT) at 700°C", "welding_joint": "Bead-on-plate (autogenous)", "welding_method": "TIG (Tungsten Inert Gas)", "welding_voltage": 10, "welding_current": 120, "welding_speed": 2.5, "preheat_temp": "-", "welding_env": "Argon shielding", "residual_stress": "-", "fatigue_specimen_type": "Hourglass type (transverse weld specimen)", "fatigue_specimen_thickness": 3, "fatigue_test_type": "Axial fatigue", "fatigue_temp": 25, "fatigue_env": "-", "load_ratio": 0.1, "frequency": "-", "fatigue_machine": "Servohydraulic testing machine", "fatigue_standard": "-", "fatigue_test_control": "Load-controlled", "stress_concentration": "-", "failure_location": "Weld metal"}}, {"id": "WELD2025:2483", "name": "Ti–6Al–4V | Bead-on-plate (autogenous)", "material_family": "Welded joint", "points": [[649.0, 54300.0, 0], [602.0, 59600.0, 0], [557.0, 125000.0, 0], [469.0, 1870000.0, 1]], "conditions": {"material": "Ti–6Al–4V", "am_type": "TIG (Tungsten Inert Gas)", "load_ratio": "0.1", "test_type": "Axial fatigue", "temperature": "25", "surface_treatment": "Post-weld heat treatment (PWHT) at 700°C"}, "metadata": {"dataset_id": 2483, "title": "Influence of current pulsing on microstructure and mechanical properties of Ti-6Al-4V TIG weldments", "doi": "10.1179/174329306X120750", "authors": "Babu, N. Kishore; Raman, S. Ganesh Sundara", "publication": "SCIENCE AND TECHNOLOGY OF WELDING AND JOINING", "year_of_publication": 2006, "UT": "WOS:000240142400011", "base_material": "Ti–6Al–4V", "base_young_modulus": "-", "base_yield_strength": 899, "base_ultimate_strength": 978, "base_elongation": 15, "weld_material": "Ti–6Al–4V", "weld_young_modulus": "-", "weld_yield_strength": 923, "weld_ultimate_strength": 1001, "weld_elongation": 9, "processing": "Post-weld heat treatment (PWHT) at 700°C", "welding_joint": "Bead-on-plate (autogenous)", "welding_method": "TIG (Tungsten Inert Gas)", "welding_voltage": 10, "welding_current": "-", "welding_speed": 2.5, "preheat_temp": "-", "welding_env": "Argon shielding", "residual_stress": "-", "fatigue_specimen_type": "Hourglass type (transverse weld specimen)", "fatigue_specimen_thickness": 3, "fatigue_test_type": "Axial fatigue", "fatigue_temp": 25, "fatigue_env": "-", "load_ratio": 0.1, "frequency": "-", "fatigue_machine": "Servohydraulic testing machine", "fatigue_standard": "-", "fatigue_test_control": "Load-controlled", "stress_concentration": "-", "failure_location": "Weld metal"}}, {"id": "WELD2025:2484", "name": "Ti–6Al–4V | Bead-on-plate (autogenous)", "material_family": "Welded joint", "points": [[639.0, 9310.0, 0], [558.0, 13000.0, 0], [459.0, 41300.0, 0], [324.0, 85400.0, 0], [280.0, 300000.0, 0], [243.0, 2030000.0, 1]], "conditions": {"material": "Ti–6Al–4V", "am_type": "TIG (Tungsten Inert Gas)", "load_ratio": "0.1", "test_type": "Axial fatigue", "temperature": "25", "surface_treatment": "Post-weld heat treatment (PWHT) at 900°C"}, "metadata": {"dataset_id": 2484, "title": "Influence of current pulsing on microstructure and mechanical properties of Ti-6Al-4V TIG weldments", "doi": "10.1179/174329306X120750", "authors": "Babu, N. Kishore; Raman, S. Ganesh Sundara", "publication": "SCIENCE AND TECHNOLOGY OF WELDING AND JOINING", "year_of_publication": 2006, "UT": "WOS:000240142400011", "base_material": "Ti–6Al–4V", "base_young_modulus": "-", "base_yield_strength": 899, "base_ultimate_strength": 978, "base_elongation": 15, "weld_material": "Ti–6Al–4V", "weld_young_modulus": "-", "weld_yield_strength": 876, "weld_ultimate_strength": 985, "weld_elongation": 10, "processing": "Post-weld heat treatment (PWHT) at 900°C", "welding_joint": "Bead-on-plate (autogenous)", "welding_method": "TIG (Tungsten Inert Gas)", "welding_voltage": 10, "welding_current": 120, "welding_speed": 2.5, "preheat_temp": "-", "welding_env": "Argon shielding", "residual_stress": "-", "fatigue_specimen_type": "Hourglass type (transverse weld specimen)", "fatigue_specimen_thickness": 3, "fatigue_test_type": "Axial fatigue", "fatigue_temp": 25, "fatigue_env": "-", "load_ratio": 0.1, "frequency": "-", "fatigue_machine": "Servohydraulic testing machine", "fatigue_standard": "-", "fatigue_test_control": "Load-controlled", "stress_concentration": "-", "failure_location": "Weld metal"}}, {"id": "WELD2025:2485", "name": "Ti–6Al–4V | Bead-on-plate (autogenous)", "material_family": "Welded joint", "points": [[647.0, 2810.0, 0], [557.0, 5550.0, 0], [468.0, 7850.0, 0], [331.0, 32400.0, 0], [243.0, 117000.0, 0], [199.0, 253000.0, 0], [180.0, 1940000.0, 1]], "conditions": {"material": "Ti–6Al–4V", "am_type": "TIG (Tungsten Inert Gas)", "load_ratio": "0.1", "test_type": "Axial fatigue", "temperature": "25", "surface_treatment": "Post-weld heat treatment (PWHT) at 900°C"}, "metadata": {"dataset_id": 2485, "title": "Influence of current pulsing on microstructure and mechanical properties of Ti-6Al-4V TIG weldments", "doi": "10.1179/174329306X120750", "authors": "Babu, N. Kishore; Raman, S. Ganesh Sundara", "publication": "SCIENCE AND TECHNOLOGY OF WELDING AND JOINING", "year_of_publication": 2006, "UT": "WOS:000240142400011", "base_material": "Ti–6Al–4V", "base_young_modulus": "-", "base_yield_strength": 899, "base_ultimate_strength": 978, "base_elongation": 15, "weld_material": "Ti–6Al–4V", "weld_young_modulus": "-", "weld_yield_strength": 895, "weld_ultimate_strength": 995, "weld_elongation": 10, "processing": "Post-weld heat treatment (PWHT) at 900°C", "welding_joint": "Bead-on-plate (autogenous)", "welding_method": "TIG (Tungsten Inert Gas)", "welding_voltage": 10, "welding_current": "-", "welding_speed": 2.5, "preheat_temp": "-", "welding_env": "Argon shielding", "residual_stress": "-", "fatigue_specimen_type": "Hourglass type (transverse weld specimen)", "fatigue_specimen_thickness": 3, "fatigue_test_type": "Axial fatigue", "fatigue_temp": 25, "fatigue_env": "-", "load_ratio": 0.1, "frequency": "-", "fatigue_machine": "Servohydraulic testing machine", "fatigue_standard": "-", "fatigue_test_control": "Load-controlled", "stress_concentration": "-", "failure_location": "Weld metal"}}, {"id": "WELD2025:2486", "name": "Duplex stainless steel (DSS) and low alloy structural steel (S275) | Butt Joint", "material_family": "Welded joint", "points": [[300.0, 448000.0, 0], [307.0, 466000.0, 0], [307.0, 634000.0, 0], [303.0, 733000.0, 0], [303.0, 794000.0, 0], [303.0, 868000.0, 0], [300.0, 1180000.0, 0], [303.0, 1260000.0, 0], [300.0, 1420000.0, 0], [270.0, 2380000.0, 0]], "conditions": {"material": "Duplex stainless steel (DSS) and low alloy structural steel (S275)", "am_type": "Friction Stir Welding (FSW)", "load_ratio": "-", "test_type": "Axial", "temperature": "-", "surface_treatment": "-"}, "metadata": {"dataset_id": 2486, "title": "Dissimilar friction stir welding of duplex stainless steel to low alloy structural steel", "doi": "10.1179/1362171815Y.0000000063", "authors": "Logan, B. P.; Toumpis, A. I.; Galloway, A. M.; McPherson, N. A.; Hambling, S. J.", "publication": "SCIENCE AND TECHNOLOGY OF WELDING AND JOINING", "year_of_publication": 2016, "UT": "WOS:000370979200003", "base_material": "Duplex stainless steel (DSS) and low alloy structural steel (S275)", "base_young_modulus": "-", "base_yield_strength": 335, "base_ultimate_strength": 451, "base_elongation": "-", "weld_material": "-", "weld_young_modulus": "-", "weld_yield_strength": "-", "weld_ultimate_strength": "-", "weld_elongation": "-", "processing": "-", "welding_joint": "Butt Joint", "welding_method": "Friction Stir Welding (FSW)", "welding_voltage": "-", "welding_current": "-", "welding_speed": 1.67, "preheat_temp": "-", "welding_env": "Inert atmosphere", "residual_stress": "-", "fatigue_specimen_type": "Transverse sectioned specimens", "fatigue_specimen_thickness": 6, "fatigue_test_type": "Axial", "fatigue_temp": "-", "fatigue_env": "-", "load_ratio": "-", "frequency": "-", "fatigue_machine": "Instron 8802 servo-hydraulic, uniaxial tensile testing machine", "fatigue_standard": "ISO/TR 14345:2012", "fatigue_test_control": "-", "stress_concentration": "-", "failure_location": "-"}}, {"id": "WELD2025:2491", "name": "AA2024-T3 and AA6063-T6 aluminum alloys | Butt Joint", "material_family": "Welded joint", "points": [[213.0, 2770.0, 0], [185.0, 7560.0, 0], [145.0, 19300.0, 0], [123.0, 58000.0, 0], [89.0, 195000.0, 0], [79.0, 1090000.0, 1]], "conditions": {"material": "AA2024-T3 and AA6063-T6 aluminum alloys", "am_type": "Friction Stir Welding (Rotational speed=900 rpm)", "load_ratio": "0.1", "test_type": "Axial bending fatigue test", "temperature": "25", "surface_treatment": "-"}, "metadata": {"dataset_id": 2491, "title": "RELATIONSHIP BETWEEN MICRO-STRUCTURE AND MECHANICAL PROPERTIES OF DISSIMILAR ALUMINUM ALLOY PLATES BY FRICTION STIR WELDING", "doi": "10.2298/TSCI170825271S", "authors": "Sarsilmaz, Furkan", "publication": "THERMAL SCIENCE", "year_of_publication": 2018, "UT": "WOS:000431094700008", "base_material": "AA2024-T3 and AA6063-T6 aluminum alloys", "base_young_modulus": "-", "base_yield_strength": "324, 214", "base_ultimate_strength": "470, 241", "base_elongation": "21, 14", "weld_material": "AA2024-T3 / AA6063-T6", "weld_young_modulus": "-", "weld_yield_strength": 238, "weld_ultimate_strength": 348, "weld_elongation": 13, "processing": "-", "welding_joint": "Butt Joint", "welding_method": "Friction Stir Welding (Rotational speed=900 rpm)", "welding_voltage": "-", "welding_current": "-", "welding_speed": 2.08, "preheat_temp": "-", "welding_env": "Laboratory air", "residual_stress": "-", "fatigue_specimen_type": "Flat transverse tensile samples", "fatigue_specimen_thickness": 8, "fatigue_test_type": "Axial bending fatigue test", "fatigue_temp": 25, "fatigue_env": "Laboratory air", "load_ratio": 0.1, "frequency": "100–130", "fatigue_machine": "Resonant electro-mechanical fatigue testing machine (Test-Tronic by Rumul)", "fatigue_standard": "ASTM E466", "fatigue_test_control": "Stress control", "stress_concentration": "-", "failure_location": "Heat Affected Zone (HAZ) on the AA6063 side"}}, {"id": "WELD2025:2492", "name": "AA2024-T3 and AA6063-T6 aluminum alloys | Butt Joint", "material_family": "Welded joint", "points": [[215.0, 3180.0, 0], [184.0, 9860.0, 0], [153.0, 23800.0, 0], [125.0, 68600.0, 0], [97.0, 234000.0, 0], [87.0, 1060000.0, 1]], "conditions": {"material": "AA2024-T3 and AA6063-T6 aluminum alloys", "am_type": "Friction Stir Welding (Rotational speed=900 rpm)", "load_ratio": "0.1", "test_type": "Axial bending fatigue test", "temperature": "25", "surface_treatment": "-"}, "metadata": {"dataset_id": 2492, "title": "RELATIONSHIP BETWEEN MICRO-STRUCTURE AND MECHANICAL PROPERTIES OF DISSIMILAR ALUMINUM ALLOY PLATES BY FRICTION STIR WELDING", "doi": "10.2298/TSCI170825271S", "authors": "Sarsilmaz, Furkan", "publication": "THERMAL SCIENCE", "year_of_publication": 2018, "UT": "WOS:000431094700008", "base_material": "AA2024-T3 and AA6063-T6 aluminum alloys", "base_young_modulus": "-", "base_yield_strength": "324, 214", "base_ultimate_strength": "470, 241", "base_elongation": "21, 14", "weld_material": "AA2024-T3 / AA6063-T6", "weld_young_modulus": "-", "weld_yield_strength": 238, "weld_ultimate_strength": 348, "weld_elongation": 13, "processing": "-", "welding_joint": "Butt Joint", "welding_method": "Friction Stir Welding (Rotational speed=900 rpm)", "welding_voltage": "-", "welding_current": "-", "welding_speed": 2.67, "preheat_temp": "-", "welding_env": "Laboratory air", "residual_stress": "-", "fatigue_specimen_type": "Flat transverse tensile samples", "fatigue_specimen_thickness": 8, "fatigue_test_type": "Axial bending fatigue test", "fatigue_temp": 25, "fatigue_env": "Laboratory air", "load_ratio": 0.1, "frequency": "100–130", "fatigue_machine": "Resonant electro-mechanical fatigue testing machine (Test-Tronic by Rumul)", "fatigue_standard": "ASTM E466", "fatigue_test_control": "Stress control", "stress_concentration": "-", "failure_location": "Heat Affected Zone (HAZ) on the AA6063 side"}}, {"id": "WELD2025:2493", "name": "AA2024-T3 and AA6063-T6 aluminum alloys | Butt Joint", "material_family": "Welded joint", "points": [[222.0, 3410.0, 0], [192.0, 10100.0, 0], [160.0, 36100.0, 0], [132.0, 75600.0, 0], [115.0, 281000.0, 0], [91.0, 959000.0, 1]], "conditions": {"material": "AA2024-T3 and AA6063-T6 aluminum alloys", "am_type": "Friction Stir Welding (Rotational speed=900 rpm)", "load_ratio": "0.1", "test_type": "Axial bending fatigue test", "temperature": "25", "surface_treatment": "-"}, "metadata": {"dataset_id": 2493, "title": "RELATIONSHIP BETWEEN MICRO-STRUCTURE AND MECHANICAL PROPERTIES OF DISSIMILAR ALUMINUM ALLOY PLATES BY FRICTION STIR WELDING", "doi": "10.2298/TSCI170825271S", "authors": "Sarsilmaz, Furkan", "publication": "THERMAL SCIENCE", "year_of_publication": 2018, "UT": "WOS:000431094700008", "base_material": "AA2024-T3 and AA6063-T6 aluminum alloys", "base_young_modulus": "-", "base_yield_strength": "324, 214", "base_ultimate_strength": "470, 241", "base_elongation": "21, 14", "weld_material": "AA2024-T3 / AA6063-T6", "weld_young_modulus": "-", "weld_yield_strength": 238, "weld_ultimate_strength": 348, "weld_elongation": 13, "processing": "-", "welding_joint": "Butt Joint", "welding_method": "Friction Stir Welding (Rotational speed=900 rpm)", "welding_voltage": "-", "welding_current": "-", "welding_speed": 3.33, "preheat_temp": "-", "welding_env": "Laboratory air", "residual_stress": "-", "fatigue_specimen_type": "Flat transverse tensile samples", "fatigue_specimen_thickness": 8, "fatigue_test_type": "Axial bending fatigue test", "fatigue_temp": 25, "fatigue_env": "Laboratory air", "load_ratio": 0.1, "frequency": "100–130", "fatigue_machine": "Resonant electro-mechanical fatigue testing machine (Test-Tronic by Rumul)", "fatigue_standard": "ASTM E466", "fatigue_test_control": "Stress control", "stress_concentration": "-", "failure_location": "Heat Affected Zone (HAZ) on the AA6063 side"}}, {"id": "WELD2025:2494", "name": "AA2024-T3 and AA6063-T6 aluminum alloys | Butt Joint", "material_family": "Welded joint", "points": [[220.0, 2530.0, 0], [188.0, 5320.0, 0], [159.0, 14700.0, 0], [118.0, 44100.0, 0], [84.0, 218000.0, 0], [61.0, 1000000.0, 1]], "conditions": {"material": "AA2024-T3 and AA6063-T6 aluminum alloys", "am_type": "Friction Stir Welding (Rotational speed=1120 rpm)", "load_ratio": "0.1", "test_type": "Axial bending fatigue test", "temperature": "25", "surface_treatment": "-"}, "metadata": {"dataset_id": 2494, "title": "RELATIONSHIP BETWEEN MICRO-STRUCTURE AND MECHANICAL PROPERTIES OF DISSIMILAR ALUMINUM ALLOY PLATES BY FRICTION STIR WELDING", "doi": "10.2298/TSCI170825271S", "authors": "Sarsilmaz, Furkan", "publication": "THERMAL SCIENCE", "year_of_publication": 2018, "UT": "WOS:000431094700008", "base_material": "AA2024-T3 and AA6063-T6 aluminum alloys", "base_young_modulus": "-", "base_yield_strength": "324, 214", "base_ultimate_strength": "470, 241", "base_elongation": "21, 14", "weld_material": "AA2024-T3 / AA6063-T6", "weld_young_modulus": "-", "weld_yield_strength": 238, "weld_ultimate_strength": 348, "weld_elongation": 13, "processing": "-", "welding_joint": "Butt Joint", "welding_method": "Friction Stir Welding (Rotational speed=1120 rpm)", "welding_voltage": "-", "welding_current": "-", "welding_speed": 2.08, "preheat_temp": "-", "welding_env": "Laboratory air", "residual_stress": "-", "fatigue_specimen_type": "Flat transverse tensile samples", "fatigue_specimen_thickness": 8, "fatigue_test_type": "Axial bending fatigue test", "fatigue_temp": 25, "fatigue_env": "Laboratory air", "load_ratio": 0.1, "frequency": "100–130", "fatigue_machine": "Resonant electro-mechanical fatigue testing machine (Test-Tronic by Rumul)", "fatigue_standard": "ASTM E466", "fatigue_test_control": "Stress control", "stress_concentration": "-", "failure_location": "Heat Affected Zone (HAZ) on the AA6063 side"}}, {"id": "WELD2025:2495", "name": "AA2024-T3 and AA6063-T6 aluminum alloys | Butt Joint", "material_family": "Welded joint", "points": [[219.0, 3180.0, 0], [192.0, 6780.0, 0], [166.0, 15300.0, 0], [127.0, 55400.0, 0], [92.0, 212000.0, 0], [72.0, 1160000.0, 1]], "conditions": {"material": "AA2024-T3 and AA6063-T6 aluminum alloys", "am_type": "Friction Stir Welding (Rotational speed=1120 rpm)", "load_ratio": "0.1", "test_type": "Axial bending fatigue test", "temperature": "25", "surface_treatment": "-"}, "metadata": {"dataset_id": 2495, "title": "RELATIONSHIP BETWEEN MICRO-STRUCTURE AND MECHANICAL PROPERTIES OF DISSIMILAR ALUMINUM ALLOY PLATES BY FRICTION STIR WELDING", "doi": "10.2298/TSCI170825271S", "authors": "Sarsilmaz, Furkan", "publication": "THERMAL SCIENCE", "year_of_publication": 2018, "UT": "WOS:000431094700008", "base_material": "AA2024-T3 and AA6063-T6 aluminum alloys", "base_young_modulus": "-", "base_yield_strength": "324, 214", "base_ultimate_strength": "470, 241", "base_elongation": "21, 14", "weld_material": "AA2024-T3 / AA6063-T6", "weld_young_modulus": "-", "weld_yield_strength": 238, "weld_ultimate_strength": 348, "weld_elongation": 13, "processing": "-", "welding_joint": "Butt Joint", "welding_method": "Friction Stir Welding (Rotational speed=1120 rpm)", "welding_voltage": "-", "welding_current": "-", "welding_speed": 2.67, "preheat_temp": "-", "welding_env": "Laboratory air", "residual_stress": "-", "fatigue_specimen_type": "Flat transverse tensile samples", "fatigue_specimen_thickness": 8, "fatigue_test_type": "Axial bending fatigue test", "fatigue_temp": 25, "fatigue_env": "Laboratory air", "load_ratio": 0.1, "frequency": "100–130", "fatigue_machine": "Resonant electro-mechanical fatigue testing machine (Test-Tronic by Rumul)", "fatigue_standard": "ASTM E466", "fatigue_test_control": "Stress control", "stress_concentration": "-", "failure_location": "Heat Affected Zone (HAZ) on the AA6063 side"}}, {"id": "WELD2025:2496", "name": "AA2024-T3 and AA6063-T6 aluminum alloys | Butt Joint", "material_family": "Welded joint", "points": [[223.0, 3320.0, 0], [192.0, 7820.0, 0], [171.0, 19500.0, 0], [129.0, 64800.0, 0], [103.0, 270000.0, 0], [78.0, 1140000.0, 1]], "conditions": {"material": "AA2024-T3 and AA6063-T6 aluminum alloys", "am_type": "Friction Stir Welding (Rotational speed=1120 rpm)", "load_ratio": "0.1", "test_type": "Axial bending fatigue test", "temperature": "25", "surface_treatment": "-"}, "metadata": {"dataset_id": 2496, "title": "RELATIONSHIP BETWEEN MICRO-STRUCTURE AND MECHANICAL PROPERTIES OF DISSIMILAR ALUMINUM ALLOY PLATES BY FRICTION STIR WELDING", "doi": "10.2298/TSCI170825271S", "authors": "Sarsilmaz, Furkan", "publication": "THERMAL SCIENCE", "year_of_publication": 2018, "UT": "WOS:000431094700008", "base_material": "AA2024-T3 and AA6063-T6 aluminum alloys", "base_young_modulus": "-", "base_yield_strength": "324, 214", "base_ultimate_strength": "470, 241", "base_elongation": "21, 14", "weld_material": "AA2024-T3 / AA6063-T6", "weld_young_modulus": "-", "weld_yield_strength": 238, "weld_ultimate_strength": 348, "weld_elongation": 13, "processing": "-", "welding_joint": "Butt Joint", "welding_method": "Friction Stir Welding (Rotational speed=1120 rpm)", "welding_voltage": "-", "welding_current": "-", "welding_speed": 3.33, "preheat_temp": "-", "welding_env": "Laboratory air", "residual_stress": "-", "fatigue_specimen_type": "Flat transverse tensile samples", "fatigue_specimen_thickness": 8, "fatigue_test_type": "Axial bending fatigue test", "fatigue_temp": 25, "fatigue_env": "Laboratory air", "load_ratio": 0.1, "frequency": "100–130", "fatigue_machine": "Resonant electro-mechanical fatigue testing machine (Test-Tronic by Rumul)", "fatigue_standard": "ASTM E466", "fatigue_test_control": "Stress control", "stress_concentration": "-", "failure_location": "Heat Affected Zone (HAZ) on the AA6063 side"}}, {"id": "WELD2025:2497", "name": "AA2024-T3 and AA6063-T6 aluminum alloys | Butt Joint", "material_family": "Welded joint", "points": [[223.0, 3890.0, 0], [175.0, 8010.0, 0], [136.0, 27900.0, 0], [106.0, 76400.0, 0], [83.0, 281000.0, 0], [57.0, 1200000.0, 1]], "conditions": {"material": "AA2024-T3 and AA6063-T6 aluminum alloys", "am_type": "Friction Stir Welding (Rotational speed=1400 rpm)", "load_ratio": "0.1", "test_type": "Axial bending fatigue test", "temperature": "25", "surface_treatment": "-"}, "metadata": {"dataset_id": 2497, "title": "RELATIONSHIP BETWEEN MICRO-STRUCTURE AND MECHANICAL PROPERTIES OF DISSIMILAR ALUMINUM ALLOY PLATES BY FRICTION STIR WELDING", "doi": "10.2298/TSCI170825271S", "authors": "Sarsilmaz, Furkan", "publication": "THERMAL SCIENCE", "year_of_publication": 2018, "UT": "WOS:000431094700008", "base_material": "AA2024-T3 and AA6063-T6 aluminum alloys", "base_young_modulus": "-", "base_yield_strength": "324, 214", "base_ultimate_strength": "470, 241", "base_elongation": "21, 14", "weld_material": "AA2024-T3 / AA6063-T6", "weld_young_modulus": "-", "weld_yield_strength": 238, "weld_ultimate_strength": 348, "weld_elongation": 13, "processing": "-", "welding_joint": "Butt Joint", "welding_method": "Friction Stir Welding (Rotational speed=1400 rpm)", "welding_voltage": "-", "welding_current": "-", "welding_speed": 2.08, "preheat_temp": "-", "welding_env": "Laboratory air", "residual_stress": "-", "fatigue_specimen_type": "Flat transverse tensile samples", "fatigue_specimen_thickness": 8, "fatigue_test_type": "Axial bending fatigue test", "fatigue_temp": 25, "fatigue_env": "Laboratory air", "load_ratio": 0.1, "frequency": "100–130", "fatigue_machine": "Resonant electro-mechanical fatigue testing machine (Test-Tronic by Rumul)", "fatigue_standard": "ASTM E466", "fatigue_test_control": "Stress control", "stress_concentration": "-", "failure_location": "Heat Affected Zone (HAZ) on the AA6063 side"}}, {"id": "WELD2025:2498", "name": "AA2024-T3 and AA6063-T6 aluminum alloys | Butt Joint", "material_family": "Welded joint", "points": [[219.0, 2450.0, 0], [185.0, 8330.0, 0], [147.0, 26500.0, 0], [110.0, 92300.0, 0], [89.0, 285000.0, 0], [62.0, 1250000.0, 1]], "conditions": {"material": "AA2024-T3 and AA6063-T6 aluminum alloys", "am_type": "Friction Stir Welding (Rotational speed=1400 rpm)", "load_ratio": "0.1", "test_type": "Axial bending fatigue test", "temperature": "25", "surface_treatment": "-"}, "metadata": {"dataset_id": 2498, "title": "RELATIONSHIP BETWEEN MICRO-STRUCTURE AND MECHANICAL PROPERTIES OF DISSIMILAR ALUMINUM ALLOY PLATES BY FRICTION STIR WELDING", "doi": "10.2298/TSCI170825271S", "authors": "Sarsilmaz, Furkan", "publication": "THERMAL SCIENCE", "year_of_publication": 2018, "UT": "WOS:000431094700008", "base_material": "AA2024-T3 and AA6063-T6 aluminum alloys", "base_young_modulus": "-", "base_yield_strength": "324, 214", "base_ultimate_strength": "470, 241", "base_elongation": "21, 14", "weld_material": "AA2024-T3 / AA6063-T6", "weld_young_modulus": "-", "weld_yield_strength": 238, "weld_ultimate_strength": 348, "weld_elongation": 13, "processing": "-", "welding_joint": "Butt Joint", "welding_method": "Friction Stir Welding (Rotational speed=1400 rpm)", "welding_voltage": "-", "welding_current": "-", "welding_speed": 2.67, "preheat_temp": "-", "welding_env": "Laboratory air", "residual_stress": "-", "fatigue_specimen_type": "Flat transverse tensile samples", "fatigue_specimen_thickness": 8, "fatigue_test_type": "Axial bending fatigue test", "fatigue_temp": 25, "fatigue_env": "Laboratory air", "load_ratio": 0.1, "frequency": "100–130", "fatigue_machine": "Resonant electro-mechanical fatigue testing machine (Test-Tronic by Rumul)", "fatigue_standard": "ASTM E466", "fatigue_test_control": "Stress control", "stress_concentration": "-", "failure_location": "Heat Affected Zone (HAZ) on the AA6063 side"}}, {"id": "WELD2025:2499", "name": "AA2024-T3 and AA6063-T6 aluminum alloys | Butt Joint", "material_family": "Welded joint", "points": [[224.0, 3010.0, 0], [190.0, 9540.0, 0], [155.0, 35600.0, 0], [118.0, 91100.0, 0], [97.0, 322000.0, 0], [69.0, 1230000.0, 1]], "conditions": {"material": "AA2024-T3 and AA6063-T6 aluminum alloys", "am_type": "Friction Stir Welding (Rotational speed=1400 rpm)", "load_ratio": "0.1", "test_type": "Axial bending fatigue test", "temperature": "25", "surface_treatment": "-"}, "metadata": {"dataset_id": 2499, "title": "RELATIONSHIP BETWEEN MICRO-STRUCTURE AND MECHANICAL PROPERTIES OF DISSIMILAR ALUMINUM ALLOY PLATES BY FRICTION STIR WELDING", "doi": "10.2298/TSCI170825271S", "authors": "Sarsilmaz, Furkan", "publication": "THERMAL SCIENCE", "year_of_publication": 2018, "UT": "WOS:000431094700008", "base_material": "AA2024-T3 and AA6063-T6 aluminum alloys", "base_young_modulus": "-", "base_yield_strength": "324, 214", "base_ultimate_strength": "470, 241", "base_elongation": "21, 14", "weld_material": "AA2024-T3 / AA6063-T6", "weld_young_modulus": "-", "weld_yield_strength": 238, "weld_ultimate_strength": 348, "weld_elongation": 13, "processing": "-", "welding_joint": "Butt Joint", "welding_method": "Friction Stir Welding (Rotational speed=1400 rpm)", "welding_voltage": "-", "welding_current": "-", "welding_speed": 3.33, "preheat_temp": "-", "welding_env": "Laboratory air", "residual_stress": "-", "fatigue_specimen_type": "Flat transverse tensile samples", "fatigue_specimen_thickness": 8, "fatigue_test_type": "Axial bending fatigue test", "fatigue_temp": 25, "fatigue_env": "Laboratory air", "load_ratio": 0.1, "frequency": "100–130", "fatigue_machine": "Resonant electro-mechanical fatigue testing machine (Test-Tronic by Rumul)", "fatigue_standard": "ASTM E466", "fatigue_test_control": "Stress control", "stress_concentration": "-", "failure_location": "Heat Affected Zone (HAZ) on the AA6063 side"}}, {"id": "WELD2025:2500", "name": "2024-T3 aluminum alloy | Butt Joint", "material_family": "Welded joint", "points": [[271.0, 4260.0, 0], [269.0, 4910.0, 0], [268.0, 30300.0, 0], [267.0, 36500.0, 0], [225.0, 39700.0, 0], [225.0, 69100.0, 0], [222.0, 77400.0, 0], [226.0, 88000.0, 0], [225.0, 90500.0, 0], [180.0, 135000.0, 0], [180.0, 155000.0, 0], [180.0, 190000.0, 0], [134.0, 5200000.0, 1], [58.0, 5130000.0, 1]], "conditions": {"material": "2024-T3 aluminum alloy", "am_type": "Friction Stir Welding (FSW)", "load_ratio": "0.1", "test_type": "Axial", "temperature": "25", "surface_treatment": "-"}, "metadata": {"dataset_id": 2500, "title": "Fatigue Life and Fatigue Crack Growth Behavior of Nonthrough Cracks in Friction Stir-Welded 2024-T3 Aluminum Alloys", "doi": "10.2322/tjsass.62.20", "authors": "Okada, Takao; Machida, Shigeru; Watanabe, Naoyuki", "publication": "TRANSACTIONS OF THE JAPAN SOCIETY FOR AERONAUTICAL AND SPACE SCIENCES", "year_of_publication": 2019, "UT": "WOS:000456797700003", "base_material": "2024-T3 aluminum alloy", "base_young_modulus": "-", "base_yield_strength": 319.6, "base_ultimate_strength": 482.0, "base_elongation": 20.0, "weld_material": "2024-T3 aluminum alloy (FSW joint)", "weld_young_modulus": "-", "weld_yield_strength": 339.4, "weld_ultimate_strength": 435.2, "weld_elongation": 8.0, "processing": "-", "welding_joint": "Butt Joint", "welding_method": "Friction Stir Welding (FSW)", "welding_voltage": "-", "welding_current": "-", "welding_speed": "-", "preheat_temp": "-", "welding_env": "-", "residual_stress": "-", "fatigue_specimen_type": "flat sheet", "fatigue_specimen_thickness": 2.0, "fatigue_test_type": "Axial", "fatigue_temp": 25, "fatigue_env": "-", "load_ratio": 0.1, "frequency": 10, "fatigue_machine": "-", "fatigue_standard": "ASTM E-466", "fatigue_test_control": "Stress", "stress_concentration": "2.0", "failure_location": "Weld toe"}}, {"id": "WELD2025:2501", "name": "2024-T3 aluminum alloy | Butt Joint", "material_family": "Welded joint", "points": [[270.0, 42000.0, 0], [224.0, 126000.0, 0], [225.0, 149000.0, 0], [224.0, 241000.0, 0], [179.0, 3070000.0, 0], [180.0, 5130000.0, 1]], "conditions": {"material": "2024-T3 aluminum alloy", "am_type": "Friction Stir Welding (FSW)", "load_ratio": "0.1", "test_type": "Axial", "temperature": "25", "surface_treatment": "-"}, "metadata": {"dataset_id": 2501, "title": "Fatigue Life and Fatigue Crack Growth Behavior of Nonthrough Cracks in Friction Stir-Welded 2024-T3 Aluminum Alloys", "doi": "10.2322/tjsass.62.20", "authors": "Okada, Takao; Machida, Shigeru; Watanabe, Naoyuki", "publication": "TRANSACTIONS OF THE JAPAN SOCIETY FOR AERONAUTICAL AND SPACE SCIENCES", "year_of_publication": 2019, "UT": "WOS:000456797700003", "base_material": "2024-T3 aluminum alloy", "base_young_modulus": "-", "base_yield_strength": 319.6, "base_ultimate_strength": 482.0, "base_elongation": 20.0, "weld_material": "2024-T3 aluminum alloy (FSW joint)", "weld_young_modulus": "-", "weld_yield_strength": 333.4, "weld_ultimate_strength": 451.8, "weld_elongation": 12.0, "processing": "-", "welding_joint": "Butt Joint", "welding_method": "Friction Stir Welding (FSW)", "welding_voltage": "-", "welding_current": "-", "welding_speed": "-", "preheat_temp": "-", "welding_env": "-", "residual_stress": "-", "fatigue_specimen_type": "flat sheet", "fatigue_specimen_thickness": 2.0, "fatigue_test_type": "Axial", "fatigue_temp": 25, "fatigue_env": "-", "load_ratio": 0.1, "frequency": 10, "fatigue_machine": "-", "fatigue_standard": "ASTM E-466", "fatigue_test_control": "Stress", "stress_concentration": "1.5-2.0", "failure_location": "Weld toe"}}, {"id": "WELD2025:2502", "name": "UNS S32750 (Super Duplex Stainless Steel) | Single-V joint", "material_family": "Welded joint", "points": [[898.0, 542000.0, 0], [845.0, 583000.0, 0], [805.0, 1220000.0, 0]], "conditions": {"material": "UNS S32750 (Super Duplex Stainless Steel)", "am_type": "Flux-cored arc welding (FCAW)", "load_ratio": "-1", "test_type": "Plane-bending fatigue test", "temperature": "25", "surface_treatment": "Post-weld heat treatment (PWHT) with cooling rates 0.1 K/s"}, "metadata": {"dataset_id": 2502, "title": "Effect of Post-weld Heat Treatment on Fatigue Reliability of Super-duplex-stainless-steel Weldments", "doi": "10.2355/isijinternational.ISIJINT-2017-079", "authors": "Udo, Ryujiro; Numakura, Hiroshi", "publication": "ISIJ INTERNATIONAL", "year_of_publication": 2017, "UT": "WOS:000406357600012", "base_material": "UNS S32750 (Super Duplex Stainless Steel)", "base_young_modulus": "-", "base_yield_strength": "-", "base_ultimate_strength": "-", "base_elongation": "-", "weld_material": "Filler metal (UNS S32750 with higher Ni content)", "weld_young_modulus": "-", "weld_yield_strength": "-", "weld_ultimate_strength": "-", "weld_elongation": "-", "processing": "Post-weld heat treatment (PWHT) with cooling rates 0.1 K/s", "welding_joint": "Single-V joint", "welding_method": "Flux-cored arc welding (FCAW)", "welding_voltage": "-", "welding_current": "-", "welding_speed": "-", "preheat_temp": "-", "welding_env": "-", "residual_stress": "-", "fatigue_specimen_type": "Plate-shaped", "fatigue_specimen_thickness": 2.5, "fatigue_test_type": "Plane-bending fatigue test", "fatigue_temp": 25, "fatigue_env": "-", "load_ratio": -1, "frequency": 25, "fatigue_machine": "Schenck-type instrument", "fatigue_standard": "-", "fatigue_test_control": "-", "stress_concentration": "-", "failure_location": "Weld joint"}}, {"id": "WELD2025:2503", "name": "UNS S32750 (Super Duplex Stainless Steel) | Single-V joint", "material_family": "Welded joint", "points": [[895.0, 149000.0, 0], [837.0, 248000.0, 0], [802.0, 239000.0, 0]], "conditions": {"material": "UNS S32750 (Super Duplex Stainless Steel)", "am_type": "Flux-cored arc welding (FCAW)", "load_ratio": "-1", "test_type": "Plane-bending fatigue test", "temperature": "25", "surface_treatment": "Post-weld heat treatment (PWHT) with cooling rates 50 K/s,  0.3% σ phase"}, "metadata": {"dataset_id": 2503, "title": "Effect of Post-weld Heat Treatment on Fatigue Reliability of Super-duplex-stainless-steel Weldments", "doi": "10.2355/isijinternational.ISIJINT-2017-079", "authors": "Udo, Ryujiro; Numakura, Hiroshi", "publication": "ISIJ INTERNATIONAL", "year_of_publication": 2017, "UT": "WOS:000406357600012", "base_material": "UNS S32750 (Super Duplex Stainless Steel)", "base_young_modulus": "-", "base_yield_strength": "-", "base_ultimate_strength": "-", "base_elongation": "-", "weld_material": "Filler metal (UNS S32750 with higher Ni content)", "weld_young_modulus": "-", "weld_yield_strength": "-", "weld_ultimate_strength": "-", "weld_elongation": "-", "processing": "Post-weld heat treatment (PWHT) with cooling rates 50 K/s,  0.3% σ phase", "welding_joint": "Single-V joint", "welding_method": "Flux-cored arc welding (FCAW)", "welding_voltage": "-", "welding_current": "-",
