Repository: yunyunfanfan/S-PA-CBB

# S-PA-CBB

Official research code, processed curve records, evaluation outputs, and manuscript source for:

> **From Physics to Selective Generation: Conditional Brownian Bridges for Sparse S–N Curve Reconstruction and Fatigue Decision-Making**

S-PA-CBB reconstructs a complete probabilistic stress–life (S–N) curve from only two to four observed fatigue tests. The method first fits an interpretable Basquin state, diagnoses whether that state is sufficient, and applies a ControlNet-style conditional Brownian-bridge residual only to curves that benefit from correction.

File: external_data/weld2025_disjoint_curves.json (part 94 of 223)
"welding_speed": "-", "preheat_temp": "-", "welding_env": "-", "residual_stress": "-", "fatigue_specimen_type": "Plate-shaped", "fatigue_specimen_thickness": 2.5, "fatigue_test_type": "Plane-bending fatigue test", "fatigue_temp": 25, "fatigue_env": "-", "load_ratio": -1, "frequency": 25, "fatigue_machine": "Schenck-type instrument", "fatigue_standard": "-", "fatigue_test_control": "-", "stress_concentration": "-", "failure_location": "Weld joint"}}, {"id": "WELD2025:2504", "name": "UNS S32750 (Super Duplex Stainless Steel) | Single-V joint", "material_family": "Welded joint", "points": [[898.0, 39800.0, 0], [852.0, 229000.0, 0], [795.0, 275000.0, 0]], "conditions": {"material": "UNS S32750 (Super Duplex Stainless Steel)", "am_type": "Flux-cored arc welding (FCAW)", "load_ratio": "-1", "test_type": "Plane-bending fatigue test", "temperature": "25", "surface_treatment": "Post-weld heat treatment (PWHT) with cooling rates 10 K/s,  0.8% σ phase"}, "metadata": {"dataset_id": 2504, "title": "Effect of Post-weld Heat Treatment on Fatigue Reliability of Super-duplex-stainless-steel Weldments", "doi": "10.2355/isijinternational.ISIJINT-2017-079", "authors": "Udo, Ryujiro; Numakura, Hiroshi", "publication": "ISIJ INTERNATIONAL", "year_of_publication": 2017, "UT": "WOS:000406357600012", "base_material": "UNS S32750 (Super Duplex Stainless Steel)", "base_young_modulus": "-", "base_yield_strength": "-", "base_ultimate_strength": "-", "base_elongation": "-", "weld_material": "Filler metal (UNS S32750 with higher Ni content)", "weld_young_modulus": "-", "weld_yield_strength": "-", "weld_ultimate_strength": "-", "weld_elongation": "-", "processing": "Post-weld heat treatment (PWHT) with cooling rates 10 K/s,  0.8% σ phase", "welding_joint": "Single-V joint", "welding_method": "Flux-cored arc welding (FCAW)", "welding_voltage": "-", "welding_current": "-", "welding_speed": "-", "preheat_temp": "-", "welding_env": "-", "residual_stress": "-", "fatigue_specimen_type": "Plate-shaped", "fatigue_specimen_thickness": 2.5, "fatigue_test_type": "Plane-bending fatigue test", "fatigue_temp": 25, "fatigue_env": "-", "load_ratio": -1, "frequency": 25, "fatigue_machine": "Schenck-type instrument", "fatigue_standard": "-", "fatigue_test_control": "-", "stress_concentration": "-", "failure_location": "Weld joint"}}, {"id": "WELD2025:2505", "name": "UNS S32750 (Super Duplex Stainless Steel) | Single-V joint", "material_family": "Welded joint", "points": [[904.0, 124000.0, 0], [850.0, 38300.0, 0], [779.0, 75500.0, 0]], "conditions": {"material": "UNS S32750 (Super Duplex Stainless Steel)", "am_type": "Flux-cored arc welding (FCAW)", "load_ratio": "-1", "test_type": "Plane-bending fatigue test", "temperature": "25", "surface_treatment": "Post-weld heat treatment (PWHT) with cooling rates 5 K/s,  2% σ phase"}, "metadata": {"dataset_id": 2505, "title": "Effect of Post-weld Heat Treatment on Fatigue Reliability of Super-duplex-stainless-steel Weldments", "doi": "10.2355/isijinternational.ISIJINT-2017-079", "authors": "Udo, Ryujiro; Numakura, Hiroshi", "publication": "ISIJ INTERNATIONAL", "year_of_publication": 2017, "UT": "WOS:000406357600012", "base_material": "UNS S32750 (Super Duplex Stainless Steel)", "base_young_modulus": "-", "base_yield_strength": "-", "base_ultimate_strength": "-", "base_elongation": "-", "weld_material": "Filler metal (UNS S32750 with higher Ni content)", "weld_young_modulus": "-", "weld_yield_strength": "-", "weld_ultimate_strength": "-", "weld_elongation": "-", "processing": "Post-weld heat treatment (PWHT) with cooling rates 5 K/s,  2% σ phase", "welding_joint": "Single-V joint", "welding_method": "Flux-cored arc welding (FCAW)", "welding_voltage": "-", "welding_current": "-", "welding_speed": "-", "preheat_temp": "-", "welding_env": "-", "residual_stress": "-", "fatigue_specimen_type": "Plate-shaped", "fatigue_specimen_thickness": 2.5, "fatigue_test_type": "Plane-bending fatigue test", "fatigue_temp": 25, "fatigue_env": "-", "load_ratio": -1, "frequency": 25, "fatigue_machine": "Schenck-type instrument", "fatigue_standard": "-", "fatigue_test_control": "-", "stress_concentration": "-", "failure_location": "Weld joint"}}, {"id": "WELD2025:2506", "name": "Low-carbon steel | Butt Joint", "material_family": "Welded joint", "points": [[360.0, 195000.0, 0], [360.0, 283000.0, 0], [362.0, 311000.0, 0], [364.0, 362000.0, 0], [321.0, 362000.0, 0], [319.0, 439000.0, 0], [321.0, 619000.0, 0], [321.0, 681000.0, 0], [299.0, 803000.0, 0], [279.0, 645000.0, 0], [279.0, 690000.0, 0], [277.0, 814000.0, 0], [261.0, 1490000.0, 0], [260.0, 1830000.0, 0], [241.0, 1910000.0, 0], [242.0, 2160000.0, 0], [222.0, 3680000.0, 0], [223.0, 5640000.0, 1]], "conditions": {"material": "Low-carbon steel", "am_type": "-", "load_ratio": "-1", "test_type": "Symmetric cycle of loading", "temperature": "-", "surface_treatment": "-"}, "metadata": {"dataset_id": 2506, "title": "Ultrasonic Measurement of Residual Stresses in Welded Elements of Ship Structure", "doi": "10.4028/www.scientific.net/AMM.70.273", "authors": "Kudryavtsev, Yuri; Kleiman, Jacob; Polezhayeva, Helena", "publication": "ADVANCES IN EXPERIMENTAL MECHANICS VIII", "year_of_publication": 2011, "UT": "WOS:000303372700044", "base_material": "Low-carbon steel", "base_young_modulus": "-", "base_yield_strength": "-", "base_ultimate_strength": "-", "base_elongation": "-", "weld_material": "-", "weld_young_modulus": "-", "weld_yield_strength": "-", "weld_ultimate_strength": "-", "weld_elongation": "-", "processing": "-", "welding_joint": "Butt Joint", "welding_method": "-", "welding_voltage": "-", "welding_current": "-", "welding_speed": "-", "preheat_temp": "-", "welding_env": "-", "residual_stress": "without residual stress", "fatigue_specimen_type": "Standard", "fatigue_specimen_thickness": "-", "fatigue_test_type": "Symmetric cycle of loading", "fatigue_temp": "-", "fatigue_env": "-", "load_ratio": -1, "frequency": "-", "fatigue_machine": "-", "fatigue_standard": "-", "fatigue_test_control": "Stress", "stress_concentration": "-", "failure_location": "-"}}, {"id": "WELD2025:2507", "name": "Low-carbon steel | Butt Joint", "material_family": "Welded joint", "points": [[360.0, 163000.0, 0], [316.0, 215000.0, 0], [321.0, 253000.0, 0], [281.0, 348000.0, 0], [242.0, 517000.0, 0], [200.0, 986000.0, 0], [179.0, 1100000.0, 0], [161.0, 1660000.0, 0]], "conditions": {"material": "Low-carbon steel", "am_type": "-", "load_ratio": "-1", "test_type": "Symmetric cycle of loading", "temperature": "-", "surface_treatment": "-"}, "metadata": {"dataset_id": 2507, "title": "Ultrasonic Measurement of Residual Stresses in Welded Elements of Ship Structure", "doi": "10.4028/www.scientific.net/AMM.70.273", "authors": "Kudryavtsev, Yuri; Kleiman, Jacob; Polezhayeva, Helena", "publication": "ADVANCES IN EXPERIMENTAL MECHANICS VIII", "year_of_publication": 2011, "UT": "WOS:000303372700044", "base_material": "Low-carbon steel", "base_young_modulus": "-", "base_yield_strength": "-", "base_ultimate_strength": "-", "base_elongation": "-", "weld_material": "-", "weld_young_modulus": "-", "weld_yield_strength": "-", "weld_ultimate_strength": "-", "weld_elongation": "-", "processing": "-", "welding_joint": "Butt Joint", "welding_method": "-", "welding_voltage": "-", "welding_current": "-", "welding_speed": "-", "preheat_temp": "-", "welding_env": "-", "residual_stress": "with high tensile residual stress", "fatigue_specimen_type": "Standard", "fatigue_specimen_thickness": "-", "fatigue_test_type": "Symmetric cycle of loading", "fatigue_temp": "-", "fatigue_env": "-", "load_ratio": -1, "frequency": "-", "fatigue_machine": "-", "fatigue_standard": "-", "fatigue_test_control": "Stress", "stress_concentration": "-", "failure_location": "-"}}, {"id": "WELD2025:2508", "name": "FV520B (precipitation-hardening martensitic stainless steel) | Fillet welded joint", "material_family": "Welded joint", "points": [[401.0, 40400.0, 0], [300.0, 71800.0, 0], [300.0, 84100.0, 0], [300.0, 119000.0, 0], [241.0, 138000.0, 0], [241.0, 226000.0, 0], [243.0, 273000.0, 0], [180.0, 215000.0, 0], [160.0, 261000.0, 0], [181.0, 376000.0, 0], [181.0, 420000.0, 0], [160.0, 420000.0, 0], [160.0, 508000.0, 0], [160.0, 605000.0, 0], [181.0, 818000.0, 0], [181.0, 1140000.0, 0], [160.0, 930000.0, 0], [140.0, 414000.0, 0], [140.0, 551000.0, 0], [140.0, 569000.0, 0], [140.0, 710000.0, 0], [140.0, 781000.0, 0], [140.0, 887000.0, 0], [141.0, 1180000.0, 0], [141.0, 1320000.0, 0], [121.0, 4930000.0, 1], [101.0, 4940000.0, 1], [80.0, 5110000.0, 1], [61.0, 5040000.0, 1]], "conditions": {"material": "FV520B (precipitation-hardening martensitic stainless steel)", "am_type": "Manual arc welding", "load_ratio": "-", "test_type": "Axial (uniaxial load-controlled)", "temperature": "-", "surface_treatment": "Postweld heat treatment (solution treatment, thermal refining treatment, aging treatment)"}, "metadata": {"dataset_id": 2508, "title": "Research of Fatigue Fracture on Fillet Welded Joints Made of FV520B", "doi": "10.4028/www.scientific.net/AMM.121-126.559", "authors": "Fan, Junling; Guo, Xinglin; Zhao, Yanguang; Wu, Chengwei; Deng, Dewei", "publication": "FRONTIERS OF MANUFACTURING AND DESIGN SCIENCE II, PTS 1-6", "year_of_publication": 2012, "UT": "WOS:000307425400110", "base_material": "FV520B (precipitation-hardening martensitic stainless steel)", "base_young_modulus": "-", "base_yield_strength": 1080, "base_ultimate_strength": 1309, "base_elongation": "-", "weld_material": "FV520B", "weld_young_modulus": "-", "weld_yield_strength": "-", "weld_ultimate_strength": "-", "weld_elongation": "-", "processing": "Postweld heat treatment (solution treatment, thermal refining treatment, aging treatment)", "welding_joint": "Fillet welded joint", "welding_method": "Manual arc welding", "welding_voltage": "-", "welding_current": "-", "welding_speed": "-", "preheat_temp": "-", "welding_env": "-", "residual_stress": "-", "fatigue_specimen_type": "Fillet welded joint", "fatigue_specimen_thickness": 15, "fatigue_test_type": "Axial (uniaxial load-controlled)", "fatigue_temp": "-", "fatigue_env": "-", "load_ratio": "-", "frequency": 15, "fatigue_machine": "MTS810 system (100 kN capacity)", "fatigue_standard": "IIW (International Institute of Welding)", "fatigue_test_control": "Load-controlled", "stress_concentration": "-", "failure_location": "Weld toe and weld seam"}}, {"id": "WELD2025:2509", "name": "AISI 409M ferritic stainless steel | Butt Joint", "material_family": "Welded joint", "points": [[327.0, 686000.0, 0], [272.0, 1200000.0, 0], [220.0, 1980000.0, 0], [178.0, 4010000.0, 0], [125.0, 6550000.0, 0]], "conditions": {"material": "AISI 409M ferritic stainless steel", "am_type": "Friction Stir Welding (FSW)", "load_ratio": "0.1", "test_type": "Axial", "temperature": "25", "surface_treatment": "-"}, "metadata": {"dataset_id": 2509, "title": "EFFECT OF WELDING PROCESSES ON FATIGUE BEHAVIOUR OF AISI 409M GRADE FERRITIC STAINLESS STEEL JOINTS", "doi": "10.4028/www.scientific.net/AMR.794.391", "authors": "Balasubramanian, V.; Lakshminarayanan, A. K.; Malarvizhi, S.", "publication": "CENTURY OF STAINLESS STEELS", "year_of_publication": 2013, "UT": "WOS:000336339000036", "base_material": "AISI 409M ferritic stainless steel", "base_young_modulus": "-", "base_yield_strength": 364, "base_ultimate_strength": 536, "base_elongation": 31, "weld_material": "AISI 409M ferritic stainless steel", "weld_young_modulus": "-", "weld_yield_strength": 382, "weld_ultimate_strength": 574, "weld_elongation": 33, "processing": "-", "welding_joint": "Butt Joint", "welding_method": "Friction Stir Welding (FSW)", "welding_voltage": "-", "welding_current": "-", "welding_speed": 1.5, "preheat_temp": "-", "welding_env": "Argon shielding gas", "residual_stress": "+120 MPa (longitudinal), -30 MPa (transverse)", "fatigue_specimen_type": "Hourglass (smooth)", "fatigue_specimen_thickness": 4, "fatigue_test_type": "Axial", "fatigue_temp": 25, "fatigue_env": "-", "load_ratio": 0.1, "frequency": 15, "fatigue_machine": "Instron 8801 (100 kN servo-hydraulic)", "fatigue_standard": "ASTM E467-08", "fatigue_test_control": "Load", "stress_concentration": "-", "failure_location": "Weld metal region"}}, {"id": "WELD2025:2510", "name": "AISI 409M ferritic stainless steel | Butt Joint", "material_family": "Welded joint", "points": [[320.0, 566000.0, 0], [278.0, 832000.0, 0], [227.0, 1420000.0, 0], [174.0, 3380000.0, 0], [122.0, 5950000.0, 0]], "conditions": {"material": "AISI 409M ferritic stainless steel", "am_type": "Laser Beam Welding (LBW)", "load_ratio": "0.1", "test_type": "Axial", "temperature": "25", "surface_treatment": "-"}, "metadata": {"dataset_id": 2510, "title": "EFFECT OF WELDING PROCESSES ON FATIGUE BEHAVIOUR OF AISI 409M GRADE FERRITIC STAINLESS STEEL JOINTS", "doi": "10.4028/www.scientific.net/AMR.794.391", "authors": "Balasubramanian, V.; Lakshminarayanan, A. K.; Malarvizhi, S.", "publication": "CENTURY OF STAINLESS STEELS", "year_of_publication": 2013, "UT": "WOS:000336339000036", "base_material": "AISI 409M ferritic stainless steel", "base_young_modulus": "-", "base_yield_strength": 364, "base_ultimate_strength": 536, "base_elongation": 31, "weld_material": "AISI 409M ferritic stainless steel", "weld_young_modulus": "-", "weld_yield_strength": 390, "weld_ultimate_strength": 566, "weld_elongation": 32, "processing": "-", "welding_joint": "Butt Joint", "welding_method": "Laser Beam Welding (LBW)", "welding_voltage": "-", "welding_current": "-", "welding_speed": 50, "preheat_temp": "-", "welding_env": "Helium shielding gas", "residual_stress": "+160 MPa (longitudinal), +40 MPa (transverse)", "fatigue_specimen_type": "Hourglass (smooth)", "fatigue_specimen_thickness": 4, "fatigue_test_type": "Axial", "fatigue_temp": 25, "fatigue_env": "-", "load_ratio": 0.1, "frequency": 15, "fatigue_machine": "Instron 8801 (100 kN servo-hydraulic)", "fatigue_standard": "ASTM E467-08", "fatigue_test_control": "Load", "stress_concentration": "-", "failure_location": "Weld metal region"}}, {"id": "WELD2025:2511", "name": "AISI 409M ferritic stainless steel | Butt Joint", "material_family": "Welded joint", "points": [[323.0, 477000.0, 0], [275.0, 740000.0, 0], [220.0, 1240000.0, 0], [170.0, 3030000.0, 0], [126.0, 5410000.0, 0]], "conditions": {"material": "AISI 409M ferritic stainless steel", "am_type": "Electron Beam Welding (EBW)", "load_ratio": "0.1", "test_type": "Axial", "temperature": "25", "surface_treatment": "-"}, "metadata": {"dataset_id": 2511, "title": "EFFECT OF WELDING PROCESSES ON FATIGUE BEHAVIOUR OF AISI 409M GRADE FERRITIC STAINLESS STEEL JOINTS", "doi": "10.4028/www.scientific.net/AMR.794.391", "authors": "Balasubramanian, V.; Lakshminarayanan, A. K.; Malarvizhi, S.", "publication": "CENTURY OF STAINLESS STEELS", "year_of_publication": 2013, "UT": "WOS:000336339000036", "base_material": "AISI 409M ferritic stainless steel", "base_young_modulus": "-", "base_yield_strength": 364, "base_ultimate_strength": 536, "base_elongation": 31, "weld_material": "AISI 409M ferritic stainless steel", "weld_young_modulus": "-", "weld_yield_strength": 382, "weld_ultimate_strength": 546, "weld_elongation": 35, "processing": "-", "welding_joint": "Butt Joint", "welding_method": "Electron Beam Welding (EBW)", "welding_voltage": 55000, "welding_current": 0.051, "welding_speed": 16.67, "preheat_temp": "-", "welding_env": "Vacuum (10^-4 bar)", "residual_stress": "+210 MPa (longitudinal), +60 MPa (transverse)", "fatigue_specimen_type": "Hourglass (smooth)", "fatigue_specimen_thickness": 4, "fatigue_test_type": "Axial", "fatigue_temp": 25, "fatigue_env": "-", "load_ratio": 0.1, "frequency": 15, "fatigue_machine": "Instron 8801 (100 kN servo-hydraulic)", "fatigue_standard": "ASTM E467-08", "fatigue_test_control": "Load", "stress_concentration": "-", "failure_location": "Weld metal region"}}, {"id": "WELD2025:2512", "name": "AISI 409M ferritic stainless steel | Butt Joint", "material_family": "Welded joint", "points": [[272.0, 169000.0, 0], [225.0, 498000.0, 0], [169.0, 1090000.0, 0], [121.0, 3040000.0, 0]], "conditions": {"material": "AISI 409M ferritic stainless steel", "am_type": "Gas Tungsten Arc Welding (GTAW)", "load_ratio": "0.1", "test_type": "Axial", "temperature": "25", "surface_treatment": "-"}, "metadata": {"dataset_id": 2512, "title": "EFFECT OF WELDING PROCESSES ON FATIGUE BEHAVIOUR OF AISI 409M GRADE FERRITIC STAINLESS STEEL JOINTS", "doi": "10.4028/www.scientific.net/AMR.794.391", "authors": "Balasubramanian, V.; Lakshminarayanan, A. K.; Malarvizhi, S.", "publication": "CENTURY OF STAINLESS STEELS", "year_of_publication": 2013, "UT": "WOS:000336339000036", "base_material": "AISI 409M ferritic stainless steel", "base_young_modulus": "-", "base_yield_strength": 364, "base_ultimate_strength": 536, "base_elongation": 31, "weld_material": "AISI 409M ferritic stainless steel", "weld_young_modulus": "-", "weld_yield_strength": 290, "weld_ultimate_strength": 420, "weld_elongation": 20, "processing": "-", "welding_joint": "Butt Joint", "welding_method": "Gas Tungsten Arc Welding (GTAW)", "welding_voltage": 20, "welding_current": 120, "welding_speed": 1.33, "preheat_temp": "-", "welding_env": "Argon shielding gas", "residual_stress": "+243 MPa (longitudinal), +110 MPa (transverse)", "fatigue_specimen_type": "Hourglass (smooth)", "fatigue_specimen_thickness": 4, "fatigue_test_type": "Axial", "fatigue_temp": 25, "fatigue_env": "-", "load_ratio": 0.1, "frequency": 15, "fatigue_machine": "Instron 8801 (100 kN servo-hydraulic)", "fatigue_standard": "ASTM E467-08", "fatigue_test_control": "Load", "stress_concentration": "-", "failure_location": "Weld metal region"}}, {"id": "WELD2025:2513", "name": "AISI 409M ferritic stainless steel | Butt Joint", "material_family": "Welded joint", "points": [[324.0, 502000.0, 0], [276.0, 892000.0, 0], [223.0, 1670000.0, 0], [173.0, 2900000.0, 0], [124.0, 4580000.0, 0]], "conditions": {"material": "AISI 409M ferritic stainless steel", "am_type": "Friction Stir Welding (FSW)", "load_ratio": "0.1", "test_type": "Axial", "temperature": "25", "surface_treatment": "-"}, "metadata": {"dataset_id": 2513, "title": "EFFECT OF WELDING PROCESSES ON FATIGUE BEHAVIOUR OF AISI 409M GRADE FERRITIC STAINLESS STEEL JOINTS", "doi": "10.4028/www.scientific.net/AMR.794.391", "authors": "Balasubramanian, V.; Lakshminarayanan, A. K.; Malarvizhi, S.", "publication": "CENTURY OF STAINLESS STEELS", "year_of_publication": 2013, "UT": "WOS:000336339000036", "base_material": "AISI 409M ferritic stainless steel", "base_young_modulus": "-", "base_yield_strength": 364, "base_ultimate_strength": 536, "base_elongation": 31, "weld_material": "AISI 409M ferritic stainless steel", "weld_young_modulus": "-", "weld_yield_strength": 382, "weld_ultimate_strength": 574, "weld_elongation": 33, "processing": "-", "welding_joint": "Butt Joint", "welding_method": "Friction Stir Welding (FSW)", "welding_voltage": "-", "welding_current": "-", "welding_speed": 1.5, "preheat_temp": "-", "welding_env": "Argon shielding gas", "residual_stress": "+120 MPa (longitudinal), -30 MPa (transverse)", "fatigue_specimen_type": "Notched", "fatigue_specimen_thickness": 4, "fatigue_test_type": "Axial", "fatigue_temp": 25, "fatigue_env": "-", "load_ratio": 0.1, "frequency": 15, "fatigue_machine": "Instron 8801 (100 kN servo-hydraulic)", "fatigue_standard": "ASTM E467-08", "fatigue_test_control": "Load", "stress_concentration": "1.23", "failure_location": "Weld metal region"}}, {"id": "WELD2025:2514", "name": "AISI 409M ferritic stainless steel | Butt Joint", "material_family": "Welded joint", "points": [[320.0, 295000.0, 0], [267.0, 497000.0, 0], [223.0, 991000.0, 0], [171.0, 1520000.0, 0], [126.0, 3020000.0, 0]], "conditions": {"material": "AISI 409M ferritic stainless steel", "am_type": "Laser Beam Welding (LBW)", "load_ratio": "0.1", "test_type": "Axial", "temperature": "25", "surface_treatment": "-"}, "metadata": {"dataset_id": 2514, "title": "EFFECT OF WELDING PROCESSES ON FATIGUE BEHAVIOUR OF AISI 409M GRADE FERRITIC STAINLESS STEEL JOINTS", "doi": "10.4028/www.scientific.net/AMR.794.391", "authors": "Balasubramanian, V.; Lakshminarayanan, A. K.; Malarvizhi, S.", "publication": "CENTURY OF STAINLESS STEELS", "year_of_publication": 2013, "UT": "WOS:000336339000036", "base_material": "AISI 409M ferritic stainless steel", "base_young_modulus": "-", "base_yield_strength": 364, "base_ultimate_strength": 536, "base_elongation": 31, "weld_material": "AISI 409M ferritic stainless steel", "weld_young_modulus": "-", "weld_yield_strength": 390, "weld_ultimate_strength": 566, "weld_elongation": 32, "processing": "-", "welding_joint": "Butt Joint", "welding_method": "Laser Beam Welding (LBW)", "welding_voltage": "-", "welding_current": "-", "welding_speed": 50, "preheat_temp": "-", "welding_env": "Helium shielding gas", "residual_stress": "+160 MPa (longitudinal), +40 MPa (transverse)", "fatigue_specimen_type": "Notched", "fatigue_specimen_thickness": 4, "fatigue_test_type": "Axial", "fatigue_temp": 25, "fatigue_env": "-", "load_ratio": 0.1, "frequency": 15, "fatigue_machine": "Instron 8801 (100 kN servo-hydraulic)", "fatigue_standard": "ASTM E467-08", "fatigue_test_control": "Load", "stress_concentration": "1.25", "failure_location": "Weld metal region"}}, {"id": "WELD2025:2515", "name": "AISI 409M ferritic stainless steel | Butt Joint", "material_family": "Welded joint", "points": [[324.0, 246000.0, 0], [276.0, 406000.0, 0], [216.0, 744000.0, 0], [171.0, 1230000.0, 0], [120.0, 2170000.0, 0]], "conditions": {"material": "AISI 409M ferritic stainless steel", "am_type": "Electron Beam Welding (EBW)", "load_ratio": "0.1", "test_type": "Axial", "temperature": "25", "surface_treatment": "-"}, "metadata": {"dataset_id": 2515, "title": "EFFECT OF WELDING PROCESSES ON FATIGUE BEHAVIOUR OF AISI 409M GRADE FERRITIC STAINLESS STEEL JOINTS", "doi": "10.4028/www.scientific.net/AMR.794.391", "authors": "Balasubramanian, V.; Lakshminarayanan, A. K.; Malarvizhi, S.", "publication": "CENTURY OF STAINLESS STEELS", "year_of_publication": 2013, "UT": "WOS:000336339000036", "base_material": "AISI 409M ferritic stainless steel", "base_young_modulus": "-", "base_yield_strength": 364, "base_ultimate_strength": 536, "base_elongation": 31, "weld_material": "AISI 409M ferritic stainless steel", "weld_young_modulus": "-", "weld_yield_strength": 382, "weld_ultimate_strength": 546, "weld_elongation": 35, "processing": "-", "welding_joint": "Butt Joint", "welding_method": "Electron Beam Welding (EBW)", "welding_voltage": 55000, "welding_current": 0.051, "welding_speed": 16.67, "preheat_temp": "-", "welding_env": "Vacuum (10^-4 bar)", "residual_stress": "+210 MPa (longitudinal), +60 MPa (transverse)", "fatigue_specimen_type": "Notched", "fatigue_specimen_thickness": 4, "fatigue_test_type": "Axial", "fatigue_temp": 25, "fatigue_env": "-", "load_ratio": 0.1, "frequency": 15, "fatigue_machine": "Instron 8801 (100 kN servo-hydraulic)", "fatigue_standard": "ASTM E467-08", "fatigue_test_control": "Load", "stress_concentration": "1.27", "failure_location": "Weld metal region"}}, {"id": "WELD2025:2516", "name": "AISI 409M ferritic stainless steel | Butt Joint", "material_family": "Welded joint", "points": [[265.0, 123000.0, 0], [219.0, 199000.0, 0], [173.0, 496000.0, 0], [119.0, 890000.0, 0]], "conditions": {"material": "AISI 409M ferritic stainless steel", "am_type": "Gas Tungsten Arc Welding (GTAW)", "load_ratio": "0.1", "test_type": "Axial", "temperature": "25", "surface_treatment": "-"}, "metadata": {"dataset_id": 2516, "title": "EFFECT OF WELDING PROCESSES ON FATIGUE BEHAVIOUR OF AISI 409M GRADE FERRITIC STAINLESS STEEL JOINTS", "doi": "10.4028/www.scientific.net/AMR.794.391", "authors": "Balasubramanian, V.; Lakshminarayanan, A. K.; Malarvizhi, S.", "publication": "CENTURY OF STAINLESS STEELS", "year_of_publication": 2013, "UT": "WOS:000336339000036", "base_material": "AISI 409M ferritic stainless steel", "base_young_modulus": "-", "base_yield_strength": 364, "base_ultimate_strength": 536, "base_elongation": 31, "weld_material": "AISI 409M ferritic stainless steel", "weld_young_modulus": "-", "weld_yield_strength": 290, "weld_ultimate_strength": 420, "weld_elongation": 20, "processing": "-", "welding_joint": "Butt Joint", "welding_method": "Gas Tungsten Arc Welding (GTAW)", "welding_voltage": 20, "welding_current": 120, "welding_speed": 1.33, "preheat_temp": "-", "welding_env": "Argon shielding gas", "residual_stress": "+243 MPa (longitudinal), +110 MPa (transverse)", "fatigue_specimen_type": "Notched", "fatigue_specimen_thickness": 4, "fatigue_test_type": "Axial", "fatigue_temp": 25, "fatigue_env": "-", "load_ratio": 0.1, "frequency": 15, "fatigue_machine": "Instron 8801 (100 kN servo-hydraulic)", "fatigue_standard": "ASTM E467-08", "fatigue_test_control": "Load", "stress_concentration": "1.50", "failure_location": "Weld metal region"}}, {"id": "WELD2025:2517", "name": "AA2198T3 (rolled plates) | Butt Joint", "material_family": "Welded joint", "points": [[229.0, 6390.0, 0], [249.0, 16900.0, 0], [229.0, 15600.0, 0], [207.0, 81400.0, 0], [186.0, 91600.0, 0], [163.0, 125000.0, 0], [149.0, 260000.0, 0], [146.0, 316000.0, 0], [154.0, 403000.0, 0], [137.0, 1430000.0, 0], [140.0, 10000000.0, 1], [125.0, 10000000.0, 1]], "conditions": {"material": "AA2198T3 (rolled plates)", "am_type": "Laser Beam Welding (LBW)", "load_ratio": "0.1", "test_type": "Axial", "temperature": "25", "surface_treatment": "-"}, "metadata": {"dataset_id": 2517, "title": "Fatigue and Fatigue Crack Propagation of Laser Beam-Welded AA2198 Joints and Integral Structures", "doi": "10.4028/www.scientific.net/AMR.891-892.1457", "authors": "Kashaev, Nikolai; Chupakhin, Sergey; Enz, Josephin; Ventzke, Volker; Groth, Anne; Horstmann, Manfred; Riekehr, Stefan", "publication": "11TH INTERNATIONAL FATIGUE CONGRESS, PTS 1 AND 2", "year_of_publication": 2014, "UT": "WOS:000337767700225", "base_material": "AA2198T3 (rolled plates)", "base_young_modulus": "-", "base_yield_strength": "-", "base_ultimate_strength": "-", "base_elongation": "-", "weld_material": "AA4047 (filler wire)", "weld_young_modulus": "-", "weld_yield_strength": "-", "weld_ultimate_strength": "-", "weld_elongation": "-", "processing": "-", "welding_joint": "Butt Joint", "welding_method": "Laser Beam Welding (LBW)", "welding_voltage": "-", "welding_current": "-", "welding_speed": "-", "preheat_temp": "-", "welding_env": "-", "residual_stress": "-", "fatigue_specimen_type": "Butt joint", "fatigue_specimen_thickness": 3.2, "fatigue_test_type": "Axial", "fatigue_temp": 25, "fatigue_env": "Air", "load_ratio": 0.1, "frequency": 40, "fatigue_machine": "Servohydraulic 25 kN machine with Instron electronic", "fatigue_standard": "ASTM E647", "fatigue_test_control": "Load-controlled", "stress_concentration": "-", "failure_location": "HAZ/FZ boundary region"}}, {"id": "WELD2025:2518", "name": "AlMgSi1-T6 | -", "material_family": "Welded joint", "points": [[66.0, 99100000.0, 0], [162.0, 14800.0, 0], [161.0, 28100.0, 0], [122.0, 122000.0, 0], [121.0, 211000.0, 0], [101.0, 216000.0, 0], [101.0, 342000.0, 0], [101.0, 393000.0, 0], [101.0, 473000.0, 0], [80.0, 890000.0, 0], [80.0, 1130000.0, 0], [80.0, 1190000.0, 0], [80.0, 1960000.0, 0], [70.0, 926000.0, 0], [71.0, 1830000.0, 0], [70.0, 3940000.0, 0], [60.0, 1540000.0, 0], [60.0, 2140000.0, 0], [60.0, 2650000.0, 0], [60.0, 10400000.0, 1], [50.0, 9640000.0, 1]], "conditions": {"material": "AlMgSi1-T6", "am_type": "Laser beam welding", "load_ratio": "0.1", "test_type": "Tensionally loaded", "temperature": "-", "surface_treatment": "-"}, "metadata": {"dataset_id": 2518, "title": "Residual stresses in welded joints after different mechanical surface treatments", "doi": "10.4028/www.scientific.net/MSF.524-525.401", "authors": "Nitschke-Pagel, Thomas; Eslami-Chalandar, Hamdollah", "publication": "RESIDUAL STRESSES VII", "year_of_publication": 2006, "UT": "WOS:000241187200062", "base_material": "AlMgSi1-T6", "base_young_modulus": "-", "base_yield_strength": "-", "base_ultimate_strength": "-", "base_elongation": "-", "weld_material": "-", "weld_young_modulus": "-", "weld_yield_strength": "-", "weld_ultimate_strength": "-", "weld_elongation": "-", "processing": "-", "welding_joint": "-", "welding_method": "Laser beam welding", "welding_voltage": "-", "welding_current": "-", "welding_speed": "-", "preheat_temp": "-", "welding_env": "-", "residual_stress": "-", "fatigue_specimen_type": "-", "fatigue_specimen_thickness": "-", "fatigue_test_type": "Tensionally loaded", "fatigue_temp": "-", "fatigue_env": "-", "load_ratio": 0.1, "frequency": "-", "fatigue_machine": "-", "fatigue_standard": "EN-AW 6065", "fatigue_test_control": "-", "stress_concentration": "-", "failure_location": "-"}}, {"id": "WELD2025:2519", "name": "AlMgSi1-T6 | -", "material_family": "Welded joint", "points": [[141.0, 68800.0, 0], [141.0, 73500.0, 0], [141.0, 177000.0, 0], [141.0, 191000.0, 0], [141.0, 195000.0, 0], [141.0, 226000.0, 0], [130.0, 176000.0, 0], [131.0, 240000.0, 0], [131.0, 277000.0, 0], [131.0, 328000.0, 0], [130.0, 340000.0, 0], [131.0, 356000.0, 0], [131.0, 400000.0, 0], [121.0, 250000.0, 0], [121.0, 263000.0, 0], [121.0, 273000.0, 0], [122.0, 441000.0, 0], [122.0, 407000.0, 0], [121.0, 543000.0, 0], [111.0, 469000.0, 0], [111.0, 552000.0, 0], [110.0, 649000.0, 0], [111.0, 989000.0, 0], [111.0, 1140000.0, 0], [111.0, 1980000.0, 0], [100.0, 1130000.0, 0], [100.0, 1270000.0, 0], [101.0, 1640000.0, 0], [101.0, 1830000.0, 0], [100.0, 2940000.0, 0], [89.0, 3780000.0, 0], [141.0, 325000.0, 0], [100.0, 9310000.0, 1], [90.0, 9460000.0, 1], [90.0, 12400000.0, 1], [80.0, 9770000.0, 1]], "conditions": {"material": "AlMgSi1-T6", "am_type": "Laser beam welding", "load_ratio": "0.1", "test_type": "Tensionally loaded", "temperature": "-", "surface_treatment": "Ultrasonic hammer peening (UIT)"}, "metadata": {"dataset_id": 2519, "title": "Residual stresses in welded joints after different mechanical surface treatments", "doi": "10.4028/www.scientific.net/MSF.524-525.401", "authors": "Nitschke-Pagel, Thomas; Eslami-Chalandar, Hamdollah", "publication": "RESIDUAL STRESSES VII", "year_of_publication": 2006, "UT": "WOS:000241187200062", "base_material": "AlMgSi1-T6", "base_young_modulus": "-", "base_yield_strength": "-", "base_ultimate_strength": "-", "base_elongation": "-", "weld_material": "-", "weld_young_modulus": "-", "weld_yield_strength": "-", "weld_ultimate_strength": "-", "weld_elongation": "-", "processing": "Ultrasonic hammer peening (UIT)", "welding_joint": "-", "welding_method": "Laser beam welding", "welding_voltage": "-", "welding_current": "-", "welding_speed": "-", "preheat_temp": "-", "welding_env": "-", "residual_stress": "-", "fatigue_specimen_type": "-", "fatigue_specimen_thickness": "-", "fatigue_test_type": "Tensionally loaded", "fatigue_temp": "-", "fatigue_env": "-", "load_ratio": 0.1, "frequency": "-", "fatigue_machine": "-", "fatigue_standard": "EN-AW 6065", "fatigue_test_control": "-", "stress_concentration": "-", "failure_location": "-"}}, {"id": "WELD2025:2520", "name": "AlMgSi1-T6 | -", "material_family": "Welded joint", "points": [[161.0, 95700.0, 0], [162.0, 113000.0, 0], [151.0, 113000.0, 0], [151.0, 123000.0, 0], [161.0, 147000.0, 0], [162.0, 165000.0, 0], [152.0, 266000.0, 0], [141.0, 247000.0, 0], [141.0, 332000.0, 0], [151.0, 920000.0, 0], [131.0, 681000.0, 0], [121.0, 845000.0, 0], [141.0, 1290000.0, 0], [131.0, 1270000.0, 0], [131.0, 2130000.0, 0], [130.0, 2820000.0, 0], [121.0, 3500000.0, 0], [111.0, 3450000.0, 0], [140.0, 10100000.0, 1], [120.0, 10100000.0, 1], [111.0, 9490000.0, 1], [111.0, 11100000.0, 1]], "conditions": {"material": "AlMgSi1-T6", "am_type": "Laser beam welding", "load_ratio": "0.1", "test_type": "Tensionally loaded", "temperature": "-", "surface_treatment": "Shot peening"}, "metadata": {"dataset_id": 2520, "title": "Residual stresses in welded joints after different mechanical surface treatments", "doi": "10.4028/www.scientific.net/MSF.524-525.401", "authors": "Nitschke-Pagel, Thomas; Eslami-Chalandar, Hamdollah", "publication": "RESIDUAL STRESSES VII", "year_of_publication": 2006, "UT": "WOS:000241187200062", "base_material": "AlMgSi1-T6", "base_young_modulus": "-", "base_yield_strength": "-", "base_ultimate_strength": "-", "base_elongation": "-", "weld_material": "-", "weld_young_modulus": "-", "weld_yield_strength": "-", "weld_ultimate_strength": "-", "weld_elongation": "-", "processing": "Shot peening", "welding_joint": "-", "welding_method": "Laser beam welding", "welding_voltage": "-", "welding_current": "-", "welding_speed": "-", "preheat_temp": "-", "welding_env": "-", "residual_stress": "-", "fatigue_specimen_type": "-", "fatigue_specimen_thickness": "-", "fatigue_test_type": "Tensionally loaded", "fatigue_temp": "-", "fatigue_env": "-", "load_ratio": 0.1, "frequency": "-", "fatigue_machine": "-", "fatigue_standard": "EN-AW 6065", "fatigue_test_control": "-", "stress_concentration": "-", "failure_location": "-"}}, {"id": "WELD2025:2521", "name": "HDT580X (DP600 steel) | Butt Joint", "material_family": "Welded joint", "points": [[636.0, 99500.0, 0], [641.0, 145000.0, 0], [641.0, 177000.0, 0], [615.0, 167000.0, 0], [614.0, 255000.0, 0], [586.0, 276000.0, 0], [587.0, 480000.0, 0], [555.0, 487000.0, 0], [556.0, 649000.0, 0], [521.0, 538000.0, 0], [522.0, 717000.0, 0], [486.0, 904000.0, 0], [485.0, 923000.0, 0], [447.0, 1230000.0, 0]], "conditions": {"material": "HDT580X (DP600 steel)", "am_type": "Nd:YAG laser welding", "load_ratio": "0.2", "test_type": "Axial", "temperature": "25", "surface_treatment": "-"}, "metadata": {"dataset_id": 2521, "title": "Characteristics of Laser Welded Joints of HDT580X Steel", "doi": "10.4028/www.scientific.net/MSF.638-642.3739", "authors": "Weglowski, Marek Stanislaw; Stano, Sebastian; Krasnowski, Krzysztof; Lomozik, Miroslaw; Kwiecinski, Krzysztof; Jachym, Robert", "publication": "THERMEC 2009, PTS 1-4", "year_of_publication": 2010, "UT": "WOS:000281043801283", "base_material": "HDT580X (DP600 steel)", "base_young_modulus": "-", "base_yield_strength": "420.5, 423.1", "base_ultimate_strength": "612.5, 630.2", "base_elongation": "31.5, 27.9", "weld_material": "Lath martensite (low carbon)", "weld_young_modulus": "-", "weld_yield_strength": "-", "weld_ultimate_strength": 631, "weld_elongation": "-", "processing": "-", "welding_joint": "Butt Joint", "welding_method": "Nd:YAG laser welding", "welding_voltage": "-", "welding_current": "-", "welding_speed": "35, 25, 20", "preheat_temp": "-", "welding_env": "Shielding gas (100% Ar, 16 l/min)", "residual_stress": "σmax = 573 MPa, σmin = -126 MPa", "fatigue_specimen_type": "-", "fatigue_specimen_thickness": 2.4, "fatigue_test_type": "Axial", "fatigue_temp": 25, "fatigue_env": "-", "load_ratio": 0.2, "frequency": "15-20", "fatigue_machine": "MTS type 311.31", "fatigue_standard": "IIW XIII-2151-07/XV-1254-07", "fatigue_test_control": "Stress", "stress_concentration": "-", "failure_location": "-"}}, {"id": "WELD2025:2522", "name": "SM490B steel | Cruciform welded joint", "material_family": "Welded joint", "points": [[261.0, 280000.0, 0], [283.0, 413000.0, 0], [230.0, 416000.0, 0], [262.0, 913000.0, 0], [230.0, 1130000.0, 0], [178.0, 1180000.0, 0], [210.0, 1190000.0, 0], [194.0, 1670000.0, 0], [334.0, 127000.0, 0], [336.0, 139000.0, 0]], "conditions": {"material": "SM490B steel", "am_type": "GMAW (CO2-gas)", "load_ratio": "0.1", "test_type": "Axial", "temperature": "-", "surface_treatment": "-"}, "metadata": {"dataset_id": 2522, "title": "Fatigue Life Improvement for Cruciform Welded Joint by Mechanical Surface Treatment using Hammer Peening and UNSM", "doi": "10.1007/978-1-4020-9402-6_33", "authors": "Han, Seung-Ho; Han, Jeong-Woo; Nam, Yong-Yun; Cho, In-Ho", "publication": "ENGINEERING AGAINST FRACTURE", "year_of_publication": 2009, "UT": "WOS:000266147400033", "base_material": "SM490B steel", "base_young_modulus": "-", "base_yield_strength": 352, "base_ultimate_strength": 514, "base_elongation": "-", "weld_material": "-", "weld_young_modulus": "-", "weld_yield_strength": "-", "weld_ultimate_strength": "-", "weld_elongation": "-", "processing": "-", "welding_joint": "Cruciform welded joint", "welding_method": "GMAW (CO2-gas)", "welding_voltage": "-", "welding_current": "-", "welding_speed": "-", "preheat_temp": "-", "welding_env": "-", "residual_stress": "-", "fatigue_specimen_type": "Cruciform welded joint", "fatigue_specimen_thickness": 16, "fatigue_test_type": "Axial", "fatigue_temp": "-", "fatigue_env": "-", "load_ratio": 0.1, "frequency": 10, "fatigue_machine": "Servo-controlled hydraulic test machine (500 kN capacity)", "fatigue_standard": "-", "fatigue_test_control": "-", "stress_concentration": "-", "failure_location": "Weld toe"}}, {"id": "WELD2025:2523", "name": "SM490B steel | Cruciform welded joint", "material_family": "Welded joint", "points": [[356.0, 205000.0, 0], [284.0, 2000000.0, 1], [354.0, 100000.0, 0], [363.0, 117000.0, 0], [347.0, 423000.0, 0], [335.0, 733000.0, 0], [314.0, 1020000.0, 0], [305.0, 1410000.0, 0], [262.0, 1920000.0, 1]], "conditions": {"material": "SM490B steel", "am_type": "GMAW (CO2-gas)", "load_ratio": "0.1", "test_type": "Axial", "temperature": "-", "surface_treatment": "Pneumatic Hammer Peening (PHP)"}, "metadata": {"dataset_id": 2523, "title": "Fatigue Life Improvement for Cruciform Welded Joint by Mechanical Surface Treatment using Hammer Peening and UNSM", "doi": "10.1007/978-1-4020-9402-6_33", "authors": "Han, Seung-Ho; Han, Jeong-Woo; Nam, Yong-Yun; Cho, In-Ho", "publication": "ENGINEERING AGAINST FRACTURE", "year_of_publication": 2009, "UT": "WOS:000266147400033", "base_material": "SM490B steel", "base_young_modulus": "-", "base_yield_strength": 352, "base_ultimate_strength": 514, "base_elongation": "-", "weld_material": "-", "weld_young_modulus": "-", "weld_yield_strength": "-", "weld_ultimate_strength": "-", "weld_elongation": "-", "processing": "Pneumatic Hammer Peening (PHP)", "welding_joint": "Cruciform welded joint", "welding_method": "GMAW (CO2-gas)", "welding_voltage": "-", "welding_current": "-", "welding_speed": "-", "preheat_temp": "-", "welding_env": "-", "residual_stress": "-", "fatigue_specimen_type": "Cruciform welded joint", "fatigue_specimen_thickness": 16, "fatigue_test_type": "Axial", "fatigue_temp": "-", "fatigue_env": "-", "load_ratio": 0.1, "frequency": 10, "fatigue_machine": "Servo-controlled hydraulic test machine (500 kN capacity)", "fatigue_standard": "-", "fatigue_test_control": "-", "stress_concentration": "-", "failure_location": "Weld toe"}}, {"id": "WELD2025:2524", "name": "SM490B steel | Cruciform welded joint", "material_family": "Welded joint", "points": [[322.0, 2410000.0, 1], [304.0, 2410000.0, 1], [283.0, 2410000.0, 1]], "conditions": {"material": "SM490B steel", "am_type": "GMAW (CO2-gas)", "load_ratio": "0.1", "test_type": "Axial", "temperature": "-", "surface_treatment": "Ultrasonic Nano-crystal Surface Modification (UNSM)"}, "metadata": {"dataset_id": 2524, "title": "Fatigue Life Improvement for Cruciform Welded Joint by Mechanical Surface Treatment using Hammer Peening and UNSM", "doi": "10.1007/978-1-4020-9402-6_33", "authors": "Han, Seung-Ho; Han, Jeong-Woo; Nam, Yong-Yun; Cho, In-Ho", "publication": "ENGINEERING AGAINST FRACTURE", "year_of_publication": 2009, "UT": "WOS:000266147400033", "base_material": "SM490B steel", "base_young_modulus": "-", "base_yield_strength": 352, "base_ultimate_strength": 514, "base_elongation": "-", "weld_material": "-", "weld_young_modulus": "-", "weld_yield_strength": "-", "weld_ultimate_strength": "-", "weld_elongation": "-", "processing": "Ultrasonic Nano-crystal Surface Modification (UNSM)", "welding_joint": "Cruciform welded joint", "welding_method": "GMAW (CO2-gas)", "welding_voltage": "-", "welding_current": "-", "welding_speed": "-", "preheat_temp": "-", "welding_env": "-", "residual_stress": "-", "fatigue_specimen_type": "Cruciform welded joint",
