Repository: yunyunfanfan/S-PA-CBB

# S-PA-CBB

Official research code, processed curve records, evaluation outputs, and manuscript source for:

> **From Physics to Selective Generation: Conditional Brownian Bridges for Sparse S–N Curve Reconstruction and Fatigue Decision-Making**

S-PA-CBB reconstructs a complete probabilistic stress–life (S–N) curve from only two to four observed fatigue tests. The method first fits an interpretable Basquin state, diagnoses whether that state is sufficient, and applies a ControlNet-style conditional Brownian-bridge residual only to curves that benefit from correction.

File: external_data/weld2025_disjoint_curves.json (part 95 of 223)
"fatigue_specimen_thickness": 16, "fatigue_test_type": "Axial", "fatigue_temp": "-", "fatigue_env": "-", "load_ratio": 0.1, "frequency": 10, "fatigue_machine": "Servo-controlled hydraulic test machine (500 kN capacity)", "fatigue_standard": "-", "fatigue_test_control": "-", "stress_concentration": "-", "failure_location": "Weld toe"}}, {"id": "WELD2025:2526", "name": "S960 MC | Non-load carrying (NLC) X-joint", "material_family": "Welded joint", "points": [[678.0, 15600.0, 0], [197.0, 320000.0, 0], [202.0, 401000.0, 0], [205.0, 865000.0, 0], [197.0, 1580000.0, 0], [137.0, 907000.0, 0], [133.0, 2640000.0, 0]], "conditions": {"material": "S960 MC", "am_type": "Gas Metal Arc Brazing (GMAB)", "load_ratio": "0.1", "test_type": "Constant amplitude axial tensile loading", "temperature": "-", "surface_treatment": "-"}, "metadata": {"dataset_id": 2526, "title": "Fatigue Performance of GMA-Brazed Non-load Carrying Joints Made of Ultra-High-Strength Steel", "doi": "10.1007/978-3-319-75677-6_13", "authors": "Ahola, Antti; Skriko, Tuomas; Bjork, Timo", "publication": "VEHICLE AND AUTOMOTIVE ENGINEERING 2, VAE2018", "year_of_publication": 2018, "UT": "WOS:000926154000013", "base_material": "S960 MC", "base_young_modulus": 210, "base_yield_strength": 1040, "base_ultimate_strength": 1140, "base_elongation": 10, "weld_material": "CuMn13Al7", "weld_young_modulus": 120, "weld_yield_strength": 650, "weld_ultimate_strength": 900, "weld_elongation": 10, "processing": "-", "welding_joint": "Non-load carrying (NLC) X-joint", "welding_method": "Gas Metal Arc Brazing (GMAB)", "welding_voltage": 25, "welding_current": "195-205", "welding_speed": 5.83, "preheat_temp": "-", "welding_env": "-", "residual_stress": "Tension at braze toe", "fatigue_specimen_type": "Non-load carrying (NLC) X-joint", "fatigue_specimen_thickness": 7.77, "fatigue_test_type": "Constant amplitude axial tensile loading", "fatigue_temp": "-", "fatigue_env": "-", "load_ratio": 0.1, "frequency": "-", "fatigue_machine": "Servo hydraulic actuator", "fatigue_standard": "IIW Recommendations", "fatigue_test_control": "-", "stress_concentration": "-", "failure_location": "braze toe"}}, {"id": "WELD2025:2527", "name": "S960 MC | Non-load carrying (NLC) X-joint", "material_family": "Welded joint", "points": [[416.0, 186000.0, 0], [351.0, 203000.0, 0], [350.0, 232000.0, 0], [293.0, 393000.0, 0], [307.0, 740000.0, 0], [307.0, 825000.0, 0], [203.0, 1880000.0, 0], [202.0, 2450000.0, 0]], "conditions": {"material": "S960 MC", "am_type": "Gas Metal Arc Brazing (GMAB)", "load_ratio": "0.1", "test_type": "Constant amplitude axial tensile loading", "temperature": "-", "surface_treatment": "-"}, "metadata": {"dataset_id": 2527, "title": "Fatigue Performance of GMA-Brazed Non-load Carrying Joints Made of Ultra-High-Strength Steel", "doi": "10.1007/978-3-319-75677-6_13", "authors": "Ahola, Antti; Skriko, Tuomas; Bjork, Timo", "publication": "VEHICLE AND AUTOMOTIVE ENGINEERING 2, VAE2018", "year_of_publication": 2018, "UT": "WOS:000926154000013", "base_material": "S960 MC", "base_young_modulus": 210, "base_yield_strength": 1040, "base_ultimate_strength": 1140, "base_elongation": 10, "weld_material": "CuAl8", "weld_young_modulus": 120, "weld_yield_strength": 175, "weld_ultimate_strength": 420, "weld_elongation": 40, "processing": "-", "welding_joint": "Non-load carrying (NLC) X-joint", "welding_method": "Gas Metal Arc Brazing (GMAB)", "welding_voltage": 27, "welding_current": "255-260", "welding_speed": 16.67, "preheat_temp": 80, "welding_env": "-", "residual_stress": "lowest", "fatigue_specimen_type": "Non-load carrying (NLC) X-joint", "fatigue_specimen_thickness": 7.77, "fatigue_test_type": "Constant amplitude axial tensile loading", "fatigue_temp": "-", "fatigue_env": "-", "load_ratio": 0.1, "frequency": "-", "fatigue_machine": "Servo hydraulic actuator", "fatigue_standard": "IIW Recommendations", "fatigue_test_control": "-", "stress_concentration": "-", "failure_location": "braze toe"}}, {"id": "WELD2025:2528", "name": "S960 MC | Non-load carrying (NLC) X-joint", "material_family": "Welded joint", "points": [[277.0, 259000.0, 0], [270.0, 256000.0, 0], [196.0, 533000.0, 0], [180.0, 719000.0, 0], [175.0, 788000.0, 0], [194.0, 1500000.0, 0]], "conditions": {"material": "S960 MC", "am_type": "Gas Metal Arc Welding (GMAW), Gas Metal Arc Brazing (GMAB)", "load_ratio": "0.1", "test_type": "Constant amplitude axial tensile loading", "temperature": "-", "surface_treatment": "-"}, "metadata": {"dataset_id": 2528, "title": "Fatigue Performance of GMA-Brazed Non-load Carrying Joints Made of Ultra-High-Strength Steel", "doi": "10.1007/978-3-319-75677-6_13", "authors": "Ahola, Antti; Skriko, Tuomas; Bjork, Timo", "publication": "VEHICLE AND AUTOMOTIVE ENGINEERING 2, VAE2018", "year_of_publication": 2018, "UT": "WOS:000926154000013", "base_material": "S960 MC", "base_young_modulus": 210, "base_yield_strength": 1040, "base_ultimate_strength": 1140, "base_elongation": 10, "weld_material": "CuAl8, Union X96", "weld_young_modulus": 120, "weld_yield_strength": "175, 930", "weld_ultimate_strength": "420, 980", "weld_elongation": "40, 14", "processing": "-", "welding_joint": "Non-load carrying (NLC) X-joint", "welding_method": "Gas Metal Arc Welding (GMAW), Gas Metal Arc Brazing (GMAB)", "welding_voltage": "26.6, 23.5", "welding_current": "240-250, 170-175", "welding_speed": "8, 16.67", "preheat_temp": "-", "welding_env": "-", "residual_stress": "Tension at braze toe", "fatigue_specimen_type": "Non-load carrying (NLC) X-joint", "fatigue_specimen_thickness": 7.77, "fatigue_test_type": "Constant amplitude axial tensile loading", "fatigue_temp": "-", "fatigue_env": "-", "load_ratio": 0.1, "frequency": "-", "fatigue_machine": "Servo hydraulic actuator", "fatigue_standard": "IIW Recommendations", "fatigue_test_control": "-", "stress_concentration": "-", "failure_location": "Weld toe, braze toe"}}, {"id": "WELD2025:2529", "name": "RUUKKI Optim 700QL | X joint preparation (butt joint)", "material_family": "Welded joint", "points": [[574.0, 6910.0, 0], [425.0, 84100.0, 0], [489.0, 110000.0, 0], [362.0, 116000.0, 0], [405.0, 161000.0, 0], [264.0, 169000.0, 0], [265.0, 332000.0, 0], [321.0, 345000.0, 0], [250.0, 5010000.0, 1], [228.0, 5030000.0, 1], [275.0, 340000.0, 0], [261.0, 311000.0, 0], [547.0, 8790.0, 0], [498.0, 21500.0, 0], [497.0, 201000.0, 0], [478.0, 206000.0, 0], [548.0, 279000.0, 0], [523.0, 349000.0, 0], [521.0, 588000.0, 0], [399.0, 4970000.0, 1], [350.0, 4980000.0, 1], [450.0, 5230000.0, 0]], "conditions": {"material": "RUUKKI Optim 700QL", "am_type": "Gas Metal Arc Welding (GMAW)", "load_ratio": "0.1", "test_type": "High Cycle Fatigue (HCF) with sinusoidal loading", "temperature": "25", "surface_treatment": "-"}, "metadata": {"dataset_id": 2529, "title": "Mismatch Effect Influence on the HCF Resistance of High Strength Steels and Their GMA Welded Joints", "doi": "10.1007/978-3-319-75677-6_64", "authors": "Mobark, Haidar Faisal Helal; Dobosy, Adam; Lukacs, Janos", "publication": "VEHICLE AND AUTOMOTIVE ENGINEERING 2, VAE2018", "year_of_publication": 2018, "UT": "WOS:000926154000064", "base_material": "RUUKKI Optim 700QL", "base_young_modulus": "-", "base_yield_strength": 783, "base_ultimate_strength": 826, "base_elongation": 19, "weld_material": "INEFIL NiMoCr", "weld_young_modulus": "-", "weld_yield_strength": "≥750", "weld_ultimate_strength": "≥820", "weld_elongation": "≥19", "processing": "-", "welding_joint": "X joint preparation (butt joint)", "welding_method": "Gas Metal Arc Welding (GMAW)", "welding_voltage": "19.0–20.5, 27.0–29.0", "welding_current": "120–140, 270–305", "welding_speed": "3.33, 5–7.5", "preheat_temp": "150 (root), 180 (filler)", "welding_env": "-", "residual_stress": "-", "fatigue_specimen_type": "Flat specimens", "fatigue_specimen_thickness": 6, "fatigue_test_type": "High Cycle Fatigue (HCF) with sinusoidal loading", "fatigue_temp": 25, "fatigue_env": "-", "load_ratio": 0.1, "frequency": 30, "fatigue_machine": "MTS 810 type electro-hydraulic materials testing equipment", "fatigue_standard": "JSME S 002-1981 (Japanese method)", "fatigue_test_control": "Constant load amplitude", "stress_concentration": "-", "failure_location": "-"}}, {"id": "WELD2025:2530", "name": "SSAB Weldox 700E (S690QL type) | X joint preparation (butt joint)", "material_family": "Welded joint", "points": [[650.0, 40500.0, 0], [549.0, 57000.0, 0], [650.0, 57000.0, 0], [598.0, 80800.0, 0], [600.0, 149000.0, 0], [551.0, 246000.0, 0], [450.0, 386000.0, 0], [500.0, 504000.0, 0], [450.0, 640000.0, 0], [500.0, 4980000.0, 1], [513.0, 86400.0, 0]], "conditions": {"material": "SSAB Weldox 700E (S690QL type)", "am_type": "Gas Metal Arc Welding (GMAW)", "load_ratio": "0.1", "test_type": "High Cycle Fatigue (HCF) with sinusoidal loading", "temperature": "25", "surface_treatment": "-"}, "metadata": {"dataset_id": 2530, "title": "Mismatch Effect Influence on the HCF Resistance of High Strength Steels and Their GMA Welded Joints", "doi": "10.1007/978-3-319-75677-6_64", "authors": "Mobark, Haidar Faisal Helal; Dobosy, Adam; Lukacs, Janos", "publication": "VEHICLE AND AUTOMOTIVE ENGINEERING 2, VAE2018", "year_of_publication": 2018, "UT": "WOS:000926154000064", "base_material": "SSAB Weldox 700E (S690QL type)", "base_young_modulus": "-", "base_yield_strength": 791, "base_ultimate_strength": 836, "base_elongation": 17, "weld_material": "Thyssen UNION X96", "weld_young_modulus": "-", "weld_yield_strength": "≥930", "weld_ultimate_strength": "≥980", "weld_elongation": "≥14", "processing": "-", "welding_joint": "X joint preparation (butt joint)", "welding_method": "Gas Metal Arc Welding (GMAW)", "welding_voltage": "19.0–20.5, 27.0–29.0", "welding_current": "120–140, 270–305", "welding_speed": "3.33, 5–7.5", "preheat_temp": "150 (root), 180 (filler)", "welding_env": "-", "residual_stress": "-", "fatigue_specimen_type": "Flat specimens", "fatigue_specimen_thickness": 6, "fatigue_test_type": "High Cycle Fatigue (HCF) with sinusoidal loading", "fatigue_temp": 25, "fatigue_env": "-", "load_ratio": 0.1, "frequency": 30, "fatigue_machine": "MTS 810 type electro-hydraulic materials testing equipment", "fatigue_standard": "JSME S 002-1981 (Japanese method)", "fatigue_test_control": "Constant load amplitude", "stress_concentration": "-", "failure_location": "-"}}, {"id": "WELD2025:2531", "name": "SSAB Weldox 700E (S690QL type) | X joint preparation (butt joint)", "material_family": "Welded joint", "points": [[600.0, 1780.0, 0], [494.0, 85000.0, 0], [599.0, 137000.0, 0], [597.0, 163000.0, 0], [476.0, 351000.0, 0], [502.0, 367000.0, 0], [501.0, 582000.0, 0], [490.0, 941000.0, 0], [478.0, 948000.0, 0], [469.0, 9940000.0, 1], [490.0, 9710000.0, 1], [445.0, 9900000.0, 1], [551.0, 313000.0, 0], [551.0, 373000.0, 0]], "conditions": {"material": "SSAB Weldox 700E (S690QL type)", "am_type": "Gas Metal Arc Welding (GMAW)", "load_ratio": "0.1", "test_type": "High Cycle Fatigue (HCF) with sinusoidal loading", "temperature": "25", "surface_treatment": "-"}, "metadata": {"dataset_id": 2531, "title": "Mismatch Effect Influence on the HCF Resistance of High Strength Steels and Their GMA Welded Joints", "doi": "10.1007/978-3-319-75677-6_64", "authors": "Mobark, Haidar Faisal Helal; Dobosy, Adam; Lukacs, Janos", "publication": "VEHICLE AND AUTOMOTIVE ENGINEERING 2, VAE2018", "year_of_publication": 2018, "UT": "WOS:000926154000064", "base_material": "SSAB Weldox 700E (S690QL type)", "base_young_modulus": "-", "base_yield_strength": 791, "base_ultimate_strength": 836, "base_elongation": 17, "weld_material": "Thyssen UNION X90", "weld_young_modulus": "-", "weld_yield_strength": "≥890", "weld_ultimate_strength": "≥950", "weld_elongation": "≥15", "processing": "-", "welding_joint": "X joint preparation (butt joint)", "welding_method": "Gas Metal Arc Welding (GMAW)", "welding_voltage": "19.0–20.5, 27.0–29.0", "welding_current": "120–140, 270–305", "welding_speed": "3.33, 5–7.5", "preheat_temp": "150 (root), 180 (filler)", "welding_env": "-", "residual_stress": "-", "fatigue_specimen_type": "Flat specimens", "fatigue_specimen_thickness": 6, "fatigue_test_type": "High Cycle Fatigue (HCF) with sinusoidal loading", "fatigue_temp": 25, "fatigue_env": "-", "load_ratio": 0.1, "frequency": 30, "fatigue_machine": "MTS 810 type electro-hydraulic materials testing equipment", "fatigue_standard": "JSME S 002-1981 (Japanese method)", "fatigue_test_control": "Constant load amplitude", "stress_concentration": "-", "failure_location": "-"}}, {"id": "WELD2025:2532", "name": "WELDOX 700 | Cruciform joint", "material_family": "Welded joint", "points": [[186.0, 214000.0, 0], [109.0, 2100000.0, 0], [169.0, 255000.0, 0], [148.0, 407000.0, 0], [157.0, 510000.0, 0], [139.0, 550000.0, 0], [120.0, 1290000.0, 0], [120.0, 2130000.0, 0]], "conditions": {"material": "WELDOX 700", "am_type": "MMA (Manual Metal Arc)", "load_ratio": "0.1", "test_type": "Axial", "temperature": "-", "surface_treatment": "-"}, "metadata": {"dataset_id": 2532, "title": "Influence of Plastic Deformation on the Residual Stress Distribution and Fatigue Behaviour of High Strength Steels Welds", "doi": "10.1007/978-3-642-14794-4_13", "authors": "L'ubos, Mraz; Karlsson, Leif; Ivan, Hamak; Pavol, Mikula; Miroslav, Vrana", "publication": "IN-SITU STUDIES WITH PHOTONS, NEUTRONS AND ELECTRONS SCATTERING", "year_of_publication": 2010, "UT": "WOS:000395362300013", "base_material": "WELDOX 700", "base_young_modulus": "-", "base_yield_strength": "-", "base_ultimate_strength": "-", "base_elongation": "-", "weld_material": "Cr-Ni basic MMA electrode", "weld_young_modulus": "-", "weld_yield_strength": "-", "weld_ultimate_strength": "-", "weld_elongation": "-", "processing": "-", "welding_joint": "Cruciform joint", "welding_method": "MMA (Manual Metal Arc)", "welding_voltage": "-", "welding_current": "-", "welding_speed": "-", "preheat_temp": "-", "welding_env": "-", "residual_stress": "-", "fatigue_specimen_type": "Cruciform weld-test specimen", "fatigue_specimen_thickness": 8, "fatigue_test_type": "Axial", "fatigue_temp": "-", "fatigue_env": "-", "load_ratio": 0.1, "frequency": 29, "fatigue_machine": "SCHENK equipment", "fatigue_standard": "-", "fatigue_test_control": "Load", "stress_concentration": "-", "failure_location": "Weld toe"}}, {"id": "WELD2025:2533", "name": "WELDOX 700 | Cruciform joint", "material_family": "Welded joint", "points": [[258.0, 177000.0, 0], [270.0, 411000.0, 0], [270.0, 473000.0, 0], [236.0, 489000.0, 0], [236.0, 539000.0, 0], [254.0, 714000.0, 0], [233.0, 849000.0, 0], [220.0, 1110000.0, 0], [223.0, 1930000.0, 0], [223.0, 2180000.0, 0]], "conditions": {"material": "WELDOX 700", "am_type": "MMA (Manual Metal Arc)", "load_ratio": "0.1", "test_type": "Axial", "temperature": "-", "surface_treatment": "Pre-straining"}, "metadata": {"dataset_id": 2533, "title": "Influence of Plastic Deformation on the Residual Stress Distribution and Fatigue Behaviour of High Strength Steels Welds", "doi": "10.1007/978-3-642-14794-4_13", "authors": "L'ubos, Mraz; Karlsson, Leif; Ivan, Hamak; Pavol, Mikula; Miroslav, Vrana", "publication": "IN-SITU STUDIES WITH PHOTONS, NEUTRONS AND ELECTRONS SCATTERING", "year_of_publication": 2010, "UT": "WOS:000395362300013", "base_material": "WELDOX 700", "base_young_modulus": "-", "base_yield_strength": "-", "base_ultimate_strength": "-", "base_elongation": "-", "weld_material": "Cr-Ni basic MMA electrode", "weld_young_modulus": "-", "weld_yield_strength": "-", "weld_ultimate_strength": "-", "weld_elongation": "-", "processing": "Pre-straining", "welding_joint": "Cruciform joint", "welding_method": "MMA (Manual Metal Arc)", "welding_voltage": "-", "welding_current": "-", "welding_speed": "-", "preheat_temp": "-", "welding_env": "-", "residual_stress": "-", "fatigue_specimen_type": "Cruciform weld-test specimen", "fatigue_specimen_thickness": 8, "fatigue_test_type": "Axial", "fatigue_temp": "-", "fatigue_env": "-", "load_ratio": 0.1, "frequency": 29, "fatigue_machine": "SCHENK equipment", "fatigue_standard": "-", "fatigue_test_control": "Load", "stress_concentration": "-", "failure_location": "Weld toe"}}, {"id": "WELD2025:2534", "name": "SM490A steel | X-grooved 3Pass flash butt joint", "material_family": "Welded joint", "points": [[440.0, 6950.0, 0], [441.0, 11500.0, 0], [392.0, 45600.0, 0], [392.0, 84800.0, 0], [342.0, 139000.0, 0], [342.0, 185000.0, 0], [294.0, 261000.0, 0], [294.0, 295000.0, 0], [294.0, 357000.0, 0], [225.0, 567000.0, 0], [254.0, 782000.0, 0], [264.0, 881000.0, 0], [245.0, 1190000.0, 0], [235.0, 2000000.0, 1], [215.0, 2010000.0, 1], [244.0, 1970000.0, 0], [234.0, 377000.0, 0]], "conditions": {"material": "SM490A steel", "am_type": "Gas Metal Arc Welding (GMAW)", "load_ratio": "0.1", "test_type": "Axial (Tension-Tension)", "temperature": "20", "surface_treatment": "Heat treatment (Holding temperature: 500±20°C, Holding time: 1 hour, Heating & Cooling rate: 120°C/hour)"}, "metadata": {"dataset_id": 2534, "title": "Experimental Investigation on Static and Fatigue Behavior of Welded SM490A Steel Under Low Temperature", "doi": "10.1007/BF03249483", "authors": "Kang, Ki-Weon; Goo, Byeong-Choon; Kim, Jae-Hoon; Kim, Doo-Kie; Kim, Jung-Kyu", "publication": "INTERNATIONAL JOURNAL OF STEEL STRUCTURES", "year_of_publication": 2009, "UT": "WOS:000265242200009", "base_material": "SM490A steel", "base_young_modulus": "-", "base_yield_strength": "≥325", "base_ultimate_strength": "490–610", "base_elongation": "≥17", "weld_material": "AWS ER 70S-6", "weld_young_modulus": "-", "weld_yield_strength": "-", "weld_ultimate_strength": "-", "weld_elongation": "-", "processing": "Heat treatment (Holding temperature: 500±20°C, Holding time: 1 hour, Heating & Cooling rate: 120°C/hour)", "welding_joint": "X-grooved 3Pass flash butt joint", "welding_method": "Gas Metal Arc Welding (GMAW)", "welding_voltage": 105, "welding_current": 180, "welding_speed": 3, "preheat_temp": "-", "welding_env": "CO₂ shielding gas (Flow rate: 15–20 l/min)", "residual_stress": "Minimized by heat treatment", "fatigue_specimen_type": "Standard (ASTM E466)", "fatigue_specimen_thickness": 8, "fatigue_test_type": "Axial (Tension-Tension)", "fatigue_temp": 20, "fatigue_env": "Environmental conditioning chamber", "load_ratio": 0.1, "frequency": 25, "fatigue_machine": "Servo-hydraulic fatigue testing machine (Instron 8801)", "fatigue_standard": "ISO 12107", "fatigue_test_control": "Load (constant amplitude)", "stress_concentration": "-", "failure_location": "Weld bead region or base material"}}, {"id": "WELD2025:2535", "name": "SM490A steel | X-grooved 3Pass flash butt joint", "material_family": "Welded joint", "points": [[439.0, 8000.0, 0], [437.0, 14800.0, 0], [413.0, 24700.0, 0], [365.0, 32000.0, 0], [413.0, 38200.0, 0], [437.0, 38800.0, 0], [390.0, 42400.0, 0], [414.0, 53700.0, 0], [365.0, 72800.0, 0], [414.0, 82300.0, 0], [437.0, 86400.0, 0], [390.0, 106000.0, 0], [366.0, 137000.0, 0], [390.0, 176000.0, 0], [341.0, 178000.0, 0], [340.0, 304000.0, 0], [341.0, 335000.0, 0], [365.0, 353000.0, 0], [215.0, 497000.0, 0], [341.0, 579000.0, 0], [224.0, 603000.0, 0], [254.0, 628000.0, 0], [242.0, 913000.0, 0], [235.0, 938000.0, 0], [263.0, 1060000.0, 0], [196.0, 1970000.0, 1], [204.0, 1670000.0, 1], [204.0, 2000000.0, 1]], "conditions": {"material": "SM490A steel", "am_type": "Gas Metal Arc Welding (GMAW)", "load_ratio": "0.1", "test_type": "Axial (Tension-Tension)", "temperature": "-10", "surface_treatment": "Heat treatment (Holding temperature: 500±20°C, Holding time: 1 hour, Heating & Cooling rate: 120°C/hour)"}, "metadata": {"dataset_id": 2535, "title": "Experimental Investigation on Static and Fatigue Behavior of Welded SM490A Steel Under Low Temperature", "doi": "10.1007/BF03249483", "authors": "Kang, Ki-Weon; Goo, Byeong-Choon; Kim, Jae-Hoon; Kim, Doo-Kie; Kim, Jung-Kyu", "publication": "INTERNATIONAL JOURNAL OF STEEL STRUCTURES", "year_of_publication": 2009, "UT": "WOS:000265242200009", "base_material": "SM490A steel", "base_young_modulus": "-", "base_yield_strength": "≥325", "base_ultimate_strength": "490–610", "base_elongation": "≥17", "weld_material": "AWS ER 70S-6", "weld_young_modulus": "-", "weld_yield_strength": "-", "weld_ultimate_strength": "-", "weld_elongation": "-", "processing": "Heat treatment (Holding temperature: 500±20°C, Holding time: 1 hour, Heating & Cooling rate: 120°C/hour)", "welding_joint": "X-grooved 3Pass flash butt joint", "welding_method": "Gas Metal Arc Welding (GMAW)", "welding_voltage": 105, "welding_current": 180, "welding_speed": 3, "preheat_temp": "-", "welding_env": "CO₂ shielding gas (Flow rate: 15–20 l/min)", "residual_stress": "Minimized by heat treatment", "fatigue_specimen_type": "Standard (ASTM E466)", "fatigue_specimen_thickness": 8, "fatigue_test_type": "Axial (Tension-Tension)", "fatigue_temp": -10, "fatigue_env": "Environmental conditioning chamber", "load_ratio": 0.1, "frequency": 25, "fatigue_machine": "Servo-hydraulic fatigue testing machine (Instron 8801)", "fatigue_standard": "ISO 12107", "fatigue_test_control": "Load (constant amplitude)", "stress_concentration": "-", "failure_location": "Weld bead region or base material"}}, {"id": "WELD2025:2536", "name": "SM490A steel | X-grooved 3Pass flash butt joint", "material_family": "Welded joint", "points": [[461.0, 6640.0, 0], [460.0, 15500.0, 0], [460.0, 22700.0, 0], [408.0, 69400.0, 0], [307.0, 102000.0, 0], [358.0, 352000.0, 0], [306.0, 950000.0, 0], [410.0, 27200.0, 0], [409.0, 31600.0, 0], [355.0, 175000.0, 0], [359.0, 220000.0, 0], [307.0, 356000.0, 0], [306.0, 461000.0, 0], [249.0, 252000.0, 0], [237.0, 384000.0, 0], [226.0, 367000.0, 0], [246.0, 497000.0, 0], [225.0, 693000.0, 0], [234.0, 2030000.0, 1], [216.0, 1970000.0, 1]], "conditions": {"material": "SM490A steel", "am_type": "Gas Metal Arc Welding (GMAW)", "load_ratio": "0.1", "test_type": "Axial (Tension-Tension)", "temperature": "-40", "surface_treatment": "Heat treatment (Holding temperature: 500±20°C, Holding time: 1 hour, Heating & Cooling rate: 120°C/hour)"}, "metadata": {"dataset_id": 2536, "title": "Experimental Investigation on Static and Fatigue Behavior of Welded SM490A Steel Under Low Temperature", "doi": "10.1007/BF03249483", "authors": "Kang, Ki-Weon; Goo, Byeong-Choon; Kim, Jae-Hoon; Kim, Doo-Kie; Kim, Jung-Kyu", "publication": "INTERNATIONAL JOURNAL OF STEEL STRUCTURES", "year_of_publication": 2009, "UT": "WOS:000265242200009", "base_material": "SM490A steel", "base_young_modulus": "-", "base_yield_strength": "≥325", "base_ultimate_strength": "490–610", "base_elongation": "≥17", "weld_material": "AWS ER 70S-6", "weld_young_modulus": "-", "weld_yield_strength": "-", "weld_ultimate_strength": "-", "weld_elongation": "-", "processing": "Heat treatment (Holding temperature: 500±20°C, Holding time: 1 hour, Heating & Cooling rate: 120°C/hour)", "welding_joint": "X-grooved 3Pass flash butt joint", "welding_method": "Gas Metal Arc Welding (GMAW)", "welding_voltage": 105, "welding_current": 180, "welding_speed": 3, "preheat_temp": "-", "welding_env": "CO₂ shielding gas (Flow rate: 15–20 l/min)", "residual_stress": "Minimized by heat treatment", "fatigue_specimen_type": "Standard (ASTM E466)", "fatigue_specimen_thickness": 8, "fatigue_test_type": "Axial (Tension-Tension)", "fatigue_temp": -40, "fatigue_env": "Environmental conditioning chamber", "load_ratio": 0.1, "frequency": 25, "fatigue_machine": "Servo-hydraulic fatigue testing machine (Instron 8801)", "fatigue_standard": "ISO 12107", "fatigue_test_control": "Load (constant amplitude)", "stress_concentration": "-", "failure_location": "Weld bead region or base material"}}, {"id": "WELD2025:2537", "name": "Outokumpu 4529 (austenitic stainless steels) | Butt joint (80° V-joint)", "material_family": "Welded joint", "points": [[412.0, 232000.0, 0], [334.0, 414000.0, 0], [375.0, 561000.0, 0], [375.0, 693000.0, 0], [375.0, 771000.0, 0], [373.0, 858000.0, 0], [373.0, 927000.0, 0], [381.0, 994000.0, 0], [347.0, 1000000.0, 0], [297.0, 1000000.0, 0]], "conditions": {"material": "Outokumpu 4529 (austenitic stainless steels)", "am_type": "Submerged Arc Welding (SAW)", "load_ratio": "0.1", "test_type": "4-point bend fatigue testing", "temperature": "20", "surface_treatment": "Machined flat (weld reinforcement and root removed)"}, "metadata": {"dataset_id": 2537, "title": "INFLUENCE OF INTERNAL MICROFISSURES ON FATIGUE LIFE", "doi": "10.1007/BF03321132", "authors": "Hedegard, J.; Wahlsten, J.; Randelius, M.; Nerman, P.; Larsson, M.", "publication": "WELDING IN THE WORLD", "year_of_publication": 2009, "UT": "WOS:000274739800003", "base_material": "Outokumpu 4529 (austenitic stainless steels)", "base_young_modulus": "-", "base_yield_strength": 460, "base_ultimate_strength": "-", "base_elongation": "-", "weld_material": "SANDVIK 20.25.5LCu", "weld_young_modulus": "-", "weld_yield_strength": 460, "weld_ultimate_strength": "-", "weld_elongation": "-", "processing": "Machined flat (weld reinforcement and root removed)", "welding_joint": "Butt joint (80° V-joint)", "welding_method": "Submerged Arc Welding (SAW)", "welding_voltage": 31.0, "welding_current": 270, "welding_speed": 7.5, "preheat_temp": "≤100", "welding_env": "-", "residual_stress": "-", "fatigue_specimen_type": "Flat (machined)", "fatigue_specimen_thickness": 21, "fatigue_test_type": "4-point bend fatigue testing", "fatigue_temp": 20, "fatigue_env": "-", "load_ratio": 0.1, "frequency": 5, "fatigue_machine": "MTS machine", "fatigue_standard": "-", "fatigue_test_control": "-", "stress_concentration": "-", "failure_location": "Weld metal (microfissures)"}}, {"id": "WELD2025:2538", "name": "Outokumpu 4529 (austenitic stainless steels) | Butt joint (80° V-joint)", "material_family": "Welded joint", "points": [[313.0, 216000.0, 0], [285.0, 290000.0, 0], [289.0, 387000.0, 0], [267.0, 522000.0, 0], [289.0, 652000.0, 0], [291.0, 695000.0, 0], [269.0, 777000.0, 0], [313.0, 955000.0, 0], [291.0, 998000.0, 0], [267.0, 998000.0, 0], [243.0, 998000.0, 0], [223.0, 1000000.0, 0]], "conditions": {"material": "Outokumpu 4529 (austenitic stainless steels)", "am_type": "Submerged Arc Welding (SAW)", "load_ratio": "0.1", "test_type": "4-point bend fatigue testing", "temperature": "20", "surface_treatment": "Machined flat (weld reinforcement and root removed)"}, "metadata": {"dataset_id": 2538, "title": "INFLUENCE OF INTERNAL MICROFISSURES ON FATIGUE LIFE", "doi": "10.1007/BF03321132", "authors": "Hedegard, J.; Wahlsten, J.; Randelius, M.; Nerman, P.; Larsson, M.", "publication": "WELDING IN THE WORLD", "year_of_publication": 2009, "UT": "WOS:000274739800003", "base_material": "Outokumpu 4529 (austenitic stainless steels)", "base_young_modulus": "-", "base_yield_strength": 460, "base_ultimate_strength": "-", "base_elongation": "-", "weld_material": "SANDVIK 20.25.5LCu", "weld_young_modulus": "-", "weld_yield_strength": 460, "weld_ultimate_strength": "-", "weld_elongation": "-", "processing": "Machined flat (weld reinforcement and root removed)", "welding_joint": "Butt joint (80° V-joint)", "welding_method": "Submerged Arc Welding (SAW)", "welding_voltage": 29.0, "welding_current": 400, "welding_speed": 7.5, "preheat_temp": "≤100", "welding_env": "-", "residual_stress": "-", "fatigue_specimen_type": "Flat (machined)", "fatigue_specimen_thickness": 21, "fatigue_test_type": "4-point bend fatigue testing", "fatigue_temp": 20, "fatigue_env": "-", "load_ratio": 0.1, "frequency": 5, "fatigue_machine": "MTS machine", "fatigue_standard": "-", "fatigue_test_control": "-", "stress_concentration": "-", "failure_location": "Weld metal (microfissures)"}}, {"id": "WELD2025:2539", "name": "Outokumpu 904L (austenitic stainless steels) | Butt joint (80° V-joint)", "material_family": "Welded joint", "points": [[316.0, 549000.0, 0], [290.0, 574000.0, 0], [291.0, 1000000.0, 0], [363.0, 390000.0, 0], [317.0, 367000.0, 0], [340.0, 424000.0, 0], [340.0, 784000.0, 0], [320.0, 833000.0, 0], [343.0, 1000000.0, 0], [312.0, 996000.0, 0], [266.0, 1000000.0, 0]], "conditions": {"material": "Outokumpu 904L (austenitic stainless steels)", "am_type": "Submerged Arc Welding (SAW)", "load_ratio": "0.1", "test_type": "4-point bend fatigue testing", "temperature": "20", "surface_treatment": "Machined flat (weld reinforcement and root removed)"}, "metadata": {"dataset_id": 2539, "title": "INFLUENCE OF INTERNAL MICROFISSURES ON FATIGUE LIFE", "doi": "10.1007/BF03321132", "authors": "Hedegard, J.; Wahlsten, J.; Randelius, M.; Nerman, P.; Larsson, M.", "publication": "WELDING IN THE WORLD", "year_of_publication": 2009, "UT": "WOS:000274739800003", "base_material": "Outokumpu 904L (austenitic stainless steels)", "base_young_modulus": "-", "base_yield_strength": "-", "base_ultimate_strength": "-", "base_elongation": "-", "weld_material": "AVESTA P12", "weld_young_modulus": "-", "weld_yield_strength": "-", "weld_ultimate_strength": "-", "weld_elongation": "-", "processing": "Machined flat (weld reinforcement and root removed)", "welding_joint": "Butt joint (80° V-joint)", "welding_method": "Submerged Arc Welding (SAW)", "welding_voltage": "30.0–31.0", "welding_current": 270, "welding_speed": 7.5, "preheat_temp": "≤100", "welding_env": "-", "residual_stress": "-", "fatigue_specimen_type": "Flat (machined)", "fatigue_specimen_thickness": 21, "fatigue_test_type": "4-point bend fatigue testing", "fatigue_temp": 20, "fatigue_env": "-", "load_ratio": 0.1, "frequency": 5, "fatigue_machine": "MTS machine", "fatigue_standard": "-", "fatigue_test_control": "-", "stress_concentration": "-", "failure_location": "Weld metal (microfissures)"}}, {"id": "WELD2025:2540", "name": "Outokumpu 904L (austenitic stainless steels) | Butt joint (80° V-joint)", "material_family": "Welded joint", "points": [[268.0, 732000.0, 0], [240.0, 1000000.0, 0], [269.0, 999000.0, 0], [217.0, 1000000.0, 0], [287.0, 639000.0, 0], [238.0, 571000.0, 0], [289.0, 419000.0, 0], [287.0, 359000.0, 0]], "conditions": {"material": "Outokumpu 904L (austenitic stainless steels)", "am_type": "Submerged Arc Welding (SAW)", "load_ratio": "0.1", "test_type": "4-point bend fatigue testing", "temperature": "20", "surface_treatment": "Machined flat (weld reinforcement and root removed)"}, "metadata": {"dataset_id": 2540, "title": "INFLUENCE OF INTERNAL MICROFISSURES ON FATIGUE LIFE", "doi": "10.1007/BF03321132", "authors": "Hedegard, J.; Wahlsten, J.; Randelius, M.; Nerman, P.; Larsson, M.", "publication": "WELDING IN THE WORLD", "year_of_publication": 2009, "UT": "WOS:000274739800003", "base_material": "Outokumpu 904L (austenitic stainless steels)", "base_young_modulus": "-", "base_yield_strength": "-", "base_ultimate_strength": "-", "base_elongation": "-", "weld_material": "AVESTA P12", "weld_young_modulus": "-", "weld_yield_strength": "-", "weld_ultimate_strength": "-", "weld_elongation": "-", "processing": "Machined flat (weld reinforcement and root removed)", "welding_joint": "Butt joint (80° V-joint)", "welding_method": "Submerged Arc Welding (SAW)", "welding_voltage": "32.0–35.0", "welding_current": "400–500", "welding_speed": 6.67, "preheat_temp": "≤100", "welding_env": "-", "residual_stress": "-", "fatigue_specimen_type": "Flat (machined)", "fatigue_specimen_thickness": 21, "fatigue_test_type": "4-point bend fatigue testing", "fatigue_temp": 20, "fatigue_env": "-", "load_ratio": 0.1, "frequency": 5, "fatigue_machine": "MTS machine", "fatigue_standard": "-", "fatigue_test_control": "-", "stress_concentration": "-", "failure_location": "Weld metal (microfissures)"}}, {"id": "WELD2025:2541", "name": "Structural steel S355 | Cover plate joint", "material_family": "Welded joint", "points": [[152.0, 302000.0, 0], [149.0, 339000.0, 0], [169.0, 382000.0, 0], [169.0, 451000.0, 0], [150.0, 486000.0, 0], [151.0, 757000.0, 0], [152.0, 302000.0, 0], [149.0, 339000.0, 0], [169.0, 382000.0, 0], [169.0, 451000.0, 0], [150.0, 486000.0, 0], [151.0, 757000.0, 0]], "conditions": {"material": "Structural steel S355", "am_type": "-", "load_ratio": "0", "test_type": "Axial", "temperature": "25", "surface_treatment": "-"}, "metadata": {"dataset_id": 2541, "title": "Application of the NOTCH STRESS INTENSITY and CRACK PROPAGATION APPROACHES to weld toe and root fatigue", "doi": "10.1007/BF03321305", "authors": "Fischer, C.; Feltz, O.; Fricke, W.; Lazzarin, P.", "publication": "WELDING IN THE WORLD", "year_of_publication": 2011, "UT": "WOS:000292620700003", "base_material": "Structural steel S355", "base_young_modulus": "-", "base_yield_strength": 355, "base_ultimate_strength": "-", "base_elongation": "-", "weld_material": "-", "weld_young_modulus": "-", "weld_yield_strength": "-", "weld_ultimate_strength": "-", "weld_elongation": "-", "processing": "-", "welding_joint": "Cover plate joint", "welding_method": "-", "welding_voltage": "-", "welding_current": "-", "welding_speed": "-", "preheat_temp": "-", "welding_env": "-", "residual_stress": "-", "fatigue_specimen_type": "Cover plate joint", "fatigue_specimen_thickness": 12, "fatigue_test_type": "Axial", "fatigue_temp": 25, "fatigue_env": "-", "load_ratio": 0, "frequency": 30, "fatigue_machine": "Resonance pulsator", "fatigue_standard": "-", "fatigue_test_control": "Load", "stress_concentration": "-", "failure_location": "Weld toe"}}, {"id": "WELD2025:2542", "name": "Structural steel S355 | Lap joint", "material_family": "Welded joint", "points": [[179.0, 308000.0, 0], [152.0, 566000.0, 0], [209.0, 172000.0, 0], [210.0, 176000.0, 0], [149.0, 642000.0, 0], [148.0, 666000.0, 0], [148.0, 895000.0, 0], [121.0, 1360000.0, 0]], "conditions": {"material": "Structural steel S355", "am_type": "-", "load_ratio": "0", "test_type": "Axial", "temperature": "25", "surface_treatment": "-"}, "metadata": {"dataset_id": 2542, "title": "Application of the NOTCH STRESS INTENSITY and CRACK PROPAGATION APPROACHES to weld toe and root fatigue", "doi": "10.1007/BF03321305", "authors": "Fischer, C.; Feltz, O.; Fricke, W.; Lazzarin, P.", "publication": "WELDING IN THE WORLD", "year_of_publication": 2011, "UT": "WOS:000292620700003", "base_material": "Structural steel S355", "base_young_modulus": "-", "base_yield_strength": 355, "base_ultimate_strength": "-", "base_elongation": "-", "weld_material": "-", "weld_young_modulus": "-", "weld_yield_strength": "-", "weld_ultimate_strength": "-", "weld_elongation": "-", "processing": "-", "welding_joint": "Lap joint", "welding_method": "-", "welding_voltage": "-", "welding_current": "-", "welding_speed": "-", "preheat_temp": "-", "welding_env": "-", "residual_stress": "-", "fatigue_specimen_type": "Lap joint", "fatigue_specimen_thickness": 12, "fatigue_test_type": "Axial", "fatigue_temp": 25, "fatigue_env": "-", "load_ratio": 0, "frequency": 30, "fatigue_machine": "Resonance pulsator", "fatigue_standard": "-", "fatigue_test_control": "Load", "stress_concentration": "-", "failure_location": "Weld toe"}}, {"id": "WELD2025:2543", "name": "Structural steel S355 | Cover plate joint", "material_family": "Welded joint", "points": [[180.0, 230000.0, 0], [170.0, 226000.0, 0], [170.0, 259000.0, 0], [184.0, 283000.0, 0], [152.0, 358000.0, 0], [141.0, 346000.0, 0], [149.0, 395000.0, 0], [152.0, 413000.0, 0], [151.0, 445000.0, 0], [158.0, 510000.0, 0], [138.0, 575000.0, 0], [195.0, 140000.0, 0], [180.0, 146000.0, 0], [170.0, 187000.0, 0], [160.0, 239000.0, 0], [151.0, 410000.0, 0], [151.0, 426000.0, 0], [130.0, 554000.0, 0], [141.0, 803000.0, 0], [119.0, 764000.0, 0], [112.0, 756000.0, 0]], "conditions": {"material": "Structural steel S355", "am_type": "-", "load_ratio": "0", "test_type": "Axial", "temperature": "25", "surface_treatment": "Stress-relieved"}, "metadata": {"dataset_id": 2543, "title": "Application of the NOTCH STRESS INTENSITY and CRACK PROPAGATION APPROACHES to weld toe and root fatigue", "doi": "10.1007/BF03321305", "authors": "Fischer, C.; Feltz, O.; Fricke, W.; Lazzarin, P.", "publication": "WELDING IN THE WORLD", "year_of_publication": 2011, "UT": "WOS:000292620700003", "base_material": "Structural steel S355", "base_young_modulus": "-", "base_yield_strength": 355, "base_ultimate_strength": "-", "base_elongation": "-", "weld_material": "-", "weld_young_modulus": "-", "weld_yield_strength": "-", "weld_ultimate_strength": "-", "weld_elongation": "-", "processing": "Stress-relieved", "welding_joint": "Cover plate joint", "welding_method": "-", "welding_voltage": "-", "welding_current": "-", "welding_speed": "-", "preheat_temp": "-", "welding_env": "-", "residual_stress": "-", "fatigue_specimen_type": "Cover plate joint", "fatigue_specimen_thickness": 12, "fatigue_test_type": "Axial", "fatigue_temp": 25, "fatigue_env": "-", "load_ratio": 0, "frequency": 30, "fatigue_machine": "Resonance pulsator", "fatigue_standard": "-", "fatigue_test_control": "Load", "stress_concentration": "-", "failure_location": "Weld toe"}}, {"id": "WELD2025:2544", "name": "Structural steel S355 | Lap joint", "material_family": "Welded joint", "points": [[204.0, 151000.0, 0], [191.0, 211000.0, 0], [182.0, 294000.0, 0], [169.0, 302000.0, 0], [161.0, 332000.0, 0], [149.0, 458000.0, 0], [138.0, 614000.0, 0], [128.0, 1120000.0, 0], [120.0, 1460000.0, 0], [107.0, 2420000.0, 0]], "conditions": {"material": "Structural steel S355", "am_type": "-", "load_ratio": "0", "test_type": "Axial", "temperature": "25", "surface_treatment": "Stress-relieved"}, "metadata": {"dataset_id": 2544, "title": "Application of the NOTCH STRESS INTENSITY and CRACK PROPAGATION APPROACHES to weld toe and root fatigue", "doi": "10.1007/BF03321305", "authors": "Fischer, C.; Feltz, O.; Fricke, W.; Lazzarin, P.", "publication": "WELDING IN THE WORLD", "year_of_publication": 2011, "UT": "WOS:000292620700003", "base_material": "Structural steel S355", "base_young_modulus": "-", "base_yield_strength": 355, "base_ultimate_strength": "-", "base_elongation": "-", "weld_material": "-", "weld_young_modulus": "-", "weld_yield_strength": "-", "weld_ultimate_strength": "-", "weld_elongation": "-", "processing": "Stress-relieved", "welding_joint": "Lap joint", "welding_method": "-", "welding_voltage": "-", "welding_current": "-", "welding_speed": "-", "preheat_temp": "-", "welding_env": "-", "residual_stress": "-", "fatigue_specimen_type": "Lap joint", "fatigue_specimen_thickness": 12, "fatigue_test_type": "Axial", "fatigue_temp": 25, "fatigue_env": "-", "load_ratio": 0, "frequency": 30, "fatigue_machine": "Resonance pulsator", "fatigue_standard": "-", "fatigue_test_control": "Load", "stress_concentration": "-", "failure_location": "Weld toe"}}, {"id": "WELD2025:2545", "name": "Structural steel S355 | Lap joint", "material_family": "Welded joint", "points": [[119.0, 133000.0, 0], [120.0, 161000.0, 0], [110.0, 161000.0, 0], [119.0, 196000.0, 0], [111.0, 324000.0, 0], [120.0, 410000.0, 0], [101.0, 1070000.0, 0], [88.0, 1340000.0, 0], [101.0, 1670000.0, 0]], "conditions": {"material": "Structural steel S355", "am_type": "-", "load_ratio": "0", "test_type": "Axial", "temperature": "25", "surface_treatment": "-"}, "metadata": {"dataset_id": 2545, "title": "Application of the NOTCH STRESS INTENSITY and CRACK PROPAGATION APPROACHES to weld toe and root fatigue", "doi": "10.1007/BF03321305", "authors": "Fischer, C.; Feltz, O.; Fricke, W.; Lazzarin, P.", "publication": "WELDING IN THE WORLD", "year_of_publication": 2011, "UT": "WOS:000292620700003", "base_material": "Structural steel S355", "base_young_modulus": "-", "base_yield_strength": 355, "base_ultimate_strength": "-", "base_elongation": "-", "weld_material": "-", "weld_young_modulus": "-", "weld_yield_strength": "-", "weld_ultimate_strength": "-", "weld_elongation": "-", "processing": "-", "welding_joint": "Lap joint", "welding_method": "-", "welding_voltage": "-", "welding_current": "-", "welding_speed": "-", "preheat_temp": "-", "welding_env": "-", "residual_stress": "-", "fatigue_specimen_type": "Lap joint", "fatigue_specimen_thickness": 12, "fatigue_test_type": "Axial", "fatigue_temp": 25, "fatigue_env": "-", "load_ratio": 0, "frequency": 30, "fatigue_machine":
