Repository: yunyunfanfan/S-PA-CBB

# S-PA-CBB

Official research code, processed curve records, evaluation outputs, and manuscript source for:

> **From Physics to Selective Generation: Conditional Brownian Bridges for Sparse S–N Curve Reconstruction and Fatigue Decision-Making**

S-PA-CBB reconstructs a complete probabilistic stress–life (S–N) curve from only two to four observed fatigue tests. The method first fits an interpretable Basquin state, diagnoses whether that state is sufficient, and applies a ControlNet-style conditional Brownian-bridge residual only to curves that benefit from correction.

File: external_data/weld2025_disjoint_curves.json (part 96 of 223)
"Resonance pulsator", "fatigue_standard": "-", "fatigue_test_control": "Load", "stress_concentration": "-", "failure_location": "Weld root"}}, {"id": "WELD2025:2546", "name": "Structural steel S355 | Lap joint", "material_family": "Welded joint", "points": [[137.0, 140000.0, 0], [131.0, 212000.0, 0], [145.0, 224000.0, 0], [128.0, 268000.0, 0], [122.0, 388000.0, 0], [120.0, 401000.0, 0], [119.0, 429000.0, 0], [119.0, 446000.0, 0], [111.0, 729000.0, 0], [110.0, 815000.0, 0], [101.0, 1030000.0, 0]], "conditions": {"material": "Structural steel S355", "am_type": "-", "load_ratio": "0", "test_type": "Axial", "temperature": "25", "surface_treatment": "Stress-relieved"}, "metadata": {"dataset_id": 2546, "title": "Application of the NOTCH STRESS INTENSITY and CRACK PROPAGATION APPROACHES to weld toe and root fatigue", "doi": "10.1007/BF03321305", "authors": "Fischer, C.; Feltz, O.; Fricke, W.; Lazzarin, P.", "publication": "WELDING IN THE WORLD", "year_of_publication": 2011, "UT": "WOS:000292620700003", "base_material": "Structural steel S355", "base_young_modulus": "-", "base_yield_strength": 355, "base_ultimate_strength": "-", "base_elongation": "-", "weld_material": "-", "weld_young_modulus": "-", "weld_yield_strength": "-", "weld_ultimate_strength": "-", "weld_elongation": "-", "processing": "Stress-relieved", "welding_joint": "Lap joint", "welding_method": "-", "welding_voltage": "-", "welding_current": "-", "welding_speed": "-", "preheat_temp": "-", "welding_env": "-", "residual_stress": "-", "fatigue_specimen_type": "Lap joint", "fatigue_specimen_thickness": 12, "fatigue_test_type": "Axial", "fatigue_temp": 25, "fatigue_env": "-", "load_ratio": 0, "frequency": 30, "fatigue_machine": "Resonance pulsator", "fatigue_standard": "-", "fatigue_test_control": "Load", "stress_concentration": "-", "failure_location": "Weld root"}}, {"id": "WELD2025:2547", "name": "SBHS500 (JIS G 3140) | Out-of-plane gusset welded joint (groove welds)", "material_family": "Welded joint", "points": [[132.0, 361000.0, 0], [100.0, 1290000.0, 0], [101.0, 2260000.0, 0], [81.0, 2400000.0, 0], [80.0, 2850000.0, 0], [65.0, 4020000.0, 0], [50.0, 20300000.0, 1]], "conditions": {"material": "SBHS500 (JIS G 3140)", "am_type": "Semi-automatic CO₂ arc welding", "load_ratio": "0", "test_type": "Tensile axial constant amplitude loading", "temperature": "-", "surface_treatment": "-"}, "metadata": {"dataset_id": 2547, "title": "EFFECT OF UIT ON FATIGUE STRENGTH OF WEB-GUSSET WELDED JOINTS CONSIDERING SERVICE CONDITION OF STEEL STRUCTURES", "doi": "10.1007/BF03321388", "authors": "Mori, T.; Shimanuki, H.; Tanaka, M.", "publication": "WELDING IN THE WORLD", "year_of_publication": 2012, "UT": "WOS:000309080800014", "base_material": "SBHS500 (JIS G 3140)", "base_young_modulus": 206, "base_yield_strength": 572, "base_ultimate_strength": 661, "base_elongation": 27, "weld_material": "YFW-C60FR (AWS E81T1-N, flux core-type)", "weld_young_modulus": "-", "weld_yield_strength": "-", "weld_ultimate_strength": "-", "weld_elongation": "-", "processing": "-", "welding_joint": "Out-of-plane gusset welded joint (groove welds)", "welding_method": "Semi-automatic CO₂ arc welding", "welding_voltage": 28, "welding_current": 250, "welding_speed": "-", "preheat_temp": "-", "welding_env": "-", "residual_stress": "220 MPa (tensile)", "fatigue_specimen_type": "Out-of-plane gusset welded joint", "fatigue_specimen_thickness": 12, "fatigue_test_type": "Tensile axial constant amplitude loading", "fatigue_temp": "-", "fatigue_env": "-", "load_ratio": 0, "frequency": "6–12", "fatigue_machine": "Electrohydraulic servo type (500 kN capacity)", "fatigue_standard": "-", "fatigue_test_control": "Stress", "stress_concentration": "4.35–5.93", "failure_location": "Weld toe"}}, {"id": "WELD2025:2548", "name": "SBHS500 (JIS G 3140) | Out-of-plane gusset welded joint (groove welds)", "material_family": "Welded joint", "points": [[174.0, 172000.0, 0], [173.0, 205000.0, 0], [130.0, 452000.0, 0], [100.0, 1690000.0, 0]], "conditions": {"material": "SBHS500 (JIS G 3140)", "am_type": "Semi-automatic CO₂ arc welding", "load_ratio": "0.5", "test_type": "Tensile axial constant amplitude loading", "temperature": "-", "surface_treatment": "-"}, "metadata": {"dataset_id": 2548, "title": "EFFECT OF UIT ON FATIGUE STRENGTH OF WEB-GUSSET WELDED JOINTS CONSIDERING SERVICE CONDITION OF STEEL STRUCTURES", "doi": "10.1007/BF03321388", "authors": "Mori, T.; Shimanuki, H.; Tanaka, M.", "publication": "WELDING IN THE WORLD", "year_of_publication": 2012, "UT": "WOS:000309080800014", "base_material": "SBHS500 (JIS G 3140)", "base_young_modulus": 206, "base_yield_strength": 572, "base_ultimate_strength": 661, "base_elongation": 27, "weld_material": "YFW-C60FR (AWS E81T1-N, flux core-type)", "weld_young_modulus": "-", "weld_yield_strength": "-", "weld_ultimate_strength": "-", "weld_elongation": "-", "processing": "-", "welding_joint": "Out-of-plane gusset welded joint (groove welds)", "welding_method": "Semi-automatic CO₂ arc welding", "welding_voltage": 28, "welding_current": 250, "welding_speed": "-", "preheat_temp": "-", "welding_env": "-", "residual_stress": "220 MPa (tensile)", "fatigue_specimen_type": "Out-of-plane gusset welded joint", "fatigue_specimen_thickness": 12, "fatigue_test_type": "Tensile axial constant amplitude loading", "fatigue_temp": "-", "fatigue_env": "-", "load_ratio": 0.5, "frequency": "6–12", "fatigue_machine": "Electrohydraulic servo type (500 kN capacity)", "fatigue_standard": "-", "fatigue_test_control": "Stress", "stress_concentration": "4.35–5.93", "failure_location": "Weld toe"}}, {"id": "WELD2025:2549", "name": "SBHS500 (JIS G 3140) | Out-of-plane gusset welded joint (fillet welds)", "material_family": "Welded joint", "points": [[201.0, 124000.0, 0], [173.0, 262000.0, 0], [175.0, 186000.0, 0]], "conditions": {"material": "SBHS500 (JIS G 3140)", "am_type": "Semi-automatic CO₂ arc welding", "load_ratio": "0", "test_type": "Tensile axial constant amplitude loading", "temperature": "-", "surface_treatment": "-"}, "metadata": {"dataset_id": 2549, "title": "EFFECT OF UIT ON FATIGUE STRENGTH OF WEB-GUSSET WELDED JOINTS CONSIDERING SERVICE CONDITION OF STEEL STRUCTURES", "doi": "10.1007/BF03321388", "authors": "Mori, T.; Shimanuki, H.; Tanaka, M.", "publication": "WELDING IN THE WORLD", "year_of_publication": 2012, "UT": "WOS:000309080800014", "base_material": "SBHS500 (JIS G 3140)", "base_young_modulus": 206, "base_yield_strength": 575, "base_ultimate_strength": 665, "base_elongation": 33, "weld_material": "YFW-C60FR (AWS E81T1-N, flux core-type)", "weld_young_modulus": "-", "weld_yield_strength": "-", "weld_ultimate_strength": "-", "weld_elongation": "-", "processing": "-", "welding_joint": "Out-of-plane gusset welded joint (fillet welds)", "welding_method": "Semi-automatic CO₂ arc welding", "welding_voltage": 28, "welding_current": 250, "welding_speed": "-", "preheat_temp": "-", "welding_env": "-", "residual_stress": "220 MPa (tensile)", "fatigue_specimen_type": "Out-of-plane gusset welded joint", "fatigue_specimen_thickness": 12, "fatigue_test_type": "Tensile axial constant amplitude loading", "fatigue_temp": "-", "fatigue_env": "-", "load_ratio": 0, "frequency": "6–12", "fatigue_machine": "Electrohydraulic servo type (500 kN capacity)", "fatigue_standard": "-", "fatigue_test_control": "Stress", "stress_concentration": "4.35–5.93", "failure_location": "Weld toe"}}, {"id": "WELD2025:2550", "name": "SBHS500 (JIS G 3140) | Out-of-plane gusset welded joint (fillet welds)", "material_family": "Welded joint", "points": [[129.0, 457000.0, 0], [101.0, 1690000.0, 0], [101.0, 1920000.0, 0]], "conditions": {"material": "SBHS500 (JIS G 3140)", "am_type": "Semi-automatic CO₂ arc welding", "load_ratio": "0.5", "test_type": "Tensile axial constant amplitude loading", "temperature": "-", "surface_treatment": "-"}, "metadata": {"dataset_id": 2550, "title": "EFFECT OF UIT ON FATIGUE STRENGTH OF WEB-GUSSET WELDED JOINTS CONSIDERING SERVICE CONDITION OF STEEL STRUCTURES", "doi": "10.1007/BF03321388", "authors": "Mori, T.; Shimanuki, H.; Tanaka, M.", "publication": "WELDING IN THE WORLD", "year_of_publication": 2012, "UT": "WOS:000309080800014", "base_material": "SBHS500 (JIS G 3140)", "base_young_modulus": 206, "base_yield_strength": 575, "base_ultimate_strength": 665, "base_elongation": 33, "weld_material": "YFW-C60FR (AWS E81T1-N, flux core-type)", "weld_young_modulus": "-", "weld_yield_strength": "-", "weld_ultimate_strength": "-", "weld_elongation": "-", "processing": "-", "welding_joint": "Out-of-plane gusset welded joint (fillet welds)", "welding_method": "Semi-automatic CO₂ arc welding", "welding_voltage": 28, "welding_current": 250, "welding_speed": "-", "preheat_temp": "-", "welding_env": "-", "residual_stress": "220 MPa (tensile)", "fatigue_specimen_type": "Out-of-plane gusset welded joint", "fatigue_specimen_thickness": 12, "fatigue_test_type": "Tensile axial constant amplitude loading", "fatigue_temp": "-", "fatigue_env": "-", "load_ratio": 0.5, "frequency": "6–12", "fatigue_machine": "Electrohydraulic servo type (500 kN capacity)", "fatigue_standard": "-", "fatigue_test_control": "Stress", "stress_concentration": "4.35–5.93", "failure_location": "Weld toe"}}, {"id": "WELD2025:2551", "name": "S355M | Butt welds", "material_family": "Welded joint", "points": [[438.0, 83600.0, 0], [291.0, 181000.0, 0], [244.0, 287000.0, 0], [244.0, 449000.0, 0], [195.0, 946000.0, 0], [196.0, 1190000.0, 0], [167.0, 1360000.0, 0], [125.0, 2310000.0, 0], [149.0, 3770000.0, 0], [170.0, 5150000.0, 0], [151.0, 7220000.0, 0], [129.0, 6480000.0, 0]], "conditions": {"material": "S355M", "am_type": "-", "load_ratio": "-1", "test_type": "Four-point bending, constant amplitude", "temperature": "-", "surface_treatment": "-"}, "metadata": {"dataset_id": 2551, "title": "INTERPRETATION OF OVERLOAD EFFECTS UNDER SPECTRUM LOADING OF WELDED HIGH-STRENGTH STEEL JOINTS", "doi": "10.1007/BF03321544", "authors": "Sonsino, C. M.; Kaufmann, H.; Wagener, R.; Fischer, C.; Eufinger, J.", "publication": "WELDING IN THE WORLD", "year_of_publication": 2011, "UT": "WOS:000297431400008", "base_material": "S355M", "base_young_modulus": "-", "base_yield_strength": 355, "base_ultimate_strength": "-", "base_elongation": "-", "weld_material": "-", "weld_young_modulus": "-", "weld_yield_strength": "-", "weld_ultimate_strength": "-", "weld_elongation": "-", "processing": "-", "welding_joint": "Butt welds", "welding_method": "-", "welding_voltage": "-", "welding_current": "-", "welding_speed": "-", "preheat_temp": "-", "welding_env": "-", "residual_stress": "-", "fatigue_specimen_type": "Butt welds", "fatigue_specimen_thickness": 30, "fatigue_test_type": "Four-point bending, constant amplitude", "fatigue_temp": "-", "fatigue_env": "-", "load_ratio": -1, "frequency": "5-15", "fatigue_machine": "-", "fatigue_standard": "-", "fatigue_test_control": "-", "stress_concentration": "-", "failure_location": "Weld toe"}}, {"id": "WELD2025:2552", "name": "S355M | Butt welds", "material_family": "Welded joint", "points": [[599.0, 751000.0, 0], [495.0, 1110000.0, 0], [492.0, 1520000.0, 0], [407.0, 2380000.0, 0], [350.0, 3470000.0, 0], [350.0, 4260000.0, 0]], "conditions": {"material": "S355M", "am_type": "-", "load_ratio": "-1", "test_type": "Four-point bending, gauss", "temperature": "-", "surface_treatment": "-"}, "metadata": {"dataset_id": 2552, "title": "INTERPRETATION OF OVERLOAD EFFECTS UNDER SPECTRUM LOADING OF WELDED HIGH-STRENGTH STEEL JOINTS", "doi": "10.1007/BF03321544", "authors": "Sonsino, C. M.; Kaufmann, H.; Wagener, R.; Fischer, C.; Eufinger, J.", "publication": "WELDING IN THE WORLD", "year_of_publication": 2011, "UT": "WOS:000297431400008", "base_material": "S355M", "base_young_modulus": "-", "base_yield_strength": 355, "base_ultimate_strength": "-", "base_elongation": "-", "weld_material": "-", "weld_young_modulus": "-", "weld_yield_strength": "-", "weld_ultimate_strength": "-", "weld_elongation": "-", "processing": "-", "welding_joint": "Butt welds", "welding_method": "-", "welding_voltage": "-", "welding_current": "-", "welding_speed": "-", "preheat_temp": "-", "welding_env": "-", "residual_stress": "-", "fatigue_specimen_type": "Butt welds", "fatigue_specimen_thickness": 30, "fatigue_test_type": "Four-point bending, gauss", "fatigue_temp": "-", "fatigue_env": "-", "load_ratio": -1, "frequency": "5-15", "fatigue_machine": "-", "fatigue_standard": "-", "fatigue_test_control": "-", "stress_concentration": "-", "failure_location": "Weld toe"}}, {"id": "WELD2025:2553", "name": "S355M | Butt welds", "material_family": "Welded joint", "points": [[594.0, 339000.0, 0], [595.0, 669000.0, 0], [354.0, 1960000.0, 0], [355.0, 4630000.0, 0], [415.0, 1330000.0, 0], [410.0, 1440000.0, 0]], "conditions": {"material": "S355M", "am_type": "-", "load_ratio": "-1", "test_type": "Four-point bending, gauss with overloads", "temperature": "-", "surface_treatment": "-"}, "metadata": {"dataset_id": 2553, "title": "INTERPRETATION OF OVERLOAD EFFECTS UNDER SPECTRUM LOADING OF WELDED HIGH-STRENGTH STEEL JOINTS", "doi": "10.1007/BF03321544", "authors": "Sonsino, C. M.; Kaufmann, H.; Wagener, R.; Fischer, C.; Eufinger, J.", "publication": "WELDING IN THE WORLD", "year_of_publication": 2011, "UT": "WOS:000297431400008", "base_material": "S355M", "base_young_modulus": "-", "base_yield_strength": 355, "base_ultimate_strength": "-", "base_elongation": "-", "weld_material": "-", "weld_young_modulus": "-", "weld_yield_strength": "-", "weld_ultimate_strength": "-", "weld_elongation": "-", "processing": "-", "welding_joint": "Butt welds", "welding_method": "-", "welding_voltage": "-", "welding_current": "-", "welding_speed": "-", "preheat_temp": "-", "welding_env": "-", "residual_stress": "-", "fatigue_specimen_type": "Butt welds", "fatigue_specimen_thickness": 30, "fatigue_test_type": "Four-point bending, gauss with overloads", "fatigue_temp": "-", "fatigue_env": "-", "load_ratio": -1, "frequency": "5-15", "fatigue_machine": "-", "fatigue_standard": "-", "fatigue_test_control": "-", "stress_concentration": "-", "failure_location": "Weld toe"}}, {"id": "WELD2025:2554", "name": "S355M | Transverse stiffeners", "material_family": "Welded joint", "points": [[410.0, 49000.0, 0], [326.0, 94300.0, 0], [215.0, 349000.0, 0], [174.0, 679000.0, 0], [173.0, 761000.0, 0], [130.0, 2490000.0, 0], [128.0, 3890000.0, 0]], "conditions": {"material": "S355M", "am_type": "-", "load_ratio": "-1", "test_type": "Four-point bending, constant amplitude", "temperature": "-", "surface_treatment": "-"}, "metadata": {"dataset_id": 2554, "title": "INTERPRETATION OF OVERLOAD EFFECTS UNDER SPECTRUM LOADING OF WELDED HIGH-STRENGTH STEEL JOINTS", "doi": "10.1007/BF03321544", "authors": "Sonsino, C. M.; Kaufmann, H.; Wagener, R.; Fischer, C.; Eufinger, J.", "publication": "WELDING IN THE WORLD", "year_of_publication": 2011, "UT": "WOS:000297431400008", "base_material": "S355M", "base_young_modulus": "-", "base_yield_strength": 355, "base_ultimate_strength": "-", "base_elongation": "-", "weld_material": "-", "weld_young_modulus": "-", "weld_yield_strength": "-", "weld_ultimate_strength": "-", "weld_elongation": "-", "processing": "-", "welding_joint": "Transverse stiffeners", "welding_method": "-", "welding_voltage": "-", "welding_current": "-", "welding_speed": "-", "preheat_temp": "-", "welding_env": "-", "residual_stress": "-", "fatigue_specimen_type": "Transverse stiffeners", "fatigue_specimen_thickness": 30, "fatigue_test_type": "Four-point bending, constant amplitude", "fatigue_temp": "-", "fatigue_env": "-", "load_ratio": -1, "frequency": "5-15", "fatigue_machine": "-", "fatigue_standard": "-", "fatigue_test_control": "-", "stress_concentration": "-", "failure_location": "Weld toe"}}, {"id": "WELD2025:2555", "name": "S355M | Transverse stiffeners", "material_family": "Welded joint", "points": [[485.0, 651000.0, 0], [409.0, 1380000.0, 0], [352.0, 2240000.0, 0], [292.0, 3060000.0, 0], [296.0, 3430000.0, 0], [235.0, 7400000.0, 0]], "conditions": {"material": "S355M", "am_type": "-", "load_ratio": "-1", "test_type": "Four-point bending, gauss", "temperature": "-", "surface_treatment": "-"}, "metadata": {"dataset_id": 2555, "title": "INTERPRETATION OF OVERLOAD EFFECTS UNDER SPECTRUM LOADING OF WELDED HIGH-STRENGTH STEEL JOINTS", "doi": "10.1007/BF03321544", "authors": "Sonsino, C. M.; Kaufmann, H.; Wagener, R.; Fischer, C.; Eufinger, J.", "publication": "WELDING IN THE WORLD", "year_of_publication": 2011, "UT": "WOS:000297431400008", "base_material": "S355M", "base_young_modulus": "-", "base_yield_strength": 355, "base_ultimate_strength": "-", "base_elongation": "-", "weld_material": "-", "weld_young_modulus": "-", "weld_yield_strength": "-", "weld_ultimate_strength": "-", "weld_elongation": "-", "processing": "-", "welding_joint": "Transverse stiffeners", "welding_method": "-", "welding_voltage": "-", "welding_current": "-", "welding_speed": "-", "preheat_temp": "-", "welding_env": "-", "residual_stress": "-", "fatigue_specimen_type": "Transverse stiffeners", "fatigue_specimen_thickness": 30, "fatigue_test_type": "Four-point bending, gauss", "fatigue_temp": "-", "fatigue_env": "-", "load_ratio": -1, "frequency": "5-15", "fatigue_machine": "-", "fatigue_standard": "-", "fatigue_test_control": "-", "stress_concentration": "-", "failure_location": "Weld toe"}}, {"id": "WELD2025:2556", "name": "S355M | Transverse stiffeners", "material_family": "Welded joint", "points": [[485.0, 827000.0, 0], [411.0, 986000.0, 0], [348.0, 1980000.0, 0], [297.0, 2790000.0, 0], [231.0, 6530000.0, 0]], "conditions": {"material": "S355M", "am_type": "-", "load_ratio": "-1", "test_type": "Four-point bending, gauss with overloads", "temperature": "-", "surface_treatment": "-"}, "metadata": {"dataset_id": 2556, "title": "INTERPRETATION OF OVERLOAD EFFECTS UNDER SPECTRUM LOADING OF WELDED HIGH-STRENGTH STEEL JOINTS", "doi": "10.1007/BF03321544", "authors": "Sonsino, C. M.; Kaufmann, H.; Wagener, R.; Fischer, C.; Eufinger, J.", "publication": "WELDING IN THE WORLD", "year_of_publication": 2011, "UT": "WOS:000297431400008", "base_material": "S355M", "base_young_modulus": "-", "base_yield_strength": 355, "base_ultimate_strength": "-", "base_elongation": "-", "weld_material": "-", "weld_young_modulus": "-", "weld_yield_strength": "-", "weld_ultimate_strength": "-", "weld_elongation": "-", "processing": "-", "welding_joint": "Transverse stiffeners", "welding_method": "-", "welding_voltage": "-", "welding_current": "-", "welding_speed": "-", "preheat_temp": "-", "welding_env": "-", "residual_stress": "-", "fatigue_specimen_type": "Transverse stiffeners", "fatigue_specimen_thickness": 30, "fatigue_test_type": "Four-point bending, gauss with overloads", "fatigue_temp": "-", "fatigue_env": "-", "load_ratio": -1, "frequency": "5-15", "fatigue_machine": "-", "fatigue_standard": "-", "fatigue_test_control": "-", "stress_concentration": "-", "failure_location": "Weld toe"}}, {"id": "WELD2025:2557", "name": "S690Q | Butt welds", "material_family": "Welded joint", "points": [[660.0, 82800.0, 0], [555.0, 89900.0, 0], [448.0, 100000.0, 0], [330.0, 334000.0, 0], [278.0, 640000.0, 0], [274.0, 995000.0, 0], [194.0, 1550000.0, 0], [217.0, 2770000.0, 0], [219.0, 9330000.0, 1], [176.0, 6430000.0, 0], [175.0, 8130000.0, 1]], "conditions": {"material": "S690Q", "am_type": "-", "load_ratio": "-1", "test_type": "Four-point bending, constant amplitude", "temperature": "-", "surface_treatment": "-"}, "metadata": {"dataset_id": 2557, "title": "INTERPRETATION OF OVERLOAD EFFECTS UNDER SPECTRUM LOADING OF WELDED HIGH-STRENGTH STEEL JOINTS", "doi": "10.1007/BF03321544", "authors": "Sonsino, C. M.; Kaufmann, H.; Wagener, R.; Fischer, C.; Eufinger, J.", "publication": "WELDING IN THE WORLD", "year_of_publication": 2011, "UT": "WOS:000297431400008", "base_material": "S690Q", "base_young_modulus": "-", "base_yield_strength": 690, "base_ultimate_strength": "-", "base_elongation": "-", "weld_material": "-", "weld_young_modulus": "-", "weld_yield_strength": "-", "weld_ultimate_strength": "-", "weld_elongation": "-", "processing": "-", "welding_joint": "Butt welds", "welding_method": "-", "welding_voltage": "-", "welding_current": "-", "welding_speed": "-", "preheat_temp": "-", "welding_env": "-", "residual_stress": "-", "fatigue_specimen_type": "Butt welds", "fatigue_specimen_thickness": 30, "fatigue_test_type": "Four-point bending, constant amplitude", "fatigue_temp": "-", "fatigue_env": "-", "load_ratio": -1, "frequency": "5-15", "fatigue_machine": "-", "fatigue_standard": "-", "fatigue_test_control": "-", "stress_concentration": "-", "failure_location": "Weld toe"}}, {"id": "WELD2025:2558", "name": "S690Q | Butt welds", "material_family": "Welded joint", "points": [[549.0, 832000.0, 0], [537.0, 916000.0, 0], [396.0, 2040000.0, 0], [391.0, 2510000.0, 0], [397.0, 6700000.0, 0], [329.0, 5220000.0, 0], [327.0, 6250000.0, 0], [332.0, 9460000.0, 0]], "conditions": {"material": "S690Q", "am_type": "-", "load_ratio": "-1", "test_type": "Four-point bending, gauss", "temperature": "-", "surface_treatment": "-"}, "metadata": {"dataset_id": 2558, "title": "INTERPRETATION OF OVERLOAD EFFECTS UNDER SPECTRUM LOADING OF WELDED HIGH-STRENGTH STEEL JOINTS", "doi": "10.1007/BF03321544", "authors": "Sonsino, C. M.; Kaufmann, H.; Wagener, R.; Fischer, C.; Eufinger, J.", "publication": "WELDING IN THE WORLD", "year_of_publication": 2011, "UT": "WOS:000297431400008", "base_material": "S690Q", "base_young_modulus": "-", "base_yield_strength": 690, "base_ultimate_strength": "-", "base_elongation": "-", "weld_material": "-", "weld_young_modulus": "-", "weld_yield_strength": "-", "weld_ultimate_strength": "-", "weld_elongation": "-", "processing": "-", "welding_joint": "Butt welds", "welding_method": "-", "welding_voltage": "-", "welding_current": "-", "welding_speed": "-", "preheat_temp": "-", "welding_env": "-", "residual_stress": "-", "fatigue_specimen_type": "Butt welds", "fatigue_specimen_thickness": 30, "fatigue_test_type": "Four-point bending, gauss", "fatigue_temp": "-", "fatigue_env": "-", "load_ratio": -1, "frequency": "5-15", "fatigue_machine": "-", "fatigue_standard": "-", "fatigue_test_control": "-", "stress_concentration": "-", "failure_location": "Weld toe"}}, {"id": "WELD2025:2559", "name": "S690Q | Butt welds", "material_family": "Welded joint", "points": [[576.0, 1130000.0, 0], [534.0, 1130000.0, 0], [475.0, 4190000.0, 0], [475.0, 1430000.0, 0], [416.0, 1910000.0, 0], [413.0, 2410000.0, 0]], "conditions": {"material": "S690Q", "am_type": "-", "load_ratio": "-1", "test_type": "Four-point bending, gauss with overloads", "temperature": "-", "surface_treatment": "-"}, "metadata": {"dataset_id": 2559, "title": "INTERPRETATION OF OVERLOAD EFFECTS UNDER SPECTRUM LOADING OF WELDED HIGH-STRENGTH STEEL JOINTS", "doi": "10.1007/BF03321544", "authors": "Sonsino, C. M.; Kaufmann, H.; Wagener, R.; Fischer, C.; Eufinger, J.", "publication": "WELDING IN THE WORLD", "year_of_publication": 2011, "UT": "WOS:000297431400008", "base_material": "S690Q", "base_young_modulus": "-", "base_yield_strength": 690, "base_ultimate_strength": "-", "base_elongation": "-", "weld_material": "-", "weld_young_modulus": "-", "weld_yield_strength": "-", "weld_ultimate_strength": "-", "weld_elongation": "-", "processing": "-", "welding_joint": "Butt welds", "welding_method": "-", "welding_voltage": "-", "welding_current": "-", "welding_speed": "-", "preheat_temp": "-", "welding_env": "-", "residual_stress": "-", "fatigue_specimen_type": "Butt welds", "fatigue_specimen_thickness": 30, "fatigue_test_type": "Four-point bending, gauss with overloads", "fatigue_temp": "-", "fatigue_env": "-", "load_ratio": -1, "frequency": "5-15", "fatigue_machine": "-", "fatigue_standard": "-", "fatigue_test_control": "-", "stress_concentration": "-", "failure_location": "Weld toe"}}, {"id": "WELD2025:2560", "name": "S690Q | Butt welds", "material_family": "Welded joint", "points": [[551.0, 55300.0, 0], [401.0, 266000.0, 0], [262.0, 392000.0, 0], [199.0, 1580000.0, 0], [221.0, 3600000.0, 0], [176.0, 17100000.0, 1]], "conditions": {"material": "S690Q", "am_type": "-", "load_ratio": "0", "test_type": "Four-point bending, constant amplitude", "temperature": "-", "surface_treatment": "-"}, "metadata": {"dataset_id": 2560, "title": "INTERPRETATION OF OVERLOAD EFFECTS UNDER SPECTRUM LOADING OF WELDED HIGH-STRENGTH STEEL JOINTS", "doi": "10.1007/BF03321544", "authors": "Sonsino, C. M.; Kaufmann, H.; Wagener, R.; Fischer, C.; Eufinger, J.", "publication": "WELDING IN THE WORLD", "year_of_publication": 2011, "UT": "WOS:000297431400008", "base_material": "S690Q", "base_young_modulus": "-", "base_yield_strength": 690, "base_ultimate_strength": "-", "base_elongation": "-", "weld_material": "-", "weld_young_modulus": "-", "weld_yield_strength": "-", "weld_ultimate_strength": "-", "weld_elongation": "-", "processing": "-", "welding_joint": "Butt welds", "welding_method": "-", "welding_voltage": "-", "welding_current": "-", "welding_speed": "-", "preheat_temp": "-", "welding_env": "-", "residual_stress": "-", "fatigue_specimen_type": "Butt welds", "fatigue_specimen_thickness": 30, "fatigue_test_type": "Four-point bending, constant amplitude", "fatigue_temp": "-", "fatigue_env": "-", "load_ratio": 0, "frequency": "5-15", "fatigue_machine": "-", "fatigue_standard": "-", "fatigue_test_control": "-", "stress_concentration": "-", "failure_location": "Weld toe"}}, {"id": "WELD2025:2561", "name": "S690Q | Butt welds", "material_family": "Welded joint", "points": [[531.0, 1150000.0, 0], [469.0, 2380000.0, 0], [408.0, 3860000.0, 0], [351.0, 3760000.0, 0], [351.0, 5680000.0, 0], [293.0, 10400000.0, 0]], "conditions": {"material": "S690Q", "am_type": "-", "load_ratio": "0", "test_type": "Four-point bending, gauss", "temperature": "-", "surface_treatment": "-"}, "metadata": {"dataset_id": 2561, "title": "INTERPRETATION OF OVERLOAD EFFECTS UNDER SPECTRUM LOADING OF WELDED HIGH-STRENGTH STEEL JOINTS", "doi": "10.1007/BF03321544", "authors": "Sonsino, C. M.; Kaufmann, H.; Wagener, R.; Fischer, C.; Eufinger, J.", "publication": "WELDING IN THE WORLD", "year_of_publication": 2011, "UT": "WOS:000297431400008", "base_material": "S690Q", "base_young_modulus": "-", "base_yield_strength": 690, "base_ultimate_strength": "-", "base_elongation": "-", "weld_material": "-", "weld_young_modulus": "-", "weld_yield_strength": "-", "weld_ultimate_strength": "-", "weld_elongation": "-", "processing": "-", "welding_joint": "Butt welds", "welding_method": "-", "welding_voltage": "-", "welding_current": "-", "welding_speed": "-", "preheat_temp": "-", "welding_env": "-", "residual_stress": "-", "fatigue_specimen_type": "Butt welds", "fatigue_specimen_thickness": 30, "fatigue_test_type": "Four-point bending, gauss", "fatigue_temp": "-", "fatigue_env": "-", "load_ratio": 0, "frequency": "5-15", "fatigue_machine": "-", "fatigue_standard": "-", "fatigue_test_control": "-", "stress_concentration": "-", "failure_location": "Weld toe"}}, {"id": "WELD2025:2562", "name": "S690Q | Butt welds", "material_family": "Welded joint", "points": [[643.0, 2480000.0, 0], [643.0, 2930000.0, 0], [527.0, 3320000.0, 0], [455.0, 7380000.0, 0], [459.0, 8590000.0, 0], [384.0, 6520000.0, 0]], "conditions": {"material": "S690Q", "am_type": "-", "load_ratio": "0", "test_type": "Four-point bending, gauss with overloads", "temperature": "-", "surface_treatment": "-"}, "metadata": {"dataset_id": 2562, "title": "INTERPRETATION OF OVERLOAD EFFECTS UNDER SPECTRUM LOADING OF WELDED HIGH-STRENGTH STEEL JOINTS", "doi": "10.1007/BF03321544", "authors": "Sonsino, C. M.; Kaufmann, H.; Wagener, R.; Fischer, C.; Eufinger, J.", "publication": "WELDING IN THE WORLD", "year_of_publication": 2011, "UT": "WOS:000297431400008", "base_material": "S690Q", "base_young_modulus": "-", "base_yield_strength": 690, "base_ultimate_strength": "-", "base_elongation": "-", "weld_material": "-", "weld_young_modulus": "-", "weld_yield_strength": "-", "weld_ultimate_strength": "-", "weld_elongation": "-", "processing": "-", "welding_joint": "Butt welds", "welding_method": "-", "welding_voltage": "-", "welding_current": "-", "welding_speed": "-", "preheat_temp": "-", "welding_env": "-", "residual_stress": "-", "fatigue_specimen_type": "Butt welds", "fatigue_specimen_thickness": 30, "fatigue_test_type": "Four-point bending, gauss with overloads", "fatigue_temp": "-", "fatigue_env": "-", "load_ratio": 0, "frequency": "5-15", "fatigue_machine": "-", "fatigue_standard": "-", "fatigue_test_control": "-", "stress_concentration": "-", "failure_location": "Weld toe"}}, {"id": "WELD2025:2563", "name": "S690Q | Transverse stiffeners", "material_family": "Welded joint", "points": [[900.0, 11600.0, 0], [716.0, 23500.0, 0], [535.0, 60200.0, 0], [358.0, 158000.0, 0], [355.0, 179000.0, 0], [241.0, 842000.0, 0], [197.0, 1820000.0, 0], [203.0, 2270000.0, 0], [180.0, 2180000.0, 0], [169.0, 2370000.0, 0], [154.0, 10400000.0, 0], [167.0, 9960000.0, 1]], "conditions": {"material": "S690Q", "am_type": "-", "load_ratio": "-1", "test_type": "Four-point bending, constant amplitude", "temperature": "-", "surface_treatment": "-"}, "metadata": {"dataset_id": 2563, "title": "INTERPRETATION OF OVERLOAD EFFECTS UNDER SPECTRUM LOADING OF WELDED HIGH-STRENGTH STEEL JOINTS", "doi": "10.1007/BF03321544", "authors": "Sonsino, C. M.; Kaufmann, H.; Wagener, R.; Fischer, C.; Eufinger, J.", "publication": "WELDING IN THE WORLD", "year_of_publication": 2011, "UT": "WOS:000297431400008", "base_material": "S690Q", "base_young_modulus": "-", "base_yield_strength": 690, "base_ultimate_strength": "-", "base_elongation": "-", "weld_material": "-", "weld_young_modulus": "-", "weld_yield_strength": "-", "weld_ultimate_strength": "-", "weld_elongation": "-", "processing": "-", "welding_joint": "Transverse stiffeners", "welding_method": "-", "welding_voltage": "-", "welding_current": "-", "welding_speed": "-", "preheat_temp": "-", "welding_env": "-", "residual_stress": "-", "fatigue_specimen_type": "Transverse stiffeners", "fatigue_specimen_thickness": 30, "fatigue_test_type": "Four-point bending, constant amplitude", "fatigue_temp": "-", "fatigue_env": "-", "load_ratio": -1, "frequency": "5-15", "fatigue_machine": "-", "fatigue_standard": "-", "fatigue_test_control": "-", "stress_concentration": "-", "failure_location": "Weld toe"}}, {"id": "WELD2025:2564", "name": "S690Q | Transverse stiffeners", "material_family": "Welded joint", "points": [[741.0, 488000.0, 0], [673.0, 896000.0, 0], [558.0, 1360000.0, 0], [550.0, 1690000.0, 0], [466.0, 1790000.0, 0], [466.0, 1970000.0, 0], [403.0, 2430000.0, 0], [397.0, 2940000.0, 0], [346.0, 4160000.0, 0], [334.0, 5710000.0, 0]], "conditions": {"material": "S690Q", "am_type": "-", "load_ratio": "-1", "test_type": "Four-point bending, gauss", "temperature": "-", "surface_treatment": "-"}, "metadata": {"dataset_id": 2564, "title": "INTERPRETATION OF OVERLOAD EFFECTS UNDER SPECTRUM LOADING OF WELDED HIGH-STRENGTH STEEL JOINTS", "doi": "10.1007/BF03321544", "authors": "Sonsino, C. M.; Kaufmann, H.; Wagener, R.; Fischer, C.; Eufinger, J.", "publication": "WELDING IN THE WORLD", "year_of_publication": 2011, "UT": "WOS:000297431400008", "base_material": "S690Q", "base_young_modulus": "-", "base_yield_strength": 690, "base_ultimate_strength": "-", "base_elongation": "-", "weld_material": "-", "weld_young_modulus": "-", "weld_yield_strength": "-", "weld_ultimate_strength": "-", "weld_elongation": "-", "processing": "-", "welding_joint": "Transverse stiffeners", "welding_method": "-", "welding_voltage": "-", "welding_current": "-", "welding_speed": "-", "preheat_temp": "-", "welding_env": "-", "residual_stress": "-", "fatigue_specimen_type": "Transverse stiffeners", "fatigue_specimen_thickness": 30, "fatigue_test_type": "Four-point bending, gauss", "fatigue_temp": "-", "fatigue_env": "-", "load_ratio": -1, "frequency": "5-15", "fatigue_machine": "-", "fatigue_standard": "-", "fatigue_test_control": "-", "stress_concentration": "-", "failure_location": "Weld toe"}}, {"id": "WELD2025:2565", "name": "S690Q | Transverse stiffeners", "material_family": "Welded joint", "points": [[623.0, 577000.0, 0], [602.0, 1360000.0, 0], [486.0, 3060000.0, 0], [389.0, 5870000.0, 0], [348.0, 7630000.0, 0]], "conditions": {"material": "S690Q", "am_type": "-", "load_ratio": "-1", "test_type": "Four-point bending, gauss with overloads", "temperature": "-", "surface_treatment": "-"}, "metadata": {"dataset_id": 2565, "title": "INTERPRETATION OF OVERLOAD EFFECTS UNDER SPECTRUM LOADING OF WELDED HIGH-STRENGTH STEEL JOINTS", "doi": "10.1007/BF03321544", "authors": "Sonsino, C. M.; Kaufmann, H.; Wagener, R.; Fischer, C.; Eufinger, J.", "publication": "WELDING IN THE WORLD", "year_of_publication": 2011, "UT": "WOS:000297431400008", "base_material": "S690Q", "base_young_modulus": "-", "base_yield_strength": 690, "base_ultimate_strength": "-", "base_elongation": "-", "weld_material": "-", "weld_young_modulus": "-", "weld_yield_strength": "-", "weld_ultimate_strength": "-", "weld_elongation": "-", "processing": "-", "welding_joint": "Transverse stiffeners", "welding_method": "-", "welding_voltage": "-", "welding_current": "-", "welding_speed": "-", "preheat_temp": "-", "welding_env": "-", "residual_stress": "-", "fatigue_specimen_type": "Transverse stiffeners", "fatigue_specimen_thickness": 30, "fatigue_test_type": "Four-point bending, gauss with overloads", "fatigue_temp": "-", "fatigue_env": "-", "load_ratio": -1, "frequency": "5-15", "fatigue_machine": "-", "fatigue_standard": "-", "fatigue_test_control": "-", "stress_concentration": "-", "failure_location": "Weld toe"}}, {"id": "WELD2025:2566", "name": "S690Q | Transverse stiffeners", "material_family": "Welded joint", "points": [[706.0, 13200.0, 0], [539.0, 42500.0, 0], [398.0, 123000.0, 0], [266.0, 530000.0, 0], [210.0, 2290000.0, 0]], "conditions": {"material": "S690Q", "am_type": "-", "load_ratio": "0", "test_type": "Four-point bending, constant amplitude", "temperature": "-", "surface_treatment": "-"}, "metadata": {"dataset_id": 2566, "title": "INTERPRETATION OF OVERLOAD EFFECTS UNDER SPECTRUM LOADING OF WELDED HIGH-STRENGTH STEEL JOINTS", "doi": "10.1007/BF03321544", "authors": "Sonsino, C. M.; Kaufmann, H.; Wagener, R.; Fischer, C.; Eufinger, J.", "publication": "WELDING IN THE WORLD", "year_of_publication": 2011, "UT": "WOS:000297431400008", "base_material": "S690Q", "base_young_modulus": "-", "base_yield_strength": 690, "base_ultimate_strength": "-", "base_elongation": "-", "weld_material": "-", "weld_young_modulus": "-", "weld_yield_strength": "-", "weld_ultimate_strength": "-", "weld_elongation": "-", "processing": "-", "welding_joint": "Transverse stiffeners", "welding_method": "-", "welding_voltage": "-", "welding_current": "-", "welding_speed": "-", "preheat_temp": "-", "welding_env": "-", "residual_stress": "-", "fatigue_specimen_type": "Transverse stiffeners", "fatigue_specimen_thickness": 30, "fatigue_test_type": "Four-point bending, constant amplitude", "fatigue_temp": "-", "fatigue_env": "-", "load_ratio": 0, "frequency": "5-15", "fatigue_machine": "-", "fatigue_standard": "-", "fatigue_test_control": "-", "stress_concentration": "-", "failure_location": "Weld toe"}}, {"id": "WELD2025:2567", "name": "S690Q | Transverse stiffeners", "material_family": "Welded joint", "points": [[666.0, 538000.0, 0], [600.0, 759000.0, 0], [596.0, 1320000.0, 0], [526.0, 2020000.0, 0], [455.0, 3230000.0, 0], [396.0, 5020000.0, 0]], "conditions": {"material": "S690Q", "am_type": "-", "load_ratio": "0", "test_type": "Four-point bending, gauss", "temperature": "-", "surface_treatment": "-"}, "metadata": {"dataset_id": 2567, "title": "INTERPRETATION OF OVERLOAD EFFECTS UNDER SPECTRUM LOADING OF WELDED HIGH-STRENGTH STEEL JOINTS", "doi": "10.1007/BF03321544", "authors": "Sonsino, C. M.; Kaufmann, H.; Wagener, R.; Fischer, C.; Eufinger, J.", "publication": "WELDING IN THE WORLD", "year_of_publication": 2011, "UT": "WOS:000297431400008", "base_material": "S690Q", "base_young_modulus": "-", "base_yield_strength": 690, "base_ultimate_strength": "-", "base_elongation": "-", "weld_material": "-", "weld_young_modulus": "-", "weld_yield_strength": "-", "weld_ultimate_strength": "-", "weld_elongation": "-", "processing": "-", "welding_joint": "Transverse stiffeners", "welding_method": "-", "welding_voltage": "-", "welding_current": "-", "welding_speed": "-", "preheat_temp": "-", "welding_env": "-", "residual_stress": "-", "fatigue_specimen_type": "Transverse stiffeners", "fatigue_specimen_thickness": 30, "fatigue_test_type": "Four-point bending, gauss", "fatigue_temp": "-", "fatigue_env": "-", "load_ratio": 0, "frequency": "5-15", "fatigue_machine": "-", "fatigue_standard": "-", "fatigue_test_control": "-", "stress_concentration": "-", "failure_location": "Weld toe"}}, {"id": "WELD2025:2568", "name": "S690Q | Transverse stiffeners", "material_family": "Welded joint", "points": [[723.0, 933000.0, 0], [608.0, 1670000.0, 0], [461.0, 3060000.0, 0], [396.0, 4250000.0, 0], [336.0, 10100000.0, 0]], "conditions": {"material": "S690Q", "am_type": "-", "load_ratio": "0", "test_type": "Four-point bending, gauss with overloads", "temperature": "-", "surface_treatment": "-"}, "metadata": {"dataset_id": 2568, "title": "INTERPRETATION OF OVERLOAD EFFECTS UNDER SPECTRUM LOADING OF WELDED HIGH-STRENGTH STEEL JOINTS", "doi": "10.1007/BF03321544", "authors": "Sonsino, C. M.; Kaufmann, H.; Wagener, R.; Fischer, C.; Eufinger, J.", "publication": "WELDING IN THE WORLD", "year_of_publication": 2011, "UT": "WOS:000297431400008", "base_material": "S690Q", "base_young_modulus": "-", "base_yield_strength": 690, "base_ultimate_strength": "-", "base_elongation": "-", "weld_material": "-", "weld_young_modulus": "-", "weld_yield_strength": "-", "weld_ultimate_strength": "-", "weld_elongation": "-", "processing": "-", "welding_joint": "Transverse stiffeners", "welding_method": "-", "welding_voltage": "-", "welding_current": "-", "welding_speed": "-", "preheat_temp": "-", "welding_env": "-", "residual_stress": "-", "fatigue_specimen_type": "Transverse stiffeners", "fatigue_specimen_thickness": 30, "fatigue_test_type": "Four-point bending, gauss with overloads", "fatigue_temp": "-", "fatigue_env": "-", "load_ratio": 0, "frequency": "5-15", "fatigue_machine": "-", "fatigue_standard": "-", "fatigue_test_control": "-", "stress_concentration": "-", "failure_location": "Weld toe"}}, {"id": "WELD2025:2569", "name": "S960Q | Butt welds", "material_family": "Welded joint", "points": [[561.0, 74400.0, 0], [289.0, 267000.0, 0], [239.0, 423000.0, 0], [243.0, 606000.0, 0], [247.0, 667000.0, 0], [191.0, 907000.0, 0], [195.0, 1030000.0, 0], [195.0, 1130000.0, 0], [172.0, 2320000.0, 0], [164.0, 3820000.0, 0], [155.0, 3820000.0, 0], [143.0, 7530000.0, 1]], "conditions": {"material": "S960Q", "am_type": "-", "load_ratio": "-1", "test_type": "Four-point bending, constant amplitude", "temperature": "-", "surface_treatment": "-"}, "metadata": {"dataset_id": 2569, "title": "INTERPRETATION OF OVERLOAD EFFECTS UNDER SPECTRUM LOADING OF WELDED HIGH-STRENGTH STEEL JOINTS", "doi": "10.1007/BF03321544", "authors": "Sonsino, C. M.; Kaufmann, H.; Wagener, R.; Fischer, C.; Eufinger, J.", "publication": "WELDING IN THE WORLD", "year_of_publication": 2011, "UT": "WOS:000297431400008", "base_material": "S960Q", "base_young_modulus": "-", "base_yield_strength": 960, "base_ultimate_strength": "-", "base_elongation": "-", "weld_material": "-", "weld_young_modulus": "-", "weld_yield_strength": "-", "weld_ultimate_strength": "-", "weld_elongation": "-", "processing": "-", "welding_joint": "Butt welds", "welding_method": "-", "welding_voltage": "-", "welding_current": "-", "welding_speed": "-", "preheat_temp": "-", "welding_env": "-", "residual_stress": "-", "fatigue_specimen_type": "Butt welds", "fatigue_specimen_thickness": 30, "fatigue_test_type": "Four-point
