Repository: yunyunfanfan/S-PA-CBB

# S-PA-CBB

Official research code, processed curve records, evaluation outputs, and manuscript source for:

> **From Physics to Selective Generation: Conditional Brownian Bridges for Sparse S–N Curve Reconstruction and Fatigue Decision-Making**

S-PA-CBB reconstructs a complete probabilistic stress–life (S–N) curve from only two to four observed fatigue tests. The method first fits an interpretable Basquin state, diagnoses whether that state is sufficient, and applies a ControlNet-style conditional Brownian-bridge residual only to curves that benefit from correction.

File: external_data/weld2025_disjoint_curves.json (part 97 of 223)
bending, constant amplitude", "fatigue_temp": "-", "fatigue_env": "-", "load_ratio": -1, "frequency": "5-15", "fatigue_machine": "-", "fatigue_standard": "-", "fatigue_test_control": "-", "stress_concentration": "-", "failure_location": "Weld toe"}}, {"id": "WELD2025:2570", "name": "S960Q | Butt welds", "material_family": "Welded joint", "points": [[762.0, 623000.0, 0], [762.0, 676000.0, 0], [653.0, 574000.0, 0], [543.0, 836000.0, 0], [554.0, 1370000.0, 0], [554.0, 2110000.0, 0], [392.0, 4280000.0, 0], [389.0, 8090000.0, 0], [391.0, 8310000.0, 0]], "conditions": {"material": "S960Q", "am_type": "-", "load_ratio": "-1", "test_type": "Four-point bending, gauss", "temperature": "-", "surface_treatment": "-"}, "metadata": {"dataset_id": 2570, "title": "INTERPRETATION OF OVERLOAD EFFECTS UNDER SPECTRUM LOADING OF WELDED HIGH-STRENGTH STEEL JOINTS", "doi": "10.1007/BF03321544", "authors": "Sonsino, C. M.; Kaufmann, H.; Wagener, R.; Fischer, C.; Eufinger, J.", "publication": "WELDING IN THE WORLD", "year_of_publication": 2011, "UT": "WOS:000297431400008", "base_material": "S960Q", "base_young_modulus": "-", "base_yield_strength": 960, "base_ultimate_strength": "-", "base_elongation": "-", "weld_material": "-", "weld_young_modulus": "-", "weld_yield_strength": "-", "weld_ultimate_strength": "-", "weld_elongation": "-", "processing": "-", "welding_joint": "Butt welds", "welding_method": "-", "welding_voltage": "-", "welding_current": "-", "welding_speed": "-", "preheat_temp": "-", "welding_env": "-", "residual_stress": "-", "fatigue_specimen_type": "Butt welds", "fatigue_specimen_thickness": 30, "fatigue_test_type": "Four-point bending, gauss", "fatigue_temp": "-", "fatigue_env": "-", "load_ratio": -1, "frequency": "5-15", "fatigue_machine": "-", "fatigue_standard": "-", "fatigue_test_control": "-", "stress_concentration": "-", "failure_location": "Weld toe"}}, {"id": "WELD2025:2571", "name": "S960Q | Butt welds", "material_family": "Welded joint", "points": [[670.0, 857000.0, 0], [581.0, 1320000.0, 0], [572.0, 2420000.0, 0], [461.0, 2640000.0, 0], [461.0, 3770000.0, 0], [405.0, 3530000.0, 0], [410.0, 7240000.0, 0], [346.0, 8920000.0, 0]], "conditions": {"material": "S960Q", "am_type": "-", "load_ratio": "-1", "test_type": "Four-point bending, gauss with overloads", "temperature": "-", "surface_treatment": "-"}, "metadata": {"dataset_id": 2571, "title": "INTERPRETATION OF OVERLOAD EFFECTS UNDER SPECTRUM LOADING OF WELDED HIGH-STRENGTH STEEL JOINTS", "doi": "10.1007/BF03321544", "authors": "Sonsino, C. M.; Kaufmann, H.; Wagener, R.; Fischer, C.; Eufinger, J.", "publication": "WELDING IN THE WORLD", "year_of_publication": 2011, "UT": "WOS:000297431400008", "base_material": "S960Q", "base_young_modulus": "-", "base_yield_strength": 960, "base_ultimate_strength": "-", "base_elongation": "-", "weld_material": "-", "weld_young_modulus": "-", "weld_yield_strength": "-", "weld_ultimate_strength": "-", "weld_elongation": "-", "processing": "-", "welding_joint": "Butt welds", "welding_method": "-", "welding_voltage": "-", "welding_current": "-", "welding_speed": "-", "preheat_temp": "-", "welding_env": "-", "residual_stress": "-", "fatigue_specimen_type": "Butt welds", "fatigue_specimen_thickness": 30, "fatigue_test_type": "Four-point bending, gauss with overloads", "fatigue_temp": "-", "fatigue_env": "-", "load_ratio": -1, "frequency": "5-15", "fatigue_machine": "-", "fatigue_standard": "-", "fatigue_test_control": "-", "stress_concentration": "-", "failure_location": "Weld toe"}}, {"id": "WELD2025:2572", "name": "S960Q | Butt welds", "material_family": "Welded joint", "points": [[556.0, 52400.0, 0], [436.0, 103000.0, 0], [267.0, 240000.0, 0], [333.0, 526000.0, 0], [243.0, 733000.0, 0], [238.0, 2500000.0, 0], [192.0, 2720000.0, 0], [197.0, 5570000.0, 0], [163.0, 7350000.0, 0], [176.0, 7660000.0, 0], [223.0, 10500000.0, 1]], "conditions": {"material": "S960Q", "am_type": "-", "load_ratio": "0", "test_type": "Four-point bending, constant amplitude", "temperature": "-", "surface_treatment": "-"}, "metadata": {"dataset_id": 2572, "title": "INTERPRETATION OF OVERLOAD EFFECTS UNDER SPECTRUM LOADING OF WELDED HIGH-STRENGTH STEEL JOINTS", "doi": "10.1007/BF03321544", "authors": "Sonsino, C. M.; Kaufmann, H.; Wagener, R.; Fischer, C.; Eufinger, J.", "publication": "WELDING IN THE WORLD", "year_of_publication": 2011, "UT": "WOS:000297431400008", "base_material": "S960Q", "base_young_modulus": "-", "base_yield_strength": 960, "base_ultimate_strength": "-", "base_elongation": "-", "weld_material": "-", "weld_young_modulus": "-", "weld_yield_strength": "-", "weld_ultimate_strength": "-", "weld_elongation": "-", "processing": "-", "welding_joint": "Butt welds", "welding_method": "-", "welding_voltage": "-", "welding_current": "-", "welding_speed": "-", "preheat_temp": "-", "welding_env": "-", "residual_stress": "-", "fatigue_specimen_type": "Butt welds", "fatigue_specimen_thickness": 30, "fatigue_test_type": "Four-point bending, constant amplitude", "fatigue_temp": "-", "fatigue_env": "-", "load_ratio": 0, "frequency": "5-15", "fatigue_machine": "-", "fatigue_standard": "-", "fatigue_test_control": "-", "stress_concentration": "-", "failure_location": "Weld toe"}}, {"id": "WELD2025:2573", "name": "S960Q | Butt welds", "material_family": "Welded joint", "points": [[663.0, 1360000.0, 0], [603.0, 1450000.0, 0], [549.0, 2780000.0, 0], [480.0, 5100000.0, 0], [483.0, 6720000.0, 0], [428.0, 6370000.0, 0]], "conditions": {"material": "S960Q", "am_type": "-", "load_ratio": "0", "test_type": "Four-point bending, gauss", "temperature": "-", "surface_treatment": "-"}, "metadata": {"dataset_id": 2573, "title": "INTERPRETATION OF OVERLOAD EFFECTS UNDER SPECTRUM LOADING OF WELDED HIGH-STRENGTH STEEL JOINTS", "doi": "10.1007/BF03321544", "authors": "Sonsino, C. M.; Kaufmann, H.; Wagener, R.; Fischer, C.; Eufinger, J.", "publication": "WELDING IN THE WORLD", "year_of_publication": 2011, "UT": "WOS:000297431400008", "base_material": "S960Q", "base_young_modulus": "-", "base_yield_strength": 960, "base_ultimate_strength": "-", "base_elongation": "-", "weld_material": "-", "weld_young_modulus": "-", "weld_yield_strength": "-", "weld_ultimate_strength": "-", "weld_elongation": "-", "processing": "-", "welding_joint": "Butt welds", "welding_method": "-", "welding_voltage": "-", "welding_current": "-", "welding_speed": "-", "preheat_temp": "-", "welding_env": "-", "residual_stress": "-", "fatigue_specimen_type": "Butt welds", "fatigue_specimen_thickness": 30, "fatigue_test_type": "Four-point bending, gauss", "fatigue_temp": "-", "fatigue_env": "-", "load_ratio": 0, "frequency": "5-15", "fatigue_machine": "-", "fatigue_standard": "-", "fatigue_test_control": "-", "stress_concentration": "-", "failure_location": "Weld toe"}}, {"id": "WELD2025:2574", "name": "S960Q | Butt welds", "material_family": "Welded joint", "points": [[774.0, 1760000.0, 0], [728.0, 2890000.0, 0], [723.0, 3610000.0, 0], [654.0, 4030000.0, 0], [611.0, 7000000.0, 0]], "conditions": {"material": "S960Q", "am_type": "-", "load_ratio": "0", "test_type": "Four-point bending, gauss with overloads", "temperature": "-", "surface_treatment": "-"}, "metadata": {"dataset_id": 2574, "title": "INTERPRETATION OF OVERLOAD EFFECTS UNDER SPECTRUM LOADING OF WELDED HIGH-STRENGTH STEEL JOINTS", "doi": "10.1007/BF03321544", "authors": "Sonsino, C. M.; Kaufmann, H.; Wagener, R.; Fischer, C.; Eufinger, J.", "publication": "WELDING IN THE WORLD", "year_of_publication": 2011, "UT": "WOS:000297431400008", "base_material": "S960Q", "base_young_modulus": "-", "base_yield_strength": 960, "base_ultimate_strength": "-", "base_elongation": "-", "weld_material": "-", "weld_young_modulus": "-", "weld_yield_strength": "-", "weld_ultimate_strength": "-", "weld_elongation": "-", "processing": "-", "welding_joint": "Butt welds", "welding_method": "-", "welding_voltage": "-", "welding_current": "-", "welding_speed": "-", "preheat_temp": "-", "welding_env": "-", "residual_stress": "-", "fatigue_specimen_type": "Butt welds", "fatigue_specimen_thickness": 30, "fatigue_test_type": "Four-point bending, gauss with overloads", "fatigue_temp": "-", "fatigue_env": "-", "load_ratio": 0, "frequency": "5-15", "fatigue_machine": "-", "fatigue_standard": "-", "fatigue_test_control": "-", "stress_concentration": "-", "failure_location": "Weld toe"}}, {"id": "WELD2025:2575", "name": "S960Q | Transverse stiffeners", "material_family": "Welded joint", "points": [[903.0, 12900.0, 0], [690.0, 18900.0, 0], [599.0, 37800.0, 0], [471.0, 61400.0, 0], [346.0, 96700.0, 0], [233.0, 255000.0, 0], [199.0, 370000.0, 0], [194.0, 449000.0, 0], [231.0, 1010000.0, 0], [155.0, 885000.0, 0], [151.0, 1200000.0, 0], [153.0, 2040000.0, 0], [130.0, 4950000.0, 0], [120.0, 4740000.0, 0]], "conditions": {"material": "S960Q", "am_type": "-", "load_ratio": "-1", "test_type": "Four-point bending, constant amplitude", "temperature": "-", "surface_treatment": "-"}, "metadata": {"dataset_id": 2575, "title": "INTERPRETATION OF OVERLOAD EFFECTS UNDER SPECTRUM LOADING OF WELDED HIGH-STRENGTH STEEL JOINTS", "doi": "10.1007/BF03321544", "authors": "Sonsino, C. M.; Kaufmann, H.; Wagener, R.; Fischer, C.; Eufinger, J.", "publication": "WELDING IN THE WORLD", "year_of_publication": 2011, "UT": "WOS:000297431400008", "base_material": "S960Q", "base_young_modulus": "-", "base_yield_strength": 960, "base_ultimate_strength": "-", "base_elongation": "-", "weld_material": "-", "weld_young_modulus": "-", "weld_yield_strength": "-", "weld_ultimate_strength": "-", "weld_elongation": "-", "processing": "-", "welding_joint": "Transverse stiffeners", "welding_method": "-", "welding_voltage": "-", "welding_current": "-", "welding_speed": "-", "preheat_temp": "-", "welding_env": "-", "residual_stress": "-", "fatigue_specimen_type": "Transverse stiffeners", "fatigue_specimen_thickness": 30, "fatigue_test_type": "Four-point bending, constant amplitude", "fatigue_temp": "-", "fatigue_env": "-", "load_ratio": -1, "frequency": "5-15", "fatigue_machine": "-", "fatigue_standard": "-", "fatigue_test_control": "-", "stress_concentration": "-", "failure_location": "Weld toe"}}, {"id": "WELD2025:2576", "name": "S960Q | Transverse stiffeners", "material_family": "Welded joint", "points": [[477.0, 873000.0, 0], [484.0, 1030000.0, 0], [403.0, 1400000.0, 0], [409.0, 3170000.0, 0], [346.0, 2300000.0, 0], [350.0, 3210000.0, 0], [296.0, 4290000.0, 0], [241.0, 5200000.0, 0]], "conditions": {"material": "S960Q", "am_type": "-", "load_ratio": "-1", "test_type": "Four-point bending, gauss", "temperature": "-", "surface_treatment": "-"}, "metadata": {"dataset_id": 2576, "title": "INTERPRETATION OF OVERLOAD EFFECTS UNDER SPECTRUM LOADING OF WELDED HIGH-STRENGTH STEEL JOINTS", "doi": "10.1007/BF03321544", "authors": "Sonsino, C. M.; Kaufmann, H.; Wagener, R.; Fischer, C.; Eufinger, J.", "publication": "WELDING IN THE WORLD", "year_of_publication": 2011, "UT": "WOS:000297431400008", "base_material": "S960Q", "base_young_modulus": "-", "base_yield_strength": 960, "base_ultimate_strength": "-", "base_elongation": "-", "weld_material": "-", "weld_young_modulus": "-", "weld_yield_strength": "-", "weld_ultimate_strength": "-", "weld_elongation": "-", "processing": "-", "welding_joint": "Transverse stiffeners", "welding_method": "-", "welding_voltage": "-", "welding_current": "-", "welding_speed": "-", "preheat_temp": "-", "welding_env": "-", "residual_stress": "-", "fatigue_specimen_type": "Transverse stiffeners", "fatigue_specimen_thickness": 30, "fatigue_test_type": "Four-point bending, gauss", "fatigue_temp": "-", "fatigue_env": "-", "load_ratio": -1, "frequency": "5-15", "fatigue_machine": "-", "fatigue_standard": "-", "fatigue_test_control": "-", "stress_concentration": "-", "failure_location": "Weld toe"}}, {"id": "WELD2025:2577", "name": "S960Q | Transverse stiffeners", "material_family": "Welded joint", "points": [[412.0, 688000.0, 0], [401.0, 801000.0, 0], [348.0, 1340000.0, 0], [355.0, 2540000.0, 0], [290.0, 1640000.0, 0], [288.0, 2140000.0, 0], [230.0, 4220000.0, 0], [230.0, 6490000.0, 0]], "conditions": {"material": "S960Q", "am_type": "-", "load_ratio": "-1", "test_type": "Four-point bending, gauss with overloads", "temperature": "-", "surface_treatment": "-"}, "metadata": {"dataset_id": 2577, "title": "INTERPRETATION OF OVERLOAD EFFECTS UNDER SPECTRUM LOADING OF WELDED HIGH-STRENGTH STEEL JOINTS", "doi": "10.1007/BF03321544", "authors": "Sonsino, C. M.; Kaufmann, H.; Wagener, R.; Fischer, C.; Eufinger, J.", "publication": "WELDING IN THE WORLD", "year_of_publication": 2011, "UT": "WOS:000297431400008", "base_material": "S960Q", "base_young_modulus": "-", "base_yield_strength": 960, "base_ultimate_strength": "-", "base_elongation": "-", "weld_material": "-", "weld_young_modulus": "-", "weld_yield_strength": "-", "weld_ultimate_strength": "-", "weld_elongation": "-", "processing": "-", "welding_joint": "Transverse stiffeners", "welding_method": "-", "welding_voltage": "-", "welding_current": "-", "welding_speed": "-", "preheat_temp": "-", "welding_env": "-", "residual_stress": "-", "fatigue_specimen_type": "Transverse stiffeners", "fatigue_specimen_thickness": 30, "fatigue_test_type": "Four-point bending, gauss with overloads", "fatigue_temp": "-", "fatigue_env": "-", "load_ratio": -1, "frequency": "5-15", "fatigue_machine": "-", "fatigue_standard": "-", "fatigue_test_control": "-", "stress_concentration": "-", "failure_location": "Weld toe"}}, {"id": "WELD2025:2578", "name": "S960Q | Transverse stiffeners", "material_family": "Welded joint", "points": [[399.0, 43600.0, 0], [261.0, 204000.0, 0], [173.0, 441000.0, 0], [127.0, 877000.0, 0], [107.0, 1610000.0, 0]], "conditions": {"material": "S960Q", "am_type": "-", "load_ratio": "0", "test_type": "Four-point bending, constant amplitude", "temperature": "-", "surface_treatment": "-"}, "metadata": {"dataset_id": 2578, "title": "INTERPRETATION OF OVERLOAD EFFECTS UNDER SPECTRUM LOADING OF WELDED HIGH-STRENGTH STEEL JOINTS", "doi": "10.1007/BF03321544", "authors": "Sonsino, C. M.; Kaufmann, H.; Wagener, R.; Fischer, C.; Eufinger, J.", "publication": "WELDING IN THE WORLD", "year_of_publication": 2011, "UT": "WOS:000297431400008", "base_material": "S960Q", "base_young_modulus": "-", "base_yield_strength": 960, "base_ultimate_strength": "-", "base_elongation": "-", "weld_material": "-", "weld_young_modulus": "-", "weld_yield_strength": "-", "weld_ultimate_strength": "-", "weld_elongation": "-", "processing": "-", "welding_joint": "Transverse stiffeners", "welding_method": "-", "welding_voltage": "-", "welding_current": "-", "welding_speed": "-", "preheat_temp": "-", "welding_env": "-", "residual_stress": "-", "fatigue_specimen_type": "Transverse stiffeners", "fatigue_specimen_thickness": 30, "fatigue_test_type": "Four-point bending, constant amplitude", "fatigue_temp": "-", "fatigue_env": "-", "load_ratio": 0, "frequency": "5-15", "fatigue_machine": "-", "fatigue_standard": "-", "fatigue_test_control": "-", "stress_concentration": "-", "failure_location": "Weld toe"}}, {"id": "WELD2025:2579", "name": "S960Q | Transverse stiffeners", "material_family": "Welded joint", "points": [[544.0, 489000.0, 0], [457.0, 1160000.0, 0], [394.0, 2010000.0, 0], [328.0, 1390000.0, 0], [328.0, 1960000.0, 0], [259.0, 4480000.0, 0]], "conditions": {"material": "S960Q", "am_type": "-", "load_ratio": "0", "test_type": "Four-point bending, gauss", "temperature": "-", "surface_treatment": "-"}, "metadata": {"dataset_id": 2579, "title": "INTERPRETATION OF OVERLOAD EFFECTS UNDER SPECTRUM LOADING OF WELDED HIGH-STRENGTH STEEL JOINTS", "doi": "10.1007/BF03321544", "authors": "Sonsino, C. M.; Kaufmann, H.; Wagener, R.; Fischer, C.; Eufinger, J.", "publication": "WELDING IN THE WORLD", "year_of_publication": 2011, "UT": "WOS:000297431400008", "base_material": "S960Q", "base_young_modulus": "-", "base_yield_strength": 960, "base_ultimate_strength": "-", "base_elongation": "-", "weld_material": "-", "weld_young_modulus": "-", "weld_yield_strength": "-", "weld_ultimate_strength": "-", "weld_elongation": "-", "processing": "-", "welding_joint": "Transverse stiffeners", "welding_method": "-", "welding_voltage": "-", "welding_current": "-", "welding_speed": "-", "preheat_temp": "-", "welding_env": "-", "residual_stress": "-", "fatigue_specimen_type": "Transverse stiffeners", "fatigue_specimen_thickness": 30, "fatigue_test_type": "Four-point bending, gauss", "fatigue_temp": "-", "fatigue_env": "-", "load_ratio": 0, "frequency": "5-15", "fatigue_machine": "-", "fatigue_standard": "-", "fatigue_test_control": "-", "stress_concentration": "-", "failure_location": "Weld toe"}}, {"id": "WELD2025:2580", "name": "S960Q | Transverse stiffeners", "material_family": "Welded joint", "points": [[534.0, 1410000.0, 0], [454.0, 1930000.0, 0], [388.0, 3170000.0, 0], [322.0, 4230000.0, 0], [279.0, 11700000.0, 0]], "conditions": {"material": "S960Q", "am_type": "-", "load_ratio": "0", "test_type": "Four-point bending, gauss with overloads", "temperature": "-", "surface_treatment": "-"}, "metadata": {"dataset_id": 2580, "title": "INTERPRETATION OF OVERLOAD EFFECTS UNDER SPECTRUM LOADING OF WELDED HIGH-STRENGTH STEEL JOINTS", "doi": "10.1007/BF03321544", "authors": "Sonsino, C. M.; Kaufmann, H.; Wagener, R.; Fischer, C.; Eufinger, J.", "publication": "WELDING IN THE WORLD", "year_of_publication": 2011, "UT": "WOS:000297431400008", "base_material": "S960Q", "base_young_modulus": "-", "base_yield_strength": 960, "base_ultimate_strength": "-", "base_elongation": "-", "weld_material": "-", "weld_young_modulus": "-", "weld_yield_strength": "-", "weld_ultimate_strength": "-", "weld_elongation": "-", "processing": "-", "welding_joint": "Transverse stiffeners", "welding_method": "-", "welding_voltage": "-", "welding_current": "-", "welding_speed": "-", "preheat_temp": "-", "welding_env": "-", "residual_stress": "-", "fatigue_specimen_type": "Transverse stiffeners", "fatigue_specimen_thickness": 30, "fatigue_test_type": "Four-point bending, gauss with overloads", "fatigue_temp": "-", "fatigue_env": "-", "load_ratio": 0, "frequency": "5-15", "fatigue_machine": "-", "fatigue_standard": "-", "fatigue_test_control": "-", "stress_concentration": "-", "failure_location": "Weld toe"}}, {"id": "WELD2025:2581", "name": "AA 5754 aluminium alloy | Lap Joint", "material_family": "Welded joint", "points": [[48.0, 72900.0, 0], [36.0, 153000.0, 0], [25.0, 377000.0, 0], [18.0, 659000.0, 0], [15.0, 758000.0, 0], [7.0, 2000000.0, 0], [60.0, 46000.0, 0], [52.0, 4270.0, 0], [48.0, 25100.0, 0], [36.0, 47700.0, 0], [26.0, 111000.0, 0], [19.0, 229000.0, 0], [15.0, 553000.0, 0], [8.0, 873000.0, 0], [4.0, 1950000.0, 0], [52.0, 3150.0, 0], [48.0, 22200.0, 0], [36.0, 33800.0, 0], [25.0, 81400.0, 0], [19.0, 102000.0, 0], [15.0, 476000.0, 0], [7.0, 652000.0, 0], [4.0, 742000.0, 0], [52.0, 1020.0, 0], [48.0, 13000.0, 0], [36.0, 26200.0, 0], [25.0, 74300.0, 0], [15.0, 309000.0, 0], [15.0, 325000.0, 0], [3.0, 691000.0, 0], [7.0, 590000.0, 0], [52.0, 818.0, 0], [48.0, 9860.0, 0], [36.0, 23100.0, 0], [25.0, 70500.0, 0], [18.0, 81100.0, 0], [15.0, 476000.0, 0], [7.0, 573000.0, 0], [3.0, 562000.0, 0], [52.0, 809.0, 0], [48.0, 9380.0, 0], [35.0, 22900.0, 0], [25.0, 70400.0, 0], [18.0, 81400.0, 0], [15.0, 466000.0, 0], [7.0, 550000.0, 0], [3.0, 585000.0, 0]], "conditions": {"material": "AA 5754 aluminium alloy", "am_type": "Friction Stir Welding (FSW)", "load_ratio": "-", "test_type": "Three-point bending fatigue test", "temperature": "-", "surface_treatment": "-"}, "metadata": {"dataset_id": 2581, "title": "Effects of tool rotation and pin diameter on fatigue properties of friction stir welded lap joints", "doi": "10.1007/s00170-006-0901-z", "authors": "Kulekci, Mustafa Kemal; Sik, Aydin; Kaluc, Erdinc", "publication": "INTERNATIONAL JOURNAL OF ADVANCED MANUFACTURING TECHNOLOGY", "year_of_publication": 2008, "UT": "WOS:000254207200005", "base_material": "AA 5754 aluminium alloy", "base_young_modulus": "-", "base_yield_strength": 113, "base_ultimate_strength": 232, "base_elongation": 25, "weld_material": "AA 5754 aluminium alloy", "weld_young_modulus": "-", "weld_yield_strength": "-", "weld_ultimate_strength": "-", "weld_elongation": "-", "processing": "-", "welding_joint": "Lap Joint", "welding_method": "Friction Stir Welding (FSW)", "welding_voltage": "-", "welding_current": "-", "welding_speed": 1.67, "preheat_temp": "-", "welding_env": "-", "residual_stress": "-", "fatigue_specimen_type": "Lap joint (flat)", "fatigue_specimen_thickness": 3, "fatigue_test_type": "Three-point bending fatigue test", "fatigue_temp": "-", "fatigue_env": "-", "load_ratio": "-", "frequency": "-", "fatigue_machine": "-", "fatigue_standard": "DIN 50100", "fatigue_test_control": "-", "stress_concentration": "-", "failure_location": "Weld toe"}}, {"id": "WELD2025:2582", "name": "DP600 (dual-phase steel) | Butt-edged joint", "material_family": "Welded joint", "points": [[1287.0, 733.0, 0], [1171.0, 664.0, 0], [986.0, 49700.0, 0], [957.0, 78900.0, 0], [884.0, 187000.0, 0], [879.0, 211000.0, 0], [864.0, 159000.0, 0], [838.0, 195000.0, 0], [823.0, 144000.0, 0], [770.0, 147000.0, 0], [745.0, 719000.0, 0], [679.0, 9970000.0, 1], [655.0, 9970000.0, 1]], "conditions": {"material": "DP600 (dual-phase steel)", "am_type": "Fiber laser welding (Ytterbium-doped glass fiber laser)", "load_ratio": "0.1", "test_type": "Axial fatigue", "temperature": "-", "surface_treatment": "-"}, "metadata": {"dataset_id": 2582, "title": "Development of laser beam welding of advanced high-strength steels", "doi": "10.1007/s00170-015-7701-2", "authors": "Correard, G. C. C.; Miranda, G. P.; Lima, M. S. F.", "publication": "INTERNATIONAL JOURNAL OF ADVANCED MANUFACTURING TECHNOLOGY", "year_of_publication": 2016, "UT": "WOS:000373156000044", "base_material": "DP600 (dual-phase steel)", "base_young_modulus": "-", "base_yield_strength": 430, "base_ultimate_strength": 640, "base_elongation": 15, "weld_material": "-", "weld_young_modulus": "-", "weld_yield_strength": "-", "weld_ultimate_strength": "-", "weld_elongation": "-", "processing": "-", "welding_joint": "Butt-edged joint", "welding_method": "Fiber laser welding (Ytterbium-doped glass fiber laser)", "welding_voltage": "-", "welding_current": "-", "welding_speed": 50, "preheat_temp": "-", "welding_env": "Argon shielding gas at 8.5 l/min", "residual_stress": "-", "fatigue_specimen_type": "-", "fatigue_specimen_thickness": 2.2, "fatigue_test_type": "Axial fatigue", "fatigue_temp": "-", "fatigue_env": "-", "load_ratio": 0.1, "frequency": 50, "fatigue_machine": "Instron model 8872", "fatigue_standard": "ASTM E466:1996", "fatigue_test_control": "-", "stress_concentration": "-", "failure_location": "Weld transverse fracture (interface between fusion and heat-affected zone)"}}, {"id": "WELD2025:2583", "name": "DP600 (dual-phase steel) | Butt-edged joint", "material_family": "Welded joint", "points": [[1253.0, 371.0, 0], [1166.0, 897.0, 0], [1173.0, 8150.0, 0], [1090.0, 13700.0, 0], [1090.0, 30100.0, 0], [1041.0, 36000.0, 0], [1005.0, 45900.0, 0], [1002.0, 115000.0, 0], [922.0, 180000.0, 0], [922.0, 220000.0, 0], [842.0, 263000.0, 0], [835.0, 316000.0, 0], [754.0, 9950000.0, 1], [587.0, 9790000.0, 1]], "conditions": {"material": "DP600 (dual-phase steel)", "am_type": "Fiber laser welding (Ytterbium-doped glass fiber laser)", "load_ratio": "0.1", "test_type": "Axial fatigue", "temperature": "-", "surface_treatment": "-"}, "metadata": {"dataset_id": 2583, "title": "Development of laser beam welding of advanced high-strength steels", "doi": "10.1007/s00170-015-7701-2", "authors": "Correard, G. C. C.; Miranda, G. P.; Lima, M. S. F.", "publication": "INTERNATIONAL JOURNAL OF ADVANCED MANUFACTURING TECHNOLOGY", "year_of_publication": 2016, "UT": "WOS:000373156000044", "base_material": "DP600 (dual-phase steel)", "base_young_modulus": "-", "base_yield_strength": 400, "base_ultimate_strength": 610, "base_elongation": 16, "weld_material": "-", "weld_young_modulus": "-", "weld_yield_strength": "-", "weld_ultimate_strength": "-", "weld_elongation": "-", "processing": "-", "welding_joint": "Butt-edged joint", "welding_method": "Fiber laser welding (Ytterbium-doped glass fiber laser)", "welding_voltage": "-", "welding_current": "-", "welding_speed": 50, "preheat_temp": "-", "welding_env": "Argon shielding gas at 8.5 l/min", "residual_stress": "-", "fatigue_specimen_type": "-", "fatigue_specimen_thickness": 1.62, "fatigue_test_type": "Axial fatigue", "fatigue_temp": "-", "fatigue_env": "-", "load_ratio": 0.1, "frequency": 50, "fatigue_machine": "Instron model 8872", "fatigue_standard": "ASTM E466:1996", "fatigue_test_control": "-", "stress_concentration": "-", "failure_location": "Weld transverse fracture (interface between fusion and heat-affected zone)"}}, {"id": "WELD2025:2584", "name": "DP600 (dual-phase steel) | Butt-edged joint", "material_family": "Welded joint", "points": [[1151.0, 555.0, 0], [1070.0, 75600.0, 0], [1070.0, 87000.0, 0], [995.0, 153000.0, 0], [929.0, 552000.0, 0], [860.0, 80600.0, 0], [796.0, 316000.0, 0], [786.0, 625000.0, 0], [786.0, 705000.0, 0], [741.0, 463000.0, 0], [736.0, 554000.0, 0], [638.0, 10400000.0, 1]], "conditions": {"material": "DP600 (dual-phase steel)", "am_type": "Fiber laser welding (Ytterbium-doped glass fiber laser)", "load_ratio": "0.1", "test_type": "Axial fatigue", "temperature": "-", "surface_treatment": "-"}, "metadata": {"dataset_id": 2584, "title": "Development of laser beam welding of advanced high-strength steels", "doi": "10.1007/s00170-015-7701-2", "authors": "Correard, G. C. C.; Miranda, G. P.; Lima, M. S. F.", "publication": "INTERNATIONAL JOURNAL OF ADVANCED MANUFACTURING TECHNOLOGY", "year_of_publication": 2016, "UT": "WOS:000373156000044", "base_material": "DP600 (dual-phase steel)", "base_young_modulus": "-", "base_yield_strength": 420, "base_ultimate_strength": 630, "base_elongation": 17, "weld_material": "-", "weld_young_modulus": "-", "weld_yield_strength": "-", "weld_ultimate_strength": "-", "weld_elongation": "-", "processing": "-", "welding_joint": "Butt-edged joint", "welding_method": "Fiber laser welding (Ytterbium-doped glass fiber laser)", "welding_voltage": "-", "welding_current": "-", "welding_speed": 50, "preheat_temp": "-", "welding_env": "Argon shielding gas at 8.5 l/min", "residual_stress": "-", "fatigue_specimen_type": "-", "fatigue_specimen_thickness": 1.8, "fatigue_test_type": "Axial fatigue", "fatigue_temp": "-", "fatigue_env": "-", "load_ratio": 0.1, "frequency": 50, "fatigue_machine": "Instron model 8872", "fatigue_standard": "ASTM E466:1996", "fatigue_test_control": "-", "stress_concentration": "-", "failure_location": "Weld transverse fracture (interface between fusion and heat-affected zone)"}}, {"id": "WELD2025:2585", "name": "TRIP750 (transformation-induced plasticity steel) | Butt-edged joint", "material_family": "Welded joint", "points": [[1500.0, 347.0, 0], [1450.0, 296.0, 0], [1326.0, 274.0, 0], [1239.0, 501.0, 0], [1257.0, 31800.0, 0], [1238.0, 30600.0, 0], [1233.0, 4280.0, 0], [1238.0, 6930.0, 0], [1153.0, 17800.0, 0], [1153.0, 23600.0, 0], [1063.0, 31300.0, 0], [1063.0, 49600.0, 0], [1029.0, 75700.0, 0], [978.0, 109000.0, 0], [1032.0, 125000.0, 0], [978.0, 176000.0, 0], [935.0, 195000.0, 0], [893.0, 9930000.0, 1]], "conditions": {"material": "TRIP750 (transformation-induced plasticity steel)", "am_type": "Fiber laser welding (Ytterbium-doped glass fiber laser)", "load_ratio": "0.1", "test_type": "Axial fatigue", "temperature": "-", "surface_treatment": "-"}, "metadata": {"dataset_id": 2585, "title": "Development of laser beam welding of advanced high-strength steels", "doi": "10.1007/s00170-015-7701-2", "authors": "Correard, G. C. C.; Miranda, G. P.; Lima, M. S. F.", "publication": "INTERNATIONAL JOURNAL OF ADVANCED MANUFACTURING TECHNOLOGY", "year_of_publication": 2016, "UT": "WOS:000373156000044", "base_material": "TRIP750 (transformation-induced plasticity steel)", "base_young_modulus": "-", "base_yield_strength": 490, "base_ultimate_strength": 750, "base_elongation": 23, "weld_material": "-", "weld_young_modulus": "-", "weld_yield_strength": "-", "weld_ultimate_strength": "-", "weld_elongation": "-", "processing": "-", "welding_joint": "Butt-edged joint", "welding_method": "Fiber laser welding (Ytterbium-doped glass fiber laser)", "welding_voltage": "-", "welding_current": "-", "welding_speed": 50, "preheat_temp": "-", "welding_env": "Argon shielding gas at 8.5 l/min", "residual_stress": "-", "fatigue_specimen_type": "-", "fatigue_specimen_thickness": 1.6, "fatigue_test_type": "Axial fatigue", "fatigue_temp": "-", "fatigue_env": "-", "load_ratio": 0.1, "frequency": 50, "fatigue_machine": "Instron model 8872", "fatigue_standard": "ASTM E466:1996", "fatigue_test_control": "-", "stress_concentration": "-", "failure_location": "Weld transverse fracture (interface between fusion and heat-affected zone)"}}, {"id": "WELD2025:2586", "name": "A7N01-T4 aluminum alloy | Butt Joint", "material_family": "Welded joint", "points": [[200.0, 23335.0, 0], [180.0, 62273.0, 0], [160.0, 157869.0, 0], [140.0, 243623.0, 0], [120.0, 700000.0, 0], [100.0, 974800.0, 0], [90.0, 10000000.0, 1]], "conditions": {"material": "A7N01-T4 aluminum alloy", "am_type": "MIG", "load_ratio": "0", "test_type": "Axial", "temperature": "25", "surface_treatment": "-"}, "metadata": {"dataset_id": 2586, "title": "Mechanical properties of friction stir welding and metal inert gas welding of Al-Zn aluminum alloy joints", "doi": "10.1007/s00170-017-0021-y", "authors": "Yan, Zhongjie; Liu, Xuesong; Fang, Hongyuan", "publication": "INTERNATIONAL JOURNAL OF ADVANCED MANUFACTURING TECHNOLOGY", "year_of_publication": 2017, "UT": "WOS:000406976500009", "base_material": "A7N01-T4 aluminum alloy", "base_young_modulus": "-", "base_yield_strength": "-", "base_ultimate_strength": 430.2, "base_elongation": 15, "weld_material": "SAF5356 (Al-Mg-Si alloy)", "weld_young_modulus": "-", "weld_yield_strength": "-", "weld_ultimate_strength": 295, "weld_elongation": 6.2, "processing": "-", "welding_joint": "Butt Joint", "welding_method": "MIG", "welding_voltage": 17.1, "welding_current": 128, "welding_speed": 11.67, "preheat_temp": "-", "welding_env": "Argon at 20 l/min flow", "residual_stress": "-", "fatigue_specimen_type": "Standard", "fatigue_specimen_thickness": 12, "fatigue_test_type": "Axial", "fatigue_temp": 25, "fatigue_env": "-", "load_ratio": 0, "frequency": "10–20", "fatigue_machine": "MTS810", "fatigue_standard": "-", "fatigue_test_control": "Load", "stress_concentration": "-", "failure_location": "Weld toe"}}, {"id": "WELD2025:2587", "name": "A7N01-T4 aluminum alloy | Butt Joint", "material_family": "Welded joint", "points": [[200.0, 133718.0, 0], [180.0, 719032.0, 0], [160.0, 1065280.0, 0], [140.0, 2176311.0, 0], [120.0, 3611084.0, 0], [100.0, 3022775.0, 0], [90.0, 10000000.0, 1]], "conditions": {"material": "A7N01-T4 aluminum alloy", "am_type": "FSW", "load_ratio": "0", "test_type": "Axial", "temperature": "25", "surface_treatment": "-"}, "metadata": {"dataset_id": 2587, "title": "Mechanical properties of friction stir welding and metal inert gas welding of Al-Zn aluminum alloy joints", "doi": "10.1007/s00170-017-0021-y", "authors": "Yan, Zhongjie; Liu, Xuesong; Fang, Hongyuan", "publication": "INTERNATIONAL JOURNAL OF ADVANCED MANUFACTURING TECHNOLOGY", "year_of_publication": 2017, "UT": "WOS:000406976500009", "base_material": "A7N01-T4 aluminum alloy", "base_young_modulus": "-", "base_yield_strength": "-", "base_ultimate_strength": 430.2, "base_elongation": 15, "weld_material": "SAF5356 (Al-Mg-Si alloy)", "weld_young_modulus": "-", "weld_yield_strength": "-", "weld_ultimate_strength": 314.9, "weld_elongation": 9.16, "processing": "-", "welding_joint": "Butt Joint", "welding_method": "FSW", "welding_voltage": "-", "welding_current": "-", "welding_speed": 1.67, "preheat_temp": "-", "welding_env": "-", "residual_stress": "-", "fatigue_specimen_type": "Standard", "fatigue_specimen_thickness": 12, "fatigue_test_type": "Axial", "fatigue_temp": 25, "fatigue_env": "-", "load_ratio": 0, "frequency": "10–20", "fatigue_machine": "MTS810", "fatigue_standard": "-", "fatigue_test_control": "Load", "stress_concentration": "-", "failure_location": "SZ region"}}, {"id": "WELD2025:2588", "name": "AM60 magnesium alloy | Butt Joint", "material_family": "Welded joint", "points": [[161.0, 13600.0, 0], [138.0, 36100.0, 0], [115.0, 77500.0, 0], [92.0, 10100000.0, 0], [161.0, 13700.0, 0], [138.0, 36300.0, 0], [92.0, 10100000.0, 0], [115.0, 76100.0, 0], [138.0, 16400.0, 0], [115.0, 95600.0, 0], [92.0, 112000.0, 0], [69.0, 1580000.0, 0], [46.0, 10100000.0, 0]], "conditions": {"material": "AM60 magnesium alloy", "am_type": "Friction Stir Welding (FSW)", "load_ratio": "0.1", "test_type": "Axial", "temperature": "-", "surface_treatment": "-"}, "metadata": {"dataset_id": 2588, "title": "On microstructure, hardness, and fatigue properties of friction stir-welded AM60 cast magnesium alloy", "doi": "10.1007/s00170-018-2375-1", "authors": "Richmire, S.; Sharifi, P.; Haghshenas, M.", "publication": "INTERNATIONAL JOURNAL OF ADVANCED MANUFACTURING TECHNOLOGY", "year_of_publication": 2018, "UT": "WOS:000442690500075", "base_material": "AM60 magnesium alloy", "base_young_modulus": 45, "base_yield_strength": 130, "base_ultimate_strength": "225–240", "base_elongation": "8–13", "weld_material": "AM60 magnesium alloy", "weld_young_modulus": "-", "weld_yield_strength": "-", "weld_ultimate_strength": "-", "weld_elongation": "-", "processing": "-", "welding_joint": "Butt Joint", "welding_method": "Friction Stir Welding (FSW)", "welding_voltage": "-", "welding_current": "-", "welding_speed": 1.9, "preheat_temp": "-", "welding_env": "-", "residual_stress": "-", "fatigue_specimen_type": "Standard", "fatigue_specimen_thickness": 4, "fatigue_test_type": "Axial", "fatigue_temp": "-", "fatigue_env": "-", "load_ratio": 0.1, "frequency": "-", "fatigue_machine": "Bose Electroforce 3510 Fatigue Tester", "fatigue_standard": "ASTM E466-15", "fatigue_test_control": "Stress", "stress_concentration": "-", "failure_location": "HAZ and TMAZ"}}, {"id": "WELD2025:2589", "name": "AM60 magnesium alloy | Butt Joint", "material_family": "Welded joint", "points": [[115.0, 3520.0, 0], [92.0, 40800.0, 0], [69.0, 207000.0, 0], [46.0, 10100000.0, 0]], "conditions": {"material": "AM60 magnesium alloy", "am_type": "Friction Stir Welding (FSW)", "load_ratio": "0.1", "test_type": "Axial", "temperature": "-", "surface_treatment": "-"}, "metadata": {"dataset_id": 2589, "title": "On microstructure, hardness, and fatigue properties of friction stir-welded AM60 cast magnesium alloy", "doi": "10.1007/s00170-018-2375-1", "authors": "Richmire, S.; Sharifi, P.; Haghshenas, M.", "publication": "INTERNATIONAL JOURNAL OF ADVANCED MANUFACTURING TECHNOLOGY", "year_of_publication": 2018, "UT": "WOS:000442690500075", "base_material": "AM60 magnesium alloy", "base_young_modulus": 45, "base_yield_strength": 130, "base_ultimate_strength": "225–240", "base_elongation": "8–13", "weld_material": "AM60 magnesium alloy", "weld_young_modulus": "-", "weld_yield_strength": "-", "weld_ultimate_strength": "-", "weld_elongation": "-", "processing": "-", "welding_joint": "Butt Joint", "welding_method": "Friction Stir Welding (FSW)", "welding_voltage": "-", "welding_current": "-", "welding_speed": 0.8, "preheat_temp": "-", "welding_env": "-", "residual_stress": "-", "fatigue_specimen_type": "Standard", "fatigue_specimen_thickness": 4, "fatigue_test_type": "Axial", "fatigue_temp": "-", "fatigue_env": "-", "load_ratio": 0.1, "frequency": "-", "fatigue_machine": "Bose Electroforce 3510 Fatigue Tester", "fatigue_standard": "ASTM E466-15", "fatigue_test_control": "Stress", "stress_concentration": "-", "failure_location": "HAZ and TMAZ"}}, {"id": "WELD2025:2590", "name": "AM60 magnesium alloy | Butt Joint", "material_family": "Welded joint", "points": [[92.0, 88500.0, 0], [69.0, 147000.0, 0], [57.0, 561000.0, 0], [46.0, 410000000.0, 0], [56.0, 199000.0, 0], [40.0, 303000.0, 0], [48.0, 471000.0, 0], [32.0, 1420000.0, 0], [24.0, 1410000.0, 0], [16.0, 412000000.0, 0]], "conditions": {"material": "AM60 magnesium alloy", "am_type": "Friction Stir Welding (FSW)", "load_ratio": "0.1", "test_type": "Axial", "temperature": "-", "surface_treatment": "-"}, "metadata": {"dataset_id": 2590, "title": "On microstructure, hardness, and fatigue properties of friction stir-welded AM60 cast magnesium alloy", "doi": "10.1007/s00170-018-2375-1", "authors": "Richmire, S.; Sharifi, P.; Haghshenas, M.", "publication": "INTERNATIONAL JOURNAL OF ADVANCED MANUFACTURING TECHNOLOGY", "year_of_publication": 2018, "UT": "WOS:000442690500075", "base_material": "AM60 magnesium alloy", "base_young_modulus": 45, "base_yield_strength": 130, "base_ultimate_strength": "225–240", "base_elongation": "8–13", "weld_material": "AM60 magnesium alloy", "weld_young_modulus": "-", "weld_yield_strength": "-", "weld_ultimate_strength": "-", "weld_elongation": "-", "processing": "-", "welding_joint": "Butt Joint", "welding_method": "Friction Stir Welding (FSW)", "welding_voltage": "-", "welding_current": "-", "welding_speed": 3.67, "preheat_temp": "-", "welding_env": "-", "residual_stress": "-", "fatigue_specimen_type": "Standard", "fatigue_specimen_thickness": "-", "fatigue_test_type": "Axial", "fatigue_temp": "-", "fatigue_env": "-", "load_ratio": 0.1, "frequency": "-", "fatigue_machine": "Bose Electroforce 3510 Fatigue Tester", "fatigue_standard": "ASTM E466-15", "fatigue_test_control": "Stress", "stress_concentration": "-", "failure_location": "HAZ and TMAZ"}}, {"id": "WELD2025:2591", "name": "Ti–6Al–4V | Butt Joint", "material_family": "Welded joint", "points": [[390.0, 17801.0, 0], [347.0, 32553.0, 0], [303.0, 52859.0, 0], [258.0, 85781.0, 0], [237.0, 155303.0, 0], [217.0, 595984.0, 0]], "conditions": {"material": "Ti–6Al–4V", "am_type": "Friction Stir Welding (FSW)", "load_ratio": "0.1", "test_type": "Axial", "temperature": "-", "surface_treatment": "-"}, "metadata": {"dataset_id": 2591, "title": "Microstructure evolution and high cycle fatigue failure behavior of friction stir-welded Ti-6Al-4V at varying welding speeds", "doi": "10.1007/s00170-022-10161-y", "authors": "Mashinini, Peter Madindwa; Dinaharan, Isaac; Hattingh, Danie Gerhardus; Selvam, Jebaraj David Raja", "publication": "INTERNATIONAL JOURNAL OF ADVANCED MANUFACTURING TECHNOLOGY", "year_of_publication": 2022, "UT": "WOS:000856608200001", "base_material": "Ti–6Al–4V", "base_young_modulus": "-", "base_yield_strength": "-", "base_ultimate_strength": "-", "base_elongation": "-", "weld_material": "Ti–6Al–4V", "weld_young_modulus": "-", "weld_yield_strength": "-", "weld_ultimate_strength": "-", "weld_elongation": "-", "processing": "-", "welding_joint": "Butt Joint", "welding_method": "Friction Stir Welding (FSW)", "welding_voltage": "-", "welding_current": "-", "welding_speed": 0.67, "preheat_temp": "-", "welding_env": "Ar shielding gas", "residual_stress": "Tensile residual stress (max 324 MPa) along the longitudinal direction, compressive stress outside the weld region", "fatigue_specimen_type": "Standard", "fatigue_specimen_thickness": 3, "fatigue_test_type": "Axial", "fatigue_temp": "-", "fatigue_env": "-", "load_ratio": 0.1, "frequency": 55, "fatigue_machine": "Zwick Roell Vibrophores platform", "fatigue_standard": "ASTM E466", "fatigue_test_control": "Stress", "stress_concentration": "-", "failure_location": "Stir zone"}}, {"id": "WELD2025:2592", "name": "Ti–6Al–4V | Butt Joint", "material_family": "Welded joint", "points": [[391.0, 15349.0, 0], [348.0, 31301.0, 0], [304.0, 33231.0, 0], [259.0, 47899.0, 0], [237.0, 82516.0, 0], [194.0, 121380.0, 0], [173.0, 138116.0, 0], [216.0, 191254.0, 0]], "conditions": {"material": "Ti–6Al–4V", "am_type": "Friction Stir Welding (FSW)", "load_ratio": "0.1", "test_type": "Axial", "temperature": "-", "surface_treatment": "-"},
