Repository: yunyunfanfan/S-PA-CBB

# S-PA-CBB

Official research code, processed curve records, evaluation outputs, and manuscript source for:

> **From Physics to Selective Generation: Conditional Brownian Bridges for Sparse S–N Curve Reconstruction and Fatigue Decision-Making**

S-PA-CBB reconstructs a complete probabilistic stress–life (S–N) curve from only two to four observed fatigue tests. The method first fits an interpretable Basquin state, diagnoses whether that state is sufficient, and applies a ControlNet-style conditional Brownian-bridge residual only to curves that benefit from correction.

File: external_data/weld2025_disjoint_curves.json (part 98 of 223)
"metadata": {"dataset_id": 2592, "title": "Microstructure evolution and high cycle fatigue failure behavior of friction stir-welded Ti-6Al-4V at varying welding speeds", "doi": "10.1007/s00170-022-10161-y", "authors": "Mashinini, Peter Madindwa; Dinaharan, Isaac; Hattingh, Danie Gerhardus; Selvam, Jebaraj David Raja", "publication": "INTERNATIONAL JOURNAL OF ADVANCED MANUFACTURING TECHNOLOGY", "year_of_publication": 2022, "UT": "WOS:000856608200001", "base_material": "Ti–6Al–4V", "base_young_modulus": "-", "base_yield_strength": "-", "base_ultimate_strength": "-", "base_elongation": "-", "weld_material": "Ti–6Al–4V", "weld_young_modulus": "-", "weld_yield_strength": "-", "weld_ultimate_strength": "-", "weld_elongation": "-", "processing": "-", "welding_joint": "Butt Joint", "welding_method": "Friction Stir Welding (FSW)", "welding_voltage": "-", "welding_current": "-", "welding_speed": 1.33, "preheat_temp": "-", "welding_env": "Ar shielding gas", "residual_stress": "Tensile residual stress (max 324 MPa) along the longitudinal direction, compressive stress outside the weld region", "fatigue_specimen_type": "Standard", "fatigue_specimen_thickness": 3, "fatigue_test_type": "Axial", "fatigue_temp": "-", "fatigue_env": "-", "load_ratio": 0.1, "frequency": 55, "fatigue_machine": "Zwick Roell Vibrophores platform", "fatigue_standard": "ASTM E466", "fatigue_test_control": "Stress", "stress_concentration": "-", "failure_location": "Stir zone"}}, {"id": "WELD2025:2593", "name": "Ti–6Al–4V | Butt Joint", "material_family": "Welded joint", "points": [[388.0, 28291.0, 0], [345.0, 45064.0, 0], [301.0, 147542.0, 0], [261.0, 152330.0, 0], [233.0, 1461123.0, 0]], "conditions": {"material": "Ti–6Al–4V", "am_type": "Friction Stir Welding (FSW)", "load_ratio": "0.1", "test_type": "Axial", "temperature": "-", "surface_treatment": "-"}, "metadata": {"dataset_id": 2593, "title": "Microstructure evolution and high cycle fatigue failure behavior of friction stir-welded Ti-6Al-4V at varying welding speeds", "doi": "10.1007/s00170-022-10161-y", "authors": "Mashinini, Peter Madindwa; Dinaharan, Isaac; Hattingh, Danie Gerhardus; Selvam, Jebaraj David Raja", "publication": "INTERNATIONAL JOURNAL OF ADVANCED MANUFACTURING TECHNOLOGY", "year_of_publication": 2022, "UT": "WOS:000856608200001", "base_material": "Ti–6Al–4V", "base_young_modulus": "-", "base_yield_strength": "-", "base_ultimate_strength": "-", "base_elongation": "-", "weld_material": "Ti–6Al–4V", "weld_young_modulus": "-", "weld_yield_strength": "-", "weld_ultimate_strength": "-", "weld_elongation": "-", "processing": "-", "welding_joint": "Butt Joint", "welding_method": "Friction Stir Welding (FSW)", "welding_voltage": "-", "welding_current": "-", "welding_speed": 2.0, "preheat_temp": "-", "welding_env": "Ar shielding gas", "residual_stress": "Tensile residual stress (max 324 MPa) along the longitudinal direction, compressive stress outside the weld region", "fatigue_specimen_type": "Standard", "fatigue_specimen_thickness": 3, "fatigue_test_type": "Axial", "fatigue_temp": "-", "fatigue_env": "-", "load_ratio": 0.1, "frequency": 55, "fatigue_machine": "Zwick Roell Vibrophores platform", "fatigue_standard": "ASTM E466", "fatigue_test_control": "Stress", "stress_concentration": "-", "failure_location": "Stir zone"}}, {"id": "WELD2025:2594", "name": "Ti–6Al–4V | Butt Joint", "material_family": "Welded joint", "points": [[391.0, 30062.0, 0], [347.0, 18535.0, 0], [304.0, 28938.0, 0], [261.0, 111036.0, 0], [238.0, 389401.0, 0], [216.0, 374471.0, 0], [195.0, 430213.0, 0], [172.0, 382055.0, 0]], "conditions": {"material": "Ti–6Al–4V", "am_type": "Friction Stir Welding (FSW)", "load_ratio": "0.1", "test_type": "Axial", "temperature": "-", "surface_treatment": "-"}, "metadata": {"dataset_id": 2594, "title": "Microstructure evolution and high cycle fatigue failure behavior of friction stir-welded Ti-6Al-4V at varying welding speeds", "doi": "10.1007/s00170-022-10161-y", "authors": "Mashinini, Peter Madindwa; Dinaharan, Isaac; Hattingh, Danie Gerhardus; Selvam, Jebaraj David Raja", "publication": "INTERNATIONAL JOURNAL OF ADVANCED MANUFACTURING TECHNOLOGY", "year_of_publication": 2022, "UT": "WOS:000856608200001", "base_material": "Ti–6Al–4V", "base_young_modulus": "-", "base_yield_strength": "-", "base_ultimate_strength": "-", "base_elongation": "-", "weld_material": "Ti–6Al–4V", "weld_young_modulus": "-", "weld_yield_strength": "-", "weld_ultimate_strength": "-", "weld_elongation": "-", "processing": "-", "welding_joint": "Butt Joint", "welding_method": "Friction Stir Welding (FSW)", "welding_voltage": "-", "welding_current": "-", "welding_speed": 2.67, "preheat_temp": "-", "welding_env": "Ar shielding gas", "residual_stress": "Tensile residual stress (max 324 MPa) along the longitudinal direction, compressive stress outside the weld region", "fatigue_specimen_type": "Standard", "fatigue_specimen_thickness": 3, "fatigue_test_type": "Axial", "fatigue_temp": "-", "fatigue_env": "-", "load_ratio": 0.1, "frequency": 55, "fatigue_machine": "Zwick Roell Vibrophores platform", "fatigue_standard": "ASTM E466", "fatigue_test_control": "Stress", "stress_concentration": "-", "failure_location": "Stir zone"}}, {"id": "WELD2025:2595", "name": "Ti–6Al–4V | Butt Joint", "material_family": "Welded joint", "points": [[405.0, 35500.0, 0], [360.0, 46200.0, 0], [315.0, 104000.0, 0], [268.0, 198000.0, 0], [223.0, 1410000.0, 0], [202.0, 4980000.0, 0]], "conditions": {"material": "Ti–6Al–4V", "am_type": "Friction Stir Welding (FSW)", "load_ratio": "0.1", "test_type": "Axial", "temperature": "-", "surface_treatment": "-"}, "metadata": {"dataset_id": 2595, "title": "Microstructure evolution and high cycle fatigue failure behavior of friction stir-welded Ti-6Al-4V at varying welding speeds", "doi": "10.1007/s00170-022-10161-y", "authors": "Mashinini, Peter Madindwa; Dinaharan, Isaac; Hattingh, Danie Gerhardus; Selvam, Jebaraj David Raja", "publication": "INTERNATIONAL JOURNAL OF ADVANCED MANUFACTURING TECHNOLOGY", "year_of_publication": 2022, "UT": "WOS:000856608200001", "base_material": "Ti–6Al–4V", "base_young_modulus": "-", "base_yield_strength": "-", "base_ultimate_strength": "-", "base_elongation": "-", "weld_material": "Ti–6Al–4V", "weld_young_modulus": "-", "weld_yield_strength": "-", "weld_ultimate_strength": "-", "weld_elongation": "-", "processing": "-", "welding_joint": "Butt Joint", "welding_method": "Friction Stir Welding (FSW)", "welding_voltage": "-", "welding_current": "-", "welding_speed": 3.33, "preheat_temp": "-", "welding_env": "Ar shielding gas", "residual_stress": "Tensile residual stress (max 324 MPa) along the longitudinal direction, compressive stress outside the weld region", "fatigue_specimen_type": "Standard", "fatigue_specimen_thickness": 3, "fatigue_test_type": "Axial", "fatigue_temp": "-", "fatigue_env": "-", "load_ratio": 0.1, "frequency": 55, "fatigue_machine": "Zwick Roell Vibrophores platform", "fatigue_standard": "ASTM E466", "fatigue_test_control": "Stress", "stress_concentration": "-", "failure_location": "Stir zone"}}, {"id": "WELD2025:2596", "name": "Ti–6Al–4V | Butt Joint", "material_family": "Welded joint", "points": [[673.0, 7850.0, 0], [629.0, 10824.0, 0], [581.0, 16469.0, 0], [537.0, 22486.0, 0], [468.0, 34470.0, 0], [494.0, 47429.0, 0], [444.0, 1206053.0, 0]], "conditions": {"material": "Ti–6Al–4V", "am_type": "Friction Stir Welding (FSW)", "load_ratio": "0.1", "test_type": "Axial", "temperature": "-", "surface_treatment": "Polished"}, "metadata": {"dataset_id": 2596, "title": "Microstructure evolution and high cycle fatigue failure behavior of friction stir-welded Ti-6Al-4V at varying welding speeds", "doi": "10.1007/s00170-022-10161-y", "authors": "Mashinini, Peter Madindwa; Dinaharan, Isaac; Hattingh, Danie Gerhardus; Selvam, Jebaraj David Raja", "publication": "INTERNATIONAL JOURNAL OF ADVANCED MANUFACTURING TECHNOLOGY", "year_of_publication": 2022, "UT": "WOS:000856608200001", "base_material": "Ti–6Al–4V", "base_young_modulus": "-", "base_yield_strength": "-", "base_ultimate_strength": "-", "base_elongation": "-", "weld_material": "Ti–6Al–4V", "weld_young_modulus": "-", "weld_yield_strength": "-", "weld_ultimate_strength": "-", "weld_elongation": "-", "processing": "Polished", "welding_joint": "Butt Joint", "welding_method": "Friction Stir Welding (FSW)", "welding_voltage": "-", "welding_current": "-", "welding_speed": 0.67, "preheat_temp": "-", "welding_env": "Ar shielding gas", "residual_stress": "Tensile residual stress (max 324 MPa) along the longitudinal direction, compressive stress outside the weld region", "fatigue_specimen_type": "Standard", "fatigue_specimen_thickness": 3, "fatigue_test_type": "Axial", "fatigue_temp": "-", "fatigue_env": "-", "load_ratio": 0.1, "frequency": 55, "fatigue_machine": "Zwick Roell Vibrophores platform", "fatigue_standard": "ASTM E466", "fatigue_test_control": "Stress", "stress_concentration": "-", "failure_location": "Stir zone"}}, {"id": "WELD2025:2597", "name": "Ti–6Al–4V | Butt Joint", "material_family": "Welded joint", "points": [[717.0, 7075.0, 0], [630.0, 7078.0, 0], [670.0, 21716.0, 0], [583.0, 21299.0, 0], [536.0, 93304.0, 0], [490.0, 104519.0, 0], [445.0, 112560.0, 0], [399.0, 5181254.0, 0]], "conditions": {"material": "Ti–6Al–4V", "am_type": "Friction Stir Welding (FSW)", "load_ratio": "0.1", "test_type": "Axial", "temperature": "-", "surface_treatment": "Polished"}, "metadata": {"dataset_id": 2597, "title": "Microstructure evolution and high cycle fatigue failure behavior of friction stir-welded Ti-6Al-4V at varying welding speeds", "doi": "10.1007/s00170-022-10161-y", "authors": "Mashinini, Peter Madindwa; Dinaharan, Isaac; Hattingh, Danie Gerhardus; Selvam, Jebaraj David Raja", "publication": "INTERNATIONAL JOURNAL OF ADVANCED MANUFACTURING TECHNOLOGY", "year_of_publication": 2022, "UT": "WOS:000856608200001", "base_material": "Ti–6Al–4V", "base_young_modulus": "-", "base_yield_strength": "-", "base_ultimate_strength": "-", "base_elongation": "-", "weld_material": "Ti–6Al–4V", "weld_young_modulus": "-", "weld_yield_strength": "-", "weld_ultimate_strength": "-", "weld_elongation": "-", "processing": "Polished", "welding_joint": "Butt Joint", "welding_method": "Friction Stir Welding (FSW)", "welding_voltage": "-", "welding_current": "-", "welding_speed": 1.33, "preheat_temp": "-", "welding_env": "Ar shielding gas", "residual_stress": "Tensile residual stress (max 324 MPa) along the longitudinal direction, compressive stress outside the weld region", "fatigue_specimen_type": "Standard", "fatigue_specimen_thickness": 3, "fatigue_test_type": "Axial", "fatigue_temp": "-", "fatigue_env": "-", "load_ratio": 0.1, "frequency": 55, "fatigue_machine": "Zwick Roell Vibrophores platform", "fatigue_standard": "ASTM E466", "fatigue_test_control": "Stress", "stress_concentration": "-", "failure_location": "Stir zone"}}, {"id": "WELD2025:2598", "name": "Ti–6Al–4V | Butt Joint", "material_family": "Welded joint", "points": [[668.0, 14478.0, 0], [713.0, 36119.0, 0], [626.0, 44902.0, 0], [577.0, 97495.0, 0], [536.0, 124267.0, 0], [556.0, 337905.0, 0], [487.0, 1566880.0, 0], [441.0, 4715098.0, 0]], "conditions": {"material": "Ti–6Al–4V", "am_type": "Friction Stir Welding (FSW)", "load_ratio": "0.1", "test_type": "Axial", "temperature": "-", "surface_treatment": "Polished"}, "metadata": {"dataset_id": 2598, "title": "Microstructure evolution and high cycle fatigue failure behavior of friction stir-welded Ti-6Al-4V at varying welding speeds", "doi": "10.1007/s00170-022-10161-y", "authors": "Mashinini, Peter Madindwa; Dinaharan, Isaac; Hattingh, Danie Gerhardus; Selvam, Jebaraj David Raja", "publication": "INTERNATIONAL JOURNAL OF ADVANCED MANUFACTURING TECHNOLOGY", "year_of_publication": 2022, "UT": "WOS:000856608200001", "base_material": "Ti–6Al–4V", "base_young_modulus": "-", "base_yield_strength": "-", "base_ultimate_strength": "-", "base_elongation": "-", "weld_material": "Ti–6Al–4V", "weld_young_modulus": "-", "weld_yield_strength": "-", "weld_ultimate_strength": "-", "weld_elongation": "-", "processing": "Polished", "welding_joint": "Butt Joint", "welding_method": "Friction Stir Welding (FSW)", "welding_voltage": "-", "welding_current": "-", "welding_speed": 2.0, "preheat_temp": "-", "welding_env": "Ar shielding gas", "residual_stress": "Tensile residual stress (max 324 MPa) along the longitudinal direction, compressive stress outside the weld region", "fatigue_specimen_type": "Standard", "fatigue_specimen_thickness": 3, "fatigue_test_type": "Axial", "fatigue_temp": "-", "fatigue_env": "-", "load_ratio": 0.1, "frequency": 55, "fatigue_machine": "Zwick Roell Vibrophores platform", "fatigue_standard": "ASTM E466", "fatigue_test_control": "Stress", "stress_concentration": "-", "failure_location": "Stir zone"}}, {"id": "WELD2025:2599", "name": "Ti–6Al–4V | Butt Joint", "material_family": "Welded joint", "points": [[715.0, 7359.0, 0], [673.0, 10352.0, 0], [628.0, 29657.0, 0], [538.0, 68694.0, 0], [445.0, 180876.0, 0], [401.0, 3388084.0, 0]], "conditions": {"material": "Ti–6Al–4V", "am_type": "Friction Stir Welding (FSW)", "load_ratio": "0.1", "test_type": "Axial", "temperature": "-", "surface_treatment": "Polished"}, "metadata": {"dataset_id": 2599, "title": "Microstructure evolution and high cycle fatigue failure behavior of friction stir-welded Ti-6Al-4V at varying welding speeds", "doi": "10.1007/s00170-022-10161-y", "authors": "Mashinini, Peter Madindwa; Dinaharan, Isaac; Hattingh, Danie Gerhardus; Selvam, Jebaraj David Raja", "publication": "INTERNATIONAL JOURNAL OF ADVANCED MANUFACTURING TECHNOLOGY", "year_of_publication": 2022, "UT": "WOS:000856608200001", "base_material": "Ti–6Al–4V", "base_young_modulus": "-", "base_yield_strength": "-", "base_ultimate_strength": "-", "base_elongation": "-", "weld_material": "Ti–6Al–4V", "weld_young_modulus": "-", "weld_yield_strength": "-", "weld_ultimate_strength": "-", "weld_elongation": "-", "processing": "Polished", "welding_joint": "Butt Joint", "welding_method": "Friction Stir Welding (FSW)", "welding_voltage": "-", "welding_current": "-", "welding_speed": 2.67, "preheat_temp": "-", "welding_env": "Ar shielding gas", "residual_stress": "Tensile residual stress (max 324 MPa) along the longitudinal direction, compressive stress outside the weld region", "fatigue_specimen_type": "Standard", "fatigue_specimen_thickness": 3, "fatigue_test_type": "Axial", "fatigue_temp": "-", "fatigue_env": "-", "load_ratio": 0.1, "frequency": 55, "fatigue_machine": "Zwick Roell Vibrophores platform", "fatigue_standard": "ASTM E466", "fatigue_test_control": "Stress", "stress_concentration": "-", "failure_location": "Stir zone"}}, {"id": "WELD2025:2600", "name": "Ti–6Al–4V | Butt Joint", "material_family": "Welded joint", "points": [[719.0, 10612.0, 0], [675.0, 20275.0, 0], [628.0, 24339.0, 0], [580.0, 21931.0, 0], [536.0, 25065.0, 0], [445.0, 105037.0, 0], [358.0, 372255.0, 0], [310.0, 5130991.0, 0]], "conditions": {"material": "Ti–6Al–4V", "am_type": "Friction Stir Welding (FSW)", "load_ratio": "0.1", "test_type": "Axial", "temperature": "-", "surface_treatment": "Polished"}, "metadata": {"dataset_id": 2600, "title": "Microstructure evolution and high cycle fatigue failure behavior of friction stir-welded Ti-6Al-4V at varying welding speeds", "doi": "10.1007/s00170-022-10161-y", "authors": "Mashinini, Peter Madindwa; Dinaharan, Isaac; Hattingh, Danie Gerhardus; Selvam, Jebaraj David Raja", "publication": "INTERNATIONAL JOURNAL OF ADVANCED MANUFACTURING TECHNOLOGY", "year_of_publication": 2022, "UT": "WOS:000856608200001", "base_material": "Ti–6Al–4V", "base_young_modulus": "-", "base_yield_strength": "-", "base_ultimate_strength": "-", "base_elongation": "-", "weld_material": "Ti–6Al–4V", "weld_young_modulus": "-", "weld_yield_strength": "-", "weld_ultimate_strength": "-", "weld_elongation": "-", "processing": "Polished", "welding_joint": "Butt Joint", "welding_method": "Friction Stir Welding (FSW)", "welding_voltage": "-", "welding_current": "-", "welding_speed": 3.33, "preheat_temp": "-", "welding_env": "Ar shielding gas", "residual_stress": "Tensile residual stress (max 324 MPa) along the longitudinal direction, compressive stress outside the weld region", "fatigue_specimen_type": "Standard", "fatigue_specimen_thickness": 3, "fatigue_test_type": "Axial", "fatigue_temp": "-", "fatigue_env": "-", "load_ratio": 0.1, "frequency": 55, "fatigue_machine": "Zwick Roell Vibrophores platform", "fatigue_standard": "ASTM E466", "fatigue_test_control": "Stress", "stress_concentration": "-", "failure_location": "Stir zone"}}, {"id": "WELD2025:2603", "name": "GA 590 FB steel | Lap Joint (0 mm gap)", "material_family": "Welded joint", "points": [[273.0, 23590.0, 0], [273.0, 28660.0, 0], [276.0, 30928.0, 0], [220.0, 59423.0, 0], [219.0, 67471.0, 0], [220.0, 87715.0, 0], [164.0, 248857.0, 0], [165.0, 367323.0, 0], [165.0, 383213.0, 0], [108.0, 1967695.0, 1]], "conditions": {"material": "GA 590 FB steel", "am_type": "T-GMAW (Tandem Gas Metal Arc Welding)", "load_ratio": "0.1", "test_type": "Axial", "temperature": "-", "surface_treatment": "-"}, "metadata": {"dataset_id": 2603, "title": "Improvement of fatigue performance by applying tandem GMAW in lap joints with gaps", "doi": "10.1007/s00170-023-12057-x", "authors": "Kim, Dong-Yoon; Kim, Gwang-Gook; Yu, Jiyoung; Kim, Dongcheol; Kim, Young-Min; Park, Junhong", "publication": "INTERNATIONAL JOURNAL OF ADVANCED MANUFACTURING TECHNOLOGY", "year_of_publication": 2023, "UT": "WOS:001041552700002", "base_material": "GA 590 FB steel", "base_young_modulus": "-", "base_yield_strength": 583, "base_ultimate_strength": 610, "base_elongation": 25, "weld_material": "AWS A5.18 ER70S-3", "weld_young_modulus": "-", "weld_yield_strength": 440, "weld_ultimate_strength": 560, "weld_elongation": 28, "processing": "-", "welding_joint": "Lap Joint (0 mm gap)", "welding_method": "T-GMAW (Tandem Gas Metal Arc Welding)", "welding_voltage": "12.4, 22.7", "welding_current": "122, 123", "welding_speed": 13.33, "preheat_temp": "-", "welding_env": "90% Ar + 10% CO2 shielding gas, 25 L/min flow rate", "residual_stress": "-", "fatigue_specimen_type": "Lap fillet joint", "fatigue_specimen_thickness": 2.3, "fatigue_test_type": "Axial", "fatigue_temp": "-", "fatigue_env": "-", "load_ratio": 0.1, "frequency": 40, "fatigue_machine": "Instron Co. (100 kN max load)", "fatigue_standard": "ASTM E466", "fatigue_test_control": "Stress", "stress_concentration": "-", "failure_location": "Weld toe, Weld root"}}, {"id": "WELD2025:2604", "name": "GA 590 FB steel | Lap Joint (1 mm gap)", "material_family": "Welded joint", "points": [[276.0, 4339.0, 0], [276.0, 4723.0, 0], [220.0, 6920.0, 0], [220.0, 7660.0, 0], [165.0, 18980.0, 0], [164.0, 20483.0, 0], [165.0, 22104.0, 0], [110.0, 73697.0, 0], [109.0, 83679.0, 0], [82.0, 333057.0, 0], [83.0, 350403.0, 0], [54.0, 2025656.0, 1]], "conditions": {"material": "GA 590 FB steel", "am_type": "T-GMAW (Tandem Gas Metal Arc Welding)", "load_ratio": "0.1", "test_type": "Axial", "temperature": "-", "surface_treatment": "-"}, "metadata": {"dataset_id": 2604, "title": "Improvement of fatigue performance by applying tandem GMAW in lap joints with gaps", "doi": "10.1007/s00170-023-12057-x", "authors": "Kim, Dong-Yoon; Kim, Gwang-Gook; Yu, Jiyoung; Kim, Dongcheol; Kim, Young-Min; Park, Junhong", "publication": "INTERNATIONAL JOURNAL OF ADVANCED MANUFACTURING TECHNOLOGY", "year_of_publication": 2023, "UT": "WOS:001041552700002", "base_material": "GA 590 FB steel", "base_young_modulus": "-", "base_yield_strength": 583, "base_ultimate_strength": 610, "base_elongation": 25, "weld_material": "AWS A5.18 ER70S-3", "weld_young_modulus": "-", "weld_yield_strength": 440, "weld_ultimate_strength": 560, "weld_elongation": 28, "processing": "-", "welding_joint": "Lap Joint (1 mm gap)", "welding_method": "T-GMAW (Tandem Gas Metal Arc Welding)", "welding_voltage": "12.4, 22.7", "welding_current": "122, 123", "welding_speed": 13.33, "preheat_temp": "-", "welding_env": "90% Ar + 10% CO2 shielding gas, 25 L/min flow rate", "residual_stress": "-", "fatigue_specimen_type": "Lap fillet joint", "fatigue_specimen_thickness": 2.3, "fatigue_test_type": "Axial", "fatigue_temp": "-", "fatigue_env": "-", "load_ratio": 0.1, "frequency": 40, "fatigue_machine": "Instron Co. (100 kN max load)", "fatigue_standard": "ASTM E466", "fatigue_test_control": "Stress", "stress_concentration": "-", "failure_location": "Weld toe, Weld root"}}, {"id": "WELD2025:2605", "name": "GA 590 FB steel | Lap Joint (0 mm gap)", "material_family": "Welded joint", "points": [[271.0, 5408.0, 0], [272.0, 5454.0, 0], [275.0, 5986.0, 0], [222.0, 11796.0, 0], [221.0, 14454.0, 0], [219.0, 15467.0, 0], [166.0, 39639.0, 0], [165.0, 45777.0, 0], [165.0, 47352.0, 0], [111.0, 131050.0, 0], [109.0, 142637.0, 0], [110.0, 152624.0, 0], [82.0, 422143.0, 0], [82.0, 491627.0, 0], [82.0, 553499.0, 0], [56.0, 2008303.0, 1]], "conditions": {"material": "GA 590 FB steel", "am_type": "Single-wire GMAW (Cold Metal Transfer - CMT)", "load_ratio": "0.1", "test_type": "Axial", "temperature": "-", "surface_treatment": "-"}, "metadata": {"dataset_id": 2605, "title": "Improvement of fatigue performance by applying tandem GMAW in lap joints with gaps", "doi": "10.1007/s00170-023-12057-x", "authors": "Kim, Dong-Yoon; Kim, Gwang-Gook; Yu, Jiyoung; Kim, Dongcheol; Kim, Young-Min; Park, Junhong", "publication": "INTERNATIONAL JOURNAL OF ADVANCED MANUFACTURING TECHNOLOGY", "year_of_publication": 2023, "UT": "WOS:001041552700002", "base_material": "GA 590 FB steel", "base_young_modulus": "-", "base_yield_strength": 583, "base_ultimate_strength": 610, "base_elongation": 25, "weld_material": "AWS A5.18 ER70S-3", "weld_young_modulus": "-", "weld_yield_strength": 440, "weld_ultimate_strength": 560, "weld_elongation": 28, "processing": "-", "welding_joint": "Lap Joint (0 mm gap)", "welding_method": "Single-wire GMAW (Cold Metal Transfer - CMT)", "welding_voltage": 21.2, "welding_current": 220, "welding_speed": 13.33, "preheat_temp": "-", "welding_env": "90% Ar + 10% CO2 shielding gas, 25 L/min flow rate", "residual_stress": "-", "fatigue_specimen_type": "Lap fillet joint", "fatigue_specimen_thickness": 2.3, "fatigue_test_type": "Axial", "fatigue_temp": "-", "fatigue_env": "-", "load_ratio": 0.1, "frequency": 40, "fatigue_machine": "Instron Co. (100 kN max load)", "fatigue_standard": "ASTM E466", "fatigue_test_control": "Stress", "stress_concentration": "-", "failure_location": "Weld toe, Weld root"}}, {"id": "WELD2025:2606", "name": "GA 590 FB steel | Lap Joint (1 mm gap)", "material_family": "Welded joint", "points": [[273.0, 2940.0, 0], [273.0, 3602.0, 0], [273.0, 3790.0, 0], [219.0, 5892.0, 0], [219.0, 6147.0, 0], [164.0, 11230.0, 0], [110.0, 40747.0, 0], [82.0, 80333.0, 0], [82.0, 84518.0, 0], [56.0, 395300.0, 0], [56.0, 437577.0, 0], [42.0, 971118.0, 0], [42.0, 996143.0, 0], [27.0, 1998993.0, 0], [28.0, 2015570.0, 1]], "conditions": {"material": "GA 590 FB steel", "am_type": "Single-wire GMAW (Cold Metal Transfer - CMT)", "load_ratio": "0.1", "test_type": "Axial", "temperature": "-", "surface_treatment": "-"}, "metadata": {"dataset_id": 2606, "title": "Improvement of fatigue performance by applying tandem GMAW in lap joints with gaps", "doi": "10.1007/s00170-023-12057-x", "authors": "Kim, Dong-Yoon; Kim, Gwang-Gook; Yu, Jiyoung; Kim, Dongcheol; Kim, Young-Min; Park, Junhong", "publication": "INTERNATIONAL JOURNAL OF ADVANCED MANUFACTURING TECHNOLOGY", "year_of_publication": 2023, "UT": "WOS:001041552700002", "base_material": "GA 590 FB steel", "base_young_modulus": "-", "base_yield_strength": 583, "base_ultimate_strength": 610, "base_elongation": 25, "weld_material": "AWS A5.18 ER70S-3", "weld_young_modulus": "-", "weld_yield_strength": 440, "weld_ultimate_strength": 560, "weld_elongation": 28, "processing": "-", "welding_joint": "Lap Joint (1 mm gap)", "welding_method": "Single-wire GMAW (Cold Metal Transfer - CMT)", "welding_voltage": 21.2, "welding_current": 220, "welding_speed": 13.33, "preheat_temp": "-", "welding_env": "90% Ar + 10% CO2 shielding gas, 25 L/min flow rate", "residual_stress": "-", "fatigue_specimen_type": "Lap fillet joint", "fatigue_specimen_thickness": 2.3, "fatigue_test_type": "Axial", "fatigue_temp": "-", "fatigue_env": "-", "load_ratio": 0.1, "frequency": 40, "fatigue_machine": "Instron Co. (100 kN max load)", "fatigue_standard": "ASTM E466", "fatigue_test_control": "Stress", "stress_concentration": "-", "failure_location": "Weld toe, Weld root"}}, {"id": "WELD2025:2607", "name": "M490 steel | T-Joint", "material_family": "Welded joint", "points": [[397.0, 100312.0, 0], [349.0, 164999.0, 0], [272.0, 297616.0, 0]], "conditions": {"material": "M490 steel", "am_type": "-", "load_ratio": "-", "test_type": "Multiaxial", "temperature": "-", "surface_treatment": "-"}, "metadata": {"dataset_id": 2607, "title": "Fatigue finite element analysis on the effect of welding joint type on fatigue life and crack location of a tubular member", "doi": "10.1007/s00419-019-01513-4", "authors": "Chang, Kyong-Ho; Kang, Seong-Uk; Wang, Zhen-Ming; Muzaffer, Shazia; Hirohata, Mikihito", "publication": "ARCHIVE OF APPLIED MECHANICS", "year_of_publication": 2019, "UT": "WOS:000466859300014", "base_material": "M490 steel", "base_young_modulus": "-", "base_yield_strength": "-", "base_ultimate_strength": "-", "base_elongation": "-", "weld_material": "-", "weld_young_modulus": "-", "weld_yield_strength": "-", "weld_ultimate_strength": "-", "weld_elongation": "-", "processing": "-", "welding_joint": "T-Joint", "welding_method": "-", "welding_voltage": "-", "welding_current": "-", "welding_speed": "-", "preheat_temp": "-", "welding_env": "-", "residual_stress": "Maximum tensile stress values in longitudinal (~346 MPa), thickness (~240 MPa), and circumferential (~730 MPa) directions", "fatigue_specimen_type": "Tubular", "fatigue_specimen_thickness": "-", "fatigue_test_type": "Multiaxial", "fatigue_temp": "-", "fatigue_env": "-", "load_ratio": "-", "frequency": "-", "fatigue_machine": "-", "fatigue_standard": "IIW, API, DNV", "fatigue_test_control": "Displacement control", "stress_concentration": "-", "failure_location": "Weld toe"}}, {"id": "WELD2025:2608", "name": "M490 steel | K-Joint", "material_family": "Welded joint", "points": [[432.0, 57813.0, 0], [368.0, 80991.0, 0], [325.0, 234645.0, 0]], "conditions": {"material": "M490 steel", "am_type": "-", "load_ratio": "-", "test_type": "Multiaxial", "temperature": "-", "surface_treatment": "-"}, "metadata": {"dataset_id": 2608, "title": "Fatigue finite element analysis on the effect of welding joint type on fatigue life and crack location of a tubular member", "doi": "10.1007/s00419-019-01513-4", "authors": "Chang, Kyong-Ho; Kang, Seong-Uk; Wang, Zhen-Ming; Muzaffer, Shazia; Hirohata, Mikihito", "publication": "ARCHIVE OF APPLIED MECHANICS", "year_of_publication": 2019, "UT": "WOS:000466859300014", "base_material": "M490 steel", "base_young_modulus": "-", "base_yield_strength": "-", "base_ultimate_strength": "-", "base_elongation": "-", "weld_material": "-", "weld_young_modulus": "-", "weld_yield_strength": "-", "weld_ultimate_strength": "-", "weld_elongation": "-", "processing": "-", "welding_joint": "K-Joint", "welding_method": "-", "welding_voltage": "-", "welding_current": "-", "welding_speed": "-", "preheat_temp": "-", "welding_env": "-", "residual_stress": "longitudinal (~420 MPa), thickness (~314 MPa), and circumferential (~720 MPa)", "fatigue_specimen_type": "Tubular", "fatigue_specimen_thickness": "-", "fatigue_test_type": "Multiaxial", "fatigue_temp": "-", "fatigue_env": "-", "load_ratio": "-", "frequency": "-", "fatigue_machine": "-", "fatigue_standard": "IIW, API, DNV", "fatigue_test_control": "Displacement control", "stress_concentration": "-", "failure_location": "Weld toe"}}, {"id": "WELD2025:2609", "name": "Aluminum 7075-T6 | Lap-shear joint", "material_family": "Welded joint", "points": [[70.0, 3990.0, 0], [60.0, 17900.0, 0], [45.0, 49000.0, 0], [36.0, 146000.0, 0], [30.0, 491000.0, 0], [20.0, 3190000.0, 0], [12.0, 43900000.0, 0]], "conditions": {"material": "Aluminum 7075-T6", "am_type": "Friction Stir Spot Welding (FSSW)", "load_ratio": "0.1", "test_type": "Axial", "temperature": "-", "surface_treatment": "-"}, "metadata": {"dataset_id": 2609, "title": "Fatigue life prediction of friction stir spot welds based on cyclic strain range with hardness distribution and finite element analysis", "doi": "10.1007/s00707-011-0603-y", "authors": "Ahmadi, Samrand Rash; Hassanifard, Soran; Pour, Masoud Mohammad", "publication": "ACTA MECHANICA", "year_of_publication": 2012, "UT": "WOS:000302239500013", "base_material": "Aluminum 7075-T6", "base_young_modulus": 71, "base_yield_strength": "-", "base_ultimate_strength": "-", "base_elongation": "-", "weld_material": "Aluminum 7075-T6 (FSSW)", "weld_young_modulus": 71, "weld_yield_strength": "-", "weld_ultimate_strength": "-", "weld_elongation": "-", "processing": "-", "welding_joint": "Lap-shear joint", "welding_method": "Friction Stir Spot Welding (FSSW)", "welding_voltage": "-", "welding_current": "-", "welding_speed": "-", "preheat_temp": "-", "welding_env": "-", "residual_stress": "-", "fatigue_specimen_type": "Lap-shear specimen", "fatigue_specimen_thickness": 2, "fatigue_test_type": "Axial", "fatigue_temp": "-", "fatigue_env": "-", "load_ratio": 0.1, "frequency": 10, "fatigue_machine": "Zwick/Amsler 250 kN servo-hydraulic machine", "fatigue_standard": "-", "fatigue_test_control": "Load", "stress_concentration": "-", "failure_location": "Weld nugget (cross-nugget failure)"}}, {"id": "WELD2025:2610", "name": "SM490Y steel (Japanese Industrial Standards) | In-plane gusset welded joint", "material_family": "Welded joint", "points": [[140.0, 276536.0, 0], [139.0, 613333.0, 0], [100.0, 989121.0, 0], [79.0, 3906082.0, 1], [78.0, 13850098.0, 1], [79.0, 15617768.0, 1], [79.0, 20515859.0, 1], [59.0, 22344208.0, 1]], "conditions": {"material": "SM490Y steel (Japanese Industrial Standards)", "am_type": "CO2 arc welding", "load_ratio": "-", "test_type": "Axial", "temperature": "-", "surface_treatment": "-"}, "metadata": {"dataset_id": 2610, "title": "Numerical simulations of fatigue crack initiation and propagation based on re-tensile plastic zone generating load criterion for in-plane gusset welded joints", "doi": "10.1007/s00773-009-0044-7", "authors": "Nagata, Yukinobu; Gotoh, Koji; Toyosada, Masahiro", "publication": "JOURNAL OF MARINE SCIENCE AND TECHNOLOGY", "year_of_publication": 2009, "UT": "WOS:000264527600010", "base_material": "SM490Y steel (Japanese Industrial Standards)", "base_young_modulus": "-", "base_yield_strength": 398, "base_ultimate_strength": "-", "base_elongation": "-", "weld_material": "-", "weld_young_modulus": "-", "weld_yield_strength": 402, "weld_ultimate_strength": "-", "weld_elongation": "-", "processing": "-", "welding_joint": "In-plane gusset welded joint", "welding_method": "CO2 arc welding", "welding_voltage": 25, "welding_current": "110-120", "welding_speed": 1.58, "preheat_temp": "-", "welding_env": "-", "residual_stress": "-", "fatigue_specimen_type": "In-plane gusset welded joint", "fatigue_specimen_thickness": 10, "fatigue_test_type": "Axial", "fatigue_temp": "-", "fatigue_env": "-", "load_ratio": "-", "frequency": 10, "fatigue_machine": "-", "fatigue_standard": "-", "fatigue_test_control": "-", "stress_concentration": "-", "failure_location": "Weld toe"}}, {"id": "WELD2025:2611", "name": "SM490Y steel (Japanese Industrial Standards) | In-plane gusset welded joint", "material_family": "Welded joint", "points": [[142.0, 243344.0, 0], [141.0, 513075.0, 0], [101.0, 771363.0, 0], [80.0, 1319372.0, 0], [55.0, 3857232.0, 0], [60.0, 4916430.0, 0], [60.0, 5331644.0, 0], [61.0, 15800685.0, 1]], "conditions": {"material": "SM490Y steel (Japanese Industrial Standards)", "am_type": "CO2 arc welding", "load_ratio": "-", "test_type": "Axial", "temperature": "-", "surface_treatment": "-"}, "metadata": {"dataset_id": 2611, "title": "Numerical simulations of fatigue crack initiation and propagation based on re-tensile plastic zone generating load criterion for in-plane gusset welded joints", "doi": "10.1007/s00773-009-0044-7", "authors": "Nagata, Yukinobu; Gotoh, Koji; Toyosada, Masahiro", "publication": "JOURNAL OF MARINE SCIENCE AND TECHNOLOGY", "year_of_publication": 2009, "UT": "WOS:000264527600010", "base_material": "SM490Y steel (Japanese Industrial Standards)", "base_young_modulus": "-", "base_yield_strength": 398, "base_ultimate_strength": "-", "base_elongation": "-", "weld_material": "-", "weld_young_modulus": "-", "weld_yield_strength": 402, "weld_ultimate_strength": "-", "weld_elongation": "-", "processing": "-", "welding_joint": "In-plane gusset welded joint", "welding_method": "CO2 arc welding", "welding_voltage": 25, "welding_current": "160-175", "welding_speed": 2.33, "preheat_temp": "-", "welding_env": "-", "residual_stress": "-", "fatigue_specimen_type": "In-plane gusset welded joint", "fatigue_specimen_thickness": 10, "fatigue_test_type": "Axial", "fatigue_temp": "-", "fatigue_env": "-", "load_ratio": "-", "frequency": 10, "fatigue_machine": "-", "fatigue_standard": "-", "fatigue_test_control": "-", "stress_concentration": "-", "failure_location": "Weld toe"}}, {"id": "WELD2025:2612", "name": "6063-T6 aluminum alloy | Butt Joint (double-sided)", "material_family": "Welded joint", "points": [[108.0, 907648.0, 0], [108.0, 967034.0, 0], [108.0, 1105474.0, 0], [99.0, 2045169.0, 0], [99.0, 2710248.0, 0], [91.0, 3085111.0, 0], [91.0, 3107094.0, 0], [91.0, 3678765.0, 0], [83.0, 6481145.0, 0], [83.0, 6954398.0, 0], [83.0, 7254950.0, 0], [82.0, 9960504.0, 0], [74.0, 10064808.0, 0], [74.0, 10207562.0, 0]], "conditions": {"material": "6063-T6 aluminum alloy", "am_type": "Friction Stir Welding (FSW)", "load_ratio": "0.1", "test_type": "Axial", "temperature": "25", "surface_treatment": "-"}, "metadata": {"dataset_id": 2612, "title": "Microstructural and mechanical analysis of 6063-T6 aluminum alloy joints bonded by friction stir welding", "doi": "10.1007/s10853-022-07541-w", "authors": "Su, MoLin; Qi, XueYan; Xu, LianYong; Feng, Qi; Han, YongDian; Zhao, Lei", "publication": "JOURNAL OF MATERIALS SCIENCE", "year_of_publication": 2022, "UT": "WOS:000834732700003", "base_material": "6063-T6 aluminum alloy", "base_young_modulus": "-", "base_yield_strength": "-", "base_ultimate_strength": 228, "base_elongation": "-", "weld_material": "6063-T6 aluminum alloy", "weld_young_modulus": "-", "weld_yield_strength": "-", "weld_ultimate_strength": 187, "weld_elongation": 12.5, "processing": "-", "welding_joint": "Butt Joint (double-sided)", "welding_method": "Friction Stir Welding (FSW)", "welding_voltage": "-", "welding_current": "-", "welding_speed": 16.67, "preheat_temp": "-", "welding_env": "-", "residual_stress": "-", "fatigue_specimen_type": "Dog-bone shaped", "fatigue_specimen_thickness": 10, "fatigue_test_type": "Axial", "fatigue_temp": 25, "fatigue_env": "-", "load_ratio": 0.1, "frequency": "80–120", "fatigue_machine": "GPS-100 fatigue device", "fatigue_standard": "GBT3075", "fatigue_test_control": "Stress", "stress_concentration": "-", "failure_location": "TMAZ or HAZ near advancing side"}}, {"id": "WELD2025:2613", "name": "6063-T6 aluminum alloy | Butt Joint (single-sided)", "material_family": "Welded joint", "points": [[102.0, 294682.0, 0], [102.0, 329827.0, 0], [102.0, 369163.0, 0], [94.0, 560748.0, 0], [94.0, 584948.0, 0], [94.0, 687832.0, 0], [86.0, 870148.0, 0], [86.0, 1015956.0, 0], [86.0, 1153317.0, 0], [78.0, 1040852.0, 0], [78.0, 1501043.0, 0], [78.0, 1777426.0, 0], [70.0, 2297757.0, 0], [70.0, 2518180.0, 0], [70.0, 3045686.0, 0], [70.0, 10011064.0, 0], [62.0, 10049590.0, 0], [62.0, 10409735.0, 0]], "conditions": {"material": "6063-T6 aluminum alloy", "am_type": "Friction Stir Welding (FSW)", "load_ratio": "0.1", "test_type": "Axial", "temperature": "25", "surface_treatment": "-"}, "metadata": {"dataset_id": 2613, "title": "Microstructural and mechanical analysis of 6063-T6 aluminum alloy joints bonded by friction stir welding", "doi": "10.1007/s10853-022-07541-w", "authors": "Su, MoLin; Qi, XueYan; Xu, LianYong; Feng, Qi; Han, YongDian; Zhao, Lei", "publication": "JOURNAL OF MATERIALS SCIENCE", "year_of_publication": 2022, "UT": "WOS:000834732700003", "base_material": "6063-T6 aluminum alloy", "base_young_modulus": "-", "base_yield_strength": "-", "base_ultimate_strength": 228, "base_elongation": "-", "weld_material": "6063-T6 aluminum alloy", "weld_young_modulus": "-", "weld_yield_strength": "-", "weld_ultimate_strength": 173, "weld_elongation": 8.5, "processing": "-", "welding_joint": "Butt Joint (single-sided)", "welding_method": "Friction Stir Welding (FSW)", "welding_voltage": "-", "welding_current": "-", "welding_speed": 16.67, "preheat_temp": "-", "welding_env": "-", "residual_stress": "-", "fatigue_specimen_type": "Dog-bone shaped", "fatigue_specimen_thickness": 10, "fatigue_test_type": "Axial", "fatigue_temp": 25, "fatigue_env": "-", "load_ratio": 0.1, "frequency": "80–120", "fatigue_machine": "GPS-100 fatigue device", "fatigue_standard": "GBT3075", "fatigue_test_control": "Stress", "stress_concentration": "-", "failure_location": "Weld root, TMAZ or HAZ near advancing side"}}, {"id": "WELD2025:2614", "name": "Low-carbon steel (St3sp) | Cruciform joint", "material_family": "Welded joint", "points": [[202.0, 110000.0, 0], [173.0, 353000.0, 0], [164.0, 384000.0, 0], [139.0, 579000.0, 0], [144.0, 616000.0, 0], [128.0, 1410000.0, 0], [142.0, 1520000.0, 0], [111.0, 1930000.0, 0]], "conditions": {"material": "Low-carbon steel (St3sp)", "am_type": "Manual electric arc welding", "load_ratio": "0.25, -0.25", "test_type": "Four-point bending", "temperature": "-", "surface_treatment": "-"}, "metadata": {"dataset_id": 2614, "title": "Enhancement of the service life of welded metal structures by high-frequency mechanical peening", "doi": "10.1007/s11003-006-0057-x", "authors": "Lobanov, L. M.; Kyr'yan, V. I.; Knysh, V. V.", "publication": "MATERIALS SCIENCE", "year_of_publication": 2006, "UT": "WOS:000241058500006", "base_material": "Low-carbon steel (St3sp)", "base_young_modulus": "-", "base_yield_strength": 300, "base_ultimate_strength": "435–460", "base_elongation": "-", "weld_material": "-", "weld_young_modulus": "-", "weld_yield_strength": "-", "weld_ultimate_strength": "-", "weld_elongation": "-", "processing": "-", "welding_joint": "Cruciform joint", "welding_method": "Manual electric arc welding", "welding_voltage": "-", "welding_current": "-", "welding_speed": "-", "preheat_temp": "-", "welding_env": "-", "residual_stress": "-", "fatigue_specimen_type": "-", "fatigue_specimen_thickness": 20, "fatigue_test_type": "Four-point bending", "fatigue_temp": "-", "fatigue_env": "-", "load_ratio": "0.25, -0.25", "frequency": "-", "fatigue_machine": "-", "fatigue_standard": "-", "fatigue_test_control": "-", "stress_concentration": "-", "failure_location": "Weld toe, weld root"}}, {"id": "WELD2025:2615", "name": "Low-carbon steel (St3sp) | Cruciform joint", "material_family": "Welded joint", "points": [[225.0, 245000.0, 0], [207.0, 731000.0, 0], [203.0, 976000.0, 0], [214.0, 1090000.0, 0], [195.0, 2030000.0, 1], [185.0, 2020000.0, 1], [174.0, 2030000.0, 1], [196.0, 854000.0, 0], [186.0, 1630000.0, 0], [175.0, 1990000.0, 0], [202.0, 309000.0, 0], [202.0, 508000.0, 0], [190.0, 749000.0, 0], [184.0, 1220000.0, 0], [180.0, 1150000.0, 0], [191.0, 832000.0, 0]], "conditions": {"material": "Low-carbon steel (St3sp)", "am_type": "Manual electric arc welding", "load_ratio": "0.25, -0.25", "test_type": "Four-point bending", "temperature": "-", "surface_treatment": "High-Frequency Mechanical Peening (HFMP)"}, "metadata": {"dataset_id": 2615, "title": "Enhancement of the service life of welded metal structures by high-frequency mechanical peening", "doi": "10.1007/s11003-006-0057-x",
