Repository: yunyunfanfan/S-PA-CBB

# S-PA-CBB

Official research code, processed curve records, evaluation outputs, and manuscript source for:

> **From Physics to Selective Generation: Conditional Brownian Bridges for Sparse S–N Curve Reconstruction and Fatigue Decision-Making**

S-PA-CBB reconstructs a complete probabilistic stress–life (S–N) curve from only two to four observed fatigue tests. The method first fits an interpretable Basquin state, diagnoses whether that state is sufficient, and applies a ControlNet-style conditional Brownian-bridge residual only to curves that benefit from correction.

File: external_data/weld2025_disjoint_curves.json (part 99 of 223)
"authors": "Lobanov, L. M.; Kyr'yan, V. I.; Knysh, V. V.", "publication": "MATERIALS SCIENCE", "year_of_publication": 2006, "UT": "WOS:000241058500006", "base_material": "Low-carbon steel (St3sp)", "base_young_modulus": "-", "base_yield_strength": 300, "base_ultimate_strength": "435–460", "base_elongation": "-", "weld_material": "-", "weld_young_modulus": "-", "weld_yield_strength": "-", "weld_ultimate_strength": "-", "weld_elongation": "-", "processing": "High-Frequency Mechanical Peening (HFMP)", "welding_joint": "Cruciform joint", "welding_method": "Manual electric arc welding", "welding_voltage": "-", "welding_current": "-", "welding_speed": "-", "preheat_temp": "-", "welding_env": "-", "residual_stress": "-", "fatigue_specimen_type": "-", "fatigue_specimen_thickness": 20, "fatigue_test_type": "Four-point bending", "fatigue_temp": "-", "fatigue_env": "-", "load_ratio": "0.25, -0.25", "frequency": "-", "fatigue_machine": "-", "fatigue_standard": "-", "fatigue_test_control": "-", "stress_concentration": "-", "failure_location": "Weld toe, weld root"}}, {"id": "WELD2025:2616", "name": "AISI4130 (30KhMF) | Butt joint", "material_family": "Welded joint", "points": [[348.0, 29627.0, 0], [346.0, 52671.0, 0], [328.0, 55755.0, 0], [329.0, 89637.0, 0], [305.0, 136347.0, 0], [304.0, 230480.0, 0], [290.0, 505180.0, 0], [291.0, 719547.0, 0], [278.0, 5747450.0, 0], [278.0, 8607377.0, 0]], "conditions": {"material": "AISI4130 (30KhMF)", "am_type": "Resistance upset welding", "load_ratio": "-", "test_type": "Rotating bending", "temperature": "Room temperature", "surface_treatment": "Annealing (855°C, 2h, furnace cooling), Quenching (850°C, 1.5h, water) and tempering (650°C, 3h)"}, "metadata": {"dataset_id": 2616, "title": "A Study of Fatigue Properties of Steel AISI4130 (30KhMF) After Upset Welding", "doi": "10.1007/s11041-015-9834-1", "authors": "Mollazadeh, H.; Noruzi, R.; Eskandarzade, M.", "publication": "METAL SCIENCE AND HEAT TREATMENT", "year_of_publication": 2015, "UT": "WOS:000356448100011", "base_material": "AISI4130 (30KhMF)", "base_young_modulus": "-", "base_yield_strength": 692, "base_ultimate_strength": 800, "base_elongation": 22.5, "weld_material": "AISI4130 (30KhMF)", "weld_young_modulus": "-", "weld_yield_strength": 351, "weld_ultimate_strength": 544, "weld_elongation": 9.3, "processing": "Annealing (855°C, 2h, furnace cooling), Quenching (850°C, 1.5h, water) and tempering (650°C, 3h)", "welding_joint": "Butt joint", "welding_method": "Resistance upset welding", "welding_voltage": "-", "welding_current": 1600, "welding_speed": "-", "preheat_temp": "-", "welding_env": "Air cooling", "residual_stress": "-", "fatigue_specimen_type": "Rotational bending specimen", "fatigue_specimen_thickness": 8, "fatigue_test_type": "Rotating bending", "fatigue_temp": "Room temperature", "fatigue_env": "-", "load_ratio": "-", "frequency": 41.67, "fatigue_machine": "Roell Aamsler UBM 200", "fatigue_standard": "DIN 50113", "fatigue_test_control": "Stress", "stress_concentration": "-", "failure_location": "Weld interface"}}, {"id": "WELD2025:2617", "name": "AC4CH-T6 (cast aluminum alloy) and A6061-T6 (wrought aluminum alloy) | Butt Joint", "material_family": "Welded joint", "points": [[159.0, 1030000.0, 0], [130.0, 9820000.0, 1], [374.0, 1260.0, 0], [321.0, 8750.0, 0], [248.0, 83500.0, 0]], "conditions": {"material": "AC4CH-T6 (cast aluminum alloy) and A6061-T6 (wrought aluminum alloy)", "am_type": "Friction Stir Welding (FSW)", "load_ratio": "-1", "test_type": "Axial", "temperature": "25", "surface_treatment": "-"}, "metadata": {"dataset_id": 2617, "title": "FATIGUE BEHAVIOR OF DISSIMILAR FRICTION STIR WELDS BETWEEN CAST AND WROUGHT ALUMINUM ALLOYS", "doi": "10.1007/s11223-008-0036-6", "authors": "Uematsu, Y.; Tozaki, Y.; Tokaji, K.; Nakamura, M.", "publication": "STRENGTH OF MATERIALS", "year_of_publication": 2008, "UT": "WOS:000262960300036", "base_material": "AC4CH-T6 (cast aluminum alloy) and A6061-T6 (wrought aluminum alloy)", "base_young_modulus": "72.5, 68.3", "base_yield_strength": "165, 275", "base_ultimate_strength": "230, 310", "base_elongation": "5.2, 12.0", "weld_material": "AC4CH-T6 and A6061-T6", "weld_young_modulus": "-", "weld_yield_strength": "-", "weld_ultimate_strength": 198, "weld_elongation": "-", "processing": "-", "welding_joint": "Butt Joint", "welding_method": "Friction Stir Welding (FSW)", "welding_voltage": "-", "welding_current": "-", "welding_speed": 2.5, "preheat_temp": "-", "welding_env": "-", "residual_stress": "-", "fatigue_specimen_type": "Standard", "fatigue_specimen_thickness": 5, "fatigue_test_type": "Axial", "fatigue_temp": 25, "fatigue_env": "air", "load_ratio": -1, "frequency": 10, "fatigue_machine": "Electro-hydraulic fatigue testing machine", "fatigue_standard": "-", "fatigue_test_control": "Stress", "stress_concentration": "-", "failure_location": "AC4CH side (casting defects)"}}, {"id": "WELD2025:2618", "name": "AC4CH-T6 (cast aluminum alloy) and A6061-T6 (wrought aluminum alloy) | Butt Joint", "material_family": "Welded joint", "points": [[323.0, 69000.0, 0], [279.0, 644000.0, 0], [250.0, 10500000.0, 1], [377.0, 1970.0, 0]], "conditions": {"material": "AC4CH-T6 (cast aluminum alloy) and A6061-T6 (wrought aluminum alloy)", "am_type": "Friction Stir Welding (FSW)", "load_ratio": "-1", "test_type": "Axial", "temperature": "25", "surface_treatment": "Friction Stir Process (FSPed)"}, "metadata": {"dataset_id": 2618, "title": "FATIGUE BEHAVIOR OF DISSIMILAR FRICTION STIR WELDS BETWEEN CAST AND WROUGHT ALUMINUM ALLOYS", "doi": "10.1007/s11223-008-0036-6", "authors": "Uematsu, Y.; Tozaki, Y.; Tokaji, K.; Nakamura, M.", "publication": "STRENGTH OF MATERIALS", "year_of_publication": 2008, "UT": "WOS:000262960300036", "base_material": "AC4CH-T6 (cast aluminum alloy) and A6061-T6 (wrought aluminum alloy)", "base_young_modulus": "72.5, 68.3", "base_yield_strength": "165, 275", "base_ultimate_strength": "230, 310", "base_elongation": "5.2, 12.0", "weld_material": "AC4CH-T6 and A6061-T6", "weld_young_modulus": "-", "weld_yield_strength": "-", "weld_ultimate_strength": 198, "weld_elongation": "-", "processing": "Friction Stir Process (FSPed)", "welding_joint": "Butt Joint", "welding_method": "Friction Stir Welding (FSW)", "welding_voltage": "-", "welding_current": "-", "welding_speed": 2.5, "preheat_temp": "-", "welding_env": "-", "residual_stress": "-", "fatigue_specimen_type": "Standard", "fatigue_specimen_thickness": 5, "fatigue_test_type": "Axial", "fatigue_temp": 25, "fatigue_env": "air", "load_ratio": -1, "frequency": 10, "fatigue_machine": "Electro-hydraulic fatigue testing machine", "fatigue_standard": "-", "fatigue_test_control": "Stress", "stress_concentration": "-", "failure_location": "Along trace route of FSW tool's shoulder edges"}}, {"id": "WELD2025:2619", "name": "AC4CH-T6 (cast aluminum alloy) and A6061-T6 (wrought aluminum alloy) | Butt Joint", "material_family": "Welded joint", "points": [[248.0, 632000.0, 0], [419.0, 21400.0, 0], [378.0, 38000.0, 0], [318.0, 94900.0, 0], [218.0, 9820000.0, 1]], "conditions": {"material": "AC4CH-T6 (cast aluminum alloy) and A6061-T6 (wrought aluminum alloy)", "am_type": "Friction Stir Welding (FSW)", "load_ratio": "-1", "test_type": "Axial", "temperature": "25", "surface_treatment": "Post T6-heat treatment (PHTed)"}, "metadata": {"dataset_id": 2619, "title": "FATIGUE BEHAVIOR OF DISSIMILAR FRICTION STIR WELDS BETWEEN CAST AND WROUGHT ALUMINUM ALLOYS", "doi": "10.1007/s11223-008-0036-6", "authors": "Uematsu, Y.; Tozaki, Y.; Tokaji, K.; Nakamura, M.", "publication": "STRENGTH OF MATERIALS", "year_of_publication": 2008, "UT": "WOS:000262960300036", "base_material": "AC4CH-T6 (cast aluminum alloy) and A6061-T6 (wrought aluminum alloy)", "base_young_modulus": "72.5, 68.3", "base_yield_strength": "165, 275", "base_ultimate_strength": "230, 310", "base_elongation": "5.2, 12.0", "weld_material": "AC4CH-T6 and A6061-T6", "weld_young_modulus": "-", "weld_yield_strength": "-", "weld_ultimate_strength": 198, "weld_elongation": "-", "processing": "Post T6-heat treatment (PHTed)", "welding_joint": "Butt Joint", "welding_method": "Friction Stir Welding (FSW)", "welding_voltage": "-", "welding_current": "-", "welding_speed": 2.5, "preheat_temp": "-", "welding_env": "-", "residual_stress": "-", "fatigue_specimen_type": "Standard", "fatigue_specimen_thickness": 5, "fatigue_test_type": "Axial", "fatigue_temp": 25, "fatigue_env": "air", "load_ratio": -1, "frequency": 10, "fatigue_machine": "Electro-hydraulic fatigue testing machine", "fatigue_standard": "-", "fatigue_test_control": "Stress", "stress_concentration": "-", "failure_location": "Along trace route of FSW tool's shoulder edges"}}, {"id": "WELD2025:2620", "name": "2219 aluminum alloy (Al–Cu–Mn system) | Butt Joint", "material_family": "Welded joint", "points": [[238.0, 74989.0, 0], [228.0, 70580.0, 0], [213.0, 129373.0, 0], [213.0, 111187.0, 0], [198.0, 179180.0, 0], [198.0, 206914.0, 0], [190.0, 219839.0, 0], [190.0, 271776.0, 0], [190.0, 304476.0, 0], [191.0, 379269.0, 0], [191.0, 501947.0, 0], [180.0, 1725211.0, 0], [181.0, 2371374.0, 0], [167.0, 9849656.0, 1], [163.0, 10000000.0, 1], [179.0, 10152639.0, 1]], "conditions": {"material": "2219 aluminum alloy (Al–Cu–Mn system)", "am_type": "Resistance butt welding", "load_ratio": "0", "test_type": "Axial tension–compression", "temperature": "25", "surface_treatment": "T851 (hardening, cold working, aging)"}, "metadata": {"dataset_id": 2620, "title": "Fatigue Resistance of 2219 Aluminum Alloy and its Welded Joints", "doi": "10.1007/s11223-020-00136-3", "authors": "Matokhnyuk, L. E.; Byalonovich, A., V; Gopkalo, E. E.; Vorob'ev, E. V.; Karaush, D. P.; Malyshko, V., I", "publication": "STRENGTH OF MATERIALS", "year_of_publication": 2019, "UT": "WOS:000513055400003", "base_material": "2219 aluminum alloy (Al–Cu–Mn system)", "base_young_modulus": "-", "base_yield_strength": "369, 360", "base_ultimate_strength": "461, 474", "base_elongation": "7.1, 8.5", "weld_material": "2219 aluminum alloy", "weld_young_modulus": "-", "weld_yield_strength": 213, "weld_ultimate_strength": 288, "weld_elongation": 4.7, "processing": "T851 (hardening, cold working, aging)", "welding_joint": "Butt Joint", "welding_method": "Resistance butt welding", "welding_voltage": "-", "welding_current": "-", "welding_speed": "-", "preheat_temp": "-", "welding_env": "-", "residual_stress": "-", "fatigue_specimen_type": "plate specimen", "fatigue_specimen_thickness": 40, "fatigue_test_type": "Axial tension–compression", "fatigue_temp": 25, "fatigue_env": "-", "load_ratio": 0, "frequency": 87, "fatigue_machine": "Amsler 10HFP422 pulsator", "fatigue_standard": "-", "fatigue_test_control": "Load", "stress_concentration": "-", "failure_location": "Weld toe, subsurface pores"}}, {"id": "WELD2025:2621", "name": "2219 aluminum alloy (Al–Cu–Mn system) | Butt Joint", "material_family": "Welded joint", "points": [[189.0, 80280.0, 0], [191.0, 188936.0, 0], [184.0, 139552.0, 0], [175.0, 280136.0, 0], [182.0, 379269.0, 0], [173.0, 513483.0, 0], [171.0, 553887.0, 0], [161.0, 533303.0, 0], [172.0, 899389.0, 0], [161.0, 1199354.0, 0], [154.0, 1416824.0, 0], [154.0, 2717756.0, 0], [145.0, 10000000.0, 1], [141.0, 10000000.0, 1]], "conditions": {"material": "2219 aluminum alloy (Al–Cu–Mn system)", "am_type": "Argon-arc welding", "load_ratio": "0", "test_type": "Axial tension–compression", "temperature": "25", "surface_treatment": "T62 (hardening, aging)"}, "metadata": {"dataset_id": 2621, "title": "Fatigue Resistance of 2219 Aluminum Alloy and its Welded Joints", "doi": "10.1007/s11223-020-00136-3", "authors": "Matokhnyuk, L. E.; Byalonovich, A., V; Gopkalo, E. E.; Vorob'ev, E. V.; Karaush, D. P.; Malyshko, V., I", "publication": "STRENGTH OF MATERIALS", "year_of_publication": 2019, "UT": "WOS:000513055400003", "base_material": "2219 aluminum alloy (Al–Cu–Mn system)", "base_young_modulus": "-", "base_yield_strength": "369, 360", "base_ultimate_strength": "461, 474", "base_elongation": "7.1, 8.5", "weld_material": "2219 aluminum alloy", "weld_young_modulus": "-", "weld_yield_strength": 292, "weld_ultimate_strength": 388, "weld_elongation": 4.4, "processing": "T62 (hardening, aging)", "welding_joint": "Butt Joint", "welding_method": "Argon-arc welding", "welding_voltage": "-", "welding_current": "-", "welding_speed": "-", "preheat_temp": "-", "welding_env": "-", "residual_stress": "-", "fatigue_specimen_type": "sheet specimen", "fatigue_specimen_thickness": 5, "fatigue_test_type": "Axial tension–compression", "fatigue_temp": 25, "fatigue_env": "-", "load_ratio": 0, "frequency": 87, "fatigue_machine": "Amsler 10HFP422 pulsator", "fatigue_standard": "-", "fatigue_test_control": "Load", "stress_concentration": "-", "failure_location": "Weld toe, subsurface pores"}}, {"id": "WELD2025:2622", "name": "2219 aluminum alloy (Al–Cu–Mn system) | Butt Joint", "material_family": "Welded joint", "points": [[178.0, 51348.0, 0], [140.0, 78476.0, 0], [172.0, 70580.0, 0], [165.0, 148270.0, 0], [142.0, 149397.0, 0], [139.0, 169927.0, 0], [144.0, 200739.0, 0], [152.0, 288753.0, 0], [152.0, 370748.0, 0], [128.0, 302178.0, 0], [131.0, 390936.0, 0], [127.0, 899389.0, 0], [120.0, 1000000.0, 0], [108.0, 899389.0, 0], [115.0, 1217661.0, 0], [111.0, 1977209.0, 0], [119.0, 10000000.0, 1], [112.0, 10076031.0, 1], [104.0, 9924543.0, 1], [102.0, 9924543.0, 1]], "conditions": {"material": "2219 aluminum alloy (Al–Cu–Mn system)", "am_type": "Argon-arc welding", "load_ratio": "0", "test_type": "Axial tension–compression", "temperature": "25", "surface_treatment": "T81 (aging)"}, "metadata": {"dataset_id": 2622, "title": "Fatigue Resistance of 2219 Aluminum Alloy and its Welded Joints", "doi": "10.1007/s11223-020-00136-3", "authors": "Matokhnyuk, L. E.; Byalonovich, A., V; Gopkalo, E. E.; Vorob'ev, E. V.; Karaush, D. P.; Malyshko, V., I", "publication": "STRENGTH OF MATERIALS", "year_of_publication": 2019, "UT": "WOS:000513055400003", "base_material": "2219 aluminum alloy (Al–Cu–Mn system)", "base_young_modulus": "-", "base_yield_strength": "369, 360", "base_ultimate_strength": "461, 474", "base_elongation": "7.1, 8.5", "weld_material": "2219 aluminum alloy", "weld_young_modulus": "-", "weld_yield_strength": 173, "weld_ultimate_strength": 271, "weld_elongation": 3.0, "processing": "T81 (aging)", "welding_joint": "Butt Joint", "welding_method": "Argon-arc welding", "welding_voltage": "-", "welding_current": "-", "welding_speed": "-", "preheat_temp": "-", "welding_env": "-", "residual_stress": "-", "fatigue_specimen_type": "sheet specimen", "fatigue_specimen_thickness": 5, "fatigue_test_type": "Axial tension–compression", "fatigue_temp": 25, "fatigue_env": "-", "load_ratio": 0, "frequency": 87, "fatigue_machine": "Amsler 10HFP422 pulsator", "fatigue_standard": "-", "fatigue_test_control": "Load", "stress_concentration": "-", "failure_location": "Weld toe, subsurface pores"}}, {"id": "WELD2025:2627", "name": "AZ31B-H24 magnesium alloy | Butt joint", "material_family": "Welded joint", "points": [[275.0, 17.0, 0], [277.0, 22.0, 0], [237.0, 80.0, 0], [235.0, 127.0, 0], [238.0, 286.0, 0], [196.0, 1376.0, 0], [197.0, 2957.0, 0], [156.0, 8367.0, 0], [158.0, 15303.0, 0], [117.0, 41365.0, 0], [118.0, 61345.0, 0], [97.0, 49795.0, 0], [99.0, 88984.0, 0], [77.0, 158325.0, 0], [77.0, 5456895.0, 0], [57.0, 12851403.0, 1]], "conditions": {"material": "AZ31B-H24 magnesium alloy", "am_type": "Fiber Laser Welding (FLW)", "load_ratio": "0.1", "test_type": "Axial fatigue (load-controlled)", "temperature": "25", "surface_treatment": "-"}, "metadata": {"dataset_id": 2627, "title": "Microstructure and Mechanical Properties of Fiber-Laser-Welded and Diode-Laser-Welded AZ31 Magnesium Alloy", "doi": "10.1007/s11661-010-0574-y", "authors": "Chowdhury, S. M.; Chen, D. L.; Bhole, S. D.; Powidajko, E.; Weckman, D. C.; Zhou, Y.", "publication": "METALLURGICAL AND MATERIALS TRANSACTIONS A-PHYSICAL METALLURGY AND MATERIALS SCIENCE", "year_of_publication": 2011, "UT": "WOS:000291484300027", "base_material": "AZ31B-H24 magnesium alloy", "base_young_modulus": "-", "base_yield_strength": 200, "base_ultimate_strength": 300, "base_elongation": 15, "weld_material": "AZ31B-H24", "weld_young_modulus": "-", "weld_yield_strength": 180, "weld_ultimate_strength": 270, "weld_elongation": "5-6", "processing": "-", "welding_joint": "Butt joint", "welding_method": "Fiber Laser Welding (FLW)", "welding_voltage": "-", "welding_current": "-", "welding_speed": 100, "preheat_temp": "-", "welding_env": "Helium shielding gas", "residual_stress": "-", "fatigue_specimen_type": "Subsized tensile specimens", "fatigue_specimen_thickness": 2, "fatigue_test_type": "Axial fatigue (load-controlled)", "fatigue_temp": 25, "fatigue_env": "-", "load_ratio": 0.1, "frequency": 50, "fatigue_machine": "Instron 8801 servo-hydraulic testing system", "fatigue_standard": "-", "fatigue_test_control": "Load control", "stress_concentration": "-", "failure_location": "Fusion boundary between HAZ and columnar dendrites"}}, {"id": "WELD2025:2628", "name": "AZ31B-H24 magnesium alloy | Butt joint", "material_family": "Welded joint", "points": [[199.0, 22.0, 0], [159.0, 39.0, 0], [160.0, 78.0, 0], [118.0, 1412.0, 0], [118.0, 2350.0, 0], [81.0, 9451.0, 0], [80.0, 41504.0, 0], [59.0, 26712.0, 0], [60.0, 38733.0, 0], [41.0, 145006.0, 0], [41.0, 12907558.0, 1]], "conditions": {"material": "AZ31B-H24 magnesium alloy", "am_type": "Diode Laser Welding (DLW)", "load_ratio": "0.1", "test_type": "Axial fatigue (load-controlled)", "temperature": "25", "surface_treatment": "-"}, "metadata": {"dataset_id": 2628, "title": "Microstructure and Mechanical Properties of Fiber-Laser-Welded and Diode-Laser-Welded AZ31 Magnesium Alloy", "doi": "10.1007/s11661-010-0574-y", "authors": "Chowdhury, S. M.; Chen, D. L.; Bhole, S. D.; Powidajko, E.; Weckman, D. C.; Zhou, Y.", "publication": "METALLURGICAL AND MATERIALS TRANSACTIONS A-PHYSICAL METALLURGY AND MATERIALS SCIENCE", "year_of_publication": 2011, "UT": "WOS:000291484300027", "base_material": "AZ31B-H24 magnesium alloy", "base_young_modulus": "-", "base_yield_strength": 200, "base_ultimate_strength": 300, "base_elongation": 15, "weld_material": "AZ31B-H24", "weld_young_modulus": "-", "weld_yield_strength": 120, "weld_ultimate_strength": 180, "weld_elongation": "5-6", "processing": "-", "welding_joint": "Butt joint", "welding_method": "Diode Laser Welding (DLW)", "welding_voltage": "-", "welding_current": "-", "welding_speed": 8.33, "preheat_temp": "-", "welding_env": "Helium shielding gas", "residual_stress": "-", "fatigue_specimen_type": "Subsized tensile specimens", "fatigue_specimen_thickness": 2, "fatigue_test_type": "Axial fatigue (load-controlled)", "fatigue_temp": 25, "fatigue_env": "-", "load_ratio": 0.1, "frequency": 50, "fatigue_machine": "Instron 8801 servo-hydraulic testing system", "fatigue_standard": "-", "fatigue_test_control": "Load control", "stress_concentration": "-", "failure_location": "Center of the FZ"}}, {"id": "WELD2025:2629", "name": "AZ31B-H24 Mg alloy | Butt Joint", "material_family": "Welded joint", "points": [[277.0, 12.0, 0], [278.0, 16.0, 0], [237.0, 63.0, 0], [238.0, 93.0, 0], [239.0, 192.0, 0], [198.0, 1122.0, 0], [198.0, 2464.0, 0], [158.0, 7644.0, 0], [159.0, 13594.0, 0], [119.0, 36869.0, 0], [118.0, 52079.0, 0], [99.0, 84140.0, 0], [98.0, 47315.0, 0], [79.0, 152522.0, 0], [79.0, 5207948.0, 0], [59.0, 13081775.0, 1]], "conditions": {"material": "AZ31B-H24 Mg alloy", "am_type": "Fiber Laser Welding (FLW)", "load_ratio": "0.1", "test_type": "Axial fatigue", "temperature": "25", "surface_treatment": "-"}, "metadata": {"dataset_id": 2629, "title": "Fiber Laser Welded AZ31 Magnesium Alloy: The Effect of Welding Speed on Microstructure and Mechanical Properties", "doi": "10.1007/s11661-011-1042-z", "authors": "Chowdhury, S. H.; Chen, D. L.; Bhole, S. D.; Powidajko, E.; Weckman, D. C.; Zhou, Y.", "publication": "METALLURGICAL AND MATERIALS TRANSACTIONS A-PHYSICAL METALLURGY AND MATERIALS SCIENCE", "year_of_publication": 2012, "UT": "WOS:000303457000039", "base_material": "AZ31B-H24 Mg alloy", "base_young_modulus": "-", "base_yield_strength": "201–212", "base_ultimate_strength": "280–289", "base_elongation": "-", "weld_material": "AZ31B-H24 Mg alloy", "weld_young_modulus": "-", "weld_yield_strength": "162–184", "weld_ultimate_strength": "249–265", "weld_elongation": 4, "processing": "-", "welding_joint": "Butt Joint", "welding_method": "Fiber Laser Welding (FLW)", "welding_voltage": "-", "welding_current": "-", "welding_speed": 100, "preheat_temp": "-", "welding_env": "-", "residual_stress": "-", "fatigue_specimen_type": "Subsized tensile specimens", "fatigue_specimen_thickness": 2, "fatigue_test_type": "Axial fatigue", "fatigue_temp": 25, "fatigue_env": "-", "load_ratio": 0.1, "frequency": 50, "fatigue_machine": "Instron 8801 servohydraulic testing system", "fatigue_standard": "-", "fatigue_test_control": "Load control", "stress_concentration": "-", "failure_location": "Between the heat-affected zone (HAZ) and fusion zone (FZ)"}}, {"id": "WELD2025:2630", "name": "AZ31B-H24 Mg alloy | Butt Joint", "material_family": "Welded joint", "points": [[240.0, 47.0, 0], [240.0, 52.0, 0], [200.0, 926.0, 0], [200.0, 1308.0, 0], [161.0, 3162.0, 0], [162.0, 4642.0, 0], [120.0, 15548.0, 0], [121.0, 25606.0, 0], [100.0, 42170.0, 0], [101.0, 49166.0, 0], [81.0, 266073.0, 0], [81.0, 2511886.0, 0], [62.0, 12349992.0, 1]], "conditions": {"material": "AZ31B-H24 Mg alloy", "am_type": "Fiber Laser Welding (FLW)", "load_ratio": "0.1", "test_type": "Axial fatigue", "temperature": "25", "surface_treatment": "-"}, "metadata": {"dataset_id": 2630, "title": "Fiber Laser Welded AZ31 Magnesium Alloy: The Effect of Welding Speed on Microstructure and Mechanical Properties", "doi": "10.1007/s11661-011-1042-z", "authors": "Chowdhury, S. H.; Chen, D. L.; Bhole, S. D.; Powidajko, E.; Weckman, D. C.; Zhou, Y.", "publication": "METALLURGICAL AND MATERIALS TRANSACTIONS A-PHYSICAL METALLURGY AND MATERIALS SCIENCE", "year_of_publication": 2012, "UT": "WOS:000303457000039", "base_material": "AZ31B-H24 Mg alloy", "base_young_modulus": "-", "base_yield_strength": "201–212", "base_ultimate_strength": "280–289", "base_elongation": "-", "weld_material": "AZ31B-H24 Mg alloy", "weld_young_modulus": "-", "weld_yield_strength": "162–184", "weld_ultimate_strength": "249–265", "weld_elongation": 4, "processing": "-", "welding_joint": "Butt Joint", "welding_method": "Fiber Laser Welding (FLW)", "welding_voltage": "-", "welding_current": "-", "welding_speed": 50, "preheat_temp": "-", "welding_env": "-", "residual_stress": "-", "fatigue_specimen_type": "Subsized tensile specimens", "fatigue_specimen_thickness": 2, "fatigue_test_type": "Axial fatigue", "fatigue_temp": 25, "fatigue_env": "-", "load_ratio": 0.1, "frequency": 50, "fatigue_machine": "Instron 8801 servohydraulic testing system", "fatigue_standard": "-", "fatigue_test_control": "Load control", "stress_concentration": "-", "failure_location": "Between the heat-affected zone (HAZ) and fusion zone (FZ)"}}, {"id": "WELD2025:2631", "name": "Fe-25Mn steel, 304L stainless steel | Butt Joint", "material_family": "Welded joint", "points": [[494.0, 20935.0, 0], [449.0, 34041.0, 0], [405.0, 36626.0, 0], [336.0, 138307.0, 0], [321.0, 379352.0, 0], [276.0, 1041687.0, 0], [265.0, 2014336.0, 0]], "conditions": {"material": "Fe-25Mn steel, 304L stainless steel", "am_type": "Flux Core Arc Welding (FCAW), Submerged Arc Welding (SAW)", "load_ratio": "0.1", "test_type": "Axial", "temperature": "25", "surface_treatment": "-"}, "metadata": {"dataset_id": 2631, "title": "High-Cycle Fatigue Behavior of High-Mn Steel/304L Stainless Steel Welds at Room and Cryogenic Temperatures", "doi": "10.1007/s11661-018-5095-0", "authors": "Sung, Hyokyung; Lee, Kwanho; Jeong, Daeho; Kim, Youngju; Kim, Sangshik", "publication": "METALLURGICAL AND MATERIALS TRANSACTIONS A-PHYSICAL METALLURGY AND MATERIALS SCIENCE", "year_of_publication": 2019, "UT": "WOS:000457551800017", "base_material": "Fe-25Mn steel, 304L stainless steel", "base_young_modulus": "-", "base_yield_strength": "440, 297", "base_ultimate_strength": "958, 812", "base_elongation": "62, 47", "weld_material": "25Mn/304L", "weld_young_modulus": "-", "weld_yield_strength": 388, "weld_ultimate_strength": 715, "weld_elongation": 35, "processing": "-", "welding_joint": "Butt Joint", "welding_method": "Flux Core Arc Welding (FCAW), Submerged Arc Welding (SAW)", "welding_voltage": "-", "welding_current": "-", "welding_speed": "-", "preheat_temp": "-", "welding_env": "-", "residual_stress": "-", "fatigue_specimen_type": "Hourglass-type", "fatigue_specimen_thickness": 3, "fatigue_test_type": "Axial", "fatigue_temp": 25, "fatigue_env": "Cryogenic chamber with nitrogen gas", "load_ratio": 0.1, "frequency": 30, "fatigue_machine": "Servo-hydraulic testing machine (Instron model 8516)", "fatigue_standard": "ASTM E466", "fatigue_test_control": "Stress-controlled", "stress_concentration": ">2", "failure_location": "304L base metal"}}, {"id": "WELD2025:2632", "name": "25Mn-0.2Al, 304L stainless steel | Butt Joint", "material_family": "Welded joint", "points": [[499.0, 41106.0, 0], [455.0, 59330.0, 0], [355.0, 123666.0, 0], [271.0, 281102.0, 0], [315.0, 323720.0, 0], [260.0, 482544.0, 0], [230.0, 2001232.0, 0]], "conditions": {"material": "25Mn-0.2Al, 304L stainless steel", "am_type": "Flux Core Arc Welding (FCAW), Submerged Arc Welding (SAW)", "load_ratio": "0.1", "test_type": "Axial", "temperature": "25", "surface_treatment": "-"}, "metadata": {"dataset_id": 2632, "title": "High-Cycle Fatigue Behavior of High-Mn Steel/304L Stainless Steel Welds at Room and Cryogenic Temperatures", "doi": "10.1007/s11661-018-5095-0", "authors": "Sung, Hyokyung; Lee, Kwanho; Jeong, Daeho; Kim, Youngju; Kim, Sangshik", "publication": "METALLURGICAL AND MATERIALS TRANSACTIONS A-PHYSICAL METALLURGY AND MATERIALS SCIENCE", "year_of_publication": 2019, "UT": "WOS:000457551800017", "base_material": "25Mn-0.2Al, 304L stainless steel", "base_young_modulus": "-", "base_yield_strength": "453, 297", "base_ultimate_strength": "951, 812", "base_elongation": "51, 47", "weld_material": "25Mn-0.2Al/304L", "weld_young_modulus": "-", "weld_yield_strength": 300, "weld_ultimate_strength": 595, "weld_elongation": 22, "processing": "-", "welding_joint": "Butt Joint", "welding_method": "Flux Core Arc Welding (FCAW), Submerged Arc Welding (SAW)", "welding_voltage": "-", "welding_current": "-", "welding_speed": "-", "preheat_temp": "-", "welding_env": "-", "residual_stress": "-", "fatigue_specimen_type": "Hourglass-type", "fatigue_specimen_thickness": 3, "fatigue_test_type": "Axial", "fatigue_temp": 25, "fatigue_env": "Cryogenic chamber with nitrogen gas", "load_ratio": 0.1, "frequency": 30, "fatigue_machine": "Servo-hydraulic testing machine (Instron model 8516)", "fatigue_standard": "ASTM E466", "fatigue_test_control": "Stress-controlled", "stress_concentration": ">2", "failure_location": "304L base metal"}}, {"id": "WELD2025:2633", "name": "25Mn-0.5Cu, 304L stainless steel | Butt Joint", "material_family": "Welded joint", "points": [[454.0, 79594.0, 0], [364.0, 208774.0, 0], [318.0, 278354.0, 0], [277.0, 456151.0, 0], [226.0, 627925.0, 0], [183.0, 737274.0, 0], [167.0, 2006220.0, 0]], "conditions": {"material": "25Mn-0.5Cu, 304L stainless steel", "am_type": "Flux Core Arc Welding (FCAW), Submerged Arc Welding (SAW)", "load_ratio": "0.1", "test_type": "Axial", "temperature": "25", "surface_treatment": "-"}, "metadata": {"dataset_id": 2633, "title": "High-Cycle Fatigue Behavior of High-Mn Steel/304L Stainless Steel Welds at Room and Cryogenic Temperatures", "doi": "10.1007/s11661-018-5095-0", "authors": "Sung, Hyokyung; Lee, Kwanho; Jeong, Daeho; Kim, Youngju; Kim, Sangshik", "publication": "METALLURGICAL AND MATERIALS TRANSACTIONS A-PHYSICAL METALLURGY AND MATERIALS SCIENCE", "year_of_publication": 2019, "UT": "WOS:000457551800017", "base_material": "25Mn-0.5Cu, 304L stainless steel", "base_young_modulus": "-", "base_yield_strength": "451, 297", "base_ultimate_strength": "910, 812", "base_elongation": "52, 47", "weld_material": "25Mn-0.5Cu/304L", "weld_young_modulus": "-", "weld_yield_strength": 298, "weld_ultimate_strength": 567, "weld_elongation": 22, "processing": "-", "welding_joint": "Butt Joint", "welding_method": "Flux Core Arc Welding (FCAW), Submerged Arc Welding (SAW)", "welding_voltage": "-", "welding_current": "-", "welding_speed": "-", "preheat_temp": "-", "welding_env": "-", "residual_stress": "-", "fatigue_specimen_type": "Hourglass-type", "fatigue_specimen_thickness": 3, "fatigue_test_type": "Axial", "fatigue_temp": 25, "fatigue_env": "Cryogenic chamber with nitrogen gas", "load_ratio": 0.1, "frequency": 30, "fatigue_machine": "Servo-hydraulic testing machine (Instron model 8516)", "fatigue_standard": "ASTM E466", "fatigue_test_control": "Stress-controlled", "stress_concentration": ">2", "failure_location": "304L base metal"}}, {"id": "WELD2025:2634", "name": "304L stainless steel | Butt Joint", "material_family": "Welded joint", "points": [[468.0, 14895.0, 0], [458.0, 46749.0, 0], [362.0, 156883.0, 0], [339.0, 252854.0, 0], [296.0, 1995987.0, 0]], "conditions": {"material": "304L stainless steel", "am_type": "Flux Core Arc Welding (FCAW), Submerged Arc Welding (SAW)", "load_ratio": "0.1", "test_type": "Axial", "temperature": "25", "surface_treatment": "-"}, "metadata": {"dataset_id": 2634, "title": "High-Cycle Fatigue Behavior of High-Mn Steel/304L Stainless Steel Welds at Room and Cryogenic Temperatures", "doi": "10.1007/s11661-018-5095-0", "authors": "Sung, Hyokyung; Lee, Kwanho; Jeong, Daeho; Kim, Youngju; Kim, Sangshik", "publication": "METALLURGICAL AND MATERIALS TRANSACTIONS A-PHYSICAL METALLURGY AND MATERIALS SCIENCE", "year_of_publication": 2019, "UT": "WOS:000457551800017", "base_material": "304L stainless steel", "base_young_modulus": "-", "base_yield_strength": 297, "base_ultimate_strength": 812, "base_elongation": 47, "weld_material": "304L/304L", "weld_young_modulus": "-", "weld_yield_strength": 366, "weld_ultimate_strength": 700, "weld_elongation": 57, "processing": "-", "welding_joint": "Butt Joint", "welding_method": "Flux Core Arc Welding (FCAW), Submerged Arc Welding (SAW)", "welding_voltage": "-", "welding_current": "-", "welding_speed": "-", "preheat_temp": "-", "welding_env": "-", "residual_stress": "-", "fatigue_specimen_type": "Hourglass-type", "fatigue_specimen_thickness": 3, "fatigue_test_type": "Axial", "fatigue_temp": 25, "fatigue_env": "Cryogenic chamber with nitrogen gas", "load_ratio": 0.1, "frequency": 30, "fatigue_machine": "Servo-hydraulic testing machine (Instron model 8516)", "fatigue_standard": "ASTM E466", "fatigue_test_control": "Stress-controlled", "stress_concentration": ">2", "failure_location": "304L base metal"}}, {"id": "WELD2025:2635", "name": "Fe-25Mn steel, 304L stainless steel | Butt Joint", "material_family": "Welded joint", "points": [[719.0, 5888.0, 0], [622.0, 18260.0, 0], [584.0, 49706.0, 0], [515.0, 84813.0, 0], [492.0, 631344.0, 0]], "conditions": {"material": "Fe-25Mn steel, 304L stainless steel", "am_type": "Flux Core Arc Welding (FCAW), Submerged Arc Welding (SAW)", "load_ratio": "0.1", "test_type": "Axial", "temperature": "-163", "surface_treatment": "-"}, "metadata": {"dataset_id": 2635, "title": "High-Cycle Fatigue Behavior of High-Mn Steel/304L Stainless Steel Welds at Room and Cryogenic Temperatures", "doi": "10.1007/s11661-018-5095-0", "authors": "Sung, Hyokyung; Lee, Kwanho; Jeong, Daeho; Kim, Youngju; Kim, Sangshik", "publication": "METALLURGICAL AND MATERIALS TRANSACTIONS A-PHYSICAL METALLURGY AND MATERIALS SCIENCE", "year_of_publication": 2019, "UT": "WOS:000457551800017", "base_material": "Fe-25Mn steel, 304L stainless steel", "base_young_modulus": "-", "base_yield_strength": "440, 297", "base_ultimate_strength": "958, 812", "base_elongation": "62, 47", "weld_material": "25Mn/304L", "weld_young_modulus": "-", "weld_yield_strength": 432, "weld_ultimate_strength": 973, "weld_elongation": 10, "processing": "-", "welding_joint": "Butt Joint", "welding_method": "Flux Core Arc Welding (FCAW), Submerged Arc Welding (SAW)", "welding_voltage": "-", "welding_current": "-", "welding_speed": "-", "preheat_temp": "-", "welding_env": "-", "residual_stress": "-", "fatigue_specimen_type": "Hourglass-type", "fatigue_specimen_thickness": 3, "fatigue_test_type": "Axial", "fatigue_temp": -163, "fatigue_env": "Cryogenic chamber with nitrogen gas", "load_ratio": 0.1, "frequency": 30, "fatigue_machine": "Servo-hydraulic testing machine (Instron model 8516)", "fatigue_standard": "ASTM E466", "fatigue_test_control": "Stress-controlled", "stress_concentration": ">2", "failure_location": "Weld toe"}}, {"id": "WELD2025:2636", "name": "25Mn-0.2Al, 304L stainless steel | Butt Joint", "material_family": "Welded joint", "points": [[678.0, 14290.0, 0], [581.0, 68901.0, 0], [492.0, 451256.0, 0]], "conditions": {"material": "25Mn-0.2Al, 304L stainless steel", "am_type": "Flux Core Arc Welding (FCAW), Submerged Arc Welding (SAW)", "load_ratio": "0.1", "test_type": "Axial", "temperature": "-163", "surface_treatment": "-"}, "metadata": {"dataset_id": 2636, "title": "High-Cycle Fatigue Behavior of High-Mn Steel/304L Stainless Steel Welds at Room and Cryogenic Temperatures", "doi": "10.1007/s11661-018-5095-0", "authors": "Sung, Hyokyung; Lee, Kwanho; Jeong, Daeho; Kim, Youngju; Kim, Sangshik", "publication": "METALLURGICAL AND MATERIALS TRANSACTIONS A-PHYSICAL METALLURGY AND MATERIALS SCIENCE", "year_of_publication": 2019, "UT": "WOS:000457551800017", "base_material": "25Mn-0.2Al, 304L stainless steel", "base_young_modulus": "-", "base_yield_strength": "453, 297", "base_ultimate_strength": "951, 812", "base_elongation": "51, 47", "weld_material": "25Mn-0.2Al/304L", "weld_young_modulus": "-", "weld_yield_strength": 426, "weld_ultimate_strength": 983, "weld_elongation": 21, "processing": "-", "welding_joint": "Butt Joint", "welding_method": "Flux Core Arc Welding (FCAW), Submerged Arc Welding (SAW)", "welding_voltage": "-", "welding_current": "-", "welding_speed": "-", "preheat_temp": "-", "welding_env": "-", "residual_stress": "-", "fatigue_specimen_type": "Hourglass-type", "fatigue_specimen_thickness": 3, "fatigue_test_type": "Axial", "fatigue_temp": -163, "fatigue_env": "Cryogenic chamber with nitrogen gas", "load_ratio": 0.1, "frequency": 30, "fatigue_machine": "Servo-hydraulic testing machine (Instron model 8516)", "fatigue_standard": "ASTM E466", "fatigue_test_control": "Stress-controlled", "stress_concentration": ">2", "failure_location": "weld center"}}, {"id": "WELD2025:2637", "name": "25Mn-0.5Cu, 304L stainless steel | Butt Joint", "material_family": "Welded joint", "points": [[676.0, 20579.0, 0], [581.0, 32599.0, 0], [492.0, 72211.0, 0]], "conditions": {"material": "25Mn-0.5Cu, 304L stainless steel", "am_type": "Flux Core Arc Welding (FCAW), Submerged Arc Welding (SAW)", "load_ratio": "0.1", "test_type": "Axial", "temperature": "-163", "surface_treatment": "-"}, "metadata": {"dataset_id": 2637, "title": "High-Cycle Fatigue Behavior of High-Mn Steel/304L Stainless Steel Welds at Room and Cryogenic Temperatures", "doi": "10.1007/s11661-018-5095-0", "authors": "Sung, Hyokyung; Lee, Kwanho; Jeong, Daeho; Kim, Youngju; Kim, Sangshik", "publication": "METALLURGICAL AND MATERIALS TRANSACTIONS A-PHYSICAL METALLURGY AND MATERIALS SCIENCE", "year_of_publication": 2019, "UT": "WOS:000457551800017", "base_material": "25Mn-0.5Cu, 304L stainless steel", "base_young_modulus": "-", "base_yield_strength": "451, 297", "base_ultimate_strength": "910, 812", "base_elongation": "52, 47", "weld_material": "25Mn-0.5Cu/304L", "weld_young_modulus": "-", "weld_yield_strength": 329, "weld_ultimate_strength": 1468, "weld_elongation": 31, "processing": "-", "welding_joint": "Butt Joint", "welding_method": "Flux Core Arc Welding (FCAW), Submerged Arc Welding (SAW)", "welding_voltage": "-", "welding_current": "-", "welding_speed": "-", "preheat_temp": "-", "welding_env": "-", "residual_stress": "-", "fatigue_specimen_type": "Hourglass-type", "fatigue_specimen_thickness": 3, "fatigue_test_type": "Axial", "fatigue_temp": -163, "fatigue_env": "Cryogenic chamber with nitrogen gas", "load_ratio": 0.1, "frequency": 30, "fatigue_machine": "Servo-hydraulic testing machine (Instron model 8516)", "fatigue_standard": "ASTM E466", "fatigue_test_control": "Stress-controlled", "stress_concentration": ">2", "failure_location": "weld center"}}, {"id": "WELD2025:2638", "name": "304L stainless steel | Butt Joint", "material_family": "Welded joint", "points": [[721.0, 4632.0, 0], [628.0, 92350.0, 0], [509.0, 51038.0, 0], [488.0, 1959329.0, 0], [447.0, 1892868.0, 0]], "conditions": {"material": "304L stainless steel", "am_type": "Flux Core Arc Welding (FCAW), Submerged Arc Welding (SAW)", "load_ratio": "0.1", "test_type": "Axial", "temperature": "-163", "surface_treatment": "-"}, "metadata": {"dataset_id": 2638, "title": "High-Cycle Fatigue Behavior of High-Mn Steel/304L Stainless Steel Welds at Room and Cryogenic Temperatures", "doi": "10.1007/s11661-018-5095-0", "authors": "Sung, Hyokyung; Lee, Kwanho; Jeong, Daeho; Kim, Youngju; Kim, Sangshik", "publication": "METALLURGICAL AND MATERIALS TRANSACTIONS A-PHYSICAL METALLURGY AND MATERIALS SCIENCE", "year_of_publication": 2019, "UT": "WOS:000457551800017", "base_material": "304L stainless steel", "base_young_modulus": "-", "base_yield_strength": 297, "base_ultimate_strength": 812, "base_elongation": 47, "weld_material": "304L/304L", "weld_young_modulus": "-", "weld_yield_strength": 349, "weld_ultimate_strength": 1444, "weld_elongation": 35, "processing": "-", "welding_joint": "Butt Joint", "welding_method": "Flux Core Arc Welding (FCAW), Submerged Arc Welding (SAW)", "welding_voltage": "-", "welding_current": "-", "welding_speed": "-", "preheat_temp": "-", "welding_env": "-", "residual_stress": "-", "fatigue_specimen_type": "Hourglass-type", "fatigue_specimen_thickness": 3, "fatigue_test_type": "Axial", "fatigue_temp": -163, "fatigue_env": "Cryogenic chamber with nitrogen gas", "load_ratio": 0.1, "frequency": 30, "fatigue_machine": "Servo-hydraulic testing machine (Instron model 8516)", "fatigue_standard": "ASTM E466", "fatigue_test_control": "Stress-controlled", "stress_concentration": ">2", "failure_location": "304L base metal"}}, {"id": "WELD2025:2639", "name": "10CrNi3MoV steel | single-layer", "material_family": "Welded joint", "points": [[575.0, 2000000.0, 1], [590.0, 2000000.0, 1], [605.0, 2000000.0, 1], [620.0, 238739.0, 0], [635.0, 190315.0, 0]], "conditions": {"material": "10CrNi3MoV steel", "am_type": "Explosive welding", "load_ratio": "0.1", "test_type": "Axial", "temperature": "25", "surface_treatment": "Heat treatment (645 °C for 240 minutes, air cooling)"}, "metadata": {"dataset_id": 2639, "title": "Effect of Secondary Explosive Welding on Microstructure and Mechanical Properties of 10CrNi3MoV Steel-Based Composite Plates", "doi": "10.1007/s11661-021-06190-z", "authors": "Ye, Changqing; Zhai, Weiguo; Lu, Guangyao; Liu, Qingsong; Ni, Liang; Ye, Liang; Fang, Xiao", "publication": "METALLURGICAL AND MATERIALS TRANSACTIONS A-PHYSICAL METALLURGY AND MATERIALS SCIENCE", "year_of_publication": 2021, "UT": "WOS:000625491500003", "base_material": "10CrNi3MoV steel", "base_young_modulus": "-", "base_yield_strength": 610, "base_ultimate_strength": 688, "base_elongation": 25, "weld_material": "SS304L", "weld_young_modulus": "-", "weld_yield_strength": "-", "weld_ultimate_strength": "-", "weld_elongation": "-", "processing": "Heat treatment (645 °C for 240 minutes, air cooling)", "welding_joint": "single-layer", "welding_method": "Explosive welding", "welding_voltage": "-", "welding_current": "-", "welding_speed": "-", "preheat_temp": "-", "welding_env": "-", "residual_stress": "-", "fatigue_specimen_type": "Round tensile specimens", "fatigue_specimen_thickness": "-",
