Repository: yunyunfanfan/S-PA-CBB

# S-PA-CBB

Official research code, processed curve records, evaluation outputs, and manuscript source for:

> **From Physics to Selective Generation: Conditional Brownian Bridges for Sparse S–N Curve Reconstruction and Fatigue Decision-Making**

S-PA-CBB reconstructs a complete probabilistic stress–life (S–N) curve from only two to four observed fatigue tests. The method first fits an interpretable Basquin state, diagnoses whether that state is sufficient, and applies a ControlNet-style conditional Brownian-bridge residual only to curves that benefit from correction.

File: external_data/weld2025_disjoint_curves.json (part 100 of 223)
 "fatigue_test_type": "Axial", "fatigue_temp": 25, "fatigue_env": "-", "load_ratio": 0.1, "frequency": 133, "fatigue_machine": "-", "fatigue_standard": "-", "fatigue_test_control": "Load", "stress_concentration": "-", "failure_location": "-"}}, {"id": "WELD2025:2640", "name": "10CrNi3MoV steel | double-layer", "material_family": "Welded joint", "points": [[575.0, 2000000.0, 1], [590.0, 2000000.0, 1], [605.0, 391398.0, 0], [620.0, 84792.0, 0], [635.0, 154606.0, 0]], "conditions": {"material": "10CrNi3MoV steel", "am_type": "Explosive welding", "load_ratio": "0.1", "test_type": "Axial", "temperature": "25", "surface_treatment": "Heat treatment (645 °C for 240 minutes, air cooling)"}, "metadata": {"dataset_id": 2640, "title": "Effect of Secondary Explosive Welding on Microstructure and Mechanical Properties of 10CrNi3MoV Steel-Based Composite Plates", "doi": "10.1007/s11661-021-06190-z", "authors": "Ye, Changqing; Zhai, Weiguo; Lu, Guangyao; Liu, Qingsong; Ni, Liang; Ye, Liang; Fang, Xiao", "publication": "METALLURGICAL AND MATERIALS TRANSACTIONS A-PHYSICAL METALLURGY AND MATERIALS SCIENCE", "year_of_publication": 2021, "UT": "WOS:000625491500003", "base_material": "10CrNi3MoV steel", "base_young_modulus": "-", "base_yield_strength": 607, "base_ultimate_strength": 687, "base_elongation": 23, "weld_material": "SS304L", "weld_young_modulus": "-", "weld_yield_strength": "-", "weld_ultimate_strength": "-", "weld_elongation": "-", "processing": "Heat treatment (645 °C for 240 minutes, air cooling)", "welding_joint": "double-layer", "welding_method": "Explosive welding", "welding_voltage": "-", "welding_current": "-", "welding_speed": "-", "preheat_temp": "-", "welding_env": "-", "residual_stress": "-", "fatigue_specimen_type": "Round tensile specimens", "fatigue_specimen_thickness": "-", "fatigue_test_type": "Axial", "fatigue_temp": 25, "fatigue_env": "-", "load_ratio": 0.1, "frequency": 133, "fatigue_machine": "-", "fatigue_standard": "-", "fatigue_test_control": "Load", "stress_concentration": "-", "failure_location": "-"}}, {"id": "WELD2025:2641", "name": "Armor grade Quenched and tempered steel (AISI 4340 grade) | Single 'V' butt joint", "material_family": "Welded joint", "points": [[300.0, 399515.0, 0], [249.0, 754040.0, 0], [198.0, 1246767.0, 0], [147.0, 3012501.0, 0], [99.0, 5114607.0, 0]], "conditions": {"material": "Armor grade Quenched and tempered steel (AISI 4340 grade)", "am_type": "Shielded Metal Arc Welding (SMAW)", "load_ratio": "-1", "test_type": "Rotating Bending", "temperature": "-", "surface_treatment": "Quenched and Tempered (Q&T)"}, "metadata": {"dataset_id": 2641, "title": "Effect of Welding Consumables on Fatigue Performance of Shielded Metal Arc Welded High Strength, Q&T Steel Joints", "doi": "10.1007/s11665-008-9253-1", "authors": "Magudeeswaran, G.; Balasubramanian, V.; Reddy, G. Madhusudhan", "publication": "JOURNAL OF MATERIALS ENGINEERING AND PERFORMANCE", "year_of_publication": 2009, "UT": "WOS:000263063400008", "base_material": "Armor grade Quenched and tempered steel (AISI 4340 grade)", "base_young_modulus": "-", "base_yield_strength": 1200, "base_ultimate_strength": 1290, "base_elongation": "-", "weld_material": "Low hydrogen ferritic steel", "weld_young_modulus": "-", "weld_yield_strength": 830, "weld_ultimate_strength": 860, "weld_elongation": "-", "processing": "Quenched and Tempered (Q&T)", "welding_joint": "Single 'V' butt joint", "welding_method": "Shielded Metal Arc Welding (SMAW)", "welding_voltage": "-", "welding_current": "-", "welding_speed": "-", "preheat_temp": "-", "welding_env": "-", "residual_stress": "-", "fatigue_specimen_type": "Unnotched (smooth) specimen (hourglass type)", "fatigue_specimen_thickness": 6.74, "fatigue_test_type": "Rotating Bending", "fatigue_temp": "-", "fatigue_env": "-", "load_ratio": -1, "frequency": "-", "fatigue_machine": "Rotary bending fatigue testing machine (Make: Enkey, India)", "fatigue_standard": "DIN 50113", "fatigue_test_control": "-", "stress_concentration": "-", "failure_location": "Weld region"}}, {"id": "WELD2025:2642", "name": "Armor grade Quenched and tempered steel (AISI 4340 grade) | Single 'V' butt joint", "material_family": "Welded joint", "points": [[300.0, 252522.0, 0], [249.0, 448065.0, 0], [196.0, 754040.0, 0], [150.0, 1989989.0, 0], [99.0, 3469204.0, 0]], "conditions": {"material": "Armor grade Quenched and tempered steel (AISI 4340 grade)", "am_type": "Shielded Metal Arc Welding (SMAW)", "load_ratio": "-1", "test_type": "Rotating Bending", "temperature": "-", "surface_treatment": "Quenched and Tempered (Q&T)"}, "metadata": {"dataset_id": 2642, "title": "Effect of Welding Consumables on Fatigue Performance of Shielded Metal Arc Welded High Strength, Q&T Steel Joints", "doi": "10.1007/s11665-008-9253-1", "authors": "Magudeeswaran, G.; Balasubramanian, V.; Reddy, G. Madhusudhan", "publication": "JOURNAL OF MATERIALS ENGINEERING AND PERFORMANCE", "year_of_publication": 2009, "UT": "WOS:000263063400008", "base_material": "Armor grade Quenched and tempered steel (AISI 4340 grade)", "base_young_modulus": "-", "base_yield_strength": 1200, "base_ultimate_strength": 1290, "base_elongation": "-", "weld_material": "Austenitic stainless steel", "weld_young_modulus": "-", "weld_yield_strength": 620, "weld_ultimate_strength": 650, "weld_elongation": "-", "processing": "Quenched and Tempered (Q&T)", "welding_joint": "Single 'V' butt joint", "welding_method": "Shielded Metal Arc Welding (SMAW)", "welding_voltage": "-", "welding_current": "-", "welding_speed": "-", "preheat_temp": "-", "welding_env": "-", "residual_stress": "-", "fatigue_specimen_type": "Unnotched (smooth) specimen (hourglass type)", "fatigue_specimen_thickness": 6.74, "fatigue_test_type": "Rotating Bending", "fatigue_temp": "-", "fatigue_env": "-", "load_ratio": -1, "frequency": "-", "fatigue_machine": "Rotary bending fatigue testing machine (Make: Enkey, India)", "fatigue_standard": "DIN 50113", "fatigue_test_control": "-", "stress_concentration": "-", "failure_location": "Weld region"}}, {"id": "WELD2025:2643", "name": "Armor grade Quenched and tempered steel (AISI 4340 grade) | Single 'V' butt joint", "material_family": "Welded joint", "points": [[298.0, 99122.0, 0], [248.0, 148735.0, 0], [199.0, 346920.0, 0], [149.0, 1000000.0, 0], [99.0, 1989989.0, 0]], "conditions": {"material": "Armor grade Quenched and tempered steel (AISI 4340 grade)", "am_type": "Shielded Metal Arc Welding (SMAW)", "load_ratio": "-1", "test_type": "Rotating Bending", "temperature": "-", "surface_treatment": "Quenched and Tempered (Q&T)"}, "metadata": {"dataset_id": 2643, "title": "Effect of Welding Consumables on Fatigue Performance of Shielded Metal Arc Welded High Strength, Q&T Steel Joints", "doi": "10.1007/s11665-008-9253-1", "authors": "Magudeeswaran, G.; Balasubramanian, V.; Reddy, G. Madhusudhan", "publication": "JOURNAL OF MATERIALS ENGINEERING AND PERFORMANCE", "year_of_publication": 2009, "UT": "WOS:000263063400008", "base_material": "Armor grade Quenched and tempered steel (AISI 4340 grade)", "base_young_modulus": "-", "base_yield_strength": 1200, "base_ultimate_strength": 1290, "base_elongation": "-", "weld_material": "High nickel steel (AWS ENiCrFe3)", "weld_young_modulus": "-", "weld_yield_strength": 540, "weld_ultimate_strength": 620, "weld_elongation": "-", "processing": "Quenched and Tempered (Q&T)", "welding_joint": "Single 'V' butt joint", "welding_method": "Shielded Metal Arc Welding (SMAW)", "welding_voltage": "-", "welding_current": "-", "welding_speed": "-", "preheat_temp": "-", "welding_env": "-", "residual_stress": "-", "fatigue_specimen_type": "Unnotched (smooth) specimen (hourglass type)", "fatigue_specimen_thickness": 6.74, "fatigue_test_type": "Rotating Bending", "fatigue_temp": "-", "fatigue_env": "-", "load_ratio": -1, "frequency": "-", "fatigue_machine": "Rotary bending fatigue testing machine (Make: Enkey, India)", "fatigue_standard": "DIN 50113", "fatigue_test_control": "-", "stress_concentration": "-", "failure_location": "Weld region"}}, {"id": "WELD2025:2644", "name": "Armor grade Quenched and tempered steel (AISI 4340 grade) | Single 'V' butt joint", "material_family": "Welded joint", "points": [[401.0, 248259.0, 0], [301.0, 452951.0, 0], [200.0, 814382.0, 0], [151.0, 1797948.0, 0], [100.0, 2832887.0, 0]], "conditions": {"material": "Armor grade Quenched and tempered steel (AISI 4340 grade)", "am_type": "Shielded Metal Arc Welding (SMAW)", "load_ratio": "-1", "test_type": "Rotating Bending", "temperature": "-", "surface_treatment": "Quenched and Tempered (Q&T)"}, "metadata": {"dataset_id": 2644, "title": "Effect of Welding Consumables on Fatigue Performance of Shielded Metal Arc Welded High Strength, Q&T Steel Joints", "doi": "10.1007/s11665-008-9253-1", "authors": "Magudeeswaran, G.; Balasubramanian, V.; Reddy, G. Madhusudhan", "publication": "JOURNAL OF MATERIALS ENGINEERING AND PERFORMANCE", "year_of_publication": 2009, "UT": "WOS:000263063400008", "base_material": "Armor grade Quenched and tempered steel (AISI 4340 grade)", "base_young_modulus": "-", "base_yield_strength": 1200, "base_ultimate_strength": 1290, "base_elongation": "-", "weld_material": "Low hydrogen ferritic steel", "weld_young_modulus": "-", "weld_yield_strength": 830, "weld_ultimate_strength": 860, "weld_elongation": "-", "processing": "Quenched and Tempered (Q&T)", "welding_joint": "Single 'V' butt joint", "welding_method": "Shielded Metal Arc Welding (SMAW)", "welding_voltage": "-", "welding_current": "-", "welding_speed": "-", "preheat_temp": "-", "welding_env": "-", "residual_stress": "-", "fatigue_specimen_type": "Notched specimen (circular V-notch)", "fatigue_specimen_thickness": 6.74, "fatigue_test_type": "Rotating Bending", "fatigue_temp": "-", "fatigue_env": "-", "load_ratio": -1, "frequency": "-", "fatigue_machine": "Rotary bending fatigue testing machine (Make: Enkey, India)", "fatigue_standard": "DIN 50113", "fatigue_test_control": "-", "stress_concentration": "1.28", "failure_location": "Weld region"}}, {"id": "WELD2025:2645", "name": "Armor grade Quenched and tempered steel (AISI 4340 grade) | Single 'V' butt joint", "material_family": "Welded joint", "points": [[399.0, 150780.0, 0], [302.0, 277125.0, 0], [201.0, 487414.0, 0], [150.0, 1302116.0, 0], [100.0, 2240363.0, 0]], "conditions": {"material": "Armor grade Quenched and tempered steel (AISI 4340 grade)", "am_type": "Shielded Metal Arc Welding (SMAW)", "load_ratio": "-1", "test_type": "Rotating Bending", "temperature": "-", "surface_treatment": "Quenched and Tempered (Q&T)"}, "metadata": {"dataset_id": 2645, "title": "Effect of Welding Consumables on Fatigue Performance of Shielded Metal Arc Welded High Strength, Q&T Steel Joints", "doi": "10.1007/s11665-008-9253-1", "authors": "Magudeeswaran, G.; Balasubramanian, V.; Reddy, G. Madhusudhan", "publication": "JOURNAL OF MATERIALS ENGINEERING AND PERFORMANCE", "year_of_publication": 2009, "UT": "WOS:000263063400008", "base_material": "Armor grade Quenched and tempered steel (AISI 4340 grade)", "base_young_modulus": "-", "base_yield_strength": 1200, "base_ultimate_strength": 1290, "base_elongation": "-", "weld_material": "Austenitic stainless steel", "weld_young_modulus": "-", "weld_yield_strength": 620, "weld_ultimate_strength": 650, "weld_elongation": "-", "processing": "Quenched and Tempered (Q&T)", "welding_joint": "Single 'V' butt joint", "welding_method": "Shielded Metal Arc Welding (SMAW)", "welding_voltage": "-", "welding_current": "-", "welding_speed": "-", "preheat_temp": "-", "welding_env": "-", "residual_stress": "-", "fatigue_specimen_type": "Notched specimen (circular V-notch)", "fatigue_specimen_thickness": 6.74, "fatigue_test_type": "Rotating Bending", "fatigue_temp": "-", "fatigue_env": "-", "load_ratio": -1, "frequency": "-", "fatigue_machine": "Rotary bending fatigue testing machine (Make: Enkey, India)", "fatigue_standard": "DIN 50113", "fatigue_test_control": "-", "stress_concentration": "1.24", "failure_location": "Weld region"}}, {"id": "WELD2025:2646", "name": "Armor grade Quenched and tempered steel (AISI 4340 grade) | Single 'V' butt joint", "material_family": "Welded joint", "points": [[300.0, 100000.0, 0], [200.0, 251927.0, 0], [151.0, 607351.0, 0], [100.0, 1218954.0, 0]], "conditions": {"material": "Armor grade Quenched and tempered steel (AISI 4340 grade)", "am_type": "Shielded Metal Arc Welding (SMAW)", "load_ratio": "-1", "test_type": "Rotating Bending", "temperature": "-", "surface_treatment": "Quenched and Tempered (Q&T)"}, "metadata": {"dataset_id": 2646, "title": "Effect of Welding Consumables on Fatigue Performance of Shielded Metal Arc Welded High Strength, Q&T Steel Joints", "doi": "10.1007/s11665-008-9253-1", "authors": "Magudeeswaran, G.; Balasubramanian, V.; Reddy, G. Madhusudhan", "publication": "JOURNAL OF MATERIALS ENGINEERING AND PERFORMANCE", "year_of_publication": 2009, "UT": "WOS:000263063400008", "base_material": "Armor grade Quenched and tempered steel (AISI 4340 grade)", "base_young_modulus": "-", "base_yield_strength": 1200, "base_ultimate_strength": 1290, "base_elongation": "-", "weld_material": "High nickel steel (AWS ENiCrFe3)", "weld_young_modulus": "-", "weld_yield_strength": 540, "weld_ultimate_strength": 620, "weld_elongation": "-", "processing": "Quenched and Tempered (Q&T)", "welding_joint": "Single 'V' butt joint", "welding_method": "Shielded Metal Arc Welding (SMAW)", "welding_voltage": "-", "welding_current": "-", "welding_speed": "-", "preheat_temp": "-", "welding_env": "-", "residual_stress": "-", "fatigue_specimen_type": "Notched specimen (circular V-notch)", "fatigue_specimen_thickness": 6.74, "fatigue_test_type": "Rotating Bending", "fatigue_temp": "-", "fatigue_env": "-", "load_ratio": -1, "frequency": "-", "fatigue_machine": "Rotary bending fatigue testing machine (Make: Enkey, India)", "fatigue_standard": "DIN 50113", "fatigue_test_control": "-", "stress_concentration": "1.41", "failure_location": "Weld region"}}, {"id": "WELD2025:2647", "name": "AISI 409M grade ferritic stainless steel | Single 'V' butt joint", "material_family": "Welded joint", "points": [[173.0, 126766.0, 0], [148.0, 253182.0, 0], [123.0, 391088.0, 0], [100.0, 616169.0, 0], [75.0, 870791.0, 0]], "conditions": {"material": "AISI 409M grade ferritic stainless steel", "am_type": "Gas Metal Arc Welding (GMAW)", "load_ratio": "0", "test_type": "Axial", "temperature": "25", "surface_treatment": "-"}, "metadata": {"dataset_id": 2647, "title": "Fatigue Crack Growth Behavior of Gas Metal Arc Welded AISI 409 Grade Ferritic Stainless Steel Joints", "doi": "10.1007/s11665-008-9317-2", "authors": "Lakshminarayanan, A. K.; Shanmugam, K.; Balasubramanian, V.", "publication": "JOURNAL OF MATERIALS ENGINEERING AND PERFORMANCE", "year_of_publication": 2009, "UT": "WOS:000269897600010", "base_material": "AISI 409M grade ferritic stainless steel", "base_young_modulus": "-", "base_yield_strength": 359, "base_ultimate_strength": 524, "base_elongation": 12, "weld_material": "duplex stainless steel (DSS)", "weld_young_modulus": "-", "weld_yield_strength": 225, "weld_ultimate_strength": 270, "weld_elongation": 7.25, "processing": "-", "welding_joint": "Single 'V' butt joint", "welding_method": "Gas Metal Arc Welding (GMAW)", "welding_voltage": 30, "welding_current": 120, "welding_speed": 5, "preheat_temp": "-", "welding_env": "Argon shielding gas (99.99%)", "residual_stress": "-", "fatigue_specimen_type": "Center cracked tensile (CCT) specimen", "fatigue_specimen_thickness": 4, "fatigue_test_type": "Axial", "fatigue_temp": 25, "fatigue_env": "-", "load_ratio": 0, "frequency": 20, "fatigue_machine": "Servo hydraulic universal testing machine (100 kN capacity)", "fatigue_standard": "ASTM E647-04", "fatigue_test_control": "Load", "stress_concentration": "-", "failure_location": "Weld metal region"}}, {"id": "WELD2025:2648", "name": "AISI 409M grade ferritic stainless steel | Single 'V' butt joint", "material_family": "Welded joint", "points": [[172.0, 78885.0, 0], [149.0, 149957.0, 0], [125.0, 218301.0, 0], [100.0, 391088.0, 0], [75.0, 580696.0, 0]], "conditions": {"material": "AISI 409M grade ferritic stainless steel", "am_type": "Gas Metal Arc Welding (GMAW)", "load_ratio": "0", "test_type": "Axial", "temperature": "25", "surface_treatment": "-"}, "metadata": {"dataset_id": 2648, "title": "Fatigue Crack Growth Behavior of Gas Metal Arc Welded AISI 409 Grade Ferritic Stainless Steel Joints", "doi": "10.1007/s11665-008-9317-2", "authors": "Lakshminarayanan, A. K.; Shanmugam, K.; Balasubramanian, V.", "publication": "JOURNAL OF MATERIALS ENGINEERING AND PERFORMANCE", "year_of_publication": 2009, "UT": "WOS:000269897600010", "base_material": "AISI 409M grade ferritic stainless steel", "base_young_modulus": "-", "base_yield_strength": 359, "base_ultimate_strength": 524, "base_elongation": 12, "weld_material": "Austenitic stainless steel (ASS)", "weld_young_modulus": "-", "weld_yield_strength": 185, "weld_ultimate_strength": 230, "weld_elongation": 8.65, "processing": "-", "welding_joint": "Single 'V' butt joint", "welding_method": "Gas Metal Arc Welding (GMAW)", "welding_voltage": 30, "welding_current": 120, "welding_speed": 5, "preheat_temp": "-", "welding_env": "Argon shielding gas (99.99%)", "residual_stress": "-", "fatigue_specimen_type": "Center cracked tensile (CCT) specimen", "fatigue_specimen_thickness": 4, "fatigue_test_type": "Axial", "fatigue_temp": 25, "fatigue_env": "-", "load_ratio": 0, "frequency": 20, "fatigue_machine": "Servo hydraulic universal testing machine (100 kN capacity)", "fatigue_standard": "ASTM E647-04", "fatigue_test_control": "Load", "stress_concentration": "-", "failure_location": "Weld metal region"}}, {"id": "WELD2025:2649", "name": "AISI 409M grade ferritic stainless steel | Single 'V' butt joint", "material_family": "Welded joint", "points": [[173.0, 38724.0, 0], [146.0, 107163.0, 0], [123.0, 119468.0, 0], [100.0, 191983.0, 0], [75.0, 410898.0, 0]], "conditions": {"material": "AISI 409M grade ferritic stainless steel", "am_type": "Gas Metal Arc Welding (GMAW)", "load_ratio": "0", "test_type": "Axial", "temperature": "25", "surface_treatment": "-"}, "metadata": {"dataset_id": 2649, "title": "Fatigue Crack Growth Behavior of Gas Metal Arc Welded AISI 409 Grade Ferritic Stainless Steel Joints", "doi": "10.1007/s11665-008-9317-2", "authors": "Lakshminarayanan, A. K.; Shanmugam, K.; Balasubramanian, V.", "publication": "JOURNAL OF MATERIALS ENGINEERING AND PERFORMANCE", "year_of_publication": 2009, "UT": "WOS:000269897600010", "base_material": "AISI 409M grade ferritic stainless steel", "base_young_modulus": "-", "base_yield_strength": 359, "base_ultimate_strength": 524, "base_elongation": 12, "weld_material": "ferritic stainless steel (FSS)", "weld_young_modulus": "-", "weld_yield_strength": 215, "weld_ultimate_strength": 250, "weld_elongation": 5.56, "processing": "-", "welding_joint": "Single 'V' butt joint", "welding_method": "Gas Metal Arc Welding (GMAW)", "welding_voltage": 30, "welding_current": 120, "welding_speed": 5, "preheat_temp": "-", "welding_env": "Argon shielding gas (99.99%)", "residual_stress": "-", "fatigue_specimen_type": "Center cracked tensile (CCT) specimen", "fatigue_specimen_thickness": 4, "fatigue_test_type": "Axial", "fatigue_temp": 25, "fatigue_env": "-", "load_ratio": 0, "frequency": 20, "fatigue_machine": "Servo hydraulic universal testing machine (100 kN capacity)", "fatigue_standard": "ASTM E647-04", "fatigue_test_control": "Load", "stress_concentration": "-", "failure_location": "Weld metal region"}}, {"id": "WELD2025:2650", "name": "Ti-6Al-4V | Square butt joint", "material_family": "Welded joint", "points": [[289.0, 274534.0, 0], [245.0, 534651.0, 0], [194.0, 897876.0, 0], [144.0, 1344792.0, 0], [97.0, 2041463.0, 0]], "conditions": {"material": "Ti-6Al-4V", "am_type": "Laser Beam Welding", "load_ratio": "0.1", "test_type": "Axial (tension-tension)", "temperature": "-", "surface_treatment": "-"}, "metadata": {"dataset_id": 2650, "title": "Fatigue Performance of Gas Tungsten Arc, Electron Beam, and Laser Beam Welded Ti-6Al-4V Alloy Joints", "doi": "10.1007/s11665-010-9822-y", "authors": "Balasubramanian, T. S.; Balasubramanian, V.; Muthumanikkam, M. A.", "publication": "JOURNAL OF MATERIALS ENGINEERING AND PERFORMANCE", "year_of_publication": 2011, "UT": "WOS:000297591700017", "base_material": "Ti-6Al-4V", "base_young_modulus": "-", "base_yield_strength": 969, "base_ultimate_strength": 1002, "base_elongation": 12.7, "weld_material": "Ti-6Al-4V (ERTi-5 filler for GTAW)", "weld_young_modulus": "-", "weld_yield_strength": 960, "weld_ultimate_strength": 985, "weld_elongation": 15.0, "processing": "-", "welding_joint": "Square butt joint", "welding_method": "Laser Beam Welding", "welding_voltage": "-", "welding_current": "-", "welding_speed": 25, "preheat_temp": "-", "welding_env": "100% Helium shielding", "residual_stress": "-", "fatigue_specimen_type": "Unnotched (hourglass type)", "fatigue_specimen_thickness": 5.4, "fatigue_test_type": "Axial (tension-tension)", "fatigue_temp": "-", "fatigue_env": "-", "load_ratio": 0.1, "frequency": 10, "fatigue_machine": "INSTRON 8801", "fatigue_standard": "ASTM E467-08", "fatigue_test_control": "Stress", "stress_concentration": "-", "failure_location": "Weld metal"}}, {"id": "WELD2025:2651", "name": "Ti-6Al-4V | Square butt joint", "material_family": "Welded joint", "points": [[291.0, 123209.0, 0], [245.0, 243201.0, 0], [197.0, 405683.0, 0], [145.0, 784760.0, 0], [96.0, 1207456.0, 0]], "conditions": {"material": "Ti-6Al-4V", "am_type": "Electron Beam Welding", "load_ratio": "0.1", "test_type": "Axial (tension-tension)", "temperature": "-", "surface_treatment": "-"}, "metadata": {"dataset_id": 2651, "title": "Fatigue Performance of Gas Tungsten Arc, Electron Beam, and Laser Beam Welded Ti-6Al-4V Alloy Joints", "doi": "10.1007/s11665-010-9822-y", "authors": "Balasubramanian, T. S.; Balasubramanian, V.; Muthumanikkam, M. A.", "publication": "JOURNAL OF MATERIALS ENGINEERING AND PERFORMANCE", "year_of_publication": 2011, "UT": "WOS:000297591700017", "base_material": "Ti-6Al-4V", "base_young_modulus": "-", "base_yield_strength": 969, "base_ultimate_strength": 1002, "base_elongation": 12.7, "weld_material": "Ti-6Al-4V (ERTi-5 filler for GTAW)", "weld_young_modulus": "-", "weld_yield_strength": 950, "weld_ultimate_strength": 1000, "weld_elongation": 7.7, "processing": "-", "welding_joint": "Square butt joint", "welding_method": "Electron Beam Welding", "welding_voltage": 50000, "welding_current": 0.05, "welding_speed": 10.83, "preheat_temp": "-", "welding_env": "High vacuum", "residual_stress": "-", "fatigue_specimen_type": "Unnotched (hourglass type)", "fatigue_specimen_thickness": 5.4, "fatigue_test_type": "Axial (tension-tension)", "fatigue_temp": "-", "fatigue_env": "-", "load_ratio": 0.1, "frequency": 10, "fatigue_machine": "INSTRON 8801", "fatigue_standard": "ASTM E467-08", "fatigue_test_control": "Stress", "stress_concentration": "-", "failure_location": "Weld metal"}}, {"id": "WELD2025:2652", "name": "Ti-6Al-4V | Single 'V' butt joint", "material_family": "Welded joint", "points": [[245.0, 132680.0, 0], [196.0, 342837.0, 0], [146.0, 575750.0, 0], [98.0, 850794.0, 0]], "conditions": {"material": "Ti-6Al-4V", "am_type": "Gas Tungsten Arc Welding", "load_ratio": "0.1", "test_type": "Axial (tension-tension)", "temperature": "-", "surface_treatment": "-"}, "metadata": {"dataset_id": 2652, "title": "Fatigue Performance of Gas Tungsten Arc, Electron Beam, and Laser Beam Welded Ti-6Al-4V Alloy Joints", "doi": "10.1007/s11665-010-9822-y", "authors": "Balasubramanian, T. S.; Balasubramanian, V.; Muthumanikkam, M. A.", "publication": "JOURNAL OF MATERIALS ENGINEERING AND PERFORMANCE", "year_of_publication": 2011, "UT": "WOS:000297591700017", "base_material": "Ti-6Al-4V", "base_young_modulus": "-", "base_yield_strength": 969, "base_ultimate_strength": 1002, "base_elongation": 12.7, "weld_material": "Ti-6Al-4V (ERTi-5 filler for GTAW)", "weld_young_modulus": "-", "weld_yield_strength": 890, "weld_ultimate_strength": 940, "weld_elongation": 10.15, "processing": "-", "welding_joint": "Single 'V' butt joint", "welding_method": "Gas Tungsten Arc Welding", "welding_voltage": 10, "welding_current": 125, "welding_speed": 1, "preheat_temp": "-", "welding_env": "100% Argon shielding", "residual_stress": "-", "fatigue_specimen_type": "Unnotched (hourglass type)", "fatigue_specimen_thickness": 5.4, "fatigue_test_type": "Axial (tension-tension)", "fatigue_temp": "-", "fatigue_env": "-", "load_ratio": 0.1, "frequency": 10, "fatigue_machine": "INSTRON 8801", "fatigue_standard": "ASTM E467-08", "fatigue_test_control": "Stress", "stress_concentration": "-", "failure_location": "Weld metal"}}, {"id": "WELD2025:2653", "name": "Ti-6Al-4V | Square butt joint", "material_family": "Welded joint", "points": [[296.0, 144917.0, 0], [244.0, 252594.0, 0], [199.0, 319630.0, 0], [150.0, 435568.0, 0], [99.0, 688226.0, 0]], "conditions": {"material": "Ti-6Al-4V", "am_type": "Laser Beam Welding", "load_ratio": "0.1", "test_type": "Axial (tension-tension)", "temperature": "-", "surface_treatment": "-"}, "metadata": {"dataset_id": 2653, "title": "Fatigue Performance of Gas Tungsten Arc, Electron Beam, and Laser Beam Welded Ti-6Al-4V Alloy Joints", "doi": "10.1007/s11665-010-9822-y", "authors": "Balasubramanian, T. S.; Balasubramanian, V.; Muthumanikkam, M. A.", "publication": "JOURNAL OF MATERIALS ENGINEERING AND PERFORMANCE", "year_of_publication": 2011, "UT": "WOS:000297591700017", "base_material": "Ti-6Al-4V", "base_young_modulus": "-", "base_yield_strength": 969, "base_ultimate_strength": 1002, "base_elongation": 12.7, "weld_material": "Ti-6Al-4V (ERTi-5 filler for GTAW)", "weld_young_modulus": "-", "weld_yield_strength": 960, "weld_ultimate_strength": 985, "weld_elongation": 15.0, "processing": "-", "welding_joint": "Square butt joint", "welding_method": "Laser Beam Welding", "welding_voltage": "-", "welding_current": "-", "welding_speed": 25, "preheat_temp": "-", "welding_env": "100% Helium shielding", "residual_stress": "-", "fatigue_specimen_type": "Notched (square V-notch)", "fatigue_specimen_thickness": 5.4, "fatigue_test_type": "Axial (tension-tension)", "fatigue_temp": "-", "fatigue_env": "-", "load_ratio": 0.1, "frequency": 10, "fatigue_machine": "INSTRON 8801", "fatigue_standard": "ASTM E467-08", "fatigue_test_control": "Stress", "stress_concentration": "2.25", "failure_location": "Weld metal"}}, {"id": "WELD2025:2654", "name": "Ti-6Al-4V | Square butt joint", "material_family": "Welded joint", "points": [[296.0, 95172.0, 0], [246.0, 144185.0, 0], [199.0, 233569.0, 0], [147.0, 307897.0, 0], [97.0, 503007.0, 0]], "conditions": {"material": "Ti-6Al-4V", "am_type": "Electron Beam Welding", "load_ratio": "0.1", "test_type": "Axial (tension-tension)", "temperature": "-", "surface_treatment": "-"}, "metadata": {"dataset_id": 2654, "title": "Fatigue Performance of Gas Tungsten Arc, Electron Beam, and Laser Beam Welded Ti-6Al-4V Alloy Joints", "doi": "10.1007/s11665-010-9822-y", "authors": "Balasubramanian, T. S.; Balasubramanian, V.; Muthumanikkam, M. A.", "publication": "JOURNAL OF MATERIALS ENGINEERING AND PERFORMANCE", "year_of_publication": 2011, "UT": "WOS:000297591700017", "base_material": "Ti-6Al-4V", "base_young_modulus": "-", "base_yield_strength": 969, "base_ultimate_strength": 1002, "base_elongation": 12.7, "weld_material": "Ti-6Al-4V (ERTi-5 filler for GTAW)", "weld_young_modulus": "-", "weld_yield_strength": 950, "weld_ultimate_strength": 1000, "weld_elongation": 7.7, "processing": "-", "welding_joint": "Square butt joint", "welding_method": "Electron Beam Welding", "welding_voltage": 50000, "welding_current": 0.05, "welding_speed": 10.83, "preheat_temp": "-", "welding_env": "High vacuum", "residual_stress": "-", "fatigue_specimen_type": "Notched (square V-notch)", "fatigue_specimen_thickness": 5.4, "fatigue_test_type": "Axial (tension-tension)", "fatigue_temp": "-", "fatigue_env": "-", "load_ratio": 0.1, "frequency": 10, "fatigue_machine": "INSTRON 8801", "fatigue_standard": "ASTM E467-08", "fatigue_test_control": "Stress", "stress_concentration": "2.33", "failure_location": "Weld metal"}}, {"id": "WELD2025:2655", "name": "Ti-6Al-4V | Single 'V' butt joint", "material_family": "Welded joint", "points": [[244.0, 95970.0, 0], [196.0, 124739.0, 0], [150.0, 174564.0, 0], [99.0, 346083.0, 0]], "conditions": {"material": "Ti-6Al-4V", "am_type": "Gas Tungsten Arc Welding", "load_ratio": "0.1", "test_type": "Axial (tension-tension)", "temperature": "-", "surface_treatment": "-"}, "metadata": {"dataset_id": 2655, "title": "Fatigue Performance of Gas Tungsten Arc, Electron Beam, and Laser Beam Welded Ti-6Al-4V Alloy Joints", "doi": "10.1007/s11665-010-9822-y", "authors": "Balasubramanian, T. S.; Balasubramanian, V.; Muthumanikkam, M. A.", "publication": "JOURNAL OF MATERIALS ENGINEERING AND PERFORMANCE", "year_of_publication": 2011, "UT": "WOS:000297591700017", "base_material": "Ti-6Al-4V", "base_young_modulus": "-", "base_yield_strength": 969, "base_ultimate_strength": 1002, "base_elongation": 12.7, "weld_material": "Ti-6Al-4V (ERTi-5 filler for GTAW)", "weld_young_modulus": "-", "weld_yield_strength": 890, "weld_ultimate_strength": 940, "weld_elongation": 10.15, "processing": "-", "welding_joint": "Single 'V' butt joint", "welding_method": "Gas Tungsten Arc Welding", "welding_voltage": 10, "welding_current": 125, "welding_speed": 1, "preheat_temp": "-", "welding_env": "100% Argon shielding", "residual_stress": "-", "fatigue_specimen_type": "Notched (square V-notch)", "fatigue_specimen_thickness": 5.4, "fatigue_test_type": "Axial (tension-tension)", "fatigue_temp": "-", "fatigue_env": "-", "load_ratio": 0.1, "frequency": 10, "fatigue_machine": "INSTRON 8801", "fatigue_standard": "ASTM E467-08", "fatigue_test_control": "Stress", "stress_concentration": "2.44", "failure_location": "Weld metal"}}, {"id": "WELD2025:2656", "name": "5083-O aluminum alloy | lap joint", "material_family": "Welded joint", "points": [[55.0, 942.0, 0], [54.0, 1938.0, 0], [43.0, 7559.0, 0], [42.0, 7846.0, 0], [37.0, 10081.0, 0], [36.0, 17560.0, 0], [27.0, 47781.0, 0], [28.0, 88769.0, 0], [18.0, 376938.0, 0]], "conditions": {"material": "5083-O aluminum alloy", "am_type": "Resistance spot welding", "load_ratio": "-", "test_type": "Axial (tensile-shear)", "temperature": "-", "surface_treatment": "-"}, "metadata": {"dataset_id": 2656, "title": "Investigation of Fatigue Crack Propagation in Spot-Welded Joints Based on Fracture Mechanics Approach", "doi": "10.1007/s11665-012-0220-5", "authors": "Hassanifard, S.; Bonab, M. A. Mohtadi; Jabbari, Gh", "publication": "JOURNAL OF MATERIALS ENGINEERING AND PERFORMANCE", "year_of_publication": 2013, "UT": "WOS:000312712900030", "base_material": "5083-O aluminum alloy", "base_young_modulus": 70, "base_yield_strength": 145, "base_ultimate_strength": 290, "base_elongation": 22, "weld_material": "5083-O aluminum alloy", "weld_young_modulus": "-", "weld_yield_strength": "-", "weld_ultimate_strength": "-", "weld_elongation": "-", "processing": "-", "welding_joint": "lap joint", "welding_method": "Resistance spot welding", "welding_voltage": "-", "welding_current": 20000, "welding_speed": "-", "preheat_temp": "-", "welding_env": "-", "residual_stress": "-", "fatigue_specimen_type": "Tensile-shear specimen", "fatigue_specimen_thickness": 1.5, "fatigue_test_type": "Axial (tensile-shear)", "fatigue_temp": "-", "fatigue_env": "-", "load_ratio": "-", "frequency": "-", "fatigue_machine": "-", "fatigue_standard": "-", "fatigue_test_control": "-", "stress_concentration": "-", "failure_location": "Weld nugget"}}, {"id": "WELD2025:2657", "name": "Inconel 718 | Butt Joint", "material_family": "Welded joint", "points": [[781.0, 3309.0, 0], [763.0, 3750.0, 0], [717.0, 7392.0, 0], [695.0, 13045.0, 0], [630.0, 15599.0, 0], [585.0, 18306.0, 0], [565.0, 68169.0, 0], [496.0, 99447.0, 0], [454.0, 319188.0, 0], [368.0, 2423945.0, 0]], "conditions": {"material": "Inconel 718", "am_type": "TIG (Tungsten Inert Gas)", "load_ratio": "0.1", "test_type": "Axial", "temperature": "25", "surface_treatment": "Annealed condition, pre-weld solution heat treatment (SHT) at 1050 °C for 2 h followed by rapid cooling"}, "metadata": {"dataset_id": 2657, "title": "Fatigue Behavior of Inconel 718 TIG Welds", "doi": "10.1007/s11665-014-1028-2", "authors": "Alexopoulos, Nikolaos D.; Argyriou, Nikolaos; Stergiou, Vasillis; Kourkoulis, Stavros K.", "publication": "JOURNAL OF MATERIALS ENGINEERING AND PERFORMANCE", "year_of_publication": 2014, "UT": "WOS:000340376900027", "base_material": "Inconel 718", "base_young_modulus": 207.149, "base_yield_strength": 493, "base_ultimate_strength": 922, "base_elongation": 39.48, "weld_material": "Inconel 718", "weld_young_modulus": 201.721, "weld_yield_strength": 462, "weld_ultimate_strength": 907, "weld_elongation": 24.11, "processing": "Annealed condition, pre-weld solution heat treatment (SHT) at 1050 °C for 2 h followed by rapid cooling", "welding_joint": "Butt Joint", "welding_method": "TIG (Tungsten Inert Gas)", "welding_voltage": "-", "welding_current": "80-100", "welding_speed": 1, "preheat_temp": "-", "welding_env": "-", "residual_stress": "-", "fatigue_specimen_type": "Standard", "fatigue_specimen_thickness": 1.6, "fatigue_test_type": "Axial", "fatigue_temp": 25, "fatigue_env": "Ambient", "load_ratio": 0.1, "frequency": 10, "fatigue_machine": "Servo-hydraulic Instron 100 kN loading frame", "fatigue_standard": "ASTM E466", "fatigue_test_control": "Load", "stress_concentration": "-", "failure_location": "Weld toe, weld root"}}, {"id": "WELD2025:2658", "name": "A106-B hypo-eutectoid carbon steel | Butt Joint", "material_family": "Welded joint", "points": [[612.0, 115887.0, 0], [612.0, 92519.0, 0], [648.0, 102701.0, 0], [648.0, 79016.0, 0], [684.0, 22498.0, 0], [684.0, 41349.0, 0]], "conditions": {"material": "A106-B hypo-eutectoid carbon steel", "am_type": "Shielded Metal Arc Welding (SMAW)", "load_ratio": "-", "test_type": "Axial", "temperature": "25", "surface_treatment": "-"}, "metadata": {"dataset_id": 2658, "title": "The Effect of Ultrasonic Peening on Service Life of the Butt-Welded High-Temperature Steel Pipes", "doi": "10.1007/s11665-015-1644-5", "authors": "Daavari, Morteza; Vanini, Seyed Ali Sadough", "publication": "JOURNAL OF MATERIALS ENGINEERING AND PERFORMANCE", "year_of_publication": 2015, "UT": "WOS:000360014000048", "base_material": "A106-B hypo-eutectoid carbon steel", "base_young_modulus": "-", "base_yield_strength": 360.6, "base_ultimate_strength": "-", "base_elongation": "-", "weld_material": "A106-B (shielded metal arc welding)", "weld_young_modulus": "-", "weld_yield_strength": "-", "weld_ultimate_strength": "-", "weld_elongation": "-", "processing": "-", "welding_joint": "Butt Joint", "welding_method": "Shielded Metal Arc Welding (SMAW)", "welding_voltage": "-", "welding_current": "-", "welding_speed": "-", "preheat_temp": "-", "welding_env": "-", "residual_stress": "-", "fatigue_specimen_type": "Butt-welded pipe", "fatigue_specimen_thickness": 6.5, "fatigue_test_type": "Axial", "fatigue_temp": 25, "fatigue_env": "Atmospheric", "load_ratio": "-", "frequency": 15, "fatigue_machine": "DARTEC", "fatigue_standard": "ASTM E466", "fatigue_test_control": "-", "stress_concentration": "1.354", "failure_location": "Weld toe"}}, {"id": "WELD2025:2659", "name": "A106-B hypo-eutectoid carbon steel | Butt Joint", "material_family": "Welded joint", "points": [[612.0, 182477.0, 0], [612.0, 165123.0, 0], [648.0, 195333.0, 0], [648.0, 140421.0, 0], [684.0, 56041.0, 0], [684.0, 55995.0, 0]], "conditions": {"material": "A106-B hypo-eutectoid carbon steel", "am_type": "Shielded Metal Arc Welding (SMAW)", "load_ratio": "-", "test_type": "Axial", "temperature": "25", "surface_treatment": "Ultrasonic Peening (UP),  treated specimens after preparing process (AP),"}, "metadata": {"dataset_id": 2659, "title": "The Effect of Ultrasonic Peening on Service Life of the Butt-Welded High-Temperature Steel Pipes", "doi": "10.1007/s11665-015-1644-5", "authors": "Daavari, Morteza; Vanini, Seyed Ali Sadough", "publication": "JOURNAL OF MATERIALS ENGINEERING AND PERFORMANCE", "year_of_publication": 2015, "UT": "WOS:000360014000048", "base_material": "A106-B hypo-eutectoid carbon steel", "base_young_modulus": "-", "base_yield_strength": 360.6, "base_ultimate_strength": "-", "base_elongation": "-", "weld_material": "A106-B (shielded metal arc welding)", "weld_young_modulus": "-", "weld_yield_strength": "-", "weld_ultimate_strength": "-", "weld_elongation": "-", "processing": "Ultrasonic Peening (UP),  treated specimens after preparing process (AP),", "welding_joint": "Butt Joint", "welding_method": "Shielded Metal Arc Welding (SMAW)", "welding_voltage": "-", "welding_current": "-", "welding_speed": "-", "preheat_temp": "-", "welding_env": "-", "residual_stress": "-", "fatigue_specimen_type": "Butt-welded pipe", "fatigue_specimen_thickness": 6.5, "fatigue_test_type": "Axial", "fatigue_temp": 25, "fatigue_env": "Atmospheric", "load_ratio": "-", "frequency": 15, "fatigue_machine": "DARTEC", "fatigue_standard": "ASTM E466", "fatigue_test_control": "-", "stress_concentration": "-", "failure_location": "Weld toe"}}, {"id": "WELD2025:2660", "name": "A106-B hypo-eutectoid carbon steel | Butt Joint", "material_family": "Welded joint", "points": [[612.0, 88764.0, 0], [612.0, 102389.0, 0], [648.0, 83645.0, 0], [648.0, 78554.0, 0], [684.0, 26559.0, 0], [684.0, 33487.0, 0]], "conditions": {"material": "A106-B hypo-eutectoid carbon steel", "am_type": "Shielded Metal Arc Welding (SMAW)", "load_ratio": "-", "test_type": "Axial", "temperature": "25", "surface_treatment": "Ultrasonic Peening (UP),  treated specimens before preparing process (BP),"}, "metadata": {"dataset_id": 2660, "title": "The Effect of Ultrasonic Peening on Service Life of the Butt-Welded High-Temperature Steel Pipes", "doi": "10.1007/s11665-015-1644-5", "authors": "Daavari, Morteza; Vanini, Seyed Ali Sadough", "publication": "JOURNAL OF MATERIALS ENGINEERING AND PERFORMANCE", "year_of_publication": 2015, "UT": "WOS:000360014000048", "base_material": "A106-B hypo-eutectoid carbon steel", "base_young_modulus": "-", "base_yield_strength": 360.6, "base_ultimate_strength": "-", "base_elongation": "-", "weld_material": "A106-B (shielded metal arc welding)", "weld_young_modulus": "-", "weld_yield_strength": "-", "weld_ultimate_strength": "-", "weld_elongation": "-", "processing": "Ultrasonic Peening (UP),  treated specimens before preparing process (BP),", "welding_joint": "Butt Joint", "welding_method": "Shielded Metal Arc Welding (SMAW)", "welding_voltage": "-", "welding_current": "-", "welding_speed": "-", "preheat_temp": "-", "welding_env": "-", "residual_stress": "-", "fatigue_specimen_type": "Butt-welded pipe", "fatigue_specimen_thickness": 6.5, "fatigue_test_type": "Axial", "fatigue_temp": 25, "fatigue_env": "Atmospheric", "load_ratio": "-", "frequency": 15, "fatigue_machine": "DARTEC", "fatigue_standard": "ASTM E466", "fatigue_test_control": "-", "stress_concentration": "-", "failure_location": "Weld toe"}}, {"id": "WELD2025:2661", "name": "Ti-6Al-4V titanium alloy | Butt Joint", "material_family": "Welded joint", "points": [[772.0, 7711.0, 0], [772.0, 7507.0, 0], [772.0, 8639.0, 0], [746.0, 41746.0, 0], [746.0, 30026.0, 0], [746.0, 29161.0, 0], [702.0, 65752.0, 0], [702.0, 21568.0, 0], [702.0, 218416.0, 0], [702.0, 191617.0, 0], [684.0, 302547.0, 0], [684.0, 986811.0, 0], [684.0, 267061.0, 0], [684.0, 446327.0, 0], [658.0, 1418698.0, 0], [658.0, 3330806.0, 0], [658.0, 2359231.0, 1], [658.0, 10000000.0, 1], [658.0, 5698452.0, 1]], "conditions": {"material": "Ti-6Al-4V titanium alloy", "am_type": "Friction Stir Welding (FSW)", "load_ratio": "0.06", "test_type": "Uniaxial tension–tension", "temperature": "Room temperature", "surface_treatment": "Post-weld heat
