Repository: yunyunfanfan/S-PA-CBB

# S-PA-CBB

Official research code, processed curve records, evaluation outputs, and manuscript source for:

> **From Physics to Selective Generation: Conditional Brownian Bridges for Sparse S–N Curve Reconstruction and Fatigue Decision-Making**

S-PA-CBB reconstructs a complete probabilistic stress–life (S–N) curve from only two to four observed fatigue tests. The method first fits an interpretable Basquin state, diagnoses whether that state is sufficient, and applies a ControlNet-style conditional Brownian-bridge residual only to curves that benefit from correction.

File: external_data/weld2025_disjoint_curves.json (part 101 of 223)
treatment (PWHT) at 650 °C for 4 h"}, "metadata": {"dataset_id": 2661, "title": "Fatigue Properties of Ti-6Al-4V Titanium Alloy Friction Stir Welding Joint", "doi": "10.1007/s11665-018-3490-8", "authors": "Liu, Zhenlei; Wang, Yue; Ji, Shude; Yan, Dejun", "publication": "JOURNAL OF MATERIALS ENGINEERING AND PERFORMANCE", "year_of_publication": 2018, "UT": "WOS:000440433900053", "base_material": "Ti-6Al-4V titanium alloy", "base_young_modulus": "-", "base_yield_strength": 900.7, "base_ultimate_strength": 989.5, "base_elongation": "-", "weld_material": "Ti-6Al-4V titanium alloy", "weld_young_modulus": "-", "weld_yield_strength": "-", "weld_ultimate_strength": "-", "weld_elongation": "-", "processing": "Post-weld heat treatment (PWHT) at 650 °C for 4 h", "welding_joint": "Butt Joint", "welding_method": "Friction Stir Welding (FSW)", "welding_voltage": "-", "welding_current": "-", "welding_speed": 0.833, "preheat_temp": "-", "welding_env": "-", "residual_stress": "Eliminated by PWHT", "fatigue_specimen_type": "Dog-bone", "fatigue_specimen_thickness": 2, "fatigue_test_type": "Uniaxial tension–tension", "fatigue_temp": "Room temperature", "fatigue_env": "-", "load_ratio": 0.06, "frequency": 10, "fatigue_machine": "SHIMADZU EHF-UV200K2 (200 kN servo-hydraulic equipment)", "fatigue_standard": "GB/T 24176-2009/ISO 12107:2003", "fatigue_test_control": "Load-control mode", "stress_concentration": "-", "failure_location": "Transition zone between base material and nugget zone (NZ)"}}, {"id": "WELD2025:2662", "name": "X80 pipeline steel | V-groove butt joint", "material_family": "Welded joint", "points": [[399.0, 38214.0, 0], [400.0, 39642.0, 0], [399.0, 44042.0, 0], [349.0, 88618.0, 0], [350.0, 99476.0, 0], [349.0, 105405.0, 0], [300.0, 160502.0, 0], [300.0, 167402.0, 0], [300.0, 191920.0, 0], [249.0, 507588.0, 0]], "conditions": {"material": "X80 pipeline steel", "am_type": "Gas Metal Arc Welding (GMAW), Flux-Cored Arc Welding (FCAW)", "load_ratio": "0.1", "test_type": "Tensile-tensile fatigue", "temperature": "25", "surface_treatment": "-"}, "metadata": {"dataset_id": 2662, "title": "Microstructure and Mechanical Properties of Welded Joint of X80 Pipeline Steel before and after Ultrasonic Impact Treatment", "doi": "10.1007/s11665-020-05321-8", "authors": "Wang, Xueli; Wang, Dongpo", "publication": "JOURNAL OF MATERIALS ENGINEERING AND PERFORMANCE", "year_of_publication": 2022, "UT": "WOS:000724662500008", "base_material": "X80 pipeline steel", "base_young_modulus": "-", "base_yield_strength": "-", "base_ultimate_strength": "-", "base_elongation": "-", "weld_material": "AWS A5.18E70S-G, AWS A5.29E91T8-G", "weld_young_modulus": "-", "weld_yield_strength": "-", "weld_ultimate_strength": 670, "weld_elongation": "-", "processing": "-", "welding_joint": "V-groove butt joint", "welding_method": "Gas Metal Arc Welding (GMAW), Flux-Cored Arc Welding (FCAW)", "welding_voltage": "-", "welding_current": "-", "welding_speed": "-", "preheat_temp": 150, "welding_env": "-", "residual_stress": "-", "fatigue_specimen_type": "-", "fatigue_specimen_thickness": 1.5, "fatigue_test_type": "Tensile-tensile fatigue", "fatigue_temp": 25, "fatigue_env": "-", "load_ratio": 0.1, "frequency": "-", "fatigue_machine": "GPS200 high-frequency fatigue machine", "fatigue_standard": "-", "fatigue_test_control": "Stress", "stress_concentration": "-", "failure_location": "Weld toe"}}, {"id": "WELD2025:2663", "name": "X80 pipeline steel | V-groove butt joint", "material_family": "Welded joint", "points": [[400.0, 50226.0, 0], [400.0, 51836.0, 0], [349.0, 180194.0, 0], [350.0, 190907.0, 0], [300.0, 499590.0, 0], [301.0, 569739.0, 0], [250.0, 1128567.0, 0], [250.0, 1253688.0, 0], [250.0, 1328323.0, 0]], "conditions": {"material": "X80 pipeline steel", "am_type": "Gas Metal Arc Welding (GMAW), Flux-Cored Arc Welding (FCAW)", "load_ratio": "0.1", "test_type": "Tensile-tensile fatigue", "temperature": "25", "surface_treatment": "Ultrasonic Impact Treatment (UIT)"}, "metadata": {"dataset_id": 2663, "title": "Microstructure and Mechanical Properties of Welded Joint of X80 Pipeline Steel before and after Ultrasonic Impact Treatment", "doi": "10.1007/s11665-020-05321-8", "authors": "Wang, Xueli; Wang, Dongpo", "publication": "JOURNAL OF MATERIALS ENGINEERING AND PERFORMANCE", "year_of_publication": 2022, "UT": "WOS:000724662500008", "base_material": "X80 pipeline steel", "base_young_modulus": "-", "base_yield_strength": "-", "base_ultimate_strength": "-", "base_elongation": "-", "weld_material": "AWS A5.18E70S-G, AWS A5.29E91T8-G", "weld_young_modulus": "-", "weld_yield_strength": "-", "weld_ultimate_strength": 670, "weld_elongation": "-", "processing": "Ultrasonic Impact Treatment (UIT)", "welding_joint": "V-groove butt joint", "welding_method": "Gas Metal Arc Welding (GMAW), Flux-Cored Arc Welding (FCAW)", "welding_voltage": "-", "welding_current": "-", "welding_speed": "-", "preheat_temp": 150, "welding_env": "-", "residual_stress": "Compressive residual stress after UIT", "fatigue_specimen_type": "-", "fatigue_specimen_thickness": 1.5, "fatigue_test_type": "Tensile-tensile fatigue", "fatigue_temp": 25, "fatigue_env": "-", "load_ratio": 0.1, "frequency": "-", "fatigue_machine": "GPS200 high-frequency fatigue machine", "fatigue_standard": "-", "fatigue_test_control": "Stress", "stress_concentration": "-", "failure_location": "Weld toe"}}, {"id": "WELD2025:2672", "name": "AA5083-H111 | Butt Joint", "material_family": "Welded joint", "points": [[160.0, 26294.0, 0], [125.0, 47789.0, 0], [98.0, 88261.0, 0], [81.0, 160992.0, 0], [70.0, 398915.0, 0], [54.0, 1020388.0, 1]], "conditions": {"material": "AA5083-H111", "am_type": "MIG (Metal Inert Gas)", "load_ratio": "0.1", "test_type": "Corrosion fatigue (Axial)", "temperature": "19–25", "surface_treatment": "-"}, "metadata": {"dataset_id": 2672, "title": "Effect of Friction Stir Processing on Microstructure, Mechanical Properties, and Corrosion Fatigue Behavior of AA5083-H111 Metal Inert Gas Welded Joint", "doi": "10.1007/s11665-021-05783-4", "authors": "Hadavi, Mohammad Reza; Yarmohammad Touski, Hamed; Jafari, Hassan; Ashenai Ghasemi, Faramarz", "publication": "JOURNAL OF MATERIALS ENGINEERING AND PERFORMANCE", "year_of_publication": 2021, "UT": "WOS:000644763600004", "base_material": "AA5083-H111", "base_young_modulus": 75, "base_yield_strength": 158, "base_ultimate_strength": 308, "base_elongation": 19.3, "weld_material": "AA5083-H111 (MIG welded)", "weld_young_modulus": 72, "weld_yield_strength": 140, "weld_ultimate_strength": 269, "weld_elongation": 16.8, "processing": "-", "welding_joint": "Butt Joint", "welding_method": "MIG (Metal Inert Gas)", "welding_voltage": 24, "welding_current": 150, "welding_speed": 7.67, "preheat_temp": "-", "welding_env": "-", "residual_stress": "-", "fatigue_specimen_type": "Standard (dog bone)", "fatigue_specimen_thickness": 5, "fatigue_test_type": "Corrosion fatigue (Axial)", "fatigue_temp": "19–25", "fatigue_env": "3.5% NaCl solution", "load_ratio": 0.1, "frequency": 10, "fatigue_machine": "Customized Santam-SAF50", "fatigue_standard": "ASTM-E466-96", "fatigue_test_control": "Stress", "stress_concentration": "-", "failure_location": "Weld toe"}}, {"id": "WELD2025:2673", "name": "AA5083-H111 | Butt Joint", "material_family": "Welded joint", "points": [[160.0, 2748.0, 0], [125.0, 8013.0, 0], [98.0, 22733.0, 0], [80.0, 40039.0, 0], [70.0, 96532.0, 0], [54.0, 460254.0, 0]], "conditions": {"material": "AA5083-H111", "am_type": "-", "load_ratio": "0.1", "test_type": "Corrosion fatigue (Axial)", "temperature": "19–25", "surface_treatment": "MIG (Metal Inert Gas), Friction Stir Processing (FSP) at 500 rpm"}, "metadata": {"dataset_id": 2673, "title": "Effect of Friction Stir Processing on Microstructure, Mechanical Properties, and Corrosion Fatigue Behavior of AA5083-H111 Metal Inert Gas Welded Joint", "doi": "10.1007/s11665-021-05783-4", "authors": "Hadavi, Mohammad Reza; Yarmohammad Touski, Hamed; Jafari, Hassan; Ashenai Ghasemi, Faramarz", "publication": "JOURNAL OF MATERIALS ENGINEERING AND PERFORMANCE", "year_of_publication": 2021, "UT": "WOS:000644763600004", "base_material": "AA5083-H111", "base_young_modulus": 75, "base_yield_strength": 158, "base_ultimate_strength": 308, "base_elongation": 19.3, "weld_material": "AA5083-H111 (MIG welded)", "weld_young_modulus": 72, "weld_yield_strength": 140, "weld_ultimate_strength": 269, "weld_elongation": 16.8, "processing": "MIG (Metal Inert Gas), Friction Stir Processing (FSP) at 500 rpm", "welding_joint": "Butt Joint", "welding_method": "-", "welding_voltage": 24, "welding_current": 150, "welding_speed": 7.67, "preheat_temp": "-", "welding_env": "-", "residual_stress": "-", "fatigue_specimen_type": "Standard (dog bone)", "fatigue_specimen_thickness": 5, "fatigue_test_type": "Corrosion fatigue (Axial)", "fatigue_temp": "19–25", "fatigue_env": "3.5% NaCl solution", "load_ratio": 0.1, "frequency": 10, "fatigue_machine": "Customized Santam-SAF50", "fatigue_standard": "ASTM-E466-96", "fatigue_test_control": "Stress", "stress_concentration": "-", "failure_location": "Weld toe"}}, {"id": "WELD2025:2674", "name": "AA5083-H111 | Butt Joint", "material_family": "Welded joint", "points": [[161.0, 42175.0, 0], [125.0, 83736.0, 0], [98.0, 164335.0, 0], [81.0, 400167.0, 0], [70.0, 846753.0, 0], [67.0, 985635.0, 1]], "conditions": {"material": "AA5083-H111", "am_type": "-", "load_ratio": "0.1", "test_type": "Corrosion fatigue (Axial)", "temperature": "19–25", "surface_treatment": "MIG (Metal Inert Gas), Friction Stir Processing (FSP) at 750 rpm"}, "metadata": {"dataset_id": 2674, "title": "Effect of Friction Stir Processing on Microstructure, Mechanical Properties, and Corrosion Fatigue Behavior of AA5083-H111 Metal Inert Gas Welded Joint", "doi": "10.1007/s11665-021-05783-4", "authors": "Hadavi, Mohammad Reza; Yarmohammad Touski, Hamed; Jafari, Hassan; Ashenai Ghasemi, Faramarz", "publication": "JOURNAL OF MATERIALS ENGINEERING AND PERFORMANCE", "year_of_publication": 2021, "UT": "WOS:000644763600004", "base_material": "AA5083-H111", "base_young_modulus": 75, "base_yield_strength": 158, "base_ultimate_strength": 308, "base_elongation": 19.3, "weld_material": "AA5083-H111 (MIG welded)", "weld_young_modulus": 72, "weld_yield_strength": 140, "weld_ultimate_strength": 269, "weld_elongation": 16.8, "processing": "MIG (Metal Inert Gas), Friction Stir Processing (FSP) at 750 rpm", "welding_joint": "Butt Joint", "welding_method": "-", "welding_voltage": 24, "welding_current": 150, "welding_speed": 7.67, "preheat_temp": "-", "welding_env": "-", "residual_stress": "-", "fatigue_specimen_type": "Standard (dog bone)", "fatigue_specimen_thickness": 5, "fatigue_test_type": "Corrosion fatigue (Axial)", "fatigue_temp": "19–25", "fatigue_env": "3.5% NaCl solution", "load_ratio": 0.1, "frequency": 10, "fatigue_machine": "Customized Santam-SAF50", "fatigue_standard": "ASTM-E466-96", "fatigue_test_control": "Stress", "stress_concentration": "-", "failure_location": "Weld toe"}}, {"id": "WELD2025:2675", "name": "AA5083-H111 | Butt Joint", "material_family": "Welded joint", "points": [[161.0, 16528.0, 0], [125.0, 27794.0, 0], [99.0, 50371.0, 0], [81.0, 85688.0, 0], [70.0, 198015.0, 0], [54.0, 792464.0, 0]], "conditions": {"material": "AA5083-H111", "am_type": "-", "load_ratio": "0.1", "test_type": "Corrosion fatigue (Axial)", "temperature": "19–25", "surface_treatment": "MIG (Metal Inert Gas), Friction Stir Processing (FSP) at 1000 rpm"}, "metadata": {"dataset_id": 2675, "title": "Effect of Friction Stir Processing on Microstructure, Mechanical Properties, and Corrosion Fatigue Behavior of AA5083-H111 Metal Inert Gas Welded Joint", "doi": "10.1007/s11665-021-05783-4", "authors": "Hadavi, Mohammad Reza; Yarmohammad Touski, Hamed; Jafari, Hassan; Ashenai Ghasemi, Faramarz", "publication": "JOURNAL OF MATERIALS ENGINEERING AND PERFORMANCE", "year_of_publication": 2021, "UT": "WOS:000644763600004", "base_material": "AA5083-H111", "base_young_modulus": 75, "base_yield_strength": 158, "base_ultimate_strength": 308, "base_elongation": 19.3, "weld_material": "AA5083-H111 (MIG welded)", "weld_young_modulus": 72, "weld_yield_strength": 140, "weld_ultimate_strength": 269, "weld_elongation": 16.8, "processing": "MIG (Metal Inert Gas), Friction Stir Processing (FSP) at 1000 rpm", "welding_joint": "Butt Joint", "welding_method": "-", "welding_voltage": 24, "welding_current": 150, "welding_speed": 7.67, "preheat_temp": "-", "welding_env": "-", "residual_stress": "-", "fatigue_specimen_type": "Standard (dog bone)", "fatigue_specimen_thickness": 5, "fatigue_test_type": "Corrosion fatigue (Axial)", "fatigue_temp": "19–25", "fatigue_env": "3.5% NaCl solution", "load_ratio": 0.1, "frequency": 10, "fatigue_machine": "Customized Santam-SAF50", "fatigue_standard": "ASTM-E466-96", "fatigue_test_control": "Stress", "stress_concentration": "-", "failure_location": "Weld toe"}}, {"id": "WELD2025:2676", "name": "Armor Cr-Mn steel (quenched and tempered low-alloy armor steel) | Double-V joint configuration", "material_family": "Welded joint", "points": [[421.0, 7183.0, 0], [408.0, 12222.0, 0], [374.0, 23639.0, 0], [397.0, 53483.0, 0], [397.0, 93714.0, 0], [374.0, 293520.0, 0], [367.0, 360926.0, 0], [374.0, 410145.0, 0], [346.0, 494630.0, 0], [313.0, 1376915.0, 0]], "conditions": {"material": "Armor Cr-Mn steel (quenched and tempered low-alloy armor steel)", "am_type": "Gas Metal Arc Welding (GMAW)", "load_ratio": "0.1", "test_type": "Axial fatigue (tension-tension)", "temperature": "25", "surface_treatment": "Preheated at 200 °C (inter-pass temperature)"}, "metadata": {"dataset_id": 2676, "title": "Mechanical Behavior of Armor Steel Gas Metal Arc Welding Joints Performed by Nickel-Chromium and Low-Alloy Steel Filler Metals", "doi": "10.1007/s11665-021-06517-2", "authors": "Serrano, R.; Ambriz, R. R.; Ayoub, G.; Jaramillo, D.", "publication": "JOURNAL OF MATERIALS ENGINEERING AND PERFORMANCE", "year_of_publication": 2022, "UT": "WOS:000744413300001", "base_material": "Armor Cr-Mn steel (quenched and tempered low-alloy armor steel)", "base_young_modulus": "-", "base_yield_strength": 1300, "base_ultimate_strength": 1670, "base_elongation": 7.2, "weld_material": "ER70S-6 (low-alloy steel)", "weld_young_modulus": "-", "weld_yield_strength": 500, "weld_ultimate_strength": 772, "weld_elongation": 5.6, "processing": "Preheated at 200 °C (inter-pass temperature)", "welding_joint": "Double-V joint configuration", "welding_method": "Gas Metal Arc Welding (GMAW)", "welding_voltage": 26, "welding_current": 165, "welding_speed": 3.3, "preheat_temp": 200, "welding_env": "-", "residual_stress": "-", "fatigue_specimen_type": "Rectangular cross-section with continuous radius of curvature", "fatigue_specimen_thickness": 10, "fatigue_test_type": "Axial fatigue (tension-tension)", "fatigue_temp": 25, "fatigue_env": "-", "load_ratio": 0.1, "frequency": 20, "fatigue_machine": "MTS Landmark servo-hydraulic testing machine", "fatigue_standard": "ASTM E466-21", "fatigue_test_control": "Force-controlled", "stress_concentration": "-", "failure_location": "Weld metal (WM)"}}, {"id": "WELD2025:2677", "name": "Armor Cr-Mn steel (quenched and tempered low-alloy armor steel) | Double-V joint configuration", "material_family": "Welded joint", "points": [[421.0, 13221.0, 0], [412.0, 14879.0, 0], [393.0, 36439.0, 0], [400.0, 122227.0, 0], [400.0, 167464.0, 0], [374.0, 225037.0, 0], [352.0, 347054.0, 0], [346.0, 406266.0, 0], [381.0, 590229.0, 0], [335.0, 747863.0, 0], [323.0, 966065.0, 0]], "conditions": {"material": "Armor Cr-Mn steel (quenched and tempered low-alloy armor steel)", "am_type": "Gas Metal Arc Welding (GMAW)", "load_ratio": "0.1", "test_type": "Axial fatigue (tension-tension)", "temperature": "25", "surface_treatment": "Preheated at 200 °C (inter-pass temperature)"}, "metadata": {"dataset_id": 2677, "title": "Mechanical Behavior of Armor Steel Gas Metal Arc Welding Joints Performed by Nickel-Chromium and Low-Alloy Steel Filler Metals", "doi": "10.1007/s11665-021-06517-2", "authors": "Serrano, R.; Ambriz, R. R.; Ayoub, G.; Jaramillo, D.", "publication": "JOURNAL OF MATERIALS ENGINEERING AND PERFORMANCE", "year_of_publication": 2022, "UT": "WOS:000744413300001", "base_material": "Armor Cr-Mn steel (quenched and tempered low-alloy armor steel)", "base_young_modulus": "-", "base_yield_strength": 1300, "base_ultimate_strength": 1670, "base_elongation": 7.2, "weld_material": "ERNiFeCr-2 (nickel-iron-chromium)", "weld_young_modulus": "-", "weld_yield_strength": 600, "weld_ultimate_strength": 995, "weld_elongation": 2.8, "processing": "Preheated at 200 °C (inter-pass temperature)", "welding_joint": "Double-V joint configuration", "welding_method": "Gas Metal Arc Welding (GMAW)", "welding_voltage": 26.5, "welding_current": 150, "welding_speed": 3.3, "preheat_temp": 200, "welding_env": "-", "residual_stress": "-", "fatigue_specimen_type": "Rectangular cross-section with continuous radius of curvature", "fatigue_specimen_thickness": 10, "fatigue_test_type": "Axial fatigue (tension-tension)", "fatigue_temp": 25, "fatigue_env": "-", "load_ratio": 0.1, "frequency": 20, "fatigue_machine": "MTS Landmark servo-hydraulic testing machine", "fatigue_standard": "ASTM E466-21", "fatigue_test_control": "Force-controlled", "stress_concentration": "-", "failure_location": "Weld metal (WM)"}}, {"id": "WELD2025:2678", "name": "316L stainless steel | Butt Joint", "material_family": "Welded joint", "points": [[942.0, 10927.0, 0], [943.0, 11717.0, 0], [943.0, 12346.0, 0], [900.0, 12920.0, 0], [900.0, 14097.0, 0], [901.0, 15789.0, 0], [861.0, 16237.0, 0], [861.0, 18506.0, 0], [863.0, 19329.0, 0], [822.0, 22857.0, 0], [823.0, 25157.0, 0], [783.0, 31899.0, 0], [782.0, 34206.0, 0], [699.0, 47857.0, 0], [701.0, 51310.0, 0], [701.0, 60032.0, 0], [642.0, 74917.0, 0], [641.0, 84651.0, 0], [641.0, 100783.0, 0], [561.0, 152642.0, 0], [561.0, 168012.0, 0], [560.0, 181750.0, 0], [560.0, 196592.0, 0], [500.0, 256510.0, 0], [500.0, 279886.0, 0], [501.0, 313490.0, 0], [500.0, 403730.0, 0], [442.0, 470531.0, 0], [441.0, 531667.0, 0], [441.0, 690675.0, 0], [441.0, 866519.0, 0]], "conditions": {"material": "316L stainless steel", "am_type": "Manual Metal Arc Welding (MMAW)", "load_ratio": "0", "test_type": "Axial", "temperature": "25", "surface_treatment": "-"}, "metadata": {"dataset_id": 2678, "title": "Improving Structure Integrity and Fatigue Properties of 316L Welded Joint by Water Jet Peening Treatment", "doi": "10.1007/s11665-022-07155-y", "authors": "Luo, Yun; Zheng, Hong-Xiang; Jiang, Wenchun; Fang, Yi; Zhao, Xu", "publication": "JOURNAL OF MATERIALS ENGINEERING AND PERFORMANCE", "year_of_publication": 2023, "UT": "WOS:000830857000004", "base_material": "316L stainless steel", "base_young_modulus": 196, "base_yield_strength": 380, "base_ultimate_strength": 850, "base_elongation": "-", "weld_material": "A022 filler metal", "weld_young_modulus": "-", "weld_yield_strength": 320, "weld_ultimate_strength": 740, "weld_elongation": "-", "processing": "-", "welding_joint": "Butt Joint", "welding_method": "Manual Metal Arc Welding (MMAW)", "welding_voltage": "11-13", "welding_current": "90-120", "welding_speed": "2-2.33", "preheat_temp": "<150", "welding_env": "-", "residual_stress": "Transverse residual stress 72 MPa; Longitudinal residual stress 260 MPa", "fatigue_specimen_type": "-", "fatigue_specimen_thickness": 10, "fatigue_test_type": "Axial", "fatigue_temp": 25, "fatigue_env": "-", "load_ratio": 0, "frequency": 1, "fatigue_machine": "MTS fatigue test machine", "fatigue_standard": "-", "fatigue_test_control": "Stress control", "stress_concentration": "-", "failure_location": "Weld toe"}}, {"id": "WELD2025:2679", "name": "316L stainless steel | Butt Joint", "material_family": "Welded joint", "points": [[946.0, 13237.0, 0], [946.0, 14193.0, 0], [945.0, 15220.0, 0], [945.0, 16320.0, 0], [902.0, 15927.0, 0], [904.0, 17226.0, 0], [904.0, 17838.0, 0], [904.0, 18311.0, 0], [865.0, 20725.0, 0], [865.0, 22030.0, 0], [865.0, 23213.0, 0], [863.0, 24249.0, 0], [822.0, 26510.0, 0], [824.0, 28176.0, 0], [824.0, 29432.0, 0], [823.0, 32116.0, 0], [782.0, 38648.0, 0], [783.0, 40723.0, 0], [782.0, 42540.0, 0], [782.0, 44436.0, 0], [702.0, 67236.0, 0], [702.0, 73363.0, 0], [701.0, 81462.0, 0], [701.0, 88114.0, 0], [642.0, 110926.0, 0], [642.0, 117909.0, 0], [640.0, 126443.0, 0], [642.0, 135566.0, 0], [642.0, 146637.0, 0], [562.0, 224035.0, 0], [562.0, 236071.0, 0], [562.0, 248753.0, 0], [562.0, 291038.0, 0], [561.0, 334656.0, 0], [503.0, 468161.0, 0], [503.0, 497634.0, 0], [503.0, 528962.0, 0], [502.0, 572185.0, 0], [500.0, 640980.0, 0], [442.0, 928997.0, 0], [442.0, 978906.0, 0], [441.0, 1031602.0, 0], [441.0, 1175788.0, 0], [441.0, 1363708.0, 0]], "conditions": {"material": "316L stainless steel", "am_type": "Manual Metal Arc Welding (MMAW)", "load_ratio": "0", "test_type": "Axial", "temperature": "25", "surface_treatment": "Water Jet Peening (WJP)"}, "metadata": {"dataset_id": 2679, "title": "Improving Structure Integrity and Fatigue Properties of 316L Welded Joint by Water Jet Peening Treatment", "doi": "10.1007/s11665-022-07155-y", "authors": "Luo, Yun; Zheng, Hong-Xiang; Jiang, Wenchun; Fang, Yi; Zhao, Xu", "publication": "JOURNAL OF MATERIALS ENGINEERING AND PERFORMANCE", "year_of_publication": 2023, "UT": "WOS:000830857000004", "base_material": "316L stainless steel", "base_young_modulus": 196, "base_yield_strength": 380, "base_ultimate_strength": 850, "base_elongation": "-", "weld_material": "A022 filler metal", "weld_young_modulus": "-", "weld_yield_strength": 360, "weld_ultimate_strength": 780, "weld_elongation": "-", "processing": "Water Jet Peening (WJP)", "welding_joint": "Butt Joint", "welding_method": "Manual Metal Arc Welding (MMAW)", "welding_voltage": "11-13", "welding_current": "90-120", "welding_speed": "2-2.33", "preheat_temp": "<150", "welding_env": "-", "residual_stress": "Transverse residual stress -27 MPa; Longitudinal residual stress -43 MPa", "fatigue_specimen_type": "-", "fatigue_specimen_thickness": 10, "fatigue_test_type": "Axial", "fatigue_temp": 25, "fatigue_env": "-", "load_ratio": 0, "frequency": 1, "fatigue_machine": "MTS fatigue test machine", "fatigue_standard": "-", "fatigue_test_control": "Stress control", "stress_concentration": "-", "failure_location": "subsurface"}}, {"id": "WELD2025:2680", "name": "SUS301L austenitic stainless steel | Butt Joint", "material_family": "Welded joint", "points": [[379.0, 20491.0, 0], [381.0, 112267.0, 0], [381.0, 157029.0, 0], [349.0, 325509.0, 0], [351.0, 511143.0, 0], [351.0, 757525.0, 0], [321.0, 1096986.0, 0], [292.0, 1846425.0, 0], [293.0, 2300430.0, 0], [321.0, 3739937.0, 0], [322.0, 9771242.0, 0], [293.0, 9771242.0, 0], [261.0, 9658832.0, 0]], "conditions": {"material": "SUS301L austenitic stainless steel", "am_type": "Plasma Arc Welding (PAW)", "load_ratio": "0.1", "test_type": "Axial fatigue", "temperature": "-", "surface_treatment": ""}, "metadata": {"dataset_id": 2680, "title": "Effect of Axial Misalignment on Fatigue Properties and Fatigue Crack Growth Rate of Plasma Arc Butt Welded Joints", "doi": "10.1007/s11665-024-09212-0", "authors": "Zhou, Yuqi; Zhao, Lei; Su, Molin; Xu, Lianyong; Han, Yongdian", "publication": "JOURNAL OF MATERIALS ENGINEERING AND PERFORMANCE", "year_of_publication": 2024, "UT": "WOS:001157067300002", "base_material": "SUS301L austenitic stainless steel", "base_young_modulus": "-", "base_yield_strength": 641, "base_ultimate_strength": 796, "base_elongation": "-", "weld_material": "ER308LSi", "weld_young_modulus": "-", "weld_yield_strength": 451, "weld_ultimate_strength": 622, "weld_elongation": "-", "processing": null, "welding_joint": "Butt Joint", "welding_method": "Plasma Arc Welding (PAW)", "welding_voltage": "-", "welding_current": 249, "welding_speed": 61.67, "preheat_temp": "-", "welding_env": "Argon protection gas", "residual_stress": "-", "fatigue_specimen_type": "Thin sheet", "fatigue_specimen_thickness": 2, "fatigue_test_type": "Axial fatigue", "fatigue_temp": "-", "fatigue_env": "-", "load_ratio": 0.1, "frequency": "-", "fatigue_machine": "GPS-20 fatigue tester (Sinotest Equipment Co., Ltd.)", "fatigue_standard": "ASTM E647-15e1, ISO 12107, ISO 12108", "fatigue_test_control": "Stress", "stress_concentration": "-", "failure_location": "Weld toe"}}, {"id": "WELD2025:2681", "name": "SUS301L austenitic stainless steel | Butt Joint (0.5 mm axial misalignment)", "material_family": "Welded joint", "points": [[237.0, 13355.0, 0], [239.0, 27683.0, 0], [210.0, 49945.0, 0], [208.0, 63682.0, 0], [180.0, 55427.0, 0], [180.0, 95477.0, 0], [148.0, 148202.0, 0], [150.0, 197917.0, 0], [120.0, 143146.0, 0], [119.0, 391710.0, 0], [121.0, 465953.0, 0], [120.0, 932930.0, 0], [122.0, 1956398.0, 0], [122.0, 9658832.0, 0]], "conditions": {"material": "SUS301L austenitic stainless steel", "am_type": "Plasma Arc Welding (PAW)", "load_ratio": "0.1", "test_type": "Axial fatigue", "temperature": "-", "surface_treatment": "-"}, "metadata": {"dataset_id": 2681, "title": "Effect of Axial Misalignment on Fatigue Properties and Fatigue Crack Growth Rate of Plasma Arc Butt Welded Joints", "doi": "10.1007/s11665-024-09212-0", "authors": "Zhou, Yuqi; Zhao, Lei; Su, Molin; Xu, Lianyong; Han, Yongdian", "publication": "JOURNAL OF MATERIALS ENGINEERING AND PERFORMANCE", "year_of_publication": 2024, "UT": "WOS:001157067300002", "base_material": "SUS301L austenitic stainless steel", "base_young_modulus": "-", "base_yield_strength": 641, "base_ultimate_strength": 796, "base_elongation": "-", "weld_material": "ER308LSi", "weld_young_modulus": "-", "weld_yield_strength": 451, "weld_ultimate_strength": 622, "weld_elongation": "-", "processing": "-", "welding_joint": "Butt Joint (0.5 mm axial misalignment)", "welding_method": "Plasma Arc Welding (PAW)", "welding_voltage": "-", "welding_current": 249, "welding_speed": 61.67, "preheat_temp": "-", "welding_env": "Argon protection gas", "residual_stress": "-", "fatigue_specimen_type": "Thin sheet", "fatigue_specimen_thickness": 2, "fatigue_test_type": "Axial fatigue", "fatigue_temp": "-", "fatigue_env": "-", "load_ratio": 0.1, "frequency": "-", "fatigue_machine": "GPS-20 fatigue tester (Sinotest Equipment Co., Ltd.)", "fatigue_standard": "ASTM E647-15e1, ISO 12107, ISO 12108", "fatigue_test_control": "Stress", "stress_concentration": "-", "failure_location": "Weld seam"}}, {"id": "WELD2025:2682", "name": "DMR249A steel (UNS K12249) | Butt Joint", "material_family": "Welded joint", "points": [[438.0, 385851.0, 0], [390.0, 1323538.0, 0], [344.0, 3131481.0, 0], [248.0, 7733622.0, 0], [401.0, 415237.0, 0], [359.0, 1458254.0, 0], [314.0, 3331712.0, 0], [270.0, 5250472.0, 0], [226.0, 8064879.0, 0], [432.0, 8849.0, 0], [86.0, 1970957.0, 0], [55.0, 10079537.0, 0]], "conditions": {"material": "DMR249A steel (UNS K12249)", "am_type": "GMAW (Gas Metal Arc Welding)", "load_ratio": "-1", "test_type": "Rotating Bending", "temperature": "-", "surface_treatment": "-"}, "metadata": {"dataset_id": 2682, "title": "Assessment of Fatigue Life Prediction on Gas Metal Arc Welded DMR249A Steel Joints for Ship Hull Structure", "doi": "10.1007/s11668-023-01593-z", "authors": "Hariprasath, P.; Sivaraj, P.; Balasubramanian, V.; Pilli, Srinivas; Sridhar, K.", "publication": "JOURNAL OF FAILURE ANALYSIS AND PREVENTION", "year_of_publication": 2023, "UT": "WOS:000916392600001", "base_material": "DMR249A steel (UNS K12249)", "base_young_modulus": "-", "base_yield_strength": 495, "base_ultimate_strength": 614, "base_elongation": 28, "weld_material": "ER80S", "weld_young_modulus": "-", "weld_yield_strength": 515, "weld_ultimate_strength": 620, "weld_elongation": 21, "processing": "-", "welding_joint": "Butt Joint", "welding_method": "GMAW (Gas Metal Arc Welding)", "welding_voltage": "24, 26", "welding_current": "180, 220", "welding_speed": "2.17–3", "preheat_temp": 100, "welding_env": "-", "residual_stress": "-", "fatigue_specimen_type": "Cylindrical (smooth)", "fatigue_specimen_thickness": 7.62, "fatigue_test_type": "Rotating Bending", "fatigue_temp": "-", "fatigue_env": "-", "load_ratio": -1, "frequency": "-", "fatigue_machine": "Rotary beam fatigue machine (Model: R.R. Moore; Make: Instron)", "fatigue_standard": "ASTM 466", "fatigue_test_control": "Stress", "stress_concentration": "1.13", "failure_location": "Weld interface and HAZ"}}, {"id": "WELD2025:2683", "name": "DMR249A steel (UNS K12249) | Butt Joint", "material_family": "Welded joint", "points": [[436.0, 179221.0, 0], [391.0, 495105.0, 0], [341.0, 1103840.0, 0], [244.0, 3077232.0, 0], [291.0, 2036312.0, 0], [389.0, 554211.0, 0], [436.0, 209357.0, 0], [294.0, 2198554.0, 0], [246.0, 3381769.0, 0], [437.0, 255153.0, 0], [391.0, 635591.0, 0], [343.0, 1310954.0, 0], [295.0, 2374830.0, 0], [244.0, 3687976.0, 0]], "conditions": {"material": "DMR249A steel (UNS K12249)", "am_type": "GMAW (Gas Metal Arc Welding)", "load_ratio": "-1", "test_type": "Rotating Bending", "temperature": "-", "surface_treatment": "-"}, "metadata": {"dataset_id": 2683, "title": "Assessment of Fatigue Life Prediction on Gas Metal Arc Welded DMR249A Steel Joints for Ship Hull Structure", "doi": "10.1007/s11668-023-01593-z", "authors": "Hariprasath, P.; Sivaraj, P.; Balasubramanian, V.; Pilli, Srinivas; Sridhar, K.", "publication": "JOURNAL OF FAILURE ANALYSIS AND PREVENTION", "year_of_publication": 2023, "UT": "WOS:000916392600001", "base_material": "DMR249A steel (UNS K12249)", "base_young_modulus": "-", "base_yield_strength": 495, "base_ultimate_strength": 614, "base_elongation": 28, "weld_material": "ER80S", "weld_young_modulus": "-", "weld_yield_strength": 515, "weld_ultimate_strength": 620, "weld_elongation": 21, "processing": "-", "welding_joint": "Butt Joint", "welding_method": "GMAW (Gas Metal Arc Welding)", "welding_voltage": "24, 26", "welding_current": "180, 220", "welding_speed": "2.17–3", "preheat_temp": 100, "welding_env": "-", "residual_stress": "-", "fatigue_specimen_type": "Cylindrical (notched)", "fatigue_specimen_thickness": 9.39, "fatigue_test_type": "Rotating Bending", "fatigue_temp": "-", "fatigue_env": "-", "load_ratio": -1, "frequency": "-", "fatigue_machine": "Rotary beam fatigue machine (Model: R.R. Moore; Make: Instron)", "fatigue_standard": "ASTM 466", "fatigue_test_control": "Stress", "stress_concentration": "1.13", "failure_location": "Weld interface and HAZ"}}, {"id": "WELD2025:2684", "name": "AA6061-T651 Aluminium alloy | V groove butt joint", "material_family": "Welded joint", "points": [[129.0, 5652.0, 0], [120.0, 29609.0, 0], [112.0, 62427.0, 0], [103.0, 164146.0, 0], [99.0, 235120.0, 0], [94.0, 635108.0, 0], [90.0, 1103418.0, 0], [86.0, 1624789.0, 0], [77.0, 2145346.0, 0], [71.0, 11555381.0, 1]], "conditions": {"material": "AA6061-T651 Aluminium alloy", "am_type": "GMAW", "load_ratio": "-1", "test_type": "Rotating Bending", "temperature": "-", "surface_treatment": "-"}, "metadata": {"dataset_id": 2684, "title": "Assessment of Fatigue Life of Gas Metal Arc and Friction Stir Welded AA 6061-T651 Aluminium Alloy Joints: A Comparative Investigation", "doi": "10.1007/s11668-023-01845-y", "authors": "Srivastava, Hemendra Kumar; Balasubramanian, Visvalingam; Malarvizhi, S.; Rao, A. G.", "publication": "JOURNAL OF FAILURE ANALYSIS AND PREVENTION", "year_of_publication": 2024, "UT": "WOS:001138904000001", "base_material": "AA6061-T651 Aluminium alloy", "base_young_modulus": "-", "base_yield_strength": "-", "base_ultimate_strength": 310, "base_elongation": 21, "weld_material": "ER 4043 (5.2% Si)", "weld_young_modulus": "-", "weld_yield_strength": "-", "weld_ultimate_strength": 195, "weld_elongation": 6.8, "processing": "-", "welding_joint": "V groove butt joint", "welding_method": "GMAW", "welding_voltage": 20, "welding_current": 190, "welding_speed": 1.83, "preheat_temp": "-", "welding_env": "Argon at 16 l/min", "residual_stress": "-", "fatigue_specimen_type": "Cylindrical", "fatigue_specimen_thickness": 7.62, "fatigue_test_type": "Rotating Bending", "fatigue_temp": "-", "fatigue_env": "-", "load_ratio": -1, "frequency": 20, "fatigue_machine": "Rotary bending fatigue testing machine (Instron, R.R. Moore)", "fatigue_standard": "-", "fatigue_test_control": "Stress", "stress_concentration": "-", "failure_location": "Heat-affected zone (HAZ)"}}, {"id": "WELD2025:2685", "name": "AA6061-T651 Aluminium alloy | Square butt joint (FSW)", "material_family": "Welded joint", "points": [[145.0, 42213.0, 0], [135.0, 98030.0, 0], [127.0, 243840.0, 0], [121.0, 521033.0, 0], [116.0, 756638.0, 0], [111.0, 1039931.0, 0], [107.0, 1245069.0, 0], [101.0, 1759360.0, 0], [97.0, 2077569.0, 0], [89.0, 10590963.0, 1]], "conditions": {"material": "AA6061-T651 Aluminium alloy", "am_type": "FSW", "load_ratio": "-1", "test_type": "Rotating Bending", "temperature": "-", "surface_treatment": "-"}, "metadata": {"dataset_id": 2685, "title": "Assessment of Fatigue Life of Gas Metal Arc and Friction Stir Welded AA 6061-T651 Aluminium Alloy Joints: A Comparative Investigation", "doi": "10.1007/s11668-023-01845-y", "authors": "Srivastava, Hemendra Kumar; Balasubramanian, Visvalingam; Malarvizhi, S.; Rao, A. G.", "publication": "JOURNAL OF FAILURE ANALYSIS AND PREVENTION", "year_of_publication": 2024, "UT": "WOS:001138904000001", "base_material": "AA6061-T651 Aluminium alloy", "base_young_modulus": "-", "base_yield_strength": "-", "base_ultimate_strength": 310, "base_elongation": 21, "weld_material": "AA6061-T651", "weld_young_modulus": "-", "weld_yield_strength": "-", "weld_ultimate_strength": 230, "weld_elongation": 11.8, "processing": "-", "welding_joint": "Square butt joint (FSW)", "welding_method": "FSW", "welding_voltage": "-", "welding_current": "-", "welding_speed": 0.42, "preheat_temp": "-", "welding_env": "-", "residual_stress": "-", "fatigue_specimen_type": "plat specimen", "fatigue_specimen_thickness": "-", "fatigue_test_type": "Rotating Bending", "fatigue_temp": "-", "fatigue_env": "-", "load_ratio": -1, "frequency": 20, "fatigue_machine": "Rotary bending fatigue testing machine (Instron, R.R. Moore)", "fatigue_standard": "-", "fatigue_test_control": "Stress", "stress_concentration": "-", "failure_location": "Heat-affected zone (HAZ)"}}, {"id": "WELD2025:2686", "name": "Steel | Rib–deck weld", "material_family": "Welded joint", "points": [[1090.0, 275000.0, 0], [951.0, 437000.0, 0], [816.0, 936000.0, 0]], "conditions": {"material": "Steel", "am_type": "-", "load_ratio": "-", "test_type": "Bending", "temperature": "-", "surface_treatment": "-"}, "metadata": {"dataset_id": 2686, "title": "Parametric equations for notch stress concentration factors of rib-deck welds under bending loading", "doi": "10.1007/s11709-021-0720-1", "authors": "Wang, Qiudong; Ji, Bohai; Fu, Zhongqiu; Yao, Yue", "publication": "FRONTIERS OF STRUCTURAL AND CIVIL ENGINEERING", "year_of_publication": 2021, "UT": "WOS:000666887800004", "base_material": "Steel", "base_young_modulus": 206, "base_yield_strength": "-", "base_ultimate_strength": "-", "base_elongation": "-", "weld_material": "Steel", "weld_young_modulus": 206, "weld_yield_strength": "-", "weld_ultimate_strength": "-", "weld_elongation": "-", "processing": "-", "welding_joint": "Rib–deck weld", "welding_method": "-", "welding_voltage": "-", "welding_current": "-", "welding_speed": "-", "preheat_temp": "-", "welding_env": "-", "residual_stress": "-", "fatigue_specimen_type": "Full-scale rib–deck welded specimens", "fatigue_specimen_thickness": 14, "fatigue_test_type": "Bending", "fatigue_temp": "-", "fatigue_env": "-", "load_ratio": "-", "frequency": "-", "fatigue_machine": "-", "fatigue_standard": "IIW recommendations", "fatigue_test_control": "-", "stress_concentration": "-", "failure_location": "Weld toe"}}, {"id": "WELD2025:2687", "name": "Steel | Rib–deck weld", "material_family": "Welded joint", "points": [[1100.0, 235000.0, 0], [959.0, 1280000.0, 0], [823.0, 1530000.0, 0], [697.0, 2480000.0, 0]], "conditions": {"material": "Steel", "am_type": "-", "load_ratio": "-", "test_type": "Bending", "temperature": "-", "surface_treatment": "-"}, "metadata": {"dataset_id": 2687, "title": "Parametric equations for notch stress concentration factors of rib-deck welds under bending loading", "doi": "10.1007/s11709-021-0720-1", "authors": "Wang, Qiudong; Ji, Bohai; Fu, Zhongqiu; Yao, Yue", "publication": "FRONTIERS OF STRUCTURAL AND CIVIL ENGINEERING", "year_of_publication": 2021, "UT": "WOS:000666887800004", "base_material": "Steel", "base_young_modulus": 206, "base_yield_strength": "-", "base_ultimate_strength": "-", "base_elongation": "-", "weld_material": "Steel", "weld_young_modulus": 206, "weld_yield_strength": "-", "weld_ultimate_strength": "-", "weld_elongation": "-", "processing": "-", "welding_joint": "Rib–deck weld", "welding_method": "-", "welding_voltage": "-", "welding_current": "-", "welding_speed": "-", "preheat_temp": "-", "welding_env": "-", "residual_stress": "-", "fatigue_specimen_type": "Full-scale rib–deck welded specimens", "fatigue_specimen_thickness": 16, "fatigue_test_type": "Bending", "fatigue_temp": "-", "fatigue_env": "-", "load_ratio": "-", "frequency": "-", "fatigue_machine": "-", "fatigue_standard": "IIW recommendations", "fatigue_test_control": "-", "stress_concentration": "-", "failure_location": "Weld toe"}}, {"id": "WELD2025:2688", "name": "Steel | Rib–deck weld", "material_family": "Welded joint", "points": [[1080.0, 353000.0, 0], [951.0, 823000.0, 0], [816.0, 1370000.0, 0], [680.0, 2510000.0, 0]], "conditions": {"material": "Steel", "am_type": "-", "load_ratio": "-", "test_type": "Bending", "temperature": "-", "surface_treatment": "-"}, "metadata": {"dataset_id": 2688, "title": "Parametric equations for notch stress concentration factors of rib-deck welds under bending loading", "doi": "10.1007/s11709-021-0720-1", "authors": "Wang, Qiudong; Ji, Bohai; Fu, Zhongqiu; Yao, Yue", "publication": "FRONTIERS OF STRUCTURAL AND CIVIL ENGINEERING", "year_of_publication": 2021, "UT": "WOS:000666887800004", "base_material": "Steel", "base_young_modulus": 206, "base_yield_strength": "-", "base_ultimate_strength": "-", "base_elongation": "-", "weld_material": "Steel", "weld_young_modulus": 206, "weld_yield_strength": "-", "weld_ultimate_strength": "-", "weld_elongation": "-", "processing": "-", "welding_joint": "Rib–deck weld", "welding_method": "-", "welding_voltage": "-", "welding_current": "-", "welding_speed": "-", "preheat_temp": "-", "welding_env": "-", "residual_stress": "-", "fatigue_specimen_type": "Full-scale rib–deck welded specimens", "fatigue_specimen_thickness": 18, "fatigue_test_type": "Bending", "fatigue_temp": "-", "fatigue_env": "-", "load_ratio": "-", "frequency": "-", "fatigue_machine": "-", "fatigue_standard": "IIW recommendations", "fatigue_test_control": "-", "stress_concentration": "-", "failure_location": "Weld toe"}}, {"id": "WELD2025:2691", "name": "Aluminum 5754-O | Lap Joint", "material_family": "Welded joint", "points": [[47.0, 20.0, 0], [47.0, 26.0, 0], [39.0, 32.0, 0], [31.0, 1420.0, 0], [31.0, 9374.0, 0], [23.0, 12623.0, 0], [23.0, 17791.0, 0]], "conditions": {"material": "Aluminum 5754-O", "am_type": "Ultrasonic Spot Welding (USW) (welding energy=2000J)", "load_ratio": "0.2", "test_type": "Axial (tension-tension)", "temperature": "25", "surface_treatment": "-"}, "metadata": {"dataset_id": 2691, "title": "Microstructure and Fatigue Properties of Ultrasonic Spot Welded Joints of Aluminum 5754 Alloy", "doi": "10.1007/s11837-015-1796-7", "authors": "Mirza, F. A.; Macwan, A.; Bhole, S. D.; Chen, D. L.", "publication": "JOM", "year_of_publication": 2016, "UT": "WOS:000374351700026", "base_material": "Aluminum 5754-O", "base_young_modulus": "-", "base_yield_strength": "-", "base_ultimate_strength": "-", "base_elongation": "-", "weld_material": "Aluminum 5754-O", "weld_young_modulus": "-", "weld_yield_strength": "-", "weld_ultimate_strength": 85, "weld_elongation": "-", "processing": "-", "welding_joint": "Lap Joint",
