Repository: yunyunfanfan/S-PA-CBB

# S-PA-CBB

Official research code, processed curve records, evaluation outputs, and manuscript source for:

> **From Physics to Selective Generation: Conditional Brownian Bridges for Sparse S–N Curve Reconstruction and Fatigue Decision-Making**

S-PA-CBB reconstructs a complete probabilistic stress–life (S–N) curve from only two to four observed fatigue tests. The method first fits an interpretable Basquin state, diagnoses whether that state is sufficient, and applies a ControlNet-style conditional Brownian-bridge residual only to curves that benefit from correction.

File: external_data/weld2025_disjoint_curves.json (part 102 of 223)
"welding_method": "Ultrasonic Spot Welding (USW) (welding energy=2000J)", "welding_voltage": "-", "welding_current": "-", "welding_speed": "-", "preheat_temp": "-", "welding_env": "Air", "residual_stress": "-", "fatigue_specimen_type": "Spot welded lap joint", "fatigue_specimen_thickness": 1.5, "fatigue_test_type": "Axial (tension-tension)", "fatigue_temp": 25, "fatigue_env": "Air", "load_ratio": 0.2, "frequency": 50, "fatigue_machine": "Instron 8801 servo-hydraulic testing system", "fatigue_standard": "ASTM E466", "fatigue_test_control": "Load", "stress_concentration": "-", "failure_location": "interfacial failure"}}, {"id": "WELD2025:2692", "name": "Aluminum 5754-O | Lap Joint", "material_family": "Welded joint", "points": [[16.0, 91194.0, 0], [8.0, 1050071.0, 0], [8.0, 2275042.0, 0]], "conditions": {"material": "Aluminum 5754-O", "am_type": "Ultrasonic Spot Welding (USW) (welding energy=2000J)", "load_ratio": "0.2", "test_type": "Axial (tension-tension)", "temperature": "25", "surface_treatment": "-"}, "metadata": {"dataset_id": 2692, "title": "Microstructure and Fatigue Properties of Ultrasonic Spot Welded Joints of Aluminum 5754 Alloy", "doi": "10.1007/s11837-015-1796-7", "authors": "Mirza, F. A.; Macwan, A.; Bhole, S. D.; Chen, D. L.", "publication": "JOM", "year_of_publication": 2016, "UT": "WOS:000374351700026", "base_material": "Aluminum 5754-O", "base_young_modulus": "-", "base_yield_strength": "-", "base_ultimate_strength": "-", "base_elongation": "-", "weld_material": "Aluminum 5754-O", "weld_young_modulus": "-", "weld_yield_strength": "-", "weld_ultimate_strength": 85, "weld_elongation": "-", "processing": "-", "welding_joint": "Lap Joint", "welding_method": "Ultrasonic Spot Welding (USW) (welding energy=2000J)", "welding_voltage": "-", "welding_current": "-", "welding_speed": "-", "preheat_temp": "-", "welding_env": "Air", "residual_stress": "-", "fatigue_specimen_type": "Spot welded lap joint", "fatigue_specimen_thickness": 1.5, "fatigue_test_type": "Axial (tension-tension)", "fatigue_temp": 25, "fatigue_env": "Air", "load_ratio": 0.2, "frequency": 50, "fatigue_machine": "Instron 8801 servo-hydraulic testing system", "fatigue_standard": "ASTM E466", "fatigue_test_control": "Load", "stress_concentration": "-", "failure_location": "transverse through-thickness crack growth"}}, {"id": "WELD2025:2693", "name": "Alloy617 and 12Cr steel | Butt Joint", "material_family": "Welded joint", "points": [[538.0, 81000.0, 0], [471.0, 204000.0, 0], [403.0, 424000.0, 0], [335.0, 657000.0, 0], [293.0, 1010000.0, 1], [606.0, 23500.0, 0]], "conditions": {"material": "Alloy617 and 12Cr steel", "am_type": "TIG (DCSP - Direct Current Straight Polarity)", "load_ratio": "0.1", "test_type": "Axial", "temperature": "25", "surface_treatment": "-"}, "metadata": {"dataset_id": 2693, "title": "Dissimilar material welding and assessing reliability of super alloy for green and high efficiency thermal power plant", "doi": "10.1007/s12206-018-1013-z", "authors": "Hwang, Jeong Ho; Lee, Ju Hwa; Waqar, Ahmad Hafiz; Bae, Dong Ho; Kim, Kyunghoon", "publication": "JOURNAL OF MECHANICAL SCIENCE AND TECHNOLOGY", "year_of_publication": 2018, "UT": "WOS:000452510600013", "base_material": "Alloy617 and 12Cr steel", "base_young_modulus": "-", "base_yield_strength": "322, 551", "base_ultimate_strength": "732, 758", "base_elongation": "62, 18", "weld_material": "Thyssen617 filler metal", "weld_young_modulus": "-", "weld_yield_strength": "-", "weld_ultimate_strength": 748, "weld_elongation": "-", "processing": "-", "welding_joint": "Butt Joint", "welding_method": "TIG (DCSP - Direct Current Straight Polarity)", "welding_voltage": "10-16", "welding_current": 150, "welding_speed": "-", "preheat_temp": "-", "welding_env": "Ar-2.5% H2 shield gas", "residual_stress": "-", "fatigue_specimen_type": "Standard", "fatigue_specimen_thickness": 6, "fatigue_test_type": "Axial", "fatigue_temp": 25, "fatigue_env": "Air", "load_ratio": 0.1, "frequency": 10, "fatigue_machine": "Material testing system (Instron Co. model 8801)", "fatigue_standard": "ASTM E466-96", "fatigue_test_control": "Load", "stress_concentration": "-", "failure_location": "-"}}, {"id": "WELD2025:2694", "name": "Alloy617 and 12Cr steel | Butt Joint", "material_family": "Welded joint", "points": [[265.0, 154000.0, 0], [236.0, 293000.0, 0], [207.0, 575000.0, 0], [178.0, 1010000.0, 0]], "conditions": {"material": "Alloy617 and 12Cr steel", "am_type": "TIG (DCSP - Direct Current Straight Polarity)", "load_ratio": "0.1", "test_type": "Axial", "temperature": "70", "surface_treatment": "-"}, "metadata": {"dataset_id": 2694, "title": "Dissimilar material welding and assessing reliability of super alloy for green and high efficiency thermal power plant", "doi": "10.1007/s12206-018-1013-z", "authors": "Hwang, Jeong Ho; Lee, Ju Hwa; Waqar, Ahmad Hafiz; Bae, Dong Ho; Kim, Kyunghoon", "publication": "JOURNAL OF MECHANICAL SCIENCE AND TECHNOLOGY", "year_of_publication": 2018, "UT": "WOS:000452510600013", "base_material": "Alloy617 and 12Cr steel", "base_young_modulus": "-", "base_yield_strength": "322, 551", "base_ultimate_strength": "732, 758", "base_elongation": "62, 18", "weld_material": "Thyssen617 filler metal", "weld_young_modulus": "-", "weld_yield_strength": "-", "weld_ultimate_strength": 748, "weld_elongation": "-", "processing": "-", "welding_joint": "Butt Joint", "welding_method": "TIG (DCSP - Direct Current Straight Polarity)", "welding_voltage": "10-16", "welding_current": 150, "welding_speed": "-", "preheat_temp": "-", "welding_env": "Ar-2.5% H2 shield gas", "residual_stress": "-", "fatigue_specimen_type": "Standard", "fatigue_specimen_thickness": 6, "fatigue_test_type": "Axial", "fatigue_temp": 70, "fatigue_env": "3.5 wt% NaCl solution (pH 3.5) for corrosion fatigue", "load_ratio": 0.1, "frequency": 1, "fatigue_machine": "Material testing system (Instron Co. model 8801)", "fatigue_standard": "ASTM E466-96", "fatigue_test_control": "Load", "stress_concentration": "-", "failure_location": "-"}}, {"id": "WELD2025:2697", "name": "STS301L | Plug type gas welding", "material_family": "Welded joint", "points": [[898.0, 681.0, 0], [872.0, 2410.0, 0], [827.0, 4080.0, 0], [660.0, 13900.0, 0], [434.0, 45800.0, 0], [225.0, 238000.0, 0], [121.0, 5420000.0, 0]], "conditions": {"material": "STS301L", "am_type": "GMAW (Gas Metal Arc Welding)", "load_ratio": "0", "test_type": "Tensile fatigue load", "temperature": "25", "surface_treatment": "-"}, "metadata": {"dataset_id": 2697, "title": "FATIGUE DESIGN FOR PLUG/RING TYPE GAS WELDED JOINTS OF STS301L INCLUDING WELDING RESIDUAL STRESSES", "doi": "10.1007/s12239-008-0086-6", "authors": "Baek, S. Y.; Bae, D. H.; Kim, H.", "publication": "INTERNATIONAL JOURNAL OF AUTOMOTIVE TECHNOLOGY", "year_of_publication": 2008, "UT": "WOS:000261379900011", "base_material": "STS301L", "base_young_modulus": "-", "base_yield_strength": ">411.6", "base_ultimate_strength": ">754.6", "base_elongation": ">34", "weld_material": "AWS ER 308L", "weld_young_modulus": "-", "weld_yield_strength": "-", "weld_ultimate_strength": "-", "weld_elongation": "-", "processing": "-", "welding_joint": "Plug type gas welding", "welding_method": "GMAW (Gas Metal Arc Welding)", "welding_voltage": "12~13", "welding_current": "100~120", "welding_speed": "1.33-1.67", "preheat_temp": "-", "welding_env": "Ar 98% shielding gas", "residual_stress": "+230 MPa (tension) at HAZ, -250 MPa (compression) at 13 mm from weld bead center", "fatigue_specimen_type": "Plug type gas welded joints", "fatigue_specimen_thickness": 1.5, "fatigue_test_type": "Tensile fatigue load", "fatigue_temp": 25, "fatigue_env": "-", "load_ratio": 0, "frequency": 30, "fatigue_machine": "Servo-hydraulic power system (MTS 10 ton)", "fatigue_standard": "-", "fatigue_test_control": "Load", "stress_concentration": "-", "failure_location": "Weld toe and HAZ"}}, {"id": "WELD2025:2698", "name": "STS301L | Plug type gas welding", "material_family": "Welded joint", "points": [[1311.0, 1210.0, 0], [1137.0, 2790.0, 0], [961.0, 5820.0, 0], [787.0, 9820.0, 0], [559.0, 75100.0, 0], [128.0, 7180000.0, 0], [294.0, 207000.0, 0]], "conditions": {"material": "STS301L", "am_type": "GMAW (Gas Metal Arc Welding)", "load_ratio": "0", "test_type": "Tensile fatigue load", "temperature": "25", "surface_treatment": "-"}, "metadata": {"dataset_id": 2698, "title": "FATIGUE DESIGN FOR PLUG/RING TYPE GAS WELDED JOINTS OF STS301L INCLUDING WELDING RESIDUAL STRESSES", "doi": "10.1007/s12239-008-0086-6", "authors": "Baek, S. Y.; Bae, D. H.; Kim, H.", "publication": "INTERNATIONAL JOURNAL OF AUTOMOTIVE TECHNOLOGY", "year_of_publication": 2008, "UT": "WOS:000261379900011", "base_material": "STS301L", "base_young_modulus": "-", "base_yield_strength": ">411.6, >686", "base_ultimate_strength": ">754.6, >931", "base_elongation": ">34, >19", "weld_material": "AWS ER 308L", "weld_young_modulus": "-", "weld_yield_strength": "-", "weld_ultimate_strength": "-", "weld_elongation": "-", "processing": "-", "welding_joint": "Plug type gas welding", "welding_method": "GMAW (Gas Metal Arc Welding)", "welding_voltage": "12~13", "welding_current": "100~120", "welding_speed": "1.33-1.67", "preheat_temp": "-", "welding_env": "Ar 98% shielding gas", "residual_stress": "+230 MPa (tension) at HAZ, -250 MPa (compression) at 13 mm from weld bead center", "fatigue_specimen_type": "Plug type gas welded joints", "fatigue_specimen_thickness": 1.5, "fatigue_test_type": "Tensile fatigue load", "fatigue_temp": 25, "fatigue_env": "-", "load_ratio": 0, "frequency": 30, "fatigue_machine": "Servo-hydraulic power system (MTS 10 ton)", "fatigue_standard": "-", "fatigue_test_control": "Load", "stress_concentration": "-", "failure_location": "Weld toe and HAZ"}}, {"id": "WELD2025:2699", "name": "STS301L | Plug type gas welding", "material_family": "Welded joint", "points": [[1458.0, 946.0, 0], [1137.0, 1290.0, 0], [748.0, 3300.0, 0], [513.0, 8190.0, 0], [402.0, 35800.0, 0], [317.0, 122000.0, 0], [125.0, 5610000.0, 0]], "conditions": {"material": "STS301L", "am_type": "GMAW (Gas Metal Arc Welding)", "load_ratio": "0", "test_type": "Tensile fatigue load", "temperature": "25", "surface_treatment": "-"}, "metadata": {"dataset_id": 2699, "title": "FATIGUE DESIGN FOR PLUG/RING TYPE GAS WELDED JOINTS OF STS301L INCLUDING WELDING RESIDUAL STRESSES", "doi": "10.1007/s12239-008-0086-6", "authors": "Baek, S. Y.; Bae, D. H.; Kim, H.", "publication": "INTERNATIONAL JOURNAL OF AUTOMOTIVE TECHNOLOGY", "year_of_publication": 2008, "UT": "WOS:000261379900011", "base_material": "STS301L", "base_young_modulus": "-", "base_yield_strength": ">411.6, >343", "base_ultimate_strength": ">754.6, >686", "base_elongation": ">34, >39", "weld_material": "AWS ER 308L", "weld_young_modulus": "-", "weld_yield_strength": "-", "weld_ultimate_strength": "-", "weld_elongation": "-", "processing": "-", "welding_joint": "Plug type gas welding", "welding_method": "GMAW (Gas Metal Arc Welding)", "welding_voltage": "12~13", "welding_current": "100~120", "welding_speed": "1.33-1.67", "preheat_temp": "-", "welding_env": "Ar 98% shielding gas", "residual_stress": "+230 MPa (tension) at HAZ, -250 MPa (compression) at 13 mm from weld bead center", "fatigue_specimen_type": "Plug type gas welded joints", "fatigue_specimen_thickness": 1.5, "fatigue_test_type": "Tensile fatigue load", "fatigue_temp": 25, "fatigue_env": "-", "load_ratio": 0, "frequency": 30, "fatigue_machine": "Servo-hydraulic power system (MTS 10 ton)", "fatigue_standard": "-", "fatigue_test_control": "Load", "stress_concentration": "-", "failure_location": "Weld toe and HAZ"}}, {"id": "WELD2025:2700", "name": "STS301L | Ring type gas welding", "material_family": "Welded joint", "points": [[1289.0, 1070.0, 0], [807.0, 2130.0, 0], [790.0, 3520.0, 0], [694.0, 10000.0, 0], [521.0, 19800.0, 0], [360.0, 149000.0, 0], [153.0, 5050000.0, 0], [170.0, 5230000.0, 0]], "conditions": {"material": "STS301L", "am_type": "GMAW (Gas Metal Arc Welding)", "load_ratio": "0", "test_type": "Tensile fatigue load", "temperature": "25", "surface_treatment": "-"}, "metadata": {"dataset_id": 2700, "title": "FATIGUE DESIGN FOR PLUG/RING TYPE GAS WELDED JOINTS OF STS301L INCLUDING WELDING RESIDUAL STRESSES", "doi": "10.1007/s12239-008-0086-6", "authors": "Baek, S. Y.; Bae, D. H.; Kim, H.", "publication": "INTERNATIONAL JOURNAL OF AUTOMOTIVE TECHNOLOGY", "year_of_publication": 2008, "UT": "WOS:000261379900011", "base_material": "STS301L", "base_young_modulus": "-", "base_yield_strength": ">411.6", "base_ultimate_strength": ">754.6", "base_elongation": ">34", "weld_material": "AWS ER 308L", "weld_young_modulus": "-", "weld_yield_strength": "-", "weld_ultimate_strength": "-", "weld_elongation": "-", "processing": "-", "welding_joint": "Ring type gas welding", "welding_method": "GMAW (Gas Metal Arc Welding)", "welding_voltage": "12~13", "welding_current": "100~120", "welding_speed": "1.33-1.67", "preheat_temp": "-", "welding_env": "Ar 98% shielding gas", "residual_stress": "+230 MPa (tension) at HAZ, -250 MPa (compression) at 13 mm from weld bead center", "fatigue_specimen_type": "ring type gas welded joints", "fatigue_specimen_thickness": 1.5, "fatigue_test_type": "Tensile fatigue load", "fatigue_temp": 25, "fatigue_env": "-", "load_ratio": 0, "frequency": 30, "fatigue_machine": "Servo-hydraulic power system (MTS 10 ton)", "fatigue_standard": "-", "fatigue_test_control": "Load", "stress_concentration": "-", "failure_location": "Weld toe and HAZ"}}, {"id": "WELD2025:2701", "name": "STS301L | Ring type gas welding", "material_family": "Welded joint", "points": [[1285.0, 1040.0, 0], [1233.0, 1980.0, 0], [864.0, 4220.0, 0], [690.0, 10400.0, 0], [490.0, 31600.0, 0], [205.0, 6490000.0, 0]], "conditions": {"material": "STS301L", "am_type": "GMAW (Gas Metal Arc Welding)", "load_ratio": "0", "test_type": "Tensile fatigue load", "temperature": "25", "surface_treatment": "-"}, "metadata": {"dataset_id": 2701, "title": "FATIGUE DESIGN FOR PLUG/RING TYPE GAS WELDED JOINTS OF STS301L INCLUDING WELDING RESIDUAL STRESSES", "doi": "10.1007/s12239-008-0086-6", "authors": "Baek, S. Y.; Bae, D. H.; Kim, H.", "publication": "INTERNATIONAL JOURNAL OF AUTOMOTIVE TECHNOLOGY", "year_of_publication": 2008, "UT": "WOS:000261379900011", "base_material": "STS301L", "base_young_modulus": "-", "base_yield_strength": ">411.6, >686", "base_ultimate_strength": ">754.6, >931", "base_elongation": ">34, >19", "weld_material": "AWS ER 308L", "weld_young_modulus": "-", "weld_yield_strength": "-", "weld_ultimate_strength": "-", "weld_elongation": "-", "processing": "-", "welding_joint": "Ring type gas welding", "welding_method": "GMAW (Gas Metal Arc Welding)", "welding_voltage": "12~13", "welding_current": "100~120", "welding_speed": "1.33-1.67", "preheat_temp": "-", "welding_env": "Ar 98% shielding gas", "residual_stress": "+230 MPa (tension) at HAZ, -250 MPa (compression) at 13 mm from weld bead center", "fatigue_specimen_type": "ring type gas welded joints", "fatigue_specimen_thickness": 1.5, "fatigue_test_type": "Tensile fatigue load", "fatigue_temp": 25, "fatigue_env": "-", "load_ratio": 0, "frequency": 30, "fatigue_machine": "Servo-hydraulic power system (MTS 10 ton)", "fatigue_standard": "-", "fatigue_test_control": "Load", "stress_concentration": "-", "failure_location": "Weld toe and HAZ"}}, {"id": "WELD2025:2702", "name": "STS301L | Ring type gas welding", "material_family": "Welded joint", "points": [[1720.0, 2640.0, 0], [1450.0, 3520.0, 0], [1216.0, 4220.0, 0], [694.0, 10000.0, 0], [360.0, 26400.0, 0], [304.0, 86600.0, 0]], "conditions": {"material": "STS301L", "am_type": "GMAW (Gas Metal Arc Welding)", "load_ratio": "0", "test_type": "Tensile fatigue load", "temperature": "25", "surface_treatment": "-"}, "metadata": {"dataset_id": 2702, "title": "FATIGUE DESIGN FOR PLUG/RING TYPE GAS WELDED JOINTS OF STS301L INCLUDING WELDING RESIDUAL STRESSES", "doi": "10.1007/s12239-008-0086-6", "authors": "Baek, S. Y.; Bae, D. H.; Kim, H.", "publication": "INTERNATIONAL JOURNAL OF AUTOMOTIVE TECHNOLOGY", "year_of_publication": 2008, "UT": "WOS:000261379900011", "base_material": "STS301L", "base_young_modulus": "-", "base_yield_strength": ">411.6, >343", "base_ultimate_strength": ">754.6, >686", "base_elongation": ">34, >39", "weld_material": "AWS ER 308L", "weld_young_modulus": "-", "weld_yield_strength": "-", "weld_ultimate_strength": "-", "weld_elongation": "-", "processing": "-", "welding_joint": "Ring type gas welding", "welding_method": "GMAW (Gas Metal Arc Welding)", "welding_voltage": "12~13", "welding_current": "100~120", "welding_speed": "1.33-1.67", "preheat_temp": "-", "welding_env": "Ar 98% shielding gas", "residual_stress": "+230 MPa (tension) at HAZ, -250 MPa (compression) at 13 mm from weld bead center", "fatigue_specimen_type": "ring type gas welded joints", "fatigue_specimen_thickness": 1.5, "fatigue_test_type": "Tensile fatigue load", "fatigue_temp": 25, "fatigue_env": "-", "load_ratio": 0, "frequency": 30, "fatigue_machine": "Servo-hydraulic power system (MTS 10 ton)", "fatigue_standard": "-", "fatigue_test_control": "Load", "stress_concentration": "-", "failure_location": "Weld toe and HAZ"}}, {"id": "WELD2025:2703", "name": "A106 Gr B steel | -", "material_family": "Welded joint", "points": [[244.0, 38300.0, 0], [215.0, 67400.0, 0], [213.0, 89500.0, 0], [187.0, 190000.0, 0], [188.0, 318000.0, 0], [160.0, 1010000.0, 1], [147.0, 1010000.0, 1]], "conditions": {"material": "A106 Gr B steel", "am_type": "GTAW (Gas Tungsten Arc Welding) + SMAW (Shielded Metal Arc Welding)", "load_ratio": "0.1", "test_type": "Sulfide corrosion fatigue (SCF)", "temperature": "25", "surface_treatment": "-"}, "metadata": {"dataset_id": 2703, "title": "Assessment of the crack growth characteristics at the low corrosion fatigue limit of an A106 Gr b steel pipe weld", "doi": "10.1007/s12540-010-0424-x", "authors": "Lee, Gyu Young; Bae, Dongho; Park, Sunkyu", "publication": "METALS AND MATERIALS INTERNATIONAL", "year_of_publication": 2010, "UT": "WOS:000277713100024", "base_material": "A106 Gr B steel", "base_young_modulus": "-", "base_yield_strength": 430, "base_ultimate_strength": 486, "base_elongation": "-", "weld_material": "A106 Gr B steel", "weld_young_modulus": "-", "weld_yield_strength": 380, "weld_ultimate_strength": 502, "weld_elongation": "-", "processing": "-", "welding_joint": "-", "welding_method": "GTAW (Gas Tungsten Arc Welding) + SMAW (Shielded Metal Arc Welding)", "welding_voltage": "-", "welding_current": "-", "welding_speed": "-", "preheat_temp": "-", "welding_env": "-", "residual_stress": "-", "fatigue_specimen_type": "Dog-bone Specimen", "fatigue_specimen_thickness": 6.4, "fatigue_test_type": "Sulfide corrosion fatigue (SCF)", "fatigue_temp": 25, "fatigue_env": "5.0 wt.% NaCl solution saturated with H₂S gas (pH 2.7)", "load_ratio": 0.1, "frequency": 1, "fatigue_machine": "Hydraulic corrosion fatigue tester (20 kN capacity)", "fatigue_standard": "NACE TM 0177-90", "fatigue_test_control": "Load", "stress_concentration": "-", "failure_location": "Heat-affected zone (HAZ)"}}, {"id": "WELD2025:2704", "name": "Fe15Mn (Fe-0.7C-15Mn-2Al) | Butt Joint", "material_family": "Welded joint", "points": [[900.0, 5120.0, 0], [808.0, 6790.0, 0], [762.0, 10300.0, 0], [720.0, 54400.0, 0], [638.0, 227000.0, 0], [591.0, 1250000.0, 0], [567.0, 2020000.0, 1]], "conditions": {"material": "Fe15Mn (Fe-0.7C-15Mn-2Al)", "am_type": "GTAW (Gas Tungsten Arc Welding)", "load_ratio": "0.1", "test_type": "Axial", "temperature": "25", "surface_treatment": "-"}, "metadata": {"dataset_id": 2704, "title": "Ambient and Cryogenic S-N Fatigue Behavior of Fe15Mn Steel and Its Weld", "doi": "10.1007/s12540-015-4397-7", "authors": "Jeong, Daeho; Park, Taedong; Lee, Jongsub; Kim, Sangshik", "publication": "METALS AND MATERIALS INTERNATIONAL", "year_of_publication": 2015, "UT": "WOS:000354141000004", "base_material": "Fe15Mn (Fe-0.7C-15Mn-2Al)", "base_young_modulus": "-", "base_yield_strength": 494, "base_ultimate_strength": 951, "base_elongation": 72, "weld_material": "Fe15Mn (Fe-0.7C-15Mn-2Al)", "weld_young_modulus": "-", "weld_yield_strength": 360, "weld_ultimate_strength": 696, "weld_elongation": 23, "processing": "-", "welding_joint": "Butt Joint", "welding_method": "GTAW (Gas Tungsten Arc Welding)", "welding_voltage": "-", "welding_current": "-", "welding_speed": "-", "preheat_temp": "-", "welding_env": "-", "residual_stress": "-", "fatigue_specimen_type": "Flat hour-glass type", "fatigue_specimen_thickness": 3, "fatigue_test_type": "Axial", "fatigue_temp": 25, "fatigue_env": "Ambient and cryogenic (LNG temperature)", "load_ratio": 0.1, "frequency": 30, "fatigue_machine": "Instron Model 8516", "fatigue_standard": "ASTM E466", "fatigue_test_control": "-", "stress_concentration": "-", "failure_location": "Fusion zone"}}, {"id": "WELD2025:2705", "name": "Fe15Mn (Fe-0.7C-15Mn-2Al) | Butt Joint", "material_family": "Welded joint", "points": [[674.0, 27500.0, 0], [630.0, 50500.0, 0], [580.0, 62200.0, 0], [545.0, 88900.0, 0], [503.0, 111000.0, 0], [490.0, 292000.0, 0], [462.0, 1990000.0, 1]], "conditions": {"material": "Fe15Mn (Fe-0.7C-15Mn-2Al)", "am_type": "GTAW (Gas Tungsten Arc Welding)", "load_ratio": "0.1", "test_type": "Axial", "temperature": "-163", "surface_treatment": "-"}, "metadata": {"dataset_id": 2705, "title": "Ambient and Cryogenic S-N Fatigue Behavior of Fe15Mn Steel and Its Weld", "doi": "10.1007/s12540-015-4397-7", "authors": "Jeong, Daeho; Park, Taedong; Lee, Jongsub; Kim, Sangshik", "publication": "METALS AND MATERIALS INTERNATIONAL", "year_of_publication": 2015, "UT": "WOS:000354141000004", "base_material": "Fe15Mn (Fe-0.7C-15Mn-2Al)", "base_young_modulus": "-", "base_yield_strength": 827, "base_ultimate_strength": "1,251", "base_elongation": 25, "weld_material": "Fe15Mn (Fe-0.7C-15Mn-2Al)", "weld_young_modulus": "-", "weld_yield_strength": 562, "weld_ultimate_strength": 837, "weld_elongation": 8, "processing": "-", "welding_joint": "Butt Joint", "welding_method": "GTAW (Gas Tungsten Arc Welding)", "welding_voltage": "-", "welding_current": "-", "welding_speed": "-", "preheat_temp": "-", "welding_env": "-", "residual_stress": "-", "fatigue_specimen_type": "Flat hour-glass type", "fatigue_specimen_thickness": 3, "fatigue_test_type": "Axial", "fatigue_temp": -163, "fatigue_env": "Ambient and cryogenic (LNG temperature)", "load_ratio": 0.1, "frequency": 30, "fatigue_machine": "Instron Model 8516", "fatigue_standard": "ASTM E466", "fatigue_test_control": "-", "stress_concentration": "-", "failure_location": "Fusion zone"}}, {"id": "WELD2025:2706", "name": "STS304L | Butt Joint", "material_family": "Welded joint", "points": [[990.0, 39300.0, 0], [893.0, 40400.0, 0], [819.0, 52100.0, 0], [718.0, 579000.0, 0], [674.0, 1200000.0, 0], [665.0, 2020000.0, 1]], "conditions": {"material": "STS304L", "am_type": "GTAW (Gas Tungsten Arc Welding)", "load_ratio": "0.1", "test_type": "Axial", "temperature": "25", "surface_treatment": "-"}, "metadata": {"dataset_id": 2706, "title": "Ambient and Cryogenic S-N Fatigue Behavior of Fe15Mn Steel and Its Weld", "doi": "10.1007/s12540-015-4397-7", "authors": "Jeong, Daeho; Park, Taedong; Lee, Jongsub; Kim, Sangshik", "publication": "METALS AND MATERIALS INTERNATIONAL", "year_of_publication": 2015, "UT": "WOS:000354141000004", "base_material": "STS304L", "base_young_modulus": "-", "base_yield_strength": 299, "base_ultimate_strength": 733, "base_elongation": 63, "weld_material": "STS304L", "weld_young_modulus": "-", "weld_yield_strength": 326, "weld_ultimate_strength": 613, "weld_elongation": 37, "processing": "-", "welding_joint": "Butt Joint", "welding_method": "GTAW (Gas Tungsten Arc Welding)", "welding_voltage": "-", "welding_current": "-", "welding_speed": "-", "preheat_temp": "-", "welding_env": "-", "residual_stress": "-", "fatigue_specimen_type": "Flat hour-glass type", "fatigue_specimen_thickness": 3, "fatigue_test_type": "Axial", "fatigue_temp": 25, "fatigue_env": "Ambient and cryogenic (LNG temperature)", "load_ratio": 0.1, "frequency": 30, "fatigue_machine": "Instron Model 8516", "fatigue_standard": "ASTM E466", "fatigue_test_control": "-", "stress_concentration": "-", "failure_location": "Fusion zone"}}, {"id": "WELD2025:2707", "name": "Fe15Mn (Fe-0.7C-15Mn-2Al) | Butt Joint", "material_family": "Welded joint", "points": [[583.0, 15900.0, 0], [443.0, 102000.0, 0], [536.0, 56900.0, 0], [402.0, 168000.0, 0], [363.0, 443000.0, 0], [328.0, 642000.0, 0], [298.0, 1990000.0, 1]], "conditions": {"material": "Fe15Mn (Fe-0.7C-15Mn-2Al)", "am_type": "GTAW (Gas Tungsten Arc Welding)", "load_ratio": "0.1", "test_type": "Axial", "temperature": "-163", "surface_treatment": "-"}, "metadata": {"dataset_id": 2707, "title": "Ambient and Cryogenic S-N Fatigue Behavior of Fe15Mn Steel and Its Weld", "doi": "10.1007/s12540-015-4397-7", "authors": "Jeong, Daeho; Park, Taedong; Lee, Jongsub; Kim, Sangshik", "publication": "METALS AND MATERIALS INTERNATIONAL", "year_of_publication": 2015, "UT": "WOS:000354141000004", "base_material": "Fe15Mn (Fe-0.7C-15Mn-2Al)", "base_young_modulus": "-", "base_yield_strength": 313, "base_ultimate_strength": 1493, "base_elongation": 32, "weld_material": "Fe15Mn (Fe-0.7C-15Mn-2Al)", "weld_young_modulus": "-", "weld_yield_strength": 320, "weld_ultimate_strength": 1276, "weld_elongation": 27, "processing": "-", "welding_joint": "Butt Joint", "welding_method": "GTAW (Gas Tungsten Arc Welding)", "welding_voltage": "-", "welding_current": "-", "welding_speed": "-", "preheat_temp": "-", "welding_env": "-", "residual_stress": "-", "fatigue_specimen_type": "Flat hour-glass type", "fatigue_specimen_thickness": 3, "fatigue_test_type": "Axial", "fatigue_temp": -163, "fatigue_env": "Ambient and cryogenic (LNG temperature)", "load_ratio": 0.1, "frequency": 30, "fatigue_machine": "Instron Model 8516", "fatigue_standard": "ASTM E466", "fatigue_test_control": "-", "stress_concentration": "-", "failure_location": "Fusion zone"}}, {"id": "WELD2025:2708", "name": "Alloy 617 (Ni-based alloy) | U-shape groove with narrow gap", "material_family": "Welded joint", "points": [[607.0, 150000.0, 0], [539.0, 197000.0, 0], [470.0, 281000.0, 0], [404.0, 803000.0, 0], [333.0, 1060000.0, 0]], "conditions": {"material": "Alloy 617 (Ni-based alloy)", "am_type": "DCSP TIG welding", "load_ratio": "0.1", "test_type": "Axial", "temperature": "25", "surface_treatment": "-"}, "metadata": {"dataset_id": 2708, "title": "Welding Residual Stress Analysis and Fatigue Strength Assessment at Elevated Temperature for Multi-pass Dissimilar Material Weld Between Alloy 617 and P92 Steel", "doi": "10.1007/s12540-018-0086-7", "authors": "Lee, Juhwa; Hwang, Jeongho; Bae, Dongho", "publication": "METALS AND MATERIALS INTERNATIONAL", "year_of_publication": 2018, "UT": "WOS:000435016700022", "base_material": "Alloy 617 (Ni-based alloy)", "base_young_modulus": "-", "base_yield_strength": 443, "base_ultimate_strength": 675, "base_elongation": "-", "weld_material": "Thyssen 617 (filler metal)", "weld_young_modulus": "-", "weld_yield_strength": "-", "weld_ultimate_strength": "-", "weld_elongation": "-", "processing": "-", "welding_joint": "U-shape groove with narrow gap", "welding_method": "DCSP TIG welding", "welding_voltage": "10, 13, 16", "welding_current": 150, "welding_speed": "-", "preheat_temp": "-", "welding_env": "Ar-2.5%H2 shield gas", "residual_stress": "Longitudinal: 298 MPa; Transverse: 245 MPa", "fatigue_specimen_type": "Dog-bone", "fatigue_specimen_thickness": 6, "fatigue_test_type": "Axial", "fatigue_temp": 25, "fatigue_env": "-", "load_ratio": 0.1, "frequency": 5, "fatigue_machine": "INSTRON 8801", "fatigue_standard": "ASTM E8M", "fatigue_test_control": "-", "stress_concentration": "-", "failure_location": "HAZ of P92 steel side"}}, {"id": "WELD2025:2709", "name": "Alloy 617 (Ni-based alloy) and P92 steel | U-shape groove with narrow gap", "material_family": "Welded joint", "points": [[659.0, 21800.0, 0], [580.0, 39200.0, 0], [511.0, 228000.0, 0], [440.0, 802000.0, 0], [365.0, 3130000.0, 0]], "conditions": {"material": "Alloy 617 (Ni-based alloy) and P92 steel", "am_type": "DCSP TIG welding", "load_ratio": "0.1", "test_type": "Axial", "temperature": "25", "surface_treatment": "Buttering welding on P92 steel side"}, "metadata": {"dataset_id": 2709, "title": "Welding Residual Stress Analysis and Fatigue Strength Assessment at Elevated Temperature for Multi-pass Dissimilar Material Weld Between Alloy 617 and P92 Steel", "doi": "10.1007/s12540-018-0086-7", "authors": "Lee, Juhwa; Hwang, Jeongho; Bae, Dongho", "publication": "METALS AND MATERIALS INTERNATIONAL", "year_of_publication": 2018, "UT": "WOS:000435016700022", "base_material": "Alloy 617 (Ni-based alloy) and P92 steel", "base_young_modulus": "-", "base_yield_strength": "443, 573", "base_ultimate_strength": "675, 773", "base_elongation": "-", "weld_material": "Thyssen 617 (filler metal)", "weld_young_modulus": "-", "weld_yield_strength": 487, "weld_ultimate_strength": 736, "weld_elongation": "-", "processing": "Buttering welding on P92 steel side", "welding_joint": "U-shape groove with narrow gap", "welding_method": "DCSP TIG welding", "welding_voltage": "10, 13, 16", "welding_current": 150, "welding_speed": "-", "preheat_temp": "-", "welding_env": "Ar-2.5%H2 shield gas", "residual_stress": "Longitudinal: 298 MPa; Transverse: 245 MPa", "fatigue_specimen_type": "Dog-bone", "fatigue_specimen_thickness": 6, "fatigue_test_type": "Axial", "fatigue_temp": 25, "fatigue_env": "-", "load_ratio": 0.1, "frequency": 5, "fatigue_machine": "INSTRON 8801", "fatigue_standard": "ASTM E8M", "fatigue_test_control": "-", "stress_concentration": "-", "failure_location": "HAZ of P92 steel side"}}, {"id": "WELD2025:2710", "name": "Alloy 617 (Ni-based alloy) and P92 steel | U-shape groove with narrow gap", "material_family": "Welded joint", "points": [[496.0, 138000.0, 0], [438.0, 347000.0, 0], [385.0, 517000.0, 0], [327.0, 821000.0, 0], [275.0, 2200000.0, 0]], "conditions": {"material": "Alloy 617 (Ni-based alloy) and P92 steel", "am_type": "DCSP TIG welding", "load_ratio": "0.1", "test_type": "Axial", "temperature": "300", "surface_treatment": "Buttering welding on P92 steel side"}, "metadata": {"dataset_id": 2710, "title": "Welding Residual Stress Analysis and Fatigue Strength Assessment at Elevated Temperature for Multi-pass Dissimilar Material Weld Between Alloy 617 and P92 Steel", "doi": "10.1007/s12540-018-0086-7", "authors": "Lee, Juhwa; Hwang, Jeongho; Bae, Dongho", "publication": "METALS AND MATERIALS INTERNATIONAL", "year_of_publication": 2018, "UT": "WOS:000435016700022", "base_material": "Alloy 617 (Ni-based alloy) and P92 steel", "base_young_modulus": "-", "base_yield_strength": "443, 573", "base_ultimate_strength": "675, 773", "base_elongation": "-", "weld_material": "Thyssen 617 (filler metal)", "weld_young_modulus": "-", "weld_yield_strength": 487, "weld_ultimate_strength": 736, "weld_elongation": "-", "processing": "Buttering welding on P92 steel side", "welding_joint": "U-shape groove with narrow gap", "welding_method": "DCSP TIG welding", "welding_voltage": "10, 13, 16", "welding_current": 150, "welding_speed": "-", "preheat_temp": "-", "welding_env": "Ar-2.5%H2 shield gas", "residual_stress": "Longitudinal: 298 MPa; Transverse: 245 MPa", "fatigue_specimen_type": "Dog-bone", "fatigue_specimen_thickness": 6, "fatigue_test_type": "Axial", "fatigue_temp": 300, "fatigue_env": "-", "load_ratio": 0.1, "frequency": 5, "fatigue_machine": "INSTRON 8801", "fatigue_standard": "ASTM E8M", "fatigue_test_control": "-", "stress_concentration": "-", "failure_location": "HAZ of P92 steel side"}}, {"id": "WELD2025:2711", "name": "Alloy 617 (Ni-based alloy) and P92 steel | U-shape groove with narrow gap", "material_family": "Welded joint", "points": [[307.0, 229000.0, 0], [272.0, 412000.0, 0], [238.0, 773000.0, 0], [204.0, 841000.0, 0], [167.0, 1750000.0, 0]], "conditions": {"material": "Alloy 617 (Ni-based alloy) and P92 steel", "am_type": "DCSP TIG welding", "load_ratio": "0.1", "test_type": "Axial", "temperature": "500", "surface_treatment": "Buttering welding on P92 steel side"}, "metadata": {"dataset_id": 2711, "title": "Welding Residual Stress Analysis and Fatigue Strength Assessment at Elevated Temperature for Multi-pass Dissimilar Material Weld Between Alloy 617 and P92 Steel", "doi": "10.1007/s12540-018-0086-7", "authors": "Lee, Juhwa; Hwang, Jeongho; Bae, Dongho", "publication": "METALS AND MATERIALS INTERNATIONAL", "year_of_publication": 2018, "UT": "WOS:000435016700022", "base_material": "Alloy 617 (Ni-based alloy) and P92 steel", "base_young_modulus": "-", "base_yield_strength": "443, 573", "base_ultimate_strength": "675, 773", "base_elongation": "-", "weld_material": "Thyssen 617 (filler metal)", "weld_young_modulus": "-", "weld_yield_strength": 487, "weld_ultimate_strength": 736, "weld_elongation": "-", "processing": "Buttering welding on P92 steel side", "welding_joint": "U-shape groove with narrow gap", "welding_method": "DCSP TIG welding", "welding_voltage": "10, 13, 16", "welding_current": 150, "welding_speed": "-", "preheat_temp": "-", "welding_env": "Ar-2.5%H2 shield gas", "residual_stress": "Longitudinal: 298 MPa; Transverse: 245 MPa", "fatigue_specimen_type": "Dog-bone", "fatigue_specimen_thickness": 6, "fatigue_test_type": "Axial", "fatigue_temp": 500, "fatigue_env": "-", "load_ratio": 0.1, "frequency": 5, "fatigue_machine": "INSTRON 8801", "fatigue_standard": "ASTM E8M", "fatigue_test_control": "-", "stress_concentration": "-", "failure_location": "HAZ of P92 steel side"}}, {"id": "WELD2025:2712", "name": "Alloy 617 (Ni-based alloy) and P92 steel | U-shape groove with narrow gap", "material_family": "Welded joint", "points": [[204.0, 230000.0, 0], [179.0, 431000.0, 0], [157.0, 775000.0, 0], [135.0, 1790000.0, 0]], "conditions": {"material": "Alloy 617 (Ni-based alloy) and P92 steel", "am_type": "DCSP TIG welding", "load_ratio": "0.1", "test_type": "Axial", "temperature": "700", "surface_treatment": "Buttering welding on P92 steel side"}, "metadata": {"dataset_id": 2712, "title": "Welding Residual Stress Analysis and Fatigue Strength Assessment at Elevated Temperature for Multi-pass Dissimilar Material Weld Between Alloy 617 and P92 Steel", "doi": "10.1007/s12540-018-0086-7", "authors": "Lee, Juhwa; Hwang, Jeongho; Bae, Dongho", "publication": "METALS AND MATERIALS INTERNATIONAL", "year_of_publication": 2018, "UT": "WOS:000435016700022", "base_material": "Alloy 617 (Ni-based alloy) and P92 steel", "base_young_modulus": "-", "base_yield_strength": "443, 573", "base_ultimate_strength": "675, 773", "base_elongation": "-", "weld_material": "Thyssen 617 (filler metal)", "weld_young_modulus": "-", "weld_yield_strength": 487, "weld_ultimate_strength": 736, "weld_elongation": "-", "processing": "Buttering welding on P92 steel side", "welding_joint": "U-shape groove with narrow gap", "welding_method": "DCSP TIG welding", "welding_voltage": "10, 13, 16", "welding_current": 150, "welding_speed": "-", "preheat_temp": "-", "welding_env": "Ar-2.5%H2 shield gas", "residual_stress": "Longitudinal: 298 MPa; Transverse: 245 MPa", "fatigue_specimen_type": "Dog-bone", "fatigue_specimen_thickness": 6, "fatigue_test_type": "Axial", "fatigue_temp": 700, "fatigue_env": "-", "load_ratio": 0.1, "frequency": 5, "fatigue_machine": "INSTRON 8801", "fatigue_standard": "ASTM E8M", "fatigue_test_control": "-", "stress_concentration": "-", "failure_location": "HAZ of P92 steel side"}}, {"id": "WELD2025:2715", "name": "AH32 (high strength steel) and STS304L (stainless steel) | Butt Joint", "material_family": "Welded joint", "points": [[406.0, 116000.0, 0], [369.0, 179000.0, 0], [433.0, 248000.0, 0], [417.0, 352000.0, 0], [388.0, 406000.0, 0], [403.0, 509000.0, 0]], "conditions": {"material": "AH32 (high strength steel) and STS304L (stainless steel)", "am_type": "Hybrid CO2 Laser-GMA Welding", "load_ratio": "0.1", "test_type": "Axial", "temperature": "-", "surface_treatment": "-"}, "metadata": {"dataset_id": 2715, "title": "Optimization of Hybrid CO2 Laser-GMA Welding Parameters on Dissimilar Materials AH32/STS304L using Grey-based Taguchi Analysis", "doi": "10.1007/s12541-014-0356-3", "authors": "Joo, Sung-Min; Bang, Han-Sur; Kwak, Si-Young", "publication": "INTERNATIONAL JOURNAL OF PRECISION ENGINEERING AND MANUFACTURING", "year_of_publication": 2014, "UT": "WOS:000332904700008", "base_material": "AH32 (high strength steel) and STS304L (stainless steel)", "base_young_modulus": "-", "base_yield_strength": "-", "base_ultimate_strength": 502, "base_elongation": "-", "weld_material": "AWS A5.9 ER309L", "weld_young_modulus": "-", "weld_yield_strength": "-", "weld_ultimate_strength": "-", "weld_elongation": "-", "processing": "-", "welding_joint": "Butt Joint", "welding_method": "Hybrid CO2 Laser-GMA Welding", "welding_voltage": 27, "welding_current": 300, "welding_speed": 21.67, "preheat_temp": "-", "welding_env": "Shielding gas (He65%, Ar32%, CO2 3%)", "residual_stress": "-", "fatigue_specimen_type": "Standard", "fatigue_specimen_thickness": 3.0, "fatigue_test_type": "Axial", "fatigue_temp": "-", "fatigue_env": "-", "load_ratio": 0.1, "frequency": "55-57", "fatigue_machine": "-", "fatigue_standard": "ASTM E466", "fatigue_test_control": "Stress", "stress_concentration": "-", "failure_location": "Base Metal (BM) of STS304L side"}}, {"id": "WELD2025:2716", "name": "STS304L (stainless steel) | Butt Joint", "material_family": "Welded joint", "points": [[422.0, 175000.0, 0], [422.0, 186000.0, 0], [422.0, 253000.0, 0], [402.0, 299000.0, 0], [365.0, 589000.0, 0], [381.0, 9840000.0, 1]], "conditions": {"material": "STS304L (stainless steel)", "am_type": "SAW", "load_ratio": "0.1", "test_type": "Axial", "temperature": "-", "surface_treatment": "-"}, "metadata": {"dataset_id": 2716, "title": "Optimization of Hybrid CO2 Laser-GMA Welding Parameters on Dissimilar Materials AH32/STS304L using Grey-based Taguchi Analysis", "doi": "10.1007/s12541-014-0356-3", "authors": "Joo, Sung-Min; Bang, Han-Sur; Kwak, Si-Young", "publication": "INTERNATIONAL JOURNAL OF PRECISION ENGINEERING AND MANUFACTURING", "year_of_publication": 2014, "UT": "WOS:000332904700008", "base_material": "STS304L (stainless steel)", "base_young_modulus": "-", "base_yield_strength": "-", "base_ultimate_strength": "-", "base_elongation": "-", "weld_material": "-", "weld_young_modulus": "-", "weld_yield_strength": "-", "weld_ultimate_strength": "-", "weld_elongation": "-", "processing": "-", "welding_joint": "Butt Joint", "welding_method": "SAW", "welding_voltage": "-", "welding_current": "-", "welding_speed": "-", "preheat_temp": "-", "welding_env": "-", "residual_stress": "-", "fatigue_specimen_type": "Standard", "fatigue_specimen_thickness": 3.0, "fatigue_test_type": "Axial", "fatigue_temp": "-", "fatigue_env": "-", "load_ratio": 0.1, "frequency": "55-57", "fatigue_machine": "-", "fatigue_standard": "ASTM E466", "fatigue_test_control": "Stress", "stress_concentration": "-", "failure_location": "-"}}, {"id": "WELD2025:2717", "name": "IS 2062 Gr. E 300 steel | Cruciform joint with load-carrying welds", "material_family": "Welded joint", "points": [[138.0, 937992.0, 0], [220.0, 146731.0, 0], [220.0, 55203.0, 0], [220.0, 63614.0, 0], [193.0, 185505.0, 0], [193.0, 158006.0, 0], [166.0, 357684.0, 0], [166.0, 458313.0, 0]], "conditions": {"material": "IS 2062 Gr. E 300 steel", "am_type": "Manual Metal Arc (MMA) welding", "load_ratio": "0.1", "test_type": "Axial", "temperature": "-", "surface_treatment": "-"}, "metadata": {"dataset_id": 2717, "title": "Fatigue Life Evaluation of Fillet Welded Cruciform Joints with Load-Carrying Welds", "doi": "10.1007/s12666-015-0822-3", "authors": "Vishnuvardhan, S.; Raghava, G.; Saravanan, M.; Gandhi, P.", "publication": "TRANSACTIONS OF THE INDIAN INSTITUTE OF METALS", "year_of_publication": 2016, "UT": "WOS:000368032700068", "base_material": "IS 2062 Gr. E 300 steel", "base_young_modulus":
