Repository: yunyunfanfan/S-PA-CBB

# S-PA-CBB

Official research code, processed curve records, evaluation outputs, and manuscript source for:

> **From Physics to Selective Generation: Conditional Brownian Bridges for Sparse S–N Curve Reconstruction and Fatigue Decision-Making**

S-PA-CBB reconstructs a complete probabilistic stress–life (S–N) curve from only two to four observed fatigue tests. The method first fits an interpretable Basquin state, diagnoses whether that state is sufficient, and applies a ControlNet-style conditional Brownian-bridge residual only to curves that benefit from correction.

File: external_data/weld2025_disjoint_curves.json (part 103 of 223)
200, "base_yield_strength": 306, "base_ultimate_strength": 468, "base_elongation": 31.5, "weld_material": "-", "weld_young_modulus": "-", "weld_yield_strength": "-", "weld_ultimate_strength": "-", "weld_elongation": "-", "processing": "-", "welding_joint": "Cruciform joint with load-carrying welds", "welding_method": "Manual Metal Arc (MMA) welding", "welding_voltage": "-", "welding_current": "-", "welding_speed": "-", "preheat_temp": "-", "welding_env": "-", "residual_stress": "-", "fatigue_specimen_type": "Cruciform joint", "fatigue_specimen_thickness": 16, "fatigue_test_type": "Axial", "fatigue_temp": "-", "fatigue_env": "-", "load_ratio": 0.1, "frequency": "5–15", "fatigue_machine": "±250 kN capacity fatigue-rated Universal Testing Machine", "fatigue_standard": "IS 800: 2007, EN 1993-1-9", "fatigue_test_control": "Stress", "stress_concentration": "-", "failure_location": "Weld root, weld toe"}}, {"id": "WELD2025:2718", "name": "IS 2062 Gr. E 300 steel | Cruciform joint with load-carrying welds", "material_family": "Welded joint", "points": [[220.0, 54260.0, 0], [166.0, 228882.0, 0], [193.0, 92033.0, 0], [138.0, 662849.0, 0]], "conditions": {"material": "IS 2062 Gr. E 300 steel", "am_type": "Manual Metal Arc (MMA) welding", "load_ratio": "0.1", "test_type": "Axial", "temperature": "-", "surface_treatment": "-"}, "metadata": {"dataset_id": 2718, "title": "Fatigue Life Evaluation of Fillet Welded Cruciform Joints with Load-Carrying Welds", "doi": "10.1007/s12666-015-0822-3", "authors": "Vishnuvardhan, S.; Raghava, G.; Saravanan, M.; Gandhi, P.", "publication": "TRANSACTIONS OF THE INDIAN INSTITUTE OF METALS", "year_of_publication": 2016, "UT": "WOS:000368032700068", "base_material": "IS 2062 Gr. E 300 steel", "base_young_modulus": 200, "base_yield_strength": 306, "base_ultimate_strength": 468, "base_elongation": 31.5, "weld_material": "-", "weld_young_modulus": "-", "weld_yield_strength": "-", "weld_ultimate_strength": "-", "weld_elongation": "-", "processing": "-", "welding_joint": "Cruciform joint with load-carrying welds", "welding_method": "Manual Metal Arc (MMA) welding", "welding_voltage": "-", "welding_current": "-", "welding_speed": "-", "preheat_temp": "-", "welding_env": "-", "residual_stress": "-", "fatigue_specimen_type": "Cruciform joint", "fatigue_specimen_thickness": 10, "fatigue_test_type": "Axial", "fatigue_temp": "-", "fatigue_env": "-", "load_ratio": 0.1, "frequency": "5–15", "fatigue_machine": "±250 kN capacity fatigue-rated Universal Testing Machine", "fatigue_standard": "IS 800: 2007, EN 1993-1-9", "fatigue_test_control": "Stress", "stress_concentration": "-", "failure_location": "Weld root, weld toe"}}, {"id": "WELD2025:2719", "name": "30CrMnSiNi2A steel | -", "material_family": "Welded joint", "points": [[660.0, 432.0, 0], [661.0, 7527.0, 0], [659.0, 55433.0, 0], [565.0, 7530.0, 0], [565.0, 22626.0, 0], [567.0, 54171.0, 0], [565.0, 69549.0, 0], [565.0, 213784.0, 0], [471.0, 11721.0, 0], [471.0, 18658.0, 0], [472.0, 60688.0, 0], [472.0, 140487.0, 0], [472.0, 153831.0, 0], [470.0, 277602.0, 0], [377.0, 98855.0, 0], [376.0, 197533.0, 0], [377.0, 853168.0, 0], [378.0, 999661.0, 0], [377.0, 3144394.0, 0], [331.0, 64230.0, 0], [330.0, 71969.0, 0], [331.0, 162808.0, 0], [330.0, 336527.0, 0], [283.0, 310840.0, 0], [292.0, 686250.0, 0], [282.0, 2212591.0, 0], [328.0, 2114804.0, 0], [293.0, 3136950.0, 0], [282.0, 9777353.0, 0], [274.0, 9797237.0, 0]], "conditions": {"material": "30CrMnSiNi2A steel", "am_type": "SMAW (Shielded Metal Arc Welding)", "load_ratio": "0.06", "test_type": "High-cycle fatigue", "temperature": "-", "surface_treatment": "Tempering (650–680 °C, 60–80 min)"}, "metadata": {"dataset_id": 2719, "title": "Study on the Influence of Repair Welding Process on the Microstructure and Mechanical Properties About 30CrMnSiNi2A High-Strength Steel Weld Joints", "doi": "10.1007/s12666-023-03094-x", "authors": "Zhang, Min; Du, Mingke; Zhang, Bingxian; Lei, Longyu; Zhang, Zhiqiang; Guo, Zhao; Gou, Chuandong", "publication": "TRANSACTIONS OF THE INDIAN INSTITUTE OF METALS", "year_of_publication": 2023, "UT": "WOS:001169039800001", "base_material": "30CrMnSiNi2A steel", "base_young_modulus": "-", "base_yield_strength": "-", "base_ultimate_strength": "-", "base_elongation": "-", "weld_material": "HTJ-3 and HTG-1 (filler materials)", "weld_young_modulus": "-", "weld_yield_strength": "-", "weld_ultimate_strength": "1061.3, 949.7", "weld_elongation": "-", "processing": "Tempering (650–680 °C, 60–80 min)", "welding_joint": "-", "welding_method": "SMAW (Shielded Metal Arc Welding)", "welding_voltage": "-", "welding_current": "-", "welding_speed": "-", "preheat_temp": "300–330", "welding_env": "-", "residual_stress": "-", "fatigue_specimen_type": "Flat", "fatigue_specimen_thickness": 4.5, "fatigue_test_type": "High-cycle fatigue", "fatigue_temp": "-", "fatigue_env": "-", "load_ratio": 0.06, "frequency": "80–140", "fatigue_machine": "High-cycle fatigue testing machine", "fatigue_standard": "-", "fatigue_test_control": "-", "stress_concentration": "-", "failure_location": "Weld zone"}}, {"id": "WELD2025:2720", "name": "SM490A | Out-of-plane gusset welded joint", "material_family": "Welded joint", "points": [[84.0, 722900.0, 0], [86.0, 836000.0, 0], [80.0, 813000.0, 0], [80.0, 592626.0, 0], [81.0, 490060.0, 0], [80.0, 714473.0, 0], [80.0, 392600.0, 0]], "conditions": {"material": "SM490A", "am_type": "CO2 semi-automatic welding", "load_ratio": "-", "test_type": "Plate bending fatigue test", "temperature": "-", "surface_treatment": "-"}, "metadata": {"dataset_id": 2720, "title": "Effects of ultrasonic peening on fatigue strength of out-of-plane gusset joints", "doi": "10.1007/s13296-014-1208-9", "authors": "Kinoshita, Koji; Imamura, Akito; Watanabe, Yoshihiro; Handa, Mitsuru", "publication": "INTERNATIONAL JOURNAL OF STEEL STRUCTURES", "year_of_publication": 2014, "UT": "WOS:000348049300008", "base_material": "SM490A", "base_young_modulus": 200, "base_yield_strength": "-", "base_ultimate_strength": "-", "base_elongation": "-", "weld_material": "-", "weld_young_modulus": "-", "weld_yield_strength": "-", "weld_ultimate_strength": "-", "weld_elongation": "-", "processing": "-", "welding_joint": "Out-of-plane gusset welded joint", "welding_method": "CO2 semi-automatic welding", "welding_voltage": "-", "welding_current": "-", "welding_speed": "-", "preheat_temp": "-", "welding_env": "-", "residual_stress": "-", "fatigue_specimen_type": "Plate bending specimen", "fatigue_specimen_thickness": 12, "fatigue_test_type": "Plate bending fatigue test", "fatigue_temp": "-", "fatigue_env": "-", "load_ratio": "-", "frequency": "-", "fatigue_machine": "-", "fatigue_standard": "JSSC fatigue design recommendation", "fatigue_test_control": "-", "stress_concentration": "-", "failure_location": "Weld toe, weld root"}}, {"id": "WELD2025:2721", "name": "SM490A | Out-of-plane gusset welded joint", "material_family": "Welded joint", "points": [[83.0, 1014200.0, 0], [84.0, 1049600.0, 0], [78.0, 1402500.0, 0], [155.0, 1476600.0, 0]], "conditions": {"material": "SM490A", "am_type": "CO2 semi-automatic welding", "load_ratio": "-", "test_type": "Plate bending fatigue test", "temperature": "-", "surface_treatment": "Ultrasonic Peening"}, "metadata": {"dataset_id": 2721, "title": "Effects of ultrasonic peening on fatigue strength of out-of-plane gusset joints", "doi": "10.1007/s13296-014-1208-9", "authors": "Kinoshita, Koji; Imamura, Akito; Watanabe, Yoshihiro; Handa, Mitsuru", "publication": "INTERNATIONAL JOURNAL OF STEEL STRUCTURES", "year_of_publication": 2014, "UT": "WOS:000348049300008", "base_material": "SM490A", "base_young_modulus": 200, "base_yield_strength": "-", "base_ultimate_strength": "-", "base_elongation": "-", "weld_material": "-", "weld_young_modulus": "-", "weld_yield_strength": "-", "weld_ultimate_strength": "-", "weld_elongation": "-", "processing": "Ultrasonic Peening", "welding_joint": "Out-of-plane gusset welded joint", "welding_method": "CO2 semi-automatic welding", "welding_voltage": "-", "welding_current": "-", "welding_speed": "-", "preheat_temp": "-", "welding_env": "-", "residual_stress": "-", "fatigue_specimen_type": "Plate bending specimen", "fatigue_specimen_thickness": 12, "fatigue_test_type": "Plate bending fatigue test", "fatigue_temp": "-", "fatigue_env": "-", "load_ratio": "-", "frequency": "-", "fatigue_machine": "-", "fatigue_standard": "JSSC fatigue design recommendation", "fatigue_test_control": "-", "stress_concentration": "-", "failure_location": "Weld toe"}}, {"id": "WELD2025:2722", "name": "SM490A | Out-of-plane gusset welded joint", "material_family": "Welded joint", "points": [[81.0, 2555400.0, 0], [80.0, 1826927.0, 0], [78.0, 2855900.0, 0], [81.0, 1629000.0, 0], [79.0, 1746901.0, 0], [128.0, 1277900.0, 1], [58.0, 8028000.0, 0], [127.0, 2408900.0, 0], [151.0, 724500.0, 0], [150.0, 697800.0, 0], [147.0, 1036700.0, 0]], "conditions": {"material": "SM490A", "am_type": "CO2 semi-automatic welding", "load_ratio": "-", "test_type": "Plate bending fatigue test", "temperature": "-", "surface_treatment": "Ultrasonic Peening"}, "metadata": {"dataset_id": 2722, "title": "Effects of ultrasonic peening on fatigue strength of out-of-plane gusset joints", "doi": "10.1007/s13296-014-1208-9", "authors": "Kinoshita, Koji; Imamura, Akito; Watanabe, Yoshihiro; Handa, Mitsuru", "publication": "INTERNATIONAL JOURNAL OF STEEL STRUCTURES", "year_of_publication": 2014, "UT": "WOS:000348049300008", "base_material": "SM490A", "base_young_modulus": 200, "base_yield_strength": "-", "base_ultimate_strength": "-", "base_elongation": "-", "weld_material": "-", "weld_young_modulus": "-", "weld_yield_strength": "-", "weld_ultimate_strength": "-", "weld_elongation": "-", "processing": "Ultrasonic Peening", "welding_joint": "Out-of-plane gusset welded joint", "welding_method": "CO2 semi-automatic welding", "welding_voltage": "-", "welding_current": "-", "welding_speed": "-", "preheat_temp": "-", "welding_env": "-", "residual_stress": "-", "fatigue_specimen_type": "Plate bending specimen", "fatigue_specimen_thickness": 12, "fatigue_test_type": "Plate bending fatigue test", "fatigue_temp": "-", "fatigue_env": "-", "load_ratio": "-", "frequency": "-", "fatigue_machine": "-", "fatigue_standard": "JSSC fatigue design recommendation", "fatigue_test_control": "-", "stress_concentration": "-", "failure_location": "weld root"}}, {"id": "WELD2025:2723", "name": "SM490A | Out-of-plane gusset welded joint", "material_family": "Welded joint", "points": [[159.0, 619500.0, 1], [150.0, 494700.0, 0]], "conditions": {"material": "SM490A", "am_type": "CO2 semi-automatic welding", "load_ratio": "-", "test_type": "Plate bending fatigue test", "temperature": "-", "surface_treatment": "Grinding"}, "metadata": {"dataset_id": 2723, "title": "Effects of ultrasonic peening on fatigue strength of out-of-plane gusset joints", "doi": "10.1007/s13296-014-1208-9", "authors": "Kinoshita, Koji; Imamura, Akito; Watanabe, Yoshihiro; Handa, Mitsuru", "publication": "INTERNATIONAL JOURNAL OF STEEL STRUCTURES", "year_of_publication": 2014, "UT": "WOS:000348049300008", "base_material": "SM490A", "base_young_modulus": 200, "base_yield_strength": "-", "base_ultimate_strength": "-", "base_elongation": "-", "weld_material": "-", "weld_young_modulus": "-", "weld_yield_strength": "-", "weld_ultimate_strength": "-", "weld_elongation": "-", "processing": "Grinding", "welding_joint": "Out-of-plane gusset welded joint", "welding_method": "CO2 semi-automatic welding", "welding_voltage": "-", "welding_current": "-", "welding_speed": "-", "preheat_temp": "-", "welding_env": "-", "residual_stress": "-", "fatigue_specimen_type": "Plate bending specimen", "fatigue_specimen_thickness": 12, "fatigue_test_type": "Plate bending fatigue test", "fatigue_temp": "-", "fatigue_env": "-", "load_ratio": "-", "frequency": "-", "fatigue_machine": "-", "fatigue_standard": "JSSC fatigue design recommendation", "fatigue_test_control": "-", "stress_concentration": "-", "failure_location": "Weld toe"}}, {"id": "WELD2025:2724", "name": "SM490A | Out-of-plane gusset welded joint", "material_family": "Welded joint", "points": [[150.0, 539600.0, 0]], "conditions": {"material": "SM490A", "am_type": "CO2 semi-automatic welding", "load_ratio": "-", "test_type": "Plate bending fatigue test", "temperature": "-", "surface_treatment": "Grinding"}, "metadata": {"dataset_id": 2724, "title": "Effects of ultrasonic peening on fatigue strength of out-of-plane gusset joints", "doi": "10.1007/s13296-014-1208-9", "authors": "Kinoshita, Koji; Imamura, Akito; Watanabe, Yoshihiro; Handa, Mitsuru", "publication": "INTERNATIONAL JOURNAL OF STEEL STRUCTURES", "year_of_publication": 2014, "UT": "WOS:000348049300008", "base_material": "SM490A", "base_young_modulus": 200, "base_yield_strength": "-", "base_ultimate_strength": "-", "base_elongation": "-", "weld_material": "-", "weld_young_modulus": "-", "weld_yield_strength": "-", "weld_ultimate_strength": "-", "weld_elongation": "-", "processing": "Grinding", "welding_joint": "Out-of-plane gusset welded joint", "welding_method": "CO2 semi-automatic welding", "welding_voltage": "-", "welding_current": "-", "welding_speed": "-", "preheat_temp": "-", "welding_env": "-", "residual_stress": "-", "fatigue_specimen_type": "Plate bending specimen", "fatigue_specimen_thickness": 12, "fatigue_test_type": "Plate bending fatigue test", "fatigue_temp": "-", "fatigue_env": "-", "load_ratio": "-", "frequency": "-", "fatigue_machine": "-", "fatigue_standard": "JSSC fatigue design recommendation", "fatigue_test_control": "-", "stress_concentration": "-", "failure_location": "weld root"}}, {"id": "WELD2025:2725", "name": "SM490YA | Out-of-plane gusset welded joint", "material_family": "Welded joint", "points": [[80.0, 255917.0, 0], [80.0, 669183.0, 0], [79.0, 1121616.0, 0]], "conditions": {"material": "SM490YA", "am_type": "CO2 semi-automatic welding", "load_ratio": "-1", "test_type": "Plate bending fatigue test", "temperature": "-", "surface_treatment": "-"}, "metadata": {"dataset_id": 2725, "title": "Fatigue Strength Improvement and Fatigue Crack Closure by Portable Pneumatic Needle-Peening Treatment on Welded Joints", "doi": "10.1007/s13296-018-0153-4", "authors": "Kinoshita, Koji; Banno, Yuki; Ono, Yuki; Yamada, Shohey; Handa, Mitsuru", "publication": "INTERNATIONAL JOURNAL OF STEEL STRUCTURES", "year_of_publication": 2019, "UT": "WOS:000468926500001", "base_material": "SM490YA", "base_young_modulus": "-", "base_yield_strength": "-", "base_ultimate_strength": "-", "base_elongation": "-", "weld_material": "-", "weld_young_modulus": "-", "weld_yield_strength": "-", "weld_ultimate_strength": "-", "weld_elongation": "-", "processing": "-", "welding_joint": "Out-of-plane gusset welded joint", "welding_method": "CO2 semi-automatic welding", "welding_voltage": "-", "welding_current": "-", "welding_speed": "-", "preheat_temp": "-", "welding_env": "-", "residual_stress": "-", "fatigue_specimen_type": "Out-of-plane gusset welded joint", "fatigue_specimen_thickness": 12, "fatigue_test_type": "Plate bending fatigue test", "fatigue_temp": "-", "fatigue_env": "-", "load_ratio": -1, "frequency": "-", "fatigue_machine": "Plate bending fatigue test machine", "fatigue_standard": "JSSC (Japanese Society of Steel Construction)", "fatigue_test_control": "Stress", "stress_concentration": "-", "failure_location": "Weld toe"}}, {"id": "WELD2025:2726", "name": "SM490YA | Out-of-plane gusset welded joint", "material_family": "Welded joint", "points": [[122.0, 366322.0, 0], [121.0, 441428.0, 0], [82.0, 10291082.0, 1], [76.0, 10217527.0, 1], [118.0, 1762406.0, 1], [118.0, 7452022.0, 1], [122.0, 1154264.0, 0], [136.0, 10291082.0, 0], [118.0, 10590638.0, 1], [118.0, 6139910.0, 1], [120.0, 8788712.0, 1]], "conditions": {"material": "SM490YA", "am_type": "CO2 semi-automatic welding", "load_ratio": "-1", "test_type": "Plate bending fatigue test", "temperature": "-", "surface_treatment": "Portable Pneumatic Needle-Peening (PPP) Treatment"}, "metadata": {"dataset_id": 2726, "title": "Fatigue Strength Improvement and Fatigue Crack Closure by Portable Pneumatic Needle-Peening Treatment on Welded Joints", "doi": "10.1007/s13296-018-0153-4", "authors": "Kinoshita, Koji; Banno, Yuki; Ono, Yuki; Yamada, Shohey; Handa, Mitsuru", "publication": "INTERNATIONAL JOURNAL OF STEEL STRUCTURES", "year_of_publication": 2019, "UT": "WOS:000468926500001", "base_material": "SM490YA", "base_young_modulus": "-", "base_yield_strength": "-", "base_ultimate_strength": "-", "base_elongation": "-", "weld_material": "-", "weld_young_modulus": "-", "weld_yield_strength": "-", "weld_ultimate_strength": "-", "weld_elongation": "-", "processing": "Portable Pneumatic Needle-Peening (PPP) Treatment", "welding_joint": "Out-of-plane gusset welded joint", "welding_method": "CO2 semi-automatic welding", "welding_voltage": "-", "welding_current": "-", "welding_speed": "-", "preheat_temp": "-", "welding_env": "-", "residual_stress": "Compressive residual stress introduced by PPP treatment (~ -300 MPa at surface, ~ -450 MPa at 300 μm depth)", "fatigue_specimen_type": "Out-of-plane gusset welded joint", "fatigue_specimen_thickness": 12, "fatigue_test_type": "Plate bending fatigue test", "fatigue_temp": "-", "fatigue_env": "-", "load_ratio": -1, "frequency": "-", "fatigue_machine": "Plate bending fatigue test machine", "fatigue_standard": "JSSC (Japanese Society of Steel Construction)", "fatigue_test_control": "Stress", "stress_concentration": "-", "failure_location": "Weld toe"}}, {"id": "WELD2025:2729", "name": "Higher strength hull structural steel | Stud-weld", "material_family": "Welded joint", "points": [[361.0, 64740.0, 0], [313.0, 103250.0, 0], [312.0, 138145.0, 0], [284.0, 118604.0, 0], [289.0, 142029.0, 0], [286.0, 164665.0, 0], [267.0, 141374.0, 0], [268.0, 157957.0, 0], [249.0, 164665.0, 0], [258.0, 182288.0, 0], [251.0, 176485.0, 0], [288.0, 267513.0, 0], [286.0, 323321.0, 0], [220.0, 224427.0, 0], [218.0, 249596.0, 0], [251.0, 213304.0, 0], [249.0, 241651.0, 0], [251.0, 261402.0, 0], [241.0, 337052.0, 0], [195.0, 310149.0, 0], [214.0, 343341.0, 0], [221.0, 385392.0, 0], [248.0, 413055.0, 0], [274.0, 446816.0, 0], [271.0, 573469.0, 0], [251.0, 643705.0, 0], [257.0, 719211.0, 0], [245.0, 671043.0, 0], [239.0, 709308.0, 0], [250.0, 853331.0, 0], [254.0, 910367.0, 0], [256.0, 1405661.0, 0], [223.0, 1269770.0, 0], [228.0, 1184729.0, 0], [218.0, 918820.0, 0], [197.0, 1115648.0, 0], [194.0, 877324.0, 0], [194.0, 481107.0, 0], [196.0, 518030.0, 0], [179.0, 483335.0, 0], [156.0, 658752.0, 0], [156.0, 760223.0, 0], [180.0, 592324.0, 0], [179.0, 664869.0, 0], [179.0, 732629.0, 0], [179.0, 818566.0, 0], [181.0, 980233.0, 0], [154.0, 989336.0, 0], [154.0, 1095214.0, 0], [157.0, 1405661.0, 0], [156.0, 2380597.0, 0]], "conditions": {"material": "Higher strength hull structural steel", "am_type": "Drawn stud-arc welding with ceramic ferrules", "load_ratio": "0", "test_type": "Axial and four-point bending", "temperature": "25", "surface_treatment": "Stress-relief annealing"}, "metadata": {"dataset_id": 2729, "title": "Fatigue strength behaviour of stud-arc welded joints in load-carrying ship structures", "doi": "10.1007/s40194-013-0043-5", "authors": "Fricke, Wolfgang; Tchuindjang, Didi Deflor", "publication": "WELDING IN THE WORLD", "year_of_publication": 2013, "UT": "WOS:000320039900006", "base_material": "Higher strength hull structural steel", "base_young_modulus": "-", "base_yield_strength": 383, "base_ultimate_strength": 551, "base_elongation": 30, "weld_material": "S235J2G3", "weld_young_modulus": "-", "weld_yield_strength": 428, "weld_ultimate_strength": 520, "weld_elongation": 22, "processing": "Stress-relief annealing", "welding_joint": "Stud-weld", "welding_method": "Drawn stud-arc welding with ceramic ferrules", "welding_voltage": "-", "welding_current": "-", "welding_speed": "-", "preheat_temp": "-", "welding_env": "Air", "residual_stress": "Fully developed residual stresses from rolling and welding", "fatigue_specimen_type": "Component-like specimens (Holland profiles and plate strips)", "fatigue_specimen_thickness": 6, "fatigue_test_type": "Axial and four-point bending", "fatigue_temp": 25, "fatigue_env": "Air", "load_ratio": 0, "frequency": "25–30", "fatigue_machine": "Resonance testing machines", "fatigue_standard": "-", "fatigue_test_control": "Constant load amplitudes", "stress_concentration": "2.44", "failure_location": "Weld toe"}}, {"id": "WELD2025:2730", "name": "Higher strength hull structural steel | Stud-weld", "material_family": "Welded joint", "points": [[358.0, 44107.0, 0], [359.0, 59904.0, 0], [308.0, 81902.0, 0], [309.0, 102698.0, 0], [286.0, 118890.0, 0], [152.0, 520429.0, 0], [287.0, 157957.0, 0], [255.0, 157957.0, 0], [241.0, 183981.0, 0], [247.0, 192683.0, 0], [273.0, 220317.0, 0], [265.0, 288043.0, 0], [246.0, 227561.0, 0], [246.0, 247300.0, 0], [242.0, 271247.0, 0], [212.0, 247300.0, 0], [200.0, 289377.0, 0], [235.0, 348134.0, 0], [290.0, 378333.0, 0], [240.0, 434596.0, 0], [256.0, 426636.0, 0], [256.0, 442705.0, 0], [254.0, 494634.0, 0], [245.0, 494634.0, 0], [249.0, 522840.0, 0], [266.0, 537540.0, 0], [270.0, 565573.0, 0], [257.0, 586875.0, 0], [201.0, 323321.0, 0], [200.0, 348134.0, 0], [190.0, 332412.0, 0], [186.0, 373124.0, 0], [186.0, 405490.0, 0], [176.0, 515641.0, 0], [185.0, 527695.0, 0], [179.0, 537540.0, 0], [176.0, 623214.0, 0], [197.0, 729251.0, 0], [174.0, 756718.0, 0], [175.0, 877324.0, 0], [187.0, 998522.0, 0], [191.0, 980233.0, 0], [198.0, 861255.0, 0], [250.0, 706038.0, 0], [243.0, 822358.0, 0], [216.0, 709308.0, 0], [216.0, 664869.0, 0], [240.0, 584169.0, 0], [217.0, 584169.0, 0], [209.0, 496925.0, 0], [219.0, 485574.0, 0], [215.0, 434596.0, 0], [213.0, 418822.0, 0], [228.0, 557786.0, 0], [223.0, 515641.0, 0], [225.0, 1287497.0, 0], [208.0, 1499614.0, 0], [178.0, 1458603.0, 0], [171.0, 1499614.0, 0], [152.0, 1698909.0, 0]], "conditions": {"material": "Higher strength hull structural steel", "am_type": "Drawn stud-arc welding with ceramic ferrules", "load_ratio": "0", "test_type": "Axial and four-point bending", "temperature": "25", "surface_treatment": "Stress-relief annealing"}, "metadata": {"dataset_id": 2730, "title": "Fatigue strength behaviour of stud-arc welded joints in load-carrying ship structures", "doi": "10.1007/s40194-013-0043-5", "authors": "Fricke, Wolfgang; Tchuindjang, Didi Deflor", "publication": "WELDING IN THE WORLD", "year_of_publication": 2013, "UT": "WOS:000320039900006", "base_material": "Higher strength hull structural steel", "base_young_modulus": "-", "base_yield_strength": 383, "base_ultimate_strength": 551, "base_elongation": 30, "weld_material": "S235J2G3", "weld_young_modulus": "-", "weld_yield_strength": 428, "weld_ultimate_strength": 520, "weld_elongation": 22, "processing": "Stress-relief annealing", "welding_joint": "Stud-weld", "welding_method": "Drawn stud-arc welding with ceramic ferrules", "welding_voltage": "-", "welding_current": "-", "welding_speed": "-", "preheat_temp": "-", "welding_env": "Air", "residual_stress": "Fully developed residual stresses from rolling and welding", "fatigue_specimen_type": "Component-like specimens (Holland profiles and plate strips)", "fatigue_specimen_thickness": 6, "fatigue_test_type": "Axial and four-point bending", "fatigue_temp": 25, "fatigue_env": "Air", "load_ratio": 0, "frequency": "25–30", "fatigue_machine": "Resonance testing machines", "fatigue_standard": "-", "fatigue_test_control": "Constant load amplitudes", "stress_concentration": "2.66", "failure_location": "Weld toe"}}, {"id": "WELD2025:2731", "name": "Higher strength hull structural steel | Stud-weld", "material_family": "Welded joint", "points": [[245.0, 53654.0, 0], [206.0, 83018.0, 0], [245.0, 108967.0, 0], [203.0, 126655.0, 0], [165.0, 169868.0, 0], [206.0, 250301.0, 0], [164.0, 271808.0, 0], [164.0, 544549.0, 0]], "conditions": {"material": "Higher strength hull structural steel", "am_type": "Drawn stud-arc welding with ceramic ferrules", "load_ratio": "0.2", "test_type": "Axial", "temperature": "25", "surface_treatment": "Stress-relief annealing"}, "metadata": {"dataset_id": 2731, "title": "Fatigue strength behaviour of stud-arc welded joints in load-carrying ship structures", "doi": "10.1007/s40194-013-0043-5", "authors": "Fricke, Wolfgang; Tchuindjang, Didi Deflor", "publication": "WELDING IN THE WORLD", "year_of_publication": 2013, "UT": "WOS:000320039900006", "base_material": "Higher strength hull structural steel", "base_young_modulus": "-", "base_yield_strength": "383, 452", "base_ultimate_strength": "551, 537", "base_elongation": "30, 35", "weld_material": "S235J2G3", "weld_young_modulus": "-", "weld_yield_strength": 428, "weld_ultimate_strength": 520, "weld_elongation": 22, "processing": "Stress-relief annealing", "welding_joint": "Stud-weld", "welding_method": "Drawn stud-arc welding with ceramic ferrules", "welding_voltage": "-", "welding_current": "-", "welding_speed": "-", "preheat_temp": "-", "welding_env": "Air", "residual_stress": "Fully developed residual stresses from rolling and welding", "fatigue_specimen_type": "Component-like specimens (Holland profiles and plate strips)", "fatigue_specimen_thickness": "6, 9", "fatigue_test_type": "Axial", "fatigue_temp": 25, "fatigue_env": "Air", "load_ratio": 0.2, "frequency": "25–30", "fatigue_machine": "Resonance testing machines", "fatigue_standard": "-", "fatigue_test_control": "Constant load amplitudes", "stress_concentration": "2.44", "failure_location": "Weld toe"}}, {"id": "WELD2025:2732", "name": "Higher strength hull structural steel | Stud-weld", "material_family": "Welded joint", "points": [[231.0, 15961.0, 0], [186.0, 40890.0, 0], [186.0, 72466.0, 0], [162.0, 106168.0, 0], [163.0, 117589.0, 0], [187.0, 99133.0, 0], [117.0, 75079.0, 0], [117.0, 393062.0, 0], [94.0, 415337.0, 0], [117.0, 571719.0, 0], [140.0, 575311.0, 0], [297.0, 34911.0, 0], [228.0, 33311.0, 0], [225.0, 43747.0, 0], [181.0, 92614.0, 0], [184.0, 104692.0, 0], [135.0, 238944.0, 0], [228.0, 218353.0, 0], [134.0, 908208.0, 0]], "conditions": {"material": "Higher strength hull structural steel", "am_type": "Drawn stud-arc welding with ceramic ferrules", "load_ratio": "0.2", "test_type": "Axial", "temperature": "25", "surface_treatment": "Stress-relief annealing"}, "metadata": {"dataset_id": 2732, "title": "Fatigue strength behaviour of stud-arc welded joints in load-carrying ship structures", "doi": "10.1007/s40194-013-0043-5", "authors": "Fricke, Wolfgang; Tchuindjang, Didi Deflor", "publication": "WELDING IN THE WORLD", "year_of_publication": 2013, "UT": "WOS:000320039900006", "base_material": "Higher strength hull structural steel", "base_young_modulus": "-", "base_yield_strength": 452, "base_ultimate_strength": 537, "base_elongation": 35, "weld_material": "S235J2G3", "weld_young_modulus": "-", "weld_yield_strength": 428, "weld_ultimate_strength": 520, "weld_elongation": 22, "processing": "Stress-relief annealing", "welding_joint": "Stud-weld", "welding_method": "Drawn stud-arc welding with ceramic ferrules", "welding_voltage": "-", "welding_current": "-", "welding_speed": "-", "preheat_temp": "-", "welding_env": "Air", "residual_stress": "Fully developed residual stresses from rolling and welding", "fatigue_specimen_type": "Component-like specimens (Holland profiles and plate strips)", "fatigue_specimen_thickness": 9, "fatigue_test_type": "Axial", "fatigue_temp": 25, "fatigue_env": "Air", "load_ratio": 0.2, "frequency": "25–30", "fatigue_machine": "Resonance testing machines", "fatigue_standard": "-", "fatigue_test_control": "Constant load amplitudes", "stress_concentration": "2.66", "failure_location": "Weld toe"}}, {"id": "WELD2025:2733", "name": "S700 high-strength steel | Longitudinal non-load-carrying fillet welds", "material_family": "Welded joint", "points": [[241.0, 478972.0, 0], [196.0, 875968.0, 0], [181.0, 1480154.0, 0], [131.0, 4234982.0, 0], [135.0, 8626654.0, 0]], "conditions": {"material": "S700 high-strength steel", "am_type": "Manual TIG root pass followed by robot MAG welding", "load_ratio": "-1", "test_type": "Axial loading (variable amplitude)", "temperature": "-", "surface_treatment": "-"}, "metadata": {"dataset_id": 2733, "title": "A round robin study of high-frequency mechanical impact (HFMI)-treated welded joints subjected to variable amplitude loading", "doi": "10.1007/s40194-013-0045-3", "authors": "Yildirim, Halid Can; Marquis, Gary B.", "publication": "WELDING IN THE WORLD", "year_of_publication": 2013, "UT": "WOS:000317621800015", "base_material": "S700 high-strength steel", "base_young_modulus": "-", "base_yield_strength": 690, "base_ultimate_strength": "770–940", "base_elongation": 14, "weld_material": "ESAB:OK AutRod 13.29 filler wire", "weld_young_modulus": "-", "weld_yield_strength": "-", "weld_ultimate_strength": "-", "weld_elongation": "-", "processing": "-", "welding_joint": "Longitudinal non-load-carrying fillet welds", "welding_method": "Manual TIG root pass followed by robot MAG welding", "welding_voltage": "27–29", "welding_current": "144–152", "welding_speed": "0.023-0.043", "preheat_temp": "-", "welding_env": "Shield gas Ar CO2 8% at 15 l/min", "residual_stress": "tensile residual stresses (+185 to +552 MPa)", "fatigue_specimen_type": "Longitudinal non-load-carrying attachments (full-scale)", "fatigue_specimen_thickness": 8, "fatigue_test_type": "Axial loading (variable amplitude)", "fatigue_temp": "-", "fatigue_env": "-", "load_ratio": -1, "frequency": 4, "fatigue_machine": "Hydraulic fatigue testing machine", "fatigue_standard": "-", "fatigue_test_control": "Load-controlled", "stress_concentration": "2.63", "failure_location": "Weld toe or gusset"}}, {"id": "WELD2025:2734", "name": "S700 high-strength steel | Longitudinal non-load-carrying fillet welds", "material_family": "Welded joint", "points": [[280.0, 402701.0, 0], [275.0, 559293.0, 0], [203.0, 3326220.0, 0], [201.0, 3919937.0, 0], [281.0, 524943.0, 0], [284.0, 647862.0, 0], [208.0, 1977023.0, 0], [209.0, 2352388.0, 0], [210.0, 3151689.0, 0], [204.0, 3712105.0, 0], [269.0, 457179.0, 0], [281.0, 569937.0, 0], [203.0, 1543895.0, 0], [201.0, 1836175.0, 0], [209.0, 2530491.0, 0], [207.0, 3150231.0, 0], [208.0, 3680043.0, 0], [277.0, 808881.0, 0], [271.0, 917815.0, 0], [203.0, 3060455.0, 0], [207.0, 3997017.0, 0], [212.0, 4657872.0, 0], [202.0, 6267783.0, 0]], "conditions": {"material": "S700 high-strength steel", "am_type": "Manual TIG root pass followed by robot MAG welding", "load_ratio": "-1", "test_type": "Axial loading (variable amplitude)", "temperature": "-", "surface_treatment": "High-frequency mechanical impact (HFMI) treatment"}, "metadata": {"dataset_id": 2734, "title": "A round robin study of high-frequency mechanical impact (HFMI)-treated welded joints subjected to variable amplitude loading", "doi": "10.1007/s40194-013-0045-3", "authors": "Yildirim, Halid Can; Marquis, Gary B.", "publication": "WELDING IN THE WORLD", "year_of_publication": 2013, "UT": "WOS:000317621800015", "base_material": "S700 high-strength steel", "base_young_modulus": "-", "base_yield_strength": 690, "base_ultimate_strength": "770–940", "base_elongation": 14, "weld_material": "ESAB:OK AutRod 13.29 filler wire", "weld_young_modulus": "-", "weld_yield_strength": "-", "weld_ultimate_strength": "-", "weld_elongation": "-", "processing": "High-frequency mechanical impact (HFMI) treatment", "welding_joint": "Longitudinal non-load-carrying fillet welds", "welding_method": "Manual TIG root pass followed by robot MAG welding", "welding_voltage": "27–29", "welding_current": "144–152", "welding_speed": "0.023-0.043", "preheat_temp": "-", "welding_env": "Shield gas Ar CO2 8% at 15 l/min", "residual_stress": "Compressive residual stresses (-53 to -457 MPa)", "fatigue_specimen_type": "Longitudinal non-load-carrying attachments (full-scale)", "fatigue_specimen_thickness": 8, "fatigue_test_type": "Axial loading (variable amplitude)", "fatigue_temp": "-", "fatigue_env": "-", "load_ratio": -1, "frequency": 4, "fatigue_machine": "Hydraulic fatigue testing machine", "fatigue_standard": "-", "fatigue_test_control": "Load-controlled", "stress_concentration": "-", "failure_location": "gusset"}}, {"id": "WELD2025:2735", "name": "HT780 | Boxing fillet welded joint", "material_family": "Welded joint", "points": [[200.0, 187382.0, 0], [156.0, 470682.0, 0], [152.0, 564307.0, 0], [132.0, 777874.0, 0], [104.0, 1747528.0, 0], [92.0, 2477076.0, 0], [82.0, 6765549.0, 0]], "conditions": {"material": "HT780", "am_type": "MAG (Metal Active Gas) welding", "load_ratio": "0.05", "test_type": "Axial", "temperature": "-", "surface_treatment": "-"}, "metadata": {"dataset_id": 2735, "title": "Fatigue improvement in high-strength steel welded joints with compressive residual stress", "doi": "10.1007/s40194-013-0093-8", "authors": "Shiga, Chiaki; Murakawa, Eiichi; Matsuo, Yuki; Ohsuga, Uusuke; Hiraoka, Kazuo; Morikage, Yasushi; Yasuda, Koichi", "publication": "WELDING IN THE WORLD", "year_of_publication": 2014, "UT": "WOS:000329607900007", "base_material": "HT780", "base_young_modulus": "-", "base_yield_strength": 800, "base_ultimate_strength": "-", "base_elongation": "-", "weld_material": "Low transformation temperature (LTT) weld metal", "weld_young_modulus": "-", "weld_yield_strength": "-", "weld_ultimate_strength": "-", "weld_elongation": "-", "processing": "-", "welding_joint": "Boxing fillet welded joint", "welding_method": "MAG (Metal Active Gas) welding", "welding_voltage": "-", "welding_current": "-", "welding_speed": "-", "preheat_temp": "-", "welding_env": "-", "residual_stress": "Compressive residual stress of about -450 MPa at weld toe", "fatigue_specimen_type": "Gusset fillet welded joint", "fatigue_specimen_thickness": 20, "fatigue_test_type": "Axial", "fatigue_temp": "-", "fatigue_env": "-", "load_ratio": 0.05, "frequency": 10, "fatigue_machine": "Equipment at JFE Steel Co. and NIMS", "fatigue_standard": "-", "fatigue_test_control": "-", "stress_concentration": "-", "failure_location": "plate-side weld toe"}}, {"id": "WELD2025:2736", "name": "800-MPa grade steel | Boxing fillet welded joint", "material_family": "Welded joint", "points": [[232.0, 52627.0, 0], [131.0, 206610.0, 0], [121.0, 477296.0, 0], [62.0, 22465452.0, 0], [346.0, 30115.0, 0], [431.0, 11659.0, 0], [62.0, 23101297.0, 1], [298.0, 63982.0, 0], [201.0, 121576.0, 0], [72.0, 1723311.0, 0], [150.0, 215443.0, 0], [133.0, 596702.0, 0], [102.0, 695704.0, 0], [72.0, 3560534.0, 0], [61.0, 5884329.0, 0], [51.0, 8819715.0, 0], [155.0, 415128.0, 0], [103.0, 881971.0, 0], [71.0, 2928645.0, 0], [61.0, 4977024.0, 0], [51.0, 11181108.0, 1]], "conditions": {"material": "800-MPa grade steel", "am_type": "MAG (Metal Active Gas) welding", "load_ratio": "0.05", "test_type": "Axial", "temperature": "-", "surface_treatment": "-"}, "metadata": {"dataset_id": 2736, "title": "Fatigue improvement in high-strength steel welded joints with compressive residual stress", "doi": "10.1007/s40194-013-0093-8", "authors": "Shiga, Chiaki; Murakawa, Eiichi; Matsuo, Yuki; Ohsuga, Uusuke; Hiraoka, Kazuo; Morikage, Yasushi; Yasuda, Koichi", "publication": "WELDING IN THE WORLD", "year_of_publication": 2014, "UT": "WOS:000329607900007", "base_material": "800-MPa grade steel", "base_young_modulus": "-", "base_yield_strength": 800, "base_ultimate_strength": "-", "base_elongation": "-", "weld_material": "-", "weld_young_modulus": "-", "weld_yield_strength": "-", "weld_ultimate_strength": "-", "weld_elongation": "-", "processing": "-", "welding_joint": "Boxing fillet welded joint", "welding_method": "MAG (Metal Active Gas) welding", "welding_voltage": "-", "welding_current": "-", "welding_speed": "-", "preheat_temp": "-", "welding_env": "-", "residual_stress": "-", "fatigue_specimen_type": "Gusset fillet welded joint", "fatigue_specimen_thickness": 20, "fatigue_test_type": "Axial", "fatigue_temp": "-", "fatigue_env": "-", "load_ratio": 0.05, "frequency": 10, "fatigue_machine": "Equipment at JFE Steel Co. and NIMS", "fatigue_standard": "-", "fatigue_test_control": "-", "stress_concentration": "-", "failure_location": "plate-side weld toe"}}, {"id": "WELD2025:2737", "name": "S355 | Butt joint", "material_family": "Welded joint", "points": [[380.0, 49958.0, 0], [339.0, 120357.0, 0], [339.0, 133219.0, 0], [290.0, 153698.0, 0], [322.0, 171662.0, 0], [318.0, 221248.0, 0], [319.0, 307740.0, 0], [270.0, 383116.0, 0], [298.0, 465656.0, 0], [248.0, 772860.0, 0], [227.0, 1140033.0, 0], [226.0, 1373224.0, 0], [204.0, 3451491.0, 0], [179.0, 48726320.0, 1]], "conditions": {"material": "S355", "am_type": "-", "load_ratio": "0.1", "test_type": "Constant amplitude fatigue tests", "temperature": "-", "surface_treatment": "-"}, "metadata": {"dataset_id": 2737, "title": "Fatigue enhancement of thin-walled, high-strength steel joints by high-frequency mechanical impact treatment", "doi": "10.1007/s40194-013-0097-4", "authors": "Leitner, M.; Stoschka, M.; Eichlseder, W.", "publication": "WELDING IN THE WORLD", "year_of_publication": 2014, "UT": "WOS:000329607900004", "base_material": "S355", "base_young_modulus": "-", "base_yield_strength": 355, "base_ultimate_strength": "-", "base_elongation": "-", "weld_material": "-", "weld_young_modulus": "-", "weld_yield_strength": "-", "weld_ultimate_strength": "-", "weld_elongation": "-", "processing": "-", "welding_joint": "Butt joint", "welding_method": "-", "welding_voltage": "-", "welding_current": "-", "welding_speed": "-", "preheat_temp": "-", "welding_env": "-", "residual_stress": "-", "fatigue_specimen_type": "Butt joint", "fatigue_specimen_thickness": 5, "fatigue_test_type": "Constant amplitude fatigue tests", "fatigue_temp": "-", "fatigue_env": "-", "load_ratio": 0.1, "frequency": "-", "fatigue_machine": "-", "fatigue_standard": "IIW recommendations", "fatigue_test_control": "Stress", "stress_concentration": "-", "failure_location": "Weld toe, heat-affected zone"}}, {"id": "WELD2025:2738", "name": "S355 | Butt joint", "material_family": "Welded joint", "points": [[388.0, 72498.0, 0], [331.0, 157761.0, 0], [308.0, 160391.0, 0], [271.0, 349080.0, 0], [303.0, 399914.0, 0], [245.0, 979395.0, 0], [277.0, 1141239.0, 0], [247.0, 1445430.0, 0], [232.0, 46772418.0, 1]], "conditions": {"material": "S355", "am_type": "-", "load_ratio": "0.1", "test_type": "Constant amplitude fatigue tests", "temperature": "-", "surface_treatment": "High-frequency mechanical impact (HFMI) treatment"}, "metadata": {"dataset_id": 2738, "title": "Fatigue enhancement of thin-walled, high-strength steel joints by high-frequency mechanical impact treatment", "doi": "10.1007/s40194-013-0097-4", "authors": "Leitner, M.; Stoschka, M.; Eichlseder, W.", "publication": "WELDING IN THE WORLD", "year_of_publication": 2014, "UT": "WOS:000329607900004", "base_material": "S355", "base_young_modulus": "-", "base_yield_strength": 355, "base_ultimate_strength": "-", "base_elongation": "-", "weld_material": "-", "weld_young_modulus": "-", "weld_yield_strength": "-", "weld_ultimate_strength": "-", "weld_elongation": "-", "processing": "High-frequency mechanical impact (HFMI) treatment", "welding_joint": "Butt joint", "welding_method": "-", "welding_voltage": "-", "welding_current": "-", "welding_speed": "-", "preheat_temp": "-", "welding_env": "-", "residual_stress": "Compressive stresses induced by HFMI treatment", "fatigue_specimen_type": "Butt joint", "fatigue_specimen_thickness": 5, "fatigue_test_type": "Constant amplitude fatigue tests", "fatigue_temp": "-", "fatigue_env": "-", "load_ratio": 0.1, "frequency": "-", "fatigue_machine": "-", "fatigue_standard": "IIW recommendations", "fatigue_test_control": "Stress", "stress_concentration": "-", "failure_location": "Weld toe, heat-affected zone"}}, {"id": "WELD2025:2739", "name": "S690 | Butt joint", "material_family": "Welded joint", "points": [[583.0, 23714.0, 0], [487.0, 31230.0, 0], [491.0, 50877.0, 0], [392.0, 92767.0, 0], [385.0,
