Repository: yunyunfanfan/S-PA-CBB

# S-PA-CBB

Official research code, processed curve records, evaluation outputs, and manuscript source for:

> **From Physics to Selective Generation: Conditional Brownian Bridges for Sparse S–N Curve Reconstruction and Fatigue Decision-Making**

S-PA-CBB reconstructs a complete probabilistic stress–life (S–N) curve from only two to four observed fatigue tests. The method first fits an interpretable Basquin state, diagnoses whether that state is sufficient, and applies a ControlNet-style conditional Brownian-bridge residual only to curves that benefit from correction.

File: external_data/weld2025_disjoint_curves.json (part 104 of 223)
136732.0, 0], [337.0, 182335.0, 0], [300.0, 249310.0, 0], [297.0, 358383.0, 0], [302.0, 427007.0, 0], [346.0, 255628.0, 0], [246.0, 53488556.0, 1]], "conditions": {"material": "S690", "am_type": "-", "load_ratio": "0.1", "test_type": "Constant amplitude fatigue tests", "temperature": "-", "surface_treatment": "-"}, "metadata": {"dataset_id": 2739, "title": "Fatigue enhancement of thin-walled, high-strength steel joints by high-frequency mechanical impact treatment", "doi": "10.1007/s40194-013-0097-4", "authors": "Leitner, M.; Stoschka, M.; Eichlseder, W.", "publication": "WELDING IN THE WORLD", "year_of_publication": 2014, "UT": "WOS:000329607900004", "base_material": "S690", "base_young_modulus": "-", "base_yield_strength": 690, "base_ultimate_strength": "-", "base_elongation": "-", "weld_material": "-", "weld_young_modulus": "-", "weld_yield_strength": "-", "weld_ultimate_strength": "-", "weld_elongation": "-", "processing": "-", "welding_joint": "Butt joint", "welding_method": "-", "welding_voltage": "-", "welding_current": "-", "welding_speed": "-", "preheat_temp": "-", "welding_env": "-", "residual_stress": "-", "fatigue_specimen_type": "Butt joint", "fatigue_specimen_thickness": 5, "fatigue_test_type": "Constant amplitude fatigue tests", "fatigue_temp": "-", "fatigue_env": "-", "load_ratio": 0.1, "frequency": "-", "fatigue_machine": "-", "fatigue_standard": "IIW recommendations", "fatigue_test_control": "Stress", "stress_concentration": "-", "failure_location": "Weld toe, heat-affected zone"}}, {"id": "WELD2025:2740", "name": "S690 | Butt joint", "material_family": "Welded joint", "points": [[594.0, 33246.0, 0], [487.0, 68700.0, 0], [496.0, 88237.0, 0], [385.0, 211879.0, 0], [379.0, 279031.0, 0], [343.0, 234188.0, 0], [337.0, 391193.0, 0], [289.0, 454578.0, 0], [292.0, 508770.0, 0], [292.0, 606190.0, 0], [267.0, 52823368.0, 1]], "conditions": {"material": "S690", "am_type": "-", "load_ratio": "0.1", "test_type": "Constant amplitude fatigue tests", "temperature": "-", "surface_treatment": "High-frequency mechanical impact (HFMI) treatment"}, "metadata": {"dataset_id": 2740, "title": "Fatigue enhancement of thin-walled, high-strength steel joints by high-frequency mechanical impact treatment", "doi": "10.1007/s40194-013-0097-4", "authors": "Leitner, M.; Stoschka, M.; Eichlseder, W.", "publication": "WELDING IN THE WORLD", "year_of_publication": 2014, "UT": "WOS:000329607900004", "base_material": "S690", "base_young_modulus": "-", "base_yield_strength": 690, "base_ultimate_strength": "-", "base_elongation": "-", "weld_material": "-", "weld_young_modulus": "-", "weld_yield_strength": "-", "weld_ultimate_strength": "-", "weld_elongation": "-", "processing": "High-frequency mechanical impact (HFMI) treatment", "welding_joint": "Butt joint", "welding_method": "-", "welding_voltage": "-", "welding_current": "-", "welding_speed": "-", "preheat_temp": "-", "welding_env": "-", "residual_stress": "Compressive stresses induced by HFMI treatment", "fatigue_specimen_type": "Butt joint", "fatigue_specimen_thickness": 5, "fatigue_test_type": "Constant amplitude fatigue tests", "fatigue_temp": "-", "fatigue_env": "-", "load_ratio": 0.1, "frequency": "-", "fatigue_machine": "-", "fatigue_standard": "IIW recommendations", "fatigue_test_control": "Stress", "stress_concentration": "-", "failure_location": "Weld toe, heat-affected zone"}}, {"id": "WELD2025:2741", "name": "S960 | Butt joint", "material_family": "Welded joint", "points": [[694.0, 12900.0, 0], [695.0, 18665.0, 0], [599.0, 32433.0, 0], [498.0, 80511.0, 0], [498.0, 96844.0, 0], [400.0, 166088.0, 0], [396.0, 202238.0, 0], [297.0, 830793.0, 0], [265.0, 22497108.0, 0], [259.0, 52601917.0, 1]], "conditions": {"material": "S960", "am_type": "-", "load_ratio": "0.1", "test_type": "Constant amplitude fatigue tests", "temperature": "-", "surface_treatment": "-"}, "metadata": {"dataset_id": 2741, "title": "Fatigue enhancement of thin-walled, high-strength steel joints by high-frequency mechanical impact treatment", "doi": "10.1007/s40194-013-0097-4", "authors": "Leitner, M.; Stoschka, M.; Eichlseder, W.", "publication": "WELDING IN THE WORLD", "year_of_publication": 2014, "UT": "WOS:000329607900004", "base_material": "S960", "base_young_modulus": "-", "base_yield_strength": 960, "base_ultimate_strength": "-", "base_elongation": "-", "weld_material": "-", "weld_young_modulus": "-", "weld_yield_strength": "-", "weld_ultimate_strength": "-", "weld_elongation": "-", "processing": "-", "welding_joint": "Butt joint", "welding_method": "-", "welding_voltage": "-", "welding_current": "-", "welding_speed": "-", "preheat_temp": "-", "welding_env": "-", "residual_stress": "-", "fatigue_specimen_type": "Butt joint", "fatigue_specimen_thickness": 5, "fatigue_test_type": "Constant amplitude fatigue tests", "fatigue_temp": "-", "fatigue_env": "-", "load_ratio": 0.1, "frequency": "-", "fatigue_machine": "-", "fatigue_standard": "IIW recommendations", "fatigue_test_control": "Stress", "stress_concentration": "-", "failure_location": "Weld toe, heat-affected zone"}}, {"id": "WELD2025:2742", "name": "S960 | Butt joint", "material_family": "Welded joint", "points": [[594.0, 53729.0, 0], [490.0, 117911.0, 0], [499.0, 131755.0, 0], [390.0, 299853.0, 0], [390.0, 413002.0, 0], [349.0, 976698.0, 0], [331.0, 18747608.0, 0], [304.0, 52692376.0, 0]], "conditions": {"material": "S960", "am_type": "-", "load_ratio": "0.1", "test_type": "Constant amplitude fatigue tests", "temperature": "-", "surface_treatment": "High-frequency mechanical impact (HFMI) treatment"}, "metadata": {"dataset_id": 2742, "title": "Fatigue enhancement of thin-walled, high-strength steel joints by high-frequency mechanical impact treatment", "doi": "10.1007/s40194-013-0097-4", "authors": "Leitner, M.; Stoschka, M.; Eichlseder, W.", "publication": "WELDING IN THE WORLD", "year_of_publication": 2014, "UT": "WOS:000329607900004", "base_material": "S960", "base_young_modulus": "-", "base_yield_strength": 960, "base_ultimate_strength": "-", "base_elongation": "-", "weld_material": "-", "weld_young_modulus": "-", "weld_yield_strength": "-", "weld_ultimate_strength": "-", "weld_elongation": "-", "processing": "High-frequency mechanical impact (HFMI) treatment", "welding_joint": "Butt joint", "welding_method": "-", "welding_voltage": "-", "welding_current": "-", "welding_speed": "-", "preheat_temp": "-", "welding_env": "-", "residual_stress": "Compressive stresses induced by HFMI treatment", "fatigue_specimen_type": "Butt joint", "fatigue_specimen_thickness": 5, "fatigue_test_type": "Constant amplitude fatigue tests", "fatigue_temp": "-", "fatigue_env": "-", "load_ratio": 0.1, "frequency": "-", "fatigue_machine": "-", "fatigue_standard": "IIW recommendations", "fatigue_test_control": "Stress", "stress_concentration": "-", "failure_location": "Weld toe, heat-affected zone"}}, {"id": "WELD2025:2743", "name": "S355 | T-joint", "material_family": "Welded joint", "points": [[584.0, 27191.0, 0], [498.0, 44336.0, 0], [493.0, 66446.0, 0], [389.0, 137630.0, 0], [385.0, 184024.0, 0], [334.0, 233905.0, 0], [316.0, 300164.0, 0], [341.0, 299962.0, 0], [338.0, 354138.0, 0], [286.0, 531498.0, 0], [261.0, 848335.0, 0], [212.0, 47546581.0, 1]], "conditions": {"material": "S355", "am_type": "-", "load_ratio": "0.1", "test_type": "Constant amplitude fatigue tests", "temperature": "-", "surface_treatment": "-"}, "metadata": {"dataset_id": 2743, "title": "Fatigue enhancement of thin-walled, high-strength steel joints by high-frequency mechanical impact treatment", "doi": "10.1007/s40194-013-0097-4", "authors": "Leitner, M.; Stoschka, M.; Eichlseder, W.", "publication": "WELDING IN THE WORLD", "year_of_publication": 2014, "UT": "WOS:000329607900004", "base_material": "S355", "base_young_modulus": "-", "base_yield_strength": 355, "base_ultimate_strength": "-", "base_elongation": "-", "weld_material": "-", "weld_young_modulus": "-", "weld_yield_strength": "-", "weld_ultimate_strength": "-", "weld_elongation": "-", "processing": "-", "welding_joint": "T-joint", "welding_method": "-", "welding_voltage": "-", "welding_current": "-", "welding_speed": "-", "preheat_temp": "-", "welding_env": "-", "residual_stress": "-", "fatigue_specimen_type": "T-joint", "fatigue_specimen_thickness": 5, "fatigue_test_type": "Constant amplitude fatigue tests", "fatigue_temp": "-", "fatigue_env": "-", "load_ratio": 0.1, "frequency": "-", "fatigue_machine": "-", "fatigue_standard": "IIW recommendations", "fatigue_test_control": "Stress", "stress_concentration": "-", "failure_location": "Weld toe, heat-affected zone"}}, {"id": "WELD2025:2744", "name": "S355 | T-joint", "material_family": "Welded joint", "points": [[603.0, 24002.0, 0], [481.0, 76054.0, 0], [485.0, 81776.0, 0], [383.0, 178398.0, 0], [388.0, 199933.0, 0], [330.0, 435868.0, 0], [336.0, 739624.0, 0], [316.0, 1155978.0, 0], [278.0, 45978195.0, 1]], "conditions": {"material": "S355", "am_type": "-", "load_ratio": "0.1", "test_type": "Constant amplitude fatigue tests", "temperature": "-", "surface_treatment": "High-frequency mechanical impact (HFMI) treatment"}, "metadata": {"dataset_id": 2744, "title": "Fatigue enhancement of thin-walled, high-strength steel joints by high-frequency mechanical impact treatment", "doi": "10.1007/s40194-013-0097-4", "authors": "Leitner, M.; Stoschka, M.; Eichlseder, W.", "publication": "WELDING IN THE WORLD", "year_of_publication": 2014, "UT": "WOS:000329607900004", "base_material": "S355", "base_young_modulus": "-", "base_yield_strength": 355, "base_ultimate_strength": "-", "base_elongation": "-", "weld_material": "-", "weld_young_modulus": "-", "weld_yield_strength": "-", "weld_ultimate_strength": "-", "weld_elongation": "-", "processing": "High-frequency mechanical impact (HFMI) treatment", "welding_joint": "T-joint", "welding_method": "-", "welding_voltage": "-", "welding_current": "-", "welding_speed": "-", "preheat_temp": "-", "welding_env": "-", "residual_stress": "Compressive stresses induced by HFMI treatment", "fatigue_specimen_type": "T-joint", "fatigue_specimen_thickness": 5, "fatigue_test_type": "Constant amplitude fatigue tests", "fatigue_temp": "-", "fatigue_env": "-", "load_ratio": 0.1, "frequency": "-", "fatigue_machine": "-", "fatigue_standard": "IIW recommendations", "fatigue_test_control": "Stress", "stress_concentration": "-", "failure_location": "Weld toe, heat-affected zone"}}, {"id": "WELD2025:2745", "name": "S690 | T-joint", "material_family": "Welded joint", "points": [[597.0, 26651.0, 0], [495.0, 44650.0, 0], [506.0, 65876.0, 0], [393.0, 140605.0, 0], [405.0, 192721.0, 0], [354.0, 235480.0, 0], [336.0, 296834.0, 0], [349.0, 362408.0, 0], [296.0, 535148.0, 0], [270.0, 896181.0, 0], [228.0, 53018356.0, 1]], "conditions": {"material": "S690", "am_type": "-", "load_ratio": "0.1", "test_type": "Constant amplitude fatigue tests", "temperature": "-", "surface_treatment": "-"}, "metadata": {"dataset_id": 2745, "title": "Fatigue enhancement of thin-walled, high-strength steel joints by high-frequency mechanical impact treatment", "doi": "10.1007/s40194-013-0097-4", "authors": "Leitner, M.; Stoschka, M.; Eichlseder, W.", "publication": "WELDING IN THE WORLD", "year_of_publication": 2014, "UT": "WOS:000329607900004", "base_material": "S690", "base_young_modulus": "-", "base_yield_strength": 690, "base_ultimate_strength": "-", "base_elongation": "-", "weld_material": "-", "weld_young_modulus": "-", "weld_yield_strength": "-", "weld_ultimate_strength": "-", "weld_elongation": "-", "processing": "-", "welding_joint": "T-joint", "welding_method": "-", "welding_voltage": "-", "welding_current": "-", "welding_speed": "-", "preheat_temp": "-", "welding_env": "-", "residual_stress": "-", "fatigue_specimen_type": "T-joint", "fatigue_specimen_thickness": 5, "fatigue_test_type": "Constant amplitude fatigue tests", "fatigue_temp": "-", "fatigue_env": "-", "load_ratio": 0.1, "frequency": "-", "fatigue_machine": "-", "fatigue_standard": "IIW recommendations", "fatigue_test_control": "Stress", "stress_concentration": "-", "failure_location": "Weld toe, heat-affected zone"}}, {"id": "WELD2025:2746", "name": "S690 | T-joint", "material_family": "Welded joint", "points": [[506.0, 77130.0, 0], [499.0, 84791.0, 0], [393.0, 177198.0, 0], [399.0, 205284.0, 0], [346.0, 447236.0, 0], [349.0, 740798.0, 0], [323.0, 1176959.0, 0], [291.0, 50777601.0, 1]], "conditions": {"material": "S690", "am_type": "-", "load_ratio": "0.1", "test_type": "Constant amplitude fatigue tests", "temperature": "-", "surface_treatment": "High-frequency mechanical impact (HFMI) treatment"}, "metadata": {"dataset_id": 2746, "title": "Fatigue enhancement of thin-walled, high-strength steel joints by high-frequency mechanical impact treatment", "doi": "10.1007/s40194-013-0097-4", "authors": "Leitner, M.; Stoschka, M.; Eichlseder, W.", "publication": "WELDING IN THE WORLD", "year_of_publication": 2014, "UT": "WOS:000329607900004", "base_material": "S690", "base_young_modulus": "-", "base_yield_strength": 690, "base_ultimate_strength": "-", "base_elongation": "-", "weld_material": "-", "weld_young_modulus": "-", "weld_yield_strength": "-", "weld_ultimate_strength": "-", "weld_elongation": "-", "processing": "High-frequency mechanical impact (HFMI) treatment", "welding_joint": "T-joint", "welding_method": "-", "welding_voltage": "-", "welding_current": "-", "welding_speed": "-", "preheat_temp": "-", "welding_env": "-", "residual_stress": "Compressive stresses induced by HFMI treatment", "fatigue_specimen_type": "T-joint", "fatigue_specimen_thickness": 5, "fatigue_test_type": "Constant amplitude fatigue tests", "fatigue_temp": "-", "fatigue_env": "-", "load_ratio": 0.1, "frequency": "-", "fatigue_machine": "-", "fatigue_standard": "IIW recommendations", "fatigue_test_control": "Stress", "stress_concentration": "-", "failure_location": "Weld toe, heat-affected zone"}}, {"id": "WELD2025:2747", "name": "S960 | T-joint", "material_family": "Welded joint", "points": [[590.0, 17113.0, 0], [486.0, 37576.0, 0], [491.0, 42104.0, 0], [394.0, 86807.0, 0], [394.0, 93653.0, 0], [339.0, 210806.0, 0], [292.0, 312554.0, 0], [295.0, 345811.0, 0], [268.0, 643474.0, 0], [249.0, 712562.0, 0], [221.0, 1449113.0, 0], [172.0, 54852917.0, 1]], "conditions": {"material": "S960", "am_type": "-", "load_ratio": "0.1", "test_type": "Constant amplitude fatigue tests", "temperature": "-", "surface_treatment": "-"}, "metadata": {"dataset_id": 2747, "title": "Fatigue enhancement of thin-walled, high-strength steel joints by high-frequency mechanical impact treatment", "doi": "10.1007/s40194-013-0097-4", "authors": "Leitner, M.; Stoschka, M.; Eichlseder, W.", "publication": "WELDING IN THE WORLD", "year_of_publication": 2014, "UT": "WOS:000329607900004", "base_material": "S960", "base_young_modulus": "-", "base_yield_strength": 960, "base_ultimate_strength": "-", "base_elongation": "-", "weld_material": "-", "weld_young_modulus": "-", "weld_yield_strength": "-", "weld_ultimate_strength": "-", "weld_elongation": "-", "processing": "-", "welding_joint": "T-joint", "welding_method": "-", "welding_voltage": "-", "welding_current": "-", "welding_speed": "-", "preheat_temp": "-", "welding_env": "-", "residual_stress": "-", "fatigue_specimen_type": "T-joint", "fatigue_specimen_thickness": 5, "fatigue_test_type": "Constant amplitude fatigue tests", "fatigue_temp": "-", "fatigue_env": "-", "load_ratio": 0.1, "frequency": "-", "fatigue_machine": "-", "fatigue_standard": "IIW recommendations", "fatigue_test_control": "Stress", "stress_concentration": "-", "failure_location": "Weld toe, heat-affected zone"}}, {"id": "WELD2025:2748", "name": "S960 | T-joint", "material_family": "Welded joint", "points": [[691.0, 30187.0, 0], [667.0, 34272.0, 0], [575.0, 61433.0, 0], [580.0, 68835.0, 0], [482.0, 84450.0, 0], [491.0, 108744.0, 0], [486.0, 120338.0, 0], [380.0, 245059.0, 0], [380.0, 349235.0, 0], [364.0, 455734.0, 0], [305.0, 55906520.0, 0]], "conditions": {"material": "S960", "am_type": "-", "load_ratio": "0.1", "test_type": "Constant amplitude fatigue tests", "temperature": "-", "surface_treatment": "High-frequency mechanical impact (HFMI) treatment"}, "metadata": {"dataset_id": 2748, "title": "Fatigue enhancement of thin-walled, high-strength steel joints by high-frequency mechanical impact treatment", "doi": "10.1007/s40194-013-0097-4", "authors": "Leitner, M.; Stoschka, M.; Eichlseder, W.", "publication": "WELDING IN THE WORLD", "year_of_publication": 2014, "UT": "WOS:000329607900004", "base_material": "S960", "base_young_modulus": "-", "base_yield_strength": 960, "base_ultimate_strength": "-", "base_elongation": "-", "weld_material": "-", "weld_young_modulus": "-", "weld_yield_strength": "-", "weld_ultimate_strength": "-", "weld_elongation": "-", "processing": "High-frequency mechanical impact (HFMI) treatment", "welding_joint": "T-joint", "welding_method": "-", "welding_voltage": "-", "welding_current": "-", "welding_speed": "-", "preheat_temp": "-", "welding_env": "-", "residual_stress": "Compressive stresses induced by HFMI treatment", "fatigue_specimen_type": "T-joint", "fatigue_specimen_thickness": 5, "fatigue_test_type": "Constant amplitude fatigue tests", "fatigue_temp": "-", "fatigue_env": "-", "load_ratio": 0.1, "frequency": "-", "fatigue_machine": "-", "fatigue_standard": "IIW recommendations", "fatigue_test_control": "Stress", "stress_concentration": "-", "failure_location": "Weld toe, heat-affected zone"}}, {"id": "WELD2025:2749", "name": "S355 | longitudinal attachment", "material_family": "Welded joint", "points": [[393.0, 14867.0, 0], [359.0, 29965.0, 0], [293.0, 63367.0, 0], [295.0, 85161.0, 0], [241.0, 115607.0, 0], [200.0, 241529.0, 0], [198.0, 263245.0, 0], [147.0, 613738.0, 0], [146.0, 711394.0, 0], [123.0, 1119922.0, 0], [124.0, 1330736.0, 0], [125.0, 1581233.0, 0], [99.0, 2017629.0, 0], [71.0, 53836905.0, 1]], "conditions": {"material": "S355", "am_type": "-", "load_ratio": "0.1", "test_type": "Constant amplitude fatigue tests", "temperature": "-", "surface_treatment": "-"}, "metadata": {"dataset_id": 2749, "title": "Fatigue enhancement of thin-walled, high-strength steel joints by high-frequency mechanical impact treatment", "doi": "10.1007/s40194-013-0097-4", "authors": "Leitner, M.; Stoschka, M.; Eichlseder, W.", "publication": "WELDING IN THE WORLD", "year_of_publication": 2014, "UT": "WOS:000329607900004", "base_material": "S355", "base_young_modulus": "-", "base_yield_strength": 355, "base_ultimate_strength": "-", "base_elongation": "-", "weld_material": "-", "weld_young_modulus": "-", "weld_yield_strength": "-", "weld_ultimate_strength": "-", "weld_elongation": "-", "processing": "-", "welding_joint": "longitudinal attachment", "welding_method": "-", "welding_voltage": "-", "welding_current": "-", "welding_speed": "-", "preheat_temp": "-", "welding_env": "-", "residual_stress": "-", "fatigue_specimen_type": "longitudinal attachment", "fatigue_specimen_thickness": 5, "fatigue_test_type": "Constant amplitude fatigue tests", "fatigue_temp": "-", "fatigue_env": "-", "load_ratio": 0.1, "frequency": "-", "fatigue_machine": "-", "fatigue_standard": "IIW recommendations", "fatigue_test_control": "Stress", "stress_concentration": "-", "failure_location": "Weld toe, heat-affected zone"}}, {"id": "WELD2025:2750", "name": "S355 | longitudinal attachment", "material_family": "Welded joint", "points": [[397.0, 12060.0, 0], [341.0, 24292.0, 0], [335.0, 28503.0, 0], [323.0, 47788.0, 0], [292.0, 107597.0, 0], [294.0, 129434.0, 0], [271.0, 277472.0, 0], [246.0, 552362.0, 0], [237.0, 632240.0, 0], [241.0, 860296.0, 0], [217.0, 53821727.0, 0]], "conditions": {"material": "S355", "am_type": "-", "load_ratio": "0.1", "test_type": "Constant amplitude fatigue tests", "temperature": "-", "surface_treatment": "High-frequency mechanical impact (HFMI) treatment"}, "metadata": {"dataset_id": 2750, "title": "Fatigue enhancement of thin-walled, high-strength steel joints by high-frequency mechanical impact treatment", "doi": "10.1007/s40194-013-0097-4", "authors": "Leitner, M.; Stoschka, M.; Eichlseder, W.", "publication": "WELDING IN THE WORLD", "year_of_publication": 2014, "UT": "WOS:000329607900004", "base_material": "S355", "base_young_modulus": "-", "base_yield_strength": 355, "base_ultimate_strength": "-", "base_elongation": "-", "weld_material": "-", "weld_young_modulus": "-", "weld_yield_strength": "-", "weld_ultimate_strength": "-", "weld_elongation": "-", "processing": "High-frequency mechanical impact (HFMI) treatment", "welding_joint": "longitudinal attachment", "welding_method": "-", "welding_voltage": "-", "welding_current": "-", "welding_speed": "-", "preheat_temp": "-", "welding_env": "-", "residual_stress": "Compressive stresses induced by HFMI treatment", "fatigue_specimen_type": "longitudinal attachment", "fatigue_specimen_thickness": 5, "fatigue_test_type": "Constant amplitude fatigue tests", "fatigue_temp": "-", "fatigue_env": "-", "load_ratio": 0.1, "frequency": "-", "fatigue_machine": "-", "fatigue_standard": "IIW recommendations", "fatigue_test_control": "Stress", "stress_concentration": "-", "failure_location": "Weld toe, heat-affected zone"}}, {"id": "WELD2025:2751", "name": "S690 | longitudinal attachment", "material_family": "Welded joint", "points": [[615.0, 13751.0, 0], [487.0, 24929.0, 0], [403.0, 46935.0, 0], [297.0, 123504.0, 0], [253.0, 238455.0, 0], [204.0, 465892.0, 0], [173.0, 667240.0, 0], [151.0, 1082579.0, 0], [111.0, 7520849.0, 0], [98.0, 51702735.0, 1]], "conditions": {"material": "S690", "am_type": "-", "load_ratio": "0.1", "test_type": "Constant amplitude fatigue tests", "temperature": "-", "surface_treatment": "-"}, "metadata": {"dataset_id": 2751, "title": "Fatigue enhancement of thin-walled, high-strength steel joints by high-frequency mechanical impact treatment", "doi": "10.1007/s40194-013-0097-4", "authors": "Leitner, M.; Stoschka, M.; Eichlseder, W.", "publication": "WELDING IN THE WORLD", "year_of_publication": 2014, "UT": "WOS:000329607900004", "base_material": "S690", "base_young_modulus": "-", "base_yield_strength": 690, "base_ultimate_strength": "-", "base_elongation": "-", "weld_material": "-", "weld_young_modulus": "-", "weld_yield_strength": "-", "weld_ultimate_strength": "-", "weld_elongation": "-", "processing": "-", "welding_joint": "longitudinal attachment", "welding_method": "-", "welding_voltage": "-", "welding_current": "-", "welding_speed": "-", "preheat_temp": "-", "welding_env": "-", "residual_stress": "-", "fatigue_specimen_type": "longitudinal attachment", "fatigue_specimen_thickness": 5, "fatigue_test_type": "Constant amplitude fatigue tests", "fatigue_temp": "-", "fatigue_env": "-", "load_ratio": 0.1, "frequency": "-", "fatigue_machine": "-", "fatigue_standard": "IIW recommendations", "fatigue_test_control": "Stress", "stress_concentration": "-", "failure_location": "Weld toe, heat-affected zone"}}, {"id": "WELD2025:2752", "name": "S690 | longitudinal attachment", "material_family": "Welded joint", "points": [[698.0, 18564.0, 0], [599.0, 33683.0, 0], [594.0, 37206.0, 0], [496.0, 88745.0, 0], [505.0, 138938.0, 0], [396.0, 292419.0, 0], [346.0, 586238.0, 0], [349.0, 647679.0, 0], [346.0, 851602.0, 0], [316.0, 1118750.0, 0], [297.0, 8396788.0, 0], [269.0, 54257460.0, 1]], "conditions": {"material": "S690", "am_type": "-", "load_ratio": "0.1", "test_type": "Constant amplitude fatigue tests", "temperature": "-", "surface_treatment": "High-frequency mechanical impact (HFMI) treatment"}, "metadata": {"dataset_id": 2752, "title": "Fatigue enhancement of thin-walled, high-strength steel joints by high-frequency mechanical impact treatment", "doi": "10.1007/s40194-013-0097-4", "authors": "Leitner, M.; Stoschka, M.; Eichlseder, W.", "publication": "WELDING IN THE WORLD", "year_of_publication": 2014, "UT": "WOS:000329607900004", "base_material": "S690", "base_young_modulus": "-", "base_yield_strength": 690, "base_ultimate_strength": "-", "base_elongation": "-", "weld_material": "-", "weld_young_modulus": "-", "weld_yield_strength": "-", "weld_ultimate_strength": "-", "weld_elongation": "-", "processing": "High-frequency mechanical impact (HFMI) treatment", "welding_joint": "longitudinal attachment", "welding_method": "-", "welding_voltage": "-", "welding_current": "-", "welding_speed": "-", "preheat_temp": "-", "welding_env": "-", "residual_stress": "Compressive stresses induced by HFMI treatment", "fatigue_specimen_type": "longitudinal attachment", "fatigue_specimen_thickness": 5, "fatigue_test_type": "Constant amplitude fatigue tests", "fatigue_temp": "-", "fatigue_env": "-", "load_ratio": 0.1, "frequency": "-", "fatigue_machine": "-", "fatigue_standard": "IIW recommendations", "fatigue_test_control": "Stress", "stress_concentration": "-", "failure_location": "Weld toe, heat-affected zone"}}, {"id": "WELD2025:2753", "name": "S960 | longitudinal attachment", "material_family": "Welded joint", "points": [[585.0, 14053.0, 0], [471.0, 25580.0, 0], [386.0, 48310.0, 0], [289.0, 119394.0, 0], [237.0, 231077.0, 0], [191.0, 452698.0, 0], [170.0, 614493.0, 0], [147.0, 1078605.0, 0], [107.0, 6928432.0, 0], [93.0, 49132858.0, 1]], "conditions": {"material": "S960", "am_type": "-", "load_ratio": "0.1", "test_type": "Constant amplitude fatigue tests", "temperature": "-", "surface_treatment": "-"}, "metadata": {"dataset_id": 2753, "title": "Fatigue enhancement of thin-walled, high-strength steel joints by high-frequency mechanical impact treatment", "doi": "10.1007/s40194-013-0097-4", "authors": "Leitner, M.; Stoschka, M.; Eichlseder, W.", "publication": "WELDING IN THE WORLD", "year_of_publication": 2014, "UT": "WOS:000329607900004", "base_material": "S960", "base_young_modulus": "-", "base_yield_strength": 960, "base_ultimate_strength": "-", "base_elongation": "-", "weld_material": "-", "weld_young_modulus": "-", "weld_yield_strength": "-", "weld_ultimate_strength": "-", "weld_elongation": "-", "processing": "-", "welding_joint": "longitudinal attachment", "welding_method": "-", "welding_voltage": "-", "welding_current": "-", "welding_speed": "-", "preheat_temp": "-", "welding_env": "-", "residual_stress": "-", "fatigue_specimen_type": "longitudinal attachment", "fatigue_specimen_thickness": 5, "fatigue_test_type": "Constant amplitude fatigue tests", "fatigue_temp": "-", "fatigue_env": "-", "load_ratio": 0.1, "frequency": "-", "fatigue_machine": "-", "fatigue_standard": "IIW recommendations", "fatigue_test_control": "Stress", "stress_concentration": "-", "failure_location": "Weld toe, heat-affected zone"}}, {"id": "WELD2025:2754", "name": "S960 | longitudinal attachment", "material_family": "Welded joint", "points": [[686.0, 18871.0, 0], [583.0, 33528.0, 0], [582.0, 38364.0, 0], [477.0, 89224.0, 0], [485.0, 140386.0, 0], [383.0, 285294.0, 0], [334.0, 559154.0, 0], [337.0, 632037.0, 0], [325.0, 817259.0, 0], [297.0, 1069479.0, 0], [279.0, 7775582.0, 0], [256.0, 47617345.0, 0]], "conditions": {"material": "S960", "am_type": "-", "load_ratio": "0.1", "test_type": "Constant amplitude fatigue tests", "temperature": "-", "surface_treatment": "High-frequency mechanical impact (HFMI) treatment"}, "metadata": {"dataset_id": 2754, "title": "Fatigue enhancement of thin-walled, high-strength steel joints by high-frequency mechanical impact treatment", "doi": "10.1007/s40194-013-0097-4", "authors": "Leitner, M.; Stoschka, M.; Eichlseder, W.", "publication": "WELDING IN THE WORLD", "year_of_publication": 2014, "UT": "WOS:000329607900004", "base_material": "S960", "base_young_modulus": "-", "base_yield_strength": 960, "base_ultimate_strength": "-", "base_elongation": "-", "weld_material": "-", "weld_young_modulus": "-", "weld_yield_strength": "-", "weld_ultimate_strength": "-", "weld_elongation": "-", "processing": "High-frequency mechanical impact (HFMI) treatment", "welding_joint": "longitudinal attachment", "welding_method": "-", "welding_voltage": "-", "welding_current": "-", "welding_speed": "-", "preheat_temp": "-", "welding_env": "-", "residual_stress": "Compressive stresses induced by HFMI treatment", "fatigue_specimen_type": "longitudinal attachment", "fatigue_specimen_thickness": 5, "fatigue_test_type": "Constant amplitude fatigue tests", "fatigue_temp": "-", "fatigue_env": "-", "load_ratio": 0.1, "frequency": "-", "fatigue_machine": "-", "fatigue_standard": "IIW recommendations", "fatigue_test_control": "Stress", "stress_concentration": "-", "failure_location": "Weld toe, heat-affected zone"}}, {"id": "WELD2025:2755", "name": "Thermo-mechanical-controlled processed (TMCP) KA32 steel | Cruciform-welded joints (L-type)", "material_family": "Welded joint", "points": [[84.0, 88244.0, 0], [80.0, 319313.0, 0]], "conditions": {"material": "Thermo-mechanical-controlled processed (TMCP) KA32 steel", "am_type": "-", "load_ratio": "0.05", "test_type": "Load-controlled, pulsating constant amplitude", "temperature": "25", "surface_treatment": "-"}, "metadata": {"dataset_id": 2755, "title": "An analytical and experimental study on the thickness effect of fatigue strength in large-scale-welded models", "doi": "10.1007/s40194-014-0118-y", "authors": "Yamamoto, Norio; Mouri, Masashi; Okada, Tetsuo; Mori, Takeshi", "publication": "WELDING IN THE WORLD", "year_of_publication": 2014, "UT": "WOS:000344642000007", "base_material": "Thermo-mechanical-controlled processed (TMCP) KA32 steel", "base_young_modulus": 206, "base_yield_strength": 381, "base_ultimate_strength": 506, "base_elongation": 24, "weld_material": "-", "weld_young_modulus": "-", "weld_yield_strength": "-", "weld_ultimate_strength": "-", "weld_elongation": "-", "processing": "-", "welding_joint": "Cruciform-welded joints (L-type)", "welding_method": "-", "welding_voltage": "-", "welding_current": "-", "welding_speed": "-", "preheat_temp": "-", "welding_env": "-", "residual_stress": "-", "fatigue_specimen_type": "Large-scale", "fatigue_specimen_thickness": 22, "fatigue_test_type": "Load-controlled, pulsating constant amplitude", "fatigue_temp": 25, "fatigue_env": "Open air", "load_ratio": 0.05, "frequency": "-", "fatigue_machine": "-", "fatigue_standard": "-", "fatigue_test_control": "Load", "stress_concentration": "9.68", "failure_location": "Weld toe"}}, {"id": "WELD2025:2756", "name": "Thermo-mechanical-controlled processed (TMCP) KA32 steel | Cruciform-welded joints (L-type)", "material_family": "Welded joint", "points": [[86.0, 32179.0, 0]], "conditions": {"material": "Thermo-mechanical-controlled processed (TMCP) KA32 steel", "am_type": "-", "load_ratio": "0.05", "test_type": "Load-controlled, pulsating constant amplitude", "temperature": "25", "surface_treatment": "-"}, "metadata": {"dataset_id": 2756, "title": "An analytical and experimental study on the thickness effect of fatigue strength in large-scale-welded models", "doi": "10.1007/s40194-014-0118-y", "authors": "Yamamoto, Norio; Mouri, Masashi; Okada, Tetsuo; Mori, Takeshi", "publication": "WELDING IN THE WORLD", "year_of_publication": 2014, "UT": "WOS:000344642000007", "base_material": "Thermo-mechanical-controlled processed (TMCP) KA32 steel", "base_young_modulus": 206, "base_yield_strength": 375, "base_ultimate_strength": 500, "base_elongation": 29, "weld_material": "-", "weld_young_modulus": "-", "weld_yield_strength": "-", "weld_ultimate_strength": "-", "weld_elongation": "-", "processing": "-", "welding_joint": "Cruciform-welded joints (L-type)", "welding_method": "-", "welding_voltage": "-", "welding_current": "-", "welding_speed": "-", "preheat_temp": "-", "welding_env": "-", "residual_stress": "-", "fatigue_specimen_type": "Large-scale", "fatigue_specimen_thickness": 40, "fatigue_test_type": "Load-controlled, pulsating constant amplitude", "fatigue_temp": 25, "fatigue_env": "Open air", "load_ratio": 0.05, "frequency": "-", "fatigue_machine": "-", "fatigue_standard": "-", "fatigue_test_control": "Load", "stress_concentration": "10.70", "failure_location": "Weld toe"}}, {"id": "WELD2025:2757", "name": "Thermo-mechanical-controlled processed (TMCP) KA32 steel | Cruciform-welded joints (L-type)", "material_family": "Welded joint", "points": [[84.0, 28157.0, 0], [70.0, 314421.0, 0]], "conditions": {"material": "Thermo-mechanical-controlled processed (TMCP) KA32 steel", "am_type": "-", "load_ratio": "0.05", "test_type": "Load-controlled, pulsating constant amplitude", "temperature": "25", "surface_treatment": "-"}, "metadata": {"dataset_id": 2757, "title": "An analytical and experimental study on the thickness effect of fatigue strength in large-scale-welded models", "doi": "10.1007/s40194-014-0118-y", "authors": "Yamamoto, Norio; Mouri, Masashi; Okada, Tetsuo; Mori, Takeshi", "publication": "WELDING IN THE WORLD", "year_of_publication": 2014, "UT": "WOS:000344642000007", "base_material": "Thermo-mechanical-controlled processed (TMCP) KA32 steel", "base_young_modulus": 206, "base_yield_strength": 328, "base_ultimate_strength": 520, "base_elongation": 35, "weld_material": "-", "weld_young_modulus": "-", "weld_yield_strength": "-", "weld_ultimate_strength": "-", "weld_elongation": "-", "processing": "-", "welding_joint": "Cruciform-welded joints (L-type)", "welding_method": "-", "welding_voltage": "-", "welding_current": "-", "welding_speed": "-", "preheat_temp": "-", "welding_env": "-", "residual_stress": "-", "fatigue_specimen_type": "Large-scale", "fatigue_specimen_thickness": 80, "fatigue_test_type": "Load-controlled, pulsating constant amplitude", "fatigue_temp": 25, "fatigue_env": "Open air", "load_ratio": 0.05, "frequency": "-", "fatigue_machine": "-", "fatigue_standard": "-", "fatigue_test_control": "Load", "stress_concentration": "10.79", "failure_location": "Weld toe"}}, {"id": "WELD2025:2758", "name": "Thermo-mechanical-controlled processed (TMCP) KA32 steel | Out-of-plane gusset-welded joints (I-type)", "material_family": "Welded joint", "points": [[101.0, 779226.0, 0], [85.0, 1721877.0, 0]], "conditions": {"material": "Thermo-mechanical-controlled processed (TMCP) KA32 steel", "am_type": "-", "load_ratio": "0.05", "test_type": "Load-controlled, pulsating constant amplitude", "temperature": "25", "surface_treatment": "-"}, "metadata": {"dataset_id": 2758, "title": "An analytical and experimental study on the thickness effect of fatigue strength in large-scale-welded models", "doi": "10.1007/s40194-014-0118-y", "authors": "Yamamoto, Norio; Mouri, Masashi; Okada, Tetsuo; Mori, Takeshi", "publication": "WELDING IN THE WORLD", "year_of_publication": 2014, "UT": "WOS:000344642000007", "base_material": "Thermo-mechanical-controlled processed (TMCP) KA32 steel", "base_young_modulus": 206, "base_yield_strength": 381, "base_ultimate_strength": 506, "base_elongation": 24, "weld_material": "-", "weld_young_modulus": "-", "weld_yield_strength": "-", "weld_ultimate_strength": "-", "weld_elongation": "-", "processing": "-", "welding_joint": "Out-of-plane gusset-welded joints (I-type)", "welding_method": "-", "welding_voltage": "-", "welding_current": "-", "welding_speed": "-", "preheat_temp": "-", "welding_env": "-", "residual_stress": "-", "fatigue_specimen_type": "Large-scale", "fatigue_specimen_thickness": 22, "fatigue_test_type": "Load-controlled, pulsating constant amplitude", "fatigue_temp": 25, "fatigue_env": "Open air", "load_ratio": 0.05, "frequency": "-", "fatigue_machine": "-", "fatigue_standard": "-", "fatigue_test_control": "Load", "stress_concentration": "4.10", "failure_location": "Weld toe"}}, {"id": "WELD2025:2759", "name": "Thermo-mechanical-controlled processed (TMCP) KA32 steel | Out-of-plane gusset-welded joints (I-type)", "material_family": "Welded joint", "points": [[101.0, 685679.0, 0], [91.0, 669986.0, 0]], "conditions": {"material": "Thermo-mechanical-controlled processed (TMCP) KA32 steel", "am_type": "-", "load_ratio": "0.05", "test_type": "Load-controlled, pulsating constant amplitude", "temperature": "25", "surface_treatment": "-"}, "metadata": {"dataset_id": 2759, "title": "An analytical and experimental study on the thickness effect of fatigue strength in large-scale-welded models", "doi": "10.1007/s40194-014-0118-y", "authors": "Yamamoto, Norio; Mouri, Masashi; Okada, Tetsuo; Mori, Takeshi", "publication": "WELDING IN THE WORLD", "year_of_publication": 2014, "UT": "WOS:000344642000007", "base_material": "Thermo-mechanical-controlled processed (TMCP) KA32 steel", "base_young_modulus": 206, "base_yield_strength": 375, "base_ultimate_strength": 500, "base_elongation": 29, "weld_material": "-", "weld_young_modulus": "-", "weld_yield_strength": "-", "weld_ultimate_strength": "-", "weld_elongation": "-", "processing": "-", "welding_joint": "Out-of-plane gusset-welded joints (I-type)", "welding_method": "-", "welding_voltage": "-", "welding_current": "-", "welding_speed": "-", "preheat_temp": "-", "welding_env": "-", "residual_stress": "-", "fatigue_specimen_type": "Large-scale", "fatigue_specimen_thickness": 40, "fatigue_test_type": "Load-controlled, pulsating constant amplitude", "fatigue_temp": 25, "fatigue_env": "Open air", "load_ratio": 0.05, "frequency": "-", "fatigue_machine": "-", "fatigue_standard": "-", "fatigue_test_control": "Load", "stress_concentration": "4.51", "failure_location": "Weld toe"}}, {"id": "WELD2025:2760", "name": "Thermo-mechanical-controlled processed (TMCP) KA32 steel | Out-of-plane gusset-welded joints (I-type)", "material_family": "Welded joint", "points": [[102.0, 448821.0, 0], [92.0, 643687.0, 0]], "conditions": {"material": "Thermo-mechanical-controlled processed (TMCP) KA32 steel", "am_type": "-", "load_ratio": "0.05", "test_type": "Load-controlled, pulsating constant amplitude", "temperature": "25", "surface_treatment": "-"}, "metadata": {"dataset_id": 2760, "title": "An analytical and experimental study on the thickness effect of fatigue strength in large-scale-welded models", "doi": "10.1007/s40194-014-0118-y", "authors": "Yamamoto, Norio; Mouri, Masashi; Okada, Tetsuo; Mori, Takeshi", "publication": "WELDING IN THE WORLD", "year_of_publication": 2014, "UT": "WOS:000344642000007", "base_material": "Thermo-mechanical-controlled processed (TMCP) KA32 steel", "base_young_modulus": 206, "base_yield_strength": 328, "base_ultimate_strength": 520, "base_elongation": 35, "weld_material": "-", "weld_young_modulus": "-", "weld_yield_strength": "-", "weld_ultimate_strength": "-", "weld_elongation": "-", "processing": "-", "welding_joint": "Out-of-plane gusset-welded joints (I-type)", "welding_method": "-", "welding_voltage": "-", "welding_current": "-", "welding_speed": "-", "preheat_temp": "-", "welding_env": "-", "residual_stress": "-", "fatigue_specimen_type": "Large-scale", "fatigue_specimen_thickness": 80, "fatigue_test_type": "Load-controlled, pulsating constant amplitude", "fatigue_temp": 25, "fatigue_env": "Open air", "load_ratio": 0.05, "frequency": "-", "fatigue_machine": "-", "fatigue_standard": "-", "fatigue_test_control": "Load", "stress_concentration": "4.57", "failure_location": "Weld toe"}}, {"id": "WELD2025:2761", "name": "Steel | T-joint", "material_family": "Welded joint", "points": [[223.0, 390000.0, 0], [217.0, 387000.0, 0], [219.0, 445000.0, 0], [196.0, 543000.0, 0], [187.0, 699000.0, 0], [181.0, 675000.0, 0], [196.0, 825000.0, 0]], "conditions": {"material": "Steel", "am_type": "-", "load_ratio": "-", "test_type": "Tensile", "temperature": "-", "surface_treatment": "-"}, "metadata": {"dataset_id": 2761, "title": "FEA shell element model for enhanced structural stress analysis of seam welds", "doi": "10.1007/s40194-014-0134-y", "authors": "Turlier, Didier; Klein, Patrice; Berard, Florent", "publication": "WELDING IN THE WORLD", "year_of_publication": 2014, "UT": "WOS:000344642100008", "base_material": "Steel", "base_young_modulus": "-", "base_yield_strength": "-", "base_ultimate_strength": "-", "base_elongation": "-", "weld_material": "Steel", "weld_young_modulus": "-", "weld_yield_strength": "-", "weld_ultimate_strength": "-", "weld_elongation": "-", "processing":
