Repository: yunyunfanfan/S-PA-CBB

# S-PA-CBB

Official research code, processed curve records, evaluation outputs, and manuscript source for:

> **From Physics to Selective Generation: Conditional Brownian Bridges for Sparse S–N Curve Reconstruction and Fatigue Decision-Making**

S-PA-CBB reconstructs a complete probabilistic stress–life (S–N) curve from only two to four observed fatigue tests. The method first fits an interpretable Basquin state, diagnoses whether that state is sufficient, and applies a ControlNet-style conditional Brownian-bridge residual only to curves that benefit from correction.

File: external_data/weld2025_disjoint_curves.json (part 105 of 223)
"-", "welding_joint": "T-joint", "welding_method": "-", "welding_voltage": "-", "welding_current": "-", "welding_speed": "-", "preheat_temp": "-", "welding_env": "-", "residual_stress": "-", "fatigue_specimen_type": "T-joint", "fatigue_specimen_thickness": 5, "fatigue_test_type": "Tensile", "fatigue_temp": "-", "fatigue_env": "-", "load_ratio": "-", "frequency": "-", "fatigue_machine": "-", "fatigue_standard": "IIW recommendations", "fatigue_test_control": "Load", "stress_concentration": "-", "failure_location": "Weld root, weld toe"}}, {"id": "WELD2025:2762", "name": "Steel | T-joint", "material_family": "Welded joint", "points": [[223.0, 148000.0, 0], [205.0, 171000.0, 0], [155.0, 175000.0, 0], [191.0, 278000.0, 0], [273.0, 290000.0, 0], [168.0, 370000.0, 0], [99.0, 520000.0, 0], [116.0, 1350000.0, 0], [103.0, 1340000.0, 0], [82.0, 1920000.0, 0]], "conditions": {"material": "Steel", "am_type": "-", "load_ratio": "-", "test_type": "Bending", "temperature": "-", "surface_treatment": "-"}, "metadata": {"dataset_id": 2762, "title": "FEA shell element model for enhanced structural stress analysis of seam welds", "doi": "10.1007/s40194-014-0134-y", "authors": "Turlier, Didier; Klein, Patrice; Berard, Florent", "publication": "WELDING IN THE WORLD", "year_of_publication": 2014, "UT": "WOS:000344642100008", "base_material": "Steel", "base_young_modulus": "-", "base_yield_strength": "-", "base_ultimate_strength": "-", "base_elongation": "-", "weld_material": "Steel", "weld_young_modulus": "-", "weld_yield_strength": "-", "weld_ultimate_strength": "-", "weld_elongation": "-", "processing": "-", "welding_joint": "T-joint", "welding_method": "-", "welding_voltage": "-", "welding_current": "-", "welding_speed": "-", "preheat_temp": "-", "welding_env": "-", "residual_stress": "-", "fatigue_specimen_type": "T-joint", "fatigue_specimen_thickness": 5, "fatigue_test_type": "Bending", "fatigue_temp": "-", "fatigue_env": "-", "load_ratio": "-", "frequency": "-", "fatigue_machine": "-", "fatigue_standard": "IIW recommendations", "fatigue_test_control": "Load", "stress_concentration": "-", "failure_location": "Weld root"}}, {"id": "WELD2025:2763", "name": "Steel | T-joint", "material_family": "Welded joint", "points": [[311.0, 58500.0, 0], [313.0, 67200.0, 0], [206.0, 200000.0, 0], [206.0, 220000.0, 0], [168.0, 216000.0, 0], [177.0, 308000.0, 0], [150.0, 445000.0, 0], [158.0, 525000.0, 0], [111.0, 769000.0, 0], [107.0, 869000.0, 0], [106.0, 1470000.0, 0], [103.0, 1950000.0, 0]], "conditions": {"material": "Steel", "am_type": "-", "load_ratio": "-", "test_type": "Tensile", "temperature": "-", "surface_treatment": "-"}, "metadata": {"dataset_id": 2763, "title": "FEA shell element model for enhanced structural stress analysis of seam welds", "doi": "10.1007/s40194-014-0134-y", "authors": "Turlier, Didier; Klein, Patrice; Berard, Florent", "publication": "WELDING IN THE WORLD", "year_of_publication": 2014, "UT": "WOS:000344642100008", "base_material": "Steel", "base_young_modulus": "-", "base_yield_strength": "-", "base_ultimate_strength": "-", "base_elongation": "-", "weld_material": "Steel", "weld_young_modulus": "-", "weld_yield_strength": "-", "weld_ultimate_strength": "-", "weld_elongation": "-", "processing": "-", "welding_joint": "T-joint", "welding_method": "-", "welding_voltage": "-", "welding_current": "-", "welding_speed": "-", "preheat_temp": "-", "welding_env": "-", "residual_stress": "-", "fatigue_specimen_type": "T-joint", "fatigue_specimen_thickness": 12, "fatigue_test_type": "Tensile", "fatigue_temp": "-", "fatigue_env": "-", "load_ratio": "-", "frequency": "-", "fatigue_machine": "-", "fatigue_standard": "IIW recommendations", "fatigue_test_control": "Load", "stress_concentration": "-", "failure_location": "Weld root, weld toe"}}, {"id": "WELD2025:2764", "name": "Steel | T-joint", "material_family": "Welded joint", "points": [[114.0, 472000.0, 0], [93.0, 553000.0, 0], [93.0, 687000.0, 0], [90.0, 763000.0, 0], [92.0, 832000.0, 0], [116.0, 790000.0, 0], [85.0, 924000.0, 0], [81.0, 908000.0, 0], [85.0, 1230000.0, 0], [77.0, 1480000.0, 0], [91.0, 1920000.0, 0], [75.0, 1940000.0, 0]], "conditions": {"material": "Steel", "am_type": "-", "load_ratio": "-", "test_type": "Bending", "temperature": "-", "surface_treatment": "-"}, "metadata": {"dataset_id": 2764, "title": "FEA shell element model for enhanced structural stress analysis of seam welds", "doi": "10.1007/s40194-014-0134-y", "authors": "Turlier, Didier; Klein, Patrice; Berard, Florent", "publication": "WELDING IN THE WORLD", "year_of_publication": 2014, "UT": "WOS:000344642100008", "base_material": "Steel", "base_young_modulus": "-", "base_yield_strength": "-", "base_ultimate_strength": "-", "base_elongation": "-", "weld_material": "Steel", "weld_young_modulus": "-", "weld_yield_strength": "-", "weld_ultimate_strength": "-", "weld_elongation": "-", "processing": "-", "welding_joint": "T-joint", "welding_method": "-", "welding_voltage": "-", "welding_current": "-", "welding_speed": "-", "preheat_temp": "-", "welding_env": "-", "residual_stress": "-", "fatigue_specimen_type": "T-joint", "fatigue_specimen_thickness": 12, "fatigue_test_type": "Bending", "fatigue_temp": "-", "fatigue_env": "-", "load_ratio": "-", "frequency": "-", "fatigue_machine": "-", "fatigue_standard": "IIW recommendations", "fatigue_test_control": "Load", "stress_concentration": "-", "failure_location": "Weld root, weld toe"}}, {"id": "WELD2025:2765", "name": "S355J2+N | Butt Joint", "material_family": "Welded joint", "points": [[414.0, 318977.0, 0], [371.0, 396045.0, 0], [334.0, 701237.0, 0], [259.0, 1274275.0, 0], [285.0, 1528307.0, 0]], "conditions": {"material": "S355J2+N", "am_type": "Laser-GMA Hybrid Welding", "load_ratio": "-1.0", "test_type": "Axial", "temperature": "-", "surface_treatment": "-"}, "metadata": {"dataset_id": 2765, "title": "Investigations of properties in hybrid welds at 40-mm sheet thickness", "doi": "10.1007/s40194-014-0167-2", "authors": "Wetzel, Gloria; Neubert, Jan; Kranz, Bernd", "publication": "WELDING IN THE WORLD", "year_of_publication": 2014, "UT": "WOS:000344642400012", "base_material": "S355J2+N", "base_young_modulus": "-", "base_yield_strength": 365, "base_ultimate_strength": 532, "base_elongation": 26.2, "weld_material": "G3Si1", "weld_young_modulus": "-", "weld_yield_strength": "-", "weld_ultimate_strength": "-", "weld_elongation": "-", "processing": "-", "welding_joint": "Butt Joint", "welding_method": "Laser-GMA Hybrid Welding", "welding_voltage": "-", "welding_current": "-", "welding_speed": 16.67, "preheat_temp": "200 (hybrid root), 120 (hybrid filling)", "welding_env": "-", "residual_stress": "250 MPa", "fatigue_specimen_type": "Wide plate", "fatigue_specimen_thickness": 40, "fatigue_test_type": "Axial", "fatigue_temp": "-", "fatigue_env": "-", "load_ratio": -1.0, "frequency": "-", "fatigue_machine": "-", "fatigue_standard": "IIW Recommendations", "fatigue_test_control": "Stress", "stress_concentration": "1.73", "failure_location": "Weld toe"}}, {"id": "WELD2025:2766", "name": "S355J2+N | Butt Joint", "material_family": "Welded joint", "points": [[310.0, 237651.0, 0], [308.0, 316228.0, 0], [293.0, 540857.0, 0], [250.0, 1044232.0, 0]], "conditions": {"material": "S355J2+N", "am_type": "Laser-GMA Hybrid Welding", "load_ratio": "0.1", "test_type": "Axial", "temperature": "-", "surface_treatment": "-"}, "metadata": {"dataset_id": 2766, "title": "Investigations of properties in hybrid welds at 40-mm sheet thickness", "doi": "10.1007/s40194-014-0167-2", "authors": "Wetzel, Gloria; Neubert, Jan; Kranz, Bernd", "publication": "WELDING IN THE WORLD", "year_of_publication": 2014, "UT": "WOS:000344642400012", "base_material": "S355J2+N", "base_young_modulus": "-", "base_yield_strength": 365, "base_ultimate_strength": 532, "base_elongation": 26.2, "weld_material": "G3Si1", "weld_young_modulus": "-", "weld_yield_strength": "-", "weld_ultimate_strength": "-", "weld_elongation": "-", "processing": "-", "welding_joint": "Butt Joint", "welding_method": "Laser-GMA Hybrid Welding", "welding_voltage": "-", "welding_current": "-", "welding_speed": 16.67, "preheat_temp": "200 (hybrid root), 120 (hybrid filling)", "welding_env": "-", "residual_stress": "250 MPa", "fatigue_specimen_type": "Wide plate", "fatigue_specimen_thickness": 40, "fatigue_test_type": "Axial", "fatigue_temp": "-", "fatigue_env": "-", "load_ratio": 0.1, "frequency": "-", "fatigue_machine": "-", "fatigue_standard": "IIW Recommendations", "fatigue_test_control": "Stress", "stress_concentration": "1.73", "failure_location": "Weld toe"}}, {"id": "WELD2025:2767", "name": "S355J2+N | Butt Joint", "material_family": "Welded joint", "points": [[183.0, 353893.0, 0], [188.0, 901337.0, 0], [188.0, 974365.0, 0], [167.0, 3926313.0, 0]], "conditions": {"material": "S355J2+N", "am_type": "Laser-GMA Hybrid Welding", "load_ratio": "0.5", "test_type": "Axial", "temperature": "-", "surface_treatment": "-"}, "metadata": {"dataset_id": 2767, "title": "Investigations of properties in hybrid welds at 40-mm sheet thickness", "doi": "10.1007/s40194-014-0167-2", "authors": "Wetzel, Gloria; Neubert, Jan; Kranz, Bernd", "publication": "WELDING IN THE WORLD", "year_of_publication": 2014, "UT": "WOS:000344642400012", "base_material": "S355J2+N", "base_young_modulus": "-", "base_yield_strength": 365, "base_ultimate_strength": 532, "base_elongation": 26.2, "weld_material": "G3Si1", "weld_young_modulus": "-", "weld_yield_strength": "-", "weld_ultimate_strength": "-", "weld_elongation": "-", "processing": "-", "welding_joint": "Butt Joint", "welding_method": "Laser-GMA Hybrid Welding", "welding_voltage": "-", "welding_current": "-", "welding_speed": 16.67, "preheat_temp": "200 (hybrid root), 120 (hybrid filling)", "welding_env": "-", "residual_stress": "250 MPa", "fatigue_specimen_type": "Wide plate", "fatigue_specimen_thickness": 40, "fatigue_test_type": "Axial", "fatigue_temp": "-", "fatigue_env": "-", "load_ratio": 0.5, "frequency": "-", "fatigue_machine": "-", "fatigue_standard": "IIW Recommendations", "fatigue_test_control": "Stress", "stress_concentration": "1.73", "failure_location": "Weld toe"}}, {"id": "WELD2025:2768", "name": "S355J2+N | Butt Joint", "material_family": "Welded joint", "points": [[245.0, 100000.0, 0], [245.0, 165213.0, 0], [204.0, 237651.0, 0], [166.0, 363204.0, 0], [151.0, 409998.0, 0], [185.0, 450957.0, 0], [140.0, 826596.0, 0], [124.0, 1623777.0, 0], [108.0, 1947483.0, 0]], "conditions": {"material": "S355J2+N", "am_type": "Submerged Arc Welding (SAW)", "load_ratio": "-1.0", "test_type": "Axial", "temperature": "-", "surface_treatment": "-"}, "metadata": {"dataset_id": 2768, "title": "Investigations of properties in hybrid welds at 40-mm sheet thickness", "doi": "10.1007/s40194-014-0167-2", "authors": "Wetzel, Gloria; Neubert, Jan; Kranz, Bernd", "publication": "WELDING IN THE WORLD", "year_of_publication": 2014, "UT": "WOS:000344642400012", "base_material": "S355J2+N", "base_young_modulus": "-", "base_yield_strength": 365, "base_ultimate_strength": 532, "base_elongation": 26.2, "weld_material": "Filler metal S2", "weld_young_modulus": "-", "weld_yield_strength": "-", "weld_ultimate_strength": "-", "weld_elongation": "-", "processing": "-", "welding_joint": "Butt Joint", "welding_method": "Submerged Arc Welding (SAW)", "welding_voltage": "-", "welding_current": "-", "welding_speed": 8.33, "preheat_temp": 120, "welding_env": "-", "residual_stress": "300 MPa", "fatigue_specimen_type": "Wide plate", "fatigue_specimen_thickness": 40, "fatigue_test_type": "Axial", "fatigue_temp": "-", "fatigue_env": "-", "load_ratio": -1.0, "frequency": "-", "fatigue_machine": "-", "fatigue_standard": "IIW Recommendations", "fatigue_test_control": "Stress", "stress_concentration": "2.45", "failure_location": "Weld toe"}}, {"id": "WELD2025:2769", "name": "S355J2+N | Butt Joint", "material_family": "Welded joint", "points": [[287.0, 90134.0, 0], [246.0, 84103.0, 0], [227.0, 136565.0, 0], [211.0, 379269.0, 0], [183.0, 239717.0, 0], [165.0, 259140.0, 0], [144.0, 626603.0, 0], [128.0, 1081022.0, 0], [111.0, 1637894.0, 0]], "conditions": {"material": "S355J2+N", "am_type": "Submerged Arc Welding (SAW)", "load_ratio": "0.1", "test_type": "Axial", "temperature": "-", "surface_treatment": "-"}, "metadata": {"dataset_id": 2769, "title": "Investigations of properties in hybrid welds at 40-mm sheet thickness", "doi": "10.1007/s40194-014-0167-2", "authors": "Wetzel, Gloria; Neubert, Jan; Kranz, Bernd", "publication": "WELDING IN THE WORLD", "year_of_publication": 2014, "UT": "WOS:000344642400012", "base_material": "S355J2+N", "base_young_modulus": "-", "base_yield_strength": 365, "base_ultimate_strength": 532, "base_elongation": 26.2, "weld_material": "Filler metal S2", "weld_young_modulus": "-", "weld_yield_strength": "-", "weld_ultimate_strength": "-", "weld_elongation": "-", "processing": "-", "welding_joint": "Butt Joint", "welding_method": "Submerged Arc Welding (SAW)", "welding_voltage": "-", "welding_current": "-", "welding_speed": 8.33, "preheat_temp": 120, "welding_env": "-", "residual_stress": "300 MPa", "fatigue_specimen_type": "Wide plate", "fatigue_specimen_thickness": 40, "fatigue_test_type": "Axial", "fatigue_temp": "-", "fatigue_env": "-", "load_ratio": 0.1, "frequency": "-", "fatigue_machine": "-", "fatigue_standard": "IIW Recommendations", "fatigue_test_control": "Stress", "stress_concentration": "2.45", "failure_location": "Weld toe"}}, {"id": "WELD2025:2770", "name": "S355J2+N | Butt Joint", "material_family": "Welded joint", "points": [[175.0, 237651.0, 0], [144.0, 474998.0, 0], [155.0, 526993.0, 0], [136.0, 841031.0, 0], [113.0, 1401576.0, 0], [104.0, 2503204.0, 0]], "conditions": {"material": "S355J2+N", "am_type": "Submerged Arc Welding (SAW)", "load_ratio": "0.5", "test_type": "Axial", "temperature": "-", "surface_treatment": "-"}, "metadata": {"dataset_id": 2770, "title": "Investigations of properties in hybrid welds at 40-mm sheet thickness", "doi": "10.1007/s40194-014-0167-2", "authors": "Wetzel, Gloria; Neubert, Jan; Kranz, Bernd", "publication": "WELDING IN THE WORLD", "year_of_publication": 2014, "UT": "WOS:000344642400012", "base_material": "S355J2+N", "base_young_modulus": "-", "base_yield_strength": 365, "base_ultimate_strength": 532, "base_elongation": 26.2, "weld_material": "Filler metal S2", "weld_young_modulus": "-", "weld_yield_strength": "-", "weld_ultimate_strength": "-", "weld_elongation": "-", "processing": "-", "welding_joint": "Butt Joint", "welding_method": "Submerged Arc Welding (SAW)", "welding_voltage": "-", "welding_current": "-", "welding_speed": 8.33, "preheat_temp": 120, "welding_env": "-", "residual_stress": "300 MPa", "fatigue_specimen_type": "Wide plate", "fatigue_specimen_thickness": 40, "fatigue_test_type": "Axial", "fatigue_temp": "-", "fatigue_env": "-", "load_ratio": 0.5, "frequency": "-", "fatigue_machine": "-", "fatigue_standard": "IIW Recommendations", "fatigue_test_control": "Stress", "stress_concentration": "2.45", "failure_location": "Weld toe"}}, {"id": "WELD2025:2771", "name": "20MoCr4 | -", "material_family": "Welded joint", "points": [[935.0, 100062.0, 0], [921.0, 113204.0, 0], [818.0, 83350.0, 0], [753.0, 90347.0, 0], [703.0, 101757.0, 0], [758.0, 123212.0, 0], [806.0, 106629.0, 0], [710.0, 138755.0, 0], [833.0, 191859.0, 0], [666.0, 245718.0, 0], [613.0, 315128.0, 0], [602.0, 340776.0, 0], [623.0, 429599.0, 0], [669.0, 516890.0, 0], [770.0, 472784.0, 0], [723.0, 671949.0, 0], [650.0, 988006.0, 0], [705.0, 4743151.0, 1], [558.0, 4877177.0, 1], [613.0, 9161498.0, 1]], "conditions": {"material": "20MoCr4", "am_type": "Friction Welding (FW)", "load_ratio": "10", "test_type": "4-point bending pulsating test", "temperature": "25", "surface_treatment": "Case-hardening"}, "metadata": {"dataset_id": 2771, "title": "Study on fatigue behavior of dissimilar materials and different methods of friction-welded joints for drive pinion in trucks", "doi": "10.1007/s40194-015-0258-8", "authors": "Polami, Samareh Mohammadzadeh; Haefele, Peter; Rethmeier, Michael; Schmid, Alois", "publication": "WELDING IN THE WORLD", "year_of_publication": 2015, "UT": "WOS:000366834500014", "base_material": "20MoCr4", "base_young_modulus": "-", "base_yield_strength": "-", "base_ultimate_strength": "880–1180", "base_elongation": "-", "weld_material": "-", "weld_young_modulus": "-", "weld_yield_strength": "-", "weld_ultimate_strength": "-", "weld_elongation": "-", "processing": "Case-hardening", "welding_joint": "-", "welding_method": "Friction Welding (FW)", "welding_voltage": "-", "welding_current": "-", "welding_speed": "-", "preheat_temp": "-", "welding_env": "-", "residual_stress": "-", "fatigue_specimen_type": "Square cross-sectional test pieces", "fatigue_specimen_thickness": "-", "fatigue_test_type": "4-point bending pulsating test", "fatigue_temp": 25, "fatigue_env": "-", "load_ratio": 10, "frequency": 92, "fatigue_machine": "Resonance type testing machine (50 kN capacity)", "fatigue_standard": "-", "fatigue_test_control": "-", "stress_concentration": "-", "failure_location": "Weld zone"}}, {"id": "WELD2025:2772", "name": "18CrNiMo7-6 (bevel), 16MnCr5 (shaft) | -", "material_family": "Welded joint", "points": [[794.0, 62775.0, 0], [666.0, 60769.0, 0], [446.0, 52115.0, 0], [549.0, 124661.0, 0], [544.0, 201246.0, 0], [329.0, 172115.0, 0], [383.0, 389195.0, 0], [442.0, 517984.0, 0], [382.0, 733632.0, 0], [325.0, 5846322.0, 0], [937.0, 132134.0, 0], [822.0, 151097.0, 0], [805.0, 180065.0, 0], [655.0, 264004.0, 0], [718.0, 280701.0, 0], [680.0, 286772.0, 0], [710.0, 416652.0, 0], [658.0, 386590.0, 0], [660.0, 401839.0, 0], [931.0, 106074.0, 1], [213.0, 7350020.0, 1], [159.0, 9195752.0, 1], [614.0, 4955457.0, 1], [650.0, 9321289.0, 1]], "conditions": {"material": "18CrNiMo7-6 (bevel), 16MnCr5 (shaft)", "am_type": "Friction Welding (FW)", "load_ratio": "10", "test_type": "4-point bending pulsating test", "temperature": "25", "surface_treatment": "Case-hardening"}, "metadata": {"dataset_id": 2772, "title": "Study on fatigue behavior of dissimilar materials and different methods of friction-welded joints for drive pinion in trucks", "doi": "10.1007/s40194-015-0258-8", "authors": "Polami, Samareh Mohammadzadeh; Haefele, Peter; Rethmeier, Michael; Schmid, Alois", "publication": "WELDING IN THE WORLD", "year_of_publication": 2015, "UT": "WOS:000366834500014", "base_material": "18CrNiMo7-6 (bevel), 16MnCr5 (shaft)", "base_young_modulus": "-", "base_yield_strength": "-", "base_ultimate_strength": "1180–1420 (18CrNiMo7-6), 880–1180 (16MnCr5)", "base_elongation": "-", "weld_material": "-", "weld_young_modulus": "-", "weld_yield_strength": "-", "weld_ultimate_strength": "-", "weld_elongation": "-", "processing": "Case-hardening", "welding_joint": "-", "welding_method": "Friction Welding (FW)", "welding_voltage": "-", "welding_current": "-", "welding_speed": "-", "preheat_temp": "-", "welding_env": "-", "residual_stress": "-", "fatigue_specimen_type": "Square cross-sectional test pieces", "fatigue_specimen_thickness": "-", "fatigue_test_type": "4-point bending pulsating test", "fatigue_temp": 25, "fatigue_env": "-", "load_ratio": 10, "frequency": 92, "fatigue_machine": "Resonance type testing machine (50 kN capacity)", "fatigue_standard": "-", "fatigue_test_control": "-", "stress_concentration": "-", "failure_location": "Weld zone"}}, {"id": "WELD2025:2773", "name": "Mild construction steel S355 | Transverse non-load-carrying attachment", "material_family": "Welded joint", "points": [[350.0, 60976.0, 0], [298.0, 254830.0, 0], [329.0, 302321.0, 0], [327.0, 355452.0, 0], [280.0, 414178.0, 0], [303.0, 609756.0, 0], [281.0, 835363.0, 0], [249.0, 1027351.0, 0], [284.0, 1286397.0, 0], [226.0, 1240938.0, 0], [186.0, 1298020.0, 0], [215.0, 1382372.0, 0], [210.0, 1625315.0, 0], [206.0, 1778279.0, 0], [202.0, 2128752.0, 0], [196.0, 3367780.0, 0], [211.0, 4697589.0, 0], [230.0, 5573060.0, 0], [198.0, 6552488.0, 0], [202.0, 19282185.0, 1], [197.0, 19109530.0, 1], [187.0, 19282185.0, 1]], "conditions": {"material": "Mild construction steel S355", "am_type": "GMAW (Gas Metal Arc Welding)", "load_ratio": "0.1", "test_type": "Tumescent fatigue tests", "temperature": "-", "surface_treatment": "High-frequency mechanical impact treatment (HFMI)"}, "metadata": {"dataset_id": 2773, "title": "Effect of post-weld heat treatment on the fatigue strength of HFMI-treated mild steel joints", "doi": "10.1007/s40194-015-0265-9", "authors": "Leitner, M.; Moessler, W.; Putz, A.; Stoschka, M.", "publication": "WELDING IN THE WORLD", "year_of_publication": 2015, "UT": "WOS:000366834500009", "base_material": "Mild construction steel S355", "base_young_modulus": "-", "base_yield_strength": 355, "base_ultimate_strength": "-", "base_elongation": "-", "weld_material": "-", "weld_young_modulus": "-", "weld_yield_strength": "-", "weld_ultimate_strength": "-", "weld_elongation": "-", "processing": "High-frequency mechanical impact treatment (HFMI)", "welding_joint": "Transverse non-load-carrying attachment", "welding_method": "GMAW (Gas Metal Arc Welding)", "welding_voltage": "-", "welding_current": "-", "welding_speed": "-", "preheat_temp": "-", "welding_env": "Active shielding gas", "residual_stress": "-", "fatigue_specimen_type": "Transverse non-load-carrying attachment", "fatigue_specimen_thickness": 12.5, "fatigue_test_type": "Tumescent fatigue tests", "fatigue_temp": "-", "fatigue_env": "-", "load_ratio": 0.1, "frequency": "-", "fatigue_machine": "-", "fatigue_standard": "IIW recommendations", "fatigue_test_control": "-", "stress_concentration": "-", "failure_location": "Weld toe"}}, {"id": "WELD2025:2774", "name": "Mild construction steel S355 | Transverse non-load-carrying attachment", "material_family": "Welded joint", "points": [[346.0, 37180.0, 0], [347.0, 54247.0, 0], [298.0, 79148.0, 0], [275.0, 117574.0, 0], [257.0, 111397.0, 0], [248.0, 171544.0, 0], [219.0, 278813.0, 0], [201.0, 321968.0, 0], [180.0, 365174.0, 0], [195.0, 381972.0, 0], [183.0, 425507.0, 0], [153.0, 956024.0, 0], [161.0, 1084317.0, 0], [141.0, 1036633.0, 0], [133.0, 2147985.0, 0], [125.0, 3651741.0, 0], [112.0, 4697589.0, 0], [113.0, 12748784.0, 0], [102.0, 17154379.0, 0], [92.0, 19632190.0, 1], [111.0, 19282185.0, 1]], "conditions": {"material": "Mild construction steel S355", "am_type": "GMAW (Gas Metal Arc Welding)", "load_ratio": "0.1", "test_type": "Tumescent fatigue tests", "temperature": "-", "surface_treatment": "High-frequency mechanical impact treatment (HFMI), Post-weld heat treatment (PWHT)"}, "metadata": {"dataset_id": 2774, "title": "Effect of post-weld heat treatment on the fatigue strength of HFMI-treated mild steel joints", "doi": "10.1007/s40194-015-0265-9", "authors": "Leitner, M.; Moessler, W.; Putz, A.; Stoschka, M.", "publication": "WELDING IN THE WORLD", "year_of_publication": 2015, "UT": "WOS:000366834500009", "base_material": "Mild construction steel S355", "base_young_modulus": "-", "base_yield_strength": 355, "base_ultimate_strength": "-", "base_elongation": "-", "weld_material": "-", "weld_young_modulus": "-", "weld_yield_strength": "-", "weld_ultimate_strength": "-", "weld_elongation": "-", "processing": "High-frequency mechanical impact treatment (HFMI), Post-weld heat treatment (PWHT)", "welding_joint": "Transverse non-load-carrying attachment", "welding_method": "GMAW (Gas Metal Arc Welding)", "welding_voltage": "-", "welding_current": "-", "welding_speed": "-", "preheat_temp": "-", "welding_env": "Active shielding gas", "residual_stress": "-", "fatigue_specimen_type": "Transverse non-load-carrying attachment", "fatigue_specimen_thickness": 12.5, "fatigue_test_type": "Tumescent fatigue tests", "fatigue_temp": "-", "fatigue_env": "-", "load_ratio": 0.1, "frequency": "-", "fatigue_machine": "-", "fatigue_standard": "IIW recommendations", "fatigue_test_control": "-", "stress_concentration": "-", "failure_location": "Weld toe"}}, {"id": "WELD2025:2775", "name": "Mild construction steel S355 | Transverse non-load-carrying attachment", "material_family": "Welded joint", "points": [[341.0, 61527.0, 0], [316.0, 82047.0, 0], [320.0, 92224.0, 0], [299.0, 115478.0, 0], [253.0, 192822.0, 0], [252.0, 273842.0, 0], [229.0, 342891.0, 0], [228.0, 421697.0, 0], [215.0, 445079.0, 0], [203.0, 673170.0, 0], [194.0, 784389.0, 0], [183.0, 791476.0, 0], [160.0, 1420181.0, 0], [173.0, 1485508.0, 0], [135.0, 1625315.0, 0], [145.0, 2287573.0, 0], [146.0, 2763161.0, 0], [146.0, 3619043.0, 0], [147.0, 3995421.0, 0], [137.0, 18768843.0, 1], [130.0, 19109530.0, 1], [126.0, 19109530.0, 1]], "conditions": {"material": "Mild construction steel S355", "am_type": "GMAW (Gas Metal Arc Welding)", "load_ratio": "0.1", "test_type": "Tumescent fatigue tests", "temperature": "-", "surface_treatment": "-"}, "metadata": {"dataset_id": 2775, "title": "Effect of post-weld heat treatment on the fatigue strength of HFMI-treated mild steel joints", "doi": "10.1007/s40194-015-0265-9", "authors": "Leitner, M.; Moessler, W.; Putz, A.; Stoschka, M.", "publication": "WELDING IN THE WORLD", "year_of_publication": 2015, "UT": "WOS:000366834500009", "base_material": "Mild construction steel S355", "base_young_modulus": "-", "base_yield_strength": 355, "base_ultimate_strength": "-", "base_elongation": "-", "weld_material": "-", "weld_young_modulus": "-", "weld_yield_strength": "-", "weld_ultimate_strength": "-", "weld_elongation": "-", "processing": "-", "welding_joint": "Transverse non-load-carrying attachment", "welding_method": "GMAW (Gas Metal Arc Welding)", "welding_voltage": "-", "welding_current": "-", "welding_speed": "-", "preheat_temp": "-", "welding_env": "Active shielding gas", "residual_stress": "-", "fatigue_specimen_type": "Transverse non-load-carrying attachment", "fatigue_specimen_thickness": 12.5, "fatigue_test_type": "Tumescent fatigue tests", "fatigue_temp": "-", "fatigue_env": "-", "load_ratio": 0.1, "frequency": "-", "fatigue_machine": "-", "fatigue_standard": "IIW recommendations", "fatigue_test_control": "-", "stress_concentration": "-", "failure_location": "Weld toe"}}, {"id": "WELD2025:2776", "name": "Mild construction steel S355 | Transverse non-load-carrying attachment", "material_family": "Welded joint", "points": [[345.0, 48697.0, 0], [297.0, 58294.0, 0], [296.0, 87379.0, 0], [248.0, 148551.0, 0], [203.0, 375162.0, 0], [153.0, 685390.0, 0], [131.0, 930572.0, 0], [111.0, 5376117.0, 0], [103.0, 19456401.0, 1]], "conditions": {"material": "Mild construction steel S355", "am_type": "GMAW (Gas Metal Arc Welding)", "load_ratio": "0.1", "test_type": "Tumescent fatigue tests", "temperature": "-", "surface_treatment": "Post-weld heat treatment (PWHT)"}, "metadata": {"dataset_id": 2776, "title": "Effect of post-weld heat treatment on the fatigue strength of HFMI-treated mild steel joints", "doi": "10.1007/s40194-015-0265-9", "authors": "Leitner, M.; Moessler, W.; Putz, A.; Stoschka, M.", "publication": "WELDING IN THE WORLD", "year_of_publication": 2015, "UT": "WOS:000366834500009", "base_material": "Mild construction steel S355", "base_young_modulus": "-", "base_yield_strength": 355, "base_ultimate_strength": "-", "base_elongation": "-", "weld_material": "-", "weld_young_modulus": "-", "weld_yield_strength": "-", "weld_ultimate_strength": "-", "weld_elongation": "-", "processing": "Post-weld heat treatment (PWHT)", "welding_joint": "Transverse non-load-carrying attachment", "welding_method": "GMAW (Gas Metal Arc Welding)", "welding_voltage": "-", "welding_current": "-", "welding_speed": "-", "preheat_temp": "-", "welding_env": "Active shielding gas", "residual_stress": "-", "fatigue_specimen_type": "Transverse non-load-carrying attachment", "fatigue_specimen_thickness": 12.5, "fatigue_test_type": "Tumescent fatigue tests", "fatigue_temp": "-", "fatigue_env": "-", "load_ratio": 0.1, "frequency": "-", "fatigue_machine": "-", "fatigue_standard": "IIW recommendations", "fatigue_test_control": "-", "stress_concentration": "-", "failure_location": "Weld toe"}}, {"id": "WELD2025:2777", "name": "Mild construction steel S355 | Load-carrying cruciform joint", "material_family": "Welded joint", "points": [[347.0, 48403.0, 0], [318.0, 109585.0, 0], [298.0, 120176.0, 0], [296.0, 170309.0, 0], [320.0, 224126.0, 0], [273.0, 195556.0, 0], [246.0, 206793.0, 0], [222.0, 382679.0, 0], [209.0, 397167.0, 0], [196.0, 769233.0, 0], [188.0, 851174.0, 0], [164.0, 623778.0, 0], [177.0, 677044.0, 0], [168.0, 1385356.0, 0], [196.0, 3795578.0, 0], [195.0, 4395890.0, 0], [183.0, 6465229.0, 0], [184.0, 20350757.0, 1], [171.0, 20176415.0, 1], [167.0, 20366584.0, 1], [154.0, 20567072.0, 1]], "conditions": {"material": "Mild construction steel S355", "am_type": "GMAW (Gas Metal Arc Welding)", "load_ratio": "0.1", "test_type": "Tumescent fatigue tests", "temperature": "-", "surface_treatment": "High-frequency mechanical impact treatment (HFMI)"}, "metadata": {"dataset_id": 2777, "title": "Effect of post-weld heat treatment on the fatigue strength of HFMI-treated mild steel joints", "doi": "10.1007/s40194-015-0265-9", "authors": "Leitner, M.; Moessler, W.; Putz, A.; Stoschka, M.", "publication": "WELDING IN THE WORLD", "year_of_publication": 2015, "UT": "WOS:000366834500009", "base_material": "Mild construction steel S355", "base_young_modulus": "-", "base_yield_strength": 355, "base_ultimate_strength": "-", "base_elongation": "-", "weld_material": "-", "weld_young_modulus": "-", "weld_yield_strength": "-", "weld_ultimate_strength": "-", "weld_elongation": "-", "processing": "High-frequency mechanical impact treatment (HFMI)", "welding_joint": "Load-carrying cruciform joint", "welding_method": "GMAW (Gas Metal Arc Welding)", "welding_voltage": "-", "welding_current": "-", "welding_speed": "-", "preheat_temp": "-", "welding_env": "Active shielding gas", "residual_stress": "-", "fatigue_specimen_type": "Load-carrying cruciform joint", "fatigue_specimen_thickness": 12.5, "fatigue_test_type": "Tumescent fatigue tests", "fatigue_temp": "-", "fatigue_env": "-", "load_ratio": 0.1, "frequency": "-", "fatigue_machine": "-", "fatigue_standard": "IIW recommendations", "fatigue_test_control": "-", "stress_concentration": "-", "failure_location": "Weld toe"}}, {"id": "WELD2025:2778", "name": "Mild construction steel S355 | Load-carrying cruciform joint", "material_family": "Welded joint", "points": [[357.0, 27150.0, 0], [303.0, 22629.0, 0], [294.0, 26213.0, 0], [297.0, 31779.0, 0], [293.0, 47152.0, 0], [276.0, 52664.0, 0], [241.0, 63339.0, 0], [274.0, 74634.0, 0], [250.0, 72660.0, 0], [244.0, 77496.0, 0], [196.0, 64029.0, 0], [217.0, 94915.0, 0], [194.0, 102232.0, 0], [167.0, 171088.0, 0], [193.0, 170893.0, 0], [221.0, 206975.0, 0], [144.0, 313811.0, 0], [148.0, 376931.0, 0], [135.0, 409670.0, 0], [137.0, 487627.0, 0], [146.0, 678098.0, 0], [108.0, 1496115.0, 0], [108.0, 1764737.0, 0], [89.0, 3328601.0, 0], [97.0, 20643966.0, 1], [86.0, 20286517.0, 1], [79.0, 20676090.0, 1]], "conditions": {"material": "Mild construction steel S355", "am_type": "GMAW (Gas Metal Arc Welding)", "load_ratio": "0.1", "test_type": "Tumescent fatigue tests", "temperature": "-", "surface_treatment": "High-frequency mechanical impact treatment (HFMI), Post-weld heat treatment (PWHT)"}, "metadata": {"dataset_id": 2778, "title": "Effect of post-weld heat treatment on the fatigue strength of HFMI-treated mild steel joints", "doi": "10.1007/s40194-015-0265-9", "authors": "Leitner, M.; Moessler, W.; Putz, A.; Stoschka, M.", "publication": "WELDING IN THE WORLD", "year_of_publication": 2015, "UT": "WOS:000366834500009", "base_material": "Mild construction steel S355", "base_young_modulus": "-", "base_yield_strength": 355, "base_ultimate_strength": "-", "base_elongation": "-", "weld_material": "-", "weld_young_modulus": "-", "weld_yield_strength": "-", "weld_ultimate_strength": "-", "weld_elongation": "-", "processing": "High-frequency mechanical impact treatment (HFMI), Post-weld heat treatment (PWHT)", "welding_joint": "Load-carrying cruciform joint", "welding_method": "GMAW (Gas Metal Arc Welding)", "welding_voltage": "-", "welding_current": "-", "welding_speed": "-", "preheat_temp": "-", "welding_env": "Active shielding gas", "residual_stress": "-", "fatigue_specimen_type": "Load-carrying cruciform joint", "fatigue_specimen_thickness": 12.5, "fatigue_test_type": "Tumescent fatigue tests", "fatigue_temp": "-", "fatigue_env": "-", "load_ratio": 0.1, "frequency": "-", "fatigue_machine": "-", "fatigue_standard": "IIW recommendations", "fatigue_test_control": "-", "stress_concentration": "-", "failure_location": "Weld toe"}}, {"id": "WELD2025:2779", "name": "Mild construction steel S355 | Load-carrying cruciform joint", "material_family": "Welded joint", "points": [[341.0, 38137.0, 0], [311.0, 48003.0, 0], [293.0, 58765.0, 0], [323.0, 64361.0, 0], [283.0, 67452.0, 0], [274.0, 84862.0, 0], [247.0, 100182.0, 0], [218.0, 173886.0, 0], [208.0, 233300.0, 0], [193.0, 304581.0, 0], [177.0, 813393.0, 0], [147.0, 860712.0, 0], [158.0, 951560.0, 0], [137.0, 1387583.0, 0], [126.0, 1699038.0, 0], [145.0, 2076630.0, 0], [126.0, 3539446.0, 0], [135.0, 20778147.0, 1], [126.0, 20600144.0, 1], [119.0, 20609756.0, 1]], "conditions": {"material": "Mild construction steel S355", "am_type": "GMAW (Gas Metal Arc Welding)", "load_ratio": "0.1", "test_type": "Tumescent fatigue tests", "temperature": "-", "surface_treatment": "-"}, "metadata": {"dataset_id": 2779, "title": "Effect of post-weld heat treatment on the fatigue strength of HFMI-treated mild steel joints", "doi": "10.1007/s40194-015-0265-9", "authors": "Leitner, M.; Moessler, W.; Putz, A.; Stoschka, M.", "publication": "WELDING IN THE WORLD", "year_of_publication": 2015, "UT": "WOS:000366834500009", "base_material": "Mild construction steel S355", "base_young_modulus": "-", "base_yield_strength": 355, "base_ultimate_strength": "-", "base_elongation": "-", "weld_material": "-", "weld_young_modulus": "-", "weld_yield_strength": "-", "weld_ultimate_strength": "-", "weld_elongation": "-", "processing": "-", "welding_joint": "Load-carrying cruciform joint", "welding_method": "GMAW (Gas Metal Arc Welding)", "welding_voltage": "-", "welding_current": "-", "welding_speed": "-", "preheat_temp": "-", "welding_env": "Active shielding gas", "residual_stress": "-", "fatigue_specimen_type": "Load-carrying cruciform joint", "fatigue_specimen_thickness": 12.5, "fatigue_test_type": "Tumescent fatigue tests", "fatigue_temp": "-", "fatigue_env": "-", "load_ratio": 0.1, "frequency": "-", "fatigue_machine": "-", "fatigue_standard": "IIW recommendations", "fatigue_test_control": "-", "stress_concentration": "-", "failure_location": "Weld toe"}}, {"id": "WELD2025:2780", "name": "Mild construction steel S355 | Load-carrying cruciform joint", "material_family": "Welded joint", "points": [[193.0, 158800.0, 0], [99.0, 587349.0, 0], [68.0, 2332398.0, 0], [78.0, 8038789.0, 0]], "conditions": {"material": "Mild construction steel S355", "am_type": "GMAW (Gas Metal Arc Welding)", "load_ratio": "0.1", "test_type": "Tumescent fatigue tests", "temperature": "-", "surface_treatment": "Post-weld heat treatment (PWHT)"}, "metadata": {"dataset_id": 2780, "title": "Effect of post-weld heat treatment on the fatigue strength of HFMI-treated mild steel joints", "doi": "10.1007/s40194-015-0265-9", "authors": "Leitner, M.; Moessler, W.; Putz, A.; Stoschka, M.", "publication": "WELDING IN THE WORLD", "year_of_publication": 2015, "UT": "WOS:000366834500009", "base_material": "Mild construction steel S355", "base_young_modulus": "-", "base_yield_strength": 355, "base_ultimate_strength": "-", "base_elongation": "-", "weld_material": "-", "weld_young_modulus": "-", "weld_yield_strength": "-", "weld_ultimate_strength": "-", "weld_elongation": "-", "processing": "Post-weld heat treatment (PWHT)", "welding_joint": "Load-carrying cruciform joint", "welding_method": "GMAW (Gas Metal Arc Welding)", "welding_voltage": "-", "welding_current": "-", "welding_speed": "-", "preheat_temp": "-", "welding_env": "Active shielding gas", "residual_stress": "-", "fatigue_specimen_type": "Load-carrying cruciform joint", "fatigue_specimen_thickness": 12.5, "fatigue_test_type": "Tumescent fatigue tests", "fatigue_temp": "-", "fatigue_env": "-", "load_ratio": 0.1, "frequency": "-", "fatigue_machine": "-", "fatigue_standard": "IIW recommendations", "fatigue_test_control": "-", "stress_concentration": "-", "failure_location": "Weld toe"}}, {"id": "WELD2025:2781", "name": "S355 structural steel | T-joint", "material_family": "Welded joint", "points": [[398.0, 22294.0, 0], [253.0, 42886.0, 0], [186.0, 197362.0, 0], [172.0, 275494.0, 0], [156.0, 370037.0, 0], [120.0, 1080006.0, 0], [88.0, 2881443.0, 0]], "conditions": {"material": "S355 structural steel", "am_type": "Laser-stake welding", "load_ratio": "0", "test_type": "Axial", "temperature": "25", "surface_treatment": "-"}, "metadata": {"dataset_id": 2781, "title": "Fatigue strength of laser-stake welded T-joints subjected to combined axial and shear loads", "doi": "10.1007/s40194-016-0322-z", "authors": "Fricke, W.; Robert, C.; Peters, R.; Sumpf, A.", "publication": "WELDING IN THE WORLD", "year_of_publication": 2016, "UT": "WOS:000379434400018", "base_material": "S355 structural steel", "base_young_modulus": "-", "base_yield_strength": "-", "base_ultimate_strength": "-", "base_elongation": "-", "weld_material": "-", "weld_young_modulus": "-", "weld_yield_strength": "-", "weld_ultimate_strength": "-", "weld_elongation": "-", "processing": "-", "welding_joint": "T-joint", "welding_method": "Laser-stake welding", "welding_voltage": "-", "welding_current": "-", "welding_speed": 16.67, "preheat_temp": "-", "welding_env": "-", "residual_stress": "-", "fatigue_specimen_type": "T-joint", "fatigue_specimen_thickness": "10(Deck plate),  5(Web plate)", "fatigue_test_type": "Axial", "fatigue_temp": 25, "fatigue_env": "Air", "load_ratio": 0, "frequency": 30, "fatigue_machine": "Horizontal resonance testing machine", "fatigue_standard": "-", "fatigue_test_control": "-", "stress_concentration": "-", "failure_location": "Weld throat area"}}, {"id": "WELD2025:2782", "name": "S355 structural steel | Cruciform joint with gap", "material_family": "Welded joint", "points": [[212.0, 60248.0, 0], [170.0, 68056.0, 0], [144.0, 227272.0, 0], [139.0, 351529.0, 0], [124.0, 384555.0, 0], [112.0, 634203.0, 0], [112.0, 962248.0, 0], [113.0, 2229407.0, 0]], "conditions": {"material": "S355 structural steel", "am_type": "Laser-stake welding", "load_ratio": "0", "test_type": "Axial", "temperature": "25", "surface_treatment": "-"}, "metadata": {"dataset_id": 2782, "title": "Fatigue strength of laser-stake welded T-joints subjected to combined axial and shear loads", "doi": "10.1007/s40194-016-0322-z", "authors": "Fricke, W.; Robert, C.; Peters, R.; Sumpf, A.", "publication": "WELDING IN THE WORLD", "year_of_publication": 2016, "UT": "WOS:000379434400018", "base_material": "S355 structural steel", "base_young_modulus": "-", "base_yield_strength": "-", "base_ultimate_strength": "-", "base_elongation": "-", "weld_material": "-", "weld_young_modulus": "-", "weld_yield_strength": "-", "weld_ultimate_strength": "-", "weld_elongation": "-", "processing": "-", "welding_joint": "Cruciform joint with gap", "welding_method": "Laser-stake welding", "welding_voltage": "-", "welding_current": "-", "welding_speed": 16.67, "preheat_temp": "-", "welding_env": "-", "residual_stress": "-", "fatigue_specimen_type": "Cruciform joint with gap", "fatigue_specimen_thickness": "10(Deck plate),  5(Web plate)", "fatigue_test_type": "Axial", "fatigue_temp": 25, "fatigue_env": "Air", "load_ratio": 0, "frequency": 30, "fatigue_machine": "Horizontal resonance testing machine", "fatigue_standard": "-", "fatigue_test_control": "-", "stress_concentration": "-", "failure_location": "Weld throat area"}}, {"id": "WELD2025:2783", "name": "S355 structural steel | Cruciform joint", "material_family": "Welded joint", "points": [[224.0,
