Repository: yunyunfanfan/S-PA-CBB

# S-PA-CBB

Official research code, processed curve records, evaluation outputs, and manuscript source for:

> **From Physics to Selective Generation: Conditional Brownian Bridges for Sparse S–N Curve Reconstruction and Fatigue Decision-Making**

S-PA-CBB reconstructs a complete probabilistic stress–life (S–N) curve from only two to four observed fatigue tests. The method first fits an interpretable Basquin state, diagnoses whether that state is sufficient, and applies a ControlNet-style conditional Brownian-bridge residual only to curves that benefit from correction.

File: external_data/weld2025_disjoint_curves.json (part 106 of 223)
67621.0, 0], [198.0, 143215.0, 0], [225.0, 243886.0, 0], [191.0, 230206.0, 0], [139.0, 189912.0, 0], [137.0, 215905.0, 0], [161.0, 286302.0, 0], [187.0, 289998.0, 0], [169.0, 309208.0, 0], [172.0, 344830.0, 0], [197.0, 319285.0, 0], [198.0, 594803.0, 0], [176.0, 920001.0, 0], [138.0, 749293.0, 0], [133.0, 814448.0, 0], [107.0, 529949.0, 0], [108.0, 868398.0, 0], [85.0, 1478824.0, 0], [89.0, 1961007.0, 0]], "conditions": {"material": "S355 structural steel", "am_type": "Laser-stake welding", "load_ratio": "0", "test_type": "Axial", "temperature": "25", "surface_treatment": "-"}, "metadata": {"dataset_id": 2783, "title": "Fatigue strength of laser-stake welded T-joints subjected to combined axial and shear loads", "doi": "10.1007/s40194-016-0322-z", "authors": "Fricke, W.; Robert, C.; Peters, R.; Sumpf, A.", "publication": "WELDING IN THE WORLD", "year_of_publication": 2016, "UT": "WOS:000379434400018", "base_material": "S355 structural steel", "base_young_modulus": "-", "base_yield_strength": "-", "base_ultimate_strength": "-", "base_elongation": "-", "weld_material": "-", "weld_young_modulus": "-", "weld_yield_strength": "-", "weld_ultimate_strength": "-", "weld_elongation": "-", "processing": "-", "welding_joint": "Cruciform joint", "welding_method": "Laser-stake welding", "welding_voltage": "-", "welding_current": "-", "welding_speed": 16.67, "preheat_temp": "-", "welding_env": "-", "residual_stress": "-", "fatigue_specimen_type": "Cruciform joint", "fatigue_specimen_thickness": "10(Deck plate),  8(Web plate)", "fatigue_test_type": "Axial", "fatigue_temp": 25, "fatigue_env": "Air", "load_ratio": 0, "frequency": 30, "fatigue_machine": "Horizontal resonance testing machine", "fatigue_standard": "-", "fatigue_test_control": "-", "stress_concentration": "-", "failure_location": "Weld throat area"}}, {"id": "WELD2025:2784", "name": "S355 structural steel | Cruciform joint", "material_family": "Welded joint", "points": [[237.0, 68935.0, 0], [195.0, 35607.0, 0], [183.0, 22873.0, 0], [209.0, 118147.0, 0], [193.0, 162817.0, 0], [209.0, 193601.0, 0], [181.0, 180413.0, 0], [225.0, 344830.0, 0], [210.0, 347048.0, 0], [201.0, 311198.0, 0], [162.0, 397087.0, 0], [145.0, 497026.0, 0], [171.0, 993607.0, 0], [182.0, 1080006.0, 0], [164.0, 2131527.0, 0], [104.0, 5002238.0, 0], [123.0, 783701.0, 0]], "conditions": {"material": "S355 structural steel", "am_type": "Laser-stake welding", "load_ratio": "0", "test_type": "Axial", "temperature": "25", "surface_treatment": "-"}, "metadata": {"dataset_id": 2784, "title": "Fatigue strength of laser-stake welded T-joints subjected to combined axial and shear loads", "doi": "10.1007/s40194-016-0322-z", "authors": "Fricke, W.; Robert, C.; Peters, R.; Sumpf, A.", "publication": "WELDING IN THE WORLD", "year_of_publication": 2016, "UT": "WOS:000379434400018", "base_material": "S355 structural steel", "base_young_modulus": "-", "base_yield_strength": "-", "base_ultimate_strength": "-", "base_elongation": "-", "weld_material": "-", "weld_young_modulus": "-", "weld_yield_strength": "-", "weld_ultimate_strength": "-", "weld_elongation": "-", "processing": "-", "welding_joint": "Cruciform joint", "welding_method": "Laser-stake welding", "welding_voltage": "-", "welding_current": "-", "welding_speed": 16.67, "preheat_temp": "-", "welding_env": "-", "residual_stress": "-", "fatigue_specimen_type": "Cruciform joint", "fatigue_specimen_thickness": "10(Deck plate),  5(Web plate)", "fatigue_test_type": "Axial", "fatigue_temp": 25, "fatigue_env": "Air", "load_ratio": 0, "frequency": 30, "fatigue_machine": "Horizontal resonance testing machine", "fatigue_standard": "-", "fatigue_test_control": "-", "stress_concentration": "-", "failure_location": "Weld throat area"}}, {"id": "WELD2025:2785", "name": "S460 structural steel | Cruciform joint", "material_family": "Welded joint", "points": [[227.0, 54722.0, 0], [203.0, 56505.0, 0], [268.0, 78370.0, 0], [198.0, 291864.0, 0], [173.0, 325488.0, 0], [172.0, 297535.0, 0], [146.0, 676213.0, 0], [146.0, 730314.0, 0], [118.0, 798927.0, 0]], "conditions": {"material": "S460 structural steel", "am_type": "Laser-stake welding", "load_ratio": "0", "test_type": "Axial", "temperature": "25", "surface_treatment": "-"}, "metadata": {"dataset_id": 2785, "title": "Fatigue strength of laser-stake welded T-joints subjected to combined axial and shear loads", "doi": "10.1007/s40194-016-0322-z", "authors": "Fricke, W.; Robert, C.; Peters, R.; Sumpf, A.", "publication": "WELDING IN THE WORLD", "year_of_publication": 2016, "UT": "WOS:000379434400018", "base_material": "S460 structural steel", "base_young_modulus": "-", "base_yield_strength": "-", "base_ultimate_strength": "-", "base_elongation": "-", "weld_material": "-", "weld_young_modulus": "-", "weld_yield_strength": "-", "weld_ultimate_strength": "-", "weld_elongation": "-", "processing": "-", "welding_joint": "Cruciform joint", "welding_method": "Laser-stake welding", "welding_voltage": "-", "welding_current": "-", "welding_speed": 16.67, "preheat_temp": "-", "welding_env": "-", "residual_stress": "-", "fatigue_specimen_type": "Cruciform joint", "fatigue_specimen_thickness": "10(Deck plate),  8(Web plate)", "fatigue_test_type": "Axial", "fatigue_temp": 25, "fatigue_env": "Air", "load_ratio": 0, "frequency": 30, "fatigue_machine": "Horizontal resonance testing machine", "fatigue_standard": "-", "fatigue_test_control": "-", "stress_concentration": "-", "failure_location": "Weld throat area"}}, {"id": "WELD2025:2786", "name": "S355 structural steel | Tubular", "material_family": "Welded joint", "points": [[199.0, 45294.0, 0], [190.0, 94480.0, 0], [169.0, 75876.0, 0], [188.0, 100435.0, 0], [162.0, 228697.0, 0], [176.0, 304297.0, 0], [186.0, 358017.0, 0], [166.0, 980305.0, 0], [165.0, 1042270.0, 0], [145.0, 1087561.0, 0]], "conditions": {"material": "S355 structural steel", "am_type": "Laser-stake welding", "load_ratio": "-", "test_type": "Shear", "temperature": "25", "surface_treatment": "-"}, "metadata": {"dataset_id": 2786, "title": "Fatigue strength of laser-stake welded T-joints subjected to combined axial and shear loads", "doi": "10.1007/s40194-016-0322-z", "authors": "Fricke, W.; Robert, C.; Peters, R.; Sumpf, A.", "publication": "WELDING IN THE WORLD", "year_of_publication": 2016, "UT": "WOS:000379434400018", "base_material": "S355 structural steel", "base_young_modulus": "-", "base_yield_strength": "-", "base_ultimate_strength": "-", "base_elongation": "-", "weld_material": "-", "weld_young_modulus": "-", "weld_yield_strength": "-", "weld_ultimate_strength": "-", "weld_elongation": "-", "processing": "-", "welding_joint": "Tubular", "welding_method": "Laser-stake welding", "welding_voltage": "-", "welding_current": "-", "welding_speed": 16.67, "preheat_temp": "-", "welding_env": "-", "residual_stress": "-", "fatigue_specimen_type": "Tubular", "fatigue_specimen_thickness": "-", "fatigue_test_type": "Shear", "fatigue_temp": 25, "fatigue_env": "Air", "load_ratio": "-", "frequency": 30, "fatigue_machine": "Horizontal resonance testing machine", "fatigue_standard": "-", "fatigue_test_control": "-", "stress_concentration": "-", "failure_location": "Weld throat area"}}, {"id": "WELD2025:2787", "name": "S355 structural steel | Tubular", "material_family": "Welded joint", "points": [[184.0, 51429.0, 0], [214.0, 211263.0, 0], [179.0, 316495.0, 0], [153.0, 307032.0, 0], [190.0, 404861.0, 0], [164.0, 617051.0, 0], [172.0, 713843.0, 0], [171.0, 1133805.0, 0]], "conditions": {"material": "S355 structural steel", "am_type": "Laser-stake welding", "load_ratio": "-", "test_type": "Shear", "temperature": "25", "surface_treatment": "-"}, "metadata": {"dataset_id": 2787, "title": "Fatigue strength of laser-stake welded T-joints subjected to combined axial and shear loads", "doi": "10.1007/s40194-016-0322-z", "authors": "Fricke, W.; Robert, C.; Peters, R.; Sumpf, A.", "publication": "WELDING IN THE WORLD", "year_of_publication": 2016, "UT": "WOS:000379434400018", "base_material": "S355 structural steel", "base_young_modulus": "-", "base_yield_strength": "-", "base_ultimate_strength": "-", "base_elongation": "-", "weld_material": "-", "weld_young_modulus": "-", "weld_yield_strength": "-", "weld_ultimate_strength": "-", "weld_elongation": "-", "processing": "-", "welding_joint": "Tubular", "welding_method": "Laser-stake welding", "welding_voltage": "-", "welding_current": "-", "welding_speed": 16.67, "preheat_temp": "-", "welding_env": "-", "residual_stress": "-", "fatigue_specimen_type": "Tubular (with gap)", "fatigue_specimen_thickness": "-", "fatigue_test_type": "Shear", "fatigue_temp": 25, "fatigue_env": "Air", "load_ratio": "-", "frequency": 30, "fatigue_machine": "Horizontal resonance testing machine", "fatigue_standard": "-", "fatigue_test_control": "-", "stress_concentration": "-", "failure_location": "Weld throat area"}}, {"id": "WELD2025:2788", "name": "S355 structural steel | Tubular", "material_family": "Welded joint", "points": [[117.0, 118560.0, 0], [133.0, 142900.0, 0], [145.0, 153274.0, 0], [113.0, 303730.0, 0], [107.0, 379169.0, 0], [105.0, 470070.0, 0], [100.0, 757698.0, 0], [102.0, 579724.0, 0], [81.0, 2073814.0, 0]], "conditions": {"material": "S355 structural steel", "am_type": "Laser-stake welding", "load_ratio": "0.07", "test_type": "Multiaxial (in-phase axial and shear)", "temperature": "25", "surface_treatment": "-"}, "metadata": {"dataset_id": 2788, "title": "Fatigue strength of laser-stake welded T-joints subjected to combined axial and shear loads", "doi": "10.1007/s40194-016-0322-z", "authors": "Fricke, W.; Robert, C.; Peters, R.; Sumpf, A.", "publication": "WELDING IN THE WORLD", "year_of_publication": 2016, "UT": "WOS:000379434400018", "base_material": "S355 structural steel", "base_young_modulus": "-", "base_yield_strength": "-", "base_ultimate_strength": "-", "base_elongation": "-", "weld_material": "-", "weld_young_modulus": "-", "weld_yield_strength": "-", "weld_ultimate_strength": "-", "weld_elongation": "-", "processing": "-", "welding_joint": "Tubular", "welding_method": "Laser-stake welding", "welding_voltage": "-", "welding_current": "-", "welding_speed": 16.67, "preheat_temp": "-", "welding_env": "-", "residual_stress": "-", "fatigue_specimen_type": "Tubular", "fatigue_specimen_thickness": "-", "fatigue_test_type": "Multiaxial (in-phase axial and shear)", "fatigue_temp": 25, "fatigue_env": "Air", "load_ratio": 0.07, "frequency": 30, "fatigue_machine": "Horizontal resonance testing machine", "fatigue_standard": "-", "fatigue_test_control": "-", "stress_concentration": "-", "failure_location": "Weld throat area"}}, {"id": "WELD2025:2789", "name": "S355 structural steel | Tubular", "material_family": "Welded joint", "points": [[156.0, 194259.0, 0], [140.0, 194965.0, 0], [123.0, 193757.0, 0], [119.0, 369456.0, 0], [126.0, 465853.0, 0], [112.0, 587523.0, 0], [111.0, 542592.0, 0], [100.0, 626820.0, 0], [105.0, 825857.0, 0]], "conditions": {"material": "S355 structural steel", "am_type": "Laser-stake welding", "load_ratio": "0.07", "test_type": "Multiaxial (in-phase axial and shear)", "temperature": "25", "surface_treatment": "-"}, "metadata": {"dataset_id": 2789, "title": "Fatigue strength of laser-stake welded T-joints subjected to combined axial and shear loads", "doi": "10.1007/s40194-016-0322-z", "authors": "Fricke, W.; Robert, C.; Peters, R.; Sumpf, A.", "publication": "WELDING IN THE WORLD", "year_of_publication": 2016, "UT": "WOS:000379434400018", "base_material": "S355 structural steel", "base_young_modulus": "-", "base_yield_strength": "-", "base_ultimate_strength": "-", "base_elongation": "-", "weld_material": "-", "weld_young_modulus": "-", "weld_yield_strength": "-", "weld_ultimate_strength": "-", "weld_elongation": "-", "processing": "-", "welding_joint": "Tubular", "welding_method": "Laser-stake welding", "welding_voltage": "-", "welding_current": "-", "welding_speed": 16.67, "preheat_temp": "-", "welding_env": "-", "residual_stress": "-", "fatigue_specimen_type": "Tubular (with gap)", "fatigue_specimen_thickness": "-", "fatigue_test_type": "Multiaxial (in-phase axial and shear)", "fatigue_temp": 25, "fatigue_env": "Air", "load_ratio": 0.07, "frequency": 30, "fatigue_machine": "Horizontal resonance testing machine", "fatigue_standard": "-", "fatigue_test_control": "-", "stress_concentration": "-", "failure_location": "Weld throat area"}}, {"id": "WELD2025:2790", "name": "5083-H321 | Transverse stiffener detail", "material_family": "Welded joint", "points": [[76.0, 745000.0, 0], [80.0, 375000.0, 0], [85.0, 415000.0, 0], [92.0, 245000.0, 0], [105.0, 75000.0, 0], [141.0, 17500.0, 0]], "conditions": {"material": "5083-H321", "am_type": "MIG", "load_ratio": "0.1", "test_type": "Axial", "temperature": "-", "surface_treatment": "-"}, "metadata": {"dataset_id": 2790, "title": "Testing and fracture mechanics analysis of strength effects on the fatigue behavior of HFMI-treated welds", "doi": "10.1007/s40194-016-0354-4", "authors": "Ranjan, Rakesh; Ghahremani, Kasra; Walbridge, Scott; Ince, Ayhan", "publication": "WELDING IN THE WORLD", "year_of_publication": 2016, "UT": "WOS:000385027000014", "base_material": "5083-H321", "base_young_modulus": 71.4, "base_yield_strength": 240.7, "base_ultimate_strength": 368.2, "base_elongation": "-", "weld_material": "5356 wire", "weld_young_modulus": "-", "weld_yield_strength": 115, "weld_ultimate_strength": 270, "weld_elongation": "-", "processing": "-", "welding_joint": "Transverse stiffener detail", "welding_method": "MIG", "welding_voltage": "-", "welding_current": "-", "welding_speed": "-", "preheat_temp": "-", "welding_env": "-", "residual_stress": "75–200 MPa (compressive)", "fatigue_specimen_type": "Cruciform joint, constant amplitude", "fatigue_specimen_thickness": "-", "fatigue_test_type": "Axial", "fatigue_temp": "-", "fatigue_env": "-", "load_ratio": 0.1, "frequency": "10–50", "fatigue_machine": "100-kN MTS testing frame", "fatigue_standard": "-", "fatigue_test_control": "Load", "stress_concentration": "-", "failure_location": "Weld toe"}}, {"id": "WELD2025:2791", "name": "5083-H321 | Transverse stiffener detail", "material_family": "Welded joint", "points": [[70.0, 1180000.0, 0], [76.0, 860000.0, 0], [88.0, 470000.0, 0], [97.0, 245000.0, 0], [101.0, 335000.0, 0], [113.0, 155000.0, 0]], "conditions": {"material": "5083-H321", "am_type": "MIG", "load_ratio": "0.5", "test_type": "Axial, constant amplitude with periodic under-loads", "temperature": "-", "surface_treatment": "-"}, "metadata": {"dataset_id": 2791, "title": "Testing and fracture mechanics analysis of strength effects on the fatigue behavior of HFMI-treated welds", "doi": "10.1007/s40194-016-0354-4", "authors": "Ranjan, Rakesh; Ghahremani, Kasra; Walbridge, Scott; Ince, Ayhan", "publication": "WELDING IN THE WORLD", "year_of_publication": 2016, "UT": "WOS:000385027000014", "base_material": "5083-H321", "base_young_modulus": 71.4, "base_yield_strength": 240.7, "base_ultimate_strength": 368.2, "base_elongation": "-", "weld_material": "5356 wire", "weld_young_modulus": "-", "weld_yield_strength": 115, "weld_ultimate_strength": 270, "weld_elongation": "-", "processing": "-", "welding_joint": "Transverse stiffener detail", "welding_method": "MIG", "welding_voltage": "-", "welding_current": "-", "welding_speed": "-", "preheat_temp": "-", "welding_env": "-", "residual_stress": "75–200 MPa (compressive)", "fatigue_specimen_type": "Cruciform joint", "fatigue_specimen_thickness": "-", "fatigue_test_type": "Axial, constant amplitude with periodic under-loads", "fatigue_temp": "-", "fatigue_env": "-", "load_ratio": 0.5, "frequency": "10–50", "fatigue_machine": "100-kN MTS testing frame", "fatigue_standard": "-", "fatigue_test_control": "Load", "stress_concentration": "-", "failure_location": "Weld toe"}}, {"id": "WELD2025:2792", "name": "5083-H321 | Transverse stiffener detail", "material_family": "Welded joint", "points": [[76.0, 3250000.0, 0], [80.0, 1635000.0, 0], [85.0, 2175000.0, 0], [92.0, 360000.0, 0], [105.0, 175000.0, 0], [141.0, 37500.0, 0]], "conditions": {"material": "5083-H321", "am_type": "MIG", "load_ratio": "0.1", "test_type": "Axial", "temperature": "-", "surface_treatment": "High-frequency mechanical impact (HFMI) treatment"}, "metadata": {"dataset_id": 2792, "title": "Testing and fracture mechanics analysis of strength effects on the fatigue behavior of HFMI-treated welds", "doi": "10.1007/s40194-016-0354-4", "authors": "Ranjan, Rakesh; Ghahremani, Kasra; Walbridge, Scott; Ince, Ayhan", "publication": "WELDING IN THE WORLD", "year_of_publication": 2016, "UT": "WOS:000385027000014", "base_material": "5083-H321", "base_young_modulus": 71.4, "base_yield_strength": 240.7, "base_ultimate_strength": 368.2, "base_elongation": "-", "weld_material": "5356 wire", "weld_young_modulus": "-", "weld_yield_strength": 115, "weld_ultimate_strength": 270, "weld_elongation": "-", "processing": "High-frequency mechanical impact (HFMI) treatment", "welding_joint": "Transverse stiffener detail", "welding_method": "MIG", "welding_voltage": "-", "welding_current": "-", "welding_speed": "-", "preheat_temp": "-", "welding_env": "-", "residual_stress": "75–200 MPa (compressive)", "fatigue_specimen_type": "Cruciform joint, constant amplitude", "fatigue_specimen_thickness": "-", "fatigue_test_type": "Axial", "fatigue_temp": "-", "fatigue_env": "-", "load_ratio": 0.1, "frequency": "10–50", "fatigue_machine": "100-kN MTS testing frame", "fatigue_standard": "-", "fatigue_test_control": "Load", "stress_concentration": "-", "failure_location": "Weld toe"}}, {"id": "WELD2025:2793", "name": "5083-H321 | Transverse stiffener detail", "material_family": "Welded joint", "points": [[76.0, 9860000.0, 1], [88.0, 4735000.0, 0], [97.0, 3105000.0, 0], [101.0, 330000.0, 0], [105.0, 505000.0, 0], [113.0, 265000.0, 0]], "conditions": {"material": "5083-H321", "am_type": "MIG", "load_ratio": "0.5", "test_type": "Axial, constant amplitude with periodic under-loads", "temperature": "-", "surface_treatment": "High-frequency mechanical impact (HFMI) treatment"}, "metadata": {"dataset_id": 2793, "title": "Testing and fracture mechanics analysis of strength effects on the fatigue behavior of HFMI-treated welds", "doi": "10.1007/s40194-016-0354-4", "authors": "Ranjan, Rakesh; Ghahremani, Kasra; Walbridge, Scott; Ince, Ayhan", "publication": "WELDING IN THE WORLD", "year_of_publication": 2016, "UT": "WOS:000385027000014", "base_material": "5083-H321", "base_young_modulus": 71.4, "base_yield_strength": 240.7, "base_ultimate_strength": 368.2, "base_elongation": "-", "weld_material": "5356 wire", "weld_young_modulus": "-", "weld_yield_strength": 115, "weld_ultimate_strength": 270, "weld_elongation": "-", "processing": "High-frequency mechanical impact (HFMI) treatment", "welding_joint": "Transverse stiffener detail", "welding_method": "MIG", "welding_voltage": "-", "welding_current": "-", "welding_speed": "-", "preheat_temp": "-", "welding_env": "-", "residual_stress": "75–200 MPa (compressive)", "fatigue_specimen_type": "Cruciform joint", "fatigue_specimen_thickness": "-", "fatigue_test_type": "Axial, constant amplitude with periodic under-loads", "fatigue_temp": "-", "fatigue_env": "-", "load_ratio": 0.5, "frequency": "10–50", "fatigue_machine": "100-kN MTS testing frame", "fatigue_standard": "-", "fatigue_test_control": "Load", "stress_concentration": "-", "failure_location": "Weld toe"}}, {"id": "WELD2025:2794", "name": "ASTM A514 | Transverse stiffener detail", "material_family": "Welded joint", "points": [[240.0, 170000.0, 0], [295.0, 95000.0, 0], [316.0, 80000.0, 0], [332.0, 140000.0, 0], [346.0, 75000.0, 0], [358.0, 47000.0, 0]], "conditions": {"material": "ASTM A514", "am_type": "MIG", "load_ratio": "0.1", "test_type": "Axial", "temperature": "-", "surface_treatment": "-"}, "metadata": {"dataset_id": 2794, "title": "Testing and fracture mechanics analysis of strength effects on the fatigue behavior of HFMI-treated welds", "doi": "10.1007/s40194-016-0354-4", "authors": "Ranjan, Rakesh; Ghahremani, Kasra; Walbridge, Scott; Ince, Ayhan", "publication": "WELDING IN THE WORLD", "year_of_publication": 2016, "UT": "WOS:000385027000014", "base_material": "ASTM A514", "base_young_modulus": 209.9, "base_yield_strength": 792.5, "base_ultimate_strength": 903.9, "base_elongation": "-", "weld_material": "ER70S-6 wire", "weld_young_modulus": "-", "weld_yield_strength": 560.0, "weld_ultimate_strength": 758.2, "weld_elongation": "-", "processing": "-", "welding_joint": "Transverse stiffener detail", "welding_method": "MIG", "welding_voltage": "-", "welding_current": "-", "welding_speed": "-", "preheat_temp": "-", "welding_env": "-", "residual_stress": "300–600 MPa (compressive)", "fatigue_specimen_type": "Cruciform joint, constant amplitude", "fatigue_specimen_thickness": "-", "fatigue_test_type": "Axial", "fatigue_temp": "-", "fatigue_env": "-", "load_ratio": 0.1, "frequency": "10–50", "fatigue_machine": "100-kN MTS testing frame", "fatigue_standard": "-", "fatigue_test_control": "Load", "stress_concentration": "-", "failure_location": "Weld toe"}}, {"id": "WELD2025:2795", "name": "ASTM A514 | Transverse stiffener detail", "material_family": "Welded joint", "points": [[246.0, 770000.0, 0], [265.0, 680000.0, 0], [284.0, 555000.0, 0], [303.0, 305000.0, 0], [322.0, 335000.0, 0], [332.0, 315000.0, 0]], "conditions": {"material": "ASTM A514", "am_type": "MIG", "load_ratio": "0.5", "test_type": "Axial", "temperature": "-", "surface_treatment": "-"}, "metadata": {"dataset_id": 2795, "title": "Testing and fracture mechanics analysis of strength effects on the fatigue behavior of HFMI-treated welds", "doi": "10.1007/s40194-016-0354-4", "authors": "Ranjan, Rakesh; Ghahremani, Kasra; Walbridge, Scott; Ince, Ayhan", "publication": "WELDING IN THE WORLD", "year_of_publication": 2016, "UT": "WOS:000385027000014", "base_material": "ASTM A514", "base_young_modulus": 209.9, "base_yield_strength": 792.5, "base_ultimate_strength": 903.9, "base_elongation": "-", "weld_material": "ER70S-6 wire", "weld_young_modulus": "-", "weld_yield_strength": 560.0, "weld_ultimate_strength": 758.2, "weld_elongation": "-", "processing": "-", "welding_joint": "Transverse stiffener detail", "welding_method": "MIG", "welding_voltage": "-", "welding_current": "-", "welding_speed": "-", "preheat_temp": "-", "welding_env": "-", "residual_stress": "300–600 MPa (compressive)", "fatigue_specimen_type": "Cruciform joint, constant amplitude with periodic under-loads", "fatigue_specimen_thickness": "-", "fatigue_test_type": "Axial", "fatigue_temp": "-", "fatigue_env": "-", "load_ratio": 0.5, "frequency": "10–50", "fatigue_machine": "100-kN MTS testing frame", "fatigue_standard": "-", "fatigue_test_control": "Load", "stress_concentration": "-", "failure_location": "Weld toe"}}, {"id": "WELD2025:2796", "name": "ASTM A514 | Transverse stiffener detail", "material_family": "Welded joint", "points": [[240.0, 4530000.0, 1], [295.0, 3160000.0, 0], [316.0, 865000.0, 1], [332.0, 910000.0, 0], [346.0, 1750000.0, 0], [358.0, 265000.0, 0]], "conditions": {"material": "ASTM A514", "am_type": "MIG", "load_ratio": "0.1", "test_type": "Axial", "temperature": "-", "surface_treatment": "High-frequency mechanical impact (HFMI) treatment"}, "metadata": {"dataset_id": 2796, "title": "Testing and fracture mechanics analysis of strength effects on the fatigue behavior of HFMI-treated welds", "doi": "10.1007/s40194-016-0354-4", "authors": "Ranjan, Rakesh; Ghahremani, Kasra; Walbridge, Scott; Ince, Ayhan", "publication": "WELDING IN THE WORLD", "year_of_publication": 2016, "UT": "WOS:000385027000014", "base_material": "ASTM A514", "base_young_modulus": 209.9, "base_yield_strength": 792.5, "base_ultimate_strength": 903.9, "base_elongation": "-", "weld_material": "ER70S-6 wire", "weld_young_modulus": "-", "weld_yield_strength": 560.0, "weld_ultimate_strength": 758.2, "weld_elongation": "-", "processing": "High-frequency mechanical impact (HFMI) treatment", "welding_joint": "Transverse stiffener detail", "welding_method": "MIG", "welding_voltage": "-", "welding_current": "-", "welding_speed": "-", "preheat_temp": "-", "welding_env": "-", "residual_stress": "300–600 MPa (compressive)", "fatigue_specimen_type": "Cruciform joint, constant amplitude", "fatigue_specimen_thickness": "-", "fatigue_test_type": "Axial", "fatigue_temp": "-", "fatigue_env": "-", "load_ratio": 0.1, "frequency": "10–50", "fatigue_machine": "100-kN MTS testing frame", "fatigue_standard": "-", "fatigue_test_control": "Load", "stress_concentration": "-", "failure_location": "Weld toe"}}, {"id": "WELD2025:2797", "name": "ASTM A514 | Transverse stiffener detail", "material_family": "Welded joint", "points": [[246.0, 6000000.0, 1], [265.0, 6000000.0, 1], [284.0, 4050000.0, 0], [303.0, 2595000.0, 0], [322.0, 3990000.0, 0], [332.0, 1170000.0, 0]], "conditions": {"material": "ASTM A514", "am_type": "MIG", "load_ratio": "0.5", "test_type": "Axial", "temperature": "-", "surface_treatment": "High-frequency mechanical impact (HFMI) treatment"}, "metadata": {"dataset_id": 2797, "title": "Testing and fracture mechanics analysis of strength effects on the fatigue behavior of HFMI-treated welds", "doi": "10.1007/s40194-016-0354-4", "authors": "Ranjan, Rakesh; Ghahremani, Kasra; Walbridge, Scott; Ince, Ayhan", "publication": "WELDING IN THE WORLD", "year_of_publication": 2016, "UT": "WOS:000385027000014", "base_material": "ASTM A514", "base_young_modulus": 209.9, "base_yield_strength": 792.5, "base_ultimate_strength": 903.9, "base_elongation": "-", "weld_material": "ER70S-6 wire", "weld_young_modulus": "-", "weld_yield_strength": 560.0, "weld_ultimate_strength": 758.2, "weld_elongation": "-", "processing": "High-frequency mechanical impact (HFMI) treatment", "welding_joint": "Transverse stiffener detail", "welding_method": "MIG", "welding_voltage": "-", "welding_current": "-", "welding_speed": "-", "preheat_temp": "-", "welding_env": "-", "residual_stress": "300–600 MPa (compressive)", "fatigue_specimen_type": "Cruciform joint, constant amplitude with periodic under-loads", "fatigue_specimen_thickness": "-", "fatigue_test_type": "Axial", "fatigue_temp": "-", "fatigue_env": "-", "load_ratio": 0.5, "frequency": "10–50", "fatigue_machine": "100-kN MTS testing frame", "fatigue_standard": "-", "fatigue_test_control": "Load", "stress_concentration": "-", "failure_location": "Weld toe"}}, {"id": "WELD2025:2808", "name": "AH40, AH36 | Out-of-plane gusset joint, boxing fillet welded joints", "material_family": "Welded joint", "points": [[150.0, 338000.0, 0], [150.0, 353000.0, 0], [200.0, 128000.0, 0]], "conditions": {"material": "AH40, AH36", "am_type": "Robot welding", "load_ratio": "0", "test_type": "Axial", "temperature": "25", "surface_treatment": "-"}, "metadata": {"dataset_id": 2808, "title": "Elongated bead weld method for improvement of fatigue properties in welded joints of ship hull structures using low transformation temperature welding materials", "doi": "10.1007/s40194-017-0439-8", "authors": "Shiga, C.; Murakawa, H.; Hiraoka, K.; Osawa, N.; Yajima, H.; Tanino, T.; Tsutsumi, S.; Fukui, T.; Sawato, H.; Kamita, K.; Matsuzaki, T.; Sugimura, T.; Asoda, T.; Hirota, K.", "publication": "WELDING IN THE WORLD", "year_of_publication": 2017, "UT": "WOS:000407396700013", "base_material": "AH40, AH36", "base_young_modulus": "-", "base_yield_strength": "400–500", "base_ultimate_strength": "-", "base_elongation": "-", "weld_material": "MX-Z200", "weld_young_modulus": "-", "weld_yield_strength": 490, "weld_ultimate_strength": 576, "weld_elongation": 24, "processing": "-", "welding_joint": "Out-of-plane gusset joint, boxing fillet welded joints", "welding_method": "Robot welding", "welding_voltage": 32, "welding_current": 280, "welding_speed": 8, "preheat_temp": "-", "welding_env": "CO₂ or Ar + 20% CO₂ shielding gas", "residual_stress": "-", "fatigue_specimen_type": "Out-of-plane gusset joint with boxing fillet welded joints", "fatigue_specimen_thickness": 20, "fatigue_test_type": "Axial", "fatigue_temp": 25, "fatigue_env": "Air", "load_ratio": 0, "frequency": "3–5", "fatigue_machine": "500 KN hydraulic transmission type", "fatigue_standard": "-", "fatigue_test_control": "Stress", "stress_concentration": "-", "failure_location": "Parent plate fractures"}}, {"id": "WELD2025:2809", "name": "AH40, AH36 | Out-of-plane gusset joint, boxing fillet welded joints", "material_family": "Welded joint", "points": [[196.0, 137301.0, 0], [149.0, 294398.0, 0], [148.0, 359351.0, 0]], "conditions": {"material": "AH40, AH36", "am_type": "Robot welding", "load_ratio": "0", "test_type": "Axial", "temperature": "25", "surface_treatment": "-"}, "metadata": {"dataset_id": 2809, "title": "Elongated bead weld method for improvement of fatigue properties in welded joints of ship hull structures using low transformation temperature welding materials", "doi": "10.1007/s40194-017-0439-8", "authors": "Shiga, C.; Murakawa, H.; Hiraoka, K.; Osawa, N.; Yajima, H.; Tanino, T.; Tsutsumi, S.; Fukui, T.; Sawato, H.; Kamita, K.; Matsuzaki, T.; Sugimura, T.; Asoda, T.; Hirota, K.", "publication": "WELDING IN THE WORLD", "year_of_publication": 2017, "UT": "WOS:000407396700013", "base_material": "AH40, AH36", "base_young_modulus": "-", "base_yield_strength": "400–500", "base_ultimate_strength": "-", "base_elongation": "-", "weld_material": "MX-Z200, LTT (10Cr-10Ni)", "weld_young_modulus": "-", "weld_yield_strength": "490, 447", "weld_ultimate_strength": "576, 1093", "weld_elongation": "24, 14", "processing": "-", "welding_joint": "Out-of-plane gusset joint, boxing fillet welded joints", "welding_method": "Robot welding", "welding_voltage": "31–32", "welding_current": "280, 220–320", "welding_speed": "8, 3–4", "preheat_temp": "-", "welding_env": "CO₂ or Ar + 20% CO₂ shielding gas", "residual_stress": "Compressive residual stress up to -685 MPa for LTT overlay welding", "fatigue_specimen_type": "Out-of-plane gusset joint with boxing fillet welded joints", "fatigue_specimen_thickness": 20, "fatigue_test_type": "Axial", "fatigue_temp": 25, "fatigue_env": "Air", "load_ratio": 0, "frequency": "3–5", "fatigue_machine": "500 KN hydraulic transmission type", "fatigue_standard": "-", "fatigue_test_control": "Stress", "stress_concentration": "-", "failure_location": "-"}}, {"id": "WELD2025:2810", "name": "AH40, AH36 | Out-of-plane gusset joint, boxing fillet welded joints", "material_family": "Welded joint", "points": [[150.0, 1220000.0, 0], [150.0, 559000.0, 0], [200.0, 273000.0, 0], [150.0, 1960000.0, 0], [150.0, 2090000.0, 0], [200.0, 233000.0, 0], [150.0, 3230000.0, 0], [150.0, 2530000.0, 0], [200.0, 1070000.0, 0], [200.0, 761000.0, 0], [150.0, 1880000.0, 0], [150.0, 2150000.0, 0], [200.0, 1340000.0, 0], [200.0, 1290000.0, 0], [150.0, 937000.0, 0], [150.0, 561000.0, 0], [200.0, 394000.0, 0]], "conditions": {"material": "AH40, AH36", "am_type": "Robot welding", "load_ratio": "0", "test_type": "Axial", "temperature": "25", "surface_treatment": "Overlay welding with elongated bead LTT weld metal"}, "metadata": {"dataset_id": 2810, "title": "Elongated bead weld method for improvement of fatigue properties in welded joints of ship hull structures using low transformation temperature welding materials", "doi": "10.1007/s40194-017-0439-8", "authors": "Shiga, C.; Murakawa, H.; Hiraoka, K.; Osawa, N.; Yajima, H.; Tanino, T.; Tsutsumi, S.; Fukui, T.; Sawato, H.; Kamita, K.; Matsuzaki, T.; Sugimura, T.; Asoda, T.; Hirota, K.", "publication": "WELDING IN THE WORLD", "year_of_publication": 2017, "UT": "WOS:000407396700013", "base_material": "AH40, AH36", "base_young_modulus": "-", "base_yield_strength": "400–500", "base_ultimate_strength": "-", "base_elongation": "-", "weld_material": "MX-Z200, LTT (10Cr-10Ni)", "weld_young_modulus": "-", "weld_yield_strength": "490, 447", "weld_ultimate_strength": "576, 1093", "weld_elongation": "24, 14", "processing": "Overlay welding with elongated bead LTT weld metal", "welding_joint": "Out-of-plane gusset joint, boxing fillet welded joints", "welding_method": "Robot welding", "welding_voltage": "31–32", "welding_current": "280, 220–320", "welding_speed": "8, 3–4", "preheat_temp": "-", "welding_env": "CO₂ or Ar + 20% CO₂ shielding gas", "residual_stress": "Compressive residual stress up to -685 MPa for LTT overlay welding", "fatigue_specimen_type": "Out-of-plane gusset joint with boxing fillet welded joints", "fatigue_specimen_thickness": 20, "fatigue_test_type": "Axial", "fatigue_temp": 25, "fatigue_env": "Air", "load_ratio": 0, "frequency": "3–5", "fatigue_machine": "500 KN hydraulic transmission type", "fatigue_standard": "-", "fatigue_test_control": "Stress", "stress_concentration": "-", "failure_location": "-"}}, {"id": "WELD2025:2811", "name": "AH40, AH36 | Out-of-plane gusset joint, boxing fillet welded joints", "material_family": "Welded joint", "points": [[146.0, 1348054.0, 0], [147.0, 1760317.0, 0], [146.0, 686623.0, 0]], "conditions": {"material": "AH40, AH36", "am_type": "Robot welding", "load_ratio": "0", "test_type": "Axial", "temperature": "25", "surface_treatment": "Overlay welding with elongated bead LTT weld metal"}, "metadata": {"dataset_id": 2811, "title": "Elongated bead weld method for improvement of fatigue properties in welded joints of ship hull structures using low transformation temperature welding materials", "doi": "10.1007/s40194-017-0439-8", "authors": "Shiga, C.; Murakawa, H.; Hiraoka, K.; Osawa, N.; Yajima, H.; Tanino, T.; Tsutsumi, S.; Fukui, T.; Sawato, H.; Kamita, K.; Matsuzaki, T.; Sugimura, T.; Asoda, T.; Hirota, K.", "publication": "WELDING IN THE WORLD", "year_of_publication": 2017, "UT": "WOS:000407396700013", "base_material": "AH40, AH36", "base_young_modulus": "-", "base_yield_strength": "400–500", "base_ultimate_strength": "-", "base_elongation": "-", "weld_material": "MX-Z200, LTT (6.5Mn)", "weld_young_modulus": "-", "weld_yield_strength": "490, 727", "weld_ultimate_strength": "576, 820", "weld_elongation": "24, 23", "processing": "Overlay welding with elongated bead LTT weld metal", "welding_joint": "Out-of-plane gusset joint, boxing fillet welded joints", "welding_method": "Robot welding", "welding_voltage": "15. **Welding voltage (V)**31–32, 25–27", "welding_current": "280–340, 220–320", "welding_speed": "4.67–7.5, 3–4", "preheat_temp": "-", "welding_env": "CO₂ or Ar + 20% CO₂ shielding gas", "residual_stress": "Compressive residual stress up to -685 MPa for LTT overlay welding", "fatigue_specimen_type": "Out-of-plane gusset joint with boxing fillet welded joints", "fatigue_specimen_thickness": 20, "fatigue_test_type": "Axial", "fatigue_temp": 25, "fatigue_env": "Air", "load_ratio": 0, "frequency": "3–5", "fatigue_machine": "500 KN hydraulic transmission type", "fatigue_standard": "-", "fatigue_test_control": "Stress", "stress_concentration": "-", "failure_location": "-"}}, {"id": "WELD2025:2812", "name": "AH40, AH36 | Out-of-plane gusset joint, boxing fillet welded joints", "material_family": "Welded joint", "points": [[147.0, 1243723.0, 0]], "conditions": {"material": "AH40, AH36", "am_type": "Robot welding", "load_ratio": "0", "test_type": "Axial", "temperature": "25", "surface_treatment": "Overlay welding with elongated bead LTT weld metal"}, "metadata": {"dataset_id": 2812, "title": "Elongated bead weld method for improvement of fatigue properties in welded joints of ship hull structures using low transformation temperature welding materials", "doi": "10.1007/s40194-017-0439-8", "authors": "Shiga, C.; Murakawa, H.; Hiraoka, K.; Osawa, N.; Yajima, H.; Tanino, T.; Tsutsumi, S.; Fukui, T.; Sawato, H.; Kamita, K.; Matsuzaki, T.; Sugimura, T.; Asoda, T.; Hirota, K.", "publication": "WELDING IN THE WORLD", "year_of_publication": 2017, "UT": "WOS:000407396700013", "base_material": "AH40, AH36", "base_young_modulus": "-", "base_yield_strength": "400–500", "base_ultimate_strength": "-", "base_elongation": "-", "weld_material": "Conventional (MX-Z200), LTT (3Mn-3Ni)", "weld_young_modulus": "-", "weld_yield_strength": "490, 895", "weld_ultimate_strength": "576, 973", "weld_elongation": "24, 20", "processing": "Overlay welding with elongated bead LTT weld metal", "welding_joint": "Out-of-plane gusset joint, boxing fillet welded joints", "welding_method": "Robot welding", "welding_voltage": "31–32, 20", "welding_current": "280–340, 140", "welding_speed": "4.67–7.5, 2.33", "preheat_temp": "-", "welding_env": "CO₂ or Ar + 20% CO₂ shielding gas", "residual_stress": "Compressive residual stress up to -685 MPa for LTT overlay welding", "fatigue_specimen_type": "Out-of-plane gusset joint with boxing fillet welded joints", "fatigue_specimen_thickness": 20, "fatigue_test_type": "Axial", "fatigue_temp": 25, "fatigue_env": "Air", "load_ratio": 0, "frequency": "3–5", "fatigue_machine": "500 KN hydraulic transmission type", "fatigue_standard": "-", "fatigue_test_control": "Stress", "stress_concentration": "-", "failure_location": "Root gap fractures"}}, {"id": "WELD2025:2813", "name": "AH40, AH36 | Out-of-plane gusset joint, boxing fillet welded joints", "material_family": "Welded joint", "points": [[145.0, 931109.0, 0]], "conditions": {"material": "AH40, AH36", "am_type": "Robot welding", "load_ratio": "0", "test_type": "Axial", "temperature": "25", "surface_treatment": "Overlay welding with elongated bead LTT weld metal"}, "metadata": {"dataset_id": 2813, "title": "Elongated bead weld method for improvement of fatigue properties in welded joints of ship hull structures using low transformation temperature welding materials", "doi": "10.1007/s40194-017-0439-8", "authors": "Shiga, C.; Murakawa, H.; Hiraoka, K.; Osawa, N.; Yajima, H.; Tanino, T.; Tsutsumi, S.; Fukui, T.; Sawato, H.; Kamita, K.; Matsuzaki, T.; Sugimura, T.; Asoda, T.; Hirota, K.", "publication": "WELDING IN THE WORLD", "year_of_publication": 2017, "UT": "WOS:000407396700013", "base_material": "AH40, AH36", "base_young_modulus": "-", "base_yield_strength": "400–500", "base_ultimate_strength": "-", "base_elongation": "-", "weld_material": "Conventional (MX-Z200), LTT (13Cr-5Ni)", "weld_young_modulus": "-", "weld_yield_strength": "490, 854", "weld_ultimate_strength": "576, 1026", "weld_elongation": "24, 16", "processing": "Overlay welding with elongated bead LTT weld metal", "welding_joint": "Out-of-plane gusset joint, boxing fillet welded joints", "welding_method": "Robot welding", "welding_voltage": "31–32, 26–28", "welding_current": "280–340, 220–320", "welding_speed": "4.67–7.5, 3–4", "preheat_temp": "-", "welding_env": "CO₂ or Ar + 20% CO₂ shielding gas", "residual_stress": "Compressive residual stress up to -685 MPa for LTT overlay welding", "fatigue_specimen_type": "Out-of-plane gusset joint with boxing fillet welded joints", "fatigue_specimen_thickness": 20, "fatigue_test_type": "Axial", "fatigue_temp": 25, "fatigue_env": "Air", "load_ratio": 0, "frequency": "3–5", "fatigue_machine": "500 KN hydraulic transmission type", "fatigue_standard": "-", "fatigue_test_control": "Stress", "stress_concentration": "-", "failure_location": "Root gap fractures"}}, {"id": "WELD2025:2814", "name": "S690Q steel (quenched and tempered at 650 °C) | Butt Joint", "material_family": "Welded joint", "points": [[592.0, 38149.0, 0], [594.0, 41680.0, 0], [433.0, 111604.0, 0], [430.0, 133238.0, 0], [430.0, 121049.0, 0], [431.0, 163819.0, 0], [433.0, 198465.0, 0], [378.0, 270973.0, 0], [376.0, 869672.0, 0]], "conditions": {"material": "S690Q steel (quenched and tempered at 650 °C)", "am_type": "-", "load_ratio": "0.1", "test_type": "Cyclic four-point bending", "temperature": "-", "surface_treatment": "-"}, "metadata": {"dataset_id": 2814, "title": "HFMI: understanding the mechanisms for fatigue life improvement and repair of welded structures", "doi": "10.1007/s40194-017-0455-8", "authors": "Lefebvre, Fabien; Peyrac, Catherine; Elbel, G.; Revilla-Gomez, C.; Verdu, Catherine; Buffiere, Jean-Yves", "publication": "WELDING IN THE WORLD",
