Repository: yunyunfanfan/S-PA-CBB

# S-PA-CBB

Official research code, processed curve records, evaluation outputs, and manuscript source for:

> **From Physics to Selective Generation: Conditional Brownian Bridges for Sparse S–N Curve Reconstruction and Fatigue Decision-Making**

S-PA-CBB reconstructs a complete probabilistic stress–life (S–N) curve from only two to four observed fatigue tests. The method first fits an interpretable Basquin state, diagnoses whether that state is sufficient, and applies a ControlNet-style conditional Brownian-bridge residual only to curves that benefit from correction.

File: external_data/weld2025_disjoint_curves.json (part 107 of 223)
"year_of_publication": 2017, "UT": "WOS:000407396700014", "base_material": "S690Q steel (quenched and tempered at 650 °C)", "base_young_modulus": 210, "base_yield_strength": 745, "base_ultimate_strength": 812, "base_elongation": 5.1, "weld_material": "-", "weld_young_modulus": "-", "weld_yield_strength": "-", "weld_ultimate_strength": "-", "weld_elongation": "-", "processing": "-", "welding_joint": "Butt Joint", "welding_method": "-", "welding_voltage": "-", "welding_current": "-", "welding_speed": "-", "preheat_temp": "-", "welding_env": "-", "residual_stress": "Compressive residual stresses (~ -250 to -300 MPa)", "fatigue_specimen_type": "Butt weld", "fatigue_specimen_thickness": 10, "fatigue_test_type": "Cyclic four-point bending", "fatigue_temp": "-", "fatigue_env": "-", "load_ratio": 0.1, "frequency": 8, "fatigue_machine": "-", "fatigue_standard": "-", "fatigue_test_control": "Stress", "stress_concentration": "-", "failure_location": "Weld toe"}}, {"id": "WELD2025:2815", "name": "S690Q steel (quenched and tempered at 650 °C) | Butt Joint", "material_family": "Welded joint", "points": [[431.0, 65605.0, 0], [431.0, 69083.0, 0]], "conditions": {"material": "S690Q steel (quenched and tempered at 650 °C)", "am_type": "-", "load_ratio": "0.1", "test_type": "Cyclic four-point bending", "temperature": "-", "surface_treatment": "Stress-relieving heat treatment (550 °C for 1 h)"}, "metadata": {"dataset_id": 2815, "title": "HFMI: understanding the mechanisms for fatigue life improvement and repair of welded structures", "doi": "10.1007/s40194-017-0455-8", "authors": "Lefebvre, Fabien; Peyrac, Catherine; Elbel, G.; Revilla-Gomez, C.; Verdu, Catherine; Buffiere, Jean-Yves", "publication": "WELDING IN THE WORLD", "year_of_publication": 2017, "UT": "WOS:000407396700014", "base_material": "S690Q steel (quenched and tempered at 650 °C)", "base_young_modulus": 210, "base_yield_strength": 745, "base_ultimate_strength": 812, "base_elongation": 5.1, "weld_material": "-", "weld_young_modulus": "-", "weld_yield_strength": "-", "weld_ultimate_strength": "-", "weld_elongation": "-", "processing": "Stress-relieving heat treatment (550 °C for 1 h)", "welding_joint": "Butt Joint", "welding_method": "-", "welding_voltage": "-", "welding_current": "-", "welding_speed": "-", "preheat_temp": "-", "welding_env": "-", "residual_stress": "Compressive residual stresses (~ -250 to -300 MPa)", "fatigue_specimen_type": "Butt weld", "fatigue_specimen_thickness": 10, "fatigue_test_type": "Cyclic four-point bending", "fatigue_temp": "-", "fatigue_env": "-", "load_ratio": 0.1, "frequency": 8, "fatigue_machine": "-", "fatigue_standard": "-", "fatigue_test_control": "Stress", "stress_concentration": "-", "failure_location": "Weld toe"}}, {"id": "WELD2025:2816", "name": "S690Q steel (quenched and tempered at 650 °C) | Butt Joint", "material_family": "Welded joint", "points": [[431.0, 123757.0, 0]], "conditions": {"material": "S690Q steel (quenched and tempered at 650 °C)", "am_type": "-", "load_ratio": "0.1", "test_type": "Cyclic four-point bending", "temperature": "-", "surface_treatment": "Machined grrove, Stress-relieving heat treatment (550 °C for 1 h)"}, "metadata": {"dataset_id": 2816, "title": "HFMI: understanding the mechanisms for fatigue life improvement and repair of welded structures", "doi": "10.1007/s40194-017-0455-8", "authors": "Lefebvre, Fabien; Peyrac, Catherine; Elbel, G.; Revilla-Gomez, C.; Verdu, Catherine; Buffiere, Jean-Yves", "publication": "WELDING IN THE WORLD", "year_of_publication": 2017, "UT": "WOS:000407396700014", "base_material": "S690Q steel (quenched and tempered at 650 °C)", "base_young_modulus": 210, "base_yield_strength": 745, "base_ultimate_strength": 812, "base_elongation": 5.1, "weld_material": "-", "weld_young_modulus": "-", "weld_yield_strength": "-", "weld_ultimate_strength": "-", "weld_elongation": "-", "processing": "Machined grrove, Stress-relieving heat treatment (550 °C for 1 h)", "welding_joint": "Butt Joint", "welding_method": "-", "welding_voltage": "-", "welding_current": "-", "welding_speed": "-", "preheat_temp": "-", "welding_env": "-", "residual_stress": "Compressive residual stresses (~ -250 to -300 MPa)", "fatigue_specimen_type": "Butt weld", "fatigue_specimen_thickness": 10, "fatigue_test_type": "Cyclic four-point bending", "fatigue_temp": "-", "fatigue_env": "-", "load_ratio": 0.1, "frequency": 8, "fatigue_machine": "-", "fatigue_standard": "-", "fatigue_test_control": "Stress", "stress_concentration": "-", "failure_location": "Weld toe"}}, {"id": "WELD2025:2817", "name": "S690Q steel (quenched and tempered at 650 °C) | Butt Joint", "material_family": "Welded joint", "points": [[592.0, 25050.0, 0], [594.0, 31256.0, 0], [434.0, 52571.0, 0], [432.0, 78314.0, 0], [431.0, 83079.0, 0]], "conditions": {"material": "S690Q steel (quenched and tempered at 650 °C)", "am_type": "-", "load_ratio": "0.1", "test_type": "Cyclic four-point bending", "temperature": "-", "surface_treatment": "High-Frequency Mechanical Impact (HFMI) treatment (single sweeping), Stress-relieving heat treatment (550 °C for 1 h)"}, "metadata": {"dataset_id": 2817, "title": "HFMI: understanding the mechanisms for fatigue life improvement and repair of welded structures", "doi": "10.1007/s40194-017-0455-8", "authors": "Lefebvre, Fabien; Peyrac, Catherine; Elbel, G.; Revilla-Gomez, C.; Verdu, Catherine; Buffiere, Jean-Yves", "publication": "WELDING IN THE WORLD", "year_of_publication": 2017, "UT": "WOS:000407396700014", "base_material": "S690Q steel (quenched and tempered at 650 °C)", "base_young_modulus": 210, "base_yield_strength": 745, "base_ultimate_strength": 812, "base_elongation": 5.1, "weld_material": "-", "weld_young_modulus": "-", "weld_yield_strength": "-", "weld_ultimate_strength": "-", "weld_elongation": "-", "processing": "High-Frequency Mechanical Impact (HFMI) treatment (single sweeping), Stress-relieving heat treatment (550 °C for 1 h)", "welding_joint": "Butt Joint", "welding_method": "-", "welding_voltage": "-", "welding_current": "-", "welding_speed": "-", "preheat_temp": "-", "welding_env": "-", "residual_stress": "Compressive residual stresses (~ -250 to -300 MPa)", "fatigue_specimen_type": "Butt weld", "fatigue_specimen_thickness": 10, "fatigue_test_type": "Cyclic four-point bending", "fatigue_temp": "-", "fatigue_env": "-", "load_ratio": 0.1, "frequency": 8, "fatigue_machine": "-", "fatigue_standard": "-", "fatigue_test_control": "Stress", "stress_concentration": "-", "failure_location": "Weld toe"}}, {"id": "WELD2025:2818", "name": "S690Q steel (quenched and tempered at 650 °C) | Butt Joint", "material_family": "Welded joint", "points": [[594.0, 79797.0, 0], [594.0, 85277.0, 0], [594.0, 89138.0, 0], [432.0, 112433.0, 0], [432.0, 131281.0, 0], [432.0, 313625.0, 0], [432.0, 358182.0, 0], [432.0, 391350.0, 0], [431.0, 545513.0, 0], [431.0, 609361.0, 0], [433.0, 732804.0, 0], [378.0, 2108385.0, 1], [378.0, 2220169.0, 1]], "conditions": {"material": "S690Q steel (quenched and tempered at 650 °C)", "am_type": "-", "load_ratio": "0.1", "test_type": "Cyclic four-point bending", "temperature": "-", "surface_treatment": "High-Frequency Mechanical Impact (HFMI) treatment (single sweeping)"}, "metadata": {"dataset_id": 2818, "title": "HFMI: understanding the mechanisms for fatigue life improvement and repair of welded structures", "doi": "10.1007/s40194-017-0455-8", "authors": "Lefebvre, Fabien; Peyrac, Catherine; Elbel, G.; Revilla-Gomez, C.; Verdu, Catherine; Buffiere, Jean-Yves", "publication": "WELDING IN THE WORLD", "year_of_publication": 2017, "UT": "WOS:000407396700014", "base_material": "S690Q steel (quenched and tempered at 650 °C)", "base_young_modulus": 210, "base_yield_strength": 745, "base_ultimate_strength": 812, "base_elongation": 5.1, "weld_material": "-", "weld_young_modulus": "-", "weld_yield_strength": "-", "weld_ultimate_strength": "-", "weld_elongation": "-", "processing": "High-Frequency Mechanical Impact (HFMI) treatment (single sweeping)", "welding_joint": "Butt Joint", "welding_method": "-", "welding_voltage": "-", "welding_current": "-", "welding_speed": "-", "preheat_temp": "-", "welding_env": "-", "residual_stress": "Compressive residual stresses (~ -250 to -300 MPa)", "fatigue_specimen_type": "Butt weld", "fatigue_specimen_thickness": 10, "fatigue_test_type": "Cyclic four-point bending", "fatigue_temp": "-", "fatigue_env": "-", "load_ratio": 0.1, "frequency": 8, "fatigue_machine": "-", "fatigue_standard": "-", "fatigue_test_control": "Stress", "stress_concentration": "-", "failure_location": "Weld toe"}}, {"id": "WELD2025:2819", "name": "S690Q steel (quenched and tempered at 650 °C) | Butt Joint", "material_family": "Welded joint", "points": [[430.0, 636974.0, 0], [431.0, 665789.0, 0], [431.0, 1303184.0, 0]], "conditions": {"material": "S690Q steel (quenched and tempered at 650 °C)", "am_type": "-", "load_ratio": "0.1", "test_type": "Cyclic four-point bending", "temperature": "-", "surface_treatment": "High-Frequency Mechanical Impact (HFMI) treatment (double sweeping)"}, "metadata": {"dataset_id": 2819, "title": "HFMI: understanding the mechanisms for fatigue life improvement and repair of welded structures", "doi": "10.1007/s40194-017-0455-8", "authors": "Lefebvre, Fabien; Peyrac, Catherine; Elbel, G.; Revilla-Gomez, C.; Verdu, Catherine; Buffiere, Jean-Yves", "publication": "WELDING IN THE WORLD", "year_of_publication": 2017, "UT": "WOS:000407396700014", "base_material": "S690Q steel (quenched and tempered at 650 °C)", "base_young_modulus": 210, "base_yield_strength": 745, "base_ultimate_strength": 812, "base_elongation": 5.1, "weld_material": "-", "weld_young_modulus": "-", "weld_yield_strength": "-", "weld_ultimate_strength": "-", "weld_elongation": "-", "processing": "High-Frequency Mechanical Impact (HFMI) treatment (double sweeping)", "welding_joint": "Butt Joint", "welding_method": "-", "welding_voltage": "-", "welding_current": "-", "welding_speed": "-", "preheat_temp": "-", "welding_env": "-", "residual_stress": "Compressive residual stresses (~ -250 to -300 MPa)", "fatigue_specimen_type": "Butt weld", "fatigue_specimen_thickness": 10, "fatigue_test_type": "Cyclic four-point bending", "fatigue_temp": "-", "fatigue_env": "-", "load_ratio": 0.1, "frequency": 8, "fatigue_machine": "-", "fatigue_standard": "-", "fatigue_test_control": "Stress", "stress_concentration": "-", "failure_location": "Weld toe"}}, {"id": "WELD2025:2821", "name": "Aluminium-lithium alloys 1420 (Al-Mg-Li) | Butt Joint", "material_family": "Welded joint", "points": [[191.0, 46943.0, 0], [191.0, 56956.0, 0], [181.0, 93607.0, 0], [167.0, 123674.0, 0], [176.0, 161715.0, 0], [177.0, 179672.0, 0], [171.0, 172354.0, 0], [172.0, 269771.0, 0], [161.0, 467375.0, 0], [151.0, 1445966.0, 0], [151.0, 1898763.0, 1], [146.0, 1919735.0, 1]], "conditions": {"material": "Aluminium-lithium alloys 1420 (Al-Mg-Li)", "am_type": "FSW (Friction Stir Welding)", "load_ratio": "0.1", "test_type": "Axial", "temperature": "-", "surface_treatment": "-"}, "metadata": {"dataset_id": 2821, "title": "High cycle fatigue behaviour of thin sheet joints of aluminium-lithium alloys under constant and variable amplitude loading", "doi": "10.1007/s40194-020-00976-2", "authors": "Motrunich, Sviatoslav; Klochkov, Illia; Poklaytsky, Anatoliy", "publication": "WELDING IN THE WORLD", "year_of_publication": 2020, "UT": "WOS:000559351100001", "base_material": "Aluminium-lithium alloys 1420 (Al-Mg-Li)", "base_young_modulus": "-", "base_yield_strength": 322, "base_ultimate_strength": 459, "base_elongation": "-", "weld_material": "SvAMg63 filler wire", "weld_young_modulus": "-", "weld_yield_strength": "-", "weld_ultimate_strength": 343, "weld_elongation": "-", "processing": "-", "welding_joint": "Butt Joint", "welding_method": "FSW (Friction Stir Welding)", "welding_voltage": "-", "welding_current": "-", "welding_speed": "3.61–3.89", "preheat_temp": "-", "welding_env": "-", "residual_stress": "Max 64 MPa (tensile), 22 MPa (compressive)", "fatigue_specimen_type": "Rectangular cross-section (25 mm width)", "fatigue_specimen_thickness": 1.8, "fatigue_test_type": "Axial", "fatigue_temp": "-", "fatigue_env": "-", "load_ratio": 0.1, "frequency": 15, "fatigue_machine": "MTS 318.25 servohydraulic testing system", "fatigue_standard": "ISO 1099:2006", "fatigue_test_control": "Stress", "stress_concentration": "-", "failure_location": "Thermo-mechanically affected zone (TMAZ)"}}, {"id": "WELD2025:2822", "name": "Aluminium-lithium alloys 1420 (Al-Mg-Li) | Butt Joint", "material_family": "Welded joint", "points": [[161.0, 38515.0, 0], [161.0, 48410.0, 0], [141.0, 174641.0, 0], [140.0, 331861.0, 0], [121.0, 537935.0, 0], [121.0, 694189.0, 0], [101.0, 1958379.0, 1]], "conditions": {"material": "Aluminium-lithium alloys 1420 (Al-Mg-Li)", "am_type": "TIG (Tungsten Inert Gas)", "load_ratio": "0.1", "test_type": "Axial", "temperature": "-", "surface_treatment": "-"}, "metadata": {"dataset_id": 2822, "title": "High cycle fatigue behaviour of thin sheet joints of aluminium-lithium alloys under constant and variable amplitude loading", "doi": "10.1007/s40194-020-00976-2", "authors": "Motrunich, Sviatoslav; Klochkov, Illia; Poklaytsky, Anatoliy", "publication": "WELDING IN THE WORLD", "year_of_publication": 2020, "UT": "WOS:000559351100001", "base_material": "Aluminium-lithium alloys 1420 (Al-Mg-Li)", "base_young_modulus": "-", "base_yield_strength": 322, "base_ultimate_strength": 459, "base_elongation": "-", "weld_material": "SvAMg63 filler wire", "weld_young_modulus": "-", "weld_yield_strength": "-", "weld_ultimate_strength": 373, "weld_elongation": "-", "processing": "-", "welding_joint": "Butt Joint", "welding_method": "TIG (Tungsten Inert Gas)", "welding_voltage": "-", "welding_current": "140–150", "welding_speed": 5.56, "preheat_temp": "-", "welding_env": "Argon shielding gas (20 l/min for TIG)", "residual_stress": "Max 99 MPa (tensile), 29 MPa (compressive)", "fatigue_specimen_type": "Rectangular cross-section (25 mm width)", "fatigue_specimen_thickness": 1.8, "fatigue_test_type": "Axial", "fatigue_temp": "-", "fatigue_env": "-", "load_ratio": 0.1, "frequency": 15, "fatigue_machine": "MTS 318.25 servohydraulic testing system", "fatigue_standard": "ISO 1099:2006", "fatigue_test_control": "Stress", "stress_concentration": "1.2–1.33", "failure_location": "Weld toe"}}, {"id": "WELD2025:2823", "name": "Aluminium-lithium alloys 1460 (Al-Cu-Li) | Butt Joint", "material_family": "Welded joint", "points": [[160.0, 99508.0, 0], [160.0, 136428.0, 0], [150.0, 199428.0, 0], [144.0, 230083.0, 0], [151.0, 360367.0, 0], [139.0, 424042.0, 0], [135.0, 479670.0, 0], [140.0, 622920.0, 0], [130.0, 1076762.0, 0], [130.0, 1200132.0, 0], [125.0, 1984470.0, 1]], "conditions": {"material": "Aluminium-lithium alloys 1460 (Al-Cu-Li)", "am_type": "FSW (Friction Stir Welding)", "load_ratio": "0.1", "test_type": "Axial", "temperature": "-", "surface_treatment": "-"}, "metadata": {"dataset_id": 2823, "title": "High cycle fatigue behaviour of thin sheet joints of aluminium-lithium alloys under constant and variable amplitude loading", "doi": "10.1007/s40194-020-00976-2", "authors": "Motrunich, Sviatoslav; Klochkov, Illia; Poklaytsky, Anatoliy", "publication": "WELDING IN THE WORLD", "year_of_publication": 2020, "UT": "WOS:000559351100001", "base_material": "Aluminium-lithium alloys 1460 (Al-Cu-Li)", "base_young_modulus": "-", "base_yield_strength": 523, "base_ultimate_strength": 565, "base_elongation": "-", "weld_material": "Sv1201 filler wire", "weld_young_modulus": "-", "weld_yield_strength": "-", "weld_ultimate_strength": 310, "weld_elongation": "-", "processing": "-", "welding_joint": "Butt Joint", "welding_method": "FSW (Friction Stir Welding)", "welding_voltage": "-", "welding_current": "-", "welding_speed": "3.61–3.89", "preheat_temp": "-", "welding_env": "-", "residual_stress": "-", "fatigue_specimen_type": "Rectangular cross-section (25 mm width)", "fatigue_specimen_thickness": 2.0, "fatigue_test_type": "Axial", "fatigue_temp": "-", "fatigue_env": "-", "load_ratio": 0.1, "frequency": 15, "fatigue_machine": "MTS 318.25 servohydraulic testing system", "fatigue_standard": "ISO 1099:2006", "fatigue_test_control": "Stress", "stress_concentration": "-", "failure_location": "Thermo-mechanically affected zone (TMAZ)"}}, {"id": "WELD2025:2824", "name": "Aluminium-lithium alloys 1460 (Al-Cu-Li) | Butt Joint", "material_family": "Welded joint", "points": [[139.0, 80895.0, 0], [140.0, 89279.0, 0], [129.0, 105054.0, 0], [119.0, 209507.0, 0], [110.0, 235826.0, 0], [110.0, 399681.0, 0], [109.0, 553402.0, 0], [100.0, 947208.0, 0], [100.0, 1331058.0, 0], [84.0, 2004136.0, 1]], "conditions": {"material": "Aluminium-lithium alloys 1460 (Al-Cu-Li)", "am_type": "TIG (Tungsten Inert Gas)", "load_ratio": "0.1", "test_type": "Axial", "temperature": "-", "surface_treatment": "-"}, "metadata": {"dataset_id": 2824, "title": "High cycle fatigue behaviour of thin sheet joints of aluminium-lithium alloys under constant and variable amplitude loading", "doi": "10.1007/s40194-020-00976-2", "authors": "Motrunich, Sviatoslav; Klochkov, Illia; Poklaytsky, Anatoliy", "publication": "WELDING IN THE WORLD", "year_of_publication": 2020, "UT": "WOS:000559351100001", "base_material": "Aluminium-lithium alloys 1460 (Al-Cu-Li)", "base_young_modulus": "-", "base_yield_strength": 523, "base_ultimate_strength": 565, "base_elongation": "-", "weld_material": "Sv1201 filler wire", "weld_young_modulus": "-", "weld_yield_strength": "-", "weld_ultimate_strength": 310, "weld_elongation": "-", "processing": "-", "welding_joint": "Butt Joint", "welding_method": "TIG (Tungsten Inert Gas)", "welding_voltage": "-", "welding_current": "140–150", "welding_speed": 5.56, "preheat_temp": "-", "welding_env": "Argon shielding gas (20 l/min for TIG)", "residual_stress": "-", "fatigue_specimen_type": "Rectangular cross-section (25 mm width)", "fatigue_specimen_thickness": 2.0, "fatigue_test_type": "Axial", "fatigue_temp": "-", "fatigue_env": "-", "load_ratio": 0.1, "frequency": 15, "fatigue_machine": "MTS 318.25 servohydraulic testing system", "fatigue_standard": "ISO 1099:2006", "fatigue_test_control": "Stress", "stress_concentration": "1.2–1.33", "failure_location": "Weld toe"}}, {"id": "WELD2025:2825", "name": "Aluminium-lithium alloys 1420 (Al-Mg-Li) | Butt Joint", "material_family": "Welded joint", "points": [[199.0, 196134.0, 0], [199.0, 234251.0, 0], [199.0, 243018.0, 0], [194.0, 382337.0, 0], [194.0, 401535.0, 0], [193.0, 467964.0, 0], [180.0, 1043799.0, 0], [181.0, 1209057.0, 0]], "conditions": {"material": "Aluminium-lithium alloys 1420 (Al-Mg-Li)", "am_type": "FSW (Friction Stir Welding)", "load_ratio": "-", "test_type": "Axial, variable amplitude", "temperature": "-", "surface_treatment": "-"}, "metadata": {"dataset_id": 2825, "title": "High cycle fatigue behaviour of thin sheet joints of aluminium-lithium alloys under constant and variable amplitude loading", "doi": "10.1007/s40194-020-00976-2", "authors": "Motrunich, Sviatoslav; Klochkov, Illia; Poklaytsky, Anatoliy", "publication": "WELDING IN THE WORLD", "year_of_publication": 2020, "UT": "WOS:000559351100001", "base_material": "Aluminium-lithium alloys 1420 (Al-Mg-Li)", "base_young_modulus": "-", "base_yield_strength": 322, "base_ultimate_strength": 459, "base_elongation": "-", "weld_material": "SvAMg63 filler wire", "weld_young_modulus": "-", "weld_yield_strength": "-", "weld_ultimate_strength": 343, "weld_elongation": "-", "processing": "-", "welding_joint": "Butt Joint", "welding_method": "FSW (Friction Stir Welding)", "welding_voltage": "-", "welding_current": "-", "welding_speed": "3.61–3.89", "preheat_temp": "-", "welding_env": "-", "residual_stress": "Max 64 MPa (tensile), 22 MPa (compressive)", "fatigue_specimen_type": "Rectangular cross-section (25 mm width)", "fatigue_specimen_thickness": 1.8, "fatigue_test_type": "Axial, variable amplitude", "fatigue_temp": "-", "fatigue_env": "-", "load_ratio": "-", "frequency": 15, "fatigue_machine": "MTS 318.25 servohydraulic testing system", "fatigue_standard": "ISO 1099:2006", "fatigue_test_control": "Stress", "stress_concentration": "-", "failure_location": "Thermo-mechanically affected zone (TMAZ)"}}, {"id": "WELD2025:2826", "name": "Aluminium-lithium alloys 1420 (Al-Mg-Li) | Butt Joint", "material_family": "Welded joint", "points": [[153.0, 197339.0, 0], [154.0, 261549.0, 0], [154.0, 279775.0, 0], [141.0, 375377.0, 0], [141.0, 421697.0, 0], [141.0, 497518.0, 0], [128.0, 1076254.0, 0], [127.0, 1194339.0, 0]], "conditions": {"material": "Aluminium-lithium alloys 1420 (Al-Mg-Li)", "am_type": "TIG (Tungsten Inert Gas)", "load_ratio": "-", "test_type": "Axial, variable amplitude", "temperature": "-", "surface_treatment": "-"}, "metadata": {"dataset_id": 2826, "title": "High cycle fatigue behaviour of thin sheet joints of aluminium-lithium alloys under constant and variable amplitude loading", "doi": "10.1007/s40194-020-00976-2", "authors": "Motrunich, Sviatoslav; Klochkov, Illia; Poklaytsky, Anatoliy", "publication": "WELDING IN THE WORLD", "year_of_publication": 2020, "UT": "WOS:000559351100001", "base_material": "Aluminium-lithium alloys 1420 (Al-Mg-Li)", "base_young_modulus": "-", "base_yield_strength": 322, "base_ultimate_strength": 459, "base_elongation": "-", "weld_material": "SvAMg63 filler wire", "weld_young_modulus": "-", "weld_yield_strength": "-", "weld_ultimate_strength": 373, "weld_elongation": "-", "processing": "-", "welding_joint": "Butt Joint", "welding_method": "TIG (Tungsten Inert Gas)", "welding_voltage": "-", "welding_current": "140–150", "welding_speed": 5.56, "preheat_temp": "-", "welding_env": "Argon shielding gas (20 l/min for TIG)", "residual_stress": "Max 99 MPa (tensile), 29 MPa (compressive)", "fatigue_specimen_type": "Rectangular cross-section (25 mm width)", "fatigue_specimen_thickness": 1.8, "fatigue_test_type": "Axial, variable amplitude", "fatigue_temp": "-", "fatigue_env": "-", "load_ratio": "-", "frequency": 15, "fatigue_machine": "MTS 318.25 servohydraulic testing system", "fatigue_standard": "ISO 1099:2006", "fatigue_test_control": "Stress", "stress_concentration": "1.2–1.33", "failure_location": "Weld toe"}}, {"id": "WELD2025:2827", "name": "Aluminium-lithium alloys 1460 (Al-Cu-Li) | Butt Joint", "material_family": "Welded joint", "points": [[282.0, 213844.0, 0], [282.0, 254296.0, 0], [263.0, 437297.0, 0], [261.0, 511373.0, 0], [261.0, 494510.0, 0], [260.0, 635914.0, 0], [240.0, 1529206.0, 0], [241.0, 1626167.0, 0]], "conditions": {"material": "Aluminium-lithium alloys 1460 (Al-Cu-Li)", "am_type": "FSW (Friction Stir Welding)", "load_ratio": "-", "test_type": "Axial, variable amplitude", "temperature": "-", "surface_treatment": "-"}, "metadata": {"dataset_id": 2827, "title": "High cycle fatigue behaviour of thin sheet joints of aluminium-lithium alloys under constant and variable amplitude loading", "doi": "10.1007/s40194-020-00976-2", "authors": "Motrunich, Sviatoslav; Klochkov, Illia; Poklaytsky, Anatoliy", "publication": "WELDING IN THE WORLD", "year_of_publication": 2020, "UT": "WOS:000559351100001", "base_material": "Aluminium-lithium alloys 1460 (Al-Cu-Li)", "base_young_modulus": "-", "base_yield_strength": 523, "base_ultimate_strength": 565, "base_elongation": "-", "weld_material": "Sv1201 filler wire", "weld_young_modulus": "-", "weld_yield_strength": "-", "weld_ultimate_strength": 310, "weld_elongation": "-", "processing": "-", "welding_joint": "Butt Joint", "welding_method": "FSW (Friction Stir Welding)", "welding_voltage": "-", "welding_current": "-", "welding_speed": "3.61–3.89", "preheat_temp": "-", "welding_env": "-", "residual_stress": "-", "fatigue_specimen_type": "Rectangular cross-section (25 mm width)", "fatigue_specimen_thickness": 2.0, "fatigue_test_type": "Axial, variable amplitude", "fatigue_temp": "-", "fatigue_env": "-", "load_ratio": "-", "frequency": 15, "fatigue_machine": "MTS 318.25 servohydraulic testing system", "fatigue_standard": "ISO 1099:2006", "fatigue_test_control": "Stress", "stress_concentration": "-", "failure_location": "Thermo-mechanically affected zone (TMAZ)"}}, {"id": "WELD2025:2828", "name": "Aluminium-lithium alloys 1460 (Al-Cu-Li) | Butt Joint", "material_family": "Welded joint", "points": [[221.0, 203354.0, 0], [221.0, 244540.0, 0], [200.0, 413528.0, 0], [200.0, 478202.0, 0], [200.0, 497281.0, 0], [201.0, 517121.0, 0], [180.0, 1143543.0, 0], [180.0, 1236611.0, 0]], "conditions": {"material": "Aluminium-lithium alloys 1460 (Al-Cu-Li)", "am_type": "TIG (Tungsten Inert Gas)", "load_ratio": "-", "test_type": "Axial, variable amplitude", "temperature": "-", "surface_treatment": "-"}, "metadata": {"dataset_id": 2828, "title": "High cycle fatigue behaviour of thin sheet joints of aluminium-lithium alloys under constant and variable amplitude loading", "doi": "10.1007/s40194-020-00976-2", "authors": "Motrunich, Sviatoslav; Klochkov, Illia; Poklaytsky, Anatoliy", "publication": "WELDING IN THE WORLD", "year_of_publication": 2020, "UT": "WOS:000559351100001", "base_material": "Aluminium-lithium alloys 1460 (Al-Cu-Li)", "base_young_modulus": "-", "base_yield_strength": 523, "base_ultimate_strength": 565, "base_elongation": "-", "weld_material": "Sv1201 filler wire", "weld_young_modulus": "-", "weld_yield_strength": "-", "weld_ultimate_strength": 310, "weld_elongation": "-", "processing": "-", "welding_joint": "Butt Joint", "welding_method": "TIG (Tungsten Inert Gas)", "welding_voltage": "-", "welding_current": "140–150", "welding_speed": 5.56, "preheat_temp": "-", "welding_env": "Argon shielding gas (20 l/min for TIG)", "residual_stress": "-", "fatigue_specimen_type": "Rectangular cross-section (25 mm width)", "fatigue_specimen_thickness": 2.0, "fatigue_test_type": "Axial, variable amplitude", "fatigue_temp": "-", "fatigue_env": "-", "load_ratio": "-", "frequency": 15, "fatigue_machine": "MTS 318.25 servohydraulic testing system", "fatigue_standard": "ISO 1099:2006", "fatigue_test_control": "Stress", "stress_concentration": "1.2–1.33", "failure_location": "Weld toe"}}, {"id": "WELD2025:2829", "name": "SBHS700 | Out-of-plane gusset-welded joints", "material_family": "Welded joint", "points": [[98.0, 2000000.0, 1], [151.0, 2000000.0, 1], [178.0, 2000000.0, 1], [197.0, 2000000.0, 1], [254.0, 2000000.0, 0], [100.0, 2000000.0, 1], [151.0, 2000000.0, 1], [180.0, 2000000.0, 1], [199.0, 2000000.0, 1], [249.0, 1600000.0, 0]], "conditions": {"material": "SBHS700", "am_type": "CO2 welding", "load_ratio": "0-0.1", "test_type": "Uniaxial tension loading", "temperature": "-", "surface_treatment": "HFMI treatment"}, "metadata": {"dataset_id": 2829, "title": "Enhancing fatigue strength of welded joints made of SBHS700 by hammer peening with ICR apparatus and HFMI treatment", "doi": "10.1007/s40194-020-01020-z", "authors": "Ono, Yuki; Kinoshita, Koji", "publication": "WELDING IN THE WORLD", "year_of_publication": 2021, "UT": "WOS:000585739700001", "base_material": "SBHS700", "base_young_modulus": "-", "base_yield_strength": 823, "base_ultimate_strength": 846, "base_elongation": 24, "weld_material": "YM-80C (JIS Z 3312)", "weld_young_modulus": "-", "weld_yield_strength": "-", "weld_ultimate_strength": "-", "weld_elongation": "-", "processing": "HFMI treatment", "welding_joint": "Out-of-plane gusset-welded joints", "welding_method": "CO2 welding", "welding_voltage": "-", "welding_current": "-", "welding_speed": "-", "preheat_temp": 50, "welding_env": "-", "residual_stress": "-300 to -500 MPa", "fatigue_specimen_type": "Plate specimens", "fatigue_specimen_thickness": 12, "fatigue_test_type": "Uniaxial tension loading", "fatigue_temp": "-", "fatigue_env": "-", "load_ratio": "0-0.1", "frequency": 10, "fatigue_machine": "200 kN material fatigue machine", "fatigue_standard": "-", "fatigue_test_control": "-", "stress_concentration": "2.50", "failure_location": "base metal"}}, {"id": "WELD2025:2830", "name": "SBHS700 | Out-of-plane gusset-welded joints", "material_family": "Welded joint", "points": [[106.0, 2000000.0, 1], [150.0, 2000000.0, 1], [180.0, 2000000.0, 1], [201.0, 2000000.0, 1], [250.0, 2000000.0, 1], [298.0, 740310.0, 0], [102.0, 2000000.0, 1], [149.0, 2000000.0, 1], [178.0, 1326750.0, 0]], "conditions": {"material": "SBHS700", "am_type": "CO2 welding", "load_ratio": "0-0.1", "test_type": "Uniaxial tension loading", "temperature": "-", "surface_treatment": "Hammer peening with ICR apparatus"}, "metadata": {"dataset_id": 2830, "title": "Enhancing fatigue strength of welded joints made of SBHS700 by hammer peening with ICR apparatus and HFMI treatment", "doi": "10.1007/s40194-020-01020-z", "authors": "Ono, Yuki; Kinoshita, Koji", "publication": "WELDING IN THE WORLD", "year_of_publication": 2021, "UT": "WOS:000585739700001", "base_material": "SBHS700", "base_young_modulus": "-", "base_yield_strength": 823, "base_ultimate_strength": 846, "base_elongation": 24, "weld_material": "YM-80C (JIS Z 3312)", "weld_young_modulus": "-", "weld_yield_strength": "-", "weld_ultimate_strength": "-", "weld_elongation": "-", "processing": "Hammer peening with ICR apparatus", "welding_joint": "Out-of-plane gusset-welded joints", "welding_method": "CO2 welding", "welding_voltage": "-", "welding_current": "-", "welding_speed": "-", "preheat_temp": 50, "welding_env": "-", "residual_stress": "-200 to -600 MPa", "fatigue_specimen_type": "Plate specimens", "fatigue_specimen_thickness": 12, "fatigue_test_type": "Uniaxial tension loading", "fatigue_temp": "-", "fatigue_env": "-", "load_ratio": "0-0.1", "frequency": 10, "fatigue_machine": "200 kN material fatigue machine", "fatigue_standard": "-", "fatigue_test_control": "-", "stress_concentration": "4.3", "failure_location": "Weld toe, chunk"}}, {"id": "WELD2025:2831", "name": "JIS SM400 | Box welds", "material_family": "Welded joint", "points": [[245.0, 410470.0, 0], [182.0, 865964.0, 0], [74.0, 1998855.0, 1], [479.0, 482607.0, 1], [354.0, 873788.0, 1], [119.0, 1998855.0, 1], [225.0, 1045999.0, 1], [111.0, 5424691.0, 1], [235.0, 1027351.0, 1], [116.0, 5473703.0, 1]], "conditions": {"material": "JIS SM400", "am_type": "-", "load_ratio": "-", "test_type": "Constant-amplitude fatigue tests", "temperature": "-", "surface_treatment": "-"}, "metadata": {"dataset_id": 2831, "title": "Experimental fatigue assessment of connections between plate-type longitudinal ribs and non-slit transverse ribs in orthotropic steel decks", "doi": "10.1007/s40194-020-01051-6", "authors": "Yokozeki, Koichi; Tominaga, Tomonori; Miki, Chitoshi", "publication": "WELDING IN THE WORLD", "year_of_publication": 2021, "UT": "WOS:000609366500002", "base_material": "JIS SM400", "base_young_modulus": 205, "base_yield_strength": "310 (longitudinal ribs), 276 (transverse ribs)", "base_ultimate_strength": "-", "base_elongation": "-", "weld_material": "-", "weld_young_modulus": "-", "weld_yield_strength": "-", "weld_ultimate_strength": "-", "weld_elongation": "-", "processing": "-", "welding_joint": "Box welds", "welding_method": "-", "welding_voltage": "-", "welding_current": "-", "welding_speed": "-", "preheat_temp": "-", "welding_env": "-", "residual_stress": "Compression residual stress at longitudinal ribs, tension residual stress at transverse ribs", "fatigue_specimen_type": "Full-scale structural model", "fatigue_specimen_thickness": 6, "fatigue_test_type": "Constant-amplitude fatigue tests", "fatigue_temp": "-", "fatigue_env": "-", "load_ratio": "-", "frequency": "-", "fatigue_machine": "-", "fatigue_standard": "-", "fatigue_test_control": "-", "stress_concentration": "-", "failure_location": "Weld toes at transverse ribs"}}, {"id": "WELD2025:2832", "name": "EN-GJS-1050 austempered ductile iron, S355J2 | Butt Joint (partial-penetration)", "material_family": "Welded joint", "points": [[109.0, 965951.0, 0], [142.0, 275454.0, 0]], "conditions": {"material": "EN-GJS-1050 austempered ductile iron, S355J2", "am_type": "GMAW (Pulsed Arc and Short Arc)", "load_ratio": "0.5", "test_type": "Axial", "temperature": "-", "surface_treatment": "-"}, "metadata": {"dataset_id": 2832, "title": "Fatigue strength of austempered ductile iron-to-steel dissimilar arc-welded joints", "doi": "10.1007/s40194-020-01058-z", "authors": "Meneghetti, G.; Campagnolo, A.; Berto, D.; Pullin, E.; Masaggia, S.", "publication": "WELDING IN THE WORLD", "year_of_publication": 2021, "UT": "WOS:000620405400001", "base_material": "EN-GJS-1050 austempered ductile iron, S355J2", "base_young_modulus": "-", "base_yield_strength": 920, "base_ultimate_strength": 1100, "base_elongation": 8, "weld_material": "S C NiFe-2 EN ISO 1071", "weld_young_modulus": "-", "weld_yield_strength": "-", "weld_ultimate_strength": "-", "weld_elongation": "-", "processing": "-", "welding_joint": "Butt Joint (partial-penetration)", "welding_method": "GMAW (Pulsed Arc and Short Arc)", "welding_voltage": "22.8–30.3", "welding_current": "175–200", "welding_speed": "4.33–5.67", "preheat_temp": "200–300", "welding_env": "Ar-CO2 80-20 shielding gas", "residual_stress": "-", "fatigue_specimen_type": "Butt-welded joints", "fatigue_specimen_thickness": 10, "fatigue_test_type": "Axial", "fatigue_temp": "-", "fatigue_env": "Standard laboratory", "load_ratio": 0.5, "frequency": "10–30", "fatigue_machine": "MFL axial servo-hydraulic machine (250 kN capacity)", "fatigue_standard": "-", "fatigue_test_control": "Load control", "stress_concentration": "-", "failure_location": "root, toe at the ADI 1050 side"}}, {"id": "WELD2025:2833", "name": "EN-GJS-1050 austempered ductile iron, S355J2 | Butt Joint (partial-penetration)", "material_family": "Welded joint", "points": [[189.0, 38752.0, 0]], "conditions": {"material": "EN-GJS-1050 austempered ductile iron, S355J2", "am_type": "GMAW (Pulsed Arc and Short Arc)", "load_ratio": "0.5", "test_type": "Axial", "temperature": "-", "surface_treatment": "-"}, "metadata": {"dataset_id": 2833, "title": "Fatigue strength of austempered ductile iron-to-steel dissimilar arc-welded joints", "doi": "10.1007/s40194-020-01058-z", "authors": "Meneghetti, G.; Campagnolo, A.; Berto, D.; Pullin, E.; Masaggia, S.", "publication": "WELDING IN THE WORLD", "year_of_publication": 2021, "UT": "WOS:000620405400001", "base_material": "EN-GJS-1050 austempered ductile iron, S355J2", "base_young_modulus": "-", "base_yield_strength": 920, "base_ultimate_strength": 1100, "base_elongation": 8, "weld_material": "S C NiFe-2 EN ISO 1071", "weld_young_modulus": "-", "weld_yield_strength": "-", "weld_ultimate_strength": "-", "weld_elongation": "-", "processing": "-", "welding_joint": "Butt Joint (partial-penetration)", "welding_method": "GMAW (Pulsed Arc and Short Arc)", "welding_voltage": "22.8–30.3", "welding_current": "175–200", "welding_speed": "4.33–5.67", "preheat_temp": "200–300", "welding_env": "Ar-CO2 80-20 shielding gas", "residual_stress": "-", "fatigue_specimen_type": "Butt-welded joints", "fatigue_specimen_thickness": 10, "fatigue_test_type": "Axial", "fatigue_temp": "-", "fatigue_env": "Standard laboratory", "load_ratio": 0.5, "frequency": "10–30", "fatigue_machine": "MFL axial servo-hydraulic machine (250 kN capacity)", "fatigue_standard": "-", "fatigue_test_control": "Load control", "stress_concentration": "-", "failure_location": "toe at the ADI 1050 side, interface between ADI 1050 and weld bead"}}, {"id": "WELD2025:2834", "name": "EN-GJS-1050 austempered ductile iron, S355J2 | Butt Joint (partial-penetration)", "material_family": "Welded joint", "points": [[131.0, 516620.0, 0], [106.0, 1926134.0, 0], [163.0, 163970.0, 0]], "conditions": {"material": "EN-GJS-1050 austempered ductile iron, S355J2", "am_type": "GMAW (Pulsed Arc and Short Arc)", "load_ratio": "0.5", "test_type": "Axial", "temperature": "-", "surface_treatment": "-"}, "metadata": {"dataset_id": 2834, "title": "Fatigue strength of austempered ductile iron-to-steel dissimilar arc-welded joints", "doi": "10.1007/s40194-020-01058-z", "authors": "Meneghetti, G.; Campagnolo, A.; Berto, D.; Pullin, E.; Masaggia, S.", "publication": "WELDING IN THE WORLD", "year_of_publication": 2021, "UT": "WOS:000620405400001", "base_material": "EN-GJS-1050 austempered ductile iron, S355J2", "base_young_modulus": "-", "base_yield_strength": 920, "base_ultimate_strength": 1100, "base_elongation": 8, "weld_material": "S C NiFe-2 EN ISO 1071", "weld_young_modulus": "-", "weld_yield_strength": "-", "weld_ultimate_strength": "-", "weld_elongation": "-", "processing": "-", "welding_joint": "Butt Joint (partial-penetration)", "welding_method": "GMAW (Pulsed Arc and Short Arc)", "welding_voltage": "22.8–30.3", "welding_current": "175–200", "welding_speed": "4.33–5.67", "preheat_temp": "200–300", "welding_env": "Ar-CO2 80-20 shielding gas", "residual_stress": "-", "fatigue_specimen_type": "Butt-welded joints", "fatigue_specimen_thickness": 10, "fatigue_test_type": "Axial", "fatigue_temp": "-", "fatigue_env": "Standard laboratory", "load_ratio": 0.5, "frequency": "10–30", "fatigue_machine": "MFL axial servo-hydraulic machine (250 kN capacity)", "fatigue_standard": "-", "fatigue_test_control": "Load control", "stress_concentration": "-", "failure_location": "root, toe at the ADI 1050 side, interface between ADI 1050 and weld bead"}}, {"id": "WELD2025:2835", "name": "EN-GJS-1050 austempered ductile iron, S355J2 | Butt Joint (partial-penetration)", "material_family": "Welded joint", "points": [[163.0, 340012.0, 0], [112.0, 894146.0, 0], [124.0, 867608.0, 0], [271.0, 67315.0, 0]], "conditions": {"material": "EN-GJS-1050 austempered ductile iron, S355J2", "am_type": "GMAW (Pulsed Arc and Short Arc)", "load_ratio": "0.5", "test_type": "Axial", "temperature": "-", "surface_treatment": "-"}, "metadata": {"dataset_id": 2835, "title": "Fatigue strength of austempered ductile iron-to-steel dissimilar arc-welded joints", "doi": "10.1007/s40194-020-01058-z", "authors": "Meneghetti, G.; Campagnolo, A.; Berto, D.; Pullin, E.; Masaggia, S.", "publication": "WELDING IN THE WORLD", "year_of_publication": 2021, "UT": "WOS:000620405400001", "base_material": "EN-GJS-1050 austempered ductile iron, S355J2", "base_young_modulus": "-", "base_yield_strength": 920, "base_ultimate_strength": 1100, "base_elongation": 8, "weld_material": "S C NiFe-2 EN ISO 1071", "weld_young_modulus": "-", "weld_yield_strength": "-", "weld_ultimate_strength": "-", "weld_elongation": "-", "processing": "-", "welding_joint": "Butt Joint (partial-penetration)", "welding_method": "GMAW (Pulsed Arc and Short Arc)", "welding_voltage": "22.8–30.3", "welding_current": "175–200", "welding_speed": "4.33–5.67", "preheat_temp": "200–300", "welding_env": "Ar-CO2 80-20 shielding gas", "residual_stress": "-", "fatigue_specimen_type": "Butt-welded joints", "fatigue_specimen_thickness": 10, "fatigue_test_type": "Axial", "fatigue_temp": "-", "fatigue_env": "Standard laboratory", "load_ratio": 0.5, "frequency": "10–30", "fatigue_machine": "MFL axial servo-hydraulic machine (250 kN capacity)", "fatigue_standard": "-", "fatigue_test_control": "Load control", "stress_concentration": "-", "failure_location": "root"}}, {"id": "WELD2025:2836", "name": "EN-GJS-1050 austempered ductile iron, S355J2 | Butt Joint (partial-penetration)", "material_family": "Welded joint", "points": [[134.0, 666819.0, 0], [176.0, 228734.0, 0]], "conditions": {"material": "EN-GJS-1050 austempered ductile iron, S355J2", "am_type": "GMAW (Pulsed Arc and Short Arc)", "load_ratio": "0.5", "test_type": "Axial", "temperature": "-", "surface_treatment": "-"}, "metadata": {"dataset_id": 2836, "title": "Fatigue strength of austempered ductile iron-to-steel dissimilar arc-welded joints", "doi": "10.1007/s40194-020-01058-z", "authors": "Meneghetti, G.; Campagnolo, A.; Berto, D.; Pullin, E.; Masaggia, S.", "publication": "WELDING IN THE WORLD", "year_of_publication": 2021, "UT": "WOS:000620405400001", "base_material": "EN-GJS-1050 austempered ductile iron, S355J2", "base_young_modulus": "-", "base_yield_strength": 920, "base_ultimate_strength": 1100,
