Repository: yunyunfanfan/S-PA-CBB

# S-PA-CBB

Official research code, processed curve records, evaluation outputs, and manuscript source for:

> **From Physics to Selective Generation: Conditional Brownian Bridges for Sparse S–N Curve Reconstruction and Fatigue Decision-Making**

S-PA-CBB reconstructs a complete probabilistic stress–life (S–N) curve from only two to four observed fatigue tests. The method first fits an interpretable Basquin state, diagnoses whether that state is sufficient, and applies a ControlNet-style conditional Brownian-bridge residual only to curves that benefit from correction.

File: external_data/weld2025_disjoint_curves.json (part 108 of 223)
"base_elongation": 8, "weld_material": "S C NiFe-2 EN ISO 1071", "weld_young_modulus": "-", "weld_yield_strength": "-", "weld_ultimate_strength": "-", "weld_elongation": "-", "processing": "-", "welding_joint": "Butt Joint (partial-penetration)", "welding_method": "GMAW (Pulsed Arc and Short Arc)", "welding_voltage": "22.8–30.3", "welding_current": "175–200", "welding_speed": "4.33–5.67", "preheat_temp": "200–300", "welding_env": "Ar-CO2 80-20 shielding gas", "residual_stress": "-", "fatigue_specimen_type": "Butt-welded joints", "fatigue_specimen_thickness": 10, "fatigue_test_type": "Axial", "fatigue_temp": "-", "fatigue_env": "Standard laboratory", "load_ratio": 0.5, "frequency": "10–30", "fatigue_machine": "MFL axial servo-hydraulic machine (250 kN capacity)", "fatigue_standard": "-", "fatigue_test_control": "Load control", "stress_concentration": "-", "failure_location": "root, interface between ADI 1050 and weld bead"}}, {"id": "WELD2025:2837", "name": "EN-GJS-1050 austempered ductile iron, S355J2 | Butt Joint (full-penetration)", "material_family": "Welded joint", "points": [[308.0, 228112.0, 0], [293.0, 358504.0, 0], [240.0, 455291.0, 0], [268.0, 590166.0, 0], [255.0, 625883.0, 0], [233.0, 627827.0, 0], [261.0, 974888.0, 0], [227.0, 2000000.0, 1], [242.0, 2000000.0, 1], [301.0, 261184.0, 0], [321.0, 103560.0, 0], [291.0, 590273.0, 0], [294.0, 331582.0, 0]], "conditions": {"material": "EN-GJS-1050 austempered ductile iron, S355J2", "am_type": "GMAW (Pulsed Arc and Short Arc)", "load_ratio": "0.05", "test_type": "Four-point bending", "temperature": "-", "surface_treatment": "-"}, "metadata": {"dataset_id": 2837, "title": "Fatigue strength of austempered ductile iron-to-steel dissimilar arc-welded joints", "doi": "10.1007/s40194-020-01058-z", "authors": "Meneghetti, G.; Campagnolo, A.; Berto, D.; Pullin, E.; Masaggia, S.", "publication": "WELDING IN THE WORLD", "year_of_publication": 2021, "UT": "WOS:000620405400001", "base_material": "EN-GJS-1050 austempered ductile iron, S355J2", "base_young_modulus": "-", "base_yield_strength": 920, "base_ultimate_strength": 1100, "base_elongation": 8, "weld_material": "S C NiFe-2 EN ISO 1071", "weld_young_modulus": "-", "weld_yield_strength": "-", "weld_ultimate_strength": "-", "weld_elongation": "-", "processing": "-", "welding_joint": "Butt Joint (full-penetration)", "welding_method": "GMAW (Pulsed Arc and Short Arc)", "welding_voltage": "22.8–30.3", "welding_current": "175–200", "welding_speed": "4.33–5.67", "preheat_temp": "200–300", "welding_env": "Ar-CO2 80-20 shielding gas", "residual_stress": "-", "fatigue_specimen_type": "Butt-welded joints", "fatigue_specimen_thickness": 10, "fatigue_test_type": "Four-point bending", "fatigue_temp": "-", "fatigue_env": "Standard laboratory", "load_ratio": 0.05, "frequency": "10–30", "fatigue_machine": "MFL axial servo-hydraulic machine (250 kN capacity)", "fatigue_standard": "-", "fatigue_test_control": "Load control", "stress_concentration": "-", "failure_location": "toe at the ADI 1050 side"}}, {"id": "WELD2025:2838", "name": "EN-GJS-1050 austempered ductile iron, S355J2 | Butt Joint (full-penetration)", "material_family": "Welded joint", "points": [[331.0, 826913.0, 0]], "conditions": {"material": "EN-GJS-1050 austempered ductile iron, S355J2", "am_type": "GMAW (Pulsed Arc and Short Arc)", "load_ratio": "0.05", "test_type": "Four-point bending", "temperature": "-", "surface_treatment": "-"}, "metadata": {"dataset_id": 2838, "title": "Fatigue strength of austempered ductile iron-to-steel dissimilar arc-welded joints", "doi": "10.1007/s40194-020-01058-z", "authors": "Meneghetti, G.; Campagnolo, A.; Berto, D.; Pullin, E.; Masaggia, S.", "publication": "WELDING IN THE WORLD", "year_of_publication": 2021, "UT": "WOS:000620405400001", "base_material": "EN-GJS-1050 austempered ductile iron, S355J2", "base_young_modulus": "-", "base_yield_strength": 920, "base_ultimate_strength": 1100, "base_elongation": 8, "weld_material": "S C NiFe-2 EN ISO 1071", "weld_young_modulus": "-", "weld_yield_strength": "-", "weld_ultimate_strength": "-", "weld_elongation": "-", "processing": "-", "welding_joint": "Butt Joint (full-penetration)", "welding_method": "GMAW (Pulsed Arc and Short Arc)", "welding_voltage": "22.8–30.3", "welding_current": "175–200", "welding_speed": "4.33–5.67", "preheat_temp": "200–300", "welding_env": "Ar-CO2 80-20 shielding gas", "residual_stress": "-", "fatigue_specimen_type": "Butt-welded joints", "fatigue_specimen_thickness": 10, "fatigue_test_type": "Four-point bending", "fatigue_temp": "-", "fatigue_env": "Standard laboratory", "load_ratio": 0.05, "frequency": "10–30", "fatigue_machine": "MFL axial servo-hydraulic machine (250 kN capacity)", "fatigue_standard": "-", "fatigue_test_control": "Load control", "stress_concentration": "-", "failure_location": "toe at the S355J2 steel side"}}, {"id": "WELD2025:2839", "name": "EN-GJS-1050 austempered ductile iron, S355J2 | Butt Joint (full-penetration)", "material_family": "Welded joint", "points": [[300.0, 1308257.0, 1], [340.0, 12950.0, 0], [320.0, 184873.0, 0], [320.0, 109630.0, 0], [299.0, 1764636.0, 0]], "conditions": {"material": "EN-GJS-1050 austempered ductile iron, S355J2", "am_type": "GMAW (Pulsed Arc and Short Arc)", "load_ratio": "0.05", "test_type": "Axial", "temperature": "-", "surface_treatment": "flush ground"}, "metadata": {"dataset_id": 2839, "title": "Fatigue strength of austempered ductile iron-to-steel dissimilar arc-welded joints", "doi": "10.1007/s40194-020-01058-z", "authors": "Meneghetti, G.; Campagnolo, A.; Berto, D.; Pullin, E.; Masaggia, S.", "publication": "WELDING IN THE WORLD", "year_of_publication": 2021, "UT": "WOS:000620405400001", "base_material": "EN-GJS-1050 austempered ductile iron, S355J2", "base_young_modulus": "-", "base_yield_strength": 920, "base_ultimate_strength": 1100, "base_elongation": 8, "weld_material": "S C NiFe-2 EN ISO 1071", "weld_young_modulus": "-", "weld_yield_strength": "-", "weld_ultimate_strength": "-", "weld_elongation": "-", "processing": "flush ground", "welding_joint": "Butt Joint (full-penetration)", "welding_method": "GMAW (Pulsed Arc and Short Arc)", "welding_voltage": "22.8–30.3", "welding_current": "175–200", "welding_speed": "4.33–5.67", "preheat_temp": "200–300", "welding_env": "Ar-CO2 80-20 shielding gas", "residual_stress": "-", "fatigue_specimen_type": "Butt-welded joints", "fatigue_specimen_thickness": 10, "fatigue_test_type": "Axial", "fatigue_temp": "-", "fatigue_env": "Standard laboratory", "load_ratio": 0.05, "frequency": "10–30", "fatigue_machine": "MFL axial servo-hydraulic machine (250 kN capacity)", "fatigue_standard": "-", "fatigue_test_control": "Load control", "stress_concentration": "-", "failure_location": "interface between ADI 1050 and weld bead"}}, {"id": "WELD2025:2840", "name": "EN-GJS-1050 austempered ductile iron, S355J2 | Butt Joint (full-penetration)", "material_family": "Welded joint", "points": [[300.0, 157445.0, 0]], "conditions": {"material": "EN-GJS-1050 austempered ductile iron, S355J2", "am_type": "GMAW (Pulsed Arc and Short Arc)", "load_ratio": "0.05", "test_type": "Axial", "temperature": "-", "surface_treatment": "flush ground"}, "metadata": {"dataset_id": 2840, "title": "Fatigue strength of austempered ductile iron-to-steel dissimilar arc-welded joints", "doi": "10.1007/s40194-020-01058-z", "authors": "Meneghetti, G.; Campagnolo, A.; Berto, D.; Pullin, E.; Masaggia, S.", "publication": "WELDING IN THE WORLD", "year_of_publication": 2021, "UT": "WOS:000620405400001", "base_material": "EN-GJS-1050 austempered ductile iron, S355J2", "base_young_modulus": "-", "base_yield_strength": 920, "base_ultimate_strength": 1100, "base_elongation": 8, "weld_material": "S C NiFe-2 EN ISO 1071", "weld_young_modulus": "-", "weld_yield_strength": "-", "weld_ultimate_strength": "-", "weld_elongation": "-", "processing": "flush ground", "welding_joint": "Butt Joint (full-penetration)", "welding_method": "GMAW (Pulsed Arc and Short Arc)", "welding_voltage": "22.8–30.3", "welding_current": "175–200", "welding_speed": "4.33–5.67", "preheat_temp": "200–300", "welding_env": "Ar-CO2 80-20 shielding gas", "residual_stress": "-", "fatigue_specimen_type": "Butt-welded joints", "fatigue_specimen_thickness": 10, "fatigue_test_type": "Axial", "fatigue_temp": "-", "fatigue_env": "Standard laboratory", "load_ratio": 0.05, "frequency": "10–30", "fatigue_machine": "MFL axial servo-hydraulic machine (250 kN capacity)", "fatigue_standard": "-", "fatigue_test_control": "Load control", "stress_concentration": "-", "failure_location": "interface between ADI 1050 and weld bead, crack traversing the weld bead"}}, {"id": "WELD2025:2841", "name": "EN-GJS-1050 austempered ductile iron, S355J2 | Non-load-carrying fillet-welded transverse stiffener joints", "material_family": "Welded joint", "points": [[350.0, 42931.0, 0], [322.0, 782127.0, 0], [431.0, 153004.0, 0], [328.0, 175019.0, 0], [406.0, 175437.0, 0], [326.0, 226568.0, 0], [360.0, 327322.0, 0], [327.0, 104687.0, 0], [457.0, 104527.0, 0], [488.0, 54270.0, 0], [465.0, 90293.0, 0], [310.0, 3375268.0, 0], [320.0, 2000000.0, 1], [287.0, 2000000.0, 1], [318.0, 2000000.0, 1], [398.0, 82159.0, 0], [410.0, 299261.0, 0]], "conditions": {"material": "EN-GJS-1050 austempered ductile iron, S355J2", "am_type": "GMAW (Pulsed Arc and Short Arc)", "load_ratio": "0.05", "test_type": "Four-point bending", "temperature": "-", "surface_treatment": "-"}, "metadata": {"dataset_id": 2841, "title": "Fatigue strength of austempered ductile iron-to-steel dissimilar arc-welded joints", "doi": "10.1007/s40194-020-01058-z", "authors": "Meneghetti, G.; Campagnolo, A.; Berto, D.; Pullin, E.; Masaggia, S.", "publication": "WELDING IN THE WORLD", "year_of_publication": 2021, "UT": "WOS:000620405400001", "base_material": "EN-GJS-1050 austempered ductile iron, S355J2", "base_young_modulus": "-", "base_yield_strength": 920, "base_ultimate_strength": 1100, "base_elongation": 8, "weld_material": "S C NiFe-2 EN ISO 1071", "weld_young_modulus": "-", "weld_yield_strength": "-", "weld_ultimate_strength": "-", "weld_elongation": "-", "processing": "-", "welding_joint": "Non-load-carrying fillet-welded transverse stiffener joints", "welding_method": "GMAW (Pulsed Arc and Short Arc)", "welding_voltage": "22.8–30.3", "welding_current": "175–200", "welding_speed": "4.33–5.67", "preheat_temp": "200–300", "welding_env": "Ar-CO2 80-20 shielding gas", "residual_stress": "-", "fatigue_specimen_type": "fillet-welded transverse stiffener joints", "fatigue_specimen_thickness": 10, "fatigue_test_type": "Four-point bending", "fatigue_temp": "-", "fatigue_env": "Standard laboratory", "load_ratio": 0.05, "frequency": "10–30", "fatigue_machine": "MFL axial servo-hydraulic machine (250 kN capacity)", "fatigue_standard": "-", "fatigue_test_control": "Load control", "stress_concentration": "-", "failure_location": "toe at the ADI 1050 side"}}, {"id": "WELD2025:2842", "name": "EN-GJS-1050 austempered ductile iron, S355J2 | Non-load-carrying fillet-welded transverse stiffener joints", "material_family": "Welded joint", "points": [[364.0, 52884.0, 0], [287.0, 587809.0, 0], [311.0, 212312.0, 0], [291.0, 179361.0, 0], [317.0, 109229.0, 0], [266.0, 110198.0, 0], [223.0, 1691834.0, 1], [267.0, 107812.0, 0], [283.0, 242797.0, 0]], "conditions": {"material": "EN-GJS-1050 austempered ductile iron, S355J2", "am_type": "GMAW (Pulsed Arc and Short Arc)", "load_ratio": "0.5", "test_type": "Four-point bending", "temperature": "-", "surface_treatment": "-"}, "metadata": {"dataset_id": 2842, "title": "Fatigue strength of austempered ductile iron-to-steel dissimilar arc-welded joints", "doi": "10.1007/s40194-020-01058-z", "authors": "Meneghetti, G.; Campagnolo, A.; Berto, D.; Pullin, E.; Masaggia, S.", "publication": "WELDING IN THE WORLD", "year_of_publication": 2021, "UT": "WOS:000620405400001", "base_material": "EN-GJS-1050 austempered ductile iron, S355J2", "base_young_modulus": "-", "base_yield_strength": 920, "base_ultimate_strength": 1100, "base_elongation": 8, "weld_material": "S C NiFe-2 EN ISO 1071", "weld_young_modulus": "-", "weld_yield_strength": "-", "weld_ultimate_strength": "-", "weld_elongation": "-", "processing": "-", "welding_joint": "Non-load-carrying fillet-welded transverse stiffener joints", "welding_method": "GMAW (Pulsed Arc and Short Arc)", "welding_voltage": "22.8–30.3", "welding_current": "175–200", "welding_speed": "4.33–5.67", "preheat_temp": "200–300", "welding_env": "Ar-CO2 80-20 shielding gas", "residual_stress": "-", "fatigue_specimen_type": "fillet-welded transverse stiffener joints", "fatigue_specimen_thickness": 10, "fatigue_test_type": "Four-point bending", "fatigue_temp": "-", "fatigue_env": "Standard laboratory", "load_ratio": 0.5, "frequency": "10–30", "fatigue_machine": "MFL axial servo-hydraulic machine (250 kN capacity)", "fatigue_standard": "-", "fatigue_test_control": "Load control", "stress_concentration": "-", "failure_location": "toe at the ADI 1050 side"}}, {"id": "WELD2025:2843", "name": "Mild steel (S355J2C+N, EN 10025) | Transverse stiffeners (T-joint)", "material_family": "Welded joint", "points": [[557.0, 133324.0, 0], [500.0, 170391.0, 0], [495.0, 211429.0, 0], [419.0, 330590.0, 0], [404.0, 267016.0, 0], [359.0, 467690.0, 0], [298.0, 725890.0, 0], [301.0, 937969.0, 0], [241.0, 1064593.0, 0], [447.0, 186990.0, 0], [459.0, 292005.0, 0], [465.0, 320338.0, 0], [366.0, 347407.0, 0], [359.0, 439469.0, 0], [272.0, 496835.0, 0], [308.0, 593621.0, 0], [258.0, 749500.0, 0], [270.0, 989578.0, 0], [311.0, 1025129.0, 0], [279.0, 1221404.0, 0], [265.0, 1419984.0, 0]], "conditions": {"material": "Mild steel (S355J2C+N, EN 10025)", "am_type": "-", "load_ratio": "-1", "test_type": "Axial, Variable amplitude loading", "temperature": "-", "surface_treatment": "-"}, "metadata": {"dataset_id": 2843, "title": "Sequence effect of p(1/3) spectrum loading on service fatigue strength of as-welded and high-frequency mechanical impact (HFMI)-treated transverse stiffeners of mild steel", "doi": "10.1007/s40194-021-01121-3", "authors": "Schiller, R.; Loeschner, D.; Diekhoff, P.; Engelhardt, I; Nitschke-Pagel, Th; Dilger, K.", "publication": "WELDING IN THE WORLD", "year_of_publication": 2021, "UT": "WOS:000651726700001", "base_material": "Mild steel (S355J2C+N, EN 10025)", "base_young_modulus": "-", "base_yield_strength": 420, "base_ultimate_strength": 547, "base_elongation": 27.3, "weld_material": "-", "weld_young_modulus": "-", "weld_yield_strength": "-", "weld_ultimate_strength": "-", "weld_elongation": "-", "processing": "-", "welding_joint": "Transverse stiffeners (T-joint)", "welding_method": "-", "welding_voltage": 32, "welding_current": 280, "welding_speed": 8.33, "preheat_temp": "-", "welding_env": "-", "residual_stress": "-", "fatigue_specimen_type": "Transverse stiffeners (one-sided T-joint)", "fatigue_specimen_thickness": 16, "fatigue_test_type": "Axial, Variable amplitude loading", "fatigue_temp": "-", "fatigue_env": "-", "load_ratio": -1, "frequency": 4, "fatigue_machine": "400 kN Schenk hydropuls cylinder (LSL), 580 kN MFL servo-hydraulic testing machine (IFS)", "fatigue_standard": "IIW recommendations", "fatigue_test_control": "Force-controlled", "stress_concentration": "-", "failure_location": "Weld toe (WT)"}}, {"id": "WELD2025:2844", "name": "Mild steel (S355J2C+N, EN 10025) | Transverse stiffeners (T-joint)", "material_family": "Welded joint", "points": [[683.0, 68626.0, 0], [658.0, 90358.0, 0], [664.0, 110180.0, 0], [646.0, 145007.0, 0], [619.0, 244836.0, 0], [619.0, 415998.0, 0], [589.0, 417017.0, 0], [600.0, 452625.0, 0], [526.0, 385922.0, 0], [521.0, 869383.0, 0], [546.0, 1379381.0, 0], [526.0, 2593212.0, 0], [512.0, 6458043.0, 0], [514.0, 11339885.0, 0], [570.0, 402918.0, 0], [616.0, 489294.0, 0], [561.0, 1067802.0, 0], [518.0, 1722270.0, 0], [518.0, 1953640.0, 0], [530.0, 2758021.0, 0], [555.0, 3156702.0, 0], [555.0, 3927551.0, 0], [525.0, 4025117.0, 0], [512.0, 5134447.0, 0]], "conditions": {"material": "Mild steel (S355J2C+N, EN 10025)", "am_type": "-", "load_ratio": "-1", "test_type": "Axial, Variable amplitude loading", "temperature": "-", "surface_treatment": "High-frequency mechanical impact (HFMI) treatment"}, "metadata": {"dataset_id": 2844, "title": "Sequence effect of p(1/3) spectrum loading on service fatigue strength of as-welded and high-frequency mechanical impact (HFMI)-treated transverse stiffeners of mild steel", "doi": "10.1007/s40194-021-01121-3", "authors": "Schiller, R.; Loeschner, D.; Diekhoff, P.; Engelhardt, I; Nitschke-Pagel, Th; Dilger, K.", "publication": "WELDING IN THE WORLD", "year_of_publication": 2021, "UT": "WOS:000651726700001", "base_material": "Mild steel (S355J2C+N, EN 10025)", "base_young_modulus": "-", "base_yield_strength": 420, "base_ultimate_strength": 547, "base_elongation": 27.3, "weld_material": "-", "weld_young_modulus": "-", "weld_yield_strength": "-", "weld_ultimate_strength": "-", "weld_elongation": "-", "processing": "High-frequency mechanical impact (HFMI) treatment", "welding_joint": "Transverse stiffeners (T-joint)", "welding_method": "-", "welding_voltage": 32, "welding_current": 280, "welding_speed": 8.33, "preheat_temp": "-", "welding_env": "-", "residual_stress": "Compressive residual stresses introduced by HFMI treatment", "fatigue_specimen_type": "Transverse stiffeners (one-sided T-joint)", "fatigue_specimen_thickness": 16, "fatigue_test_type": "Axial, Variable amplitude loading", "fatigue_temp": "-", "fatigue_env": "-", "load_ratio": -1, "frequency": 4, "fatigue_machine": "400 kN Schenk hydropuls cylinder (LSL), 580 kN MFL servo-hydraulic testing machine (IFS)", "fatigue_standard": "IIW recommendations", "fatigue_test_control": "Force-controlled", "stress_concentration": "-", "failure_location": "base material (BM)"}}, {"id": "WELD2025:2845", "name": "Mild steel (S355J2C+N, EN 10025) | Transverse stiffeners (T-joint)", "material_family": "Welded joint", "points": [[333.0, 81772.0, 0], [257.0, 154386.0, 0], [206.0, 325293.0, 0], [158.0, 619303.0, 0], [125.0, 1609572.0, 0], [83.0, 5107193.0, 1], [340.0, 72738.0, 0], [262.0, 138214.0, 0], [208.0, 296975.0, 0], [158.0, 569245.0, 0], [124.0, 1480446.0, 0], [83.0, 4812724.0, 1]], "conditions": {"material": "Mild steel (S355J2C+N, EN 10025)", "am_type": "-", "load_ratio": "-1", "test_type": "Axial, Constant amplitude loading", "temperature": "-", "surface_treatment": "-"}, "metadata": {"dataset_id": 2845, "title": "Sequence effect of p(1/3) spectrum loading on service fatigue strength of as-welded and high-frequency mechanical impact (HFMI)-treated transverse stiffeners of mild steel", "doi": "10.1007/s40194-021-01121-3", "authors": "Schiller, R.; Loeschner, D.; Diekhoff, P.; Engelhardt, I; Nitschke-Pagel, Th; Dilger, K.", "publication": "WELDING IN THE WORLD", "year_of_publication": 2021, "UT": "WOS:000651726700001", "base_material": "Mild steel (S355J2C+N, EN 10025)", "base_young_modulus": "-", "base_yield_strength": 420, "base_ultimate_strength": 547, "base_elongation": 27.3, "weld_material": "-", "weld_young_modulus": "-", "weld_yield_strength": "-", "weld_ultimate_strength": "-", "weld_elongation": "-", "processing": "-", "welding_joint": "Transverse stiffeners (T-joint)", "welding_method": "-", "welding_voltage": 32, "welding_current": 280, "welding_speed": 8.33, "preheat_temp": "-", "welding_env": "-", "residual_stress": "-", "fatigue_specimen_type": "Transverse stiffeners (one-sided T-joint)", "fatigue_specimen_thickness": 16, "fatigue_test_type": "Axial, Constant amplitude loading", "fatigue_temp": "-", "fatigue_env": "-", "load_ratio": -1, "frequency": 4, "fatigue_machine": "400 kN Schenk hydropuls cylinder (LSL), 580 kN MFL servo-hydraulic testing machine (IFS)", "fatigue_standard": "IIW recommendations", "fatigue_test_control": "Force-controlled", "stress_concentration": "-", "failure_location": "Weld toe (WT)"}}, {"id": "WELD2025:2846", "name": "Mild steel (S355J2C+N, EN 10025) | Transverse stiffeners (T-joint)", "material_family": "Welded joint", "points": [[502.0, 26424.0, 0], [466.0, 46574.0, 0], [419.0, 201123.0, 0], [377.0, 398701.0, 0], [334.0, 1412278.0, 0], [292.0, 4607997.0, 1], [497.0, 31791.0, 0], [448.0, 54367.0, 0], [411.0, 230472.0, 0], [371.0, 450866.0, 0], [328.0, 1601387.0, 0], [288.0, 5185032.0, 1]], "conditions": {"material": "Mild steel (S355J2C+N, EN 10025)", "am_type": "-", "load_ratio": "-1", "test_type": "Axial, Constant amplitude loading", "temperature": "-", "surface_treatment": "High-frequency mechanical impact (HFMI) treatment"}, "metadata": {"dataset_id": 2846, "title": "Sequence effect of p(1/3) spectrum loading on service fatigue strength of as-welded and high-frequency mechanical impact (HFMI)-treated transverse stiffeners of mild steel", "doi": "10.1007/s40194-021-01121-3", "authors": "Schiller, R.; Loeschner, D.; Diekhoff, P.; Engelhardt, I; Nitschke-Pagel, Th; Dilger, K.", "publication": "WELDING IN THE WORLD", "year_of_publication": 2021, "UT": "WOS:000651726700001", "base_material": "Mild steel (S355J2C+N, EN 10025)", "base_young_modulus": "-", "base_yield_strength": 420, "base_ultimate_strength": 547, "base_elongation": 27.3, "weld_material": "-", "weld_young_modulus": "-", "weld_yield_strength": "-", "weld_ultimate_strength": "-", "weld_elongation": "-", "processing": "High-frequency mechanical impact (HFMI) treatment", "welding_joint": "Transverse stiffeners (T-joint)", "welding_method": "-", "welding_voltage": 32, "welding_current": 280, "welding_speed": 8.33, "preheat_temp": "-", "welding_env": "-", "residual_stress": "Compressive residual stresses introduced by HFMI treatment", "fatigue_specimen_type": "Transverse stiffeners (one-sided T-joint)", "fatigue_specimen_thickness": 16, "fatigue_test_type": "Axial, Constant amplitude loading", "fatigue_temp": "-", "fatigue_env": "-", "load_ratio": -1, "frequency": 4, "fatigue_machine": "400 kN Schenk hydropuls cylinder (LSL), 580 kN MFL servo-hydraulic testing machine (IFS)", "fatigue_standard": "IIW recommendations", "fatigue_test_control": "Force-controlled", "stress_concentration": "-", "failure_location": "base material (BM)"}}, {"id": "WELD2025:2847", "name": "SBHS500 (bridge high-performance steel) | Longitudinal attachment welded joint", "material_family": "Welded joint", "points": [[227.0, 102793.0, 0], [182.0, 151092.0, 0], [173.0, 145102.0, 0], [177.0, 198864.0, 0], [195.0, 178957.0, 0], [167.0, 167816.0, 0], [149.0, 388947.0, 0], [143.0, 431034.0, 0], [115.0, 540650.0, 0], [123.0, 554649.0, 0], [116.0, 597817.0, 0], [120.0, 679322.0, 0], [118.0, 796460.0, 0], [111.0, 883521.0, 0], [113.0, 1049064.0, 0], [82.0, 1036127.0, 0], [83.0, 2036081.0, 0], [56.0, 3387315.0, 0], [59.0, 10084737.0, 1], [55.0, 9421767.0, 1], [79.0, 9248019.0, 1], [84.0, 9222807.0, 1]], "conditions": {"material": "SBHS500 (bridge high-performance steel)", "am_type": "Carbon dioxide gas-shielded arc welding", "load_ratio": "0", "test_type": "Pulsating load with constant stress amplitude", "temperature": "25", "surface_treatment": "-"}, "metadata": {"dataset_id": 2847, "title": "Effect of static load during HFMI treatment on fatigue strength and residual stress field of longitudinal atachment welded joints", "doi": "10.1007/s40194-021-01208-x", "authors": "Hanji, Takeshi; Tateishi, Kazuo; Kano, Suguru; Shimizu, Masaru", "publication": "WELDING IN THE WORLD", "year_of_publication": 2022, "UT": "WOS:000720688600001", "base_material": "SBHS500 (bridge high-performance steel)", "base_young_modulus": 213, "base_yield_strength": 587, "base_ultimate_strength": 679, "base_elongation": 30, "weld_material": "JIS Z 3313 T59J1T1-1CA-N2M1-UH5 (carbon dioxide gas-shielded arc welding wire)", "weld_young_modulus": 200, "weld_yield_strength": 547, "weld_ultimate_strength": 619, "weld_elongation": 26, "processing": "-", "welding_joint": "Longitudinal attachment welded joint", "welding_method": "Carbon dioxide gas-shielded arc welding", "welding_voltage": "-", "welding_current": "-", "welding_speed": "-", "preheat_temp": "-", "welding_env": "-", "residual_stress": "-", "fatigue_specimen_type": "Longitudinal attachment welded joint", "fatigue_specimen_thickness": 12, "fatigue_test_type": "Pulsating load with constant stress amplitude", "fatigue_temp": 25, "fatigue_env": "-", "load_ratio": 0, "frequency": "9.9-15.5", "fatigue_machine": "Fatigue testing system with vibration motor and eccentric mass", "fatigue_standard": "-", "fatigue_test_control": "Stress", "stress_concentration": "-", "failure_location": "Weld toe on main plate or attachment side"}}, {"id": "WELD2025:2848", "name": "SBHS500 (bridge high-performance steel) | Longitudinal attachment welded joint", "material_family": "Welded joint", "points": [[252.0, 654498.0, 0], [220.0, 957974.0, 0], [189.0, 2289117.0, 0]], "conditions": {"material": "SBHS500 (bridge high-performance steel)", "am_type": "Carbon dioxide gas-shielded arc welding", "load_ratio": "0", "test_type": "Pulsating load with constant stress amplitude", "temperature": "25", "surface_treatment": "hammer peening"}, "metadata": {"dataset_id": 2848, "title": "Effect of static load during HFMI treatment on fatigue strength and residual stress field of longitudinal atachment welded joints", "doi": "10.1007/s40194-021-01208-x", "authors": "Hanji, Takeshi; Tateishi, Kazuo; Kano, Suguru; Shimizu, Masaru", "publication": "WELDING IN THE WORLD", "year_of_publication": 2022, "UT": "WOS:000720688600001", "base_material": "SBHS500 (bridge high-performance steel)", "base_young_modulus": 213, "base_yield_strength": 587, "base_ultimate_strength": 679, "base_elongation": 30, "weld_material": "JIS Z 3313 T59J1T1-1CA-N2M1-UH5 (carbon dioxide gas-shielded arc welding wire)", "weld_young_modulus": 200, "weld_yield_strength": 547, "weld_ultimate_strength": 619, "weld_elongation": 26, "processing": "hammer peening", "welding_joint": "Longitudinal attachment welded joint", "welding_method": "Carbon dioxide gas-shielded arc welding", "welding_voltage": "-", "welding_current": "-", "welding_speed": "-", "preheat_temp": "-", "welding_env": "-", "residual_stress": "-", "fatigue_specimen_type": "Longitudinal attachment welded joint", "fatigue_specimen_thickness": 12, "fatigue_test_type": "Pulsating load with constant stress amplitude", "fatigue_temp": 25, "fatigue_env": "-", "load_ratio": 0, "frequency": "9.9-15.5", "fatigue_machine": "Fatigue testing system with vibration motor and eccentric mass", "fatigue_standard": "-", "fatigue_test_control": "Stress", "stress_concentration": "-", "failure_location": "Weld toe on main plate or attachment side"}}, {"id": "WELD2025:2849", "name": "SBHS500 (bridge high-performance steel) | Longitudinal attachment welded joint", "material_family": "Welded joint", "points": [[221.0, 587230.0, 0], [193.0, 4067156.0, 0]], "conditions": {"material": "SBHS500 (bridge high-performance steel)", "am_type": "Carbon dioxide gas-shielded arc welding", "load_ratio": "0", "test_type": "Pulsating load with constant stress amplitude", "temperature": "25", "surface_treatment": "ultrasonic impact treatment"}, "metadata": {"dataset_id": 2849, "title": "Effect of static load during HFMI treatment on fatigue strength and residual stress field of longitudinal atachment welded joints", "doi": "10.1007/s40194-021-01208-x", "authors": "Hanji, Takeshi; Tateishi, Kazuo; Kano, Suguru; Shimizu, Masaru", "publication": "WELDING IN THE WORLD", "year_of_publication": 2022, "UT": "WOS:000720688600001", "base_material": "SBHS500 (bridge high-performance steel)", "base_young_modulus": 213, "base_yield_strength": 587, "base_ultimate_strength": 679, "base_elongation": 30, "weld_material": "JIS Z 3313 T59J1T1-1CA-N2M1-UH5 (carbon dioxide gas-shielded arc welding wire)", "weld_young_modulus": 200, "weld_yield_strength": 547, "weld_ultimate_strength": 619, "weld_elongation": 26, "processing": "ultrasonic impact treatment", "welding_joint": "Longitudinal attachment welded joint", "welding_method": "Carbon dioxide gas-shielded arc welding", "welding_voltage": "-", "welding_current": "-", "welding_speed": "-", "preheat_temp": "-", "welding_env": "-", "residual_stress": "-", "fatigue_specimen_type": "Longitudinal attachment welded joint", "fatigue_specimen_thickness": 12, "fatigue_test_type": "Pulsating load with constant stress amplitude", "fatigue_temp": 25, "fatigue_env": "-", "load_ratio": 0, "frequency": "9.9-15.5", "fatigue_machine": "Fatigue testing system with vibration motor and eccentric mass", "fatigue_standard": "-", "fatigue_test_control": "Stress", "stress_concentration": "-", "failure_location": "Weld toe on main plate or attachment side"}}, {"id": "WELD2025:2850", "name": "SBHS500 (bridge high-performance steel) | Longitudinal attachment welded joint", "material_family": "Welded joint", "points": [[280.0, 91977.0, 0], [246.0, 3903973.0, 0], [224.0, 6974302.0, 0], [193.0, 8974435.0, 1]], "conditions": {"material": "SBHS500 (bridge high-performance steel)", "am_type": "Carbon dioxide gas-shielded arc welding", "load_ratio": "0", "test_type": "Pulsating load with constant stress amplitude", "temperature": "25", "surface_treatment": "portable pneumatic needle-peening"}, "metadata": {"dataset_id": 2850, "title": "Effect of static load during HFMI treatment on fatigue strength and residual stress field of longitudinal atachment welded joints", "doi": "10.1007/s40194-021-01208-x", "authors": "Hanji, Takeshi; Tateishi, Kazuo; Kano, Suguru; Shimizu, Masaru", "publication": "WELDING IN THE WORLD", "year_of_publication": 2022, "UT": "WOS:000720688600001", "base_material": "SBHS500 (bridge high-performance steel)", "base_young_modulus": 213, "base_yield_strength": 587, "base_ultimate_strength": 679, "base_elongation": 30, "weld_material": "JIS Z 3313 T59J1T1-1CA-N2M1-UH5 (carbon dioxide gas-shielded arc welding wire)", "weld_young_modulus": 200, "weld_yield_strength": 547, "weld_ultimate_strength": 619, "weld_elongation": 26, "processing": "portable pneumatic needle-peening", "welding_joint": "Longitudinal attachment welded joint", "welding_method": "Carbon dioxide gas-shielded arc welding", "welding_voltage": "-", "welding_current": "-", "welding_speed": "-", "preheat_temp": "-", "welding_env": "-", "residual_stress": "-", "fatigue_specimen_type": "Longitudinal attachment welded joint", "fatigue_specimen_thickness": 12, "fatigue_test_type": "Pulsating load with constant stress amplitude", "fatigue_temp": 25, "fatigue_env": "-", "load_ratio": 0, "frequency": "9.9-15.5", "fatigue_machine": "Fatigue testing system with vibration motor and eccentric mass", "fatigue_standard": "-", "fatigue_test_control": "Stress", "stress_concentration": "-", "failure_location": "Weld toe on main plate or attachment side"}}, {"id": "WELD2025:2851", "name": "SBHS500 (bridge high-performance steel) | Longitudinal attachment welded joint", "material_family": "Welded joint", "points": [[345.0, 55796.0, 0], [316.0, 391076.0, 0], [325.0, 551629.0, 0], [287.0, 8925569.0, 1], [266.0, 8704623.0, 1], [225.0, 9034773.0, 1]], "conditions": {"material": "SBHS500 (bridge high-performance steel)", "am_type": "Carbon dioxide gas-shielded arc welding", "load_ratio": "0", "test_type": "Pulsating load with constant stress amplitude", "temperature": "25", "surface_treatment": "High-Frequency Mechanical Impact (HFMI) treatment"}, "metadata": {"dataset_id": 2851, "title": "Effect of static load during HFMI treatment on fatigue strength and residual stress field of longitudinal atachment welded joints", "doi": "10.1007/s40194-021-01208-x", "authors": "Hanji, Takeshi; Tateishi, Kazuo; Kano, Suguru; Shimizu, Masaru", "publication": "WELDING IN THE WORLD", "year_of_publication": 2022, "UT": "WOS:000720688600001", "base_material": "SBHS500 (bridge high-performance steel)", "base_young_modulus": 213, "base_yield_strength": 587, "base_ultimate_strength": 679, "base_elongation": 30, "weld_material": "JIS Z 3313 T59J1T1-1CA-N2M1-UH5 (carbon dioxide gas-shielded arc welding wire)", "weld_young_modulus": 200, "weld_yield_strength": 547, "weld_ultimate_strength": 619, "weld_elongation": 26, "processing": "High-Frequency Mechanical Impact (HFMI) treatment", "welding_joint": "Longitudinal attachment welded joint", "welding_method": "Carbon dioxide gas-shielded arc welding", "welding_voltage": "-", "welding_current": "-", "welding_speed": "-", "preheat_temp": "-", "welding_env": "-", "residual_stress": "-", "fatigue_specimen_type": "Longitudinal attachment welded joint", "fatigue_specimen_thickness": 12, "fatigue_test_type": "Pulsating load with constant stress amplitude", "fatigue_temp": 25, "fatigue_env": "-", "load_ratio": 0, "frequency": "9.9-15.5", "fatigue_machine": "Fatigue testing system with vibration motor and eccentric mass", "fatigue_standard": "-", "fatigue_test_control": "Stress", "stress_concentration": "-", "failure_location": "Weld toe on main plate or attachment side"}}, {"id": "WELD2025:2852", "name": "SBHS500 (bridge high-performance steel) | Longitudinal attachment welded joint", "material_family": "Welded joint", "points": [[149.0, 123083.0, 0], [148.0, 168962.0, 0], [134.0, 265344.0, 0], [134.0, 293464.0, 0], [107.0, 645374.0, 0], [107.0, 1181093.0, 0]], "conditions": {"material": "SBHS500 (bridge high-performance steel)", "am_type": "Carbon dioxide gas-shielded arc welding", "load_ratio": "0.5", "test_type": "Pulsating load with constant stress amplitude", "temperature": "25", "surface_treatment": "-"}, "metadata": {"dataset_id": 2852, "title": "Effect of static load during HFMI treatment on fatigue strength and residual stress field of longitudinal atachment welded joints", "doi": "10.1007/s40194-021-01208-x", "authors": "Hanji, Takeshi; Tateishi, Kazuo; Kano, Suguru; Shimizu, Masaru", "publication": "WELDING IN THE WORLD", "year_of_publication": 2022, "UT": "WOS:000720688600001", "base_material": "SBHS500 (bridge high-performance steel)", "base_young_modulus": 213, "base_yield_strength": 587, "base_ultimate_strength": 679, "base_elongation": 30, "weld_material": "JIS Z 3313 T59J1T1-1CA-N2M1-UH5 (carbon dioxide gas-shielded arc welding wire)", "weld_young_modulus": 200, "weld_yield_strength": 547, "weld_ultimate_strength": 619, "weld_elongation": 26, "processing": "-", "welding_joint": "Longitudinal attachment welded joint", "welding_method": "Carbon dioxide gas-shielded arc welding", "welding_voltage": "-", "welding_current": "-", "welding_speed": "-", "preheat_temp": "-", "welding_env": "-", "residual_stress": "-", "fatigue_specimen_type": "Longitudinal attachment welded joint", "fatigue_specimen_thickness": 12, "fatigue_test_type": "Pulsating load with constant stress amplitude", "fatigue_temp": 25, "fatigue_env": "-", "load_ratio": 0.5, "frequency": "9.9-15.5", "fatigue_machine": "Fatigue testing system with vibration motor and eccentric mass", "fatigue_standard": "-", "fatigue_test_control": "Stress", "stress_concentration": "-", "failure_location": "Weld toe on main plate or attachment side"}}, {"id": "WELD2025:2853", "name": "SBHS500 (bridge high-performance steel) | Longitudinal attachment welded joint", "material_family": "Welded joint", "points": [[132.0, 1749409.0, 0], [108.0, 2496033.0, 0], [152.0, 511055.0, 0]], "conditions": {"material": "SBHS500 (bridge high-performance steel)", "am_type": "Carbon dioxide gas-shielded arc welding", "load_ratio": "0.5", "test_type": "Pulsating load with constant stress amplitude", "temperature": "25", "surface_treatment": "hammer peening"}, "metadata": {"dataset_id": 2853, "title": "Effect of static load during HFMI treatment on fatigue strength and residual stress field of longitudinal atachment welded joints", "doi": "10.1007/s40194-021-01208-x", "authors": "Hanji, Takeshi; Tateishi, Kazuo; Kano, Suguru; Shimizu, Masaru", "publication": "WELDING IN THE WORLD", "year_of_publication": 2022, "UT": "WOS:000720688600001", "base_material": "SBHS500 (bridge high-performance steel)", "base_young_modulus": 213, "base_yield_strength": 587, "base_ultimate_strength": 679, "base_elongation": 30, "weld_material": "JIS Z 3313 T59J1T1-1CA-N2M1-UH5 (carbon dioxide gas-shielded arc welding wire)", "weld_young_modulus": 200, "weld_yield_strength": 547, "weld_ultimate_strength": 619, "weld_elongation": 26, "processing": "hammer peening", "welding_joint": "Longitudinal attachment welded joint", "welding_method": "Carbon dioxide gas-shielded arc welding", "welding_voltage": "-", "welding_current": "-", "welding_speed": "-", "preheat_temp": "-", "welding_env": "-", "residual_stress": "-", "fatigue_specimen_type": "Longitudinal attachment welded joint", "fatigue_specimen_thickness": 12, "fatigue_test_type": "Pulsating load with constant stress amplitude", "fatigue_temp": 25, "fatigue_env": "-", "load_ratio": 0.5, "frequency": "9.9-15.5", "fatigue_machine": "Fatigue testing system with vibration motor and eccentric mass", "fatigue_standard": "-", "fatigue_test_control": "Stress", "stress_concentration": "-", "failure_location": "Weld toe on main plate or attachment side"}}, {"id": "WELD2025:2854", "name": "SBHS500 (bridge high-performance steel) | Longitudinal attachment welded joint", "material_family": "Welded joint", "points": [[157.0, 161358.0, 0], [139.0, 551688.0, 0], [113.0, 2317192.0, 0], [110.0, 4009241.0, 0], [88.0, 9208108.0, 1]], "conditions": {"material": "SBHS500 (bridge high-performance steel)", "am_type": "Carbon dioxide gas-shielded arc welding", "load_ratio": "0.5", "test_type": "Pulsating load with constant stress amplitude", "temperature": "25", "surface_treatment": "ultrasonic impact treatment"}, "metadata": {"dataset_id": 2854, "title": "Effect of static load during HFMI treatment on fatigue strength and residual stress field of longitudinal atachment welded joints", "doi": "10.1007/s40194-021-01208-x", "authors": "Hanji, Takeshi; Tateishi, Kazuo; Kano, Suguru; Shimizu, Masaru", "publication": "WELDING IN THE WORLD", "year_of_publication": 2022, "UT": "WOS:000720688600001", "base_material": "SBHS500 (bridge high-performance steel)", "base_young_modulus": 213, "base_yield_strength": 587, "base_ultimate_strength": 679, "base_elongation": 30, "weld_material": "JIS Z 3313 T59J1T1-1CA-N2M1-UH5 (carbon dioxide gas-shielded arc welding wire)", "weld_young_modulus": 200, "weld_yield_strength": 547, "weld_ultimate_strength": 619, "weld_elongation": 26, "processing": "ultrasonic impact treatment", "welding_joint": "Longitudinal attachment welded joint", "welding_method": "Carbon dioxide gas-shielded arc welding", "welding_voltage": "-", "welding_current": "-", "welding_speed": "-", "preheat_temp": "-", "welding_env": "-", "residual_stress": "-", "fatigue_specimen_type": "Longitudinal attachment welded joint", "fatigue_specimen_thickness": 12, "fatigue_test_type": "Pulsating load with constant stress amplitude", "fatigue_temp": 25, "fatigue_env": "-", "load_ratio": 0.5, "frequency": "9.9-15.5", "fatigue_machine": "Fatigue testing system with vibration motor and eccentric mass", "fatigue_standard": "-", "fatigue_test_control": "Stress", "stress_concentration": "-", "failure_location": "Weld toe on main plate or attachment side"}}, {"id": "WELD2025:2855", "name": "SBHS500 (bridge high-performance steel) | Longitudinal attachment welded joint", "material_family": "Welded joint", "points": [[134.0, 521830.0, 0], [147.0, 712741.0, 0], [135.0, 2975750.0, 0], [108.0, 9113636.0, 1], [98.0, 9159652.0, 1]], "conditions": {"material": "SBHS500 (bridge high-performance steel)", "am_type": "Carbon dioxide gas-shielded arc welding", "load_ratio": "0.5", "test_type": "Pulsating load with constant stress amplitude", "temperature": "25", "surface_treatment": "portable pneumatic needle-peening"}, "metadata": {"dataset_id": 2855, "title": "Effect of static load during HFMI treatment on fatigue strength and residual stress field of longitudinal atachment welded joints", "doi": "10.1007/s40194-021-01208-x", "authors": "Hanji, Takeshi; Tateishi, Kazuo; Kano, Suguru;
