Repository: yunyunfanfan/S-PA-CBB

# S-PA-CBB

Official research code, processed curve records, evaluation outputs, and manuscript source for:

> **From Physics to Selective Generation: Conditional Brownian Bridges for Sparse S–N Curve Reconstruction and Fatigue Decision-Making**

S-PA-CBB reconstructs a complete probabilistic stress–life (S–N) curve from only two to four observed fatigue tests. The method first fits an interpretable Basquin state, diagnoses whether that state is sufficient, and applies a ControlNet-style conditional Brownian-bridge residual only to curves that benefit from correction.

File: external_data/weld2025_disjoint_curves.json (part 109 of 223)
Shimizu, Masaru", "publication": "WELDING IN THE WORLD", "year_of_publication": 2022, "UT": "WOS:000720688600001", "base_material": "SBHS500 (bridge high-performance steel)", "base_young_modulus": 213, "base_yield_strength": 587, "base_ultimate_strength": 679, "base_elongation": 30, "weld_material": "JIS Z 3313 T59J1T1-1CA-N2M1-UH5 (carbon dioxide gas-shielded arc welding wire)", "weld_young_modulus": 200, "weld_yield_strength": 547, "weld_ultimate_strength": 619, "weld_elongation": 26, "processing": "portable pneumatic needle-peening", "welding_joint": "Longitudinal attachment welded joint", "welding_method": "Carbon dioxide gas-shielded arc welding", "welding_voltage": "-", "welding_current": "-", "welding_speed": "-", "preheat_temp": "-", "welding_env": "-", "residual_stress": "-", "fatigue_specimen_type": "Longitudinal attachment welded joint", "fatigue_specimen_thickness": 12, "fatigue_test_type": "Pulsating load with constant stress amplitude", "fatigue_temp": 25, "fatigue_env": "-", "load_ratio": 0.5, "frequency": "9.9-15.5", "fatigue_machine": "Fatigue testing system with vibration motor and eccentric mass", "fatigue_standard": "-", "fatigue_test_control": "Stress", "stress_concentration": "-", "failure_location": "Weld toe on main plate or attachment side"}}, {"id": "WELD2025:2856", "name": "SBHS500 (bridge high-performance steel) | Longitudinal attachment welded joint", "material_family": "Welded joint", "points": [[192.0, 113092.0, 0], [160.0, 670138.0, 0], [177.0, 1514222.0, 0], [145.0, 9109266.0, 1], [136.0, 9009324.0, 1], [125.0, 9046131.0, 1], [190.0, 9118009.0, 1], [162.0, 8676404.0, 1]], "conditions": {"material": "SBHS500 (bridge high-performance steel)", "am_type": "Carbon dioxide gas-shielded arc welding", "load_ratio": "0.5", "test_type": "Pulsating load with constant stress amplitude", "temperature": "25", "surface_treatment": "High-Frequency Mechanical Impact (HFMI) treatment"}, "metadata": {"dataset_id": 2856, "title": "Effect of static load during HFMI treatment on fatigue strength and residual stress field of longitudinal atachment welded joints", "doi": "10.1007/s40194-021-01208-x", "authors": "Hanji, Takeshi; Tateishi, Kazuo; Kano, Suguru; Shimizu, Masaru", "publication": "WELDING IN THE WORLD", "year_of_publication": 2022, "UT": "WOS:000720688600001", "base_material": "SBHS500 (bridge high-performance steel)", "base_young_modulus": 213, "base_yield_strength": 587, "base_ultimate_strength": 679, "base_elongation": 30, "weld_material": "JIS Z 3313 T59J1T1-1CA-N2M1-UH5 (carbon dioxide gas-shielded arc welding wire)", "weld_young_modulus": 200, "weld_yield_strength": 547, "weld_ultimate_strength": 619, "weld_elongation": 26, "processing": "High-Frequency Mechanical Impact (HFMI) treatment", "welding_joint": "Longitudinal attachment welded joint", "welding_method": "Carbon dioxide gas-shielded arc welding", "welding_voltage": "-", "welding_current": "-", "welding_speed": "-", "preheat_temp": "-", "welding_env": "-", "residual_stress": "-", "fatigue_specimen_type": "Longitudinal attachment welded joint", "fatigue_specimen_thickness": 12, "fatigue_test_type": "Pulsating load with constant stress amplitude", "fatigue_temp": 25, "fatigue_env": "-", "load_ratio": 0.5, "frequency": "9.9-15.5", "fatigue_machine": "Fatigue testing system with vibration motor and eccentric mass", "fatigue_standard": "-", "fatigue_test_control": "Stress", "stress_concentration": "-", "failure_location": "Weld toe on main plate or attachment side"}}, {"id": "WELD2025:2857", "name": "EN AW 5083 (AlMg4.5Mn0.7) | Butt Joint", "material_family": "Welded joint", "points": [[100.0, 60700.0, 0], [100.0, 100500.0, 0], [80.0, 220600.0, 0], [80.0, 276800.0, 0], [110.0, 92200.0, 0], [70.0, 482200.0, 0], [120.0, 36200.0, 0], [70.0, 260300.0, 0], [130.0, 14300.0, 0], [90.0, 92500.0, 0], [60.0, 1575600.0, 0], [60.0, 574300.0, 0], [50.0, 10000000.0, 1]], "conditions": {"material": "EN AW 5083 (AlMg4.5Mn0.7)", "am_type": "MIG (Metal Inert Gas)", "load_ratio": "0.1", "test_type": "Axial (tension loading)", "temperature": "-", "surface_treatment": "-"}, "metadata": {"dataset_id": 2857, "title": "Fatigue improvement of aluminium welds by means of deep rolling and diamond burnishing", "doi": "10.1007/s40194-021-01212-1", "authors": "Schubnell, Jan; Farajian, Majid", "publication": "WELDING IN THE WORLD", "year_of_publication": 2022, "UT": "WOS:000729020000001", "base_material": "EN AW 5083 (AlMg4.5Mn0.7)", "base_young_modulus": 69.7, "base_yield_strength": 203, "base_ultimate_strength": 325, "base_elongation": 24.5, "weld_material": "AX-AlMg5", "weld_young_modulus": "-", "weld_yield_strength": "-", "weld_ultimate_strength": "-", "weld_elongation": "-", "processing": "-", "welding_joint": "Butt Joint", "welding_method": "MIG (Metal Inert Gas)", "welding_voltage": 25, "welding_current": 220, "welding_speed": 7.5, "preheat_temp": "-", "welding_env": "-", "residual_stress": "-", "fatigue_specimen_type": "Butt joint (flat)", "fatigue_specimen_thickness": 6, "fatigue_test_type": "Axial (tension loading)", "fatigue_temp": "-", "fatigue_env": "-", "load_ratio": 0.1, "frequency": "-", "fatigue_machine": "RUMUL Testronic 150 K", "fatigue_standard": "DIN 50,100–2016-12, IIW guideline", "fatigue_test_control": "Stress", "stress_concentration": "-", "failure_location": "base material"}}, {"id": "WELD2025:2858", "name": "EN AW 5083 (AlMg4.5Mn0.7) | Butt Joint", "material_family": "Welded joint", "points": [[140.0, 28500.0, 0], [120.0, 77100.0, 0], [100.0, 10000000.0, 1], [130.0, 35500.0, 0], [110.0, 296600.0, 0], [140.0, 32200.0, 0], [130.0, 23200.0, 0], [120.0, 95700.0, 0], [110.0, 343400.0, 0], [105.0, 177600.0, 0], [105.0, 784700.0, 0], [100.0, 358900.0, 0], [105.0, 376100.0, 0]], "conditions": {"material": "EN AW 5083 (AlMg4.5Mn0.7)", "am_type": "MIG (Metal Inert Gas)", "load_ratio": "0.1", "test_type": "Axial (tension loading)", "temperature": "-", "surface_treatment": "Deep rolling"}, "metadata": {"dataset_id": 2858, "title": "Fatigue improvement of aluminium welds by means of deep rolling and diamond burnishing", "doi": "10.1007/s40194-021-01212-1", "authors": "Schubnell, Jan; Farajian, Majid", "publication": "WELDING IN THE WORLD", "year_of_publication": 2022, "UT": "WOS:000729020000001", "base_material": "EN AW 5083 (AlMg4.5Mn0.7)", "base_young_modulus": 69.7, "base_yield_strength": 203, "base_ultimate_strength": 325, "base_elongation": 24.5, "weld_material": "AX-AlMg5", "weld_young_modulus": "-", "weld_yield_strength": "-", "weld_ultimate_strength": "-", "weld_elongation": "-", "processing": "Deep rolling", "welding_joint": "Butt Joint", "welding_method": "MIG (Metal Inert Gas)", "welding_voltage": 25, "welding_current": 220, "welding_speed": 7.5, "preheat_temp": "-", "welding_env": "-", "residual_stress": "-", "fatigue_specimen_type": "Butt joint (flat)", "fatigue_specimen_thickness": 6, "fatigue_test_type": "Axial (tension loading)", "fatigue_temp": "-", "fatigue_env": "-", "load_ratio": 0.1, "frequency": "-", "fatigue_machine": "RUMUL Testronic 150 K", "fatigue_standard": "DIN 50,100–2016-12, IIW guideline", "fatigue_test_control": "Stress", "stress_concentration": "-", "failure_location": "base material"}}, {"id": "WELD2025:2859", "name": "EN AW 5083 (AlMg4.5Mn0.7) | Butt Joint", "material_family": "Welded joint", "points": [[140.0, 16600.0, 1], [140.0, 18600.0, 1], [140.0, 20900.0, 0], [130.0, 25200.0, 0], [140.0, 32900.0, 0], [130.0, 54900.0, 0], [140.0, 60100.0, 0], [120.0, 75100.0, 0], [120.0, 104900.0, 0], [110.0, 116800.0, 0], [110.0, 371300.0, 0], [100.0, 481300.0, 0], [100.0, 684800.0, 0], [100.0, 1554200.0, 1], [100.0, 10000000.0, 1]], "conditions": {"material": "EN AW 5083 (AlMg4.5Mn0.7)", "am_type": "MIG (Metal Inert Gas)", "load_ratio": "0.1", "test_type": "Axial (tension loading)", "temperature": "-", "surface_treatment": "Burnishing"}, "metadata": {"dataset_id": 2859, "title": "Fatigue improvement of aluminium welds by means of deep rolling and diamond burnishing", "doi": "10.1007/s40194-021-01212-1", "authors": "Schubnell, Jan; Farajian, Majid", "publication": "WELDING IN THE WORLD", "year_of_publication": 2022, "UT": "WOS:000729020000001", "base_material": "EN AW 5083 (AlMg4.5Mn0.7)", "base_young_modulus": 69.7, "base_yield_strength": 203, "base_ultimate_strength": 325, "base_elongation": 24.5, "weld_material": "AX-AlMg5", "weld_young_modulus": "-", "weld_yield_strength": "-", "weld_ultimate_strength": "-", "weld_elongation": "-", "processing": "Burnishing", "welding_joint": "Butt Joint", "welding_method": "MIG (Metal Inert Gas)", "welding_voltage": 25, "welding_current": 220, "welding_speed": 7.5, "preheat_temp": "-", "welding_env": "-", "residual_stress": "-", "fatigue_specimen_type": "Butt joint (flat)", "fatigue_specimen_thickness": 6, "fatigue_test_type": "Axial (tension loading)", "fatigue_temp": "-", "fatigue_env": "-", "load_ratio": 0.1, "frequency": "-", "fatigue_machine": "RUMUL Testronic 150 K", "fatigue_standard": "DIN 50,100–2016-12, IIW guideline", "fatigue_test_control": "Stress", "stress_concentration": "-", "failure_location": "base material"}}, {"id": "WELD2025:2860", "name": "EN AW 5083 (AlMg4.5Mn0.7) | Butt Joint", "material_family": "Welded joint", "points": [[100.0, 140200.0, 0], [95.0, 241100.0, 0], [90.0, 300600.0, 0], [95.0, 455800.0, 0], [85.0, 513000.0, 0], [85.0, 736400.0, 0], [90.0, 753900.0, 0], [80.0, 2014000.0, 0], [85.0, 2283550.0, 0], [80.0, 3660200.0, 0]], "conditions": {"material": "EN AW 5083 (AlMg4.5Mn0.7)", "am_type": "MIG (Metal Inert Gas)", "load_ratio": "0.1", "test_type": "Axial (tension loading)", "temperature": "-", "surface_treatment": "Ultrasonic Impact Treatment (UIT)"}, "metadata": {"dataset_id": 2860, "title": "Fatigue improvement of aluminium welds by means of deep rolling and diamond burnishing", "doi": "10.1007/s40194-021-01212-1", "authors": "Schubnell, Jan; Farajian, Majid", "publication": "WELDING IN THE WORLD", "year_of_publication": 2022, "UT": "WOS:000729020000001", "base_material": "EN AW 5083 (AlMg4.5Mn0.7)", "base_young_modulus": 69.7, "base_yield_strength": 203, "base_ultimate_strength": 325, "base_elongation": 24.5, "weld_material": "AX-AlMg5", "weld_young_modulus": "-", "weld_yield_strength": "-", "weld_ultimate_strength": "-", "weld_elongation": "-", "processing": "Ultrasonic Impact Treatment (UIT)", "welding_joint": "Butt Joint", "welding_method": "MIG (Metal Inert Gas)", "welding_voltage": 25, "welding_current": 220, "welding_speed": 7.5, "preheat_temp": "-", "welding_env": "-", "residual_stress": "-", "fatigue_specimen_type": "Butt joint (flat)", "fatigue_specimen_thickness": 6, "fatigue_test_type": "Axial (tension loading)", "fatigue_temp": "-", "fatigue_env": "-", "load_ratio": 0.1, "frequency": "-", "fatigue_machine": "RUMUL Testronic 150 K", "fatigue_standard": "DIN 50,100–2016-12, IIW guideline", "fatigue_test_control": "Stress", "stress_concentration": "-", "failure_location": "base material"}}, {"id": "WELD2025:2861", "name": "S355J2+N | Butt Joint", "material_family": "Welded joint", "points": [[267.0, 131056.0, 0], [266.0, 137596.0, 0], [265.0, 171311.0, 0], [266.0, 187310.0, 0], [227.0, 181326.0, 0], [247.0, 281071.0, 0], [225.0, 364434.0, 0], [226.0, 442814.0, 0], [188.0, 388883.0, 0], [205.0, 675346.0, 0], [167.0, 632886.0, 0], [186.0, 861547.0, 0], [186.0, 981027.0, 0], [187.0, 546857.0, 0], [146.0, 2003962.0, 1], [128.0, 2003962.0, 1], [72.0, 9835780.0, 1]], "conditions": {"material": "S355J2+N", "am_type": "Submerged Arc Welding (SAW)", "load_ratio": "0.3", "test_type": "Axial", "temperature": "Ambient", "surface_treatment": "-"}, "metadata": {"dataset_id": 2861, "title": "Evaluation of the fatigue resistance of butt-welded joints in towers of wind turbines - a comparison of experimental studies with small scale and component tests as well as numerical based approaches with local concepts", "doi": "10.1007/s40194-023-01630-3", "authors": "Glienke, R.; Kalkowsky, F.; Hobbacher, A. F.; Holch, A.; Thiele, M.; Marten, F.; Kersten, R.; Henkel, K. -m.", "publication": "WELDING IN THE WORLD", "year_of_publication": 2024, "UT": "WOS:001172731500001", "base_material": "S355J2+N", "base_young_modulus": 210, "base_yield_strength": "342-431", "base_ultimate_strength": "511-544", "base_elongation": "12.63-15.70", "weld_material": "S355J2+N", "weld_young_modulus": 210, "weld_yield_strength": "-", "weld_ultimate_strength": "-", "weld_elongation": "-", "processing": "-", "welding_joint": "Butt Joint", "welding_method": "Submerged Arc Welding (SAW)", "welding_voltage": "-", "welding_current": "-", "welding_speed": "-", "preheat_temp": "≥100", "welding_env": "Shop (flat position)", "residual_stress": "-", "fatigue_specimen_type": "Butt Joint", "fatigue_specimen_thickness": 20, "fatigue_test_type": "Axial", "fatigue_temp": "Ambient", "fatigue_env": "Laboratory", "load_ratio": 0.3, "frequency": "12-18", "fatigue_machine": "Servo-hydraulic testing machines (Zwick/Roell HB1000, Form + TEsT)", "fatigue_standard": "IIW-Recommendations, ISO/TR 14345, DVS-Technical Code 2403, EN 1993-1-9", "fatigue_test_control": "Load-controlled", "stress_concentration": "-", "failure_location": "Weld toe"}}, {"id": "WELD2025:2862", "name": "S355J2+N | Butt Joint", "material_family": "Welded joint", "points": [[107.0, 5014477.0, 1]], "conditions": {"material": "S355J2+N", "am_type": "Submerged Arc Welding (SAW)", "load_ratio": "0.5", "test_type": "Axial", "temperature": "Ambient", "surface_treatment": "-"}, "metadata": {"dataset_id": 2862, "title": "Evaluation of the fatigue resistance of butt-welded joints in towers of wind turbines - a comparison of experimental studies with small scale and component tests as well as numerical based approaches with local concepts", "doi": "10.1007/s40194-023-01630-3", "authors": "Glienke, R.; Kalkowsky, F.; Hobbacher, A. F.; Holch, A.; Thiele, M.; Marten, F.; Kersten, R.; Henkel, K. -m.", "publication": "WELDING IN THE WORLD", "year_of_publication": 2024, "UT": "WOS:001172731500001", "base_material": "S355J2+N", "base_young_modulus": 210, "base_yield_strength": "342-431", "base_ultimate_strength": "511-544", "base_elongation": "12.63-15.70", "weld_material": "S355J2+N", "weld_young_modulus": 210, "weld_yield_strength": "-", "weld_ultimate_strength": "-", "weld_elongation": "-", "processing": "-", "welding_joint": "Butt Joint", "welding_method": "Submerged Arc Welding (SAW)", "welding_voltage": "-", "welding_current": "-", "welding_speed": "-", "preheat_temp": "≥100", "welding_env": "Shop (flat position)", "residual_stress": "-", "fatigue_specimen_type": "Butt Joint", "fatigue_specimen_thickness": 20, "fatigue_test_type": "Axial", "fatigue_temp": "Ambient", "fatigue_env": "Laboratory", "load_ratio": 0.5, "frequency": "12-18", "fatigue_machine": "Servo-hydraulic testing machines (Zwick/Roell HB1000, Form + TEsT)", "fatigue_standard": "IIW-Recommendations, ISO/TR 14345, DVS-Technical Code 2403, EN 1993-1-9", "fatigue_test_control": "Load-controlled", "stress_concentration": "-", "failure_location": "Weld toe"}}, {"id": "WELD2025:2863", "name": "S355J2+N | Butt Joint", "material_family": "Welded joint", "points": [[248.0, 130423.0, 0], [249.0, 138207.0, 0], [249.0, 146432.0, 0], [248.0, 162776.0, 0], [248.0, 184496.0, 0], [248.0, 239310.0, 0], [209.0, 285406.0, 0], [210.0, 308323.0, 0], [212.0, 384932.0, 0], [211.0, 419732.0, 0], [170.0, 629693.0, 0], [151.0, 921163.0, 0], [151.0, 1160802.0, 0], [152.0, 1195035.0, 0], [152.0, 1707132.0, 0], [152.0, 2235405.0, 0]], "conditions": {"material": "S355J2+N", "am_type": "Submerged Arc Welding (SAW)", "load_ratio": "0.3", "test_type": "Axial", "temperature": "Ambient", "surface_treatment": "-"}, "metadata": {"dataset_id": 2863, "title": "Evaluation of the fatigue resistance of butt-welded joints in towers of wind turbines - a comparison of experimental studies with small scale and component tests as well as numerical based approaches with local concepts", "doi": "10.1007/s40194-023-01630-3", "authors": "Glienke, R.; Kalkowsky, F.; Hobbacher, A. F.; Holch, A.; Thiele, M.; Marten, F.; Kersten, R.; Henkel, K. -m.", "publication": "WELDING IN THE WORLD", "year_of_publication": 2024, "UT": "WOS:001172731500001", "base_material": "S355J2+N", "base_young_modulus": 210, "base_yield_strength": "342-431", "base_ultimate_strength": "511-544", "base_elongation": "12.63-15.70", "weld_material": "S355J2+N", "weld_young_modulus": 210, "weld_yield_strength": "-", "weld_ultimate_strength": "-", "weld_elongation": "-", "processing": "-", "welding_joint": "Butt Joint", "welding_method": "Submerged Arc Welding (SAW)", "welding_voltage": "-", "welding_current": "-", "welding_speed": "-", "preheat_temp": "≥100", "welding_env": "Shop (flat position)", "residual_stress": "-", "fatigue_specimen_type": "Butt Joint", "fatigue_specimen_thickness": 40, "fatigue_test_type": "Axial", "fatigue_temp": "Ambient", "fatigue_env": "Laboratory", "load_ratio": 0.3, "frequency": "12-18", "fatigue_machine": "Servo-hydraulic testing machines (Zwick/Roell HB1000, Form + TEsT)", "fatigue_standard": "IIW-Recommendations, ISO/TR 14345, DVS-Technical Code 2403, EN 1993-1-9", "fatigue_test_control": "Load-controlled", "stress_concentration": "-", "failure_location": "Weld toe"}}, {"id": "WELD2025:2864", "name": "S355J2+N | Butt Joint", "material_family": "Welded joint", "points": [[112.0, 3679181.0, 0], [102.0, 4618482.0, 0], [102.0, 5184539.0, 1]], "conditions": {"material": "S355J2+N", "am_type": "Submerged Arc Welding (SAW)", "load_ratio": "0.5", "test_type": "Axial", "temperature": "Ambient", "surface_treatment": "-"}, "metadata": {"dataset_id": 2864, "title": "Evaluation of the fatigue resistance of butt-welded joints in towers of wind turbines - a comparison of experimental studies with small scale and component tests as well as numerical based approaches with local concepts", "doi": "10.1007/s40194-023-01630-3", "authors": "Glienke, R.; Kalkowsky, F.; Hobbacher, A. F.; Holch, A.; Thiele, M.; Marten, F.; Kersten, R.; Henkel, K. -m.", "publication": "WELDING IN THE WORLD", "year_of_publication": 2024, "UT": "WOS:001172731500001", "base_material": "S355J2+N", "base_young_modulus": 210, "base_yield_strength": "342-431", "base_ultimate_strength": "511-544", "base_elongation": "12.63-15.70", "weld_material": "S355J2+N", "weld_young_modulus": 210, "weld_yield_strength": "-", "weld_ultimate_strength": "-", "weld_elongation": "-", "processing": "-", "welding_joint": "Butt Joint", "welding_method": "Submerged Arc Welding (SAW)", "welding_voltage": "-", "welding_current": "-", "welding_speed": "-", "preheat_temp": "≥100", "welding_env": "Shop (flat position)", "residual_stress": "-", "fatigue_specimen_type": "Butt Joint", "fatigue_specimen_thickness": 40, "fatigue_test_type": "Axial", "fatigue_temp": "Ambient", "fatigue_env": "Laboratory", "load_ratio": 0.5, "frequency": "12-18", "fatigue_machine": "Servo-hydraulic testing machines (Zwick/Roell HB1000, Form + TEsT)", "fatigue_standard": "IIW-Recommendations, ISO/TR 14345, DVS-Technical Code 2403, EN 1993-1-9", "fatigue_test_control": "Load-controlled", "stress_concentration": "-", "failure_location": "Weld toe"}}, {"id": "WELD2025:2865", "name": "S355J2+N | Butt Joint", "material_family": "Welded joint", "points": [[294.0, 57768.0, 0], [294.0, 72548.0, 0], [268.0, 121984.0, 0], [268.0, 186229.0, 0], [225.0, 211682.0, 0], [171.0, 1561504.0, 0], [158.0, 1572811.0, 0], [138.0, 3213108.0, 0]], "conditions": {"material": "S355J2+N", "am_type": "Submerged Arc Welding (SAW)", "load_ratio": "0.1", "test_type": "Axial", "temperature": "Ambient", "surface_treatment": "-"}, "metadata": {"dataset_id": 2865, "title": "Evaluation of the fatigue resistance of butt-welded joints in towers of wind turbines - a comparison of experimental studies with small scale and component tests as well as numerical based approaches with local concepts", "doi": "10.1007/s40194-023-01630-3", "authors": "Glienke, R.; Kalkowsky, F.; Hobbacher, A. F.; Holch, A.; Thiele, M.; Marten, F.; Kersten, R.; Henkel, K. -m.", "publication": "WELDING IN THE WORLD", "year_of_publication": 2024, "UT": "WOS:001172731500001", "base_material": "S355J2+N", "base_young_modulus": 210, "base_yield_strength": "342-431", "base_ultimate_strength": "511-544", "base_elongation": "12.63-15.70", "weld_material": "S355J2+N", "weld_young_modulus": 210, "weld_yield_strength": "-", "weld_ultimate_strength": "-", "weld_elongation": "-", "processing": "-", "welding_joint": "Butt Joint", "welding_method": "Submerged Arc Welding (SAW)", "welding_voltage": "-", "welding_current": "-", "welding_speed": "-", "preheat_temp": "≥100", "welding_env": "Shop (flat position)", "residual_stress": "-", "fatigue_specimen_type": "Butt Joint", "fatigue_specimen_thickness": "25, 50", "fatigue_test_type": "Axial", "fatigue_temp": "Ambient", "fatigue_env": "Laboratory", "load_ratio": 0.1, "frequency": "12-18", "fatigue_machine": "Servo-hydraulic testing machines (Zwick/Roell HB1000, Form + TEsT)", "fatigue_standard": "IIW-Recommendations, ISO/TR 14345, DVS-Technical Code 2403, EN 1993-1-9", "fatigue_test_control": "Load-controlled", "stress_concentration": "-", "failure_location": "Weld toe"}}, {"id": "WELD2025:2866", "name": "S700 high-strength steel (SSAB Strenx 700 MC Plus) | Non-load carrying longitudinal double gusset joint", "material_family": "Welded joint", "points": [[216.0, 93600.0, 0], [191.0, 125000.0, 0], [179.0, 183000.0, 0], [169.0, 220000.0, 0], [153.0, 5360000.0, 1], [121.0, 11300000.0, 1]], "conditions": {"material": "S700 high-strength steel (SSAB Strenx 700 MC Plus)", "am_type": "Gas metal arc welding (GMAW)", "load_ratio": "0.1", "test_type": "Constant amplitude (CA)", "temperature": "-", "surface_treatment": "High-frequency mechanical impact (HFMI) treatment"}, "metadata": {"dataset_id": 2866, "title": "Overload and variable amplitude load effects on the fatigue strength of welded joints", "doi": "10.1007/s40194-023-01642-z", "authors": "Gronlund, Kiia; Ahola, Antti; Riski, Jani; Pesonen, Tero; Lipiainen, Kalle; Bjork, Timo", "publication": "WELDING IN THE WORLD", "year_of_publication": 2024, "UT": "WOS:001118970300001", "base_material": "S700 high-strength steel (SSAB Strenx 700 MC Plus)", "base_young_modulus": "-", "base_yield_strength": "-", "base_ultimate_strength": "-", "base_elongation": "-", "weld_material": "OK 69.25 (ESAB) filler wire", "weld_young_modulus": "-", "weld_yield_strength": "-", "weld_ultimate_strength": "-", "weld_elongation": "-", "processing": "High-frequency mechanical impact (HFMI) treatment", "welding_joint": "Non-load carrying longitudinal double gusset joint", "welding_method": "Gas metal arc welding (GMAW)", "welding_voltage": "-", "welding_current": "-", "welding_speed": "-", "preheat_temp": "-", "welding_env": "-", "residual_stress": "Relaxed residual stresses, compressive residual stresses induced (-147 MPa)", "fatigue_specimen_type": "Fillet-welded longitudinal gusset joint", "fatigue_specimen_thickness": 8, "fatigue_test_type": "Constant amplitude (CA)", "fatigue_temp": "-", "fatigue_env": "-", "load_ratio": 0.1, "frequency": 95, "fatigue_machine": "High-capacity full-resonance machine (CA)", "fatigue_standard": "-", "fatigue_test_control": "Stress", "stress_concentration": "-", "failure_location": "Weld toe"}}, {"id": "WELD2025:2867", "name": "S700 high-strength steel (SSAB Strenx 700 MC Plus) | Non-load carrying longitudinal double gusset joint", "material_family": "Welded joint", "points": [[245.0, 101000.0, 0], [222.0, 131000.0, 0], [244.0, 218000.0, 0], [191.0, 192000.0, 0], [197.0, 324000.0, 0], [244.0, 239000.0, 0], [209.0, 408000.0, 0], [221.0, 441000.0, 0], [205.0, 454000.0, 0], [196.0, 572000.0, 0], [220.0, 732000.0, 0]], "conditions": {"material": "S700 high-strength steel (SSAB Strenx 700 MC Plus)", "am_type": "Gas metal arc welding (GMAW)", "load_ratio": "0.1", "test_type": "overload (OL)", "temperature": "-", "surface_treatment": "High-frequency mechanical impact (HFMI) treatment"}, "metadata": {"dataset_id": 2867, "title": "Overload and variable amplitude load effects on the fatigue strength of welded joints", "doi": "10.1007/s40194-023-01642-z", "authors": "Gronlund, Kiia; Ahola, Antti; Riski, Jani; Pesonen, Tero; Lipiainen, Kalle; Bjork, Timo", "publication": "WELDING IN THE WORLD", "year_of_publication": 2024, "UT": "WOS:001118970300001", "base_material": "S700 high-strength steel (SSAB Strenx 700 MC Plus)", "base_young_modulus": "-", "base_yield_strength": "-", "base_ultimate_strength": "-", "base_elongation": "-", "weld_material": "OK 69.25 (ESAB) filler wire", "weld_young_modulus": "-", "weld_yield_strength": "-", "weld_ultimate_strength": "-", "weld_elongation": "-", "processing": "High-frequency mechanical impact (HFMI) treatment", "welding_joint": "Non-load carrying longitudinal double gusset joint", "welding_method": "Gas metal arc welding (GMAW)", "welding_voltage": "-", "welding_current": "-", "welding_speed": "-", "preheat_temp": "-", "welding_env": "-", "residual_stress": "Relaxed residual stresses, compressive residual stresses induced (-147 MPa)", "fatigue_specimen_type": "Fillet-welded longitudinal gusset joint", "fatigue_specimen_thickness": 8, "fatigue_test_type": "overload (OL)", "fatigue_temp": "-", "fatigue_env": "-", "load_ratio": 0.1, "frequency": 95, "fatigue_machine": "High-capacity full-resonance machine", "fatigue_standard": "-", "fatigue_test_control": "Stress", "stress_concentration": "-", "failure_location": "Weld toe"}}, {"id": "WELD2025:2868", "name": "S700 high-strength steel (SSAB Strenx 700 MC Plus) | Non-load carrying longitudinal double gusset joint", "material_family": "Welded joint", "points": [[241.0, 307000.0, 0], [295.0, 131000.0, 0], [221.0, 411000.0, 0], [295.0, 121000.0, 0]], "conditions": {"material": "S700 high-strength steel (SSAB Strenx 700 MC Plus)", "am_type": "Gas metal arc welding (GMAW)", "load_ratio": "0.05", "test_type": "variable amplitude (VA)", "temperature": "-", "surface_treatment": "High-frequency mechanical impact (HFMI) treatment"}, "metadata": {"dataset_id": 2868, "title": "Overload and variable amplitude load effects on the fatigue strength of welded joints", "doi": "10.1007/s40194-023-01642-z", "authors": "Gronlund, Kiia; Ahola, Antti; Riski, Jani; Pesonen, Tero; Lipiainen, Kalle; Bjork, Timo", "publication": "WELDING IN THE WORLD", "year_of_publication": 2024, "UT": "WOS:001118970300001", "base_material": "S700 high-strength steel (SSAB Strenx 700 MC Plus)", "base_young_modulus": "-", "base_yield_strength": "-", "base_ultimate_strength": "-", "base_elongation": "-", "weld_material": "OK 69.25 (ESAB) filler wire", "weld_young_modulus": "-", "weld_yield_strength": "-", "weld_ultimate_strength": "-", "weld_elongation": "-", "processing": "High-frequency mechanical impact (HFMI) treatment", "welding_joint": "Non-load carrying longitudinal double gusset joint", "welding_method": "Gas metal arc welding (GMAW)", "welding_voltage": "-", "welding_current": "-", "welding_speed": "-", "preheat_temp": "-", "welding_env": "-", "residual_stress": "Relaxed residual stresses, compressive residual stresses induced (-147 MPa)", "fatigue_specimen_type": "Fillet-welded longitudinal gusset joint", "fatigue_specimen_thickness": 8, "fatigue_test_type": "variable amplitude (VA)", "fatigue_temp": "-", "fatigue_env": "-", "load_ratio": 0.05, "frequency": "-", "fatigue_machine": "servo-hydraulic test rig", "fatigue_standard": "-", "fatigue_test_control": "Stress", "stress_concentration": "-", "failure_location": "Weld toe"}}, {"id": "WELD2025:2869", "name": "S355J2+N mild steel | Cruciform joint", "material_family": "Welded joint", "points": [[218.0, 142203.0, 0], [220.0, 147162.0, 0], [219.0, 166176.0, 0], [199.0, 167215.0, 0], [179.0, 244547.0, 0], [179.0, 261898.0, 0], [198.0, 300381.0, 0], [159.0, 298515.0, 0], [178.0, 316721.0, 0], [149.0, 415340.0, 0], [148.0, 470468.0, 0], [159.0, 577884.0, 0], [138.0, 579687.0, 0], [119.0, 839889.0, 0], [139.0, 847777.0, 0], [138.0, 1283082.0, 0], [119.0, 1719702.0, 0]], "conditions": {"material": "S355J2+N mild steel", "am_type": "HV (hybrid welding)", "load_ratio": "0.1", "test_type": "Axial", "temperature": "-", "surface_treatment": "-"}, "metadata": {"dataset_id": 2869, "title": "Effect of angular distortion and axial misalignment on the fatigue strength of welded and ground mild steel cruciform joints", "doi": "10.1007/s40194-023-01669-2", "authors": "Laher, Benjamin; Buzzi, Christian; Leitner, Martin; Brunnhofer, Peter", "publication": "WELDING IN THE WORLD", "year_of_publication": 2024, "UT": "WOS:001144061700001", "base_material": "S355J2+N mild steel", "base_young_modulus": 210, "base_yield_strength": "-", "base_ultimate_strength": "-", "base_elongation": "-", "weld_material": "EN ISO 14341–A: G 42 4 M21 3Si1/G 42 4 C1 3Si1", "weld_young_modulus": "-", "weld_yield_strength": "-", "weld_ultimate_strength": "-", "weld_elongation": "-", "processing": "-", "welding_joint": "Cruciform joint", "welding_method": "HV (hybrid welding)", "welding_voltage": "-", "welding_current": "-", "welding_speed": "-", "preheat_temp": "-", "welding_env": "Shielding gas (Corgon® 18)", "residual_stress": "-", "fatigue_specimen_type": "Cruciform joint", "fatigue_specimen_thickness": 10, "fatigue_test_type": "Axial", "fatigue_temp": "-", "fatigue_env": "-", "load_ratio": 0.1, "frequency": "15–30", "fatigue_machine": "-", "fatigue_standard": "DIN 50100", "fatigue_test_control": "Load", "stress_concentration": "-", "failure_location": "Weld toe"}}, {"id": "WELD2025:2870", "name": "S355J2+N mild steel | Cruciform joint", "material_family": "Welded joint", "points": [[279.0, 133823.0, 0], [258.0, 138950.0, 0], [259.0, 185946.0, 0], [237.0, 229374.0, 0], [279.0, 287411.0, 0], [280.0, 406934.0, 0], [200.0, 558391.0, 0], [200.0, 579783.0, 0], [238.0, 649000.0, 0], [219.0, 820891.0, 0], [180.0, 756679.0, 0], [159.0, 865795.0, 0], [250.0, 1229691.0, 0]], "conditions": {"material": "S355J2+N mild steel", "am_type": "HV (hybrid welding)", "load_ratio": "0.1", "test_type": "Axial", "temperature": "-", "surface_treatment": "Grinding (post-weld treatment)"}, "metadata": {"dataset_id": 2870, "title": "Effect of angular distortion and axial misalignment on the fatigue strength of welded and ground mild steel cruciform joints", "doi": "10.1007/s40194-023-01669-2", "authors": "Laher, Benjamin; Buzzi, Christian; Leitner, Martin; Brunnhofer, Peter", "publication": "WELDING IN THE WORLD", "year_of_publication": 2024, "UT": "WOS:001144061700001", "base_material": "S355J2+N mild steel", "base_young_modulus": 210, "base_yield_strength": "-", "base_ultimate_strength": "-", "base_elongation": "-", "weld_material": "EN ISO 14341–A: G 42 4 M21 3Si1/G 42 4 C1 3Si1", "weld_young_modulus": "-", "weld_yield_strength": "-", "weld_ultimate_strength": "-", "weld_elongation": "-", "processing": "Grinding (post-weld treatment)", "welding_joint": "Cruciform joint", "welding_method": "HV (hybrid welding)", "welding_voltage": "-", "welding_current": "-", "welding_speed": "-", "preheat_temp": "-", "welding_env": "Shielding gas (Corgon® 18)", "residual_stress": "-", "fatigue_specimen_type": "Cruciform joint", "fatigue_specimen_thickness": 10, "fatigue_test_type": "Axial", "fatigue_temp": "-", "fatigue_env": "-", "load_ratio": 0.1, "frequency": "15–30", "fatigue_machine": "-", "fatigue_standard": "DIN 50100", "fatigue_test_control": "Load", "stress_concentration": "-", "failure_location": "Weld toe"}}, {"id": "WELD2025:2871", "name": "S355J2+N (EN 10025-2) | Butt Joint", "material_family": "Welded joint", "points": [[210.0, 207443.0, 0], [213.0, 326316.0, 0], [174.0, 382784.0, 0], [165.0, 361635.0, 0], [208.0, 569375.0, 0], [197.0, 741415.0, 0], [154.0, 649006.0, 0], [141.0, 590350.0, 0], [130.0, 928279.0, 0], [135.0, 964127.0, 0], [129.0, 1020110.0, 0], [132.0, 1516448.0, 0], [127.0, 5073973.0, 1], [215.0, 355254.0, 0], [204.0, 458251.0, 0], [204.0, 484947.0, 0], [174.0, 471107.0, 0], [209.0, 527991.0, 0], [209.0, 558750.0, 0], [185.0, 569111.0, 0], [199.0, 613915.0, 0], [204.0, 707345.0, 0], [212.0, 984324.0, 0], [215.0, 993728.0, 0], [169.0, 861701.0, 0], [178.0, 1122550.0, 0], [193.0, 1234041.0, 0], [162.0, 1233159.0, 0], [188.0, 1547552.0, 0], [193.0, 1733297.0, 0], [185.0, 2073315.0, 0], [202.0, 4988547.0, 1], [160.0, 4983735.0, 1]], "conditions": {"material": "S355J2+N (EN 10025-2)", "am_type": "Gas Metal Arc Welding (GMAW)", "load_ratio": "0.5", "test_type": "Axial loading", "temperature": "25", "surface_treatment": "-"}, "metadata": {"dataset_id": 2871, "title": "Investigations on the influence of angular and linear misalignment on the fatigue strength of HFMI-treated structural steel butt joints", "doi": "10.1007/s40194-024-01728-2", "authors": "Ripsch, Benjamin; Gabriel, Goeran; Gericke, Andreas; Henkel, Knuth-Michael", "publication": "WELDING IN THE WORLD", "year_of_publication": 2024, "UT": "WOS:001172941300001", "base_material": "S355J2+N (EN 10025-2)", "base_young_modulus": 210, "base_yield_strength": 440, "base_ultimate_strength": 545, "base_elongation": "-", "weld_material": "-", "weld_young_modulus": "-", "weld_yield_strength": "-", "weld_ultimate_strength": "-", "weld_elongation": "-", "processing": "-", "welding_joint": "Butt Joint", "welding_method": "Gas Metal Arc Welding (GMAW)", "welding_voltage": "21.2, 27.7", "welding_current": "210, 265", "welding_speed": "5.83, 10.83, 9.17", "preheat_temp": "-", "welding_env": "-", "residual_stress": "-", "fatigue_specimen_type": "Thin-walled butt joint specimens", "fatigue_specimen_thickness": 8, "fatigue_test_type": "Axial loading", "fatigue_temp": 25, "fatigue_env": "-", "load_ratio": 0.5, "frequency": 60, "fatigue_machine": "Power Swing 100 kN resonance testing machine", "fatigue_standard": "ISO/TR 14345", "fatigue_test_control": "Stress", "stress_concentration": "-", "failure_location": "Weld toe"}}, {"id": "WELD2025:2872", "name": "S355J2+N (EN 10025-2) | Butt Joint", "material_family": "Welded joint", "points": [[152.0, 165130.0, 0], [154.0, 214191.0, 0], [198.0, 240668.0, 0], [180.0, 264726.0, 0], [168.0, 284338.0, 0], [158.0, 399278.0, 0], [140.0, 415666.0, 0], [150.0, 885747.0, 0], [145.0, 1253457.0, 0], [135.0, 1527299.0, 0], [129.0, 1640206.0, 0], [122.0, 4909939.0, 1], [197.0, 167455.0, 0], [201.0, 256314.0, 0], [205.0, 295362.0, 0], [191.0, 324839.0, 0], [191.0, 374382.0, 0], [199.0, 374270.0, 0], [199.0, 392404.0, 0], [173.0, 405362.0, 0], [184.0, 478180.0, 0], [192.0, 474283.0, 0], [208.0, 452117.0, 0], [207.0, 591145.0, 0], [199.0, 605478.0, 0], [198.0, 629828.0, 0], [179.0, 703837.0, 0], [198.0, 692341.0, 0], [177.0, 988007.0, 0], [187.0, 1060308.0, 0], [192.0, 1147080.0, 0], [179.0, 1175126.0, 0], [173.0, 1409098.0, 0], [192.0, 1547877.0, 0], [181.0, 1900878.0, 0], [174.0, 4936761.0, 1], [153.0, 4941184.0, 1]], "conditions": {"material": "S355J2+N (EN 10025-2)", "am_type": "Gas Metal Arc Welding (GMAW)", "load_ratio": "0.5", "test_type": "Axial loading", "temperature": "25", "surface_treatment": "High-Frequency Mechanical Impact (HFMI) treatment"}, "metadata": {"dataset_id": 2872, "title": "Investigations on the influence of angular and linear misalignment on the fatigue strength of HFMI-treated structural steel butt joints", "doi": "10.1007/s40194-024-01728-2", "authors": "Ripsch, Benjamin; Gabriel, Goeran; Gericke, Andreas; Henkel, Knuth-Michael", "publication": "WELDING IN THE WORLD", "year_of_publication": 2024, "UT": "WOS:001172941300001", "base_material": "S355J2+N (EN 10025-2)", "base_young_modulus": 210, "base_yield_strength": 440, "base_ultimate_strength": 545, "base_elongation": "-", "weld_material": "-", "weld_young_modulus": "-", "weld_yield_strength": "-", "weld_ultimate_strength": "-", "weld_elongation": "-", "processing": "High-Frequency Mechanical Impact (HFMI) treatment", "welding_joint": "Butt Joint", "welding_method": "Gas Metal Arc Welding (GMAW)", "welding_voltage": "21.2, 27.7", "welding_current": "210, 265", "welding_speed": "5.83, 10.83, 9.17", "preheat_temp": "-", "welding_env": "-", "residual_stress": "-", "fatigue_specimen_type": "Thin-walled butt joint specimens", "fatigue_specimen_thickness": 8, "fatigue_test_type": "Axial loading", "fatigue_temp": 25, "fatigue_env": "-", "load_ratio": 0.5, "frequency": 60, "fatigue_machine": "Power Swing 100 kN resonance testing machine", "fatigue_standard": "ISO/TR 14345", "fatigue_test_control": "Stress", "stress_concentration": "-", "failure_location": "Weld toe"}}, {"id": "WELD2025:2873", "name": "G26CrMo4 cast steel | Butt Joint", "material_family": "Welded joint", "points": [[206.0, 167320.0, 0], [187.0, 327562.0, 0], [173.0, 368926.0, 0], [157.0, 506266.0, 0]], "conditions": {"material": "G26CrMo4 cast steel", "am_type": "Gas Metal Arc Welding (GMAW)", "load_ratio": "0.1, 0.5", "test_type": "Axial", "temperature": "-", "surface_treatment": "-"}, "metadata": {"dataset_id": 2873, "title": "Fatigue design of stress relief grooves to prevent weld root fatigue in butt-welded cast steel to ultra-high-strength steel joints", "doi": "10.1007/s40194-024-01797-3", "authors": "Havia, Juho; Lipiainen, Kalle; Ahola, Antti; Bjork, Timo", "publication": "WELDING IN THE WORLD", "year_of_publication": 2024, "UT": "WOS:001242164500001", "base_material": "G26CrMo4 cast steel", "base_young_modulus": "-", "base_yield_strength": 550, "base_ultimate_strength": "700–850", "base_elongation": 10, "weld_material": "OK Aristorod 12.63", "weld_young_modulus": "-", "weld_yield_strength": 490, "weld_ultimate_strength": 590, "weld_elongation": 29, "processing": "-", "welding_joint": "Butt Joint", "welding_method": "Gas Metal Arc Welding (GMAW)", "welding_voltage": "24–25.4", "welding_current": "220–260", "welding_speed": "6.7–8.3", "preheat_temp": "-", "welding_env": "Mixed shielding gas (8% CO2 + Ar)", "residual_stress": "-", "fatigue_specimen_type": "Wide plate", "fatigue_specimen_thickness": 20, "fatigue_test_type": "Axial", "fatigue_temp": "-", "fatigue_env": "-", "load_ratio": "0.1, 0.5", "frequency": "1, 100", "fatigue_machine": "750 kN servo-hydraulic fatigue test rig, Rumul Vibroforte 700 resonance test rig", "fatigue_standard": "IIW recommendations, Eurocode 3", "fatigue_test_control": "Stress", "stress_concentration": "-", "failure_location": "Weld root, bottom of the stress relief groove (SRG)"}}, {"id": "WELD2025:2874", "name": "S960 steel plate | Butt Joint", "material_family": "Welded joint", "points": [[454.0, 3616.0, 0], [300.0, 12086.0, 0], [299.0, 16906.0, 0], [236.0, 22991.0, 0], [179.0, 35908.0, 0], [177.0, 42893.0, 0], [180.0, 55436.0, 0], [132.0, 96532.0, 0], [451.0, 5807.0, 0], [446.0, 7075.0, 0], [300.0, 15017.0, 0], [236.0, 41980.0, 0], [178.0, 75285.0, 0], [180.0, 81465.0, 0], [179.0, 132140.0, 0], [286.0, 17247.0, 0], [213.0, 47289.0, 0], [177.0, 124550.0, 0]], "conditions": {"material": "S960 steel plate", "am_type": "Gas Metal Arc Welding (GMAW)", "load_ratio": "0.1, 0.5", "test_type": "Axial", "temperature": "-", "surface_treatment": "-"}, "metadata": {"dataset_id": 2874, "title": "Fatigue design of stress relief grooves to prevent weld root fatigue in butt-welded cast steel to ultra-high-strength steel joints", "doi": "10.1007/s40194-024-01797-3", "authors": "Havia, Juho; Lipiainen, Kalle; Ahola, Antti; Bjork, Timo", "publication": "WELDING IN THE WORLD", "year_of_publication": 2024, "UT": "WOS:001242164500001", "base_material": "S960 steel plate", "base_young_modulus": "-", "base_yield_strength": 1017, "base_ultimate_strength": 1106, "base_elongation": 10, "weld_material": "OK Aristorod 89", "weld_young_modulus": "-", "weld_yield_strength": 920, "weld_ultimate_strength": 940, "weld_elongation": 18, "processing": "-", "welding_joint": "Butt Joint", "welding_method": "Gas Metal Arc Welding (GMAW)", "welding_voltage": "24–25.8", "welding_current": "220–260", "welding_speed": "6.7–8.3", "preheat_temp": "-", "welding_env": "Mixed shielding gas (8% CO2 + Ar)",
