Repository: yunyunfanfan/S-PA-CBB

# S-PA-CBB

Official research code, processed curve records, evaluation outputs, and manuscript source for:

> **From Physics to Selective Generation: Conditional Brownian Bridges for Sparse S–N Curve Reconstruction and Fatigue Decision-Making**

S-PA-CBB reconstructs a complete probabilistic stress–life (S–N) curve from only two to four observed fatigue tests. The method first fits an interpretable Basquin state, diagnoses whether that state is sufficient, and applies a ControlNet-style conditional Brownian-bridge residual only to curves that benefit from correction.

File: external_data/weld2025_disjoint_curves.json (part 110 of 223)
"residual_stress": "-", "fatigue_specimen_type": "Wide plate", "fatigue_specimen_thickness": "20, 6", "fatigue_test_type": "Axial", "fatigue_temp": "-", "fatigue_env": "-", "load_ratio": "0.1, 0.5", "frequency": "1, 100", "fatigue_machine": "750 kN servo-hydraulic fatigue test rig, Rumul Vibroforte 700 resonance test rig", "fatigue_standard": "IIW recommendations, Eurocode 3", "fatigue_test_control": "Stress", "stress_concentration": "-", "failure_location": "Weld root, bottom of the stress relief groove (SRG)"}}, {"id": "WELD2025:2875", "name": "S960 steel plate | Butt Joint", "material_family": "Welded joint", "points": [[337.0, 26865.0, 0], [319.0, 53629.0, 0], [304.0, 61595.0, 0], [286.0, 130466.0, 0]], "conditions": {"material": "S960 steel plate", "am_type": "Gas Metal Arc Welding (GMAW)", "load_ratio": "0.1, 0.5", "test_type": "Axial", "temperature": "-", "surface_treatment": "high-frequency impact (HFMI) treatment"}, "metadata": {"dataset_id": 2875, "title": "Fatigue design of stress relief grooves to prevent weld root fatigue in butt-welded cast steel to ultra-high-strength steel joints", "doi": "10.1007/s40194-024-01797-3", "authors": "Havia, Juho; Lipiainen, Kalle; Ahola, Antti; Bjork, Timo", "publication": "WELDING IN THE WORLD", "year_of_publication": 2024, "UT": "WOS:001242164500001", "base_material": "S960 steel plate", "base_young_modulus": "-", "base_yield_strength": 1017, "base_ultimate_strength": 1106, "base_elongation": 10, "weld_material": "OK Aristorod 89", "weld_young_modulus": "-", "weld_yield_strength": 920, "weld_ultimate_strength": 940, "weld_elongation": 18, "processing": "high-frequency impact (HFMI) treatment", "welding_joint": "Butt Joint", "welding_method": "Gas Metal Arc Welding (GMAW)", "welding_voltage": "24–25.8", "welding_current": "220–260", "welding_speed": "6.7–8.3", "preheat_temp": "-", "welding_env": "Mixed shielding gas (8% CO2 + Ar)", "residual_stress": "-", "fatigue_specimen_type": "Wide plate", "fatigue_specimen_thickness": "20, 6", "fatigue_test_type": "Axial", "fatigue_temp": "-", "fatigue_env": "-", "load_ratio": "0.1, 0.5", "frequency": "1, 100", "fatigue_machine": "750 kN servo-hydraulic fatigue test rig, Rumul Vibroforte 700 resonance test rig", "fatigue_standard": "IIW recommendations, Eurocode 3", "fatigue_test_control": "Stress", "stress_concentration": "-", "failure_location": "Weld root, bottom of the stress relief groove (SRG)"}}, {"id": "WELD2025:2876", "name": "2219-T87 Al alloy | Butt Joint", "material_family": "Welded joint", "points": [[217.0, 69156.0, 0], [218.0, 79512.0, 0], [199.0, 166257.0, 0], [200.0, 215443.0, 0], [163.0, 293449.0, 0], [136.0, 555378.0, 0], [108.0, 2310130.0, 0], [108.0, 3802652.0, 0], [100.0, 20293610.0, 1]], "conditions": {"material": "2219-T87 Al alloy", "am_type": "Bobbin Tool Friction Stir Welding (BT-FSW)", "load_ratio": "0.1", "test_type": "Tension–tension high-cycle fatigue (HCF)", "temperature": "25", "surface_treatment": "-"}, "metadata": {"dataset_id": 2876, "title": "Enhanced Fatigue Properties of 2219 Al Alloy Joints via Bobbin Tool Friction Stir Welding", "doi": "10.1007/s40195-022-01465-9", "authors": "Wang, Zhenlin; Wang, Beibei; Zhang, Zhen; Xue, Peng; Hao, Yunfei; Zhao, Yanhua; Ni, Dingrui; Wang, Guoqing; Ma, Zongyi", "publication": "ACTA METALLURGICA SINICA-ENGLISH LETTERS", "year_of_publication": 2023, "UT": "WOS:000857990200001", "base_material": "2219-T87 Al alloy", "base_young_modulus": "-", "base_yield_strength": 357, "base_ultimate_strength": 447, "base_elongation": 10.7, "weld_material": "2219-T87 Al alloy", "weld_young_modulus": "-", "weld_yield_strength": 237, "weld_ultimate_strength": 301, "weld_elongation": 5.1, "processing": "-", "welding_joint": "Butt Joint", "welding_method": "Bobbin Tool Friction Stir Welding (BT-FSW)", "welding_voltage": "-", "welding_current": "-", "welding_speed": "3.33-5", "preheat_temp": "-", "welding_env": "-", "residual_stress": "-", "fatigue_specimen_type": "Standard (dog bone)", "fatigue_specimen_thickness": 4, "fatigue_test_type": "Tension–tension high-cycle fatigue (HCF)", "fatigue_temp": 25, "fatigue_env": "-", "load_ratio": 0.1, "frequency": 30, "fatigue_machine": "Instron 8801 tester", "fatigue_standard": "-", "fatigue_test_control": "Stress", "stress_concentration": "-", "failure_location": "Thermo-mechanical zone (TMAZ)"}}, {"id": "WELD2025:2877", "name": "2219-T87 Al alloy | Butt Joint", "material_family": "Welded joint", "points": [[238.0, 43721.0, 0], [217.0, 52314.0, 0], [218.0, 146050.0, 0], [200.0, 164608.0, 0], [163.0, 441592.0, 0], [136.0, 726895.0, 0], [135.0, 1161275.0, 0], [108.0, 4830395.0, 0], [99.0, 19893047.0, 1]], "conditions": {"material": "2219-T87 Al alloy", "am_type": "Bobbin Tool Friction Stir Welding (BT-FSW)", "load_ratio": "0.1", "test_type": "Tension–tension high-cycle fatigue (HCF)", "temperature": "25", "surface_treatment": "-"}, "metadata": {"dataset_id": 2877, "title": "Enhanced Fatigue Properties of 2219 Al Alloy Joints via Bobbin Tool Friction Stir Welding", "doi": "10.1007/s40195-022-01465-9", "authors": "Wang, Zhenlin; Wang, Beibei; Zhang, Zhen; Xue, Peng; Hao, Yunfei; Zhao, Yanhua; Ni, Dingrui; Wang, Guoqing; Ma, Zongyi", "publication": "ACTA METALLURGICA SINICA-ENGLISH LETTERS", "year_of_publication": 2023, "UT": "WOS:000857990200001", "base_material": "2219-T87 Al alloy", "base_young_modulus": "-", "base_yield_strength": 357, "base_ultimate_strength": 447, "base_elongation": 10.7, "weld_material": "2219-T87 Al alloy", "weld_young_modulus": "-", "weld_yield_strength": 240, "weld_ultimate_strength": 311, "weld_elongation": 7.0, "processing": "-", "welding_joint": "Butt Joint", "welding_method": "Bobbin Tool Friction Stir Welding (BT-FSW)", "welding_voltage": "-", "welding_current": "-", "welding_speed": "5-6.67", "preheat_temp": "-", "welding_env": "-", "residual_stress": "-", "fatigue_specimen_type": "Standard (dog bone)", "fatigue_specimen_thickness": 4, "fatigue_test_type": "Tension–tension high-cycle fatigue (HCF)", "fatigue_temp": 25, "fatigue_env": "-", "load_ratio": 0.1, "frequency": 30, "fatigue_machine": "Instron 8801 tester", "fatigue_standard": "-", "fatigue_test_control": "Stress", "stress_concentration": "-", "failure_location": "Nugget zone (NZ)"}}, {"id": "WELD2025:2878", "name": "316L stainless steel | Butt Joint", "material_family": "Welded joint", "points": [[458.0, 220861.0, 0], [438.0, 341679.0, 0], [437.0, 402197.0, 0], [457.0, 453744.0, 0], [418.0, 397434.0, 0], [417.0, 464685.0, 0], [397.0, 468708.0, 0], [398.0, 559184.0, 0], [418.0, 810973.0, 0], [417.0, 898003.0, 0], [399.0, 893417.0, 0], [379.0, 1004714.0, 0], [377.0, 1411258.0, 0], [378.0, 1981890.0, 1]], "conditions": {"material": "316L stainless steel", "am_type": "Tungsten Inert Gas (TIG)", "load_ratio": "-1", "test_type": "Tension–compression", "temperature": "-", "surface_treatment": "-"}, "metadata": {"dataset_id": 2878, "title": "Improving Fatigue Properties of 316L Stainless Steel Welded Joints by Surface Spinning Strengthening", "doi": "10.1007/s40195-024-01668-2", "authors": "Wang, Dongqiqiong; Wang, Qiang; Li, Xiaowu; Zhang, Zhefeng", "publication": "ACTA METALLURGICA SINICA-ENGLISH LETTERS", "year_of_publication": 2024, "UT": "WOS:001175724000002", "base_material": "316L stainless steel", "base_young_modulus": "-", "base_yield_strength": "-", "base_ultimate_strength": "-", "base_elongation": "-", "weld_material": "ER316L stainless steel", "weld_young_modulus": "-", "weld_yield_strength": "-", "weld_ultimate_strength": "-", "weld_elongation": "-", "processing": "-", "welding_joint": "Butt Joint", "welding_method": "Tungsten Inert Gas (TIG)", "welding_voltage": "22–25", "welding_current": "100–110", "welding_speed": 1.67, "preheat_temp": "-", "welding_env": "100% Ar shielding gas", "residual_stress": "-", "fatigue_specimen_type": "plat", "fatigue_specimen_thickness": 5, "fatigue_test_type": "Tension–compression", "fatigue_temp": "-", "fatigue_env": "-", "load_ratio": -1, "frequency": "5–20", "fatigue_machine": "Shimadzu-50 kN fatigue testing machine", "fatigue_standard": "-", "fatigue_test_control": "Stress", "stress_concentration": "-", "failure_location": "Weld toe, weld root, WZ (weld zone)"}}, {"id": "WELD2025:2879", "name": "316L stainless steel | Butt Joint", "material_family": "Welded joint", "points": [[537.0, 56053.0, 0], [538.0, 67791.0, 0], [519.0, 156532.0, 0], [538.0, 154211.0, 0], [498.0, 165524.0, 0], [499.0, 235620.0, 0], [478.0, 301379.0, 0], [521.0, 302467.0, 0], [518.0, 368378.0, 0], [500.0, 474276.0, 0], [476.0, 869697.0, 0], [458.0, 1941102.0, 1]], "conditions": {"material": "316L stainless steel", "am_type": "Tungsten Inert Gas (TIG)", "load_ratio": "-1", "test_type": "Tension–compression", "temperature": "-", "surface_treatment": "Smooth-welded"}, "metadata": {"dataset_id": 2879, "title": "Improving Fatigue Properties of 316L Stainless Steel Welded Joints by Surface Spinning Strengthening", "doi": "10.1007/s40195-024-01668-2", "authors": "Wang, Dongqiqiong; Wang, Qiang; Li, Xiaowu; Zhang, Zhefeng", "publication": "ACTA METALLURGICA SINICA-ENGLISH LETTERS", "year_of_publication": 2024, "UT": "WOS:001175724000002", "base_material": "316L stainless steel", "base_young_modulus": "-", "base_yield_strength": "-", "base_ultimate_strength": "-", "base_elongation": "-", "weld_material": "ER316L stainless steel", "weld_young_modulus": "-", "weld_yield_strength": "-", "weld_ultimate_strength": "-", "weld_elongation": "-", "processing": "Smooth-welded", "welding_joint": "Butt Joint", "welding_method": "Tungsten Inert Gas (TIG)", "welding_voltage": "22–25", "welding_current": "100–110", "welding_speed": 1.67, "preheat_temp": "-", "welding_env": "100% Ar shielding gas", "residual_stress": "-", "fatigue_specimen_type": "plat", "fatigue_specimen_thickness": 5, "fatigue_test_type": "Tension–compression", "fatigue_temp": "-", "fatigue_env": "-", "load_ratio": -1, "frequency": "5–20", "fatigue_machine": "Shimadzu-50 kN fatigue testing machine", "fatigue_standard": "-", "fatigue_test_control": "Stress", "stress_concentration": "-", "failure_location": "Weld toe, weld root, WZ (weld zone)"}}, {"id": "WELD2025:2880", "name": "316L stainless steel | Butt Joint", "material_family": "Welded joint", "points": [[578.0, 59023.0, 0], [580.0, 91769.0, 0], [559.0, 138135.0, 0], [559.0, 164816.0, 0], [538.0, 225573.0, 0], [539.0, 308291.0, 0], [518.0, 433625.0, 0], [519.0, 625698.0, 0], [497.0, 1935228.0, 1]], "conditions": {"material": "316L stainless steel", "am_type": "Tungsten Inert Gas (TIG)", "load_ratio": "-1", "test_type": "Tension–compression", "temperature": "-", "surface_treatment": "Surface Spinning Strengthening (3S)"}, "metadata": {"dataset_id": 2880, "title": "Improving Fatigue Properties of 316L Stainless Steel Welded Joints by Surface Spinning Strengthening", "doi": "10.1007/s40195-024-01668-2", "authors": "Wang, Dongqiqiong; Wang, Qiang; Li, Xiaowu; Zhang, Zhefeng", "publication": "ACTA METALLURGICA SINICA-ENGLISH LETTERS", "year_of_publication": 2024, "UT": "WOS:001175724000002", "base_material": "316L stainless steel", "base_young_modulus": "-", "base_yield_strength": "-", "base_ultimate_strength": "-", "base_elongation": "-", "weld_material": "ER316L stainless steel", "weld_young_modulus": "-", "weld_yield_strength": "-", "weld_ultimate_strength": "-", "weld_elongation": "-", "processing": "Surface Spinning Strengthening (3S)", "welding_joint": "Butt Joint", "welding_method": "Tungsten Inert Gas (TIG)", "welding_voltage": "22–25", "welding_current": "100–110", "welding_speed": 1.67, "preheat_temp": "-", "welding_env": "100% Ar shielding gas", "residual_stress": "-", "fatigue_specimen_type": "plat", "fatigue_specimen_thickness": 5, "fatigue_test_type": "Tension–compression", "fatigue_temp": "-", "fatigue_env": "-", "load_ratio": -1, "frequency": "5–20", "fatigue_machine": "Shimadzu-50 kN fatigue testing machine", "fatigue_standard": "-", "fatigue_test_control": "Stress", "stress_concentration": "-", "failure_location": "Weld toe, weld root, WZ (weld zone)"}}, {"id": "WELD2025:2881", "name": "ASTM A572-Gr.50 steel | Butt Joint", "material_family": "Welded joint", "points": [[375.0, 34864.0, 0], [375.0, 72049.0, 0], [375.0, 80998.0, 0], [376.0, 90351.0, 0], [292.0, 112421.0, 0], [250.0, 151238.0, 0], [250.0, 182397.0, 0], [249.0, 205052.0, 0], [293.0, 234149.0, 0], [293.0, 273708.0, 0], [293.0, 305313.0, 0], [293.0, 398107.0, 0], [251.0, 503147.0, 0]], "conditions": {"material": "ASTM A572-Gr.50 steel", "am_type": "GMAW (Gas Metal Arc Welding)", "load_ratio": "0", "test_type": "Axial", "temperature": "-", "surface_treatment": "-"}, "metadata": {"dataset_id": 2881, "title": "Analysis of fatigue-related aspects of FCAW and GMAW butt-welded joints in a structural steel", "doi": "10.1007/s40430-019-2142-8", "authors": "da Silva, Marcos Saalfeld; Souza, Daniel; de Lima, Elias Hoffmann; Bianchi, Kleber Eduardo; Vilarinho, Louriel Oliveira", "publication": "JOURNAL OF THE BRAZILIAN SOCIETY OF MECHANICAL SCIENCES AND ENGINEERING", "year_of_publication": 2020, "UT": "WOS:000503758800004", "base_material": "ASTM A572-Gr.50 steel", "base_young_modulus": "-", "base_yield_strength": 400, "base_ultimate_strength": 491, "base_elongation": "-", "weld_material": "ER 70S6", "weld_young_modulus": "-", "weld_yield_strength": 480, "weld_ultimate_strength": 560, "weld_elongation": "-", "processing": "-", "welding_joint": "Butt Joint", "welding_method": "GMAW (Gas Metal Arc Welding)", "welding_voltage": 23.4, "welding_current": 194.2, "welding_speed": 4, "preheat_temp": "-", "welding_env": "Flat position, shielding gas (75% Ar, 25% CO₂)", "residual_stress": "-", "fatigue_specimen_type": "Flat", "fatigue_specimen_thickness": 6.3, "fatigue_test_type": "Axial", "fatigue_temp": "-", "fatigue_env": "-", "load_ratio": 0, "frequency": "-", "fatigue_machine": "-", "fatigue_standard": "ASTM E739-10", "fatigue_test_control": "Stress", "stress_concentration": "-", "failure_location": "-"}}, {"id": "WELD2025:2882", "name": "ASTM A572-Gr.50 steel | Butt Joint", "material_family": "Welded joint", "points": [[374.0, 82917.0, 0], [375.0, 144319.0, 0], [375.0, 188181.0, 0], [376.0, 197204.0, 0], [292.0, 324986.0, 0], [292.0, 440624.0, 0], [293.0, 465368.0, 0], [293.0, 1000000.0, 0], [250.0, 3029395.0, 0], [251.0, 3798928.0, 0], [251.0, 4107327.0, 0], [251.0, 5355667.0, 0]], "conditions": {"material": "ASTM A572-Gr.50 steel", "am_type": "FCAW (Flux-Cored Arc Welding)", "load_ratio": "0", "test_type": "Axial", "temperature": "-", "surface_treatment": "-"}, "metadata": {"dataset_id": 2882, "title": "Analysis of fatigue-related aspects of FCAW and GMAW butt-welded joints in a structural steel", "doi": "10.1007/s40430-019-2142-8", "authors": "da Silva, Marcos Saalfeld; Souza, Daniel; de Lima, Elias Hoffmann; Bianchi, Kleber Eduardo; Vilarinho, Louriel Oliveira", "publication": "JOURNAL OF THE BRAZILIAN SOCIETY OF MECHANICAL SCIENCES AND ENGINEERING", "year_of_publication": 2020, "UT": "WOS:000503758800004", "base_material": "ASTM A572-Gr.50 steel", "base_young_modulus": "-", "base_yield_strength": 400, "base_ultimate_strength": 491, "base_elongation": "-", "weld_material": "E71T-1C", "weld_young_modulus": "-", "weld_yield_strength": 525, "weld_ultimate_strength": 595, "weld_elongation": "-", "processing": "-", "welding_joint": "Butt Joint", "welding_method": "FCAW (Flux-Cored Arc Welding)", "welding_voltage": 21.2, "welding_current": "230.7, 229.7", "welding_speed": "5.8, 6.28", "preheat_temp": "-", "welding_env": "Flat position, shielding gas (75% Ar, 25% CO₂)", "residual_stress": "Low (due to cutting and machining)", "fatigue_specimen_type": "Flat", "fatigue_specimen_thickness": 6.3, "fatigue_test_type": "Axial", "fatigue_temp": "-", "fatigue_env": "-", "load_ratio": 0, "frequency": "-", "fatigue_machine": "-", "fatigue_standard": "ASTM E739-10", "fatigue_test_control": "Stress", "stress_concentration": "-", "failure_location": "Weld toe"}}, {"id": "WELD2025:2883", "name": "ASTM A572-Gr.50 steel | Butt Joint", "material_family": "Welded joint", "points": [[292.0, 1244272.0, 0]], "conditions": {"material": "ASTM A572-Gr.50 steel", "am_type": "FCAW (Flux-Cored Arc Welding)", "load_ratio": "0", "test_type": "Axial", "temperature": "-", "surface_treatment": "-"}, "metadata": {"dataset_id": 2883, "title": "Analysis of fatigue-related aspects of FCAW and GMAW butt-welded joints in a structural steel", "doi": "10.1007/s40430-019-2142-8", "authors": "da Silva, Marcos Saalfeld; Souza, Daniel; de Lima, Elias Hoffmann; Bianchi, Kleber Eduardo; Vilarinho, Louriel Oliveira", "publication": "JOURNAL OF THE BRAZILIAN SOCIETY OF MECHANICAL SCIENCES AND ENGINEERING", "year_of_publication": 2020, "UT": "WOS:000503758800004", "base_material": "ASTM A572-Gr.50 steel", "base_young_modulus": "-", "base_yield_strength": 400, "base_ultimate_strength": 491, "base_elongation": "-", "weld_material": "E71T-1C", "weld_young_modulus": "-", "weld_yield_strength": 525, "weld_ultimate_strength": 595, "weld_elongation": "-", "processing": "-", "welding_joint": "Butt Joint", "welding_method": "FCAW (Flux-Cored Arc Welding)", "welding_voltage": 21.2, "welding_current": "230.7, 229.7", "welding_speed": "5.8, 6.28", "preheat_temp": "-", "welding_env": "Flat position, shielding gas (75% Ar, 25% CO₂)", "residual_stress": "Low (due to cutting and machining)", "fatigue_specimen_type": "Flat", "fatigue_specimen_thickness": 6.3, "fatigue_test_type": "Axial", "fatigue_temp": "-", "fatigue_env": "-", "load_ratio": 0, "frequency": "-", "fatigue_machine": "-", "fatigue_standard": "ASTM E739-10", "fatigue_test_control": "Stress", "stress_concentration": "-", "failure_location": "Weld metal"}}, {"id": "WELD2025:2884", "name": "ASTM A572-Gr.50 steel | Butt Joint", "material_family": "Welded joint", "points": [[396.0, 29365.0, 0], [397.0, 35220.0, 0], [396.0, 177230.0, 0], [396.0, 215443.0, 0], [397.0, 338252.0, 0], [364.0, 206914.0, 0], [363.0, 431025.0, 0], [364.0, 779494.0, 0], [364.0, 1518052.0, 0], [315.0, 1438450.0, 0], [315.0, 2168989.0, 0], [315.0, 2672395.0, 0], [316.0, 4998393.0, 1], [315.0, 9932899.0, 1]], "conditions": {"material": "ASTM A572-Gr.50 steel", "am_type": "GMAW (Gas Metal Arc Welding)", "load_ratio": "0", "test_type": "Axial", "temperature": "-", "surface_treatment": "Manual removal of reinforcement"}, "metadata": {"dataset_id": 2884, "title": "Analysis of fatigue-related aspects of FCAW and GMAW butt-welded joints in a structural steel", "doi": "10.1007/s40430-019-2142-8", "authors": "da Silva, Marcos Saalfeld; Souza, Daniel; de Lima, Elias Hoffmann; Bianchi, Kleber Eduardo; Vilarinho, Louriel Oliveira", "publication": "JOURNAL OF THE BRAZILIAN SOCIETY OF MECHANICAL SCIENCES AND ENGINEERING", "year_of_publication": 2020, "UT": "WOS:000503758800004", "base_material": "ASTM A572-Gr.50 steel", "base_young_modulus": "-", "base_yield_strength": 400, "base_ultimate_strength": 491, "base_elongation": "-", "weld_material": "ER 70S6", "weld_young_modulus": "-", "weld_yield_strength": 480, "weld_ultimate_strength": 560, "weld_elongation": "-", "processing": "Manual removal of reinforcement", "welding_joint": "Butt Joint", "welding_method": "GMAW (Gas Metal Arc Welding)", "welding_voltage": 23.4, "welding_current": 194.2, "welding_speed": 4, "preheat_temp": "-", "welding_env": "Flat position, shielding gas (75% Ar, 25% CO₂)", "residual_stress": "-", "fatigue_specimen_type": "Flat", "fatigue_specimen_thickness": 6.3, "fatigue_test_type": "Axial", "fatigue_temp": "-", "fatigue_env": "-", "load_ratio": 0, "frequency": "-", "fatigue_machine": "-", "fatigue_standard": "ASTM E739-10", "fatigue_test_control": "Stress", "stress_concentration": "-", "failure_location": "weld metal"}}, {"id": "WELD2025:2885", "name": "ASTM A572-Gr.50 steel | Butt Joint", "material_family": "Welded joint", "points": [[396.0, 130906.0, 0], [397.0, 153863.0, 0], [396.0, 170214.0, 0], [396.0, 222820.0, 0], [363.0, 291684.0, 0], [364.0, 324860.0, 0], [363.0, 402961.0, 0], [365.0, 649928.0, 0], [315.0, 1274275.0, 0], [315.0, 3667140.0, 0], [315.0, 3767241.0, 0], [316.0, 4195725.0, 0], [315.0, 4964853.0, 1]], "conditions": {"material": "ASTM A572-Gr.50 steel", "am_type": "FCAW (Flux-Cored Arc Welding)", "load_ratio": "0", "test_type": "Axial", "temperature": "-", "surface_treatment": "Manual removal of reinforcement"}, "metadata": {"dataset_id": 2885, "title": "Analysis of fatigue-related aspects of FCAW and GMAW butt-welded joints in a structural steel", "doi": "10.1007/s40430-019-2142-8", "authors": "da Silva, Marcos Saalfeld; Souza, Daniel; de Lima, Elias Hoffmann; Bianchi, Kleber Eduardo; Vilarinho, Louriel Oliveira", "publication": "JOURNAL OF THE BRAZILIAN SOCIETY OF MECHANICAL SCIENCES AND ENGINEERING", "year_of_publication": 2020, "UT": "WOS:000503758800004", "base_material": "ASTM A572-Gr.50 steel", "base_young_modulus": "-", "base_yield_strength": 400, "base_ultimate_strength": 491, "base_elongation": "-", "weld_material": "E71T-1C", "weld_young_modulus": "-", "weld_yield_strength": 525, "weld_ultimate_strength": 595, "weld_elongation": "-", "processing": "Manual removal of reinforcement", "welding_joint": "Butt Joint", "welding_method": "FCAW (Flux-Cored Arc Welding)", "welding_voltage": 21.2, "welding_current": "230.7, 229.7", "welding_speed": "5.8, 6.28", "preheat_temp": "-", "welding_env": "Flat position, shielding gas (75% Ar, 25% CO₂)", "residual_stress": "Low (due to cutting and machining)", "fatigue_specimen_type": "Flat", "fatigue_specimen_thickness": 6.3, "fatigue_test_type": "Axial", "fatigue_temp": "-", "fatigue_env": "-", "load_ratio": 0, "frequency": "-", "fatigue_machine": "-", "fatigue_standard": "ASTM E739-10", "fatigue_test_control": "Stress", "stress_concentration": "-", "failure_location": "-"}}, {"id": "WELD2025:2889", "name": "Steel | Rib-to-deck weld", "material_family": "Welded joint", "points": [[183.0, 746644.0, 0], [161.0, 691675.0, 0], [166.0, 986041.0, 0], [155.0, 987373.0, 0], [143.0, 721144.0, 0], [133.0, 741373.0, 0], [114.0, 773480.0, 0], [125.0, 563085.0, 0], [141.0, 963461.0, 0], [134.0, 1238354.0, 0], [121.0, 1511435.0, 0], [139.0, 1719334.0, 0], [99.0, 1245337.0, 0], [82.0, 1249967.0, 0], [101.0, 1619668.0, 0], [99.0, 2080621.0, 0], [112.0, 2131061.0, 0], [89.0, 2112449.0, 0], [78.0, 1761213.0, 0], [80.0, 2008206.0, 0], [68.0, 2095414.0, 0], [56.0, 1917930.0, 0], [76.0, 2481005.0, 0], [81.0, 2902088.0, 0], [98.0, 2968768.0, 0], [100.0, 2670956.0, 0], [114.0, 2808338.0, 0], [107.0, 3123576.0, 0], [120.0, 4002170.0, 0], [142.0, 6406816.0, 0], [162.0, 6825574.0, 0], [136.0, 7607988.0, 0], [99.0, 5024005.0, 0], [102.0, 5020616.0, 0], [107.0, 7062957.0, 0], [98.0, 6284788.0, 0], [99.0, 7261897.0, 0], [98.0, 8284032.0, 0], [101.0, 9198391.0, 0], [90.0, 5816206.0, 0], [89.0, 4775548.0, 0], [77.0, 4543464.0, 0], [79.0, 4541420.0, 0], [78.0, 5318779.0, 0], [76.0, 5758931.0, 0], [79.0, 7197666.0, 0], [79.0, 7788923.0, 0], [78.0, 8654471.0, 0], [71.0, 6577651.0, 0], [61.0, 6424854.0, 0], [54.0, 5951181.0, 0], [53.0, 4118138.0, 0], [55.0, 4694610.0, 0], [56.0, 5213369.0, 0], [55.0, 6965932.0, 0], [54.0, 8602074.0, 0], [54.0, 9308697.0, 0]], "conditions": {"material": "Steel", "am_type": "-", "load_ratio": "-", "test_type": "Out-of-plane bending fatigue tests", "temperature": "-", "surface_treatment": "-"}, "metadata": {"dataset_id": 2889, "title": "Parametric Study on Fatigue Failure Modes of the Rib-Deck Weld Under Out-of-Plane Bending Loading", "doi": "10.1007/s40996-023-01080-3", "authors": "Qiu-dong, Wang; Yang, Wei; Zhong-qiu, Fu; Yi-xun, Wang", "publication": "IRANIAN JOURNAL OF SCIENCE AND TECHNOLOGY-TRANSACTIONS OF CIVIL ENGINEERING", "year_of_publication": 2023, "UT": "WOS:000943937500003", "base_material": "Steel", "base_young_modulus": 206, "base_yield_strength": "-", "base_ultimate_strength": "-", "base_elongation": "-", "weld_material": "Steel", "weld_young_modulus": 206, "weld_yield_strength": "-", "weld_ultimate_strength": "-", "weld_elongation": "-", "processing": "-", "welding_joint": "Rib-to-deck weld", "welding_method": "-", "welding_voltage": "-", "welding_current": "-", "welding_speed": "-", "preheat_temp": "-", "welding_env": "-", "residual_stress": "-", "fatigue_specimen_type": "Local-scale rib-deck welded specimens", "fatigue_specimen_thickness": "12, 16, 20", "fatigue_test_type": "Out-of-plane bending fatigue tests", "fatigue_temp": "-", "fatigue_env": "-", "load_ratio": "-", "frequency": "-", "fatigue_machine": "-", "fatigue_standard": "IIW, Eurocode, AASHTO references", "fatigue_test_control": "Stress-controlled", "stress_concentration": "-", "failure_location": "root-deck"}}, {"id": "WELD2025:2890", "name": "Steel | Rib-to-deck weld", "material_family": "Welded joint", "points": [[390.0, 88278.0, 0], [410.0, 108748.0, 0], [446.0, 133891.0, 0], [292.0, 106953.0, 0], [300.0, 207055.0, 0], [285.0, 226314.0, 0], [235.0, 234644.0, 0], [232.0, 283024.0, 0], [258.0, 340757.0, 0], [250.0, 352376.0, 0], [233.0, 490952.0, 0], [197.0, 232717.0, 0], [197.0, 277580.0, 0], [197.0, 342219.0, 0], [203.0, 349677.0, 0], [192.0, 422077.0, 0], [171.0, 432268.0, 0], [170.0, 792435.0, 0], [177.0, 998099.0, 0], [179.0, 1177188.0, 0], [171.0, 1286577.0, 0], [192.0, 1228864.0, 0], [213.0, 1651872.0, 0], [179.0, 1674813.0, 0], [165.0, 1676939.0, 0], [154.0, 2024624.0, 0], [145.0, 1378104.0, 0], [145.0, 1555669.0, 0], [155.0, 967640.0, 0], [147.0, 936995.0, 0], [132.0, 2474614.0, 0], [163.0, 4049371.0, 0]], "conditions": {"material": "Steel", "am_type": "-", "load_ratio": "-", "test_type": "Out-of-plane bending fatigue tests", "temperature": "-", "surface_treatment": "-"}, "metadata": {"dataset_id": 2890, "title": "Parametric Study on Fatigue Failure Modes of the Rib-Deck Weld Under Out-of-Plane Bending Loading", "doi": "10.1007/s40996-023-01080-3", "authors": "Qiu-dong, Wang; Yang, Wei; Zhong-qiu, Fu; Yi-xun, Wang", "publication": "IRANIAN JOURNAL OF SCIENCE AND TECHNOLOGY-TRANSACTIONS OF CIVIL ENGINEERING", "year_of_publication": 2023, "UT": "WOS:000943937500003", "base_material": "Steel", "base_young_modulus": 206, "base_yield_strength": "-", "base_ultimate_strength": "-", "base_elongation": "-", "weld_material": "Steel", "weld_young_modulus": 206, "weld_yield_strength": "-", "weld_ultimate_strength": "-", "weld_elongation": "-", "processing": "-", "welding_joint": "Rib-to-deck weld", "welding_method": "-", "welding_voltage": "-", "welding_current": "-", "welding_speed": "-", "preheat_temp": "-", "welding_env": "-", "residual_stress": "-", "fatigue_specimen_type": "Local-scale rib-deck welded specimens", "fatigue_specimen_thickness": "12, 16, 20", "fatigue_test_type": "Out-of-plane bending fatigue tests", "fatigue_temp": "-", "fatigue_env": "-", "load_ratio": "-", "frequency": "-", "fatigue_machine": "-", "fatigue_standard": "IIW, Eurocode, AASHTO references", "fatigue_test_control": "Stress-controlled", "stress_concentration": "-", "failure_location": "toe-deck"}}, {"id": "WELD2025:2891", "name": "Steel | Rib-to-deck weld", "material_family": "Welded joint", "points": [[216.0, 164525.0, 0], [166.0, 1011342.0, 0], [155.0, 999217.0, 0], [137.0, 1241798.0, 0]], "conditions": {"material": "Steel", "am_type": "-", "load_ratio": "-", "test_type": "Out-of-plane bending fatigue tests", "temperature": "-", "surface_treatment": "-"}, "metadata": {"dataset_id": 2891, "title": "Parametric Study on Fatigue Failure Modes of the Rib-Deck Weld Under Out-of-Plane Bending Loading", "doi": "10.1007/s40996-023-01080-3", "authors": "Qiu-dong, Wang; Yang, Wei; Zhong-qiu, Fu; Yi-xun, Wang", "publication": "IRANIAN JOURNAL OF SCIENCE AND TECHNOLOGY-TRANSACTIONS OF CIVIL ENGINEERING", "year_of_publication": 2023, "UT": "WOS:000943937500003", "base_material": "Steel", "base_young_modulus": 206, "base_yield_strength": "-", "base_ultimate_strength": "-", "base_elongation": "-", "weld_material": "Steel", "weld_young_modulus": 206, "weld_yield_strength": "-", "weld_ultimate_strength": "-", "weld_elongation": "-", "processing": "-", "welding_joint": "Rib-to-deck weld", "welding_method": "-", "welding_voltage": "-", "welding_current": "-", "welding_speed": "-", "preheat_temp": "-", "welding_env": "-", "residual_stress": "-", "fatigue_specimen_type": "Local-scale rib-deck welded specimens", "fatigue_specimen_thickness": "12, 16, 20", "fatigue_test_type": "Out-of-plane bending fatigue tests", "fatigue_temp": "-", "fatigue_env": "-", "load_ratio": "-", "frequency": "-", "fatigue_machine": "-", "fatigue_standard": "IIW, Eurocode, AASHTO references", "fatigue_test_control": "Stress-controlled", "stress_concentration": "-", "failure_location": "root-weld"}}, {"id": "WELD2025:2892", "name": "Steel | Rib-to-deck weld", "material_family": "Welded joint", "points": [[194.0, 510663.0, 0], [183.0, 609101.0, 0], [176.0, 1641765.0, 0], [150.0, 2001868.0, 0], [162.0, 2725252.0, 0], [164.0, 4051870.0, 0]], "conditions": {"material": "Steel", "am_type": "-", "load_ratio": "-", "test_type": "Out-of-plane bending fatigue tests", "temperature": "-", "surface_treatment": "-"}, "metadata": {"dataset_id": 2892, "title": "Parametric Study on Fatigue Failure Modes of the Rib-Deck Weld Under Out-of-Plane Bending Loading", "doi": "10.1007/s40996-023-01080-3", "authors": "Qiu-dong, Wang; Yang, Wei; Zhong-qiu, Fu; Yi-xun, Wang", "publication": "IRANIAN JOURNAL OF SCIENCE AND TECHNOLOGY-TRANSACTIONS OF CIVIL ENGINEERING", "year_of_publication": 2023, "UT": "WOS:000943937500003", "base_material": "Steel", "base_young_modulus": 206, "base_yield_strength": "-", "base_ultimate_strength": "-", "base_elongation": "-", "weld_material": "Steel", "weld_young_modulus": 206, "weld_yield_strength": "-", "weld_ultimate_strength": "-", "weld_elongation": "-", "processing": "-", "welding_joint": "Rib-to-deck weld", "welding_method": "-", "welding_voltage": "-", "welding_current": "-", "welding_speed": "-", "preheat_temp": "-", "welding_env": "-", "residual_stress": "-", "fatigue_specimen_type": "Local-scale rib-deck welded specimens", "fatigue_specimen_thickness": "12, 16, 20", "fatigue_test_type": "Out-of-plane bending fatigue tests", "fatigue_temp": "-", "fatigue_env": "-", "load_ratio": "-", "frequency": "-", "fatigue_machine": "-", "fatigue_standard": "IIW, Eurocode, AASHTO references", "fatigue_test_control": "Stress-controlled", "stress_concentration": "-", "failure_location": "toe-rib"}}, {"id": "WELD2025:2895", "name": "JIS SM490 | Cruciform Joint", "material_family": "Welded joint", "points": [[880.0, 101.0, 0], [699.0, 328.0, 0], [558.0, 959.0, 0]], "conditions": {"material": "JIS SM490", "am_type": "-", "load_ratio": "0.05", "test_type": "Low-cycle fatigue, High-cycle fatigue", "temperature": "-", "surface_treatment": "-"}, "metadata": {"dataset_id": 2895, "title": "LOW- AND HIGH-CYCLE FATIGUE BEHAVIOUR OF LOAD-CARRYING CRUCIFORM JOINTS CONTAINING INCOMPLETE PENETRATION AND STRENGTH MISMATCH", "doi": "10.1007/BF03321357", "authors": "Hanji, T.; Miki, C.; Saiprasertkit, K.", "publication": "WELDING IN THE WORLD", "year_of_publication": 2012, "UT": "WOS:000303953600013", "base_material": "JIS SM490", "base_young_modulus": 200, "base_yield_strength": 392, "base_ultimate_strength": "-", "base_elongation": "-", "weld_material": "YM-24S", "weld_young_modulus": 200, "weld_yield_strength": 565, "weld_ultimate_strength": "-", "weld_elongation": "-", "processing": "-", "welding_joint": "Cruciform Joint", "welding_method": "-", "welding_voltage": "-", "welding_current": "-", "welding_speed": "-", "preheat_temp": "-", "welding_env": "-", "residual_stress": "-", "fatigue_specimen_type": "Load-carrying cruciform joints", "fatigue_specimen_thickness": 28, "fatigue_test_type": "Low-cycle fatigue, High-cycle fatigue", "fatigue_temp": "-", "fatigue_env": "-", "load_ratio": 0.05, "frequency": 10, "fatigue_machine": "Electric hydraulic servo system (300 kN dynamic, 450 kN static)", "fatigue_standard": "-", "fatigue_test_control": "Displacement", "stress_concentration": "-", "failure_location": "Weld root"}}, {"id": "WELD2025:2896", "name": "JIS SM490 | Cruciform Joint", "material_family": "Welded joint", "points": [[760.0, 27.0, 0], [619.0, 108.0, 0], [514.0, 407.0, 0]], "conditions": {"material": "JIS SM490", "am_type": "-", "load_ratio": "0.05", "test_type": "Low-cycle fatigue, High-cycle fatigue", "temperature": "-", "surface_treatment": "-"}, "metadata": {"dataset_id": 2896, "title": "LOW- AND HIGH-CYCLE FATIGUE BEHAVIOUR OF LOAD-CARRYING CRUCIFORM JOINTS CONTAINING INCOMPLETE PENETRATION AND STRENGTH MISMATCH", "doi": "10.1007/BF03321357", "authors": "Hanji, T.; Miki, C.; Saiprasertkit, K.", "publication": "WELDING IN THE WORLD", "year_of_publication": 2012, "UT": "WOS:000303953600013", "base_material": "JIS SM490", "base_young_modulus": 200, "base_yield_strength": 392, "base_ultimate_strength": "-", "base_elongation": "-", "weld_material": "YM-24S", "weld_young_modulus": 200, "weld_yield_strength": 498, "weld_ultimate_strength": "-", "weld_elongation": "-", "processing": "-", "welding_joint": "Cruciform Joint", "welding_method": "-", "welding_voltage": "-", "welding_current": "-", "welding_speed": "-", "preheat_temp": "-", "welding_env": "-", "residual_stress": "-", "fatigue_specimen_type": "Load-carrying cruciform joints", "fatigue_specimen_thickness": 28, "fatigue_test_type": "Low-cycle fatigue, High-cycle fatigue", "fatigue_temp": "-", "fatigue_env": "-", "load_ratio": 0.05, "frequency": 10, "fatigue_machine": "Electric hydraulic servo system (300 kN dynamic, 450 kN static)", "fatigue_standard": "-", "fatigue_test_control": "Displacement", "stress_concentration": "-", "failure_location": "Weld root"}}, {"id": "WELD2025:2897", "name": "JIS SM490 | Cruciform Joint", "material_family": "Welded joint", "points": [[805.0, 10.0, 0], [695.0, 350.0, 0], [518.0, 409.0, 0]], "conditions": {"material": "JIS SM490", "am_type": "-", "load_ratio": "0.05", "test_type": "Low-cycle fatigue, High-cycle fatigue", "temperature": "-", "surface_treatment": "-"}, "metadata": {"dataset_id": 2897, "title": "LOW- AND HIGH-CYCLE FATIGUE BEHAVIOUR OF LOAD-CARRYING CRUCIFORM JOINTS CONTAINING INCOMPLETE PENETRATION AND STRENGTH MISMATCH", "doi": "10.1007/BF03321357", "authors": "Hanji, T.; Miki, C.; Saiprasertkit, K.", "publication": "WELDING IN THE WORLD", "year_of_publication": 2012, "UT": "WOS:000303953600013", "base_material": "JIS SM490", "base_young_modulus": 200, "base_yield_strength": 392, "base_ultimate_strength": "-", "base_elongation": "-", "weld_material": "YM-28", "weld_young_modulus": 200, "weld_yield_strength": 494, "weld_ultimate_strength": "-", "weld_elongation": "-", "processing": "-", "welding_joint": "Cruciform Joint", "welding_method": "-", "welding_voltage": "-", "welding_current": "-", "welding_speed": "-", "preheat_temp": "-", "welding_env": "-", "residual_stress": "-", "fatigue_specimen_type": "Load-carrying cruciform joints", "fatigue_specimen_thickness": 28, "fatigue_test_type": "Low-cycle fatigue, High-cycle fatigue", "fatigue_temp": "-", "fatigue_env": "-", "load_ratio": 0.05, "frequency": 10, "fatigue_machine": "Electric hydraulic servo system (300 kN dynamic, 450 kN static)", "fatigue_standard": "-", "fatigue_test_control": "Displacement", "stress_concentration": "-", "failure_location": "Weld root"}}, {"id": "WELD2025:2898", "name": "JIS SM490 | Cruciform Joint", "material_family": "Welded joint", "points": [[947.0, 134.0, 0], [775.0, 299.0, 0], [646.0, 855.0, 0]], "conditions": {"material": "JIS SM490", "am_type": "-", "load_ratio": "0.05", "test_type": "Low-cycle fatigue, High-cycle fatigue", "temperature": "-", "surface_treatment": "partial joint penetration groove welds"}, "metadata": {"dataset_id": 2898, "title": "LOW- AND HIGH-CYCLE FATIGUE BEHAVIOUR OF LOAD-CARRYING CRUCIFORM JOINTS CONTAINING INCOMPLETE PENETRATION AND STRENGTH MISMATCH", "doi": "10.1007/BF03321357", "authors": "Hanji, T.; Miki, C.; Saiprasertkit, K.", "publication": "WELDING IN THE WORLD", "year_of_publication": 2012, "UT": "WOS:000303953600013", "base_material": "JIS SM490", "base_young_modulus": 200, "base_yield_strength": 392, "base_ultimate_strength": "-", "base_elongation": "-", "weld_material": "YM-24S", "weld_young_modulus": 200, "weld_yield_strength": 565, "weld_ultimate_strength": "-", "weld_elongation": "-", "processing": "partial joint penetration groove welds", "welding_joint": "Cruciform Joint", "welding_method": "-", "welding_voltage": "-", "welding_current": "-", "welding_speed": "-", "preheat_temp": "-", "welding_env": "-", "residual_stress": "-", "fatigue_specimen_type": "Load-carrying cruciform joints", "fatigue_specimen_thickness": 28, "fatigue_test_type": "Low-cycle fatigue, High-cycle fatigue", "fatigue_temp": "-", "fatigue_env": "-", "load_ratio": 0.05, "frequency": 10, "fatigue_machine": "Electric hydraulic servo system (300 kN dynamic, 450 kN static)", "fatigue_standard": "-", "fatigue_test_control": "Displacement", "stress_concentration": "-", "failure_location": "Weld root"}}, {"id": "WELD2025:2899", "name": "JIS SM490 | Cruciform Joint", "material_family": "Welded joint", "points": [[810.0, 23.0, 0], [667.0, 91.0, 0], [534.0, 610.0, 0]], "conditions": {"material": "JIS SM490", "am_type": "-", "load_ratio": "0.05", "test_type": "Low-cycle fatigue, High-cycle fatigue", "temperature": "-", "surface_treatment": "partial joint penetration groove welds"}, "metadata": {"dataset_id": 2899, "title": "LOW- AND HIGH-CYCLE FATIGUE BEHAVIOUR OF LOAD-CARRYING CRUCIFORM JOINTS CONTAINING INCOMPLETE PENETRATION AND STRENGTH MISMATCH", "doi": "10.1007/BF03321357", "authors": "Hanji, T.; Miki, C.; Saiprasertkit, K.", "publication": "WELDING IN THE WORLD", "year_of_publication": 2012, "UT": "WOS:000303953600013", "base_material": "JIS SM490", "base_young_modulus": 200, "base_yield_strength": 392, "base_ultimate_strength": "-", "base_elongation": "-", "weld_material": "YM-24S", "weld_young_modulus": 200, "weld_yield_strength": 498, "weld_ultimate_strength": "-", "weld_elongation": "-", "processing": "partial joint penetration groove welds", "welding_joint": "Cruciform Joint", "welding_method": "-", "welding_voltage": "-", "welding_current": "-", "welding_speed": "-", "preheat_temp": "-", "welding_env": "-", "residual_stress": "-", "fatigue_specimen_type": "Load-carrying cruciform joints", "fatigue_specimen_thickness": 28, "fatigue_test_type": "Low-cycle fatigue, High-cycle fatigue", "fatigue_temp": "-", "fatigue_env": "-", "load_ratio": 0.05, "frequency": 10, "fatigue_machine": "Electric hydraulic servo system (300 kN dynamic, 450 kN static)", "fatigue_standard": "-", "fatigue_test_control": "Displacement", "stress_concentration": "-", "failure_location": "Weld root"}}, {"id": "WELD2025:2900", "name": "JIS SM490 | Cruciform Joint", "material_family": "Welded joint", "points": [[874.0, 51.0, 0], [728.0, 139.0, 0], [609.0, 320.0, 0]], "conditions": {"material": "JIS SM490", "am_type": "-", "load_ratio": "0.05", "test_type": "Low-cycle fatigue, High-cycle fatigue", "temperature": "-", "surface_treatment": "partial joint penetration groove welds"}, "metadata": {"dataset_id": 2900, "title": "LOW- AND HIGH-CYCLE FATIGUE BEHAVIOUR OF LOAD-CARRYING CRUCIFORM JOINTS CONTAINING INCOMPLETE PENETRATION AND STRENGTH MISMATCH", "doi": "10.1007/BF03321357", "authors": "Hanji, T.; Miki, C.; Saiprasertkit, K.", "publication": "WELDING IN THE WORLD", "year_of_publication": 2012, "UT": "WOS:000303953600013", "base_material": "JIS SM490", "base_young_modulus": 200, "base_yield_strength": 392, "base_ultimate_strength": "-", "base_elongation": "-", "weld_material": "YM-28", "weld_young_modulus": 200, "weld_yield_strength": 494, "weld_ultimate_strength": "-", "weld_elongation": "-", "processing": "partial joint penetration groove welds", "welding_joint": "Cruciform Joint", "welding_method": "-", "welding_voltage": "-", "welding_current": "-", "welding_speed": "-", "preheat_temp": "-", "welding_env": "-", "residual_stress": "-",
