Repository: yunyunfanfan/S-PA-CBB

# S-PA-CBB

Official research code, processed curve records, evaluation outputs, and manuscript source for:

> **From Physics to Selective Generation: Conditional Brownian Bridges for Sparse S–N Curve Reconstruction and Fatigue Decision-Making**

S-PA-CBB reconstructs a complete probabilistic stress–life (S–N) curve from only two to four observed fatigue tests. The method first fits an interpretable Basquin state, diagnoses whether that state is sufficient, and applies a ControlNet-style conditional Brownian-bridge residual only to curves that benefit from correction.

File: external_data/weld2025_disjoint_curves.json (part 111 of 223)
"fatigue_specimen_type": "Load-carrying cruciform joints", "fatigue_specimen_thickness": 28, "fatigue_test_type": "Low-cycle fatigue, High-cycle fatigue", "fatigue_temp": "-", "fatigue_env": "-", "load_ratio": 0.05, "frequency": 10, "fatigue_machine": "Electric hydraulic servo system (300 kN dynamic, 450 kN static)", "fatigue_standard": "-", "fatigue_test_control": "Displacement", "stress_concentration": "-", "failure_location": "Weld root"}}, {"id": "WELD2025:2901", "name": "JIS SBHS500 | Cruciform Joint", "material_family": "Welded joint", "points": [[963.0, 20.0, 0], [847.0, 44.0, 0], [746.0, 113.0, 0], [608.0, 519.0, 0]], "conditions": {"material": "JIS SBHS500", "am_type": "-", "load_ratio": "0.05", "test_type": "Low-cycle fatigue, High-cycle fatigue", "temperature": "-", "surface_treatment": "-"}, "metadata": {"dataset_id": 2901, "title": "LOW- AND HIGH-CYCLE FATIGUE BEHAVIOUR OF LOAD-CARRYING CRUCIFORM JOINTS CONTAINING INCOMPLETE PENETRATION AND STRENGTH MISMATCH", "doi": "10.1007/BF03321357", "authors": "Hanji, T.; Miki, C.; Saiprasertkit, K.", "publication": "WELDING IN THE WORLD", "year_of_publication": 2012, "UT": "WOS:000303953600013", "base_material": "JIS SBHS500", "base_young_modulus": 200, "base_yield_strength": 554, "base_ultimate_strength": "-", "base_elongation": "-", "weld_material": "YM-24S", "weld_young_modulus": 200, "weld_yield_strength": 491, "weld_ultimate_strength": "-", "weld_elongation": "-", "processing": "-", "welding_joint": "Cruciform Joint", "welding_method": "-", "welding_voltage": "-", "welding_current": "-", "welding_speed": "-", "preheat_temp": "-", "welding_env": "-", "residual_stress": "-", "fatigue_specimen_type": "Load-carrying cruciform joints", "fatigue_specimen_thickness": 24, "fatigue_test_type": "Low-cycle fatigue, High-cycle fatigue", "fatigue_temp": "-", "fatigue_env": "-", "load_ratio": 0.05, "frequency": 10, "fatigue_machine": "Electric hydraulic servo system (300 kN dynamic, 450 kN static)", "fatigue_standard": "-", "fatigue_test_control": "Displacement", "stress_concentration": "-", "failure_location": "Weld root"}}, {"id": "WELD2025:2902", "name": "JIS SBHS500 | Cruciform Joint", "material_family": "Welded joint", "points": [[854.0, 18.0, 0], [787.0, 23.0, 0], [701.0, 63.0, 0], [561.0, 304.0, 0]], "conditions": {"material": "JIS SBHS500", "am_type": "-", "load_ratio": "0.05", "test_type": "Low-cycle fatigue, High-cycle fatigue", "temperature": "-", "surface_treatment": "-"}, "metadata": {"dataset_id": 2902, "title": "LOW- AND HIGH-CYCLE FATIGUE BEHAVIOUR OF LOAD-CARRYING CRUCIFORM JOINTS CONTAINING INCOMPLETE PENETRATION AND STRENGTH MISMATCH", "doi": "10.1007/BF03321357", "authors": "Hanji, T.; Miki, C.; Saiprasertkit, K.", "publication": "WELDING IN THE WORLD", "year_of_publication": 2012, "UT": "WOS:000303953600013", "base_material": "JIS SBHS500", "base_young_modulus": 200, "base_yield_strength": 554, "base_ultimate_strength": "-", "base_elongation": "-", "weld_material": "YM-28S", "weld_young_modulus": 200, "weld_yield_strength": 451, "weld_ultimate_strength": "-", "weld_elongation": "-", "processing": "-", "welding_joint": "Cruciform Joint", "welding_method": "-", "welding_voltage": "-", "welding_current": "-", "welding_speed": "-", "preheat_temp": "-", "welding_env": "-", "residual_stress": "-", "fatigue_specimen_type": "Load-carrying cruciform joints", "fatigue_specimen_thickness": 24, "fatigue_test_type": "Low-cycle fatigue, High-cycle fatigue", "fatigue_temp": "-", "fatigue_env": "-", "load_ratio": 0.05, "frequency": 10, "fatigue_machine": "Electric hydraulic servo system (300 kN dynamic, 450 kN static)", "fatigue_standard": "-", "fatigue_test_control": "Displacement", "stress_concentration": "-", "failure_location": "Weld root"}}, {"id": "WELD2025:2903", "name": "General structural steel plate (400 N/mm²) | Fillet Joint (Single-sided)", "material_family": "Welded joint", "points": [[186.0, 461000.0, 0], [189.0, 546000.0, 0], [189.0, 605000.0, 0], [196.0, 508000.0, 0], [197.0, 1200000.0, 0]], "conditions": {"material": "General structural steel plate (400 N/mm²)", "am_type": "Laser Arc Hybrid Welding (MAG + Fiber Laser)", "load_ratio": "-", "test_type": "Four-point bending fatigue test", "temperature": "-", "surface_treatment": "-"}, "metadata": {"dataset_id": 2903, "title": "FUNCTIONAL ASSESSMENT OF LASER ARC HYBRID WELDED JOINTS AND THEIR APPLICATION FOR BRIDGE CONSTRUCTION", "doi": "10.1007/BF03321371", "authors": "Inose, K.; Owaki, K.; Kanbayashi, J.; Nakanishi, Y.", "publication": "WELDING IN THE WORLD", "year_of_publication": 2012, "UT": "WOS:000307024000013", "base_material": "General structural steel plate (400 N/mm²)", "base_young_modulus": "-", "base_yield_strength": "289–315", "base_ultimate_strength": "433–441", "base_elongation": "-", "weld_material": "-", "weld_young_modulus": "-", "weld_yield_strength": 431, "weld_ultimate_strength": 541, "weld_elongation": "-", "processing": "-", "welding_joint": "Fillet Joint (Single-sided)", "welding_method": "Laser Arc Hybrid Welding (MAG + Fiber Laser)", "welding_voltage": "18–22", "welding_current": "110–130", "welding_speed": "13.3–15", "preheat_temp": "-", "welding_env": "-", "residual_stress": "-", "fatigue_specimen_type": "-", "fatigue_specimen_thickness": 8, "fatigue_test_type": "Four-point bending fatigue test", "fatigue_temp": "-", "fatigue_env": "-", "load_ratio": "-", "frequency": "-", "fatigue_machine": "-", "fatigue_standard": "JSSC E class line", "fatigue_test_control": "Nominal stress control", "stress_concentration": "-", "failure_location": "Weld toe"}}, {"id": "WELD2025:2904", "name": "General structural steel plate (400 N/mm²) | Fillet Joint (Two-sided)", "material_family": "Welded joint", "points": [[203.0, 1680000.0, 0], [223.0, 3020000.0, 1], [181.0, 3040000.0, 1]], "conditions": {"material": "General structural steel plate (400 N/mm²)", "am_type": "Laser Arc Hybrid Welding (MAG + Fiber Laser)", "load_ratio": "-", "test_type": "Four-point bending fatigue test", "temperature": "-", "surface_treatment": "-"}, "metadata": {"dataset_id": 2904, "title": "FUNCTIONAL ASSESSMENT OF LASER ARC HYBRID WELDED JOINTS AND THEIR APPLICATION FOR BRIDGE CONSTRUCTION", "doi": "10.1007/BF03321371", "authors": "Inose, K.; Owaki, K.; Kanbayashi, J.; Nakanishi, Y.", "publication": "WELDING IN THE WORLD", "year_of_publication": 2012, "UT": "WOS:000307024000013", "base_material": "General structural steel plate (400 N/mm²)", "base_young_modulus": "-", "base_yield_strength": "289–315", "base_ultimate_strength": "433–441", "base_elongation": "-", "weld_material": "-", "weld_young_modulus": "-", "weld_yield_strength": 431, "weld_ultimate_strength": 541, "weld_elongation": "-", "processing": "-", "welding_joint": "Fillet Joint (Two-sided)", "welding_method": "Laser Arc Hybrid Welding (MAG + Fiber Laser)", "welding_voltage": "18–22", "welding_current": "110–130", "welding_speed": "13.3–15", "preheat_temp": "-", "welding_env": "-", "residual_stress": "-", "fatigue_specimen_type": "-", "fatigue_specimen_thickness": 10, "fatigue_test_type": "Four-point bending fatigue test", "fatigue_temp": "-", "fatigue_env": "-", "load_ratio": "-", "frequency": "-", "fatigue_machine": "-", "fatigue_standard": "JSSC E class line", "fatigue_test_control": "Nominal stress control", "stress_concentration": "-", "failure_location": "Weld toe"}}, {"id": "WELD2025:2905", "name": "General structural steel plate (400 N/mm²) | Fillet Joint (Two-sided)", "material_family": "Welded joint", "points": [[174.0, 1690000.0, 0], [158.0, 1870000.0, 0], [165.0, 3000000.0, 1]], "conditions": {"material": "General structural steel plate (400 N/mm²)", "am_type": "Arc Welding", "load_ratio": "-", "test_type": "Four-point bending fatigue test", "temperature": "-", "surface_treatment": "-"}, "metadata": {"dataset_id": 2905, "title": "FUNCTIONAL ASSESSMENT OF LASER ARC HYBRID WELDED JOINTS AND THEIR APPLICATION FOR BRIDGE CONSTRUCTION", "doi": "10.1007/BF03321371", "authors": "Inose, K.; Owaki, K.; Kanbayashi, J.; Nakanishi, Y.", "publication": "WELDING IN THE WORLD", "year_of_publication": 2012, "UT": "WOS:000307024000013", "base_material": "General structural steel plate (400 N/mm²)", "base_young_modulus": "-", "base_yield_strength": "289–315", "base_ultimate_strength": "433–441", "base_elongation": "-", "weld_material": "-", "weld_young_modulus": "-", "weld_yield_strength": 431, "weld_ultimate_strength": 541, "weld_elongation": "-", "processing": "-", "welding_joint": "Fillet Joint (Two-sided)", "welding_method": "Arc Welding", "welding_voltage": "18–22", "welding_current": "110–130", "welding_speed": "13.3–15", "preheat_temp": "-", "welding_env": "-", "residual_stress": "-", "fatigue_specimen_type": "-", "fatigue_specimen_thickness": 8, "fatigue_test_type": "Four-point bending fatigue test", "fatigue_temp": "-", "fatigue_env": "-", "load_ratio": "-", "frequency": "-", "fatigue_machine": "-", "fatigue_standard": "JSSC E class line", "fatigue_test_control": "Nominal stress control", "stress_concentration": "-", "failure_location": "Weld toe"}}, {"id": "WELD2025:2906", "name": "AA5083-H111 aluminum alloy | -", "material_family": "Welded joint", "points": [[250.0, 17100.0, 0], [250.0, 19200.0, 0], [250.0, 21900.0, 0], [199.0, 64700.0, 0], [199.0, 72700.0, 0], [199.0, 83000.0, 0], [149.0, 260000.0, 0], [150.0, 315000.0, 0]], "conditions": {"material": "AA5083-H111 aluminum alloy", "am_type": "Continuous drive friction welding", "load_ratio": "-", "test_type": "Axial tension", "temperature": "-", "surface_treatment": "Equal-channel angular pressing (ECAP)"}, "metadata": {"dataset_id": 2906, "title": "On properties at interfaces of friction welded near-nanostructured Al 5083 alloys", "doi": "10.1007/s00170-011-3775-7", "authors": "Sahin, Mumin; Balasubramanian, N.; Misirli, Cenk; Akata, H. Erol; Can, Yilmaz; Ozel, Kaan", "publication": "INTERNATIONAL JOURNAL OF ADVANCED MANUFACTURING TECHNOLOGY", "year_of_publication": 2012, "UT": "WOS:000307285400009", "base_material": "AA5083-H111 aluminum alloy", "base_young_modulus": "-", "base_yield_strength": "-", "base_ultimate_strength": 420, "base_elongation": "-", "weld_material": "AA5083-H111 aluminum alloy", "weld_young_modulus": "-", "weld_yield_strength": "-", "weld_ultimate_strength": "-", "weld_elongation": "-", "processing": "Equal-channel angular pressing (ECAP)", "welding_joint": "-", "welding_method": "Continuous drive friction welding", "welding_voltage": "-", "welding_current": "-", "welding_speed": "-", "preheat_temp": "-", "welding_env": "-", "residual_stress": "-", "fatigue_specimen_type": "dog bone", "fatigue_specimen_thickness": 5, "fatigue_test_type": "Axial tension", "fatigue_temp": "-", "fatigue_env": "-", "load_ratio": "-", "frequency": 20, "fatigue_machine": "Instron 8501", "fatigue_standard": "-", "fatigue_test_control": "-", "stress_concentration": "-", "failure_location": "-"}}, {"id": "WELD2025:2907", "name": "AA5083-H111 aluminum alloy | -", "material_family": "Welded joint", "points": [[248.0, 8820.0, 0], [248.0, 11300.0, 0], [249.0, 12500.0, 0], [199.0, 33000.0, 0], [198.0, 31400.0, 0], [197.0, 54200.0, 0], [149.0, 231000.0, 0], [148.0, 291000.0, 0]], "conditions": {"material": "AA5083-H111 aluminum alloy", "am_type": "Continuous drive friction welding", "load_ratio": "-", "test_type": "Axial tension", "temperature": "-", "surface_treatment": "Equal-channel angular pressing (ECAP), severe plastic deformation"}, "metadata": {"dataset_id": 2907, "title": "On properties at interfaces of friction welded near-nanostructured Al 5083 alloys", "doi": "10.1007/s00170-011-3775-7", "authors": "Sahin, Mumin; Balasubramanian, N.; Misirli, Cenk; Akata, H. Erol; Can, Yilmaz; Ozel, Kaan", "publication": "INTERNATIONAL JOURNAL OF ADVANCED MANUFACTURING TECHNOLOGY", "year_of_publication": 2012, "UT": "WOS:000307285400009", "base_material": "AA5083-H111 aluminum alloy", "base_young_modulus": "-", "base_yield_strength": "-", "base_ultimate_strength": 420, "base_elongation": "-", "weld_material": "AA5083-H111 aluminum alloy", "weld_young_modulus": "-", "weld_yield_strength": "-", "weld_ultimate_strength": "-", "weld_elongation": "-", "processing": "Equal-channel angular pressing (ECAP), severe plastic deformation", "welding_joint": "-", "welding_method": "Continuous drive friction welding", "welding_voltage": "-", "welding_current": "-", "welding_speed": "-", "preheat_temp": "-", "welding_env": "-", "residual_stress": "-", "fatigue_specimen_type": "dog bone", "fatigue_specimen_thickness": 5, "fatigue_test_type": "Axial tension", "fatigue_temp": "-", "fatigue_env": "-", "load_ratio": "-", "frequency": 20, "fatigue_machine": "Instron 8501", "fatigue_standard": "-", "fatigue_test_control": "-", "stress_concentration": "-", "failure_location": "-"}}, {"id": "WELD2025:2908", "name": "SUS301L austenitic stainless steel | Butt Joint", "material_family": "Welded joint", "points": [[166.0, 212000.0, 0], [157.0, 509000.0, 0], [132.0, 10000000.0, 1], [130.0, 10000000.0, 1], [157.0, 87200.0, 0], [157.0, 673000.0, 0], [149.0, 543000.0, 0], [168.0, 1130000.0, 0], [149.0, 1690000.0, 0], [149.0, 2080000.0, 0], [149.0, 2340000.0, 0], [140.0, 1190000.0, 0], [140.0, 1800000.0, 0], [140.0, 9990000.0, 0]], "conditions": {"material": "SUS301L austenitic stainless steel", "am_type": "Laser welding (YLR-4000 fiber laser)", "load_ratio": "-", "test_type": "Axial", "temperature": "-", "surface_treatment": "-"}, "metadata": {"dataset_id": 2908, "title": "Study of laser butt welding of SUS301L stainless steel and welding joint analysis", "doi": "10.1007/s00170-014-5928-y", "authors": "Chen, Long; Zhou, Longzao; Tang, Chao; Huang, Wei; Wang, Chunming; Hu, Xiyuan; Wang, Jun; Yan, Fei; Wang, Xuefang; Jiang, Zhengguang; Shao, Xinyu", "publication": "INTERNATIONAL JOURNAL OF ADVANCED MANUFACTURING TECHNOLOGY", "year_of_publication": 2014, "UT": "WOS:000340420900041", "base_material": "SUS301L austenitic stainless steel", "base_young_modulus": "-", "base_yield_strength": "-", "base_ultimate_strength": 845.52, "base_elongation": 51.47, "weld_material": "SUS301L austenitic stainless steel", "weld_young_modulus": "-", "weld_yield_strength": 817.75, "weld_ultimate_strength": 843.77, "weld_elongation": 45, "processing": "-", "welding_joint": "Butt Joint", "welding_method": "Laser welding (YLR-4000 fiber laser)", "welding_voltage": "-", "welding_current": "-", "welding_speed": 50, "preheat_temp": "-", "welding_env": "-", "residual_stress": "-", "fatigue_specimen_type": "-", "fatigue_specimen_thickness": 2, "fatigue_test_type": "Axial", "fatigue_temp": "-", "fatigue_env": "-", "load_ratio": "-", "frequency": "-", "fatigue_machine": "-", "fatigue_standard": "-", "fatigue_test_control": "Stress", "stress_concentration": "-", "failure_location": "Weld toe"}}, {"id": "WELD2025:2909", "name": "SUS301L austenitic stainless steel | Butt Joint", "material_family": "Welded joint", "points": [[85.0, 55800.0, 0], [111.0, 77600.0, 0], [85.0, 82300.0, 0], [93.0, 87400.0, 0], [77.0, 302000.0, 0], [76.0, 146000.0, 0], [93.0, 42500.0, 0], [128.0, 26300.0, 0]], "conditions": {"material": "SUS301L austenitic stainless steel", "am_type": "MIG welding", "load_ratio": "-", "test_type": "Axial", "temperature": "-", "surface_treatment": "-"}, "metadata": {"dataset_id": 2909, "title": "Study of laser butt welding of SUS301L stainless steel and welding joint analysis", "doi": "10.1007/s00170-014-5928-y", "authors": "Chen, Long; Zhou, Longzao; Tang, Chao; Huang, Wei; Wang, Chunming; Hu, Xiyuan; Wang, Jun; Yan, Fei; Wang, Xuefang; Jiang, Zhengguang; Shao, Xinyu", "publication": "INTERNATIONAL JOURNAL OF ADVANCED MANUFACTURING TECHNOLOGY", "year_of_publication": 2014, "UT": "WOS:000340420900041", "base_material": "SUS301L austenitic stainless steel", "base_young_modulus": "-", "base_yield_strength": "-", "base_ultimate_strength": 845.52, "base_elongation": 51.47, "weld_material": "-", "weld_young_modulus": "-", "weld_yield_strength": 754.2, "weld_ultimate_strength": "-", "weld_elongation": "-", "processing": "-", "welding_joint": "Butt Joint", "welding_method": "MIG welding", "welding_voltage": "-", "welding_current": "-", "welding_speed": "-", "preheat_temp": "-", "welding_env": "-", "residual_stress": "-", "fatigue_specimen_type": "-", "fatigue_specimen_thickness": 2, "fatigue_test_type": "Axial", "fatigue_temp": "-", "fatigue_env": "-", "load_ratio": "-", "frequency": "-", "fatigue_machine": "-", "fatigue_standard": "-", "fatigue_test_control": "Stress", "stress_concentration": "-", "failure_location": "Weld toe"}}, {"id": "WELD2025:2910", "name": "F357-T6 aluminum alloy | -", "material_family": "Welded joint", "points": [[139.0, 44548.0, 0], [157.0, 74943.0, 0], [143.0, 77518.0, 0], [133.0, 78728.0, 0], [84.0, 208455.0, 0], [76.0, 501597.0, 0], [87.0, 700211.0, 0], [88.0, 826377.0, 0], [69.0, 1926225.0, 0], [89.0, 2373520.0, 0], [87.0, 3448771.0, 0], [73.0, 5110612.0, 0], [68.0, 10000000.0, 1], [67.0, 11924057.0, 1]], "conditions": {"material": "F357-T6 aluminum alloy", "am_type": "Tungsten Inert Gas (TIG)", "load_ratio": "0.1", "test_type": "Uniaxial fatigue (axial loading)", "temperature": "-", "surface_treatment": "T4 and T6 heat treatments after welding"}, "metadata": {"dataset_id": 2910, "title": "Welding-repair effect on F357-T6 aluminum castings: analysis of fatigue life", "doi": "10.1007/s00170-019-03436-4", "authors": "Esposito, L.; Bertocco, A.; Cricri, G.; Rosiello, V.", "publication": "INTERNATIONAL JOURNAL OF ADVANCED MANUFACTURING TECHNOLOGY", "year_of_publication": 2019, "UT": "WOS:000469060700069", "base_material": "F357-T6 aluminum alloy", "base_young_modulus": "-", "base_yield_strength": 207, "base_ultimate_strength": 262, "base_elongation": 2, "weld_material": "Filler metal equal to base metal (F357-T6)", "weld_young_modulus": "-", "weld_yield_strength": "-", "weld_ultimate_strength": "-", "weld_elongation": "-", "processing": "T4 and T6 heat treatments after welding", "welding_joint": "-", "welding_method": "Tungsten Inert Gas (TIG)", "welding_voltage": "-", "welding_current": "-", "welding_speed": "-", "preheat_temp": 200, "welding_env": "50% argon-helium mixture as shielding atmosphere", "residual_stress": "-", "fatigue_specimen_type": "H-shaped sample", "fatigue_specimen_thickness": 3, "fatigue_test_type": "Uniaxial fatigue (axial loading)", "fatigue_temp": "-", "fatigue_env": "-", "load_ratio": 0.1, "frequency": 10, "fatigue_machine": "Instron 8500 (50 kN capacity)", "fatigue_standard": "-", "fatigue_test_control": "Load control", "stress_concentration": "-", "failure_location": "Weld-repaired zone"}}, {"id": "WELD2025:2913", "name": "6005A-T6 aluminum alloy | Butt Joint", "material_family": "Welded joint", "points": [[190.0, 192487.0, 0], [189.0, 201672.0, 0], [189.0, 251822.0, 0], [169.0, 319084.0, 0], [169.0, 506328.0, 0], [170.0, 808159.0, 0], [149.0, 1395245.0, 0], [149.0, 1605258.0, 0], [139.0, 1511413.0, 0], [149.0, 3902573.0, 0], [128.0, 4969246.0, 0], [139.0, 8040645.0, 0], [139.0, 9197018.0, 0], [128.0, 10019800.0, 1]], "conditions": {"material": "6005A-T6 aluminum alloy", "am_type": "MIG", "load_ratio": "0", "test_type": "Axial", "temperature": "25", "surface_treatment": "Reinforcement"}, "metadata": {"dataset_id": 2913, "title": "Improving liquation cracks and mechanical properties of 6005A aluminum alloy MIG welded joints via a hybrid milling-friction stir processing tool", "doi": "10.1007/s00170-023-11539-2", "authors": "Wu, Laijun; Yang, Biao; Han, Xiaohui; Dong, Yang; Tan, Caiwang; Chen, Bo; Zhou, Li; Song, Xiaoguo; Feng, Jicai", "publication": "INTERNATIONAL JOURNAL OF ADVANCED MANUFACTURING TECHNOLOGY", "year_of_publication": 2023, "UT": "WOS:000986433000001", "base_material": "6005A-T6 aluminum alloy", "base_young_modulus": "-", "base_yield_strength": "-", "base_ultimate_strength": 275, "base_elongation": "-", "weld_material": "ER5356 Al-Mg alloy", "weld_young_modulus": "-", "weld_yield_strength": "-", "weld_ultimate_strength": "-", "weld_elongation": "-", "processing": "Reinforcement", "welding_joint": "Butt Joint", "welding_method": "MIG", "welding_voltage": "-", "welding_current": "-", "welding_speed": "-", "preheat_temp": "-", "welding_env": "-", "residual_stress": "-", "fatigue_specimen_type": "-", "fatigue_specimen_thickness": 10, "fatigue_test_type": "Axial", "fatigue_temp": 25, "fatigue_env": "-", "load_ratio": 0, "frequency": 110, "fatigue_machine": "Computer-controlled servo-hydraulic Instron machine with 100-kN capacity", "fatigue_standard": "ASTM E468-90", "fatigue_test_control": "Stress", "stress_concentration": "-", "failure_location": "Weld toe"}}, {"id": "WELD2025:2914", "name": "6005A-T6 aluminum alloy | Butt Joint", "material_family": "Welded joint", "points": [[232.0, 188980.0, 0], [200.0, 149029.0, 0], [232.0, 399290.0, 0], [231.0, 433294.0, 0], [221.0, 413056.0, 0], [211.0, 410133.0, 0], [221.0, 475230.0, 0], [200.0, 532833.0, 0], [211.0, 718785.0, 0], [221.0, 827981.0, 0], [211.0, 1044806.0, 0], [190.0, 815275.0, 0], [190.0, 954581.0, 0], [178.0, 2037135.0, 0], [178.0, 2793031.0, 0], [190.0, 10061778.0, 1], [178.0, 10103024.0, 1]], "conditions": {"material": "6005A-T6 aluminum alloy", "am_type": "MIG", "load_ratio": "0", "test_type": "Axial", "temperature": "25", "surface_treatment": "-"}, "metadata": {"dataset_id": 2914, "title": "Improving liquation cracks and mechanical properties of 6005A aluminum alloy MIG welded joints via a hybrid milling-friction stir processing tool", "doi": "10.1007/s00170-023-11539-2", "authors": "Wu, Laijun; Yang, Biao; Han, Xiaohui; Dong, Yang; Tan, Caiwang; Chen, Bo; Zhou, Li; Song, Xiaoguo; Feng, Jicai", "publication": "INTERNATIONAL JOURNAL OF ADVANCED MANUFACTURING TECHNOLOGY", "year_of_publication": 2023, "UT": "WOS:000986433000001", "base_material": "6005A-T6 aluminum alloy", "base_young_modulus": "-", "base_yield_strength": "-", "base_ultimate_strength": 275, "base_elongation": "-", "weld_material": "ER5356 Al-Mg alloy", "weld_young_modulus": "-", "weld_yield_strength": "-", "weld_ultimate_strength": "-", "weld_elongation": "-", "processing": "-", "welding_joint": "Butt Joint", "welding_method": "MIG", "welding_voltage": "-", "welding_current": "-", "welding_speed": "-", "preheat_temp": "-", "welding_env": "-", "residual_stress": "-", "fatigue_specimen_type": "-", "fatigue_specimen_thickness": 10, "fatigue_test_type": "Axial", "fatigue_temp": 25, "fatigue_env": "-", "load_ratio": 0, "frequency": 110, "fatigue_machine": "Computer-controlled servo-hydraulic Instron machine with 100-kN capacity", "fatigue_standard": "ASTM E468-90", "fatigue_test_control": "Stress", "stress_concentration": "-", "failure_location": "Weld toe"}}, {"id": "WELD2025:2915", "name": "6005A-T6 aluminum alloy | Butt Joint", "material_family": "Welded joint", "points": [[303.0, 152383.0, 0], [305.0, 301946.0, 0], [283.0, 371963.0, 0], [305.0, 381463.0, 0], [284.0, 576600.0, 0], [283.0, 838054.0, 0], [262.0, 836473.0, 0], [262.0, 1448875.0, 0], [242.0, 1683149.0, 0], [262.0, 1951967.0, 0], [241.0, 2052948.0, 0], [221.0, 2024719.0, 0], [241.0, 2533775.0, 0], [221.0, 3307978.0, 0], [221.0, 10218587.0, 1]], "conditions": {"material": "6005A-T6 aluminum alloy", "am_type": "MIG", "load_ratio": "0", "test_type": "Axial", "temperature": "25", "surface_treatment": "Hybrid milling-friction stir processing (HMFSP)"}, "metadata": {"dataset_id": 2915, "title": "Improving liquation cracks and mechanical properties of 6005A aluminum alloy MIG welded joints via a hybrid milling-friction stir processing tool", "doi": "10.1007/s00170-023-11539-2", "authors": "Wu, Laijun; Yang, Biao; Han, Xiaohui; Dong, Yang; Tan, Caiwang; Chen, Bo; Zhou, Li; Song, Xiaoguo; Feng, Jicai", "publication": "INTERNATIONAL JOURNAL OF ADVANCED MANUFACTURING TECHNOLOGY", "year_of_publication": 2023, "UT": "WOS:000986433000001", "base_material": "6005A-T6 aluminum alloy", "base_young_modulus": "-", "base_yield_strength": "-", "base_ultimate_strength": 275, "base_elongation": "-", "weld_material": "ER5356 Al-Mg alloy", "weld_young_modulus": "-", "weld_yield_strength": "-", "weld_ultimate_strength": "-", "weld_elongation": "-", "processing": "Hybrid milling-friction stir processing (HMFSP)", "welding_joint": "Butt Joint", "welding_method": "MIG", "welding_voltage": "-", "welding_current": "-", "welding_speed": "-", "preheat_temp": "-", "welding_env": "-", "residual_stress": "-", "fatigue_specimen_type": "-", "fatigue_specimen_thickness": 10, "fatigue_test_type": "Axial", "fatigue_temp": 25, "fatigue_env": "-", "load_ratio": 0, "frequency": 110, "fatigue_machine": "Computer-controlled servo-hydraulic Instron machine with 100-kN capacity", "fatigue_standard": "ASTM E468-90", "fatigue_test_control": "Stress", "stress_concentration": "-", "failure_location": "FZ"}}, {"id": "WELD2025:2916", "name": "6005A-T6 aluminum alloy | Butt Joint", "material_family": "Welded joint", "points": [[231.0, 223423.0, 0], [220.0, 383302.0, 0], [231.0, 385509.0, 0], [231.0, 493477.0, 0], [221.0, 566392.0, 0], [190.0, 642658.0, 0], [210.0, 704499.0, 0], [220.0, 708556.0, 0], [211.0, 808594.0, 0], [190.0, 851480.0, 0], [210.0, 1011550.0, 0], [189.0, 1324935.0, 0], [169.0, 1556037.0, 0], [169.0, 2286137.0, 0], [157.0, 3990226.0, 0], [157.0, 8514802.0, 0], [157.0, 10000000.0, 1]], "conditions": {"material": "6005A-T6 aluminum alloy", "am_type": "MIG", "load_ratio": "0", "test_type": "Axial", "temperature": "25", "surface_treatment": "Ultrasonic Impact Treatment (UIT)"}, "metadata": {"dataset_id": 2916, "title": "Improving liquation cracks and mechanical properties of 6005A aluminum alloy MIG welded joints via a hybrid milling-friction stir processing tool", "doi": "10.1007/s00170-023-11539-2", "authors": "Wu, Laijun; Yang, Biao; Han, Xiaohui; Dong, Yang; Tan, Caiwang; Chen, Bo; Zhou, Li; Song, Xiaoguo; Feng, Jicai", "publication": "INTERNATIONAL JOURNAL OF ADVANCED MANUFACTURING TECHNOLOGY", "year_of_publication": 2023, "UT": "WOS:000986433000001", "base_material": "6005A-T6 aluminum alloy", "base_young_modulus": "-", "base_yield_strength": "-", "base_ultimate_strength": 275, "base_elongation": "-", "weld_material": "ER5356 Al-Mg alloy", "weld_young_modulus": "-", "weld_yield_strength": "-", "weld_ultimate_strength": "-", "weld_elongation": "-", "processing": "Ultrasonic Impact Treatment (UIT)", "welding_joint": "Butt Joint", "welding_method": "MIG", "welding_voltage": "-", "welding_current": "-", "welding_speed": "-", "preheat_temp": "-", "welding_env": "-", "residual_stress": "-", "fatigue_specimen_type": "-", "fatigue_specimen_thickness": 10, "fatigue_test_type": "Axial", "fatigue_temp": 25, "fatigue_env": "-", "load_ratio": 0, "frequency": 110, "fatigue_machine": "Computer-controlled servo-hydraulic Instron machine with 100-kN capacity", "fatigue_standard": "ASTM E468-90", "fatigue_test_control": "Stress", "stress_concentration": "-", "failure_location": "Weld toe"}}, {"id": "WELD2025:2923", "name": "2024 Al alloy (T3 condition), 7075 Al alloy (T6 condition) | Butt Joint", "material_family": "Welded joint", "points": [[82.0, 35400.0, 0], [84.0, 54300.0, 0], [88.0, 99600.0, 0], [100.0, 407000.0, 0], [102.0, 1190000.0, 0], [104.0, 2950000.0, 0], [52.0, 4120.0, 0], [59.0, 9940.0, 0]], "conditions": {"material": "2024 Al alloy (T3 condition), 7075 Al alloy (T6 condition)", "am_type": "Friction Stir Welding (FSW)", "load_ratio": "0.1", "test_type": "Axial", "temperature": "25", "surface_treatment": "-"}, "metadata": {"dataset_id": 2923, "title": "Mechanical response of 2024-7075 aluminium alloys joined by Friction Stir Welding", "doi": "10.1007/s10853-005-0474-5", "authors": "Cavaliere, P; Cerri, E; Squillace, A", "publication": "JOURNAL OF MATERIALS SCIENCE", "year_of_publication": 2005, "UT": "WOS:000230729300010", "base_material": "2024 Al alloy (T3 condition), 7075 Al alloy (T6 condition)", "base_young_modulus": "-", "base_yield_strength": "380, 503", "base_ultimate_strength": "490, 572", "base_elongation": "17, 11", "weld_material": "Friction Stir Welded 2024-7075 Al alloy", "weld_young_modulus": "-", "weld_yield_strength": 325, "weld_ultimate_strength": 424, "weld_elongation": 6, "processing": "-", "welding_joint": "Butt Joint", "welding_method": "Friction Stir Welding (FSW)", "welding_voltage": "-", "welding_current": "-", "welding_speed": 2.67, "preheat_temp": "-", "welding_env": "-", "residual_stress": "-", "fatigue_specimen_type": "-", "fatigue_specimen_thickness": 2.5, "fatigue_test_type": "Axial", "fatigue_temp": 25, "fatigue_env": "-", "load_ratio": 0.1, "frequency": ">250", "fatigue_machine": "TESTRONICTM 50 (25 KN, RUMUL)", "fatigue_standard": "-", "fatigue_test_control": "Stress-amplitude control", "stress_concentration": "-", "failure_location": "HAZ zones, close to the 2024 material"}}, {"id": "WELD2025:2924", "name": "2024 Al alloy (T3 condition) | Butt Joint", "material_family": "Welded joint", "points": [[27.0, 28200.0, 0], [45.0, 48700.0, 0], [67.0, 76300.0, 0], [82.0, 116000.0, 0], [93.0, 159000.0, 0], [104.0, 192000.0, 0], [111.0, 283000.0, 0], [126.0, 714000.0, 0]], "conditions": {"material": "2024 Al alloy (T3 condition)", "am_type": "Friction Stir Welding (FSW)", "load_ratio": "0.1", "test_type": "Axial", "temperature": "25", "surface_treatment": "-"}, "metadata": {"dataset_id": 2924, "title": "Mechanical response of 2024-7075 aluminium alloys joined by Friction Stir Welding", "doi": "10.1007/s10853-005-0474-5", "authors": "Cavaliere, P; Cerri, E; Squillace, A", "publication": "JOURNAL OF MATERIALS SCIENCE", "year_of_publication": 2005, "UT": "WOS:000230729300010", "base_material": "2024 Al alloy (T3 condition)", "base_young_modulus": "-", "base_yield_strength": 380, "base_ultimate_strength": 490, "base_elongation": 17, "weld_material": "Friction Stir Welded 2024 Al alloy", "weld_young_modulus": "-", "weld_yield_strength": "-", "weld_ultimate_strength": "-", "weld_elongation": "-", "processing": "-", "welding_joint": "Butt Joint", "welding_method": "Friction Stir Welding (FSW)", "welding_voltage": "-", "welding_current": "-", "welding_speed": 2.67, "preheat_temp": "-", "welding_env": "-", "residual_stress": "-", "fatigue_specimen_type": "-", "fatigue_specimen_thickness": 2.5, "fatigue_test_type": "Axial", "fatigue_temp": 25, "fatigue_env": "-", "load_ratio": 0.1, "frequency": ">250", "fatigue_machine": "TESTRONICTM 50 (25 KN, RUMUL)", "fatigue_standard": "-", "fatigue_test_control": "Stress-amplitude control", "stress_concentration": "-", "failure_location": "-"}}, {"id": "WELD2025:2925", "name": "7075 Al alloy (T6 condition) | Butt Joint", "material_family": "Welded joint", "points": [[154.0, 138000.0, 0], [14.0, 296000.0, 0], [22.0, 695000.0, 0], [30.0, 1680000.0, 0], [33.0, 2470000.0, 0], [38.0, 4880000.0, 0], [46.0, 14600000.0, 0]], "conditions": {"material": "7075 Al alloy (T6 condition)", "am_type": "Friction Stir Welding (FSW)", "load_ratio": "0.1", "test_type": "Axial", "temperature": "25", "surface_treatment": "-"}, "metadata": {"dataset_id": 2925, "title": "Mechanical response of 2024-7075 aluminium alloys joined by Friction Stir Welding", "doi": "10.1007/s10853-005-0474-5", "authors": "Cavaliere, P; Cerri, E; Squillace, A", "publication": "JOURNAL OF MATERIALS SCIENCE", "year_of_publication": 2005, "UT": "WOS:000230729300010", "base_material": "7075 Al alloy (T6 condition)", "base_young_modulus": "-", "base_yield_strength": 503, "base_ultimate_strength": 572, "base_elongation": 11, "weld_material": "Friction Stir Welded 7075 Al alloy", "weld_young_modulus": "-", "weld_yield_strength": "-", "weld_ultimate_strength": "-", "weld_elongation": "-", "processing": "-", "welding_joint": "Butt Joint", "welding_method": "Friction Stir Welding (FSW)", "welding_voltage": "-", "welding_current": "-", "welding_speed": 2.67, "preheat_temp": "-", "welding_env": "-", "residual_stress": "-", "fatigue_specimen_type": "-", "fatigue_specimen_thickness": 2.5, "fatigue_test_type": "Axial", "fatigue_temp": 25, "fatigue_env": "-", "load_ratio": 0.1, "frequency": ">250", "fatigue_machine": "TESTRONICTM 50 (25 KN, RUMUL)", "fatigue_standard": "-", "fatigue_test_control": "Stress-amplitude control", "stress_concentration": "-", "failure_location": "-"}}, {"id": "WELD2025:2926", "name": "AZ31B | Butt Joint", "material_family": "Welded joint", "points": [[126.0, 25892.0, 0], [99.0, 104026.0, 0], [72.0, 998735.0, 0]], "conditions": {"material": "AZ31B", "am_type": "Laser/Arc Hybrid Welding", "load_ratio": "0.1", "test_type": "Axial", "temperature": "-", "surface_treatment": "-"}, "metadata": {"dataset_id": 2926, "title": "Low-power Laser/Arc hybrid welding behavior in AZ-Based mg alloys", "doi": "10.1007/s11661-008-9533-2", "authors": "Liu, L. M.; Song, G.; Zhu, M. L.", "publication": "METALLURGICAL AND MATERIALS TRANSACTIONS A-PHYSICAL METALLURGY AND MATERIALS SCIENCE", "year_of_publication": 2008, "UT": "WOS:000256081500028", "base_material": "AZ31B", "base_young_modulus": "-", "base_yield_strength": "-", "base_ultimate_strength": 253, "base_elongation": "-", "weld_material": "AZ31B", "weld_young_modulus": "-", "weld_yield_strength": "-", "weld_ultimate_strength": "250-248", "weld_elongation": "-", "processing": "-", "welding_joint": "Butt Joint", "welding_method": "Laser/Arc Hybrid Welding", "welding_voltage": "10.2-20.5", "welding_current": "60-150", "welding_speed": "16.67-41.67", "preheat_temp": "-", "welding_env": "Argon shielding gas (15 L/min)", "residual_stress": "-", "fatigue_specimen_type": "butt-welded", "fatigue_specimen_thickness": 2.5, "fatigue_test_type": "Axial", "fatigue_temp": "-", "fatigue_env": "-", "load_ratio": 0.1, "frequency": "85-90", "fatigue_machine": "PLG-200C high-frequency fatigue machine", "fatigue_standard": "-", "fatigue_test_control": "Stress", "stress_concentration": "-", "failure_location": "base metal"}}, {"id": "WELD2025:2927", "name": "AZ31B | Butt Joint", "material_family": "Welded joint", "points": [[125.0, 30158.0, 0], [99.0, 112270.0, 0], [72.0, 998735.0, 0]], "conditions": {"material": "AZ31B", "am_type": "Laser/Arc Hybrid Welding", "load_ratio": "0.1", "test_type": "Axial", "temperature": "-", "surface_treatment": "Ballpeening strengthed"}, "metadata": {"dataset_id": 2927, "title": "Low-power Laser/Arc hybrid welding behavior in AZ-Based mg alloys", "doi": "10.1007/s11661-008-9533-2", "authors": "Liu, L. M.; Song, G.; Zhu, M. L.", "publication": "METALLURGICAL AND MATERIALS TRANSACTIONS A-PHYSICAL METALLURGY AND MATERIALS SCIENCE", "year_of_publication": 2008, "UT": "WOS:000256081500028", "base_material": "AZ31B", "base_young_modulus": "-", "base_yield_strength": "-", "base_ultimate_strength": 253, "base_elongation": "-", "weld_material": "AZ31B", "weld_young_modulus": "-", "weld_yield_strength": "-", "weld_ultimate_strength": "250-248", "weld_elongation": "-", "processing": "Ballpeening strengthed", "welding_joint": "Butt Joint", "welding_method": "Laser/Arc Hybrid Welding", "welding_voltage": "10.2-20.5", "welding_current": "60-150", "welding_speed": "16.67-41.67", "preheat_temp": "-", "welding_env": "Argon shielding gas (15 L/min)", "residual_stress": "-", "fatigue_specimen_type": "butt-welded", "fatigue_specimen_thickness": 2.5, "fatigue_test_type": "Axial", "fatigue_temp": "-", "fatigue_env": "-", "load_ratio": 0.1, "frequency": "85-90", "fatigue_machine": "PLG-200C high-frequency fatigue machine", "fatigue_standard": "-", "fatigue_test_control": "Stress", "stress_concentration": "-", "failure_location": "base metal"}}, {"id": "WELD2025:2928", "name": "AZ31B | Butt Joint", "material_family": "Welded joint", "points": [[126.0, 13182.0, 0], [99.0, 71065.0, 0], [72.0, 704860.0, 0]], "conditions": {"material": "AZ31B", "am_type": "GTAW", "load_ratio": "0.1", "test_type": "Axial", "temperature": "-", "surface_treatment": "-"}, "metadata": {"dataset_id": 2928, "title": "Low-power Laser/Arc hybrid welding behavior in AZ-Based mg alloys", "doi": "10.1007/s11661-008-9533-2", "authors": "Liu, L. M.; Song, G.; Zhu, M. L.", "publication": "METALLURGICAL AND MATERIALS TRANSACTIONS A-PHYSICAL METALLURGY AND MATERIALS SCIENCE", "year_of_publication": 2008, "UT": "WOS:000256081500028", "base_material": "AZ31B", "base_young_modulus": "-", "base_yield_strength": "-", "base_ultimate_strength": 253, "base_elongation": "-", "weld_material": "AZ31B", "weld_young_modulus": "-", "weld_yield_strength": "-", "weld_ultimate_strength": "234-241", "weld_elongation": "-", "processing": "-", "welding_joint": "Butt Joint", "welding_method": "GTAW", "welding_voltage": "10.2-20.5", "welding_current": "60-150", "welding_speed": "16.67-41.67", "preheat_temp": "-", "welding_env": "Argon shielding gas (15 L/min)", "residual_stress": "-", "fatigue_specimen_type": "butt-welded", "fatigue_specimen_thickness": 2.5, "fatigue_test_type": "Axial", "fatigue_temp": "-", "fatigue_env": "-", "load_ratio": 0.1, "frequency": "85-90", "fatigue_machine": "PLG-200C high-frequency fatigue machine", "fatigue_standard": "-", "fatigue_test_control": "Stress", "stress_concentration": "-", "failure_location": "HAZ"}}, {"id": "WELD2025:2929", "name": "API X80 steel | Butt Joint", "material_family": "Welded joint", "points": [[1058.0, 20471.0, 0], [983.0, 74467.0, 0], [934.0, 118071.0, 0], [916.0, 198855.0, 0], [932.0, 230870.0, 0], [899.0, 489419.0, 0], [863.0, 854571.0, 0], [841.0, 9850588.0, 1], [804.0, 9609092.0, 1]], "conditions": {"material": "API X80 steel", "am_type": "Gas Tungsten Arc Welding (GTAW)", "load_ratio": "-1", "test_type": "Rotary bending", "temperature": "25", "surface_treatment": "-"}, "metadata": {"dataset_id": 2929, "title": "S-N Fatigue and Fatigue Crack Propagation Behaviors of X80 Steel at Room and Low Temperatures", "doi": "10.1007/s11661-013-2012-4", "authors": "Jung, Dae-Ho; Kwon, Jae-Ki; Woo, Nam-Sub; Kim, Young-Ju; Goto, Masahiro; Kim, Sangshik", "publication": "METALLURGICAL AND MATERIALS TRANSACTIONS A-PHYSICAL METALLURGY AND MATERIALS SCIENCE", "year_of_publication": 2014, "UT": "WOS:000331094100014", "base_material": "API X80 steel", "base_young_modulus": "-", "base_yield_strength": 518, "base_ultimate_strength": 641, "base_elongation": 16.5, "weld_material": "API X80 steel", "weld_young_modulus": "-", "weld_yield_strength": "-", "weld_ultimate_strength": "-", "weld_elongation": "-", "processing": "-", "welding_joint": "Butt Joint", "welding_method": "Gas Tungsten Arc Welding (GTAW)", "welding_voltage": "-", "welding_current": "-", "welding_speed": "-", "preheat_temp": "-", "welding_env": "-", "residual_stress": "-", "fatigue_specimen_type": "Smooth bar", "fatigue_specimen_thickness": 9.5, "fatigue_test_type": "Rotary bending", "fatigue_temp": 25, "fatigue_env": "Environmental chamber with nitrogen gas", "load_ratio": -1, "frequency": 50, "fatigue_machine": "Rotary bending fatigue machine", "fatigue_standard": "S-N fatigue: ASTM E466", "fatigue_test_control": "-", "stress_concentration": "-", "failure_location": "Base metal (BM), Weld metal (WM), Heat-affected zone (HAZ)"}}, {"id": "WELD2025:2930", "name": "API X80 steel | Butt Joint", "material_family": "Welded joint", "points": [[1103.0, 38903.0, 0], [1058.0, 158505.0, 0], [1014.0, 586033.0, 0], [982.0, 618777.0, 0], [951.0, 614180.0, 0], [950.0, 1694008.0, 0], [916.0, 9731986.0, 1]], "conditions": {"material": "API X80 steel", "am_type": "Gas Tungsten Arc Welding (GTAW)", "load_ratio": "-1", "test_type": "Rotary bending", "temperature": "-50", "surface_treatment": "-"}, "metadata": {"dataset_id": 2930, "title": "S-N Fatigue and Fatigue Crack Propagation Behaviors of X80 Steel at Room and Low Temperatures", "doi": "10.1007/s11661-013-2012-4", "authors": "Jung, Dae-Ho; Kwon, Jae-Ki; Woo, Nam-Sub; Kim, Young-Ju; Goto, Masahiro; Kim, Sangshik", "publication": "METALLURGICAL AND MATERIALS TRANSACTIONS A-PHYSICAL METALLURGY AND MATERIALS SCIENCE", "year_of_publication": 2014, "UT": "WOS:000331094100014", "base_material": "API X80 steel", "base_young_modulus": "-", "base_yield_strength": 533,
