Repository: yunyunfanfan/S-PA-CBB

# S-PA-CBB

Official research code, processed curve records, evaluation outputs, and manuscript source for:

> **From Physics to Selective Generation: Conditional Brownian Bridges for Sparse S–N Curve Reconstruction and Fatigue Decision-Making**

S-PA-CBB reconstructs a complete probabilistic stress–life (S–N) curve from only two to four observed fatigue tests. The method first fits an interpretable Basquin state, diagnoses whether that state is sufficient, and applies a ControlNet-style conditional Brownian-bridge residual only to curves that benefit from correction.

File: external_data/weld2025_disjoint_curves.json (part 112 of 223)
"base_ultimate_strength": 734, "base_elongation": 20.8, "weld_material": "API X80 steel", "weld_young_modulus": "-", "weld_yield_strength": "-", "weld_ultimate_strength": "-", "weld_elongation": "-", "processing": "-", "welding_joint": "Butt Joint", "welding_method": "Gas Tungsten Arc Welding (GTAW)", "welding_voltage": "-", "welding_current": "-", "welding_speed": "-", "preheat_temp": "-", "welding_env": "-", "residual_stress": "-", "fatigue_specimen_type": "Smooth bar", "fatigue_specimen_thickness": 9.5, "fatigue_test_type": "Rotary bending", "fatigue_temp": -50, "fatigue_env": "Environmental chamber with nitrogen gas", "load_ratio": -1, "frequency": 50, "fatigue_machine": "Rotary bending fatigue machine", "fatigue_standard": "S-N fatigue: ASTM E466", "fatigue_test_control": "-", "stress_concentration": "-", "failure_location": "Base metal (BM), Weld metal (WM), Heat-affected zone (HAZ)"}}, {"id": "WELD2025:2931", "name": "API X80 steel | Butt Joint", "material_family": "Welded joint", "points": [[1168.0, 57695.0, 0], [1178.0, 146920.0, 0], [1127.0, 197011.0, 0], [1086.0, 280893.0, 0], [1013.0, 1187054.0, 0], [997.0, 2722188.0, 0], [949.0, 9717687.0, 1]], "conditions": {"material": "API X80 steel", "am_type": "Gas Tungsten Arc Welding (GTAW)", "load_ratio": "-1", "test_type": "Rotary bending", "temperature": "-80", "surface_treatment": "-"}, "metadata": {"dataset_id": 2931, "title": "S-N Fatigue and Fatigue Crack Propagation Behaviors of X80 Steel at Room and Low Temperatures", "doi": "10.1007/s11661-013-2012-4", "authors": "Jung, Dae-Ho; Kwon, Jae-Ki; Woo, Nam-Sub; Kim, Young-Ju; Goto, Masahiro; Kim, Sangshik", "publication": "METALLURGICAL AND MATERIALS TRANSACTIONS A-PHYSICAL METALLURGY AND MATERIALS SCIENCE", "year_of_publication": 2014, "UT": "WOS:000331094100014", "base_material": "API X80 steel", "base_young_modulus": "-", "base_yield_strength": 591, "base_ultimate_strength": 760, "base_elongation": 19.3, "weld_material": "API X80 steel", "weld_young_modulus": "-", "weld_yield_strength": "-", "weld_ultimate_strength": "-", "weld_elongation": "-", "processing": "-", "welding_joint": "Butt Joint", "welding_method": "Gas Tungsten Arc Welding (GTAW)", "welding_voltage": "-", "welding_current": "-", "welding_speed": "-", "preheat_temp": "-", "welding_env": "-", "residual_stress": "-", "fatigue_specimen_type": "Smooth bar", "fatigue_specimen_thickness": 9.5, "fatigue_test_type": "Rotary bending", "fatigue_temp": -80, "fatigue_env": "Environmental chamber with nitrogen gas", "load_ratio": -1, "frequency": 50, "fatigue_machine": "Rotary bending fatigue machine", "fatigue_standard": "S-N fatigue: ASTM E466", "fatigue_test_control": "-", "stress_concentration": "-", "failure_location": "Base metal (BM), Weld metal (WM), Heat-affected zone (HAZ)"}}, {"id": "WELD2025:2935", "name": "Al-6.0Mg-0.35Mn-0.2Sc-0.08Zr-0.07Cr (wt%) | Butt Joint", "material_family": "Welded joint", "points": [[461.0, 36665.0, 0], [421.0, 75352.0, 0], [340.0, 148999.0, 0], [299.0, 480357.0, 0], [279.0, 5057206.0, 0], [278.0, 10260610.0, 1], [263.0, 10260610.0, 1], [258.0, 11083904.0, 1]], "conditions": {"material": "Al-6.0Mg-0.35Mn-0.2Sc-0.08Zr-0.07Cr (wt%)", "am_type": "Friction-Stir Welding (FSW)", "load_ratio": "0.39", "test_type": "Axial", "temperature": "25", "surface_treatment": "Homogenization at 663 K (360 °C) for 12 hours"}, "metadata": {"dataset_id": 2935, "title": "Fatigue Performance of Friction-Stir-Welded Al-Mg-Sc Alloy", "doi": "10.1007/s11661-016-3843-6", "authors": "Zhemchuzhnikova, Daria; Mironov, Sergey; Kaibyshev, Rustam", "publication": "METALLURGICAL AND MATERIALS TRANSACTIONS A-PHYSICAL METALLURGY AND MATERIALS SCIENCE", "year_of_publication": 2017, "UT": "WOS:000391492200018", "base_material": "Al-6.0Mg-0.35Mn-0.2Sc-0.08Zr-0.07Cr (wt%)", "base_young_modulus": "-", "base_yield_strength": 225, "base_ultimate_strength": 360, "base_elongation": "-", "weld_material": "Al-6.0Mg-0.35Mn-0.2Sc-0.08Zr-0.07Cr (wt%)", "weld_young_modulus": "-", "weld_yield_strength": 225, "weld_ultimate_strength": 370, "weld_elongation": "-", "processing": "Homogenization at 663 K (360 °C) for 12 hours", "welding_joint": "Butt Joint", "welding_method": "Friction-Stir Welding (FSW)", "welding_voltage": "-", "welding_current": "-", "welding_speed": 2.5, "preheat_temp": "-", "welding_env": "-", "residual_stress": "-", "fatigue_specimen_type": "Dog-bone-shaped", "fatigue_specimen_thickness": 3, "fatigue_test_type": "Axial", "fatigue_temp": 25, "fatigue_env": "-", "load_ratio": 0.39, "frequency": 25, "fatigue_machine": "Instron 8801 servo-hydraulic testing system", "fatigue_standard": "ASTM E466-07", "fatigue_test_control": "Load control", "stress_concentration": "-", "failure_location": "Base material region"}}, {"id": "WELD2025:2936", "name": "Al-6.0Mg-0.35Mn-0.2Sc-0.08Zr-0.07Cr (wt%) | Butt Joint", "material_family": "Welded joint", "points": [[464.0, 59662.0, 0], [423.0, 94762.0, 0], [361.0, 150512.0, 0], [350.0, 147307.0, 0], [346.0, 1768738.0, 0], [340.0, 12268319.0, 1]], "conditions": {"material": "Al-6.0Mg-0.35Mn-0.2Sc-0.08Zr-0.07Cr (wt%)", "am_type": "Friction-Stir Welding (FSW)", "load_ratio": "0.41", "test_type": "Axial", "temperature": "25", "surface_treatment": "Rolled at 663 K (360 °C) with 75% thickness reduction, followed by water quenching"}, "metadata": {"dataset_id": 2936, "title": "Fatigue Performance of Friction-Stir-Welded Al-Mg-Sc Alloy", "doi": "10.1007/s11661-016-3843-6", "authors": "Zhemchuzhnikova, Daria; Mironov, Sergey; Kaibyshev, Rustam", "publication": "METALLURGICAL AND MATERIALS TRANSACTIONS A-PHYSICAL METALLURGY AND MATERIALS SCIENCE", "year_of_publication": 2017, "UT": "WOS:000391492200018", "base_material": "Al-6.0Mg-0.35Mn-0.2Sc-0.08Zr-0.07Cr (wt%)", "base_young_modulus": "-", "base_yield_strength": 295, "base_ultimate_strength": 450, "base_elongation": "-", "weld_material": "Al-6.0Mg-0.35Mn-0.2Sc-0.08Zr-0.07Cr (wt%)", "weld_young_modulus": "-", "weld_yield_strength": 275, "weld_ultimate_strength": 410, "weld_elongation": "-", "processing": "Rolled at 663 K (360 °C) with 75% thickness reduction, followed by water quenching", "welding_joint": "Butt Joint", "welding_method": "Friction-Stir Welding (FSW)", "welding_voltage": "-", "welding_current": "-", "welding_speed": 2.5, "preheat_temp": "-", "welding_env": "-", "residual_stress": "-", "fatigue_specimen_type": "Dog-bone-shaped", "fatigue_specimen_thickness": 3, "fatigue_test_type": "Axial", "fatigue_temp": 25, "fatigue_env": "-", "load_ratio": 0.41, "frequency": 25, "fatigue_machine": "Instron 8801 servo-hydraulic testing system", "fatigue_standard": "ASTM E466-07", "fatigue_test_control": "Load control", "stress_concentration": "-", "failure_location": "Stir zone"}}, {"id": "WELD2025:2937", "name": "DP980 steel | Single-fillet lap joint", "material_family": "Welded joint", "points": [[182.0, 21300.0, 0], [170.0, 25300.0, 0], [134.0, 56100.0, 0], [97.0, 121000.0, 0], [91.0, 208000.0, 0], [85.0, 295000.0, 0], [79.0, 341000.0, 0], [76.0, 483000.0, 0], [72.0, 703000.0, 0], [67.0, 1170000.0, 0], [63.0, 1260000.0, 0], [61.0, 1670000.0, 0], [60.0, 2010000.0, 1]], "conditions": {"material": "DP980 steel", "am_type": "Pulsed Gas Metal Arc Welding (P-GMAW)", "load_ratio": "0.1", "test_type": "High-cycle fatigue (HCF)", "temperature": "25", "surface_treatment": "-"}, "metadata": {"dataset_id": 2937, "title": "Characterization of Mechanical and Metallurgical Notch Effects of DP980 Steel Weld Joints in Fatigue Performance", "doi": "10.1007/s11661-018-5091-4", "authors": "Park, Gitae; Bae, Gyuyeol; Lee, Changhee", "publication": "METALLURGICAL AND MATERIALS TRANSACTIONS A-PHYSICAL METALLURGY AND MATERIALS SCIENCE", "year_of_publication": 2019, "UT": "WOS:000457551800020", "base_material": "DP980 steel", "base_young_modulus": "-", "base_yield_strength": 827, "base_ultimate_strength": 1056, "base_elongation": 11.9, "weld_material": "Solid Wire (SW)", "weld_young_modulus": "-", "weld_yield_strength": "-", "weld_ultimate_strength": "-", "weld_elongation": "-", "processing": "-", "welding_joint": "Single-fillet lap joint", "welding_method": "Pulsed Gas Metal Arc Welding (P-GMAW)", "welding_voltage": 27, "welding_current": 260, "welding_speed": 13.33, "preheat_temp": "-", "welding_env": "Shielding gas (80% Ar, 20% CO2)", "residual_stress": "-", "fatigue_specimen_type": "Single-fillet lap joint", "fatigue_specimen_thickness": 2.9, "fatigue_test_type": "High-cycle fatigue (HCF)", "fatigue_temp": 25, "fatigue_env": "-", "load_ratio": 0.1, "frequency": 15, "fatigue_machine": "-", "fatigue_standard": "-", "fatigue_test_control": "Stress", "stress_concentration": "-", "failure_location": "-"}}, {"id": "WELD2025:2938", "name": "DP980 steel | Single-fillet lap joint", "material_family": "Welded joint", "points": [[134.0, 110000.0, 0], [97.0, 290000.0, 0], [94.0, 487000.0, 0], [91.0, 1090000.0, 0], [88.0, 2010000.0, 1], [171.0, 29600.0, 0]], "conditions": {"material": "DP980 steel", "am_type": "Pulsed Gas Metal Arc Welding (P-GMAW)", "load_ratio": "0.1", "test_type": "High-cycle fatigue (HCF)", "temperature": "25", "surface_treatment": "-"}, "metadata": {"dataset_id": 2938, "title": "Characterization of Mechanical and Metallurgical Notch Effects of DP980 Steel Weld Joints in Fatigue Performance", "doi": "10.1007/s11661-018-5091-4", "authors": "Park, Gitae; Bae, Gyuyeol; Lee, Changhee", "publication": "METALLURGICAL AND MATERIALS TRANSACTIONS A-PHYSICAL METALLURGY AND MATERIALS SCIENCE", "year_of_publication": 2019, "UT": "WOS:000457551800020", "base_material": "DP980 steel", "base_young_modulus": "-", "base_yield_strength": 827, "base_ultimate_strength": 1056, "base_elongation": 11.9, "weld_material": "Flux-Cored Wire (FCW)", "weld_young_modulus": "-", "weld_yield_strength": "-", "weld_ultimate_strength": "-", "weld_elongation": "-", "processing": "-", "welding_joint": "Single-fillet lap joint", "welding_method": "Pulsed Gas Metal Arc Welding (P-GMAW)", "welding_voltage": 25, "welding_current": 260, "welding_speed": 13.33, "preheat_temp": "-", "welding_env": "Shielding gas (100% Ar)", "residual_stress": "-", "fatigue_specimen_type": "Single-fillet lap joint", "fatigue_specimen_thickness": 2.9, "fatigue_test_type": "High-cycle fatigue (HCF)", "fatigue_temp": 25, "fatigue_env": "-", "load_ratio": 0.1, "frequency": 15, "fatigue_machine": "-", "fatigue_standard": "-", "fatigue_test_control": "Stress", "stress_concentration": "-", "failure_location": "-"}}, {"id": "WELD2025:2939", "name": "AA5083-H116, AA7075-T651 | T-lap joint", "material_family": "Welded joint", "points": [[158.0, 5381.0, 0], [128.0, 13126.0, 0], [110.0, 34275.0, 0], [95.0, 165746.0, 0], [59.0, 2530158.0, 0], [49.0, 3821115.0, 0]], "conditions": {"material": "AA5083-H116, AA7075-T651", "am_type": "FSW (Single-pass welding (SPW))", "load_ratio": "0.1", "test_type": "Axial (skin-directional and stringer-directional loading)", "temperature": "-", "surface_treatment": "Friction Stir Welding (FSW)"}, "metadata": {"dataset_id": 2939, "title": "Effect of Interface Morphology on the Mechanical Properties of Friction Stir Welded T-lap Joints of 7075/5083 Aluminum Alloys", "doi": "10.1007/s11661-021-06296-4", "authors": "Hao Dinh Duong; Tra Hung Tran", "publication": "METALLURGICAL AND MATERIALS TRANSACTIONS A-PHYSICAL METALLURGY AND MATERIALS SCIENCE", "year_of_publication": 2021, "UT": "WOS:000648843400005", "base_material": "AA5083-H116, AA7075-T651", "base_young_modulus": "-", "base_yield_strength": "-", "base_ultimate_strength": "-", "base_elongation": "-", "weld_material": "AA5083/AA7075", "weld_young_modulus": "-", "weld_yield_strength": "-", "weld_ultimate_strength": "-", "weld_elongation": "-", "processing": "Friction Stir Welding (FSW)", "welding_joint": "T-lap joint", "welding_method": "FSW (Single-pass welding (SPW))", "welding_voltage": "-", "welding_current": "-", "welding_speed": 1.67, "preheat_temp": "-", "welding_env": "-", "residual_stress": "-", "fatigue_specimen_type": "T-lap joint", "fatigue_specimen_thickness": "3.0(Skin), 8.2(Stringer)", "fatigue_test_type": "Axial (skin-directional and stringer-directional loading)", "fatigue_temp": "-", "fatigue_env": "-", "load_ratio": 0.1, "frequency": 20, "fatigue_machine": "-", "fatigue_standard": "ASTM E466", "fatigue_test_control": "Stress", "stress_concentration": "-", "failure_location": "-"}}, {"id": "WELD2025:2940", "name": "AA5083-H116, AA7075-T651 | T-lap joint", "material_family": "Welded joint", "points": [[160.0, 10580.0, 0], [137.0, 46968.0, 0], [107.0, 127006.0, 0], [100.0, 483033.0, 0], [78.0, 2822078.0, 0], [70.0, 3910302.0, 0]], "conditions": {"material": "AA5083-H116, AA7075-T651", "am_type": "FSW (Double-pass welding (DPW))", "load_ratio": "0.1", "test_type": "Axial (skin-directional and stringer-directional loading)", "temperature": "-", "surface_treatment": "Friction Stir Welding (FSW)"}, "metadata": {"dataset_id": 2940, "title": "Effect of Interface Morphology on the Mechanical Properties of Friction Stir Welded T-lap Joints of 7075/5083 Aluminum Alloys", "doi": "10.1007/s11661-021-06296-4", "authors": "Hao Dinh Duong; Tra Hung Tran", "publication": "METALLURGICAL AND MATERIALS TRANSACTIONS A-PHYSICAL METALLURGY AND MATERIALS SCIENCE", "year_of_publication": 2021, "UT": "WOS:000648843400005", "base_material": "AA5083-H116, AA7075-T651", "base_young_modulus": "-", "base_yield_strength": "-", "base_ultimate_strength": "-", "base_elongation": "-", "weld_material": "AA5083/AA7075", "weld_young_modulus": "-", "weld_yield_strength": "-", "weld_ultimate_strength": "-", "weld_elongation": "-", "processing": "Friction Stir Welding (FSW)", "welding_joint": "T-lap joint", "welding_method": "FSW (Double-pass welding (DPW))", "welding_voltage": "-", "welding_current": "-", "welding_speed": 1.67, "preheat_temp": "-", "welding_env": "-", "residual_stress": "-", "fatigue_specimen_type": "T-lap joint", "fatigue_specimen_thickness": "3.0(Skin), 8.2(Stringer)", "fatigue_test_type": "Axial (skin-directional and stringer-directional loading)", "fatigue_temp": "-", "fatigue_env": "-", "load_ratio": 0.1, "frequency": 20, "fatigue_machine": "-", "fatigue_standard": "ASTM E466", "fatigue_test_control": "Stress", "stress_concentration": "-", "failure_location": "-"}}, {"id": "WELD2025:2941", "name": "AA5083-H116, AA7075-T651 | T-lap joint", "material_family": "Welded joint", "points": [[158.0, 17088.0, 0], [137.0, 31954.0, 0], [119.0, 106027.0, 0], [109.0, 336961.0, 0], [99.0, 1805118.0, 0], [79.0, 3840256.0, 0]], "conditions": {"material": "AA5083-H116, AA7075-T651", "am_type": "FSW (Double-pass welding with tool offset (DPWT))", "load_ratio": "0.1", "test_type": "Axial (skin-directional and stringer-directional loading)", "temperature": "-", "surface_treatment": "Friction Stir Welding (FSW)"}, "metadata": {"dataset_id": 2941, "title": "Effect of Interface Morphology on the Mechanical Properties of Friction Stir Welded T-lap Joints of 7075/5083 Aluminum Alloys", "doi": "10.1007/s11661-021-06296-4", "authors": "Hao Dinh Duong; Tra Hung Tran", "publication": "METALLURGICAL AND MATERIALS TRANSACTIONS A-PHYSICAL METALLURGY AND MATERIALS SCIENCE", "year_of_publication": 2021, "UT": "WOS:000648843400005", "base_material": "AA5083-H116, AA7075-T651", "base_young_modulus": "-", "base_yield_strength": "-", "base_ultimate_strength": "-", "base_elongation": "-", "weld_material": "AA5083/AA7075", "weld_young_modulus": "-", "weld_yield_strength": "-", "weld_ultimate_strength": "-", "weld_elongation": "-", "processing": "Friction Stir Welding (FSW)", "welding_joint": "T-lap joint", "welding_method": "FSW (Double-pass welding with tool offset (DPWT))", "welding_voltage": "-", "welding_current": "-", "welding_speed": 1.67, "preheat_temp": "-", "welding_env": "-", "residual_stress": "-", "fatigue_specimen_type": "T-lap joint", "fatigue_specimen_thickness": "3.0(Skin), 8.2(Stringer)", "fatigue_test_type": "Axial (skin-directional and stringer-directional loading)", "fatigue_temp": "-", "fatigue_env": "-", "load_ratio": 0.1, "frequency": 20, "fatigue_machine": "-", "fatigue_standard": "ASTM E466", "fatigue_test_control": "Stress", "stress_concentration": "-", "failure_location": "-"}}, {"id": "WELD2025:2948", "name": "AA5083-H111 and AA6082-T6 aluminum alloys | T-Joint", "material_family": "Welded joint", "points": [[178.0, 108698.0, 0], [180.0, 244382.0, 0], [160.0, 322972.0, 0], [160.0, 749589.0, 0]], "conditions": {"material": "AA5083-H111 and AA6082-T6 aluminum alloys", "am_type": "Friction Stir Welding (FSW)", "load_ratio": "-", "test_type": "Axial", "temperature": "-", "surface_treatment": "-"}, "metadata": {"dataset_id": 2948, "title": "Effect of Material Properties and Process Parameters on Morphology and Strength of Friction-Stir-Welded Dissimilar T-Joints", "doi": "10.1007/s11665-019-04240-7", "authors": "Manuel, N.; Costa, J. M.; Loureiro, A.", "publication": "JOURNAL OF MATERIALS ENGINEERING AND PERFORMANCE", "year_of_publication": 2019, "UT": "WOS:000483700500066", "base_material": "AA5083-H111 and AA6082-T6 aluminum alloys", "base_young_modulus": "-", "base_yield_strength": "158, 288", "base_ultimate_strength": "340.6, 321.2", "base_elongation": "21, 16.5", "weld_material": "AA5083-H111 and AA6082-T6", "weld_young_modulus": "-", "weld_yield_strength": 254.9, "weld_ultimate_strength": "-", "weld_elongation": 9.52, "processing": "-", "welding_joint": "T-Joint", "welding_method": "Friction Stir Welding (FSW)", "welding_voltage": "-", "welding_current": "-", "welding_speed": 0.5, "preheat_temp": "-", "welding_env": "-", "residual_stress": "-", "fatigue_specimen_type": "Dog bone", "fatigue_specimen_thickness": 3, "fatigue_test_type": "Axial", "fatigue_temp": "-", "fatigue_env": "-", "load_ratio": "-", "frequency": "15–25", "fatigue_machine": "DARTEC servo-hydraulic machine coupled to an Instron Fast Track 8800 acquisition and control system", "fatigue_standard": "-", "fatigue_test_control": "Stress", "stress_concentration": "-", "failure_location": "TMAZ (Thermo-Mechanically Affected Zone)"}}, {"id": "WELD2025:2949", "name": "AA5083-H111 and AA6082-T6 aluminum alloys | T-Joint", "material_family": "Welded joint", "points": [[158.0, 90172.0, 0], [158.0, 101138.0, 0], [139.0, 172469.0, 0], [119.0, 351501.0, 0], [149.0, 3330544.0, 1], [140.0, 3828432.0, 1]], "conditions": {"material": "AA5083-H111 and AA6082-T6 aluminum alloys", "am_type": "Friction Stir Welding (FSW)", "load_ratio": "-", "test_type": "Axial", "temperature": "-", "surface_treatment": "-"}, "metadata": {"dataset_id": 2949, "title": "Effect of Material Properties and Process Parameters on Morphology and Strength of Friction-Stir-Welded Dissimilar T-Joints", "doi": "10.1007/s11665-019-04240-7", "authors": "Manuel, N.; Costa, J. M.; Loureiro, A.", "publication": "JOURNAL OF MATERIALS ENGINEERING AND PERFORMANCE", "year_of_publication": 2019, "UT": "WOS:000483700500066", "base_material": "AA5083-H111 and AA6082-T6 aluminum alloys", "base_young_modulus": "-", "base_yield_strength": "158, 288", "base_ultimate_strength": "340.6, 321.2", "base_elongation": "21, 16.5", "weld_material": "AA5083-H111 and AA6082-T6", "weld_young_modulus": "-", "weld_yield_strength": 190.9, "weld_ultimate_strength": "-", "weld_elongation": 5.97, "processing": "-", "welding_joint": "T-Joint", "welding_method": "Friction Stir Welding (FSW)", "welding_voltage": "-", "welding_current": "-", "welding_speed": 0.5, "preheat_temp": "-", "welding_env": "-", "residual_stress": "-", "fatigue_specimen_type": "Dog bone", "fatigue_specimen_thickness": 3, "fatigue_test_type": "Axial", "fatigue_temp": "-", "fatigue_env": "-", "load_ratio": "-", "frequency": "15–25", "fatigue_machine": "DARTEC servo-hydraulic machine coupled to an Instron Fast Track 8800 acquisition and control system", "fatigue_standard": "-", "fatigue_test_control": "Stress", "stress_concentration": "-", "failure_location": "HAZ (Heat Affected Zone)"}}, {"id": "WELD2025:2950", "name": "AA5083-H111 and AA6082-T6 aluminum alloys | T-Joint", "material_family": "Welded joint", "points": [[199.0, 67917.0, 0], [161.0, 204049.0, 0], [171.0, 290074.0, 0], [150.0, 1119192.0, 0], [156.0, 1216652.0, 0]], "conditions": {"material": "AA5083-H111 and AA6082-T6 aluminum alloys", "am_type": "Friction Stir Welding (FSW)", "load_ratio": "-", "test_type": "Axial", "temperature": "-", "surface_treatment": "-"}, "metadata": {"dataset_id": 2950, "title": "Effect of Material Properties and Process Parameters on Morphology and Strength of Friction-Stir-Welded Dissimilar T-Joints", "doi": "10.1007/s11665-019-04240-7", "authors": "Manuel, N.; Costa, J. M.; Loureiro, A.", "publication": "JOURNAL OF MATERIALS ENGINEERING AND PERFORMANCE", "year_of_publication": 2019, "UT": "WOS:000483700500066", "base_material": "AA5083-H111 and AA6082-T6 aluminum alloys", "base_young_modulus": "-", "base_yield_strength": "158, 288", "base_ultimate_strength": "340.6, 321.2", "base_elongation": "21, 16.5", "weld_material": "AA5083-H111 and AA6082-T6", "weld_young_modulus": "-", "weld_yield_strength": 280.1, "weld_ultimate_strength": "-", "weld_elongation": 11.22, "processing": "-", "welding_joint": "T-Joint", "welding_method": "Friction Stir Welding (FSW)", "welding_voltage": "-", "welding_current": "-", "welding_speed": 2, "preheat_temp": "-", "welding_env": "-", "residual_stress": "-", "fatigue_specimen_type": "Dog bone", "fatigue_specimen_thickness": 3, "fatigue_test_type": "Axial", "fatigue_temp": "-", "fatigue_env": "-", "load_ratio": "-", "frequency": "15–25", "fatigue_machine": "DARTEC servo-hydraulic machine coupled to an Instron Fast Track 8800 acquisition and control system", "fatigue_standard": "-", "fatigue_test_control": "Stress", "stress_concentration": "-", "failure_location": "TMAZ (Thermo-Mechanically Affected Zone)"}}, {"id": "WELD2025:2951", "name": "AA5083-H111 and AA6082-T6 aluminum alloys | T-Joint", "material_family": "Welded joint", "points": [[180.0, 184579.0, 0], [180.0, 222084.0, 0], [161.0, 291651.0, 0], [151.0, 203854.0, 0], [160.0, 348646.0, 0], [155.0, 698429.0, 0]], "conditions": {"material": "AA5083-H111 and AA6082-T6 aluminum alloys", "am_type": "Friction Stir Welding (FSW)", "load_ratio": "-", "test_type": "Axial", "temperature": "-", "surface_treatment": "-"}, "metadata": {"dataset_id": 2951, "title": "Effect of Material Properties and Process Parameters on Morphology and Strength of Friction-Stir-Welded Dissimilar T-Joints", "doi": "10.1007/s11665-019-04240-7", "authors": "Manuel, N.; Costa, J. M.; Loureiro, A.", "publication": "JOURNAL OF MATERIALS ENGINEERING AND PERFORMANCE", "year_of_publication": 2019, "UT": "WOS:000483700500066", "base_material": "AA5083-H111 and AA6082-T6 aluminum alloys", "base_young_modulus": "-", "base_yield_strength": "158, 288", "base_ultimate_strength": "340.6, 321.2", "base_elongation": "21, 16.5", "weld_material": "AA5083-H111 and AA6082-T6", "weld_young_modulus": "-", "weld_yield_strength": 184.3, "weld_ultimate_strength": "-", "weld_elongation": 7.33, "processing": "-", "welding_joint": "T-Joint", "welding_method": "Friction Stir Welding (FSW)", "welding_voltage": "-", "welding_current": "-", "welding_speed": 0.5, "preheat_temp": "-", "welding_env": "-", "residual_stress": "-", "fatigue_specimen_type": "Dog bone", "fatigue_specimen_thickness": 3, "fatigue_test_type": "Axial", "fatigue_temp": "-", "fatigue_env": "-", "load_ratio": "-", "frequency": "15–25", "fatigue_machine": "DARTEC servo-hydraulic machine coupled to an Instron Fast Track 8800 acquisition and control system", "fatigue_standard": "-", "fatigue_test_control": "Stress", "stress_concentration": "-", "failure_location": "HAZ (Heat Affected Zone)"}}, {"id": "WELD2025:2952", "name": "AA5083-H111 and AA6082-T6 aluminum alloys | T-Joint", "material_family": "Welded joint", "points": [[199.0, 78149.0, 0], [179.0, 131627.0, 0], [154.0, 239165.0, 0], [160.0, 251842.0, 0], [150.0, 298872.0, 0], [155.0, 467308.0, 0]], "conditions": {"material": "AA5083-H111 and AA6082-T6 aluminum alloys", "am_type": "Friction Stir Welding (FSW)", "load_ratio": "-", "test_type": "Axial", "temperature": "-", "surface_treatment": "-"}, "metadata": {"dataset_id": 2952, "title": "Effect of Material Properties and Process Parameters on Morphology and Strength of Friction-Stir-Welded Dissimilar T-Joints", "doi": "10.1007/s11665-019-04240-7", "authors": "Manuel, N.; Costa, J. M.; Loureiro, A.", "publication": "JOURNAL OF MATERIALS ENGINEERING AND PERFORMANCE", "year_of_publication": 2019, "UT": "WOS:000483700500066", "base_material": "AA5083-H111 and AA6082-T6 aluminum alloys", "base_young_modulus": "-", "base_yield_strength": "158, 288", "base_ultimate_strength": "340.6, 321.2", "base_elongation": "21, 16.5", "weld_material": "AA5083-H111 and AA6082-T6", "weld_young_modulus": "-", "weld_yield_strength": 264.3, "weld_ultimate_strength": "-", "weld_elongation": 10.86, "processing": "-", "welding_joint": "T-Joint", "welding_method": "Friction Stir Welding (FSW)", "welding_voltage": "-", "welding_current": "-", "welding_speed": 0.5, "preheat_temp": "-", "welding_env": "-", "residual_stress": "-", "fatigue_specimen_type": "Dog bone", "fatigue_specimen_thickness": 3, "fatigue_test_type": "Axial", "fatigue_temp": "-", "fatigue_env": "-", "load_ratio": "-", "frequency": "15–25", "fatigue_machine": "DARTEC servo-hydraulic machine coupled to an Instron Fast Track 8800 acquisition and control system", "fatigue_standard": "-", "fatigue_test_control": "Stress", "stress_concentration": "-", "failure_location": "TMAZ (Thermo-Mechanically Affected Zone)"}}, {"id": "WELD2025:2953", "name": "Al 6061-T6 | Butt Joint", "material_family": "Welded joint", "points": [[108.0, 845.0, 0], [90.0, 4443.0, 0], [73.0, 12363.0, 0], [60.0, 26803.0, 0]], "conditions": {"material": "Al 6061-T6", "am_type": "Friction Stir Welding (FSW)", "load_ratio": "0.1", "test_type": "Axial", "temperature": "25", "surface_treatment": "-"}, "metadata": {"dataset_id": 2953, "title": "An Experimental Study of Rolled Friction-Stir-Welded Aluminum 6061-T6 Joints Subjected to Static and Fatigue Loading Conditions", "doi": "10.1007/s11665-020-04949-w", "authors": "Hassanifard, S.; Reyhani, H. A.; Nabavi-Kivi, A.; Varvani-Farahani, A.", "publication": "JOURNAL OF MATERIALS ENGINEERING AND PERFORMANCE", "year_of_publication": 2020, "UT": "WOS:000548098200002", "base_material": "Al 6061-T6", "base_young_modulus": 68, "base_yield_strength": 276, "base_ultimate_strength": 339, "base_elongation": 11.2, "weld_material": "Al 6061-T6 (FSW joint)", "weld_young_modulus": "-", "weld_yield_strength": "-", "weld_ultimate_strength": 110, "weld_elongation": 2.9, "processing": "-", "welding_joint": "Butt Joint", "welding_method": "Friction Stir Welding (FSW)", "welding_voltage": "-", "welding_current": "-", "welding_speed": 0.6, "preheat_temp": "-", "welding_env": "-", "residual_stress": "58.6", "fatigue_specimen_type": "Standard", "fatigue_specimen_thickness": 5, "fatigue_test_type": "Axial", "fatigue_temp": 25, "fatigue_env": "-", "load_ratio": 0.1, "frequency": 3, "fatigue_machine": "Instron 8502 servohydraulic machine", "fatigue_standard": "-", "fatigue_test_control": "Stress", "stress_concentration": "-", "failure_location": "Weld seam/SZ"}}, {"id": "WELD2025:2954", "name": "Al 6061-T6 | Butt Joint", "material_family": "Welded joint", "points": [[108.0, 2411.0, 0], [90.0, 6877.0, 0], [73.0, 15478.0, 0], [59.0, 36163.0, 0]], "conditions": {"material": "Al 6061-T6", "am_type": "Friction Stir Welding (FSW)", "load_ratio": "0.1", "test_type": "Axial", "temperature": "25", "surface_treatment": "In situ rolling"}, "metadata": {"dataset_id": 2954, "title": "An Experimental Study of Rolled Friction-Stir-Welded Aluminum 6061-T6 Joints Subjected to Static and Fatigue Loading Conditions", "doi": "10.1007/s11665-020-04949-w", "authors": "Hassanifard, S.; Reyhani, H. A.; Nabavi-Kivi, A.; Varvani-Farahani, A.", "publication": "JOURNAL OF MATERIALS ENGINEERING AND PERFORMANCE", "year_of_publication": 2020, "UT": "WOS:000548098200002", "base_material": "Al 6061-T6", "base_young_modulus": 68, "base_yield_strength": 276, "base_ultimate_strength": 339, "base_elongation": 11.2, "weld_material": "Al 6061-T6 (FSW joint)", "weld_young_modulus": "-", "weld_yield_strength": "-", "weld_ultimate_strength": 138, "weld_elongation": 4.8, "processing": "In situ rolling", "welding_joint": "Butt Joint", "welding_method": "Friction Stir Welding (FSW)", "welding_voltage": "-", "welding_current": "-", "welding_speed": 0.6, "preheat_temp": "-", "welding_env": "-", "residual_stress": "44.7 MPa", "fatigue_specimen_type": "Standard", "fatigue_specimen_thickness": 5, "fatigue_test_type": "Axial", "fatigue_temp": 25, "fatigue_env": "-", "load_ratio": 0.1, "frequency": 3, "fatigue_machine": "Instron 8502 servohydraulic machine", "fatigue_standard": "-", "fatigue_test_control": "Stress", "stress_concentration": "-", "failure_location": "SZ/HAZ interface"}}, {"id": "WELD2025:2955", "name": "Al 6061-T6 | Butt Joint", "material_family": "Welded joint", "points": [[116.0, 3778.0, 0], [99.0, 11119.0, 0], [81.0, 20241.0, 0], [68.0, 68770.0, 0]], "conditions": {"material": "Al 6061-T6", "am_type": "Friction Stir Welding (FSW)", "load_ratio": "0.1", "test_type": "Axial", "temperature": "25", "surface_treatment": "In situ rolling"}, "metadata": {"dataset_id": 2955, "title": "An Experimental Study of Rolled Friction-Stir-Welded Aluminum 6061-T6 Joints Subjected to Static and Fatigue Loading Conditions", "doi": "10.1007/s11665-020-04949-w", "authors": "Hassanifard, S.; Reyhani, H. A.; Nabavi-Kivi, A.; Varvani-Farahani, A.", "publication": "JOURNAL OF MATERIALS ENGINEERING AND PERFORMANCE", "year_of_publication": 2020, "UT": "WOS:000548098200002", "base_material": "Al 6061-T6", "base_young_modulus": 68, "base_yield_strength": 276, "base_ultimate_strength": 339, "base_elongation": 11.2, "weld_material": "Al 6061-T6 (FSW joint)", "weld_young_modulus": "-", "weld_yield_strength": "-", "weld_ultimate_strength": 155, "weld_elongation": 5.9, "processing": "In situ rolling", "welding_joint": "Butt Joint", "welding_method": "Friction Stir Welding (FSW)", "welding_voltage": "-", "welding_current": "-", "welding_speed": 0.6, "preheat_temp": "-", "welding_env": "-", "residual_stress": "44.7 MPa", "fatigue_specimen_type": "Standard", "fatigue_specimen_thickness": 5, "fatigue_test_type": "Axial", "fatigue_temp": 25, "fatigue_env": "-", "load_ratio": 0.1, "frequency": 3, "fatigue_machine": "Instron 8502 servohydraulic machine", "fatigue_standard": "-", "fatigue_test_control": "Stress", "stress_concentration": "-", "failure_location": "SZ/HAZ interface"}}, {"id": "WELD2025:2956", "name": "Al 6061-T6 | Butt Joint", "material_family": "Welded joint", "points": [[78.0, 6792.0, 0], [74.0, 7743.0, 0], [64.0, 15096.0, 0], [55.0, 25980.0, 0]], "conditions": {"material": "Al 6061-T6", "am_type": "Friction Stir Welding (FSW)", "load_ratio": "0.1", "test_type": "Axial", "temperature": "25", "surface_treatment": "Sequential rolling"}, "metadata": {"dataset_id": 2956, "title": "An Experimental Study of Rolled Friction-Stir-Welded Aluminum 6061-T6 Joints Subjected to Static and Fatigue Loading Conditions", "doi": "10.1007/s11665-020-04949-w", "authors": "Hassanifard, S.; Reyhani, H. A.; Nabavi-Kivi, A.; Varvani-Farahani, A.", "publication": "JOURNAL OF MATERIALS ENGINEERING AND PERFORMANCE", "year_of_publication": 2020, "UT": "WOS:000548098200002", "base_material": "Al 6061-T6", "base_young_modulus": 68, "base_yield_strength": 276, "base_ultimate_strength": 339, "base_elongation": 11.2, "weld_material": "Al 6061-T6 (FSW joint)", "weld_young_modulus": "-", "weld_yield_strength": "-", "weld_ultimate_strength": 121, "weld_elongation": 2.7, "processing": "Sequential rolling", "welding_joint": "Butt Joint", "welding_method": "Friction Stir Welding (FSW)", "welding_voltage": "-", "welding_current": "-", "welding_speed": 0.6, "preheat_temp": "-", "welding_env": "-", "residual_stress": "-", "fatigue_specimen_type": "Standard", "fatigue_specimen_thickness": 5, "fatigue_test_type": "Axial", "fatigue_temp": 25, "fatigue_env": "-", "load_ratio": 0.1, "frequency": 3, "fatigue_machine": "Instron 8502 servohydraulic machine", "fatigue_standard": "-", "fatigue_test_control": "Stress", "stress_concentration": "-", "failure_location": "Weld seam/SZ"}}, {"id": "WELD2025:2957", "name": "Al 6061-T6 | Butt Joint", "material_family": "Welded joint", "points": [[81.0, 3754.0, 0], [75.0, 5920.0, 0], [65.0, 8882.0, 0], [55.0, 17978.0, 0]], "conditions": {"material": "Al 6061-T6", "am_type": "Friction Stir Welding (FSW)", "load_ratio": "0.1", "test_type": "Axial", "temperature": "25", "surface_treatment": "Sequential rolling"}, "metadata": {"dataset_id": 2957, "title": "An Experimental Study of Rolled Friction-Stir-Welded Aluminum 6061-T6 Joints Subjected to Static and Fatigue Loading Conditions", "doi": "10.1007/s11665-020-04949-w", "authors": "Hassanifard, S.; Reyhani, H. A.; Nabavi-Kivi, A.; Varvani-Farahani, A.", "publication": "JOURNAL OF MATERIALS ENGINEERING AND PERFORMANCE", "year_of_publication": 2020, "UT": "WOS:000548098200002", "base_material": "Al 6061-T6", "base_young_modulus": 68, "base_yield_strength": 276, "base_ultimate_strength": 339, "base_elongation": 11.2, "weld_material": "Al 6061-T6 (FSW joint)", "weld_young_modulus": "-", "weld_yield_strength": "-", "weld_ultimate_strength": 115, "weld_elongation": 2.4, "processing": "Sequential rolling", "welding_joint": "Butt Joint", "welding_method": "Friction Stir Welding (FSW)", "welding_voltage": "-", "welding_current": "-", "welding_speed": 0.6, "preheat_temp": "-", "welding_env": "-", "residual_stress": "-", "fatigue_specimen_type": "Standard", "fatigue_specimen_thickness": 5, "fatigue_test_type": "Axial", "fatigue_temp": 25, "fatigue_env": "-", "load_ratio": 0.1, "frequency": 3, "fatigue_machine": "Instron 8502 servohydraulic machine", "fatigue_standard": "-", "fatigue_test_control": "Stress", "stress_concentration": "-", "failure_location": "Weld seam/SZ"}}, {"id": "WELD2025:2958", "name": "AZ31 Mg alloy | Overlap joint (multipass)", "material_family": "Welded joint", "points": [[100.0, 1914.0, 0], [100.0, 2055.0, 0], [100.0, 2999.0, 0], [90.0, 3797.0, 0], [90.0, 4223.0, 0], [90.0, 4480.0, 0], [80.0, 15849.0, 0], [80.0, 17835.0, 0], [80.0, 24824.0, 0], [70.0, 104837.0, 0], [69.0, 220592.0, 0], [70.0, 594784.0, 0], [62.0, 1000000.0, 1], [59.0, 1011878.0, 1], [58.0, 1000000.0, 1]], "conditions": {"material": "AZ31 Mg alloy", "am_type": "Friction Stir Welding (FSW)", "load_ratio": "-1", "test_type": "Axial", "temperature": "Ambient", "surface_treatment": "Additive Friction Stir Layer Welding (AFSLW)"}, "metadata": {"dataset_id": 2958, "title": "Evaluation of Grain Refinement and Mechanical Properties of Additive Friction Stir Layer Welding of AZ31 Magnesium Alloy", "doi": "10.1007/s11665-020-05394-5", "authors": "Wlodarski, S.; Avery, D. Z.; White, B. C.; Mason, C. J. T.; Cleek, C.; Williams, M. B.; Allison, P. G.; Jordon, J. B.", "publication": "JOURNAL OF MATERIALS ENGINEERING AND PERFORMANCE", "year_of_publication": 2021, "UT": "WOS:000605155400027", "base_material": "AZ31 Mg alloy", "base_young_modulus": 37.8, "base_yield_strength": 60, "base_ultimate_strength": 200, "base_elongation": 9.3, "weld_material": "AZ31 Mg alloy", "weld_young_modulus": 37.8, "weld_yield_strength": 60, "weld_ultimate_strength": 200, "weld_elongation": 9.3, "processing": "Additive Friction Stir Layer Welding (AFSLW)", "welding_joint": "Overlap joint (multipass)", "welding_method": "Friction Stir Welding (FSW)", "welding_voltage": "-", "welding_current": "-", "welding_speed": 1.67, "preheat_temp": "-", "welding_env": "Ambient", "residual_stress": "-", "fatigue_specimen_type": "Modified hourglass", "fatigue_specimen_thickness": 2.54, "fatigue_test_type": "Axial", "fatigue_temp": "Ambient", "fatigue_env": "50% relative humidity", "load_ratio": -1, "frequency": "-", "fatigue_machine": "MTS servo hydraulic load frame", "fatigue_standard": "-", "fatigue_test_control": "Load", "stress_concentration": "-", "failure_location": "Free surface"}}, {"id": "WELD2025:2959", "name": "AZ31 Mg alloy(AZ31-O) | Overlap joint (multipass)", "material_family": "Welded joint", "points": [[139.0, 736.0, 0], [140.0, 878.0, 0], [140.0, 1848.0, 0], [120.0, 3981.0, 0], [119.0, 5878.0, 0], [120.0, 7444.0, 0], [100.0, 22059.0, 0], [100.0, 26025.0, 0], [100.0, 28603.0, 0], [80.0, 102390.0, 0], [80.0, 117976.0, 0], [80.0, 1011878.0, 1], [71.0, 1011878.0, 1], [69.0, 1011878.0, 1]], "conditions": {"material": "AZ31 Mg alloy(AZ31-O)", "am_type": "Friction Stir Welding (FSW)", "load_ratio": "-1", "test_type": "Axial", "temperature": "Ambient", "surface_treatment": "-"}, "metadata": {"dataset_id": 2959, "title": "Evaluation of Grain Refinement and Mechanical Properties of Additive Friction Stir Layer Welding of AZ31 Magnesium Alloy", "doi": "10.1007/s11665-020-05394-5", "authors": "Wlodarski, S.; Avery, D. Z.; White, B. C.; Mason, C. J. T.; Cleek, C.; Williams, M. B.; Allison, P. G.; Jordon, J. B.", "publication": "JOURNAL OF MATERIALS ENGINEERING AND PERFORMANCE", "year_of_publication": 2021, "UT": "WOS:000605155400027", "base_material": "AZ31 Mg alloy(AZ31-O)", "base_young_modulus": 39.0, "base_yield_strength": 140, "base_ultimate_strength": 250, "base_elongation": 10.9, "weld_material": "-", "weld_young_modulus": "-", "weld_yield_strength": "-", "weld_ultimate_strength": "-", "weld_elongation": "-", "processing": "-", "welding_joint": "Overlap joint (multipass)", "welding_method": "Friction Stir Welding (FSW)", "welding_voltage": "-", "welding_current": "-", "welding_speed": 1.67, "preheat_temp": "-", "welding_env": "Ambient", "residual_stress": "-", "fatigue_specimen_type": "Modified hourglass", "fatigue_specimen_thickness": 2.54, "fatigue_test_type": "Axial", "fatigue_temp": "Ambient", "fatigue_env": "50% relative humidity", "load_ratio": -1, "frequency": "-", "fatigue_machine": "MTS servo hydraulic load frame", "fatigue_standard": "-", "fatigue_test_control": "Load", "stress_concentration": "-", "failure_location": "-"}}, {"id": "WELD2025:2960", "name": "AZ31 Mg alloy (AZ31-H24) | Overlap joint (multipass)", "material_family": "Welded joint", "points": [[179.0, 3538.0, 0], [180.0, 4028.0, 0], [159.0, 23126.0, 0], [159.0, 25417.0, 0], [140.0, 45871.0, 0], [140.0, 101188.0, 0], [130.0, 223212.0, 0], [129.0, 516203.0, 0], [121.0, 1000000.0, 1], [119.0, 1011878.0, 1]], "conditions": {"material": "AZ31 Mg alloy (AZ31-H24)", "am_type": "Friction Stir Welding (FSW)", "load_ratio": "-1", "test_type": "Axial", "temperature": "Ambient", "surface_treatment": "-"}, "metadata": {"dataset_id": 2960, "title": "Evaluation of Grain Refinement and Mechanical Properties of Additive Friction Stir Layer Welding of AZ31 Magnesium Alloy", "doi": "10.1007/s11665-020-05394-5", "authors": "Wlodarski, S.; Avery, D. Z.; White, B. C.; Mason, C. J. T.; Cleek, C.; Williams, M. B.; Allison, P. G.; Jordon, J. B.", "publication": "JOURNAL OF MATERIALS ENGINEERING AND PERFORMANCE", "year_of_publication": 2021, "UT": "WOS:000605155400027", "base_material": "AZ31 Mg alloy (AZ31-H24)", "base_young_modulus": 37.0, "base_yield_strength": 260, "base_ultimate_strength": 300, "base_elongation": 9.8, "weld_material": "-", "weld_young_modulus": "-", "weld_yield_strength": "-", "weld_ultimate_strength": "-", "weld_elongation": "-", "processing": "-", "welding_joint": "Overlap joint (multipass)", "welding_method": "Friction Stir Welding (FSW)", "welding_voltage": "-", "welding_current": "-", "welding_speed": 1.67, "preheat_temp": "-", "welding_env": "Ambient", "residual_stress": "-", "fatigue_specimen_type": "Modified hourglass", "fatigue_specimen_thickness": 2.54, "fatigue_test_type": "Axial", "fatigue_temp": "Ambient", "fatigue_env": "50% relative humidity", "load_ratio": -1, "frequency": "-", "fatigue_machine": "MTS servo hydraulic load frame", "fatigue_standard":
