Repository: yunyunfanfan/S-PA-CBB

# S-PA-CBB

Official research code, processed curve records, evaluation outputs, and manuscript source for:

> **From Physics to Selective Generation: Conditional Brownian Bridges for Sparse S–N Curve Reconstruction and Fatigue Decision-Making**

S-PA-CBB reconstructs a complete probabilistic stress–life (S–N) curve from only two to four observed fatigue tests. The method first fits an interpretable Basquin state, diagnoses whether that state is sufficient, and applies a ControlNet-style conditional Brownian-bridge residual only to curves that benefit from correction.

File: external_data/weld2025_disjoint_curves.json (part 113 of 223)
"-", "fatigue_test_control": "Load", "stress_concentration": "-", "failure_location": "-"}}, {"id": "WELD2025:2961", "name": "AA7075 aluminum alloy | Butt Joint", "material_family": "Welded joint", "points": [[289.0, 123908.0, 0], [245.0, 183013.0, 0], [225.0, 525655.0, 0], [204.0, 683017.0, 0], [161.0, 943006.0, 1]], "conditions": {"material": "AA7075 aluminum alloy", "am_type": "Friction Stir Welding (Conical)", "load_ratio": "0.1", "test_type": "Axial", "temperature": "-", "surface_treatment": "-"}, "metadata": {"dataset_id": 2961, "title": "Effect of Temperature, Force, and Vibration on Fatigue Strength of Friction Stir-Welded AA7075 Aluminum Alloy Joints", "doi": "10.1007/s11665-020-05436-y", "authors": "Cetkin, Edip; Celik, Yahya Hisman; Kilickap, Erol", "publication": "JOURNAL OF MATERIALS ENGINEERING AND PERFORMANCE", "year_of_publication": 2021, "UT": "WOS:000604853400015", "base_material": "AA7075 aluminum alloy", "base_young_modulus": 72, "base_yield_strength": 509, "base_ultimate_strength": 580, "base_elongation": 10, "weld_material": "AA7075", "weld_young_modulus": "-", "weld_yield_strength": "-", "weld_ultimate_strength": "-", "weld_elongation": "-", "processing": "-", "welding_joint": "Butt Joint", "welding_method": "Friction Stir Welding (Conical)", "welding_voltage": "-", "welding_current": "-", "welding_speed": 3.65, "preheat_temp": "-", "welding_env": "-", "residual_stress": "-", "fatigue_specimen_type": "Standard", "fatigue_specimen_thickness": 5, "fatigue_test_type": "Axial", "fatigue_temp": "-", "fatigue_env": "-", "load_ratio": 0.1, "frequency": 10, "fatigue_machine": "Shimadzu fatigue tester", "fatigue_standard": "ASTM E466", "fatigue_test_control": "Stress", "stress_concentration": "-", "failure_location": "Weld zone"}}, {"id": "WELD2025:2962", "name": "AA7075 aluminum alloy | Butt Joint", "material_family": "Welded joint", "points": [[409.0, 83424.0, 0], [350.0, 174801.0, 0], [321.0, 465210.0, 0], [291.0, 732438.0, 0], [233.0, 948859.0, 1]], "conditions": {"material": "AA7075 aluminum alloy", "am_type": "Friction Stir Welding (Conical)", "load_ratio": "0.1", "test_type": "Axial", "temperature": "-", "surface_treatment": "-"}, "metadata": {"dataset_id": 2962, "title": "Effect of Temperature, Force, and Vibration on Fatigue Strength of Friction Stir-Welded AA7075 Aluminum Alloy Joints", "doi": "10.1007/s11665-020-05436-y", "authors": "Cetkin, Edip; Celik, Yahya Hisman; Kilickap, Erol", "publication": "JOURNAL OF MATERIALS ENGINEERING AND PERFORMANCE", "year_of_publication": 2021, "UT": "WOS:000604853400015", "base_material": "AA7075 aluminum alloy", "base_young_modulus": 72, "base_yield_strength": 509, "base_ultimate_strength": 580, "base_elongation": 10, "weld_material": "AA7075", "weld_young_modulus": "-", "weld_yield_strength": "-", "weld_ultimate_strength": "-", "weld_elongation": "-", "processing": "-", "welding_joint": "Butt Joint", "welding_method": "Friction Stir Welding (Conical)", "welding_voltage": "-", "welding_current": "-", "welding_speed": 2.0, "preheat_temp": "-", "welding_env": "-", "residual_stress": "-", "fatigue_specimen_type": "Standard", "fatigue_specimen_thickness": 5, "fatigue_test_type": "Axial", "fatigue_temp": "-", "fatigue_env": "-", "load_ratio": 0.1, "frequency": 10, "fatigue_machine": "Shimadzu fatigue tester", "fatigue_standard": "ASTM E466", "fatigue_test_control": "Stress", "stress_concentration": "-", "failure_location": "Weld zone"}}, {"id": "WELD2025:2963", "name": "AA7075 aluminum alloy | Butt Joint", "material_family": "Welded joint", "points": [[252.0, 132133.0, 0], [216.0, 190467.0, 0], [198.0, 478202.0, 0], [179.0, 574366.0, 0], [141.0, 957803.0, 1]], "conditions": {"material": "AA7075 aluminum alloy", "am_type": "Friction Stir Welding (Triangle)", "load_ratio": "0.1", "test_type": "Axial", "temperature": "-", "surface_treatment": "-"}, "metadata": {"dataset_id": 2963, "title": "Effect of Temperature, Force, and Vibration on Fatigue Strength of Friction Stir-Welded AA7075 Aluminum Alloy Joints", "doi": "10.1007/s11665-020-05436-y", "authors": "Cetkin, Edip; Celik, Yahya Hisman; Kilickap, Erol", "publication": "JOURNAL OF MATERIALS ENGINEERING AND PERFORMANCE", "year_of_publication": 2021, "UT": "WOS:000604853400015", "base_material": "AA7075 aluminum alloy", "base_young_modulus": 72, "base_yield_strength": 509, "base_ultimate_strength": 580, "base_elongation": 10, "weld_material": "AA7075", "weld_young_modulus": "-", "weld_yield_strength": "-", "weld_ultimate_strength": "-", "weld_elongation": "-", "processing": "-", "welding_joint": "Butt Joint", "welding_method": "Friction Stir Welding (Triangle)", "welding_voltage": "-", "welding_current": "-", "welding_speed": 3.65, "preheat_temp": "-", "welding_env": "-", "residual_stress": "-", "fatigue_specimen_type": "Standard", "fatigue_specimen_thickness": 5, "fatigue_test_type": "Axial", "fatigue_temp": "-", "fatigue_env": "-", "load_ratio": 0.1, "frequency": 10, "fatigue_machine": "Shimadzu fatigue tester", "fatigue_standard": "ASTM E466", "fatigue_test_control": "Stress", "stress_concentration": "-", "failure_location": "Weld zone"}}, {"id": "WELD2025:2964", "name": "AA7075 aluminum alloy | Butt Joint", "material_family": "Welded joint", "points": [[312.0, 121921.0, 0], [266.0, 220255.0, 0], [246.0, 418427.0, 0], [221.0, 575284.0, 0], [175.0, 950565.0, 1]], "conditions": {"material": "AA7075 aluminum alloy", "am_type": "Friction Stir Welding (Triangle)", "load_ratio": "0.1", "test_type": "Axial", "temperature": "-", "surface_treatment": "-"}, "metadata": {"dataset_id": 2964, "title": "Effect of Temperature, Force, and Vibration on Fatigue Strength of Friction Stir-Welded AA7075 Aluminum Alloy Joints", "doi": "10.1007/s11665-020-05436-y", "authors": "Cetkin, Edip; Celik, Yahya Hisman; Kilickap, Erol", "publication": "JOURNAL OF MATERIALS ENGINEERING AND PERFORMANCE", "year_of_publication": 2021, "UT": "WOS:000604853400015", "base_material": "AA7075 aluminum alloy", "base_young_modulus": 72, "base_yield_strength": 509, "base_ultimate_strength": 580, "base_elongation": 10, "weld_material": "AA7075", "weld_young_modulus": "-", "weld_yield_strength": "-", "weld_ultimate_strength": "-", "weld_elongation": "-", "processing": "-", "welding_joint": "Butt Joint", "welding_method": "Friction Stir Welding (Triangle)", "welding_voltage": "-", "welding_current": "-", "welding_speed": 2.0, "preheat_temp": "-", "welding_env": "-", "residual_stress": "-", "fatigue_specimen_type": "Standard", "fatigue_specimen_thickness": 5, "fatigue_test_type": "Axial", "fatigue_temp": "-", "fatigue_env": "-", "load_ratio": 0.1, "frequency": 10, "fatigue_machine": "Shimadzu fatigue tester", "fatigue_standard": "ASTM E466", "fatigue_test_control": "Stress", "stress_concentration": "-", "failure_location": "Weld zone"}}, {"id": "WELD2025:2965", "name": "7050-T6 aluminum alloy | Butt Joint", "material_family": "Welded joint", "points": [[267.0, 362027943.0, 0], [251.0, 679722969.0, 0], [227.0, 1149808371.0, 0], [206.0, 2310371277.0, 0], [187.0, 96478882695.0, 0], [164.0, 199000000000.0, 1]], "conditions": {"material": "7050-T6 aluminum alloy", "am_type": "CMT (Cold Metal Transfer)", "load_ratio": "0.1", "test_type": "Axial", "temperature": "Room temperature", "surface_treatment": "Natural aging (360 h)"}, "metadata": {"dataset_id": 2965, "title": "Research on Microstructure and Fatigue Properties of 7050-T6 High-Strength Aluminum Alloy Cold Metal Transfer Welded Joint", "doi": "10.1007/s11665-021-05885-z", "authors": "Zhu, Minqi; Yang, Shanglei; Xie, Chaojie; Bai, Yishan; Fan, Cong", "publication": "JOURNAL OF MATERIALS ENGINEERING AND PERFORMANCE", "year_of_publication": 2021, "UT": "WOS:000653626300007", "base_material": "7050-T6 aluminum alloy", "base_young_modulus": "-", "base_yield_strength": 202, "base_ultimate_strength": 578.1, "base_elongation": 6.67, "weld_material": "ER4043", "weld_young_modulus": "-", "weld_yield_strength": 158, "weld_ultimate_strength": 274.6, "weld_elongation": 0.67, "processing": "Natural aging (360 h)", "welding_joint": "Butt Joint", "welding_method": "CMT (Cold Metal Transfer)", "welding_voltage": 14.5, "welding_current": 95, "welding_speed": 6.5, "preheat_temp": "-", "welding_env": "99.999% argon protection (flow rate: 15 L/min)", "residual_stress": "-", "fatigue_specimen_type": "Standard (flat)", "fatigue_specimen_thickness": 3, "fatigue_test_type": "Axial", "fatigue_temp": "Room temperature", "fatigue_env": "-", "load_ratio": 0.1, "frequency": 15, "fatigue_machine": "Zwick/Roell Amsler HB-250", "fatigue_standard": "GB/T 15248-2008", "fatigue_test_control": "Stress", "stress_concentration": "-", "failure_location": "Weld porosity"}}, {"id": "WELD2025:2966", "name": "TA15 (Ti-6.5Al-2Zr-1Mo-1V) titanium alloy | Butt Joint", "material_family": "Welded joint", "points": [[589.0, 27595.0, 0], [589.0, 41160.0, 0], [589.0, 43795.0, 0], [331.0, 891831.0, 0]], "conditions": {"material": "TA15 (Ti-6.5Al-2Zr-1Mo-1V) titanium alloy", "am_type": "TIG (Tungsten Inert Gas)", "load_ratio": "0.1", "test_type": "High Cycle Fatigue (HCF)", "temperature": "25", "surface_treatment": "Laser Shock Peening (LSP)"}, "metadata": {"dataset_id": 2966, "title": "Fatigue Resistance Improvement on Double-Sided Welded Joints of a Titanium Alloy Treated by Laser Shock Peening", "doi": "10.1007/s11665-022-07006-w", "authors": "Hu, Xiaoan; Zhao, Jian; Teng, Xuefeng; Nie, Xiangfan; Jiang, Yun; Zhang, Yu", "publication": "JOURNAL OF MATERIALS ENGINEERING AND PERFORMANCE", "year_of_publication": 2022, "UT": "WOS:000832819300003", "base_material": "TA15 (Ti-6.5Al-2Zr-1Mo-1V) titanium alloy", "base_young_modulus": "-", "base_yield_strength": 1044, "base_ultimate_strength": 1074, "base_elongation": 13.15, "weld_material": "TA15", "weld_young_modulus": "-", "weld_yield_strength": "-", "weld_ultimate_strength": "-", "weld_elongation": "-", "processing": "Laser Shock Peening (LSP)", "welding_joint": "Butt Joint", "welding_method": "TIG (Tungsten Inert Gas)", "welding_voltage": 13, "welding_current": 120, "welding_speed": 0.5, "preheat_temp": "-", "welding_env": "Argon shielding gas (flow rate: 14 L/min)", "residual_stress": "Compressive residual stress (~330 MPa)", "fatigue_specimen_type": "Standard (flat sheet)", "fatigue_specimen_thickness": 3, "fatigue_test_type": "High Cycle Fatigue (HCF)", "fatigue_temp": 25, "fatigue_env": "Atmospheric pressure", "load_ratio": 0.1, "frequency": "-", "fatigue_machine": "ZwickRoell fatigue tester", "fatigue_standard": "HB5287-96", "fatigue_test_control": "Stress-controlled", "stress_concentration": "-", "failure_location": "Weld fracture"}}, {"id": "WELD2025:2967", "name": "TA15 (Ti-6.5Al-2Zr-1Mo-1V) titanium alloy | Butt Joint", "material_family": "Welded joint", "points": [[588.0, 7925.0, 0], [519.0, 10613.0, 0], [519.0, 13603.0, 0], [519.0, 16499.0, 0], [415.0, 34521.0, 0], [415.0, 41581.0, 0], [415.0, 45167.0, 0], [330.0, 91696.0, 0]], "conditions": {"material": "TA15 (Ti-6.5Al-2Zr-1Mo-1V) titanium alloy", "am_type": "TIG (Tungsten Inert Gas)", "load_ratio": "0.1", "test_type": "High Cycle Fatigue (HCF)", "temperature": "25", "surface_treatment": "-"}, "metadata": {"dataset_id": 2967, "title": "Fatigue Resistance Improvement on Double-Sided Welded Joints of a Titanium Alloy Treated by Laser Shock Peening", "doi": "10.1007/s11665-022-07006-w", "authors": "Hu, Xiaoan; Zhao, Jian; Teng, Xuefeng; Nie, Xiangfan; Jiang, Yun; Zhang, Yu", "publication": "JOURNAL OF MATERIALS ENGINEERING AND PERFORMANCE", "year_of_publication": 2022, "UT": "WOS:000832819300003", "base_material": "TA15 (Ti-6.5Al-2Zr-1Mo-1V) titanium alloy", "base_young_modulus": "-", "base_yield_strength": 1044, "base_ultimate_strength": 1074, "base_elongation": 13.15, "weld_material": "TA15", "weld_young_modulus": "-", "weld_yield_strength": "-", "weld_ultimate_strength": "-", "weld_elongation": "-", "processing": "-", "welding_joint": "Butt Joint", "welding_method": "TIG (Tungsten Inert Gas)", "welding_voltage": 13, "welding_current": 120, "welding_speed": 0.5, "preheat_temp": "-", "welding_env": "Argon shielding gas (flow rate: 14 L/min)", "residual_stress": "-", "fatigue_specimen_type": "Standard (flat sheet)", "fatigue_specimen_thickness": 3, "fatigue_test_type": "High Cycle Fatigue (HCF)", "fatigue_temp": 25, "fatigue_env": "Atmospheric pressure", "load_ratio": 0.1, "frequency": "-", "fatigue_machine": "ZwickRoell fatigue tester", "fatigue_standard": "HB5287-96", "fatigue_test_control": "Stress-controlled", "stress_concentration": "-", "failure_location": "Weld fracture, matrix fracture"}}, {"id": "WELD2025:2979", "name": "Fe430 (low-carbon steel) | Butt Joint", "material_family": "Welded joint", "points": [[521.0, 87000.0, 0], [406.0, 125000.0, 0], [488.0, 167000.0, 0], [413.0, 212000.0, 0], [450.0, 321000.0, 0], [402.0, 263000.0, 0], [408.0, 304000.0, 0], [370.0, 304000.0, 0], [409.0, 453000.0, 0], [366.0, 524000.0, 0], [367.0, 628000.0, 0], [306.0, 676000.0, 0], [289.0, 701000.0, 0], [324.0, 903000.0, 0], [307.0, 1280000.0, 0], [307.0, 1350000.0, 0], [291.0, 1610000.0, 0], [309.0, 3330000.0, 0]], "conditions": {"material": "Fe430 (low-carbon steel)", "am_type": "Gas Tungsten-Arc Welding (TIG)", "load_ratio": "0.1", "test_type": "Four-point bending", "temperature": "-", "surface_treatment": "Milling (2-mm thick layer removal)"}, "metadata": {"dataset_id": 2979, "title": "Some considerations about fatigue failure in milled butt-welded joints affected by residual stress", "doi": "10.1007/s12206-009-1280-9", "authors": "De Giorgi, M.; Dattoma, V.; Nobile, R.", "publication": "JOURNAL OF MECHANICAL SCIENCE AND TECHNOLOGY", "year_of_publication": 2010, "UT": "WOS:000274501500001", "base_material": "Fe430 (low-carbon steel)", "base_young_modulus": "-", "base_yield_strength": 275, "base_ultimate_strength": 430, "base_elongation": "≥ 21", "weld_material": "Fe430 (low-carbon steel)", "weld_young_modulus": "-", "weld_yield_strength": "-", "weld_ultimate_strength": "-", "weld_elongation": "-", "processing": "Milling (2-mm thick layer removal)", "welding_joint": "Butt Joint", "welding_method": "Gas Tungsten-Arc Welding (TIG)", "welding_voltage": "-", "welding_current": "-", "welding_speed": 12.75, "preheat_temp": "-", "welding_env": "-", "residual_stress": "-", "fatigue_specimen_type": "Transversal welded joints (milled)", "fatigue_specimen_thickness": 8, "fatigue_test_type": "Four-point bending", "fatigue_temp": "-", "fatigue_env": "-", "load_ratio": 0.1, "frequency": "-", "fatigue_machine": "RUMUL Testronic 50 kN ± 20 kN", "fatigue_standard": "-", "fatigue_test_control": "Stress", "stress_concentration": "-", "failure_location": "Heat Affected Zone (HAZ)"}}, {"id": "WELD2025:2980", "name": "Fe430 (low-carbon steel) | Butt Joint", "material_family": "Welded joint", "points": [[490.0, 117000.0, 0], [404.0, 209000.0, 0], [445.0, 309000.0, 0], [360.0, 381000.0, 0], [363.0, 457000.0, 0], [279.0, 511000.0, 0], [305.0, 555000.0, 0], [305.0, 613000.0, 0], [302.0, 676000.0, 0], [340.0, 725000.0, 0], [324.0, 857000.0, 0], [291.0, 946000.0, 0], [283.0, 2040000.0, 0], [281.0, 11000000.0, 0]], "conditions": {"material": "Fe430 (low-carbon steel)", "am_type": "Gas Tungsten-Arc Welding (TIG)", "load_ratio": "0.1", "test_type": "Four-point bending", "temperature": "-", "surface_treatment": "Milling (2-mm thick layer removal)"}, "metadata": {"dataset_id": 2980, "title": "Some considerations about fatigue failure in milled butt-welded joints affected by residual stress", "doi": "10.1007/s12206-009-1280-9", "authors": "De Giorgi, M.; Dattoma, V.; Nobile, R.", "publication": "JOURNAL OF MECHANICAL SCIENCE AND TECHNOLOGY", "year_of_publication": 2010, "UT": "WOS:000274501500001", "base_material": "Fe430 (low-carbon steel)", "base_young_modulus": "-", "base_yield_strength": 275, "base_ultimate_strength": 430, "base_elongation": "≥ 21", "weld_material": "Fe430 (low-carbon steel)", "weld_young_modulus": "-", "weld_yield_strength": "-", "weld_ultimate_strength": "-", "weld_elongation": "-", "processing": "Milling (2-mm thick layer removal)", "welding_joint": "Butt Joint", "welding_method": "Gas Tungsten-Arc Welding (TIG)", "welding_voltage": "-", "welding_current": "-", "welding_speed": 12.75, "preheat_temp": "-", "welding_env": "-", "residual_stress": "-", "fatigue_specimen_type": "Transversal welded joints (milled)", "fatigue_specimen_thickness": 12, "fatigue_test_type": "Four-point bending", "fatigue_temp": "-", "fatigue_env": "-", "load_ratio": 0.1, "frequency": "-", "fatigue_machine": "RUMUL Testronic 50 kN ± 20 kN", "fatigue_standard": "-", "fatigue_test_control": "Stress", "stress_concentration": "-", "failure_location": "Heat Affected Zone (HAZ)"}}, {"id": "WELD2025:2981", "name": "Fe430 (low-carbon steel) | Butt Joint", "material_family": "Welded joint", "points": [[399.0, 122000.0, 0], [362.0, 208000.0, 0], [363.0, 282000.0, 0], [381.0, 303000.0, 0], [363.0, 363000.0, 0], [279.0, 576000.0, 0], [279.0, 592000.0, 0], [302.0, 662000.0, 0], [323.0, 662000.0, 0], [343.0, 912000.0, 0], [280.0, 3840000.0, 0], [286.0, 9380000.0, 0], [243.0, 15300000.0, 0]], "conditions": {"material": "Fe430 (low-carbon steel)", "am_type": "Gas Tungsten-Arc Welding (TIG)", "load_ratio": "0.1", "test_type": "Four-point bending", "temperature": "-", "surface_treatment": "Milling (2-mm thick layer removal)"}, "metadata": {"dataset_id": 2981, "title": "Some considerations about fatigue failure in milled butt-welded joints affected by residual stress", "doi": "10.1007/s12206-009-1280-9", "authors": "De Giorgi, M.; Dattoma, V.; Nobile, R.", "publication": "JOURNAL OF MECHANICAL SCIENCE AND TECHNOLOGY", "year_of_publication": 2010, "UT": "WOS:000274501500001", "base_material": "Fe430 (low-carbon steel)", "base_young_modulus": "-", "base_yield_strength": 275, "base_ultimate_strength": 430, "base_elongation": "≥ 21", "weld_material": "Fe430 (low-carbon steel)", "weld_young_modulus": "-", "weld_yield_strength": "-", "weld_ultimate_strength": "-", "weld_elongation": "-", "processing": "Milling (2-mm thick layer removal)", "welding_joint": "Butt Joint", "welding_method": "Gas Tungsten-Arc Welding (TIG)", "welding_voltage": "-", "welding_current": "-", "welding_speed": 12.75, "preheat_temp": "-", "welding_env": "-", "residual_stress": "-", "fatigue_specimen_type": "Transversal welded joints (milled)", "fatigue_specimen_thickness": 20, "fatigue_test_type": "Four-point bending", "fatigue_temp": "-", "fatigue_env": "-", "load_ratio": 0.1, "frequency": "-", "fatigue_machine": "RUMUL Testronic 50 kN ± 20 kN", "fatigue_standard": "-", "fatigue_test_control": "Stress", "stress_concentration": "-", "failure_location": "Heat Affected Zone (HAZ)"}}, {"id": "WELD2025:2982", "name": "Fe25Mn steel | Butt Joint", "material_family": "Welded joint", "points": [[756.0, 11200.0, 0], [722.0, 25700.0, 0], [663.0, 52700.0, 0], [591.0, 65900.0, 0], [500.0, 120000.0, 0], [455.0, 193000.0, 0], [416.0, 358000.0, 0], [410.0, 457000.0, 0], [380.0, 2020000.0, 1]], "conditions": {"material": "Fe25Mn steel", "am_type": "GTAW (Gas Tungsten Arc Welding)", "load_ratio": "0.1", "test_type": "Axial", "temperature": "25", "surface_treatment": "-"}, "metadata": {"dataset_id": 2982, "title": "S-N Fatigue Behavior of Fe25Mn Steel and Its Weld at 298 and 110 K", "doi": "10.1007/s12540-016-6108-4", "authors": "Sung, Hyokyung; Jeong, Daeho; Park, Taedong; Lee, Jongseop; Kim, Sangshik", "publication": "METALS AND MATERIALS INTERNATIONAL", "year_of_publication": 2016, "UT": "WOS:000381929100002", "base_material": "Fe25Mn steel", "base_young_modulus": "-", "base_yield_strength": 436, "base_ultimate_strength": 944, "base_elongation": 55, "weld_material": "Fe25Mn", "weld_young_modulus": "-", "weld_yield_strength": 405, "weld_ultimate_strength": 675, "weld_elongation": 22, "processing": "-", "welding_joint": "Butt Joint", "welding_method": "GTAW (Gas Tungsten Arc Welding)", "welding_voltage": "-", "welding_current": "-", "welding_speed": "-", "preheat_temp": "-", "welding_env": "-", "residual_stress": "-", "fatigue_specimen_type": "Flat hour-glass type", "fatigue_specimen_thickness": 3.05, "fatigue_test_type": "Axial", "fatigue_temp": 25, "fatigue_env": "-", "load_ratio": 0.1, "frequency": 30, "fatigue_machine": "Servo-hydraulic testing machine (Instron model 8516)", "fatigue_standard": "ASTM E466", "fatigue_test_control": "-", "stress_concentration": "-", "failure_location": "Weld toe"}}, {"id": "WELD2025:2983", "name": "Fe25Mn steel | Butt Joint", "material_family": "Welded joint", "points": [[756.0, 11200.0, 0], [722.0, 25700.0, 0], [663.0, 52700.0, 0], [591.0, 65900.0, 0], [500.0, 120000.0, 0], [455.0, 193000.0, 0], [416.0, 358000.0, 0], [410.0, 457000.0, 0], [380.0, 2020000.0, 1]], "conditions": {"material": "Fe25Mn steel", "am_type": "GTAW (Gas Tungsten Arc Welding)", "load_ratio": "0.1", "test_type": "Axial", "temperature": "25", "surface_treatment": "-"}, "metadata": {"dataset_id": 2983, "title": "S-N Fatigue Behavior of Fe25Mn Steel and Its Weld at 298 and 110 K", "doi": "10.1007/s12540-016-6108-4", "authors": "Sung, Hyokyung; Jeong, Daeho; Park, Taedong; Lee, Jongseop; Kim, Sangshik", "publication": "METALS AND MATERIALS INTERNATIONAL", "year_of_publication": 2016, "UT": "WOS:000381929100002", "base_material": "Fe25Mn steel", "base_young_modulus": "-", "base_yield_strength": 436, "base_ultimate_strength": 944, "base_elongation": 55, "weld_material": "STS304L", "weld_young_modulus": "-", "weld_yield_strength": 326, "weld_ultimate_strength": 686, "weld_elongation": 30, "processing": "-", "welding_joint": "Butt Joint", "welding_method": "GTAW (Gas Tungsten Arc Welding)", "welding_voltage": "-", "welding_current": "-", "welding_speed": "-", "preheat_temp": "-", "welding_env": "-", "residual_stress": "-", "fatigue_specimen_type": "Flat hour-glass type", "fatigue_specimen_thickness": 3.05, "fatigue_test_type": "Axial", "fatigue_temp": 25, "fatigue_env": "-", "load_ratio": 0.1, "frequency": 30, "fatigue_machine": "Servo-hydraulic testing machine (Instron model 8516)", "fatigue_standard": "ASTM E466", "fatigue_test_control": "-", "stress_concentration": "-", "failure_location": "Weld toe"}}, {"id": "WELD2025:2984", "name": "Fe16Mn2Al | Butt Joint", "material_family": "Welded joint", "points": [[402.0, 24300.0, 0], [295.0, 34000.0, 0], [359.0, 38100.0, 0], [428.0, 55800.0, 0], [332.0, 200000.0, 0], [292.0, 744000.0, 0], [274.0, 1920000.0, 1]], "conditions": {"material": "Fe16Mn2Al", "am_type": "GTAW (Gas Tungsten Arc Welding)", "load_ratio": "0.1", "test_type": "Axial", "temperature": "25", "surface_treatment": "-"}, "metadata": {"dataset_id": 2984, "title": "S-N Fatigue Behavior of Fe25Mn Steel and Its Weld at 298 and 110 K", "doi": "10.1007/s12540-016-6108-4", "authors": "Sung, Hyokyung; Jeong, Daeho; Park, Taedong; Lee, Jongseop; Kim, Sangshik", "publication": "METALS AND MATERIALS INTERNATIONAL", "year_of_publication": 2016, "UT": "WOS:000381929100002", "base_material": "Fe16Mn2Al", "base_young_modulus": "-", "base_yield_strength": 494, "base_ultimate_strength": 951, "base_elongation": 72, "weld_material": "Fe16Mn2Al", "weld_young_modulus": "-", "weld_yield_strength": 360, "weld_ultimate_strength": 696, "weld_elongation": 23, "processing": "-", "welding_joint": "Butt Joint", "welding_method": "GTAW (Gas Tungsten Arc Welding)", "welding_voltage": "-", "welding_current": "-", "welding_speed": "-", "preheat_temp": "-", "welding_env": "-", "residual_stress": "-", "fatigue_specimen_type": "Flat hour-glass type", "fatigue_specimen_thickness": 3.05, "fatigue_test_type": "Axial", "fatigue_temp": 25, "fatigue_env": "-", "load_ratio": 0.1, "frequency": 30, "fatigue_machine": "Servo-hydraulic testing machine (Instron model 8516)", "fatigue_standard": "ASTM E466", "fatigue_test_control": "-", "stress_concentration": "-", "failure_location": "Weld toe"}}, {"id": "WELD2025:2985", "name": "STS304L | Butt Joint", "material_family": "Welded joint", "points": [[464.0, 14900.0, 0], [448.0, 46900.0, 0], [359.0, 157000.0, 0], [334.0, 256000.0, 0], [291.0, 2020000.0, 1]], "conditions": {"material": "STS304L", "am_type": "GTAW (Gas Tungsten Arc Welding)", "load_ratio": "0.1", "test_type": "Axial", "temperature": "25", "surface_treatment": "-"}, "metadata": {"dataset_id": 2985, "title": "S-N Fatigue Behavior of Fe25Mn Steel and Its Weld at 298 and 110 K", "doi": "10.1007/s12540-016-6108-4", "authors": "Sung, Hyokyung; Jeong, Daeho; Park, Taedong; Lee, Jongseop; Kim, Sangshik", "publication": "METALS AND MATERIALS INTERNATIONAL", "year_of_publication": 2016, "UT": "WOS:000381929100002", "base_material": "STS304L", "base_young_modulus": "-", "base_yield_strength": 299, "base_ultimate_strength": 733, "base_elongation": 63, "weld_material": "STS304L", "weld_young_modulus": "-", "weld_yield_strength": 326, "weld_ultimate_strength": 613, "weld_elongation": 37, "processing": "-", "welding_joint": "Butt Joint", "welding_method": "GTAW (Gas Tungsten Arc Welding)", "welding_voltage": "-", "welding_current": "-", "welding_speed": "-", "preheat_temp": "-", "welding_env": "-", "residual_stress": "-", "fatigue_specimen_type": "Flat hour-glass type", "fatigue_specimen_thickness": 3.05, "fatigue_test_type": "Axial", "fatigue_temp": 25, "fatigue_env": "-", "load_ratio": 0.1, "frequency": 30, "fatigue_machine": "Servo-hydraulic testing machine (Instron model 8516)", "fatigue_standard": "ASTM E466", "fatigue_test_control": "-", "stress_concentration": "-", "failure_location": "Weld toe"}}, {"id": "WELD2025:2986", "name": "Fe25Mn steel | Butt Joint", "material_family": "Welded joint", "points": [[541.0, 12300.0, 0], [634.0, 18300.0, 0], [496.0, 241000.0, 0], [451.0, 281000.0, 0], [428.0, 1990000.0, 1], [405.0, 2000000.0, 1]], "conditions": {"material": "Fe25Mn steel", "am_type": "GTAW (Gas Tungsten Arc Welding)", "load_ratio": "0.1", "test_type": "Axial", "temperature": "-163", "surface_treatment": "-"}, "metadata": {"dataset_id": 2986, "title": "S-N Fatigue Behavior of Fe25Mn Steel and Its Weld at 298 and 110 K", "doi": "10.1007/s12540-016-6108-4", "authors": "Sung, Hyokyung; Jeong, Daeho; Park, Taedong; Lee, Jongseop; Kim, Sangshik", "publication": "METALS AND MATERIALS INTERNATIONAL", "year_of_publication": 2016, "UT": "WOS:000381929100002", "base_material": "Fe25Mn steel", "base_young_modulus": "-", "base_yield_strength": 815, "base_ultimate_strength": "1,353", "base_elongation": 40, "weld_material": "Fe25Mn", "weld_young_modulus": "-", "weld_yield_strength": 685, "weld_ultimate_strength": "1,053", "weld_elongation": 21, "processing": "-", "welding_joint": "Butt Joint", "welding_method": "GTAW (Gas Tungsten Arc Welding)", "welding_voltage": "-", "welding_current": "-", "welding_speed": "-", "preheat_temp": "-", "welding_env": "-", "residual_stress": "-", "fatigue_specimen_type": "Flat hour-glass type", "fatigue_specimen_thickness": 3.05, "fatigue_test_type": "Axial", "fatigue_temp": -163, "fatigue_env": "Cryogenic", "load_ratio": 0.1, "frequency": 30, "fatigue_machine": "Servo-hydraulic testing machine (Instron model 8516)", "fatigue_standard": "ASTM E466", "fatigue_test_control": "-", "stress_concentration": "-", "failure_location": "Weld toe"}}, {"id": "WELD2025:2987", "name": "Fe25Mn steel | Butt Joint", "material_family": "Welded joint", "points": [[720.0, 6370.0, 0], [677.0, 13100.0, 0], [632.0, 22100.0, 0], [541.0, 33700.0, 0], [585.0, 52400.0, 0], [496.0, 658000.0, 0], [527.0, 89200.0, 0]], "conditions": {"material": "Fe25Mn steel", "am_type": "GTAW (Gas Tungsten Arc Welding)", "load_ratio": "0.1", "test_type": "Axial", "temperature": "-163", "surface_treatment": "-"}, "metadata": {"dataset_id": 2987, "title": "S-N Fatigue Behavior of Fe25Mn Steel and Its Weld at 298 and 110 K", "doi": "10.1007/s12540-016-6108-4", "authors": "Sung, Hyokyung; Jeong, Daeho; Park, Taedong; Lee, Jongseop; Kim, Sangshik", "publication": "METALS AND MATERIALS INTERNATIONAL", "year_of_publication": 2016, "UT": "WOS:000381929100002", "base_material": "Fe25Mn steel", "base_young_modulus": "-", "base_yield_strength": 815, "base_ultimate_strength": "1,353", "base_elongation": 40, "weld_material": "STS304L", "weld_young_modulus": "-", "weld_yield_strength": 345, "weld_ultimate_strength": "1,096", "weld_elongation": 18, "processing": "-", "welding_joint": "Butt Joint", "welding_method": "GTAW (Gas Tungsten Arc Welding)", "welding_voltage": "-", "welding_current": "-", "welding_speed": "-", "preheat_temp": "-", "welding_env": "-", "residual_stress": "-", "fatigue_specimen_type": "Flat hour-glass type", "fatigue_specimen_thickness": 3.05, "fatigue_test_type": "Axial", "fatigue_temp": -163, "fatigue_env": "Cryogenic", "load_ratio": 0.1, "frequency": 30, "fatigue_machine": "Servo-hydraulic testing machine (Instron model 8516)", "fatigue_standard": "ASTM E466", "fatigue_test_control": "-", "stress_concentration": "-", "failure_location": "Weld toe"}}, {"id": "WELD2025:2988", "name": "Fe16Mn2Al | Butt Joint", "material_family": "Welded joint", "points": [[495.0, 16100.0, 0], [298.0, 1990000.0, 1], [449.0, 82600.0, 0], [362.0, 554000.0, 0], [331.0, 818000.0, 0]], "conditions": {"material": "Fe16Mn2Al", "am_type": "GTAW (Gas Tungsten Arc Welding)", "load_ratio": "0.1", "test_type": "Axial", "temperature": "-163", "surface_treatment": "-"}, "metadata": {"dataset_id": 2988, "title": "S-N Fatigue Behavior of Fe25Mn Steel and Its Weld at 298 and 110 K", "doi": "10.1007/s12540-016-6108-4", "authors": "Sung, Hyokyung; Jeong, Daeho; Park, Taedong; Lee, Jongseop; Kim, Sangshik", "publication": "METALS AND MATERIALS INTERNATIONAL", "year_of_publication": 2016, "UT": "WOS:000381929100002", "base_material": "Fe16Mn2Al", "base_young_modulus": "-", "base_yield_strength": 827, "base_ultimate_strength": 1251, "base_elongation": 25, "weld_material": "Fe16Mn2Al", "weld_young_modulus": "-", "weld_yield_strength": 562, "weld_ultimate_strength": 837, "weld_elongation": 8, "processing": "-", "welding_joint": "Butt Joint", "welding_method": "GTAW (Gas Tungsten Arc Welding)", "welding_voltage": "-", "welding_current": "-", "welding_speed": "-", "preheat_temp": "-", "welding_env": "-", "residual_stress": "-", "fatigue_specimen_type": "Flat hour-glass type", "fatigue_specimen_thickness": 3.05, "fatigue_test_type": "Axial", "fatigue_temp": -163, "fatigue_env": "Cryogenic", "load_ratio": 0.1, "frequency": 30, "fatigue_machine": "Servo-hydraulic testing machine (Instron model 8516)", "fatigue_standard": "ASTM E466", "fatigue_test_control": "-", "stress_concentration": "-", "failure_location": "Weld toe"}}, {"id": "WELD2025:2989", "name": "STS304L | Butt Joint", "material_family": "Welded joint", "points": [[720.0, 5020.0, 0], [631.0, 100000.0, 0], [456.0, 1990000.0, 1], [539.0, 86500.0, 0]], "conditions": {"material": "STS304L", "am_type": "GTAW (Gas Tungsten Arc Welding)", "load_ratio": "0.1", "test_type": "Axial", "temperature": "25", "surface_treatment": "-"}, "metadata": {"dataset_id": 2989, "title": "S-N Fatigue Behavior of Fe25Mn Steel and Its Weld at 298 and 110 K", "doi": "10.1007/s12540-016-6108-4", "authors": "Sung, Hyokyung; Jeong, Daeho; Park, Taedong; Lee, Jongseop; Kim, Sangshik", "publication": "METALS AND MATERIALS INTERNATIONAL", "year_of_publication": 2016, "UT": "WOS:000381929100002", "base_material": "STS304L", "base_young_modulus": "-", "base_yield_strength": 313, "base_ultimate_strength": 1493, "base_elongation": 32, "weld_material": "STS304L", "weld_young_modulus": "-", "weld_yield_strength": 320, "weld_ultimate_strength": 1276, "weld_elongation": 27, "processing": "-", "welding_joint": "Butt Joint", "welding_method": "GTAW (Gas Tungsten Arc Welding)", "welding_voltage": "-", "welding_current": "-", "welding_speed": "-", "preheat_temp": "-", "welding_env": "-", "residual_stress": "-", "fatigue_specimen_type": "Flat hour-glass type", "fatigue_specimen_thickness": 3.05, "fatigue_test_type": "Axial", "fatigue_temp": 25, "fatigue_env": "-", "load_ratio": 0.1, "frequency": 30, "fatigue_machine": "Servo-hydraulic testing machine (Instron model 8516)", "fatigue_standard": "ASTM E466", "fatigue_test_control": "-", "stress_concentration": "-", "failure_location": "Weld toe"}}, {"id": "WELD2025:2990", "name": "2014-T6 aluminum alloy | Butt Joint", "material_family": "Welded joint", "points": [[521.0, 75881.0, 0], [461.0, 137882.0, 0], [400.0, 238283.0, 0], [328.0, 687241.0, 0], [259.0, 2304241.0, 0]], "conditions": {"material": "2014-T6 aluminum alloy", "am_type": "Friction Stir Welding (FSW)", "load_ratio": "-1", "test_type": "Axial bending fatigue", "temperature": "25", "surface_treatment": "Rotation speed 1070 rpm"}, "metadata": {"dataset_id": 2990, "title": "Effect of Welding Parameters on Tensile Properties and Fatigue Behavior of Friction Stir Welded 2014-T6 Aluminum Alloy", "doi": "10.1007/s12666-011-0069-6", "authors": "Aydin, Hakan; Tutar, Mumin; Durmus, Ali; Bayram, Ali; Sayaca, Tayfun", "publication": "TRANSACTIONS OF THE INDIAN INSTITUTE OF METALS", "year_of_publication": 2012, "UT": "WOS:000302743300003", "base_material": "2014-T6 aluminum alloy", "base_young_modulus": "-", "base_yield_strength": 326, "base_ultimate_strength": 452, "base_elongation": 13.0, "weld_material": "2014-T6 aluminum alloy", "weld_young_modulus": "-", "weld_yield_strength": 303, "weld_ultimate_strength": 393, "weld_elongation": 4.0, "processing": "Rotation speed 1070 rpm", "welding_joint": "Butt Joint", "welding_method": "Friction Stir Welding (FSW)", "welding_voltage": "-", "welding_current": "-", "welding_speed": 0.67, "preheat_temp": "-", "welding_env": "Laboratory air", "residual_stress": "-", "fatigue_specimen_type": "Flat sheet (cross-weld)", "fatigue_specimen_thickness": 3, "fatigue_test_type": "Axial bending fatigue", "fatigue_temp": 25, "fatigue_env": "Laboratory air", "load_ratio": -1, "frequency": 20, "fatigue_machine": "Uniaxial bending fatigue test machine", "fatigue_standard": "-", "fatigue_test_control": "Constant stress amplitude", "stress_concentration": "-", "failure_location": "The interface between the NZ and the TMAZ on the AS"}}, {"id": "WELD2025:2991", "name": "2014-T6 aluminum alloy | Butt Joint", "material_family": "Welded joint", "points": [[523.0, 138851.0, 0], [465.0, 194689.0, 0], [401.0, 478808.0, 0], [332.0, 956331.0, 0], [261.0, 3980560.0, 0]], "conditions": {"material": "2014-T6 aluminum alloy", "am_type": "Friction Stir Welding (FSW)", "load_ratio": "-1", "test_type": "Axial bending fatigue", "temperature": "25", "surface_treatment": "Rotation speed 1070 rpm"}, "metadata": {"dataset_id": 2991, "title": "Effect of Welding Parameters on Tensile Properties and Fatigue Behavior of Friction Stir Welded 2014-T6 Aluminum Alloy", "doi": "10.1007/s12666-011-0069-6", "authors": "Aydin, Hakan; Tutar, Mumin; Durmus, Ali; Bayram, Ali; Sayaca, Tayfun", "publication": "TRANSACTIONS OF THE INDIAN INSTITUTE OF METALS", "year_of_publication": 2012, "UT": "WOS:000302743300003", "base_material": "2014-T6 aluminum alloy", "base_young_modulus": "-", "base_yield_strength": 326, "base_ultimate_strength": 452, "base_elongation": 13.0, "weld_material": "2014-T6 aluminum alloy", "weld_young_modulus": "-", "weld_yield_strength": 318, "weld_ultimate_strength": 419, "weld_elongation": 5.9, "processing": "Rotation speed 1070 rpm", "welding_joint": "Butt Joint", "welding_method": "Friction Stir Welding (FSW)", "welding_voltage": "-", "welding_current": "-", "welding_speed": 1.33, "preheat_temp": "-", "welding_env": "Laboratory air", "residual_stress": "-", "fatigue_specimen_type": "Flat sheet (cross-weld)", "fatigue_specimen_thickness": 3, "fatigue_test_type": "Axial bending fatigue", "fatigue_temp": 25, "fatigue_env": "Laboratory air", "load_ratio": -1, "frequency": 20, "fatigue_machine": "Uniaxial bending fatigue test machine", "fatigue_standard": "-", "fatigue_test_control": "Constant stress amplitude", "stress_concentration": "-", "failure_location": "Around HAZ and TMAZ on the AS"}}, {"id": "WELD2025:2992", "name": "2014-T6 aluminum alloy | Butt Joint", "material_family": "Welded joint", "points": [[523.0, 96895.0, 0], [463.0, 124645.0, 0], [401.0, 293517.0, 0], [329.0, 603676.0, 0], [261.0, 1506944.0, 0]], "conditions": {"material": "2014-T6 aluminum alloy", "am_type": "Friction Stir Welding (FSW)", "load_ratio": "-1", "test_type": "Axial bending fatigue", "temperature": "25", "surface_treatment": "Rotation speed 1070 rpm"}, "metadata": {"dataset_id": 2992, "title": "Effect of Welding Parameters on Tensile Properties and Fatigue Behavior of Friction Stir Welded 2014-T6 Aluminum Alloy", "doi": "10.1007/s12666-011-0069-6", "authors": "Aydin, Hakan; Tutar, Mumin; Durmus, Ali; Bayram, Ali; Sayaca, Tayfun", "publication": "TRANSACTIONS OF THE INDIAN INSTITUTE OF METALS", "year_of_publication": 2012, "UT": "WOS:000302743300003", "base_material": "2014-T6 aluminum alloy", "base_young_modulus": "-", "base_yield_strength": 326, "base_ultimate_strength": 452, "base_elongation": 13.0, "weld_material": "2014-T6 aluminum alloy", "weld_young_modulus": "-", "weld_yield_strength": 318, "weld_ultimate_strength": 393, "weld_elongation": 2.9, "processing": "Rotation speed 1070 rpm", "welding_joint": "Butt Joint", "welding_method": "Friction Stir Welding (FSW)", "welding_voltage": "-", "welding_current": "-", "welding_speed": 1.87, "preheat_temp": "-", "welding_env": "Laboratory air", "residual_stress": "-", "fatigue_specimen_type": "Flat sheet (cross-weld)", "fatigue_specimen_thickness": 3, "fatigue_test_type": "Axial bending fatigue", "fatigue_temp": 25, "fatigue_env": "Laboratory air", "load_ratio": -1, "frequency": 20, "fatigue_machine": "Uniaxial bending fatigue test machine", "fatigue_standard": "-", "fatigue_test_control": "Constant stress amplitude", "stress_concentration": "-", "failure_location": "Around NZ on the AS"}}, {"id": "WELD2025:2993", "name": "2014-T6 aluminum alloy | Butt Joint", "material_family": "Welded joint", "points": [[510.0, 96387.0, 0], [452.0, 156467.0, 0], [394.0, 290857.0, 0], [324.0, 615532.0, 0], [258.0, 2025803.0, 0]], "conditions": {"material": "2014-T6 aluminum alloy", "am_type": "Friction Stir Welding (FSW)", "load_ratio": "-1", "test_type": "Axial bending fatigue", "temperature": "25", "surface_treatment": "Rotation speed 1520 rpm"}, "metadata": {"dataset_id": 2993, "title": "Effect of Welding Parameters on Tensile Properties and Fatigue Behavior of Friction Stir Welded 2014-T6 Aluminum Alloy", "doi": "10.1007/s12666-011-0069-6", "authors": "Aydin, Hakan; Tutar, Mumin; Durmus, Ali; Bayram, Ali; Sayaca, Tayfun", "publication": "TRANSACTIONS OF THE INDIAN INSTITUTE OF METALS", "year_of_publication": 2012, "UT": "WOS:000302743300003", "base_material": "2014-T6 aluminum alloy", "base_young_modulus": "-", "base_yield_strength": 326, "base_ultimate_strength": 452, "base_elongation": 13.0, "weld_material": "2014-T6 aluminum alloy", "weld_young_modulus": "-", "weld_yield_strength": 311, "weld_ultimate_strength": 404, "weld_elongation": 4.4, "processing": "Rotation speed 1520 rpm", "welding_joint": "Butt Joint", "welding_method": "Friction Stir Welding (FSW)", "welding_voltage": "-", "welding_current": "-", "welding_speed": 0.67, "preheat_temp": "-", "welding_env": "Laboratory air", "residual_stress": "-", "fatigue_specimen_type": "Flat sheet (cross-weld)", "fatigue_specimen_thickness": 3, "fatigue_test_type": "Axial bending fatigue", "fatigue_temp": 25, "fatigue_env": "Laboratory air", "load_ratio": -1, "frequency": 20, "fatigue_machine": "Uniaxial bending fatigue test machine", "fatigue_standard": "-", "fatigue_test_control": "Constant stress amplitude", "stress_concentration": "-", "failure_location": "The interface between the NZ and the TMAZ on the AS"}}, {"id": "WELD2025:2994", "name": "2014-T6 aluminum alloy | Butt Joint", "material_family": "Welded joint", "points": [[512.0, 181736.0, 0], [455.0, 418341.0, 0], [396.0, 510704.0, 0], [325.0, 1554877.0, 0], [257.0, 5902975.0, 0]], "conditions": {"material": "2014-T6 aluminum
