Repository: yunyunfanfan/S-PA-CBB

# S-PA-CBB

Official research code, processed curve records, evaluation outputs, and manuscript source for:

> **From Physics to Selective Generation: Conditional Brownian Bridges for Sparse S–N Curve Reconstruction and Fatigue Decision-Making**

S-PA-CBB reconstructs a complete probabilistic stress–life (S–N) curve from only two to four observed fatigue tests. The method first fits an interpretable Basquin state, diagnoses whether that state is sufficient, and applies a ControlNet-style conditional Brownian-bridge residual only to curves that benefit from correction.

File: external_data/weld2025_disjoint_curves.json (part 114 of 223)
alloy", "am_type": "Friction Stir Welding (FSW)", "load_ratio": "-1", "test_type": "Axial bending fatigue", "temperature": "25", "surface_treatment": "Rotation speed 1520 rpm"}, "metadata": {"dataset_id": 2994, "title": "Effect of Welding Parameters on Tensile Properties and Fatigue Behavior of Friction Stir Welded 2014-T6 Aluminum Alloy", "doi": "10.1007/s12666-011-0069-6", "authors": "Aydin, Hakan; Tutar, Mumin; Durmus, Ali; Bayram, Ali; Sayaca, Tayfun", "publication": "TRANSACTIONS OF THE INDIAN INSTITUTE OF METALS", "year_of_publication": 2012, "UT": "WOS:000302743300003", "base_material": "2014-T6 aluminum alloy", "base_young_modulus": "-", "base_yield_strength": 326, "base_ultimate_strength": 452, "base_elongation": 13.0, "weld_material": "2014-T6 aluminum alloy", "weld_young_modulus": "-", "weld_yield_strength": 343, "weld_ultimate_strength": 430, "weld_elongation": 7.8, "processing": "Rotation speed 1520 rpm", "welding_joint": "Butt Joint", "welding_method": "Friction Stir Welding (FSW)", "welding_voltage": "-", "welding_current": "-", "welding_speed": 1.33, "preheat_temp": "-", "welding_env": "Laboratory air", "residual_stress": "-", "fatigue_specimen_type": "Flat sheet (cross-weld)", "fatigue_specimen_thickness": 3, "fatigue_test_type": "Axial bending fatigue", "fatigue_temp": 25, "fatigue_env": "Laboratory air", "load_ratio": -1, "frequency": 20, "fatigue_machine": "Uniaxial bending fatigue test machine", "fatigue_standard": "-", "fatigue_test_control": "Constant stress amplitude", "stress_concentration": "-", "failure_location": "Around HAZ and TMAZ on the AS"}}, {"id": "WELD2025:2995", "name": "2014-T6 aluminum alloy | Butt Joint", "material_family": "Welded joint", "points": [[512.0, 145709.0, 0], [454.0, 190989.0, 0], [395.0, 263197.0, 0], [326.0, 409913.0, 0], [257.0, 898856.0, 0]], "conditions": {"material": "2014-T6 aluminum alloy", "am_type": "Friction Stir Welding (FSW)", "load_ratio": "-1", "test_type": "Axial bending fatigue", "temperature": "25", "surface_treatment": "Rotation speed 1520 rpm"}, "metadata": {"dataset_id": 2995, "title": "Effect of Welding Parameters on Tensile Properties and Fatigue Behavior of Friction Stir Welded 2014-T6 Aluminum Alloy", "doi": "10.1007/s12666-011-0069-6", "authors": "Aydin, Hakan; Tutar, Mumin; Durmus, Ali; Bayram, Ali; Sayaca, Tayfun", "publication": "TRANSACTIONS OF THE INDIAN INSTITUTE OF METALS", "year_of_publication": 2012, "UT": "WOS:000302743300003", "base_material": "2014-T6 aluminum alloy", "base_young_modulus": "-", "base_yield_strength": 326, "base_ultimate_strength": 452, "base_elongation": 13.0, "weld_material": "2014-T6 aluminum alloy", "weld_young_modulus": "-", "weld_yield_strength": 333, "weld_ultimate_strength": 400, "weld_elongation": 2.8, "processing": "Rotation speed 1520 rpm", "welding_joint": "Butt Joint", "welding_method": "Friction Stir Welding (FSW)", "welding_voltage": "-", "welding_current": "-", "welding_speed": 1.87, "preheat_temp": "-", "welding_env": "Laboratory air", "residual_stress": "-", "fatigue_specimen_type": "Flat sheet (cross-weld)", "fatigue_specimen_thickness": 3, "fatigue_test_type": "Axial bending fatigue", "fatigue_temp": 25, "fatigue_env": "Laboratory air", "load_ratio": -1, "frequency": 20, "fatigue_machine": "Uniaxial bending fatigue test machine", "fatigue_standard": "-", "fatigue_test_control": "Constant stress amplitude", "stress_concentration": "-", "failure_location": "Around NZ on the AS"}}, {"id": "WELD2025:2996", "name": "2014-T6 aluminum alloy | Butt Joint", "material_family": "Welded joint", "points": [[522.0, 220150.0, 0], [464.0, 279438.0, 0], [402.0, 446629.0, 0], [333.0, 1521809.0, 0], [262.0, 4391786.0, 0]], "conditions": {"material": "2014-T6 aluminum alloy", "am_type": "Friction Stir Welding (FSW)", "load_ratio": "-1", "test_type": "Axial bending fatigue", "temperature": "25", "surface_treatment": "Rotation speed 2140 rpm"}, "metadata": {"dataset_id": 2996, "title": "Effect of Welding Parameters on Tensile Properties and Fatigue Behavior of Friction Stir Welded 2014-T6 Aluminum Alloy", "doi": "10.1007/s12666-011-0069-6", "authors": "Aydin, Hakan; Tutar, Mumin; Durmus, Ali; Bayram, Ali; Sayaca, Tayfun", "publication": "TRANSACTIONS OF THE INDIAN INSTITUTE OF METALS", "year_of_publication": 2012, "UT": "WOS:000302743300003", "base_material": "2014-T6 aluminum alloy", "base_young_modulus": "-", "base_yield_strength": 326, "base_ultimate_strength": 452, "base_elongation": 13.0, "weld_material": "2014-T6 aluminum alloy", "weld_young_modulus": "-", "weld_yield_strength": 333, "weld_ultimate_strength": 440, "weld_elongation": 6.5, "processing": "Rotation speed 2140 rpm", "welding_joint": "Butt Joint", "welding_method": "Friction Stir Welding (FSW)", "welding_voltage": "-", "welding_current": "-", "welding_speed": 1.33, "preheat_temp": "-", "welding_env": "Laboratory air", "residual_stress": "-", "fatigue_specimen_type": "Flat sheet (cross-weld)", "fatigue_specimen_thickness": 3, "fatigue_test_type": "Axial bending fatigue", "fatigue_temp": 25, "fatigue_env": "Laboratory air", "load_ratio": -1, "frequency": 20, "fatigue_machine": "Uniaxial bending fatigue test machine", "fatigue_standard": "-", "fatigue_test_control": "Constant stress amplitude", "stress_concentration": "-", "failure_location": "Around HAZ and TMAZ on the AS"}}, {"id": "WELD2025:2997", "name": "5083-0 aluminum alloy | lap joint", "material_family": "Welded joint", "points": [[105.0, 810.0, 0], [83.0, 2145.0, 0], [70.0, 8539.0, 0], [56.0, 10132.0, 0], [41.0, 76862.0, 0], [27.0, 2479052.0, 0]], "conditions": {"material": "5083-0 aluminum alloy", "am_type": "Resistance Spot Welding (electrod force=2.5KN)", "load_ratio": "0.1", "test_type": "Axial", "temperature": "-", "surface_treatment": "-"}, "metadata": {"dataset_id": 2997, "title": "Fatigue Life Estimation of Spot-Welded Joints Using Several Multiaxial Fatigue Criteria", "doi": "10.1007/s12666-015-0735-1", "authors": "Mokhtari, H.; Esmaeili, F.; Dabbagh-Yarishah, J.", "publication": "TRANSACTIONS OF THE INDIAN INSTITUTE OF METALS", "year_of_publication": 2016, "UT": "WOS:000381757100016", "base_material": "5083-0 aluminum alloy", "base_young_modulus": 71, "base_yield_strength": 290, "base_ultimate_strength": "-", "base_elongation": "-", "weld_material": "-", "weld_young_modulus": "-", "weld_yield_strength": "-", "weld_ultimate_strength": "-", "weld_elongation": "-", "processing": "-", "welding_joint": "lap joint", "welding_method": "Resistance Spot Welding (electrod force=2.5KN)", "welding_voltage": "-", "welding_current": 20000, "welding_speed": "-", "preheat_temp": "-", "welding_env": "-", "residual_stress": "-", "fatigue_specimen_type": "Spot-welded tensile-shear specimen", "fatigue_specimen_thickness": 1.5, "fatigue_test_type": "Axial", "fatigue_temp": "-", "fatigue_env": "-", "load_ratio": 0.1, "frequency": 10, "fatigue_machine": "Servo-hydraulic 250 kN Zwick/Roell fatigue testing machine", "fatigue_standard": "-", "fatigue_test_control": "Load", "stress_concentration": "-", "failure_location": "Weld root"}}, {"id": "WELD2025:2998", "name": "5083-0 aluminum alloy | lap joint", "material_family": "Welded joint", "points": [[54.0, 1982.0, 0], [36.0, 17608.0, 0], [26.0, 85394.0, 0], [21.0, 425179.0, 0], [13.0, 9612960.0, 0]], "conditions": {"material": "5083-0 aluminum alloy", "am_type": "Resistance Spot Welding (electrod force=3KN)", "load_ratio": "0.1", "test_type": "Axial", "temperature": "-", "surface_treatment": "-"}, "metadata": {"dataset_id": 2998, "title": "Fatigue Life Estimation of Spot-Welded Joints Using Several Multiaxial Fatigue Criteria", "doi": "10.1007/s12666-015-0735-1", "authors": "Mokhtari, H.; Esmaeili, F.; Dabbagh-Yarishah, J.", "publication": "TRANSACTIONS OF THE INDIAN INSTITUTE OF METALS", "year_of_publication": 2016, "UT": "WOS:000381757100016", "base_material": "5083-0 aluminum alloy", "base_young_modulus": 71, "base_yield_strength": 290, "base_ultimate_strength": "-", "base_elongation": "-", "weld_material": "-", "weld_young_modulus": "-", "weld_yield_strength": "-", "weld_ultimate_strength": "-", "weld_elongation": "-", "processing": "-", "welding_joint": "lap joint", "welding_method": "Resistance Spot Welding (electrod force=3KN)", "welding_voltage": "-", "welding_current": 20000, "welding_speed": "-", "preheat_temp": "-", "welding_env": "-", "residual_stress": "-", "fatigue_specimen_type": "Spot-welded tensile-shear specimen", "fatigue_specimen_thickness": 1.5, "fatigue_test_type": "Axial", "fatigue_temp": "-", "fatigue_env": "-", "load_ratio": 0.1, "frequency": 10, "fatigue_machine": "Servo-hydraulic 250 kN Zwick/Roell fatigue testing machine", "fatigue_standard": "-", "fatigue_test_control": "Load", "stress_concentration": "-", "failure_location": "Weld root"}}, {"id": "WELD2025:2999", "name": "5083-0 aluminum alloy | lap joint", "material_family": "Welded joint", "points": [[54.0, 949.0, 0], [42.0, 7586.0, 0], [35.0, 10267.0, 0], [26.0, 44816.0, 0], [16.0, 363078.0, 0], [12.0, 1125715.0, 0]], "conditions": {"material": "5083-0 aluminum alloy", "am_type": "Resistance Spot Welding (electrod force=3.5KN)", "load_ratio": "0.1", "test_type": "Axial", "temperature": "-", "surface_treatment": "-"}, "metadata": {"dataset_id": 2999, "title": "Fatigue Life Estimation of Spot-Welded Joints Using Several Multiaxial Fatigue Criteria", "doi": "10.1007/s12666-015-0735-1", "authors": "Mokhtari, H.; Esmaeili, F.; Dabbagh-Yarishah, J.", "publication": "TRANSACTIONS OF THE INDIAN INSTITUTE OF METALS", "year_of_publication": 2016, "UT": "WOS:000381757100016", "base_material": "5083-0 aluminum alloy", "base_young_modulus": 71, "base_yield_strength": 290, "base_ultimate_strength": "-", "base_elongation": "-", "weld_material": "-", "weld_young_modulus": "-", "weld_yield_strength": "-", "weld_ultimate_strength": "-", "weld_elongation": "-", "processing": "-", "welding_joint": "lap joint", "welding_method": "Resistance Spot Welding (electrod force=3.5KN)", "welding_voltage": "-", "welding_current": 20000, "welding_speed": "-", "preheat_temp": "-", "welding_env": "-", "residual_stress": "-", "fatigue_specimen_type": "Spot-welded tensile-shear specimen", "fatigue_specimen_thickness": 1.5, "fatigue_test_type": "Axial", "fatigue_temp": "-", "fatigue_env": "-", "load_ratio": 0.1, "frequency": 10, "fatigue_machine": "Servo-hydraulic 250 kN Zwick/Roell fatigue testing machine", "fatigue_standard": "-", "fatigue_test_control": "Load", "stress_concentration": "-", "failure_location": "Weld root"}}, {"id": "WELD2025:3000", "name": "AA7075-T651 aluminum alloy | -", "material_family": "Welded joint", "points": [[410.0, 104479.0, 0], [311.0, 123454.0, 0], [233.0, 156646.0, 0], [174.0, 1016482.0, 0], [136.0, 3775386.0, 0], [111.0, 10483033.0, 0]], "conditions": {"material": "AA7075-T651 aluminum alloy", "am_type": "Friction welding", "load_ratio": "-1", "test_type": "Rotating beam fatigue test (tensile-compression loading)", "temperature": "-", "surface_treatment": "Stir casting, Friction welding"}, "metadata": {"dataset_id": 3000, "title": "Establishing the Relationship Between Fatigue and Tensile Strength of Frictionally Joined Metal Matrix Nanocomposite Autogeneous Joints for Aerospace", "doi": "10.1007/s12666-015-0791-6", "authors": "Selvamani, S. T.; Vigneshwar, M.; Divagar, S.", "publication": "TRANSACTIONS OF THE INDIAN INSTITUTE OF METALS", "year_of_publication": 2016, "UT": "WOS:000368032700043", "base_material": "AA7075-T651 aluminum alloy", "base_young_modulus": "-", "base_yield_strength": "-", "base_ultimate_strength": 542, "base_elongation": "-", "weld_material": "AA7075-T651 reinforced with SiC (10%) and Al2O3 (5%) nanoparticles", "weld_young_modulus": "-", "weld_yield_strength": "-", "weld_ultimate_strength": 370, "weld_elongation": "-", "processing": "Stir casting, Friction welding", "welding_joint": "-", "welding_method": "Friction welding", "welding_voltage": "-", "welding_current": "-", "welding_speed": "-", "preheat_temp": 600, "welding_env": "-", "residual_stress": "-", "fatigue_specimen_type": "dog bone", "fatigue_specimen_thickness": 12, "fatigue_test_type": "Rotating beam fatigue test (tensile-compression loading)", "fatigue_temp": "-", "fatigue_env": "-", "load_ratio": -1, "frequency": "-", "fatigue_machine": "Rotating Beam Fatigue Testing Machine (INSTRON, UK; Model: 8801)", "fatigue_standard": "-", "fatigue_test_control": "Stress", "stress_concentration": "-", "failure_location": "-"}}, {"id": "WELD2025:3001", "name": "SM490B | Out-of-plane gusset fillet welded joint", "material_family": "Welded joint", "points": [[207.0, 200203.0, 0], [155.0, 321627.0, 0], [129.0, 1097593.0, 0], [128.0, 9345192.0, 1], [102.0, 9424639.0, 1]], "conditions": {"material": "SM490B", "am_type": "Flux Core Arc Welding (FCAW)", "load_ratio": "-", "test_type": "Uniaxial tension", "temperature": "-", "surface_treatment": "-"}, "metadata": {"dataset_id": 3001, "title": "Fatigue Resistance Improvement of Welded Joints by Bristle Roll-Brush Grinding", "doi": "10.1007/s13296-018-0059-1", "authors": "Kim, In-Tae; Kim, Ho-Seob; Dao, Duy Kien; Ahn, Jin-Hee; Jeong, Young-Soo", "publication": "INTERNATIONAL JOURNAL OF STEEL STRUCTURES", "year_of_publication": 2018, "UT": "WOS:000452803300012", "base_material": "SM490B", "base_young_modulus": "-", "base_yield_strength": 357, "base_ultimate_strength": 521, "base_elongation": 26, "weld_material": "-", "weld_young_modulus": "-", "weld_yield_strength": "-", "weld_ultimate_strength": "-", "weld_elongation": "-", "processing": "-", "welding_joint": "Out-of-plane gusset fillet welded joint", "welding_method": "Flux Core Arc Welding (FCAW)", "welding_voltage": 28, "welding_current": 265, "welding_speed": 76.67, "preheat_temp": "-", "welding_env": "-", "residual_stress": "-", "fatigue_specimen_type": "Out-of-plane gusset fillet welded joint", "fatigue_specimen_thickness": 10, "fatigue_test_type": "Uniaxial tension", "fatigue_temp": "-", "fatigue_env": "-", "load_ratio": "-", "frequency": "-", "fatigue_machine": "Electric hydraulic servo system (1000 kN capacity)", "fatigue_standard": "-", "fatigue_test_control": "-", "stress_concentration": "-", "failure_location": "Weld toe"}}, {"id": "WELD2025:3002", "name": "SM490B | Out-of-plane gusset fillet welded joint", "material_family": "Welded joint", "points": [[210.0, 145133.0, 0], [154.0, 365174.0, 0], [129.0, 612019.0, 0], [102.0, 2178890.0, 0], [76.0, 9667053.0, 1]], "conditions": {"material": "SM490B", "am_type": "Flux Core Arc Welding (FCAW)", "load_ratio": "-", "test_type": "Uniaxial tension", "temperature": "-", "surface_treatment": "Bristle Roll-Brush Grinding"}, "metadata": {"dataset_id": 3002, "title": "Fatigue Resistance Improvement of Welded Joints by Bristle Roll-Brush Grinding", "doi": "10.1007/s13296-018-0059-1", "authors": "Kim, In-Tae; Kim, Ho-Seob; Dao, Duy Kien; Ahn, Jin-Hee; Jeong, Young-Soo", "publication": "INTERNATIONAL JOURNAL OF STEEL STRUCTURES", "year_of_publication": 2018, "UT": "WOS:000452803300012", "base_material": "SM490B", "base_young_modulus": "-", "base_yield_strength": 357, "base_ultimate_strength": 521, "base_elongation": 26, "weld_material": "-", "weld_young_modulus": "-", "weld_yield_strength": "-", "weld_ultimate_strength": "-", "weld_elongation": "-", "processing": "Bristle Roll-Brush Grinding", "welding_joint": "Out-of-plane gusset fillet welded joint", "welding_method": "Flux Core Arc Welding (FCAW)", "welding_voltage": 28, "welding_current": 265, "welding_speed": 76.67, "preheat_temp": "-", "welding_env": "-", "residual_stress": "-", "fatigue_specimen_type": "Out-of-plane gusset fillet welded joint", "fatigue_specimen_thickness": 10, "fatigue_test_type": "Uniaxial tension", "fatigue_temp": "-", "fatigue_env": "-", "load_ratio": "-", "frequency": "-", "fatigue_machine": "Electric hydraulic servo system (1000 kN capacity)", "fatigue_standard": "-", "fatigue_test_control": "-", "stress_concentration": "-", "failure_location": "Weld toe"}}, {"id": "WELD2025:3003", "name": "SM520B | Butt-welded joint", "material_family": "Welded joint", "points": [[343.0, 210060.0, 0], [293.0, 2894266.0, 1], [245.0, 2968435.0, 1]], "conditions": {"material": "SM520B", "am_type": "Flux Core Arc Welding (FCAW)", "load_ratio": "-", "test_type": "Uniaxial tension", "temperature": "-", "surface_treatment": "-"}, "metadata": {"dataset_id": 3003, "title": "Fatigue Resistance Improvement of Welded Joints by Bristle Roll-Brush Grinding", "doi": "10.1007/s13296-018-0059-1", "authors": "Kim, In-Tae; Kim, Ho-Seob; Dao, Duy Kien; Ahn, Jin-Hee; Jeong, Young-Soo", "publication": "INTERNATIONAL JOURNAL OF STEEL STRUCTURES", "year_of_publication": 2018, "UT": "WOS:000452803300012", "base_material": "SM520B", "base_young_modulus": "-", "base_yield_strength": 444, "base_ultimate_strength": 584, "base_elongation": 26, "weld_material": "-", "weld_young_modulus": "-", "weld_yield_strength": "-", "weld_ultimate_strength": "-", "weld_elongation": "-", "processing": "-", "welding_joint": "Butt-welded joint", "welding_method": "Flux Core Arc Welding (FCAW)", "welding_voltage": 32, "welding_current": 550, "welding_speed": 41.67, "preheat_temp": "-", "welding_env": "-", "residual_stress": "-", "fatigue_specimen_type": "Butt-welded joint", "fatigue_specimen_thickness": 12, "fatigue_test_type": "Uniaxial tension", "fatigue_temp": "-", "fatigue_env": "-", "load_ratio": "-", "frequency": "-", "fatigue_machine": "Electric hydraulic servo system (1000 kN capacity)", "fatigue_standard": "-", "fatigue_test_control": "-", "stress_concentration": "-", "failure_location": "Weld bead"}}, {"id": "WELD2025:3004", "name": "SM520B | Butt-welded joint", "material_family": "Welded joint", "points": [[348.0, 146162.0, 0], [298.0, 301893.0, 0], [246.0, 437548.0, 0], [195.0, 2993577.0, 1]], "conditions": {"material": "SM520B", "am_type": "Flux Core Arc Welding (FCAW)", "load_ratio": "-", "test_type": "Uniaxial tension", "temperature": "-", "surface_treatment": "Bristle Roll-Brush Grinding"}, "metadata": {"dataset_id": 3004, "title": "Fatigue Resistance Improvement of Welded Joints by Bristle Roll-Brush Grinding", "doi": "10.1007/s13296-018-0059-1", "authors": "Kim, In-Tae; Kim, Ho-Seob; Dao, Duy Kien; Ahn, Jin-Hee; Jeong, Young-Soo", "publication": "INTERNATIONAL JOURNAL OF STEEL STRUCTURES", "year_of_publication": 2018, "UT": "WOS:000452803300012", "base_material": "SM520B", "base_young_modulus": "-", "base_yield_strength": 444, "base_ultimate_strength": 584, "base_elongation": 26, "weld_material": "-", "weld_young_modulus": "-", "weld_yield_strength": "-", "weld_ultimate_strength": "-", "weld_elongation": "-", "processing": "Bristle Roll-Brush Grinding", "welding_joint": "Butt-welded joint", "welding_method": "Flux Core Arc Welding (FCAW)", "welding_voltage": 32, "welding_current": 550, "welding_speed": 41.67, "preheat_temp": "-", "welding_env": "-", "residual_stress": "-", "fatigue_specimen_type": "Butt-welded joint", "fatigue_specimen_thickness": 12, "fatigue_test_type": "Uniaxial tension", "fatigue_temp": "-", "fatigue_env": "-", "load_ratio": "-", "frequency": "-", "fatigue_machine": "Electric hydraulic servo system (1000 kN capacity)", "fatigue_standard": "-", "fatigue_test_control": "-", "stress_concentration": "-", "failure_location": "Weld bead"}}, {"id": "WELD2025:3005", "name": "SM400A | Rib-to-Deck Joint", "material_family": "Welded joint", "points": [[175.0, 2277122.0, 0]], "conditions": {"material": "SM400A", "am_type": "CO2 welding", "load_ratio": "0.13", "test_type": "Axial", "temperature": "-", "surface_treatment": "-"}, "metadata": {"dataset_id": 3005, "title": "Fatigue Behavior Investigation and Stress Analysis for Rib-to-Deck Welded Joints in Orthotropic Steel Decks", "doi": "10.1007/s13296-018-0067-1", "authors": "Kainuma, Shigenobu; Yang, Muye; Jeong, Young-Soo; Inokuchi, Susumu; Kawabata, Atsunori; Uchida, Daisuke", "publication": "INTERNATIONAL JOURNAL OF STEEL STRUCTURES", "year_of_publication": 2018, "UT": "WOS:000435420400013", "base_material": "SM400A", "base_young_modulus": 206, "base_yield_strength": 245, "base_ultimate_strength": "400–510", "base_elongation": 18, "weld_material": "-", "weld_young_modulus": "-", "weld_yield_strength": "-", "weld_ultimate_strength": "-", "weld_elongation": "-", "processing": "-", "welding_joint": "Rib-to-Deck Joint", "welding_method": "CO2 welding", "welding_voltage": "-", "welding_current": "-", "welding_speed": "-", "preheat_temp": "-", "welding_env": "-", "residual_stress": "-", "fatigue_specimen_type": "Full-scale orthotropic steel deck specimens", "fatigue_specimen_thickness": 12, "fatigue_test_type": "Axial", "fatigue_temp": "-", "fatigue_env": "-", "load_ratio": 0.13, "frequency": "-", "fatigue_machine": "-", "fatigue_standard": "-", "fatigue_test_control": "Stress", "stress_concentration": "-", "failure_location": "Weld root, weld toe"}}, {"id": "WELD2025:3006", "name": "SM400A | Rib-to-Deck Joint", "material_family": "Welded joint", "points": [[131.0, 1186807.0, 0]], "conditions": {"material": "SM400A", "am_type": "CO2 welding", "load_ratio": "0.13", "test_type": "Axial", "temperature": "-", "surface_treatment": "-"}, "metadata": {"dataset_id": 3006, "title": "Fatigue Behavior Investigation and Stress Analysis for Rib-to-Deck Welded Joints in Orthotropic Steel Decks", "doi": "10.1007/s13296-018-0067-1", "authors": "Kainuma, Shigenobu; Yang, Muye; Jeong, Young-Soo; Inokuchi, Susumu; Kawabata, Atsunori; Uchida, Daisuke", "publication": "INTERNATIONAL JOURNAL OF STEEL STRUCTURES", "year_of_publication": 2018, "UT": "WOS:000435420400013", "base_material": "SM400A", "base_young_modulus": 206, "base_yield_strength": 245, "base_ultimate_strength": "400–510", "base_elongation": 18, "weld_material": "-", "weld_young_modulus": "-", "weld_yield_strength": "-", "weld_ultimate_strength": "-", "weld_elongation": "-", "processing": "-", "welding_joint": "Rib-to-Deck Joint", "welding_method": "CO2 welding", "welding_voltage": "-", "welding_current": "-", "welding_speed": "-", "preheat_temp": "-", "welding_env": "-", "residual_stress": "-", "fatigue_specimen_type": "Full-scale orthotropic steel deck specimens", "fatigue_specimen_thickness": 14, "fatigue_test_type": "Axial", "fatigue_temp": "-", "fatigue_env": "-", "load_ratio": 0.13, "frequency": "-", "fatigue_machine": "-", "fatigue_standard": "-", "fatigue_test_control": "Stress", "stress_concentration": "-", "failure_location": "Weld root, weld toe"}}, {"id": "WELD2025:3007", "name": "SM400A | Rib-to-Deck Joint", "material_family": "Welded joint", "points": [[101.0, 2941486.0, 1]], "conditions": {"material": "SM400A", "am_type": "CO2 welding", "load_ratio": "0.13", "test_type": "Axial", "temperature": "-", "surface_treatment": "-"}, "metadata": {"dataset_id": 3007, "title": "Fatigue Behavior Investigation and Stress Analysis for Rib-to-Deck Welded Joints in Orthotropic Steel Decks", "doi": "10.1007/s13296-018-0067-1", "authors": "Kainuma, Shigenobu; Yang, Muye; Jeong, Young-Soo; Inokuchi, Susumu; Kawabata, Atsunori; Uchida, Daisuke", "publication": "INTERNATIONAL JOURNAL OF STEEL STRUCTURES", "year_of_publication": 2018, "UT": "WOS:000435420400013", "base_material": "SM400A", "base_young_modulus": 206, "base_yield_strength": 245, "base_ultimate_strength": "400–510", "base_elongation": 18, "weld_material": "-", "weld_young_modulus": "-", "weld_yield_strength": "-", "weld_ultimate_strength": "-", "weld_elongation": "-", "processing": "-", "welding_joint": "Rib-to-Deck Joint", "welding_method": "CO2 welding", "welding_voltage": "-", "welding_current": "-", "welding_speed": "-", "preheat_temp": "-", "welding_env": "-", "residual_stress": "-", "fatigue_specimen_type": "Full-scale orthotropic steel deck specimens", "fatigue_specimen_thickness": 16, "fatigue_test_type": "Axial", "fatigue_temp": "-", "fatigue_env": "-", "load_ratio": 0.13, "frequency": "-", "fatigue_machine": "-", "fatigue_standard": "-", "fatigue_test_control": "Stress", "stress_concentration": "-", "failure_location": "Weld root, weld toe"}}, {"id": "WELD2025:3008", "name": "Q235B low-carbon steel | Butt Joint", "material_family": "Welded joint", "points": [[223.0, 921221.0, 0], [224.0, 1090129.0, 0], [224.0, 1150738.0, 0]], "conditions": {"material": "Q235B low-carbon steel", "am_type": "Tungsten argon shielded welding (TIG)", "load_ratio": "0.1", "test_type": "Axial", "temperature": "-", "surface_treatment": "-"}, "metadata": {"dataset_id": 3008, "title": "Fatigue Life Prediction of Prefatigued Welded Q235 Steel Butt-Joints Treated by High Frequency Mechanical Impact", "doi": "10.1007/s13296-024-00861-4", "authors": "Li, Tao; Zhang, Chao; Huang, Guotai; Feng, Liuyang", "publication": "INTERNATIONAL JOURNAL OF STEEL STRUCTURES", "year_of_publication": 2024, "UT": "WOS:001253595100002", "base_material": "Q235B low-carbon steel", "base_young_modulus": "-", "base_yield_strength": 302.5, "base_ultimate_strength": 410.9, "base_elongation": 27.2, "weld_material": "MG50-6 welding wire", "weld_young_modulus": "-", "weld_yield_strength": 450, "weld_ultimate_strength": 555, "weld_elongation": 29, "processing": "-", "welding_joint": "Butt Joint", "welding_method": "Tungsten argon shielded welding (TIG)", "welding_voltage": "20–21", "welding_current": "200–210", "welding_speed": 2, "preheat_temp": "-", "welding_env": "-", "residual_stress": "Transverse residual stress (60 MPa), Longitudinal residual stress (80 MPa)", "fatigue_specimen_type": "Dog-bone shape", "fatigue_specimen_thickness": "-", "fatigue_test_type": "Axial", "fatigue_temp": "-", "fatigue_env": "-", "load_ratio": 0.1, "frequency": 30, "fatigue_machine": "-", "fatigue_standard": "-", "fatigue_test_control": "Load", "stress_concentration": "-", "failure_location": "Weld toe"}}, {"id": "WELD2025:3009", "name": "Q235B low-carbon steel | Butt Joint", "material_family": "Welded joint", "points": [[222.0, 4642037.0, 0]], "conditions": {"material": "Q235B low-carbon steel", "am_type": "Tungsten argon shielded welding (TIG)", "load_ratio": "0.1", "test_type": "Axial", "temperature": "-", "surface_treatment": "High-frequency mechanical impact (HFMI)"}, "metadata": {"dataset_id": 3009, "title": "Fatigue Life Prediction of Prefatigued Welded Q235 Steel Butt-Joints Treated by High Frequency Mechanical Impact", "doi": "10.1007/s13296-024-00861-4", "authors": "Li, Tao; Zhang, Chao; Huang, Guotai; Feng, Liuyang", "publication": "INTERNATIONAL JOURNAL OF STEEL STRUCTURES", "year_of_publication": 2024, "UT": "WOS:001253595100002", "base_material": "Q235B low-carbon steel", "base_young_modulus": "-", "base_yield_strength": 302.5, "base_ultimate_strength": 410.9, "base_elongation": 27.2, "weld_material": "MG50-6 welding wire", "weld_young_modulus": "-", "weld_yield_strength": 450, "weld_ultimate_strength": 555, "weld_elongation": 29, "processing": "High-frequency mechanical impact (HFMI)", "welding_joint": "Butt Joint", "welding_method": "Tungsten argon shielded welding (TIG)", "welding_voltage": "20–21", "welding_current": "200–210", "welding_speed": 2, "preheat_temp": "-", "welding_env": "-", "residual_stress": "-", "fatigue_specimen_type": "Dog-bone shape", "fatigue_specimen_thickness": "-", "fatigue_test_type": "Axial", "fatigue_temp": "-", "fatigue_env": "-", "load_ratio": 0.1, "frequency": 30, "fatigue_machine": "-", "fatigue_standard": "-", "fatigue_test_control": "Load", "stress_concentration": "-", "failure_location": "Weld toe"}}, {"id": "WELD2025:3010", "name": "Q235B low-carbon steel | Butt Joint", "material_family": "Welded joint", "points": [[225.0, 3649938.0, 0]], "conditions": {"material": "Q235B low-carbon steel", "am_type": "Tungsten argon shielded welding (TIG)", "load_ratio": "0.1", "test_type": "Axial", "temperature": "-", "surface_treatment": "30% preload, High-frequency mechanical impact (HFMI)"}, "metadata": {"dataset_id": 3010, "title": "Fatigue Life Prediction of Prefatigued Welded Q235 Steel Butt-Joints Treated by High Frequency Mechanical Impact", "doi": "10.1007/s13296-024-00861-4", "authors": "Li, Tao; Zhang, Chao; Huang, Guotai; Feng, Liuyang", "publication": "INTERNATIONAL JOURNAL OF STEEL STRUCTURES", "year_of_publication": 2024, "UT": "WOS:001253595100002", "base_material": "Q235B low-carbon steel", "base_young_modulus": "-", "base_yield_strength": 302.5, "base_ultimate_strength": 410.9, "base_elongation": 27.2, "weld_material": "MG50-6 welding wire", "weld_young_modulus": "-", "weld_yield_strength": 450, "weld_ultimate_strength": 555, "weld_elongation": 29, "processing": "30% preload, High-frequency mechanical impact (HFMI)", "welding_joint": "Butt Joint", "welding_method": "Tungsten argon shielded welding (TIG)", "welding_voltage": "20–21", "welding_current": "200–210", "welding_speed": 2, "preheat_temp": "-", "welding_env": "-", "residual_stress": "-", "fatigue_specimen_type": "Dog-bone shape", "fatigue_specimen_thickness": "-", "fatigue_test_type": "Axial", "fatigue_temp": "-", "fatigue_env": "-", "load_ratio": 0.1, "frequency": 30, "fatigue_machine": "-", "fatigue_standard": "-", "fatigue_test_control": "Load", "stress_concentration": "-", "failure_location": "Weld toe"}}, {"id": "WELD2025:3011", "name": "Q235B low-carbon steel | Butt Joint", "material_family": "Welded joint", "points": [[219.0, 2086594.0, 0], [221.0, 2242728.0, 0], [222.0, 2367459.0, 0]], "conditions": {"material": "Q235B low-carbon steel", "am_type": "Tungsten argon shielded welding (TIG)", "load_ratio": "0.1", "test_type": "Axial", "temperature": "-", "surface_treatment": "50% preload, High-frequency mechanical impact (HFMI)"}, "metadata": {"dataset_id": 3011, "title": "Fatigue Life Prediction of Prefatigued Welded Q235 Steel Butt-Joints Treated by High Frequency Mechanical Impact", "doi": "10.1007/s13296-024-00861-4", "authors": "Li, Tao; Zhang, Chao; Huang, Guotai; Feng, Liuyang", "publication": "INTERNATIONAL JOURNAL OF STEEL STRUCTURES", "year_of_publication": 2024, "UT": "WOS:001253595100002", "base_material": "Q235B low-carbon steel", "base_young_modulus": "-", "base_yield_strength": 302.5, "base_ultimate_strength": 410.9, "base_elongation": 27.2, "weld_material": "MG50-6 welding wire", "weld_young_modulus": "-", "weld_yield_strength": 450, "weld_ultimate_strength": 555, "weld_elongation": 29, "processing": "50% preload, High-frequency mechanical impact (HFMI)", "welding_joint": "Butt Joint", "welding_method": "Tungsten argon shielded welding (TIG)", "welding_voltage": "20–21", "welding_current": "200–210", "welding_speed": 2, "preheat_temp": "-", "welding_env": "-", "residual_stress": "-", "fatigue_specimen_type": "Dog-bone shape", "fatigue_specimen_thickness": "-", "fatigue_test_type": "Axial", "fatigue_temp": "-", "fatigue_env": "-", "load_ratio": 0.1, "frequency": 30, "fatigue_machine": "-", "fatigue_standard": "-", "fatigue_test_control": "Load", "stress_concentration": "-", "failure_location": "Weld toe"}}, {"id": "WELD2025:3012", "name": "Q235B low-carbon steel | Butt Joint", "material_family": "Welded joint", "points": [[222.0, 1731862.0, 0], [221.0, 2000639.0, 0]], "conditions": {"material": "Q235B low-carbon steel", "am_type": "Tungsten argon shielded welding (TIG)", "load_ratio": "0.1", "test_type": "Axial", "temperature": "-", "surface_treatment": "70% preload, High-frequency mechanical impact (HFMI)"}, "metadata": {"dataset_id": 3012, "title": "Fatigue Life Prediction of Prefatigued Welded Q235 Steel Butt-Joints Treated by High Frequency Mechanical Impact", "doi": "10.1007/s13296-024-00861-4", "authors": "Li, Tao; Zhang, Chao; Huang, Guotai; Feng, Liuyang", "publication": "INTERNATIONAL JOURNAL OF STEEL STRUCTURES", "year_of_publication": 2024, "UT": "WOS:001253595100002", "base_material": "Q235B low-carbon steel", "base_young_modulus": "-", "base_yield_strength": 302.5, "base_ultimate_strength": 410.9, "base_elongation": 27.2, "weld_material": "MG50-6 welding wire", "weld_young_modulus": "-", "weld_yield_strength": 450, "weld_ultimate_strength": 555, "weld_elongation": 29, "processing": "70% preload, High-frequency mechanical impact (HFMI)", "welding_joint": "Butt Joint", "welding_method": "Tungsten argon shielded welding (TIG)", "welding_voltage": "20–21", "welding_current": "200–210", "welding_speed": 2, "preheat_temp": "-", "welding_env": "-", "residual_stress": "-", "fatigue_specimen_type": "Dog-bone shape", "fatigue_specimen_thickness": "-", "fatigue_test_type": "Axial", "fatigue_temp": "-", "fatigue_env": "-", "load_ratio": 0.1, "frequency": 30, "fatigue_machine": "-", "fatigue_standard": "-", "fatigue_test_control": "Load", "stress_concentration": "-", "failure_location": "Weld toe"}}, {"id": "WELD2025:3013", "name": "15G2ANb low-alloy steel | Cruciform joint", "material_family": "Welded joint", "points": [[2882.0, 112654.0, 0], [2006.0, 212031.0, 0], [1863.0, 443011.0, 0], [1477.0, 509354.0, 0], [1273.0, 907097.0, 0], [823.0, 1929359.0, 0], [623.0, 2444114.0, 0]], "conditions": {"material": "15G2ANb low-alloy steel", "am_type": "Manual welding", "load_ratio": "0.5", "test_type": "Axial", "temperature": "-", "surface_treatment": "-"}, "metadata": {"dataset_id": 3013, "title": "Fracture mechanics-based estimation of fatigue lives of welded joints", "doi": "10.1007/s40194-013-0060-4", "authors": "Goyal, R.; Glinka, G.", "publication": "WELDING IN THE WORLD", "year_of_publication": 2013, "UT": "WOS:000323672100004", "base_material": "15G2ANb low-alloy steel", "base_young_modulus": "-", "base_yield_strength": 370, "base_ultimate_strength": 570, "base_elongation": "-", "weld_material": "-", "weld_young_modulus": "-", "weld_yield_strength": "-", "weld_ultimate_strength": "-", "weld_elongation": "-", "processing": "-", "welding_joint": "Cruciform joint", "welding_method": "Manual welding", "welding_voltage": "-", "welding_current": "-", "welding_speed": "-", "preheat_temp": "-", "welding_env": "-", "residual_stress": "-", "fatigue_specimen_type": "Cruciform welded joint", "fatigue_specimen_thickness": 8, "fatigue_test_type": "Axial", "fatigue_temp": "-", "fatigue_env": "-", "load_ratio": 0.5, "frequency": "-", "fatigue_machine": "-", "fatigue_standard": "-", "fatigue_test_control": "Stress", "stress_concentration": "-", "failure_location": "weld root"}}, {"id": "WELD2025:3014", "name": "15G2ANb low-alloy steel | Cruciform joint", "material_family": "Welded joint", "points": [[576.0, 58214.0, 0], [436.0, 55009.0, 0], [385.0, 140456.0, 0], [249.0, 157297.0, 0], [235.0, 354144.0, 0], [177.0, 374775.0, 0], [201.0, 685592.0, 0]], "conditions": {"material": "15G2ANb low-alloy steel", "am_type": "Manual welding", "load_ratio": "0.5", "test_type": "Axial", "temperature": "-", "surface_treatment": "-"}, "metadata": {"dataset_id": 3014, "title": "Fracture mechanics-based estimation of fatigue lives of welded joints", "doi": "10.1007/s40194-013-0060-4", "authors": "Goyal, R.; Glinka, G.", "publication": "WELDING IN THE WORLD", "year_of_publication": 2013, "UT": "WOS:000323672100004", "base_material": "15G2ANb low-alloy steel", "base_young_modulus": "-", "base_yield_strength": 370, "base_ultimate_strength": 570, "base_elongation": "-", "weld_material": "-", "weld_young_modulus": "-", "weld_yield_strength": "-", "weld_ultimate_strength": "-", "weld_elongation": "-", "processing": "-", "welding_joint": "Cruciform joint", "welding_method": "Manual welding", "welding_voltage": "-", "welding_current": "-", "welding_speed": "-", "preheat_temp": "-", "welding_env": "-", "residual_stress": "-", "fatigue_specimen_type": "Cruciform welded joint", "fatigue_specimen_thickness": 8, "fatigue_test_type": "Axial", "fatigue_temp": "-", "fatigue_env": "-", "load_ratio": 0.5, "frequency": "-", "fatigue_machine": "-", "fatigue_standard": "-", "fatigue_test_control": "Stress", "stress_concentration": "-", "failure_location": "Weld toe"}}, {"id": "WELD2025:3015", "name": "JIS SBHS500 | Out-of-plane gusset-welded joints", "material_family": "Welded joint", "points": [[150.0, 191237.0, 0], [150.0, 264019.0, 0], [121.0, 351210.0, 0], [101.0, 566767.0, 0], [80.0, 903223.0, 0], [71.0, 2201694.0, 0], [60.0, 7904412.0, 1]], "conditions": {"material": "JIS SBHS500", "am_type": "CO2 Shielded Welding", "load_ratio": "0", "test_type": "Axial tensile loading", "temperature": "-", "surface_treatment": "-"}, "metadata": {"dataset_id": 3015, "title": "Fatigue strength improvement of out-of-plane welded joints of steel girder under variable amplitude loading", "doi": "10.1007/s40194-013-0076-9", "authors": "Miki, Chitoshi; Tai, Masayuki", "publication": "WELDING IN THE WORLD", "year_of_publication": 2013, "UT": "WOS:000326052000005", "base_material": "JIS SBHS500", "base_young_modulus": "-", "base_yield_strength": "633, 610", "base_ultimate_strength": "689, 665", "base_elongation": "30, 35", "weld_material": "YM60C", "weld_young_modulus": "-", "weld_yield_strength": "-", "weld_ultimate_strength": "-", "weld_elongation": "-", "processing": "-", "welding_joint": "Out-of-plane gusset-welded joints", "welding_method": "CO2 Shielded Welding", "welding_voltage": 36, "welding_current": 300, "welding_speed": 3.33, "preheat_temp": "-", "welding_env": "-", "residual_stress": "-", "fatigue_specimen_type": "Small-scale plate with out-of-plane gusset plate", "fatigue_specimen_thickness": 12, "fatigue_test_type": "Axial tensile loading", "fatigue_temp": "-", "fatigue_env": "-", "load_ratio": 0, "frequency": "-", "fatigue_machine": "-", "fatigue_standard": "-", "fatigue_test_control": "-", "stress_concentration": "1.28", "failure_location": "Weld toe or treated surface"}}, {"id": "WELD2025:3016", "name": "JIS SBHS500 | Out-of-plane gusset-welded joints", "material_family": "Welded joint", "points": [[220.0, 210088.0, 0], [200.0, 286518.0, 0], [160.0, 689909.0, 0], [141.0, 1805366.0, 0], [121.0, 4021510.0, 0], [101.0, 6877753.0, 1]], "conditions": {"material": "JIS SBHS500", "am_type": "CO2 Shielded Welding", "load_ratio": "0", "test_type": "Axial tensile loading", "temperature": "-", "surface_treatment": "Additional Welding with Low-Temperature Transformation Welding Material"}, "metadata": {"dataset_id": 3016, "title": "Fatigue strength improvement of out-of-plane welded joints of steel girder under variable amplitude loading", "doi": "10.1007/s40194-013-0076-9", "authors": "Miki, Chitoshi; Tai, Masayuki", "publication": "WELDING IN THE WORLD", "year_of_publication": 2013, "UT": "WOS:000326052000005", "base_material": "JIS SBHS500", "base_young_modulus": "-", "base_yield_strength": "633, 610", "base_ultimate_strength": "689, 665", "base_elongation": "30, 35", "weld_material": "C15N", "weld_young_modulus": "-", "weld_yield_strength": "-", "weld_ultimate_strength": "-", "weld_elongation": "-", "processing": "Additional Welding with Low-Temperature Transformation Welding Material", "welding_joint": "Out-of-plane gusset-welded joints", "welding_method": "CO2 Shielded Welding", "welding_voltage": 36, "welding_current": 300, "welding_speed": 3.33, "preheat_temp": "-", "welding_env": "-", "residual_stress": "-", "fatigue_specimen_type": "Small-scale plate with out-of-plane gusset plate", "fatigue_specimen_thickness": 12, "fatigue_test_type": "Axial tensile loading", "fatigue_temp": "-", "fatigue_env": "-", "load_ratio": 0, "frequency": "-", "fatigue_machine": "-", "fatigue_standard": "-", "fatigue_test_control": "-", "stress_concentration": "-", "failure_location": "Weld toe or treated surface"}}, {"id": "WELD2025:3017", "name": "JIS SBHS500 | Out-of-plane gusset-welded joints", "material_family": "Welded joint", "points": [[248.0, 177496.0, 0], [199.0, 373263.0, 0], [170.0, 1331456.0, 0], [151.0, 2013590.0, 0], [120.0, 5998807.0, 1], [131.0, 7962361.0, 1]], "conditions": {"material": "JIS SBHS500", "am_type": "CO2 Shielded Welding", "load_ratio": "0", "test_type": "Axial tensile loading", "temperature": "-", "surface_treatment": "Cleaning"}, "metadata": {"dataset_id": 3017, "title": "Fatigue strength improvement of out-of-plane welded joints of steel girder under variable
