Repository: yunyunfanfan/S-PA-CBB

# S-PA-CBB

Official research code, processed curve records, evaluation outputs, and manuscript source for:

> **From Physics to Selective Generation: Conditional Brownian Bridges for Sparse S–N Curve Reconstruction and Fatigue Decision-Making**

S-PA-CBB reconstructs a complete probabilistic stress–life (S–N) curve from only two to four observed fatigue tests. The method first fits an interpretable Basquin state, diagnoses whether that state is sufficient, and applies a ControlNet-style conditional Brownian-bridge residual only to curves that benefit from correction.

File: external_data/weld2025_disjoint_curves.json (part 115 of 223)
amplitude loading", "doi": "10.1007/s40194-013-0076-9", "authors": "Miki, Chitoshi; Tai, Masayuki", "publication": "WELDING IN THE WORLD", "year_of_publication": 2013, "UT": "WOS:000326052000005", "base_material": "JIS SBHS500", "base_young_modulus": "-", "base_yield_strength": "633, 610", "base_ultimate_strength": "689, 665", "base_elongation": "30, 35", "weld_material": "YM60C", "weld_young_modulus": "-", "weld_yield_strength": "-", "weld_ultimate_strength": "-", "weld_elongation": "-", "processing": "Cleaning", "welding_joint": "Out-of-plane gusset-welded joints", "welding_method": "CO2 Shielded Welding", "welding_voltage": 36, "welding_current": 300, "welding_speed": 3.33, "preheat_temp": "-", "welding_env": "-", "residual_stress": "-", "fatigue_specimen_type": "Small-scale plate with out-of-plane gusset plate", "fatigue_specimen_thickness": 12, "fatigue_test_type": "Axial tensile loading", "fatigue_temp": "-", "fatigue_env": "-", "load_ratio": 0, "frequency": "-", "fatigue_machine": "-", "fatigue_standard": "-", "fatigue_test_control": "-", "stress_concentration": "-", "failure_location": "Weld toe or treated surface"}}, {"id": "WELD2025:3018", "name": "JIS SBHS500 | Out-of-plane gusset-welded joints", "material_family": "Welded joint", "points": [[259.0, 382288.0, 0], [259.0, 407757.0, 0], [242.0, 1026066.0, 0], [231.0, 1130670.0, 0], [221.0, 2976052.0, 0], [216.0, 3658911.0, 0], [201.0, 3780758.0, 0], [181.0, 5981252.0, 1], [192.0, 7889421.0, 1], [162.0, 6943266.0, 1]], "conditions": {"material": "JIS SBHS500", "am_type": "CO2 Shielded Welding", "load_ratio": "0", "test_type": "Axial tensile loading", "temperature": "-", "surface_treatment": "cleaning plus pneumatic peening treatment"}, "metadata": {"dataset_id": 3018, "title": "Fatigue strength improvement of out-of-plane welded joints of steel girder under variable amplitude loading", "doi": "10.1007/s40194-013-0076-9", "authors": "Miki, Chitoshi; Tai, Masayuki", "publication": "WELDING IN THE WORLD", "year_of_publication": 2013, "UT": "WOS:000326052000005", "base_material": "JIS SBHS500", "base_young_modulus": "-", "base_yield_strength": "633, 610", "base_ultimate_strength": "689, 665", "base_elongation": "30, 35", "weld_material": "YM60C", "weld_young_modulus": "-", "weld_yield_strength": "-", "weld_ultimate_strength": "-", "weld_elongation": "-", "processing": "cleaning plus pneumatic peening treatment", "welding_joint": "Out-of-plane gusset-welded joints", "welding_method": "CO2 Shielded Welding", "welding_voltage": 36, "welding_current": 300, "welding_speed": 3.33, "preheat_temp": "-", "welding_env": "-", "residual_stress": "-", "fatigue_specimen_type": "Small-scale plate with out-of-plane gusset plate", "fatigue_specimen_thickness": 12, "fatigue_test_type": "Axial tensile loading", "fatigue_temp": "-", "fatigue_env": "-", "load_ratio": 0, "frequency": "-", "fatigue_machine": "-", "fatigue_standard": "-", "fatigue_test_control": "-", "stress_concentration": "-", "failure_location": "Weld toe or treated surface"}}, {"id": "WELD2025:3019", "name": "JIS SBHS500 | Out-of-plane gusset-welded joints", "material_family": "Welded joint", "points": [[260.0, 249747.0, 0], [249.0, 282394.0, 0], [219.0, 470484.0, 0], [201.0, 819816.0, 0], [201.0, 1645249.0, 0], [180.0, 2273222.0, 0], [170.0, 2216211.0, 0], [181.0, 4960798.0, 1], [151.0, 4967411.0, 1], [162.0, 6943111.0, 1], [151.0, 6901998.0, 1]], "conditions": {"material": "JIS SBHS500", "am_type": "CO2 Shielded Welding", "load_ratio": "0", "test_type": "Axial tensile loading", "temperature": "-", "surface_treatment": "cleaning plus electric peening treatment"}, "metadata": {"dataset_id": 3019, "title": "Fatigue strength improvement of out-of-plane welded joints of steel girder under variable amplitude loading", "doi": "10.1007/s40194-013-0076-9", "authors": "Miki, Chitoshi; Tai, Masayuki", "publication": "WELDING IN THE WORLD", "year_of_publication": 2013, "UT": "WOS:000326052000005", "base_material": "JIS SBHS500", "base_young_modulus": "-", "base_yield_strength": "633, 610", "base_ultimate_strength": "689, 665", "base_elongation": "30, 35", "weld_material": "YM60C", "weld_young_modulus": "-", "weld_yield_strength": "-", "weld_ultimate_strength": "-", "weld_elongation": "-", "processing": "cleaning plus electric peening treatment", "welding_joint": "Out-of-plane gusset-welded joints", "welding_method": "CO2 Shielded Welding", "welding_voltage": 36, "welding_current": 300, "welding_speed": 3.33, "preheat_temp": "-", "welding_env": "-", "residual_stress": "-", "fatigue_specimen_type": "Small-scale plate with out-of-plane gusset plate", "fatigue_specimen_thickness": 12, "fatigue_test_type": "Axial tensile loading", "fatigue_temp": "-", "fatigue_env": "-", "load_ratio": 0, "frequency": "-", "fatigue_machine": "-", "fatigue_standard": "-", "fatigue_test_control": "-", "stress_concentration": "-", "failure_location": "Weld toe or treated surface"}}, {"id": "WELD2025:3020", "name": "JIS SBHS500 | Out-of-plane gusset-welded joints", "material_family": "Welded joint", "points": [[125.0, 138707.0, 0], [125.0, 173830.0, 0], [125.0, 186611.0, 0], [125.0, 199043.0, 0]], "conditions": {"material": "JIS SBHS500", "am_type": "Submerged Arc Welding", "load_ratio": "-", "test_type": "Four-point bending", "temperature": "-", "surface_treatment": "-"}, "metadata": {"dataset_id": 3020, "title": "Fatigue strength improvement of out-of-plane welded joints of steel girder under variable amplitude loading", "doi": "10.1007/s40194-013-0076-9", "authors": "Miki, Chitoshi; Tai, Masayuki", "publication": "WELDING IN THE WORLD", "year_of_publication": 2013, "UT": "WOS:000326052000005", "base_material": "JIS SBHS500", "base_young_modulus": "-", "base_yield_strength": "633, 610", "base_ultimate_strength": "689, 665", "base_elongation": "30, 35", "weld_material": "US-36L", "weld_young_modulus": "-", "weld_yield_strength": "-", "weld_ultimate_strength": "-", "weld_elongation": "-", "processing": "-", "welding_joint": "Out-of-plane gusset-welded joints", "welding_method": "Submerged Arc Welding", "welding_voltage": 32, "welding_current": 1000, "welding_speed": 10, "preheat_temp": "-", "welding_env": "-", "residual_stress": "-", "fatigue_specimen_type": "girder specimens", "fatigue_specimen_thickness": "-", "fatigue_test_type": "Four-point bending", "fatigue_temp": "-", "fatigue_env": "-", "load_ratio": "-", "frequency": "-", "fatigue_machine": "-", "fatigue_standard": "-", "fatigue_test_control": "-", "stress_concentration": "1.67", "failure_location": "Weld toe or treated surface"}}, {"id": "WELD2025:3021", "name": "JIS SBHS500 | Out-of-plane gusset-welded joints", "material_family": "Welded joint", "points": [[135.0, 269375.0, 0], [124.0, 420630.0, 0], [116.0, 581012.0, 0], [116.0, 691534.0, 0], [106.0, 1301932.0, 0], [87.0, 1088416.0, 0], [87.0, 1337886.0, 0]], "conditions": {"material": "JIS SBHS500", "am_type": "Submerged Arc Welding", "load_ratio": "-", "test_type": "Four-point bending", "temperature": "-", "surface_treatment": "Additional Welding with Low-Temperature Transformation Welding Material"}, "metadata": {"dataset_id": 3021, "title": "Fatigue strength improvement of out-of-plane welded joints of steel girder under variable amplitude loading", "doi": "10.1007/s40194-013-0076-9", "authors": "Miki, Chitoshi; Tai, Masayuki", "publication": "WELDING IN THE WORLD", "year_of_publication": 2013, "UT": "WOS:000326052000005", "base_material": "JIS SBHS500", "base_young_modulus": "-", "base_yield_strength": "633, 610", "base_ultimate_strength": "689, 665", "base_elongation": "30, 35", "weld_material": "C15N", "weld_young_modulus": "-", "weld_yield_strength": "-", "weld_ultimate_strength": "-", "weld_elongation": "-", "processing": "Additional Welding with Low-Temperature Transformation Welding Material", "welding_joint": "Out-of-plane gusset-welded joints", "welding_method": "Submerged Arc Welding", "welding_voltage": 32, "welding_current": 1000, "welding_speed": 10, "preheat_temp": "-", "welding_env": "-", "residual_stress": "-", "fatigue_specimen_type": "girder specimens", "fatigue_specimen_thickness": "-", "fatigue_test_type": "Four-point bending", "fatigue_temp": "-", "fatigue_env": "-", "load_ratio": "-", "frequency": "-", "fatigue_machine": "-", "fatigue_standard": "-", "fatigue_test_control": "-", "stress_concentration": "-", "failure_location": "Weld toe or treated surface"}}, {"id": "WELD2025:3022", "name": "JIS SBHS500 | Out-of-plane gusset-welded joints", "material_family": "Welded joint", "points": [[136.0, 466066.0, 0], [125.0, 723054.0, 0], [106.0, 967675.0, 0]], "conditions": {"material": "JIS SBHS500", "am_type": "Submerged Arc Welding", "load_ratio": "-", "test_type": "Four-point bending", "temperature": "-", "surface_treatment": "Cleaning"}, "metadata": {"dataset_id": 3022, "title": "Fatigue strength improvement of out-of-plane welded joints of steel girder under variable amplitude loading", "doi": "10.1007/s40194-013-0076-9", "authors": "Miki, Chitoshi; Tai, Masayuki", "publication": "WELDING IN THE WORLD", "year_of_publication": 2013, "UT": "WOS:000326052000005", "base_material": "JIS SBHS500", "base_young_modulus": "-", "base_yield_strength": "633, 610", "base_ultimate_strength": "689, 665", "base_elongation": "30, 35", "weld_material": "US-36L", "weld_young_modulus": "-", "weld_yield_strength": "-", "weld_ultimate_strength": "-", "weld_elongation": "-", "processing": "Cleaning", "welding_joint": "Out-of-plane gusset-welded joints", "welding_method": "Submerged Arc Welding", "welding_voltage": 32, "welding_current": 1000, "welding_speed": 10, "preheat_temp": "-", "welding_env": "-", "residual_stress": "-", "fatigue_specimen_type": "girder specimens", "fatigue_specimen_thickness": "-", "fatigue_test_type": "Four-point bending", "fatigue_temp": "-", "fatigue_env": "-", "load_ratio": "-", "frequency": "-", "fatigue_machine": "-", "fatigue_standard": "-", "fatigue_test_control": "-", "stress_concentration": "-", "failure_location": "Weld toe or treated surface"}}, {"id": "WELD2025:3023", "name": "JIS SBHS500 | Out-of-plane gusset-welded joints", "material_family": "Welded joint", "points": [[136.0, 1497753.0, 0], [127.0, 3207657.0, 1], [116.0, 3209723.0, 1], [106.0, 3089942.0, 1], [88.0, 3216214.0, 1]], "conditions": {"material": "JIS SBHS500", "am_type": "Submerged Arc Welding", "load_ratio": "-", "test_type": "Four-point bending", "temperature": "-", "surface_treatment": "cleaning plus pneumatic peening treatment"}, "metadata": {"dataset_id": 3023, "title": "Fatigue strength improvement of out-of-plane welded joints of steel girder under variable amplitude loading", "doi": "10.1007/s40194-013-0076-9", "authors": "Miki, Chitoshi; Tai, Masayuki", "publication": "WELDING IN THE WORLD", "year_of_publication": 2013, "UT": "WOS:000326052000005", "base_material": "JIS SBHS500", "base_young_modulus": "-", "base_yield_strength": "633, 610", "base_ultimate_strength": "689, 665", "base_elongation": "30, 35", "weld_material": "US-36L", "weld_young_modulus": "-", "weld_yield_strength": "-", "weld_ultimate_strength": "-", "weld_elongation": "-", "processing": "cleaning plus pneumatic peening treatment", "welding_joint": "Out-of-plane gusset-welded joints", "welding_method": "Submerged Arc Welding", "welding_voltage": 32, "welding_current": 1000, "welding_speed": 10, "preheat_temp": "-", "welding_env": "-", "residual_stress": "-", "fatigue_specimen_type": "girder specimens", "fatigue_specimen_thickness": "-", "fatigue_test_type": "Four-point bending", "fatigue_temp": "-", "fatigue_env": "-", "load_ratio": "-", "frequency": "-", "fatigue_machine": "-", "fatigue_standard": "-", "fatigue_test_control": "-", "stress_concentration": "-", "failure_location": "Weld toe or treated surface"}}, {"id": "WELD2025:3024", "name": "JIS SBHS500 | Out-of-plane gusset-welded joints", "material_family": "Welded joint", "points": [[125.0, 569549.0, 0], [126.0, 1128326.0, 0], [136.0, 3441891.0, 1], [125.0, 3488590.0, 1], [117.0, 3490372.0, 1], [107.0, 3470089.0, 1], [88.0, 3474869.0, 1]], "conditions": {"material": "JIS SBHS500", "am_type": "Submerged Arc Welding", "load_ratio": "-", "test_type": "Four-point bending", "temperature": "-", "surface_treatment": "cleaning plus electric peening treatment"}, "metadata": {"dataset_id": 3024, "title": "Fatigue strength improvement of out-of-plane welded joints of steel girder under variable amplitude loading", "doi": "10.1007/s40194-013-0076-9", "authors": "Miki, Chitoshi; Tai, Masayuki", "publication": "WELDING IN THE WORLD", "year_of_publication": 2013, "UT": "WOS:000326052000005", "base_material": "JIS SBHS500", "base_young_modulus": "-", "base_yield_strength": "633, 610", "base_ultimate_strength": "689, 665", "base_elongation": "30, 35", "weld_material": "US-36L", "weld_young_modulus": "-", "weld_yield_strength": "-", "weld_ultimate_strength": "-", "weld_elongation": "-", "processing": "cleaning plus electric peening treatment", "welding_joint": "Out-of-plane gusset-welded joints", "welding_method": "Submerged Arc Welding", "welding_voltage": 32, "welding_current": 1000, "welding_speed": 10, "preheat_temp": "-", "welding_env": "-", "residual_stress": "-", "fatigue_specimen_type": "girder specimens", "fatigue_specimen_thickness": "-", "fatigue_test_type": "Four-point bending", "fatigue_temp": "-", "fatigue_env": "-", "load_ratio": "-", "frequency": "-", "fatigue_machine": "-", "fatigue_standard": "-", "fatigue_test_control": "-", "stress_concentration": "-", "failure_location": "Weld toe or treated surface"}}, {"id": "WELD2025:3030", "name": "S355J2H | Butt Joint", "material_family": "Welded joint", "points": [[377.0, 26400.0, 0], [340.0, 40200.0, 0], [355.0, 41900.0, 0], [330.0, 54300.0, 0], [394.0, 58300.0, 0], [285.0, 106000.0, 0], [321.0, 122000.0, 0], [215.0, 211000.0, 0], [179.0, 674000.0, 0], [169.0, 839000.0, 0], [166.0, 1760000.0, 0], [269.0, 158000.0, 0], [250.0, 155000.0, 0], [196.0, 514000.0, 0]], "conditions": {"material": "S355J2H", "am_type": "MAG (Metal Active Gas)", "load_ratio": "0.1", "test_type": "Axial", "temperature": "-", "surface_treatment": "High Frequency Mechanical Impact (HFMI) treatment"}, "metadata": {"dataset_id": 3030, "title": "Strain-based critical plane approach to predict the fatigue life of high frequency mechanical impact (HFMI)-treated welded joints depending on the material condition", "doi": "10.1007/s40194-017-0505-2", "authors": "Schubnell, Jan; Hardenacke, Volker; Farajian, Majid", "publication": "WELDING IN THE WORLD", "year_of_publication": 2017, "UT": "WOS:000416101900012", "base_material": "S355J2H", "base_young_modulus": 200, "base_yield_strength": "-", "base_ultimate_strength": "-", "base_elongation": "-", "weld_material": "-", "weld_young_modulus": "-", "weld_yield_strength": "-", "weld_ultimate_strength": "-", "weld_elongation": "-", "processing": "High Frequency Mechanical Impact (HFMI) treatment", "welding_joint": "Butt Joint", "welding_method": "MAG (Metal Active Gas)", "welding_voltage": "-", "welding_current": "-", "welding_speed": 8.833, "preheat_temp": "-", "welding_env": "-", "residual_stress": "-", "fatigue_specimen_type": "Butt joint specimen", "fatigue_specimen_thickness": 10, "fatigue_test_type": "Axial", "fatigue_temp": "-", "fatigue_env": "-", "load_ratio": 0.1, "frequency": 100, "fatigue_machine": "ZWICK HFP5100", "fatigue_standard": "-", "fatigue_test_control": "Stress", "stress_concentration": "-", "failure_location": "Weld toe"}}, {"id": "WELD2025:3031", "name": "S355J2H | Butt Joint", "material_family": "Welded joint", "points": [[400.0, 30200.0, 0], [382.0, 42600.0, 0], [368.0, 65000.0, 0], [364.0, 78000.0, 0], [347.0, 119000.0, 0], [323.0, 72000.0, 0], [305.0, 90500.0, 0], [291.0, 190000.0, 0], [252.0, 233000.0, 0], [240.0, 307000.0, 0], [277.0, 595000.0, 0], [235.0, 1780000.0, 0]], "conditions": {"material": "S355J2H", "am_type": "MAG (Metal Active Gas)", "load_ratio": "0.1", "test_type": "Axial", "temperature": "-", "surface_treatment": "High Frequency Mechanical Impact (HFMI) treatment  with high intensity"}, "metadata": {"dataset_id": 3031, "title": "Strain-based critical plane approach to predict the fatigue life of high frequency mechanical impact (HFMI)-treated welded joints depending on the material condition", "doi": "10.1007/s40194-017-0505-2", "authors": "Schubnell, Jan; Hardenacke, Volker; Farajian, Majid", "publication": "WELDING IN THE WORLD", "year_of_publication": 2017, "UT": "WOS:000416101900012", "base_material": "S355J2H", "base_young_modulus": 200, "base_yield_strength": "-", "base_ultimate_strength": "-", "base_elongation": "-", "weld_material": "-", "weld_young_modulus": "-", "weld_yield_strength": "-", "weld_ultimate_strength": "-", "weld_elongation": "-", "processing": "High Frequency Mechanical Impact (HFMI) treatment  with high intensity", "welding_joint": "Butt Joint", "welding_method": "MAG (Metal Active Gas)", "welding_voltage": "-", "welding_current": "-", "welding_speed": 8.833, "preheat_temp": "-", "welding_env": "-", "residual_stress": "Compressive residual stresses (-460 MPa)", "fatigue_specimen_type": "Butt joint specimen", "fatigue_specimen_thickness": 10, "fatigue_test_type": "Axial", "fatigue_temp": "-", "fatigue_env": "-", "load_ratio": 0.1, "frequency": 100, "fatigue_machine": "ZWICK HFP5100", "fatigue_standard": "-", "fatigue_test_control": "Stress", "stress_concentration": "-", "failure_location": "Weld toe"}}, {"id": "WELD2025:3032", "name": "S355J2H | Butt Joint", "material_family": "Welded joint", "points": [[364.0, 43000.0, 0], [325.0, 50200.0, 0], [290.0, 206000.0, 0], [279.0, 194000.0, 0], [214.0, 517000.0, 0], [179.0, 2480000.0, 0]], "conditions": {"material": "S355J2H", "am_type": "MAG (Metal Active Gas)", "load_ratio": "0.1", "test_type": "Axial", "temperature": "-", "surface_treatment": "High Frequency Mechanical Impact (HFMI) treatment  with low intensity"}, "metadata": {"dataset_id": 3032, "title": "Strain-based critical plane approach to predict the fatigue life of high frequency mechanical impact (HFMI)-treated welded joints depending on the material condition", "doi": "10.1007/s40194-017-0505-2", "authors": "Schubnell, Jan; Hardenacke, Volker; Farajian, Majid", "publication": "WELDING IN THE WORLD", "year_of_publication": 2017, "UT": "WOS:000416101900012", "base_material": "S355J2H", "base_young_modulus": 200, "base_yield_strength": "-", "base_ultimate_strength": "-", "base_elongation": "-", "weld_material": "-", "weld_young_modulus": "-", "weld_yield_strength": "-", "weld_ultimate_strength": "-", "weld_elongation": "-", "processing": "High Frequency Mechanical Impact (HFMI) treatment  with low intensity", "welding_joint": "Butt Joint", "welding_method": "MAG (Metal Active Gas)", "welding_voltage": "-", "welding_current": "-", "welding_speed": 8.833, "preheat_temp": "-", "welding_env": "-", "residual_stress": "Compressive residual stresses (-270 MPa)", "fatigue_specimen_type": "Butt joint specimen", "fatigue_specimen_thickness": 10, "fatigue_test_type": "Axial", "fatigue_temp": "-", "fatigue_env": "-", "load_ratio": 0.1, "frequency": 100, "fatigue_machine": "ZWICK HFP5100", "fatigue_standard": "-", "fatigue_test_control": "Stress", "stress_concentration": "-", "failure_location": "Weld toe"}}, {"id": "WELD2025:3033", "name": "EN AW-1050A | Butt Joint", "material_family": "Welded joint", "points": [[78.0, 12041.0, 0], [78.0, 13104.0, 0], [67.0, 76835.0, 0], [67.0, 89479.0, 0], [66.0, 128767.0, 0], [78.0, 142621.0, 0], [72.0, 269021.0, 0], [55.0, 223094.0, 0], [72.0, 332433.0, 0], [72.0, 374266.0, 0], [61.0, 1162928.0, 0], [61.0, 1320382.0, 0], [61.0, 1687761.0, 0], [55.0, 2015377.0, 1]], "conditions": {"material": "EN AW-1050A", "am_type": "Friction Stir Welding (FSW)", "load_ratio": "0.1", "test_type": "Axial", "temperature": "25", "surface_treatment": "-"}, "metadata": {"dataset_id": 3033, "title": "Electrical and mechanical properties of friction stir welded Al-Cu butt joints", "doi": "10.1007/s40194-019-00719-y", "authors": "Eslami, N.; Harms, A.; Henke, B.; Fricke, A.; Boehm, S.", "publication": "WELDING IN THE WORLD", "year_of_publication": 2019, "UT": "WOS:000466107400029", "base_material": "EN AW-1050A", "base_young_modulus": "-", "base_yield_strength": "-", "base_ultimate_strength": 120, "base_elongation": "-", "weld_material": "EN CW008A (Copper)", "weld_young_modulus": "-", "weld_yield_strength": "-", "weld_ultimate_strength": "-", "weld_elongation": "-", "processing": "-", "welding_joint": "Butt Joint", "welding_method": "Friction Stir Welding (FSW)", "welding_voltage": "-", "welding_current": "-", "welding_speed": 8.33, "preheat_temp": "-", "welding_env": "-", "residual_stress": "-", "fatigue_specimen_type": "-", "fatigue_specimen_thickness": 2, "fatigue_test_type": "Axial", "fatigue_temp": 25, "fatigue_env": "-", "load_ratio": 0.1, "frequency": 78, "fatigue_machine": "150 kN resonance testing machine with a 20 kN load cell", "fatigue_standard": "-", "fatigue_test_control": "Stress", "stress_concentration": "-", "failure_location": "Weld seam"}}, {"id": "WELD2025:3034", "name": "DH36 | Butt Joint", "material_family": "Welded joint", "points": [[360.0, 22000.0, 0], [360.0, 23000.0, 0], [333.0, 31400.0, 0], [334.0, 44700.0, 0], [361.0, 79500.0, 0], [361.0, 86600.0, 0], [335.0, 113000.0, 0], [334.0, 189000.0, 0], [298.0, 154000.0, 0], [280.0, 270000.0, 0], [280.0, 284000.0, 0], [298.0, 483000.0, 0], [298.0, 549000.0, 0], [298.0, 676000.0, 0], [281.0, 896000.0, 0], [281.0, 1040000.0, 0]], "conditions": {"material": "DH36", "am_type": "Friction Stir Welding (FSW)", "load_ratio": "0.1", "test_type": "Axial", "temperature": "-", "surface_treatment": "-"}, "metadata": {"dataset_id": 3034, "title": "Fatigue behavior of FSW high-yield strength steel welds for shipbuilding application", "doi": "10.1007/s40194-019-00750-z", "authors": "Beaudet, Julien; Ruckert, Guillaume; Cortial, Francois", "publication": "WELDING IN THE WORLD", "year_of_publication": 2019, "UT": "WOS:000482459300018", "base_material": "DH36", "base_young_modulus": "-", "base_yield_strength": 355, "base_ultimate_strength": "490–620", "base_elongation": 21, "weld_material": "DH36", "weld_young_modulus": "-", "weld_yield_strength": "471–473", "weld_ultimate_strength": "605–606", "weld_elongation": "25–26", "processing": "-", "welding_joint": "Butt Joint", "welding_method": "Friction Stir Welding (FSW)", "welding_voltage": "-", "welding_current": "-", "welding_speed": "-", "preheat_temp": "-", "welding_env": "-", "residual_stress": "-", "fatigue_specimen_type": "Standard", "fatigue_specimen_thickness": 8, "fatigue_test_type": "Axial", "fatigue_temp": "-", "fatigue_env": "-", "load_ratio": 0.1, "frequency": "-", "fatigue_machine": "-", "fatigue_standard": "ISO/TR 14345, IIW C-XIII recommendations", "fatigue_test_control": "Stress", "stress_concentration": "-", "failure_location": "-"}}, {"id": "WELD2025:3035", "name": "S690QL | Butt Joint", "material_family": "Welded joint", "points": [[358.0, 65300.0, 0], [358.0, 105000.0, 0], [358.0, 113000.0, 0], [360.0, 129000.0, 0], [333.0, 107000.0, 0], [332.0, 135000.0, 0], [332.0, 206000.0, 0], [332.0, 358000.0, 0], [296.0, 200000.0, 0], [296.0, 239000.0, 0], [295.0, 296000.0, 0], [278.0, 208000.0, 0], [278.0, 256000.0, 0], [279.0, 385000.0, 0], [297.0, 514000.0, 0], [278.0, 818000.0, 0]], "conditions": {"material": "S690QL", "am_type": "Friction Stir Welding (FSW)", "load_ratio": "0.1", "test_type": "Axial", "temperature": "-", "surface_treatment": "-"}, "metadata": {"dataset_id": 3035, "title": "Fatigue behavior of FSW high-yield strength steel welds for shipbuilding application", "doi": "10.1007/s40194-019-00750-z", "authors": "Beaudet, Julien; Ruckert, Guillaume; Cortial, Francois", "publication": "WELDING IN THE WORLD", "year_of_publication": 2019, "UT": "WOS:000482459300018", "base_material": "S690QL", "base_young_modulus": "-", "base_yield_strength": 690, "base_ultimate_strength": "770–940", "base_elongation": 14, "weld_material": "S690QL", "weld_young_modulus": "-", "weld_yield_strength": "599–642", "weld_ultimate_strength": "886–906", "weld_elongation": "12–14", "processing": "-", "welding_joint": "Butt Joint", "welding_method": "Friction Stir Welding (FSW)", "welding_voltage": "-", "welding_current": "-", "welding_speed": "-", "preheat_temp": "-", "welding_env": "-", "residual_stress": "-", "fatigue_specimen_type": "Standard", "fatigue_specimen_thickness": 8, "fatigue_test_type": "Axial", "fatigue_temp": "-", "fatigue_env": "-", "load_ratio": 0.1, "frequency": "-", "fatigue_machine": "-", "fatigue_standard": "ISO/TR 14345, IIW C-XIII recommendations", "fatigue_test_control": "Stress", "stress_concentration": "-", "failure_location": "-"}}, {"id": "WELD2025:3036", "name": "DH36 | Butt Joint", "material_family": "Welded joint", "points": [[280.0, 98548.0, 0], [280.0, 132106.0, 0], [281.0, 165812.0, 0], [250.0, 236046.0, 0], [251.0, 250590.0, 0], [252.0, 414138.0, 0], [209.0, 526317.0, 0], [199.0, 660702.0, 0], [210.0, 676604.0, 0], [201.0, 1187252.0, 0], [200.0, 1997652.0, 0]], "conditions": {"material": "DH36", "am_type": "SAW", "load_ratio": "0.1", "test_type": "Axial", "temperature": "-", "surface_treatment": "-"}, "metadata": {"dataset_id": 3036, "title": "Fatigue behavior of FSW high-yield strength steel welds for shipbuilding application", "doi": "10.1007/s40194-019-00750-z", "authors": "Beaudet, Julien; Ruckert, Guillaume; Cortial, Francois", "publication": "WELDING IN THE WORLD", "year_of_publication": 2019, "UT": "WOS:000482459300018", "base_material": "DH36", "base_young_modulus": "-", "base_yield_strength": 355, "base_ultimate_strength": "490–620", "base_elongation": 21, "weld_material": "DH36", "weld_young_modulus": "-", "weld_yield_strength": "471–473", "weld_ultimate_strength": "605–606", "weld_elongation": "25–26", "processing": "-", "welding_joint": "Butt Joint", "welding_method": "SAW", "welding_voltage": "-", "welding_current": "-", "welding_speed": "-", "preheat_temp": "-", "welding_env": "-", "residual_stress": "-", "fatigue_specimen_type": "Standard", "fatigue_specimen_thickness": 8, "fatigue_test_type": "Axial", "fatigue_temp": "-", "fatigue_env": "-", "load_ratio": 0.1, "frequency": "-", "fatigue_machine": "-", "fatigue_standard": "ISO/TR 14345, IIW C-XIII recommendations", "fatigue_test_control": "Stress", "stress_concentration": "-", "failure_location": "-"}}, {"id": "WELD2025:3037", "name": "S355 | Cruciform joint", "material_family": "Welded joint", "points": [[334.0, 163410.0, 0], [304.0, 223924.0, 0], [318.0, 247951.0, 0], [321.0, 279692.0, 0], [292.0, 287576.0, 0], [339.0, 346127.0, 0], [308.0, 362540.0, 0], [287.0, 339772.0, 0], [299.0, 459168.0, 0], [310.0, 474304.0, 0], [284.0, 570873.0, 0], [278.0, 729758.0, 0], [259.0, 870238.0, 0], [281.0, 1220448.0, 0]], "conditions": {"material": "S355", "am_type": "-", "load_ratio": "-", "test_type": "Axial", "temperature": "-", "surface_treatment": "Sandblasting"}, "metadata": {"dataset_id": 3037, "title": "Development of a computational fatigue model for evaluation of weld quality", "doi": "10.1007/s40194-019-00777-2", "authors": "Stenberg, T.; Barsoum, Z.; Hedlund, J.; Josefsson, J.", "publication": "WELDING IN THE WORLD", "year_of_publication": 2019, "UT": "WOS:000501904600021", "base_material": "S355", "base_young_modulus": 200, "base_yield_strength": "-", "base_ultimate_strength": "-", "base_elongation": "-", "weld_material": "-", "weld_young_modulus": "-", "weld_yield_strength": "-", "weld_ultimate_strength": "-", "weld_elongation": "-", "processing": "Sandblasting", "welding_joint": "Cruciform joint", "welding_method": "-", "welding_voltage": "-", "welding_current": "-", "welding_speed": "-", "preheat_temp": "-", "welding_env": "-", "residual_stress": "-", "fatigue_specimen_type": "Non-load-carrying cruciform joints", "fatigue_specimen_thickness": 8, "fatigue_test_type": "Axial", "fatigue_temp": "-", "fatigue_env": "-", "load_ratio": "-", "frequency": "-", "fatigue_machine": "-", "fatigue_standard": "-", "fatigue_test_control": "-", "stress_concentration": "-", "failure_location": "-"}}, {"id": "WELD2025:3038", "name": "S355 | Cruciform joint", "material_family": "Welded joint", "points": [[318.0, 95473.0, 0], [308.0, 153148.0, 0], [297.0, 154573.0, 0], [274.0, 262127.0, 0], [253.0, 301213.0, 0], [214.0, 1004644.0, 0], [299.0, 70321.0, 0], [293.0, 70321.0, 0], [278.0, 73655.0, 0], [270.0, 92426.0, 0], [264.0, 103296.0, 0], [249.0, 168797.0, 0], [238.0, 191289.0, 0], [228.0, 222889.0, 0], [209.0, 394070.0, 0], [199.0, 480942.0, 0], [179.0, 858226.0, 0]], "conditions": {"material": "S355", "am_type": "-", "load_ratio": "-", "test_type": "Axial", "temperature": "-", "surface_treatment": "Sandblasting, Toe radius variation"}, "metadata": {"dataset_id": 3038, "title": "Development of a computational fatigue model for evaluation of weld quality", "doi": "10.1007/s40194-019-00777-2", "authors": "Stenberg, T.; Barsoum, Z.; Hedlund, J.; Josefsson, J.", "publication": "WELDING IN THE WORLD", "year_of_publication": 2019, "UT": "WOS:000501904600021", "base_material": "S355", "base_young_modulus": 200, "base_yield_strength": "-", "base_ultimate_strength": "-", "base_elongation": "-", "weld_material": "-", "weld_young_modulus": "-", "weld_yield_strength": "-", "weld_ultimate_strength": "-", "weld_elongation": "-", "processing": "Sandblasting, Toe radius variation", "welding_joint": "Cruciform joint", "welding_method": "-", "welding_voltage": "-", "welding_current": "-", "welding_speed": "-", "preheat_temp": "-", "welding_env": "-", "residual_stress": "-", "fatigue_specimen_type": "Non-load-carrying cruciform joints", "fatigue_specimen_thickness": 8, "fatigue_test_type": "Axial", "fatigue_temp": "-", "fatigue_env": "-", "load_ratio": "-", "frequency": "-", "fatigue_machine": "-", "fatigue_standard": "-", "fatigue_test_control": "-", "stress_concentration": "-", "failure_location": "-"}}, {"id": "WELD2025:3039", "name": "S355 | Cruciform joint", "material_family": "Welded joint", "points": [[238.0, 88242.0, 0], [218.0, 106701.0, 0], [198.0, 147575.0, 0], [188.0, 399585.0, 0], [178.0, 570873.0, 0], [167.0, 576187.0, 0], [217.0, 66210.0, 0], [198.0, 103296.0, 0], [178.0, 100931.0, 0], [148.0, 197594.0, 0]], "conditions": {"material": "S355", "am_type": "-", "load_ratio": "-", "test_type": "Axial", "temperature": "-", "surface_treatment": "Sandblasting, Undercut variation"}, "metadata": {"dataset_id": 3039, "title": "Development of a computational fatigue model for evaluation of weld quality", "doi": "10.1007/s40194-019-00777-2", "authors": "Stenberg, T.; Barsoum, Z.; Hedlund, J.; Josefsson, J.", "publication": "WELDING IN THE WORLD", "year_of_publication": 2019, "UT": "WOS:000501904600021", "base_material": "S355", "base_young_modulus": 200, "base_yield_strength": "-", "base_ultimate_strength": "-", "base_elongation": "-", "weld_material": "-", "weld_young_modulus": "-", "weld_yield_strength": "-", "weld_ultimate_strength": "-", "weld_elongation": "-", "processing": "Sandblasting, Undercut variation", "welding_joint": "Cruciform joint", "welding_method": "-", "welding_voltage": "-", "welding_current": "-", "welding_speed": "-", "preheat_temp": "-", "welding_env": "-", "residual_stress": "-", "fatigue_specimen_type": "Non-load-carrying cruciform joints", "fatigue_specimen_thickness": 8, "fatigue_test_type": "Axial", "fatigue_temp": "-", "fatigue_env": "-", "load_ratio": "-", "frequency": "-", "fatigue_machine": "-", "fatigue_standard": "-", "fatigue_test_control": "-", "stress_concentration": "-", "failure_location": "-"}}, {"id": "WELD2025:3040", "name": "S355 | Cruciform joint", "material_family": "Welded joint", "points": [[248.0, 99076.0, 0], [221.0, 171345.0, 0], [236.0, 182851.0, 0], [225.0, 232775.0, 0], [231.0, 285526.0, 0], [232.0, 395161.0, 0], [237.0, 402567.0, 0]], "conditions": {"material": "S355", "am_type": "-", "load_ratio": "-", "test_type": "Axial", "temperature": "-", "surface_treatment": "Sandblasting"}, "metadata": {"dataset_id": 3040, "title": "Development of a computational fatigue model for evaluation of weld quality", "doi": "10.1007/s40194-019-00777-2", "authors": "Stenberg, T.; Barsoum, Z.; Hedlund, J.; Josefsson, J.", "publication": "WELDING IN THE WORLD", "year_of_publication": 2019, "UT": "WOS:000501904600021", "base_material": "S355", "base_young_modulus": 200, "base_yield_strength": "-", "base_ultimate_strength": "-", "base_elongation": "-", "weld_material": "-", "weld_young_modulus": "-", "weld_yield_strength": "-", "weld_ultimate_strength": "-", "weld_elongation": "-", "processing": "Sandblasting", "welding_joint": "Cruciform joint", "welding_method": "-", "welding_voltage": "-", "welding_current": "-", "welding_speed": "-", "preheat_temp": "-", "welding_env": "-", "residual_stress": "-", "fatigue_specimen_type": "Non-load-carrying cruciform joints", "fatigue_specimen_thickness": 2, "fatigue_test_type": "Axial", "fatigue_temp": "-", "fatigue_env": "-", "load_ratio": "-", "frequency": "-", "fatigue_machine": "-", "fatigue_standard": "-", "fatigue_test_control": "-", "stress_concentration": "-", "failure_location": "-"}}, {"id": "WELD2025:3041", "name": "S355 | Cruciform joint", "material_family": "Welded joint", "points": [[123.0, 34220.0, 0], [152.0, 46704.0, 0], [136.0, 46704.0, 0], [128.0, 46272.0, 0], [122.0, 53187.0, 0], [119.0, 69299.0, 0], [132.0, 76395.0, 0], [110.0, 384306.0, 0], [101.0, 441734.0, 0]], "conditions": {"material": "S355", "am_type": "-", "load_ratio": "-", "test_type": "Axial", "temperature": "-", "surface_treatment": "Sandblasting, Undercut variation"}, "metadata": {"dataset_id": 3041, "title": "Development of a computational fatigue model for evaluation of weld quality", "doi": "10.1007/s40194-019-00777-2", "authors": "Stenberg, T.; Barsoum, Z.; Hedlund, J.; Josefsson, J.", "publication": "WELDING IN THE WORLD", "year_of_publication": 2019, "UT": "WOS:000501904600021", "base_material": "S355", "base_young_modulus": 200, "base_yield_strength": "-", "base_ultimate_strength": "-", "base_elongation": "-", "weld_material": "-", "weld_young_modulus": "-", "weld_yield_strength": "-", "weld_ultimate_strength": "-", "weld_elongation": "-", "processing": "Sandblasting, Undercut variation", "welding_joint": "Cruciform joint", "welding_method": "-", "welding_voltage": "-", "welding_current": "-", "welding_speed": "-", "preheat_temp": "-", "welding_env": "-", "residual_stress": "-", "fatigue_specimen_type": "Non-load-carrying cruciform joints", "fatigue_specimen_thickness": 2, "fatigue_test_type": "Axial", "fatigue_temp": "-", "fatigue_env": "-", "load_ratio": "-", "frequency": "-", "fatigue_machine": "-", "fatigue_standard": "-", "fatigue_test_control": "-", "stress_concentration": "-", "failure_location": "-"}}, {"id": "WELD2025:3042", "name": "S960 | Cruciform joint", "material_family": "Welded joint", "points": [[398.0, 119621.0, 0], [372.0, 156704.0, 0], [382.0, 164098.0, 0], [407.0, 178272.0, 0], [388.0, 194816.0, 0], [353.0, 200537.0, 0], [371.0, 244703.0, 0], [392.0, 246830.0, 0], [413.0, 254830.0, 0], [358.0, 351619.0, 0], [347.0, 380635.0, 0], [367.0, 435201.0, 0], [338.0, 815249.0, 0], [324.0, 1009791.0, 0]], "conditions": {"material": "S960", "am_type": "-", "load_ratio": "-", "test_type": "Axial", "temperature": "-", "surface_treatment": "Sandblasting"}, "metadata": {"dataset_id": 3042, "title": "Development of a computational fatigue model for evaluation of weld quality", "doi": "10.1007/s40194-019-00777-2", "authors": "Stenberg, T.; Barsoum, Z.; Hedlund, J.; Josefsson, J.", "publication": "WELDING IN THE WORLD", "year_of_publication": 2019, "UT": "WOS:000501904600021", "base_material": "S960", "base_young_modulus": 200, "base_yield_strength": "-", "base_ultimate_strength": "-", "base_elongation": "-", "weld_material": "-", "weld_young_modulus": "-", "weld_yield_strength": "-", "weld_ultimate_strength": "-", "weld_elongation": "-", "processing": "Sandblasting", "welding_joint": "Cruciform joint", "welding_method": "-", "welding_voltage": "-", "welding_current": "-", "welding_speed": "-", "preheat_temp": "-", "welding_env": "-", "residual_stress": "-", "fatigue_specimen_type": "Non-load-carrying cruciform joints", "fatigue_specimen_thickness": 8, "fatigue_test_type": "Axial", "fatigue_temp": "-", "fatigue_env": "-", "load_ratio": "-", "frequency": "-", "fatigue_machine": "-", "fatigue_standard": "-", "fatigue_test_control": "-", "stress_concentration": "-", "failure_location": "-"}}, {"id": "WELD2025:3043", "name": "S960 | Cruciform joint", "material_family": "Welded joint", "points": [[299.0, 69394.0, 0], [288.0, 90875.0, 0], [286.0, 107914.0, 0], [271.0, 117940.0, 0], [280.0, 136773.0, 0], [264.0, 155144.0, 0], [256.0, 189492.0, 0], [247.0, 259926.0, 0], [232.0, 268711.0, 0], [221.0, 379078.0, 0], [212.0, 520025.0, 0]], "conditions": {"material": "S960", "am_type": "-", "load_ratio": "-", "test_type": "Axial", "temperature": "-", "surface_treatment": "Sandblasting, Toe radius variation"}, "metadata": {"dataset_id": 3043, "title": "Development of a computational fatigue model for evaluation of weld quality", "doi": "10.1007/s40194-019-00777-2", "authors": "Stenberg, T.; Barsoum, Z.; Hedlund, J.; Josefsson, J.", "publication": "WELDING IN THE WORLD", "year_of_publication": 2019, "UT": "WOS:000501904600021", "base_material": "S960", "base_young_modulus": 200, "base_yield_strength": "-", "base_ultimate_strength": "-", "base_elongation": "-", "weld_material": "-", "weld_young_modulus": "-", "weld_yield_strength": "-", "weld_ultimate_strength": "-", "weld_elongation": "-", "processing": "Sandblasting, Toe radius variation", "welding_joint": "Cruciform joint", "welding_method": "-", "welding_voltage": "-", "welding_current": "-", "welding_speed": "-", "preheat_temp": "-", "welding_env": "-", "residual_stress": "-", "fatigue_specimen_type": "Non-load-carrying cruciform joints", "fatigue_specimen_thickness": 8, "fatigue_test_type": "Axial", "fatigue_temp": "-", "fatigue_env": "-", "load_ratio": "-", "frequency": "-", "fatigue_machine": "-", "fatigue_standard": "-", "fatigue_test_control": "-", "stress_concentration": "-", "failure_location": "-"}}, {"id": "WELD2025:3044", "name": "S960 | Cruciform joint", "material_family": "Welded joint", "points": [[310.0, 101501.0, 0], [332.0, 131534.0, 0], [296.0, 122276.0, 0], [275.0, 215616.0, 0], [305.0, 11888.0, 0], [268.0, 15876.0, 0], [198.0, 31522.0, 0], [150.0, 275116.0, 0], [170.0, 564165.0, 0]], "conditions": {"material": "S960", "am_type": "-", "load_ratio": "-", "test_type": "Axial", "temperature": "-", "surface_treatment": "Sandblasting, Undercut variation"}, "metadata": {"dataset_id": 3044, "title": "Development of a computational fatigue model for evaluation of weld quality", "doi": "10.1007/s40194-019-00777-2", "authors": "Stenberg, T.; Barsoum, Z.; Hedlund, J.; Josefsson, J.", "publication": "WELDING IN THE WORLD", "year_of_publication": 2019, "UT": "WOS:000501904600021", "base_material": "S960", "base_young_modulus": 200, "base_yield_strength": "-", "base_ultimate_strength": "-", "base_elongation": "-", "weld_material": "-", "weld_young_modulus": "-", "weld_yield_strength": "-", "weld_ultimate_strength": "-", "weld_elongation": "-", "processing": "Sandblasting, Undercut variation", "welding_joint": "Cruciform joint", "welding_method": "-", "welding_voltage": "-", "welding_current": "-", "welding_speed": "-", "preheat_temp": "-", "welding_env": "-", "residual_stress": "-", "fatigue_specimen_type": "Non-load-carrying cruciform joints", "fatigue_specimen_thickness": 8, "fatigue_test_type": "Axial", "fatigue_temp": "-", "fatigue_env": "-", "load_ratio": "-", "frequency": "-", "fatigue_machine": "-", "fatigue_standard": "-", "fatigue_test_control": "-", "stress_concentration": "-", "failure_location": "-"}}, {"id": "WELD2025:3045", "name": "S960 | Cruciform joint", "material_family": "Welded joint", "points":
