Repository: yunyunfanfan/S-PA-CBB

# S-PA-CBB

Official research code, processed curve records, evaluation outputs, and manuscript source for:

> **From Physics to Selective Generation: Conditional Brownian Bridges for Sparse S–N Curve Reconstruction and Fatigue Decision-Making**

S-PA-CBB reconstructs a complete probabilistic stress–life (S–N) curve from only two to four observed fatigue tests. The method first fits an interpretable Basquin state, diagnoses whether that state is sufficient, and applies a ControlNet-style conditional Brownian-bridge residual only to curves that benefit from correction.

File: external_data/weld2025_disjoint_curves.json (part 116 of 223)
[[235.0, 43434.0, 0], [199.0, 92855.0, 0], [180.0, 91150.0, 0], [199.0, 109709.0, 0], [187.0, 202225.0, 0], [174.0, 199434.0, 0], [163.0, 204108.0, 0], [158.0, 573524.0, 0], [128.0, 719686.0, 0], [131.0, 408950.0, 0], [138.0, 231305.0, 0], [121.0, 259709.0, 0]], "conditions": {"material": "S960", "am_type": "-", "load_ratio": "-", "test_type": "Axial", "temperature": "-", "surface_treatment": "Sandblasting"}, "metadata": {"dataset_id": 3045, "title": "Development of a computational fatigue model for evaluation of weld quality", "doi": "10.1007/s40194-019-00777-2", "authors": "Stenberg, T.; Barsoum, Z.; Hedlund, J.; Josefsson, J.", "publication": "WELDING IN THE WORLD", "year_of_publication": 2019, "UT": "WOS:000501904600021", "base_material": "S960", "base_young_modulus": 200, "base_yield_strength": "-", "base_ultimate_strength": "-", "base_elongation": "-", "weld_material": "-", "weld_young_modulus": "-", "weld_yield_strength": "-", "weld_ultimate_strength": "-", "weld_elongation": "-", "processing": "Sandblasting", "welding_joint": "Cruciform joint", "welding_method": "-", "welding_voltage": "-", "welding_current": "-", "welding_speed": "-", "preheat_temp": "-", "welding_env": "-", "residual_stress": "-", "fatigue_specimen_type": "Non-load-carrying cruciform joints", "fatigue_specimen_thickness": 2, "fatigue_test_type": "Axial", "fatigue_temp": "-", "fatigue_env": "-", "load_ratio": "-", "frequency": "-", "fatigue_machine": "-", "fatigue_standard": "-", "fatigue_test_control": "-", "stress_concentration": "-", "failure_location": "-"}}, {"id": "WELD2025:3046", "name": "S960 | Cruciform joint", "material_family": "Welded joint", "points": [[158.0, 122611.0, 0], [139.0, 198512.0, 0], [121.0, 374490.0, 0], [109.0, 414673.0, 0], [128.0, 53009.0, 0], [125.0, 79322.0, 0], [114.0, 162655.0, 0], [100.0, 494499.0, 0], [117.0, 584251.0, 0]], "conditions": {"material": "S960", "am_type": "-", "load_ratio": "-", "test_type": "Axial", "temperature": "-", "surface_treatment": "Sandblasting, Undercut variation"}, "metadata": {"dataset_id": 3046, "title": "Development of a computational fatigue model for evaluation of weld quality", "doi": "10.1007/s40194-019-00777-2", "authors": "Stenberg, T.; Barsoum, Z.; Hedlund, J.; Josefsson, J.", "publication": "WELDING IN THE WORLD", "year_of_publication": 2019, "UT": "WOS:000501904600021", "base_material": "S960", "base_young_modulus": 200, "base_yield_strength": "-", "base_ultimate_strength": "-", "base_elongation": "-", "weld_material": "-", "weld_young_modulus": "-", "weld_yield_strength": "-", "weld_ultimate_strength": "-", "weld_elongation": "-", "processing": "Sandblasting, Undercut variation", "welding_joint": "Cruciform joint", "welding_method": "-", "welding_voltage": "-", "welding_current": "-", "welding_speed": "-", "preheat_temp": "-", "welding_env": "-", "residual_stress": "-", "fatigue_specimen_type": "Non-load-carrying cruciform joints", "fatigue_specimen_thickness": 2, "fatigue_test_type": "Axial", "fatigue_temp": "-", "fatigue_env": "-", "load_ratio": "-", "frequency": "-", "fatigue_machine": "-", "fatigue_standard": "-", "fatigue_test_control": "-", "stress_concentration": "-", "failure_location": "-"}}, {"id": "WELD2025:3047", "name": "S960 | Cruciform joint", "material_family": "Welded joint", "points": [[124.0, 117604.0, 0], [120.0, 122611.0, 0], [114.0, 200360.0, 0], [111.0, 229172.0, 0], [103.0, 252589.0, 0], [99.0, 314038.0, 0], [109.0, 397738.0, 0], [94.0, 1067011.0, 0]], "conditions": {"material": "S960", "am_type": "-", "load_ratio": "-", "test_type": "Axial", "temperature": "-", "surface_treatment": "Sandblasting, Leg variation"}, "metadata": {"dataset_id": 3047, "title": "Development of a computational fatigue model for evaluation of weld quality", "doi": "10.1007/s40194-019-00777-2", "authors": "Stenberg, T.; Barsoum, Z.; Hedlund, J.; Josefsson, J.", "publication": "WELDING IN THE WORLD", "year_of_publication": 2019, "UT": "WOS:000501904600021", "base_material": "S960", "base_young_modulus": 200, "base_yield_strength": "-", "base_ultimate_strength": "-", "base_elongation": "-", "weld_material": "-", "weld_young_modulus": "-", "weld_yield_strength": "-", "weld_ultimate_strength": "-", "weld_elongation": "-", "processing": "Sandblasting, Leg variation", "welding_joint": "Cruciform joint", "welding_method": "-", "welding_voltage": "-", "welding_current": "-", "welding_speed": "-", "preheat_temp": "-", "welding_env": "-", "residual_stress": "-", "fatigue_specimen_type": "Non-load-carrying cruciform joints", "fatigue_specimen_thickness": 2, "fatigue_test_type": "Axial", "fatigue_temp": "-", "fatigue_env": "-", "load_ratio": "-", "frequency": "-", "fatigue_machine": "-", "fatigue_standard": "-", "fatigue_test_control": "-", "stress_concentration": "-", "failure_location": "-"}}, {"id": "WELD2025:3048", "name": "5083-O | Non-load-carrying cruciform joint", "material_family": "Welded joint", "points": [[159.0, 13700.0, 0], [90.0, 194000.0, 0], [61.0, 923000.0, 0], [45.0, 4190000.0, 0], [34.0, 10200000.0, 1]], "conditions": {"material": "5083-O", "am_type": "-", "load_ratio": "0.05", "test_type": "Axial loading", "temperature": "25", "surface_treatment": "-"}, "metadata": {"dataset_id": 3048, "title": "The thickness effect of hot spot S-N curves for welded aluminum joints", "doi": "10.1007/s40194-020-00936-w", "authors": "Shiratsuchi, Toru; Izumi, Naruyoshi; Imai, Tatsuya; Nishimoto, Satoru; Hasegawa, Yuta; Osawa, Naoki", "publication": "WELDING IN THE WORLD", "year_of_publication": 2020, "UT": "WOS:000543060400002", "base_material": "5083-O", "base_young_modulus": 69, "base_yield_strength": "≥125", "base_ultimate_strength": "≥275", "base_elongation": "≥14", "weld_material": "5183-WY", "weld_young_modulus": "-", "weld_yield_strength": "-", "weld_ultimate_strength": "≥275", "weld_elongation": "-", "processing": "-", "welding_joint": "Non-load-carrying cruciform joint", "welding_method": "-", "welding_voltage": "-", "welding_current": "-", "welding_speed": "-", "preheat_temp": "-", "welding_env": "-", "residual_stress": "-", "fatigue_specimen_type": "Non-load-carrying cruciform joint", "fatigue_specimen_thickness": 12, "fatigue_test_type": "Axial loading", "fatigue_temp": 25, "fatigue_env": "Air", "load_ratio": 0.05, "frequency": "5–20", "fatigue_machine": "Servo-hydraulic actuators", "fatigue_standard": "-", "fatigue_test_control": "Load control", "stress_concentration": "-", "failure_location": "-"}}, {"id": "WELD2025:3049", "name": "5083-O | longitudinal fillet welded gusset with sharp end", "material_family": "Welded joint", "points": [[185.0, 20500.0, 0], [108.0, 159000.0, 0], [62.0, 2060000.0, 0], [56.0, 2300000.0, 0]], "conditions": {"material": "5083-O", "am_type": "-", "load_ratio": "0.05", "test_type": "Axial loading", "temperature": "25", "surface_treatment": "-"}, "metadata": {"dataset_id": 3049, "title": "The thickness effect of hot spot S-N curves for welded aluminum joints", "doi": "10.1007/s40194-020-00936-w", "authors": "Shiratsuchi, Toru; Izumi, Naruyoshi; Imai, Tatsuya; Nishimoto, Satoru; Hasegawa, Yuta; Osawa, Naoki", "publication": "WELDING IN THE WORLD", "year_of_publication": 2020, "UT": "WOS:000543060400002", "base_material": "5083-O", "base_young_modulus": 69, "base_yield_strength": "≥125", "base_ultimate_strength": "≥275", "base_elongation": "≥14", "weld_material": "5183-WY", "weld_young_modulus": "-", "weld_yield_strength": "-", "weld_ultimate_strength": "≥275", "weld_elongation": "-", "processing": "-", "welding_joint": "longitudinal fillet welded gusset with sharp end", "welding_method": "-", "welding_voltage": "-", "welding_current": "-", "welding_speed": "-", "preheat_temp": "-", "welding_env": "-", "residual_stress": "-", "fatigue_specimen_type": "longitudinal fillet welded gusset with sharp end", "fatigue_specimen_thickness": 12, "fatigue_test_type": "Axial loading", "fatigue_temp": 25, "fatigue_env": "Air", "load_ratio": 0.05, "frequency": "5–20", "fatigue_machine": "Servo-hydraulic actuators", "fatigue_standard": "-", "fatigue_test_control": "Load control", "stress_concentration": "-", "failure_location": "-"}}, {"id": "WELD2025:3050", "name": "5083-O | longitudinal fillet welded gusset with soft end", "material_family": "Welded joint", "points": [[177.0, 18300.0, 0], [98.0, 152000.0, 0], [60.0, 1260000.0, 0], [41.0, 3280000.0, 0]], "conditions": {"material": "5083-O", "am_type": "-", "load_ratio": "0.05", "test_type": "Axial loading", "temperature": "25", "surface_treatment": "-"}, "metadata": {"dataset_id": 3050, "title": "The thickness effect of hot spot S-N curves for welded aluminum joints", "doi": "10.1007/s40194-020-00936-w", "authors": "Shiratsuchi, Toru; Izumi, Naruyoshi; Imai, Tatsuya; Nishimoto, Satoru; Hasegawa, Yuta; Osawa, Naoki", "publication": "WELDING IN THE WORLD", "year_of_publication": 2020, "UT": "WOS:000543060400002", "base_material": "5083-O", "base_young_modulus": 69, "base_yield_strength": "≥125", "base_ultimate_strength": "≥275", "base_elongation": "≥14", "weld_material": "5183-WY", "weld_young_modulus": "-", "weld_yield_strength": "-", "weld_ultimate_strength": "≥275", "weld_elongation": "-", "processing": "-", "welding_joint": "longitudinal fillet welded gusset with soft end", "welding_method": "-", "welding_voltage": "-", "welding_current": "-", "welding_speed": "-", "preheat_temp": "-", "welding_env": "-", "residual_stress": "-", "fatigue_specimen_type": "longitudinal fillet welded gusset with soft end", "fatigue_specimen_thickness": 12, "fatigue_test_type": "Axial loading", "fatigue_temp": 25, "fatigue_env": "Air", "load_ratio": 0.05, "frequency": "5–20", "fatigue_machine": "Servo-hydraulic actuators", "fatigue_standard": "-", "fatigue_test_control": "Load control", "stress_concentration": "-", "failure_location": "-"}}, {"id": "WELD2025:3051", "name": "5083-O | Non-load-carrying cruciform joint", "material_family": "Welded joint", "points": [[134.0, 38200.0, 0], [76.0, 166000.0, 0], [57.0, 1010000.0, 0], [43.0, 2690000.0, 0], [29.0, 10000000.0, 1]], "conditions": {"material": "5083-O", "am_type": "-", "load_ratio": "0.05", "test_type": "Axial loading", "temperature": "25", "surface_treatment": "-"}, "metadata": {"dataset_id": 3051, "title": "The thickness effect of hot spot S-N curves for welded aluminum joints", "doi": "10.1007/s40194-020-00936-w", "authors": "Shiratsuchi, Toru; Izumi, Naruyoshi; Imai, Tatsuya; Nishimoto, Satoru; Hasegawa, Yuta; Osawa, Naoki", "publication": "WELDING IN THE WORLD", "year_of_publication": 2020, "UT": "WOS:000543060400002", "base_material": "5083-O", "base_young_modulus": 69, "base_yield_strength": "≥125", "base_ultimate_strength": "≥275", "base_elongation": "≥14", "weld_material": "5183-WY", "weld_young_modulus": "-", "weld_yield_strength": "-", "weld_ultimate_strength": "≥275", "weld_elongation": "-", "processing": "-", "welding_joint": "Non-load-carrying cruciform joint", "welding_method": "-", "welding_voltage": "-", "welding_current": "-", "welding_speed": "-", "preheat_temp": "-", "welding_env": "-", "residual_stress": "-", "fatigue_specimen_type": "Non-load-carrying cruciform joint", "fatigue_specimen_thickness": 16, "fatigue_test_type": "Axial loading", "fatigue_temp": 25, "fatigue_env": "Air", "load_ratio": 0.05, "frequency": "5–20", "fatigue_machine": "Servo-hydraulic actuators", "fatigue_standard": "-", "fatigue_test_control": "Load control", "stress_concentration": "-", "failure_location": "-"}}, {"id": "WELD2025:3052", "name": "5083-O | Non-load-carrying cruciform joint", "material_family": "Welded joint", "points": [[77.0, 97400.0, 0], [65.0, 290000.0, 0], [50.0, 1050000.0, 0], [45.0, 3140000.0, 0]], "conditions": {"material": "5083-O", "am_type": "-", "load_ratio": "0.05", "test_type": "Axial loading", "temperature": "25", "surface_treatment": "-"}, "metadata": {"dataset_id": 3052, "title": "The thickness effect of hot spot S-N curves for welded aluminum joints", "doi": "10.1007/s40194-020-00936-w", "authors": "Shiratsuchi, Toru; Izumi, Naruyoshi; Imai, Tatsuya; Nishimoto, Satoru; Hasegawa, Yuta; Osawa, Naoki", "publication": "WELDING IN THE WORLD", "year_of_publication": 2020, "UT": "WOS:000543060400002", "base_material": "5083-O", "base_young_modulus": 69, "base_yield_strength": "≥125", "base_ultimate_strength": "≥275", "base_elongation": "≥14", "weld_material": "5183-WY", "weld_young_modulus": "-", "weld_yield_strength": "-", "weld_ultimate_strength": "≥275", "weld_elongation": "-", "processing": "-", "welding_joint": "Non-load-carrying cruciform joint", "welding_method": "-", "welding_voltage": "-", "welding_current": "-", "welding_speed": "-", "preheat_temp": "-", "welding_env": "-", "residual_stress": "-", "fatigue_specimen_type": "Non-load-carrying cruciform joint", "fatigue_specimen_thickness": 20, "fatigue_test_type": "Axial loading", "fatigue_temp": 25, "fatigue_env": "Air", "load_ratio": 0.05, "frequency": "5–20", "fatigue_machine": "Servo-hydraulic actuators", "fatigue_standard": "-", "fatigue_test_control": "Load control", "stress_concentration": "-", "failure_location": "-"}}, {"id": "WELD2025:3053", "name": "5083-O | Non-load-carrying cruciform joint", "material_family": "Welded joint", "points": [[87.0, 53400.0, 0], [67.0, 331000.0, 0], [46.0, 863000.0, 0], [36.0, 1610000.0, 0], [34.0, 10200000.0, 1]], "conditions": {"material": "5083-O", "am_type": "-", "load_ratio": "0.05", "test_type": "Axial loading", "temperature": "25", "surface_treatment": "-"}, "metadata": {"dataset_id": 3053, "title": "The thickness effect of hot spot S-N curves for welded aluminum joints", "doi": "10.1007/s40194-020-00936-w", "authors": "Shiratsuchi, Toru; Izumi, Naruyoshi; Imai, Tatsuya; Nishimoto, Satoru; Hasegawa, Yuta; Osawa, Naoki", "publication": "WELDING IN THE WORLD", "year_of_publication": 2020, "UT": "WOS:000543060400002", "base_material": "5083-O", "base_young_modulus": 69, "base_yield_strength": "≥125", "base_ultimate_strength": "≥275", "base_elongation": "≥14", "weld_material": "5183-WY", "weld_young_modulus": "-", "weld_yield_strength": "-", "weld_ultimate_strength": "≥275", "weld_elongation": "-", "processing": "-", "welding_joint": "Non-load-carrying cruciform joint", "welding_method": "-", "welding_voltage": "-", "welding_current": "-", "welding_speed": "-", "preheat_temp": "-", "welding_env": "-", "residual_stress": "-", "fatigue_specimen_type": "Non-load-carrying cruciform joint", "fatigue_specimen_thickness": 25, "fatigue_test_type": "Axial loading", "fatigue_temp": 25, "fatigue_env": "Air", "load_ratio": 0.05, "frequency": "5–20", "fatigue_machine": "Servo-hydraulic actuators", "fatigue_standard": "-", "fatigue_test_control": "Load control", "stress_concentration": "-", "failure_location": "-"}}, {"id": "WELD2025:3054", "name": "SSAB 700 MC Plus | Transverse stiffener–welded joints", "material_family": "Welded joint", "points": [[319.0, 259856.0, 0], [319.0, 280850.0, 0], [314.0, 323446.0, 0], [319.0, 394198.0, 0], [322.0, 487249.0, 0], [322.0, 565156.0, 0], [324.0, 623906.0, 0], [322.0, 679084.0, 0], [326.0, 1725223.0, 0]], "conditions": {"material": "SSAB 700 MC Plus", "am_type": "MIG", "load_ratio": "-", "test_type": "Axial", "temperature": "-", "surface_treatment": "HFMI (High-Frequency Mechanical Impact)"}, "metadata": {"dataset_id": 3054, "title": "Robustness of the HFMI techniques and the effect of weld quality on the fatigue life improvement of welded joints", "doi": "10.1007/s40194-020-00974-4", "authors": "Alden, R.; Barsoum, Z.; Vouristo, T.; Al-Emrani, M.", "publication": "WELDING IN THE WORLD", "year_of_publication": 2020, "UT": "WOS:000557114800001", "base_material": "SSAB 700 MC Plus", "base_young_modulus": "-", "base_yield_strength": 700, "base_ultimate_strength": "-", "base_elongation": "-", "weld_material": "Böhler EMK8", "weld_young_modulus": "-", "weld_yield_strength": "-", "weld_ultimate_strength": "-", "weld_elongation": "-", "processing": "HFMI (High-Frequency Mechanical Impact)", "welding_joint": "Transverse stiffener–welded joints", "welding_method": "MIG", "welding_voltage": 29, "welding_current": "-", "welding_speed": 12, "preheat_temp": "-", "welding_env": "Shielding gas AGA Mison 18", "residual_stress": "-", "fatigue_specimen_type": "Transverse stiffener–welded joints", "fatigue_specimen_thickness": 10, "fatigue_test_type": "Axial", "fatigue_temp": "-", "fatigue_env": "-", "load_ratio": "-", "frequency": 90, "fatigue_machine": "Rumul Vibroforte 500 resonance test machine", "fatigue_standard": "IIW recommendations", "fatigue_test_control": "-", "stress_concentration": "-", "failure_location": "plat edge"}}, {"id": "WELD2025:3055", "name": "SSAB 700 MC Plus | Transverse stiffener–welded joints", "material_family": "Welded joint", "points": [[320.0, 200097.0, 0], [320.0, 219340.0, 0], [318.0, 258023.0, 0], [316.0, 328056.0, 0], [319.0, 402640.0, 0], [321.0, 477027.0, 0], [322.0, 534107.0, 0], [322.0, 593801.0, 0], [319.0, 683880.0, 0], [320.0, 1395717.0, 0]], "conditions": {"material": "SSAB 700 MC Plus", "am_type": "MIG", "load_ratio": "-", "test_type": "Axial", "temperature": "-", "surface_treatment": "HFMI (High-Frequency Mechanical Impact)"}, "metadata": {"dataset_id": 3055, "title": "Robustness of the HFMI techniques and the effect of weld quality on the fatigue life improvement of welded joints", "doi": "10.1007/s40194-020-00974-4", "authors": "Alden, R.; Barsoum, Z.; Vouristo, T.; Al-Emrani, M.", "publication": "WELDING IN THE WORLD", "year_of_publication": 2020, "UT": "WOS:000557114800001", "base_material": "SSAB 700 MC Plus", "base_young_modulus": "-", "base_yield_strength": 700, "base_ultimate_strength": "-", "base_elongation": "-", "weld_material": "Böhler EMK8", "weld_young_modulus": "-", "weld_yield_strength": "-", "weld_ultimate_strength": "-", "weld_elongation": "-", "processing": "HFMI (High-Frequency Mechanical Impact)", "welding_joint": "Transverse stiffener–welded joints", "welding_method": "MIG", "welding_voltage": 29, "welding_current": "-", "welding_speed": 12, "preheat_temp": "-", "welding_env": "Shielding gas AGA Mison 18", "residual_stress": "-", "fatigue_specimen_type": "Transverse stiffener–welded joints", "fatigue_specimen_thickness": 10, "fatigue_test_type": "Axial", "fatigue_temp": "-", "fatigue_env": "-", "load_ratio": "-", "frequency": 90, "fatigue_machine": "Rumul Vibroforte 500 resonance test machine", "fatigue_standard": "IIW recommendations", "fatigue_test_control": "-", "stress_concentration": "-", "failure_location": "weld"}}, {"id": "WELD2025:3056", "name": "SSAB 700 MC Plus | Transverse stiffener–welded joints", "material_family": "Welded joint", "points": [[319.0, 53409.0, 0]], "conditions": {"material": "SSAB 700 MC Plus", "am_type": "MIG", "load_ratio": "-", "test_type": "Axial", "temperature": "-", "surface_treatment": "-"}, "metadata": {"dataset_id": 3056, "title": "Robustness of the HFMI techniques and the effect of weld quality on the fatigue life improvement of welded joints", "doi": "10.1007/s40194-020-00974-4", "authors": "Alden, R.; Barsoum, Z.; Vouristo, T.; Al-Emrani, M.", "publication": "WELDING IN THE WORLD", "year_of_publication": 2020, "UT": "WOS:000557114800001", "base_material": "SSAB 700 MC Plus", "base_young_modulus": "-", "base_yield_strength": 700, "base_ultimate_strength": "-", "base_elongation": "-", "weld_material": "Böhler EMK8", "weld_young_modulus": "-", "weld_yield_strength": "-", "weld_ultimate_strength": "-", "weld_elongation": "-", "processing": "-", "welding_joint": "Transverse stiffener–welded joints", "welding_method": "MIG", "welding_voltage": 29, "welding_current": "-", "welding_speed": 6.67, "preheat_temp": "-", "welding_env": "Shielding gas AGA Mison 18", "residual_stress": "-", "fatigue_specimen_type": "Transverse stiffener–welded joints", "fatigue_specimen_thickness": 10, "fatigue_test_type": "Axial", "fatigue_temp": "-", "fatigue_env": "-", "load_ratio": "-", "frequency": 10, "fatigue_machine": "MTS Landmark servohydraulic material testing", "fatigue_standard": "IIW recommendations", "fatigue_test_control": "-", "stress_concentration": "-", "failure_location": "-"}}, {"id": "WELD2025:3057", "name": "SSAB 700 MC Plus | Transverse stiffener–welded joints", "material_family": "Welded joint", "points": [[318.0, 41417.0, 0], [322.0, 45724.0, 0], [323.0, 48383.0, 0], [321.0, 54170.0, 0]], "conditions": {"material": "SSAB 700 MC Plus", "am_type": "MIG", "load_ratio": "-", "test_type": "Axial", "temperature": "-", "surface_treatment": "-"}, "metadata": {"dataset_id": 3057, "title": "Robustness of the HFMI techniques and the effect of weld quality on the fatigue life improvement of welded joints", "doi": "10.1007/s40194-020-00974-4", "authors": "Alden, R.; Barsoum, Z.; Vouristo, T.; Al-Emrani, M.", "publication": "WELDING IN THE WORLD", "year_of_publication": 2020, "UT": "WOS:000557114800001", "base_material": "SSAB 700 MC Plus", "base_young_modulus": "-", "base_yield_strength": 700, "base_ultimate_strength": "-", "base_elongation": "-", "weld_material": "Böhler EMK8", "weld_young_modulus": "-", "weld_yield_strength": "-", "weld_ultimate_strength": "-", "weld_elongation": "-", "processing": "-", "welding_joint": "Transverse stiffener–welded joints", "welding_method": "MIG", "welding_voltage": 29, "welding_current": "-", "welding_speed": 12, "preheat_temp": "-", "welding_env": "Shielding gas AGA Mison 18", "residual_stress": "-", "fatigue_specimen_type": "Transverse stiffener–welded joints", "fatigue_specimen_thickness": 10, "fatigue_test_type": "Axial", "fatigue_temp": "-", "fatigue_env": "-", "load_ratio": "-", "frequency": 10, "fatigue_machine": "MTS Landmark servohydraulic material testing", "fatigue_standard": "IIW recommendations", "fatigue_test_control": "-", "stress_concentration": "-", "failure_location": "-"}}, {"id": "WELD2025:3059", "name": "S355J2 + N | Butt Joint", "material_family": "Welded joint", "points": [[300.0, 189334.0, 0], [332.0, 239628.0, 0], [319.0, 260520.0, 0], [320.0, 307928.0, 0], [329.0, 478485.0, 0], [270.0, 726752.0, 0], [301.0, 699656.0, 0], [259.0, 1046651.0, 0], [330.0, 276850.0, 1], [329.0, 342494.0, 1], [250.0, 1589718.0, 1], [221.0, 12184524.0, 1], [180.0, 20273592.0, 1], [150.0, 20120111.0, 1]], "conditions": {"material": "S355J2 + N", "am_type": "-", "load_ratio": "0.1", "test_type": "Axial tensile", "temperature": "-", "surface_treatment": "High-Frequency Mechanical Impact (HFMI) treatment"}, "metadata": {"dataset_id": 3059, "title": "Application of high frequency mechanical impact treatment to improve the fatigue strength of corroding welded joints", "doi": "10.1007/s40194-021-01171-7", "authors": "Weinert, J.; Gkatzogiannis, S.; Engelhardt, I; Knoedel, P.; Ummenhofer, T.", "publication": "WELDING IN THE WORLD", "year_of_publication": 2021, "UT": "WOS:000694780100001", "base_material": "S355J2 + N", "base_young_modulus": "-", "base_yield_strength": 369, "base_ultimate_strength": "-", "base_elongation": "-", "weld_material": "-", "weld_young_modulus": "-", "weld_yield_strength": "-", "weld_ultimate_strength": "-", "weld_elongation": "-", "processing": "High-Frequency Mechanical Impact (HFMI) treatment", "welding_joint": "Butt Joint", "welding_method": "-", "welding_voltage": "-", "welding_current": "-", "welding_speed": "-", "preheat_temp": "-", "welding_env": "-", "residual_stress": "-", "fatigue_specimen_type": "Butt weld", "fatigue_specimen_thickness": 15, "fatigue_test_type": "Axial tensile", "fatigue_temp": "-", "fatigue_env": "air", "load_ratio": 0.1, "frequency": "-", "fatigue_machine": "-", "fatigue_standard": "IIW recommendations", "fatigue_test_control": "-", "stress_concentration": "-", "failure_location": "Weld toe, Parent material"}}, {"id": "WELD2025:3060", "name": "S355J2 + N | Butt Joint", "material_family": "Welded joint", "points": [[316.0, 77230.0, 0], [296.0, 137599.0, 0], [228.0, 154212.0, 0], [278.0, 241456.0, 0], [257.0, 270610.0, 0], [217.0, 303283.0, 0], [227.0, 450262.0, 0], [237.0, 436781.0, 0], [257.0, 443470.0, 0], [237.0, 512355.0, 0], [178.0, 1164144.0, 0], [138.0, 1087185.0, 0], [158.0, 5008065.0, 1], [118.0, 20273592.0, 1]], "conditions": {"material": "S355J2 + N", "am_type": "-", "load_ratio": "0.1", "test_type": "Axial tensile", "temperature": "-", "surface_treatment": "-"}, "metadata": {"dataset_id": 3060, "title": "Application of high frequency mechanical impact treatment to improve the fatigue strength of corroding welded joints", "doi": "10.1007/s40194-021-01171-7", "authors": "Weinert, J.; Gkatzogiannis, S.; Engelhardt, I; Knoedel, P.; Ummenhofer, T.", "publication": "WELDING IN THE WORLD", "year_of_publication": 2021, "UT": "WOS:000694780100001", "base_material": "S355J2 + N", "base_young_modulus": "-", "base_yield_strength": 369, "base_ultimate_strength": "-", "base_elongation": "-", "weld_material": "-", "weld_young_modulus": "-", "weld_yield_strength": "-", "weld_ultimate_strength": "-", "weld_elongation": "-", "processing": "-", "welding_joint": "Butt Joint", "welding_method": "-", "welding_voltage": "-", "welding_current": "-", "welding_speed": "-", "preheat_temp": "-", "welding_env": "-", "residual_stress": "-", "fatigue_specimen_type": "Butt weld", "fatigue_specimen_thickness": 15, "fatigue_test_type": "Axial tensile", "fatigue_temp": "-", "fatigue_env": "air", "load_ratio": 0.1, "frequency": "-", "fatigue_machine": "-", "fatigue_standard": "IIW recommendations", "fatigue_test_control": "-", "stress_concentration": "-", "failure_location": "Weld toe, Parent material"}}, {"id": "WELD2025:3061", "name": "S355J2 + N | Butt Joint", "material_family": "Welded joint", "points": [[335.0, 514607.0, 0], [332.0, 750602.0, 0], [335.0, 803374.0, 0], [323.0, 809462.0, 0], [306.0, 1292634.0, 0], [283.0, 1885427.0, 0], [245.0, 9924790.0, 0], [263.0, 11986393.0, 0], [265.0, 14920057.0, 1], [163.0, 9924790.0, 1], [152.0, 9924790.0, 1], [284.0, 6121886.0, 0]], "conditions": {"material": "S355J2 + N", "am_type": "-", "load_ratio": "0.1", "test_type": "4-point bending", "temperature": "-", "surface_treatment": "High-Frequency Mechanical Impact (HFMI) treatment"}, "metadata": {"dataset_id": 3061, "title": "Application of high frequency mechanical impact treatment to improve the fatigue strength of corroding welded joints", "doi": "10.1007/s40194-021-01171-7", "authors": "Weinert, J.; Gkatzogiannis, S.; Engelhardt, I; Knoedel, P.; Ummenhofer, T.", "publication": "WELDING IN THE WORLD", "year_of_publication": 2021, "UT": "WOS:000694780100001", "base_material": "S355J2 + N", "base_young_modulus": "-", "base_yield_strength": 369, "base_ultimate_strength": "-", "base_elongation": "-", "weld_material": "-", "weld_young_modulus": "-", "weld_yield_strength": "-", "weld_ultimate_strength": "-", "weld_elongation": "-", "processing": "High-Frequency Mechanical Impact (HFMI) treatment", "welding_joint": "Butt Joint", "welding_method": "-", "welding_voltage": "-", "welding_current": "-", "welding_speed": "-", "preheat_temp": "-", "welding_env": "-", "residual_stress": "-", "fatigue_specimen_type": "Butt weld", "fatigue_specimen_thickness": 15, "fatigue_test_type": "4-point bending", "fatigue_temp": "-", "fatigue_env": "air", "load_ratio": 0.1, "frequency": "-", "fatigue_machine": "-", "fatigue_standard": "IIW recommendations", "fatigue_test_control": "-", "stress_concentration": "-", "failure_location": "Weld toe, Parent material"}}, {"id": "WELD2025:3062", "name": "S355J2 + N | Butt Joint", "material_family": "Welded joint", "points": [[330.0, 163348.0, 0], [280.0, 241884.0, 0], [330.0, 258890.0, 0], [329.0, 319829.0, 0], [319.0, 392141.0, 0], [261.0, 439160.0, 0], [281.0, 685592.0, 0], [302.0, 892935.0, 0], [243.0, 934312.0, 0], [201.0, 5030827.0, 1], [223.0, 14920057.0, 1]], "conditions": {"material": "S355J2 + N", "am_type": "-", "load_ratio": "0.1", "test_type": "4-point bending", "temperature": "-", "surface_treatment": "-"}, "metadata": {"dataset_id": 3062, "title": "Application of high frequency mechanical impact treatment to improve the fatigue strength of corroding welded joints", "doi": "10.1007/s40194-021-01171-7", "authors": "Weinert, J.; Gkatzogiannis, S.; Engelhardt, I; Knoedel, P.; Ummenhofer, T.", "publication": "WELDING IN THE WORLD", "year_of_publication": 2021, "UT": "WOS:000694780100001", "base_material": "S355J2 + N", "base_young_modulus": "-", "base_yield_strength": 369, "base_ultimate_strength": "-", "base_elongation": "-", "weld_material": "-", "weld_young_modulus": "-", "weld_yield_strength": "-", "weld_ultimate_strength": "-", "weld_elongation": "-", "processing": "-", "welding_joint": "Butt Joint", "welding_method": "-", "welding_voltage": "-", "welding_current": "-", "welding_speed": "-", "preheat_temp": "-", "welding_env": "-", "residual_stress": "-", "fatigue_specimen_type": "Butt weld", "fatigue_specimen_thickness": 15, "fatigue_test_type": "4-point bending", "fatigue_temp": "-", "fatigue_env": "air", "load_ratio": 0.1, "frequency": "-", "fatigue_machine": "-", "fatigue_standard": "IIW recommendations", "fatigue_test_control": "-", "stress_concentration": "-", "failure_location": "Weld toe, Parent material"}}, {"id": "WELD2025:3063", "name": "S355J2 + N | Butt Joint", "material_family": "Welded joint", "points": [[332.0, 334649.0, 0], [334.0, 459510.0, 0], [332.0, 495544.0, 0], [301.0, 670239.0, 0], [271.0, 934312.0, 0], [260.0, 1226096.0, 0]], "conditions": {"material": "S355J2 + N", "am_type": "-", "load_ratio": "0.1", "test_type": "4-point bending", "temperature": "-", "surface_treatment": "High-Frequency Mechanical Impact (HFMI) treatment"}, "metadata": {"dataset_id": 3063, "title": "Application of high frequency mechanical impact treatment to improve the fatigue strength of corroding welded joints", "doi": "10.1007/s40194-021-01171-7", "authors": "Weinert, J.; Gkatzogiannis, S.; Engelhardt, I; Knoedel, P.; Ummenhofer, T.", "publication": "WELDING IN THE WORLD", "year_of_publication": 2021, "UT": "WOS:000694780100001", "base_material": "S355J2 + N", "base_young_modulus": "-", "base_yield_strength": 369, "base_ultimate_strength": "-", "base_elongation": "-", "weld_material": "-", "weld_young_modulus": "-", "weld_yield_strength": "-", "weld_ultimate_strength": "-", "weld_elongation": "-", "processing": "High-Frequency Mechanical Impact (HFMI) treatment", "welding_joint": "Butt Joint", "welding_method": "-", "welding_voltage": "-", "welding_current": "-", "welding_speed": "-", "preheat_temp": "-", "welding_env": "-", "residual_stress": "-", "fatigue_specimen_type": "Butt weld", "fatigue_specimen_thickness": 15, "fatigue_test_type": "4-point bending", "fatigue_temp": "-", "fatigue_env": "Artificial seawater (ASW)", "load_ratio": 0.1, "frequency": 1, "fatigue_machine": "-", "fatigue_standard": "IIW recommendations", "fatigue_test_control": "-", "stress_concentration": "-", "failure_location": "Weld toe, Parent material"}}, {"id": "WELD2025:3064", "name": "S355J2 + N | Butt Joint", "material_family": "Welded joint", "points": [[328.0, 227707.0, 0], [278.0, 214362.0, 0], [294.0, 371956.0, 0], [257.0, 355484.0, 0], [257.0, 383360.0, 0], [224.0, 445841.0, 0], [238.0, 722797.0, 0], [222.0, 1987745.0, 0], [329.0, 324695.0, 1], [236.0, 1362782.0, 1], [222.0, 1425931.0, 1]], "conditions": {"material": "S355J2 + N", "am_type": "-", "load_ratio": "0.1", "test_type": "4-point bending", "temperature": "-", "surface_treatment": "-"}, "metadata": {"dataset_id": 3064, "title": "Application of high frequency mechanical impact treatment to improve the fatigue strength of corroding welded joints", "doi": "10.1007/s40194-021-01171-7", "authors": "Weinert, J.; Gkatzogiannis, S.; Engelhardt, I; Knoedel, P.; Ummenhofer, T.", "publication": "WELDING IN THE WORLD", "year_of_publication": 2021, "UT": "WOS:000694780100001", "base_material": "S355J2 + N", "base_young_modulus": "-", "base_yield_strength": 369, "base_ultimate_strength": "-", "base_elongation": "-", "weld_material": "-", "weld_young_modulus": "-", "weld_yield_strength": "-", "weld_ultimate_strength": "-", "weld_elongation": "-", "processing": "-", "welding_joint": "Butt Joint", "welding_method": "-", "welding_voltage": "-", "welding_current": "-", "welding_speed": "-", "preheat_temp": "-", "welding_env": "-", "residual_stress": "-", "fatigue_specimen_type": "Butt weld", "fatigue_specimen_thickness": 15, "fatigue_test_type": "4-point bending", "fatigue_temp": "-", "fatigue_env": "Artificial seawater (ASW)", "load_ratio": 0.1, "frequency": 1, "fatigue_machine": "-", "fatigue_standard": "IIW recommendations", "fatigue_test_control": "-", "stress_concentration": "-", "failure_location": "Weld toe, Parent material"}}, {"id": "WELD2025:3065", "name": "S355J2 + N | Transverse non-load-carrying attachment", "material_family": "Welded joint", "points": [[317.0, 54772.0, 0], [317.0, 75131.0, 0], [297.0, 107007.0, 0], [276.0, 135120.0, 0], [297.0, 149006.0, 0], [259.0, 243008.0, 0], [239.0, 246693.0, 0], [218.0, 696847.0, 0], [219.0, 740084.0, 0], [198.0, 1392486.0, 0], [198.0, 2028568.0, 0], [199.0, 2933055.0, 0], [218.0, 4819551.0, 1], [198.0, 5994843.0, 1]], "conditions": {"material": "S355J2 + N", "am_type": "-", "load_ratio": "0.1", "test_type": "4-point bending", "temperature": "-", "surface_treatment": "High-Frequency Mechanical Impact (HFMI) treatment"}, "metadata": {"dataset_id": 3065, "title": "Application of high frequency mechanical impact treatment to improve the fatigue strength of corroding welded joints", "doi": "10.1007/s40194-021-01171-7", "authors": "Weinert, J.; Gkatzogiannis, S.; Engelhardt, I; Knoedel, P.; Ummenhofer, T.", "publication": "WELDING IN THE WORLD", "year_of_publication": 2021, "UT": "WOS:000694780100001", "base_material": "S355J2 + N", "base_young_modulus": "-", "base_yield_strength": 369, "base_ultimate_strength": "-", "base_elongation": "-", "weld_material": "-", "weld_young_modulus": "-", "weld_yield_strength": "-", "weld_ultimate_strength": "-", "weld_elongation": "-", "processing": "High-Frequency Mechanical Impact (HFMI) treatment", "welding_joint": "Transverse non-load-carrying attachment", "welding_method": "-", "welding_voltage": "-", "welding_current": "-", "welding_speed": "-", "preheat_temp": "-", "welding_env": "-", "residual_stress": "-", "fatigue_specimen_type": "Transverse attachment", "fatigue_specimen_thickness": 25, "fatigue_test_type": "4-point bending", "fatigue_temp": "-", "fatigue_env": "air", "load_ratio": 0.1, "frequency": "-", "fatigue_machine": "-", "fatigue_standard": "IIW recommendations", "fatigue_test_control": "-", "stress_concentration": "-", "failure_location": "Weld toe, Parent material"}}, {"id": "WELD2025:3066", "name": "S355J2 + N | Transverse non-load-carrying attachment", "material_family": "Welded joint", "points": [[297.0, 68644.0, 0], [247.0, 153559.0, 0], [249.0, 160651.0, 0], [230.0, 213828.0, 0], [228.0, 267981.0, 0], [294.0, 267981.0, 0], [297.0, 450396.0, 0], [249.0, 681292.0, 0], [194.0, 1253254.0, 0], [170.0, 1216094.0, 0], [149.0, 2393784.0, 0], [170.0, 3162278.0, 0], [170.0, 3933428.0, 0], [248.0, 886569.0, 1], [194.0, 2187103.0, 1], [149.0, 4929586.0, 1]], "conditions": {"material": "S355J2 + N", "am_type": "-", "load_ratio": "0.1", "test_type": "4-point bending", "temperature": "-", "surface_treatment": "High-Frequency Mechanical Impact (HFMI) treatment"}, "metadata": {"dataset_id": 3066, "title": "Application of high frequency mechanical impact treatment to improve the fatigue strength of corroding welded joints", "doi": "10.1007/s40194-021-01171-7", "authors": "Weinert, J.; Gkatzogiannis, S.; Engelhardt, I; Knoedel, P.; Ummenhofer, T.", "publication": "WELDING IN THE WORLD", "year_of_publication": 2021, "UT": "WOS:000694780100001", "base_material": "S355J2 + N", "base_young_modulus": "-", "base_yield_strength": 369, "base_ultimate_strength": "-", "base_elongation": "-", "weld_material": "-", "weld_young_modulus": "-", "weld_yield_strength": "-", "weld_ultimate_strength": "-", "weld_elongation": "-", "processing": "High-Frequency Mechanical Impact (HFMI) treatment", "welding_joint": "Transverse non-load-carrying attachment", "welding_method": "-", "welding_voltage": "-", "welding_current": "-", "welding_speed": "-", "preheat_temp": "-", "welding_env": "-", "residual_stress": "-", "fatigue_specimen_type": "Transverse attachment", "fatigue_specimen_thickness": 25, "fatigue_test_type": "4-point bending", "fatigue_temp": "-", "fatigue_env": "Artificial seawater (ASW)", "load_ratio": 0.1, "frequency": 1, "fatigue_machine": "-", "fatigue_standard": "IIW recommendations", "fatigue_test_control": "-", "stress_concentration": "-", "failure_location": "Weld toe, Parent material"}}, {"id": "WELD2025:3067", "name": "S355J2 + N | Transverse non-load-carrying attachment", "material_family": "Welded joint", "points": [[245.0, 56446.0, 0], [246.0, 56872.0, 0], [191.0, 131113.0, 0], [191.0, 157065.0, 0], [163.0, 191005.0, 0], [168.0, 270005.0, 0], [148.0, 272045.0, 0], [89.0, 2542311.0, 0], [89.0, 2911068.0, 0]], "conditions": {"material": "S355J2 + N", "am_type": "-", "load_ratio": "0.1", "test_type": "4-point bending", "temperature": "-", "surface_treatment": "-"}, "metadata": {"dataset_id": 3067, "title": "Application of high frequency mechanical impact treatment to improve the fatigue strength of corroding welded joints", "doi": "10.1007/s40194-021-01171-7", "authors": "Weinert, J.; Gkatzogiannis, S.; Engelhardt, I; Knoedel, P.; Ummenhofer, T.", "publication": "WELDING IN THE WORLD", "year_of_publication": 2021, "UT": "WOS:000694780100001", "base_material": "S355J2 + N", "base_young_modulus": "-", "base_yield_strength": 369, "base_ultimate_strength": "-", "base_elongation": "-", "weld_material": "-", "weld_young_modulus": "-", "weld_yield_strength": "-", "weld_ultimate_strength": "-", "weld_elongation": "-", "processing": "-", "welding_joint": "Transverse non-load-carrying attachment", "welding_method": "-", "welding_voltage": "-", "welding_current": "-", "welding_speed": "-", "preheat_temp": "-", "welding_env": "-", "residual_stress": "-", "fatigue_specimen_type": "Transverse attachment", "fatigue_specimen_thickness": 25, "fatigue_test_type": "4-point bending", "fatigue_temp": "-", "fatigue_env": "Artificial seawater (ASW)", "load_ratio": 0.1, "frequency": 1, "fatigue_machine": "-", "fatigue_standard": "IIW recommendations", "fatigue_test_control": "-", "stress_concentration": "-", "failure_location": "Weld toe, Parent material"}}, {"id": "WELD2025:3068", "name": "S355NL | Butt Joint", "material_family": "Welded joint", "points": [[361.0, 102255.0, 0], [398.0, 106993.0, 0], [398.0, 118306.0, 0], [398.0, 132016.0, 0], [361.0, 123885.0, 0], [359.0, 155680.0, 0], [320.0, 188696.0, 0], [359.0, 193853.0, 0], [320.0, 204869.0, 0], [319.0, 250488.0, 0], [279.0, 274599.0, 0], [276.0, 418078.0, 0], [239.0, 454169.0, 0], [238.0, 570734.0, 0], [238.0, 778674.0, 0], [240.0, 1347211.0, 0], [198.0, 1618572.0, 0], [198.0, 2878288.0, 0]], "conditions": {"material": "S355NL", "am_type": "Metal Active Gas (MAG), Tungsten Inert Gas (TIG)", "load_ratio": "-1", "test_type": "Axial", "temperature": "-", "surface_treatment": "-"}, "metadata": {"dataset_id": 3068, "title": "Comparison between PSM and IBESS approaches for the fatigue life estimation of weldments", "doi": "10.1007/s40194-022-01284-7", "authors": "Scacco, Federico; Zerbst, Uwe; Meneghetti, Giovanni; Madia, Mauro", "publication": "WELDING IN THE WORLD", "year_of_publication": 2022, "UT": "WOS:000770752000001", "base_material": "S355NL", "base_young_modulus": 206, "base_yield_strength": "-", "base_ultimate_strength": "-", "base_elongation": "-", "weld_material": "-", "weld_young_modulus": "-", "weld_yield_strength": "-", "weld_ultimate_strength": "-", "weld_elongation": "-", "processing": "-", "welding_joint": "Butt Joint", "welding_method": "Metal Active Gas (MAG), Tungsten Inert Gas (TIG)", "welding_voltage": "-", "welding_current": "-", "welding_speed": "-", "preheat_temp": "-", "welding_env": "-", "residual_stress": "-",
