Repository: yunyunfanfan/S-PA-CBB

# S-PA-CBB

Official research code, processed curve records, evaluation outputs, and manuscript source for:

> **From Physics to Selective Generation: Conditional Brownian Bridges for Sparse S–N Curve Reconstruction and Fatigue Decision-Making**

S-PA-CBB reconstructs a complete probabilistic stress–life (S–N) curve from only two to four observed fatigue tests. The method first fits an interpretable Basquin state, diagnoses whether that state is sufficient, and applies a ControlNet-style conditional Brownian-bridge residual only to curves that benefit from correction.

File: external_data/weld2025_disjoint_curves.json (part 117 of 223)
"fatigue_specimen_type": "Full-penetration butt joints", "fatigue_specimen_thickness": 10, "fatigue_test_type": "Axial", "fatigue_temp": "-", "fatigue_env": "-", "load_ratio": -1, "frequency": "-", "fatigue_machine": "-", "fatigue_standard": "IIW, Eurocode, FKM", "fatigue_test_control": "Stress", "stress_concentration": "-", "failure_location": "Weld toe, weld root"}}, {"id": "WELD2025:3069", "name": "S355NL | Butt Joint", "material_family": "Welded joint", "points": [[395.0, 112417.0, 0], [397.0, 134491.0, 0], [395.0, 152047.0, 0], [320.0, 149334.0, 0], [320.0, 164113.0, 0], [320.0, 168825.0, 0], [317.0, 289109.0, 0], [280.0, 273334.0, 0], [277.0, 323952.0, 0], [277.0, 406295.0, 0], [239.0, 581895.0, 0], [236.0, 787063.0, 0], [238.0, 906726.0, 0], [240.0, 1203400.0, 0], [200.0, 924658.0, 0], [200.0, 997167.0, 0], [199.0, 1400611.0, 0], [200.0, 4145915.0, 0]], "conditions": {"material": "S355NL", "am_type": "Metal Active Gas (MAG), Tungsten Inert Gas (TIG)", "load_ratio": "-1", "test_type": "Axial", "temperature": "-", "surface_treatment": "Post-weld heat-treated (PWHT)"}, "metadata": {"dataset_id": 3069, "title": "Comparison between PSM and IBESS approaches for the fatigue life estimation of weldments", "doi": "10.1007/s40194-022-01284-7", "authors": "Scacco, Federico; Zerbst, Uwe; Meneghetti, Giovanni; Madia, Mauro", "publication": "WELDING IN THE WORLD", "year_of_publication": 2022, "UT": "WOS:000770752000001", "base_material": "S355NL", "base_young_modulus": 206, "base_yield_strength": "-", "base_ultimate_strength": "-", "base_elongation": "-", "weld_material": "-", "weld_young_modulus": "-", "weld_yield_strength": "-", "weld_ultimate_strength": "-", "weld_elongation": "-", "processing": "Post-weld heat-treated (PWHT)", "welding_joint": "Butt Joint", "welding_method": "Metal Active Gas (MAG), Tungsten Inert Gas (TIG)", "welding_voltage": "-", "welding_current": "-", "welding_speed": "-", "preheat_temp": "-", "welding_env": "-", "residual_stress": "-", "fatigue_specimen_type": "Full-penetration butt joints", "fatigue_specimen_thickness": 10, "fatigue_test_type": "Axial", "fatigue_temp": "-", "fatigue_env": "-", "load_ratio": -1, "frequency": "-", "fatigue_machine": "-", "fatigue_standard": "IIW, Eurocode, FKM", "fatigue_test_control": "Stress", "stress_concentration": "-", "failure_location": "Weld toe, weld root"}}, {"id": "WELD2025:3070", "name": "S355NL | Butt Joint", "material_family": "Welded joint", "points": [[316.0, 119010.0, 0], [316.0, 129832.0, 0], [317.0, 139411.0, 0], [317.0, 175369.0, 0], [317.0, 191317.0, 0], [316.0, 244508.0, 0], [239.0, 231780.0, 0], [238.0, 258939.0, 0], [237.0, 320620.0, 0], [237.0, 333559.0, 0], [200.0, 476787.0, 0], [198.0, 1027254.0, 0], [198.0, 1203420.0, 0], [198.0, 1261931.0, 0], [200.0, 2919232.0, 0]], "conditions": {"material": "S355NL", "am_type": "Metal Active Gas (MAG), Tungsten Inert Gas (TIG)", "load_ratio": "0", "test_type": "Axial", "temperature": "-", "surface_treatment": "Post-weld heat-treated (PWHT)"}, "metadata": {"dataset_id": 3070, "title": "Comparison between PSM and IBESS approaches for the fatigue life estimation of weldments", "doi": "10.1007/s40194-022-01284-7", "authors": "Scacco, Federico; Zerbst, Uwe; Meneghetti, Giovanni; Madia, Mauro", "publication": "WELDING IN THE WORLD", "year_of_publication": 2022, "UT": "WOS:000770752000001", "base_material": "S355NL", "base_young_modulus": 206, "base_yield_strength": "-", "base_ultimate_strength": "-", "base_elongation": "-", "weld_material": "-", "weld_young_modulus": "-", "weld_yield_strength": "-", "weld_ultimate_strength": "-", "weld_elongation": "-", "processing": "Post-weld heat-treated (PWHT)", "welding_joint": "Butt Joint", "welding_method": "Metal Active Gas (MAG), Tungsten Inert Gas (TIG)", "welding_voltage": "-", "welding_current": "-", "welding_speed": "-", "preheat_temp": "-", "welding_env": "-", "residual_stress": "-", "fatigue_specimen_type": "Full-penetration butt joints", "fatigue_specimen_thickness": 10, "fatigue_test_type": "Axial", "fatigue_temp": "-", "fatigue_env": "-", "load_ratio": 0, "frequency": "-", "fatigue_machine": "-", "fatigue_standard": "IIW, Eurocode, FKM", "fatigue_test_control": "Stress", "stress_concentration": "-", "failure_location": "Weld toe, weld root"}}, {"id": "WELD2025:3071", "name": "S960QL | Butt Joint", "material_family": "Welded joint", "points": [[275.0, 105825.0, 0], [278.0, 121917.0, 0], [237.0, 121917.0, 0], [279.0, 155820.0, 0], [239.0, 197280.0, 0], [200.0, 229433.0, 0], [239.0, 271911.0, 0], [196.0, 304514.0, 0], [197.0, 334649.0, 0], [236.0, 381915.0, 0], [236.0, 478992.0, 0], [199.0, 1000000.0, 0], [158.0, 1327244.0, 0], [157.0, 5466444.0, 0]], "conditions": {"material": "S960QL", "am_type": "Metal Active Gas (MAG), Tungsten Inert Gas (TIG)", "load_ratio": "0.5", "test_type": "Axial", "temperature": "-", "surface_treatment": "-"}, "metadata": {"dataset_id": 3071, "title": "Comparison between PSM and IBESS approaches for the fatigue life estimation of weldments", "doi": "10.1007/s40194-022-01284-7", "authors": "Scacco, Federico; Zerbst, Uwe; Meneghetti, Giovanni; Madia, Mauro", "publication": "WELDING IN THE WORLD", "year_of_publication": 2022, "UT": "WOS:000770752000001", "base_material": "S960QL", "base_young_modulus": 206, "base_yield_strength": "-", "base_ultimate_strength": "-", "base_elongation": "-", "weld_material": "-", "weld_young_modulus": "-", "weld_yield_strength": "-", "weld_ultimate_strength": "-", "weld_elongation": "-", "processing": "-", "welding_joint": "Butt Joint", "welding_method": "Metal Active Gas (MAG), Tungsten Inert Gas (TIG)", "welding_voltage": "-", "welding_current": "-", "welding_speed": "-", "preheat_temp": "-", "welding_env": "-", "residual_stress": "-", "fatigue_specimen_type": "Full-penetration butt joints", "fatigue_specimen_thickness": 10, "fatigue_test_type": "Axial", "fatigue_temp": "-", "fatigue_env": "-", "load_ratio": 0.5, "frequency": "-", "fatigue_machine": "-", "fatigue_standard": "IIW, Eurocode, FKM", "fatigue_test_control": "Stress", "stress_concentration": "-", "failure_location": "Weld toe, weld root"}}, {"id": "WELD2025:3072", "name": "S960QL | Butt Joint", "material_family": "Welded joint", "points": [[315.0, 119726.0, 0], [357.0, 157591.0, 0], [394.0, 159091.0, 0], [395.0, 211399.0, 0], [352.0, 339519.0, 0], [399.0, 352635.0, 0], [354.0, 434370.0, 0], [319.0, 505480.0, 0], [277.0, 366257.0, 0], [278.0, 515151.0, 0], [319.0, 628570.0, 0], [354.0, 944732.0, 0], [315.0, 1038630.0, 0], [274.0, 944732.0, 0], [276.0, 981227.0, 0], [314.0, 1328791.0, 0], [276.0, 6167703.0, 0]], "conditions": {"material": "S960QL", "am_type": "Metal Active Gas (MAG), Tungsten Inert Gas (TIG)", "load_ratio": "-1", "test_type": "Axial", "temperature": "-", "surface_treatment": "Post-weld heat-treated (PWHT)"}, "metadata": {"dataset_id": 3072, "title": "Comparison between PSM and IBESS approaches for the fatigue life estimation of weldments", "doi": "10.1007/s40194-022-01284-7", "authors": "Scacco, Federico; Zerbst, Uwe; Meneghetti, Giovanni; Madia, Mauro", "publication": "WELDING IN THE WORLD", "year_of_publication": 2022, "UT": "WOS:000770752000001", "base_material": "S960QL", "base_young_modulus": 206, "base_yield_strength": "-", "base_ultimate_strength": "-", "base_elongation": "-", "weld_material": "-", "weld_young_modulus": "-", "weld_yield_strength": "-", "weld_ultimate_strength": "-", "weld_elongation": "-", "processing": "Post-weld heat-treated (PWHT)", "welding_joint": "Butt Joint", "welding_method": "Metal Active Gas (MAG), Tungsten Inert Gas (TIG)", "welding_voltage": "-", "welding_current": "-", "welding_speed": "-", "preheat_temp": "-", "welding_env": "-", "residual_stress": "-", "fatigue_specimen_type": "Full-penetration butt joints", "fatigue_specimen_thickness": 10, "fatigue_test_type": "Axial", "fatigue_temp": "-", "fatigue_env": "-", "load_ratio": -1, "frequency": "-", "fatigue_machine": "-", "fatigue_standard": "IIW, Eurocode, FKM", "fatigue_test_control": "Stress", "stress_concentration": "-", "failure_location": "Weld toe, weld root"}}, {"id": "WELD2025:3073", "name": "S355NL | Cruciform Joint", "material_family": "Welded joint", "points": [[320.0, 113207.0, 0], [316.0, 155707.0, 0], [277.0, 175104.0, 0], [237.0, 208869.0, 0], [277.0, 249542.0, 0], [277.0, 301435.0, 0], [317.0, 268049.0, 0], [199.0, 342664.0, 0], [239.0, 434351.0, 0], [238.0, 483043.0, 0], [238.0, 576645.0, 0], [238.0, 802598.0, 0], [197.0, 991699.0, 0], [200.0, 1142757.0, 0], [198.0, 1481688.0, 0]], "conditions": {"material": "S355NL", "am_type": "Metal Active Gas (MAG), Tungsten Inert Gas (TIG)", "load_ratio": "0", "test_type": "Axial", "temperature": "-", "surface_treatment": "Post-weld heat-treated (PWHT)"}, "metadata": {"dataset_id": 3073, "title": "Comparison between PSM and IBESS approaches for the fatigue life estimation of weldments", "doi": "10.1007/s40194-022-01284-7", "authors": "Scacco, Federico; Zerbst, Uwe; Meneghetti, Giovanni; Madia, Mauro", "publication": "WELDING IN THE WORLD", "year_of_publication": 2022, "UT": "WOS:000770752000001", "base_material": "S355NL", "base_young_modulus": 206, "base_yield_strength": "-", "base_ultimate_strength": "-", "base_elongation": "-", "weld_material": "-", "weld_young_modulus": "-", "weld_yield_strength": "-", "weld_ultimate_strength": "-", "weld_elongation": "-", "processing": "Post-weld heat-treated (PWHT)", "welding_joint": "Cruciform Joint", "welding_method": "Metal Active Gas (MAG), Tungsten Inert Gas (TIG)", "welding_voltage": "-", "welding_current": "-", "welding_speed": "-", "preheat_temp": "-", "welding_env": "-", "residual_stress": "-", "fatigue_specimen_type": "cruciform joints", "fatigue_specimen_thickness": 10, "fatigue_test_type": "Axial", "fatigue_temp": "-", "fatigue_env": "-", "load_ratio": 0, "frequency": "-", "fatigue_machine": "-", "fatigue_standard": "IIW, Eurocode, FKM", "fatigue_test_control": "Stress", "stress_concentration": "-", "failure_location": "Weld toe, weld root"}}, {"id": "WELD2025:3074", "name": "S960QL | Cruciform Joint", "material_family": "Welded joint", "points": [[376.0, 88808.0, 0], [394.0, 90942.0, 0], [397.0, 100000.0, 0], [391.0, 136151.0, 0], [401.0, 181022.0, 0], [390.0, 271013.0, 0], [382.0, 221493.0, 0], [360.0, 235036.0, 0], [360.0, 166590.0, 0], [342.0, 203835.0, 0], [323.0, 139422.0, 0], [308.0, 178886.0, 0], [308.0, 343623.0, 0], [293.0, 559014.0, 0], [277.0, 836913.0, 0], [278.0, 1011940.0, 0], [265.0, 920275.0, 0], [325.0, 734479.0, 0], [317.0, 752123.0, 0]], "conditions": {"material": "S960QL", "am_type": "Metal Active Gas (MAG), Tungsten Inert Gas (TIG)", "load_ratio": "-1", "test_type": "Axial", "temperature": "-", "surface_treatment": "Post-weld heat-treated (PWHT)"}, "metadata": {"dataset_id": 3074, "title": "Comparison between PSM and IBESS approaches for the fatigue life estimation of weldments", "doi": "10.1007/s40194-022-01284-7", "authors": "Scacco, Federico; Zerbst, Uwe; Meneghetti, Giovanni; Madia, Mauro", "publication": "WELDING IN THE WORLD", "year_of_publication": 2022, "UT": "WOS:000770752000001", "base_material": "S960QL", "base_young_modulus": 206, "base_yield_strength": "-", "base_ultimate_strength": "-", "base_elongation": "-", "weld_material": "-", "weld_young_modulus": "-", "weld_yield_strength": "-", "weld_ultimate_strength": "-", "weld_elongation": "-", "processing": "Post-weld heat-treated (PWHT)", "welding_joint": "Cruciform Joint", "welding_method": "Metal Active Gas (MAG), Tungsten Inert Gas (TIG)", "welding_voltage": "-", "welding_current": "-", "welding_speed": "-", "preheat_temp": "-", "welding_env": "-", "residual_stress": "-", "fatigue_specimen_type": "cruciform joints", "fatigue_specimen_thickness": 10, "fatigue_test_type": "Axial", "fatigue_temp": "-", "fatigue_env": "-", "load_ratio": -1, "frequency": "-", "fatigue_machine": "-", "fatigue_standard": "IIW, Eurocode, FKM", "fatigue_test_control": "Stress", "stress_concentration": "-", "failure_location": "Weld toe, weld root"}}, {"id": "WELD2025:3075", "name": "S960QL | Cruciform Joint", "material_family": "Welded joint", "points": [[406.0, 14193.0, 0], [393.0, 14199.0, 0], [364.0, 19392.0, 0], [364.0, 21407.0, 0], [364.0, 22334.0, 0], [386.0, 24989.0, 0], [328.0, 23331.0, 0], [325.0, 34655.0, 0], [283.0, 40549.0, 0], [349.0, 40445.0, 0], [395.0, 37629.0, 0], [315.0, 84418.0, 0], [294.0, 85689.0, 0], [283.0, 86949.0, 0], [282.0, 110556.0, 0], [267.0, 109076.0, 0], [327.0, 144328.0, 0], [243.0, 197653.0, 0], [258.0, 208995.0, 0], [242.0, 227654.0, 0], [203.0, 278041.0, 0]], "conditions": {"material": "S960QL", "am_type": "Metal Active Gas (MAG), Tungsten Inert Gas (TIG)", "load_ratio": "0", "test_type": "Axial", "temperature": "-", "surface_treatment": "Post-weld heat-treated (PWHT)"}, "metadata": {"dataset_id": 3075, "title": "Comparison between PSM and IBESS approaches for the fatigue life estimation of weldments", "doi": "10.1007/s40194-022-01284-7", "authors": "Scacco, Federico; Zerbst, Uwe; Meneghetti, Giovanni; Madia, Mauro", "publication": "WELDING IN THE WORLD", "year_of_publication": 2022, "UT": "WOS:000770752000001", "base_material": "S960QL", "base_young_modulus": 206, "base_yield_strength": "-", "base_ultimate_strength": "-", "base_elongation": "-", "weld_material": "-", "weld_young_modulus": "-", "weld_yield_strength": "-", "weld_ultimate_strength": "-", "weld_elongation": "-", "processing": "Post-weld heat-treated (PWHT)", "welding_joint": "Cruciform Joint", "welding_method": "Metal Active Gas (MAG), Tungsten Inert Gas (TIG)", "welding_voltage": "-", "welding_current": "-", "welding_speed": "-", "preheat_temp": "-", "welding_env": "-", "residual_stress": "-", "fatigue_specimen_type": "cruciform joints", "fatigue_specimen_thickness": 10, "fatigue_test_type": "Axial", "fatigue_temp": "-", "fatigue_env": "-", "load_ratio": 0, "frequency": "-", "fatigue_machine": "-", "fatigue_standard": "IIW, Eurocode, FKM", "fatigue_test_control": "Stress", "stress_concentration": "-", "failure_location": "Weld toe, weld root"}}, {"id": "WELD2025:3076", "name": "S355NL | Longitudinal Gusset", "material_family": "Welded joint", "points": [[271.0, 104307.0, 0], [271.0, 119543.0, 0], [250.0, 117777.0, 0], [232.0, 174669.0, 0], [232.0, 191289.0, 0], [224.0, 266982.0, 0], [215.0, 269046.0, 0], [212.0, 335152.0, 0], [195.0, 342950.0, 0], [195.0, 427194.0, 0], [175.0, 468007.0, 0], [175.0, 561306.0, 0], [175.0, 605472.0, 0], [166.0, 1076886.0, 0], [146.0, 1597379.0, 0], [146.0, 2404577.0, 0]], "conditions": {"material": "S355NL", "am_type": "Metal Active Gas (MAG), Tungsten Inert Gas (TIG)", "load_ratio": "0", "test_type": "Axial", "temperature": "-", "surface_treatment": "-"}, "metadata": {"dataset_id": 3076, "title": "Comparison between PSM and IBESS approaches for the fatigue life estimation of weldments", "doi": "10.1007/s40194-022-01284-7", "authors": "Scacco, Federico; Zerbst, Uwe; Meneghetti, Giovanni; Madia, Mauro", "publication": "WELDING IN THE WORLD", "year_of_publication": 2022, "UT": "WOS:000770752000001", "base_material": "S355NL", "base_young_modulus": 206, "base_yield_strength": "-", "base_ultimate_strength": "-", "base_elongation": "-", "weld_material": "-", "weld_young_modulus": "-", "weld_yield_strength": "-", "weld_ultimate_strength": "-", "weld_elongation": "-", "processing": "-", "welding_joint": "Longitudinal Gusset", "welding_method": "Metal Active Gas (MAG), Tungsten Inert Gas (TIG)", "welding_voltage": "-", "welding_current": "-", "welding_speed": "-", "preheat_temp": "-", "welding_env": "-", "residual_stress": "-", "fatigue_specimen_type": "longitudinal gussets", "fatigue_specimen_thickness": 10.2, "fatigue_test_type": "Axial", "fatigue_temp": "-", "fatigue_env": "-", "load_ratio": 0, "frequency": "-", "fatigue_machine": "-", "fatigue_standard": "IIW, Eurocode, FKM", "fatigue_test_control": "Stress", "stress_concentration": "-", "failure_location": "Weld toe, weld root"}}, {"id": "WELD2025:3077", "name": "S355NL | Longitudinal Gusset", "material_family": "Welded joint", "points": [[271.0, 133990.0, 0], [249.0, 198766.0, 0], [231.0, 220060.0, 0], [231.0, 243635.0, 0], [212.0, 294858.0, 0], [192.0, 352339.0, 0], [172.0, 324377.0, 0], [173.0, 564133.0, 0], [171.0, 674108.0, 0], [187.0, 785286.0, 0], [144.0, 858424.0, 0], [153.0, 1093136.0, 0], [144.0, 1772633.0, 0], [174.0, 3202763.0, 0]], "conditions": {"material": "S355NL", "am_type": "Metal Active Gas (MAG), Tungsten Inert Gas (TIG)", "load_ratio": "0", "test_type": "Axial", "temperature": "-", "surface_treatment": "As-welded, Post-weld heat-treated (PWHT)"}, "metadata": {"dataset_id": 3077, "title": "Comparison between PSM and IBESS approaches for the fatigue life estimation of weldments", "doi": "10.1007/s40194-022-01284-7", "authors": "Scacco, Federico; Zerbst, Uwe; Meneghetti, Giovanni; Madia, Mauro", "publication": "WELDING IN THE WORLD", "year_of_publication": 2022, "UT": "WOS:000770752000001", "base_material": "S355NL", "base_young_modulus": 206, "base_yield_strength": "-", "base_ultimate_strength": "-", "base_elongation": "-", "weld_material": "-", "weld_young_modulus": "-", "weld_yield_strength": "-", "weld_ultimate_strength": "-", "weld_elongation": "-", "processing": "As-welded, Post-weld heat-treated (PWHT)", "welding_joint": "Longitudinal Gusset", "welding_method": "Metal Active Gas (MAG), Tungsten Inert Gas (TIG)", "welding_voltage": "-", "welding_current": "-", "welding_speed": "-", "preheat_temp": "-", "welding_env": "-", "residual_stress": "-", "fatigue_specimen_type": "longitudinal gussets", "fatigue_specimen_thickness": 10.2, "fatigue_test_type": "Axial", "fatigue_temp": "-", "fatigue_env": "-", "load_ratio": 0, "frequency": "-", "fatigue_machine": "-", "fatigue_standard": "IIW, Eurocode, FKM", "fatigue_test_control": "Stress", "stress_concentration": "-", "failure_location": "Weld toe, weld root"}}, {"id": "WELD2025:3078", "name": "16MnCr5 (1.7131) | Butt Joint without gap", "material_family": "Welded joint", "points": [[351.0, 132000.0, 0], [351.0, 154000.0, 0], [299.0, 227000.0, 0], [301.0, 239000.0, 0], [302.0, 269000.0, 0], [301.0, 295000.0, 0], [302.0, 357000.0, 0], [250.0, 606000.0, 0], [250.0, 827000.0, 0], [251.0, 1020000.0, 0], [251.0, 1060000.0, 0], [251.0, 1120000.0, 0]], "conditions": {"material": "16MnCr5 (1.7131)", "am_type": "Laser Beam Welding", "load_ratio": "0", "test_type": "Axial", "temperature": "-", "surface_treatment": "-"}, "metadata": {"dataset_id": 3078, "title": "Laser welding of 16MnCr5 butt welds with gap: resulting weld quality and fatigue strength assessment", "doi": "10.1007/s40194-022-01306-4", "authors": "Hensel, J.; Koehler, M.; Uhlenberg, L.; Diniz e Castro, J.; Dilger, K.; Fass, M.; Baumgartner, J.", "publication": "WELDING IN THE WORLD", "year_of_publication": 2022, "UT": "WOS:000788972800001", "base_material": "16MnCr5 (1.7131)", "base_young_modulus": 210, "base_yield_strength": "350–550", "base_ultimate_strength": "530–680", "base_elongation": "10–25", "weld_material": "16MnCr5", "weld_young_modulus": 210, "weld_yield_strength": "-", "weld_ultimate_strength": "-", "weld_elongation": "-", "processing": "-", "welding_joint": "Butt Joint without gap", "welding_method": "Laser Beam Welding", "welding_voltage": "-", "welding_current": "-", "welding_speed": 66.67, "preheat_temp": "-", "welding_env": "ambient pressure", "residual_stress": "-", "fatigue_specimen_type": "Flat", "fatigue_specimen_thickness": 4, "fatigue_test_type": "Axial", "fatigue_temp": "-", "fatigue_env": "-", "load_ratio": 0, "frequency": 57, "fatigue_machine": "Resonance testing machine", "fatigue_standard": "-", "fatigue_test_control": "-", "stress_concentration": "-", "failure_location": "Weld root (bottom side)"}}, {"id": "WELD2025:3079", "name": "16MnCr5 (1.7131) | Butt Joint with gap", "material_family": "Welded joint", "points": [[243.0, 13973.0, 0], [208.0, 37751.0, 0], [170.0, 37381.0, 0], [147.0, 63594.0, 0], [134.0, 64858.0, 0], [122.0, 41246.0, 0], [133.0, 125398.0, 0], [161.0, 205100.0, 0], [178.0, 82135.0, 0], [151.0, 292289.0, 0], [120.0, 5071404.0, 1], [106.0, 5071404.0, 1]], "conditions": {"material": "16MnCr5 (1.7131)", "am_type": "Laser Beam Welding (focussed beam)", "load_ratio": "0.1", "test_type": "Axial", "temperature": "-", "surface_treatment": "-"}, "metadata": {"dataset_id": 3079, "title": "Laser welding of 16MnCr5 butt welds with gap: resulting weld quality and fatigue strength assessment", "doi": "10.1007/s40194-022-01306-4", "authors": "Hensel, J.; Koehler, M.; Uhlenberg, L.; Diniz e Castro, J.; Dilger, K.; Fass, M.; Baumgartner, J.", "publication": "WELDING IN THE WORLD", "year_of_publication": 2022, "UT": "WOS:000788972800001", "base_material": "16MnCr5 (1.7131)", "base_young_modulus": 210, "base_yield_strength": "350–550", "base_ultimate_strength": "530–680", "base_elongation": "10–25", "weld_material": "16MnCr5", "weld_young_modulus": 210, "weld_yield_strength": "-", "weld_ultimate_strength": "-", "weld_elongation": "-", "processing": "-", "welding_joint": "Butt Joint with gap", "welding_method": "Laser Beam Welding (focussed beam)", "welding_voltage": "-", "welding_current": "-", "welding_speed": 16.67, "preheat_temp": "-", "welding_env": "Reduced ambient pressure (10 mbar)", "residual_stress": "Compressive residual stress ≈ -250 MPa", "fatigue_specimen_type": "Flat", "fatigue_specimen_thickness": 2, "fatigue_test_type": "Axial", "fatigue_temp": "-", "fatigue_env": "-", "load_ratio": 0.1, "frequency": 20, "fatigue_machine": "Servo-hydraulic testing machine", "fatigue_standard": "-", "fatigue_test_control": "-", "stress_concentration": "-", "failure_location": "Weld toe (top side)"}}, {"id": "WELD2025:3080", "name": "16MnCr5 (1.7131) | Butt Joint with gap", "material_family": "Welded joint", "points": [[402.0, 34551.0, 0], [403.0, 55410.0, 0], [376.0, 75174.0, 0], [303.0, 94267.0, 0], [248.0, 191448.0, 0], [285.0, 262303.0, 0], [339.0, 233089.0, 0], [247.0, 5021746.0, 1], [212.0, 5071404.0, 1]], "conditions": {"material": "16MnCr5 (1.7131)", "am_type": "Laser Beam Welding (defocussed beam)", "load_ratio": "0.1", "test_type": "Axial", "temperature": "-", "surface_treatment": "-"}, "metadata": {"dataset_id": 3080, "title": "Laser welding of 16MnCr5 butt welds with gap: resulting weld quality and fatigue strength assessment", "doi": "10.1007/s40194-022-01306-4", "authors": "Hensel, J.; Koehler, M.; Uhlenberg, L.; Diniz e Castro, J.; Dilger, K.; Fass, M.; Baumgartner, J.", "publication": "WELDING IN THE WORLD", "year_of_publication": 2022, "UT": "WOS:000788972800001", "base_material": "16MnCr5 (1.7131)", "base_young_modulus": 210, "base_yield_strength": "350–550", "base_ultimate_strength": "530–680", "base_elongation": "10–25", "weld_material": "16MnCr5", "weld_young_modulus": 210, "weld_yield_strength": "-", "weld_ultimate_strength": "-", "weld_elongation": "-", "processing": "-", "welding_joint": "Butt Joint with gap", "welding_method": "Laser Beam Welding (defocussed beam)", "welding_voltage": "-", "welding_current": "-", "welding_speed": 16.67, "preheat_temp": "-", "welding_env": "Reduced ambient pressure (10 mbar)", "residual_stress": "Compressive residual stress ≈ -80 MPa", "fatigue_specimen_type": "Flat", "fatigue_specimen_thickness": 2, "fatigue_test_type": "Axial", "fatigue_temp": "-", "fatigue_env": "-", "load_ratio": 0.1, "frequency": 20, "fatigue_machine": "Servo-hydraulic testing machine", "fatigue_standard": "-", "fatigue_test_control": "-", "stress_concentration": "-", "failure_location": "Weld toe (top side)"}}, {"id": "WELD2025:3081", "name": "16MnCr5 (1.7131) | Butt Joint with gap", "material_family": "Welded joint", "points": [[399.0, 70170.0, 0], [374.0, 101988.0, 0], [299.0, 211245.0, 0], [226.0, 570703.0, 0], [206.0, 502175.0, 0], [284.0, 759175.0, 0], [261.0, 5021746.0, 1], [238.0, 5121553.0, 1]], "conditions": {"material": "16MnCr5 (1.7131)", "am_type": "Laser Beam Welding (beam oscillation)", "load_ratio": "0.1", "test_type": "Axial", "temperature": "-", "surface_treatment": "-"}, "metadata": {"dataset_id": 3081, "title": "Laser welding of 16MnCr5 butt welds with gap: resulting weld quality and fatigue strength assessment", "doi": "10.1007/s40194-022-01306-4", "authors": "Hensel, J.; Koehler, M.; Uhlenberg, L.; Diniz e Castro, J.; Dilger, K.; Fass, M.; Baumgartner, J.", "publication": "WELDING IN THE WORLD", "year_of_publication": 2022, "UT": "WOS:000788972800001", "base_material": "16MnCr5 (1.7131)", "base_young_modulus": 210, "base_yield_strength": "350–550", "base_ultimate_strength": "530–680", "base_elongation": "10–25", "weld_material": "16MnCr5", "weld_young_modulus": 210, "weld_yield_strength": "-", "weld_ultimate_strength": "-", "weld_elongation": "-", "processing": "-", "welding_joint": "Butt Joint with gap", "welding_method": "Laser Beam Welding (beam oscillation)", "welding_voltage": "-", "welding_current": "-", "welding_speed": 16.67, "preheat_temp": "-", "welding_env": "Reduced ambient pressure (10 mbar)", "residual_stress": "Compressive residual stress ≈ -80 MPa (beam oscillation)", "fatigue_specimen_type": "Flat", "fatigue_specimen_thickness": 2, "fatigue_test_type": "Axial", "fatigue_temp": "-", "fatigue_env": "-", "load_ratio": 0.1, "frequency": 20, "fatigue_machine": "Servo-hydraulic testing machine", "fatigue_standard": "-", "fatigue_test_control": "-", "stress_concentration": "-", "failure_location": "Weld toe (top side)"}}, {"id": "WELD2025:3082", "name": "AA6061-T6 aluminum alloy | Butt Joint", "material_family": "Welded joint", "points": [[108.0, 1712903.0, 0], [115.0, 1264823.0, 0], [120.0, 455056.0, 0]], "conditions": {"material": "AA6061-T6 aluminum alloy", "am_type": "Friction Stir Welding (FSW)", "load_ratio": "0.1", "test_type": "Axial (tension loading)", "temperature": "-", "surface_treatment": "-"}, "metadata": {"dataset_id": 3082, "title": "Fatigue performance of thick 6061-T6 aluminum friction stir welded joints with misalignment or channel defects", "doi": "10.1007/s40194-022-01430-1", "authors": "Fleury, A.; Ranjan, R.; Shah, L. H.; St-Georges, L.; Rahem, A.; Walbridge, S.; Gerlich, A.", "publication": "WELDING IN THE WORLD", "year_of_publication": 2023, "UT": "WOS:000898326700002", "base_material": "AA6061-T6 aluminum alloy", "base_young_modulus": 64.011, "base_yield_strength": 276, "base_ultimate_strength": 310, "base_elongation": "-", "weld_material": "AA6061-T6", "weld_young_modulus": 64.011, "weld_yield_strength": "-", "weld_ultimate_strength": "-", "weld_elongation": "-", "processing": "-", "welding_joint": "Butt Joint", "welding_method": "Friction Stir Welding (FSW)", "welding_voltage": "-", "welding_current": "-", "welding_speed": 1.05, "preheat_temp": "-", "welding_env": "-", "residual_stress": "-", "fatigue_specimen_type": "Dog-bone", "fatigue_specimen_thickness": 9.5, "fatigue_test_type": "Axial (tension loading)", "fatigue_temp": "-", "fatigue_env": "-", "load_ratio": 0.1, "frequency": 10, "fatigue_machine": "MTS hydraulic test frame with 100-kN dynamic loading capacity", "fatigue_standard": "-", "fatigue_test_control": "Force control", "stress_concentration": "-", "failure_location": "Weld toe"}}, {"id": "WELD2025:3083", "name": "AA6061-T6 aluminum alloy | Butt Joint", "material_family": "Welded joint", "points": [[102.0, 3315177.0, 0], [115.0, 1514704.0, 0], [95.0, 5964389.0, 1]], "conditions": {"material": "AA6061-T6 aluminum alloy", "am_type": "Friction Stir Welding (FSW)", "load_ratio": "0.1", "test_type": "Axial (tension loading)", "temperature": "-", "surface_treatment": "-"}, "metadata": {"dataset_id": 3083, "title": "Fatigue performance of thick 6061-T6 aluminum friction stir welded joints with misalignment or channel defects", "doi": "10.1007/s40194-022-01430-1", "authors": "Fleury, A.; Ranjan, R.; Shah, L. H.; St-Georges, L.; Rahem, A.; Walbridge, S.; Gerlich, A.", "publication": "WELDING IN THE WORLD", "year_of_publication": 2023, "UT": "WOS:000898326700002", "base_material": "AA6061-T6 aluminum alloy", "base_young_modulus": 64.011, "base_yield_strength": 276, "base_ultimate_strength": 310, "base_elongation": "-", "weld_material": "AA6061-T6", "weld_young_modulus": 64.011, "weld_yield_strength": "-", "weld_ultimate_strength": "-", "weld_elongation": "-", "processing": "-", "welding_joint": "Butt Joint", "welding_method": "Friction Stir Welding (FSW)", "welding_voltage": "-", "welding_current": "-", "welding_speed": 1.05, "preheat_temp": "-", "welding_env": "-", "residual_stress": "-", "fatigue_specimen_type": "Dog-bone", "fatigue_specimen_thickness": 9.5, "fatigue_test_type": "Axial (tension loading)", "fatigue_temp": "-", "fatigue_env": "-", "load_ratio": 0.1, "frequency": 10, "fatigue_machine": "MTS hydraulic test frame with 100-kN dynamic loading capacity", "fatigue_standard": "-", "fatigue_test_control": "Force control", "stress_concentration": "-", "failure_location": "base material (BM)"}}, {"id": "WELD2025:3084", "name": "AA6061-T6 aluminum alloy | Butt Joint", "material_family": "Welded joint", "points": [[41.0, 506372.0, 0], [54.0, 7308.0, 0], [68.0, 2430.0, 0], [81.0, 1387.0, 0]], "conditions": {"material": "AA6061-T6 aluminum alloy", "am_type": "Friction Stir Welding (FSW)", "load_ratio": "0.1", "test_type": "Axial (tension loading)", "temperature": "-", "surface_treatment": "Axial misalignment on AS (1.0 to 2.0 mm)"}, "metadata": {"dataset_id": 3084, "title": "Fatigue performance of thick 6061-T6 aluminum friction stir welded joints with misalignment or channel defects", "doi": "10.1007/s40194-022-01430-1", "authors": "Fleury, A.; Ranjan, R.; Shah, L. H.; St-Georges, L.; Rahem, A.; Walbridge, S.; Gerlich, A.", "publication": "WELDING IN THE WORLD", "year_of_publication": 2023, "UT": "WOS:000898326700002", "base_material": "AA6061-T6 aluminum alloy", "base_young_modulus": 64.011, "base_yield_strength": 276, "base_ultimate_strength": 310, "base_elongation": "-", "weld_material": "AA6061-T6", "weld_young_modulus": 64.011, "weld_yield_strength": "-", "weld_ultimate_strength": "-", "weld_elongation": "-", "processing": "Axial misalignment on AS (1.0 to 2.0 mm)", "welding_joint": "Butt Joint", "welding_method": "Friction Stir Welding (FSW)", "welding_voltage": "-", "welding_current": "-", "welding_speed": 1.05, "preheat_temp": "-", "welding_env": "-", "residual_stress": "-", "fatigue_specimen_type": "Dog-bone", "fatigue_specimen_thickness": 9.5, "fatigue_test_type": "Axial (tension loading)", "fatigue_temp": "-", "fatigue_env": "-", "load_ratio": 0.1, "frequency": 10, "fatigue_machine": "MTS hydraulic test frame with 100-kN dynamic loading capacity", "fatigue_standard": "-", "fatigue_test_control": "Force control", "stress_concentration": "-", "failure_location": "stir zone (SZ)"}}, {"id": "WELD2025:3085", "name": "AA6061-T6 aluminum alloy | Butt Joint", "material_family": "Welded joint", "points": [[81.0, 5395875.0, 1], [102.0, 39754.0, 0], [115.0, 248171.0, 0], [95.0, 549459.0, 0], [122.0, 211452.0, 0], [108.0, 154968.0, 0]], "conditions": {"material": "AA6061-T6 aluminum alloy", "am_type": "Friction Stir Welding (FSW)", "load_ratio": "0.1", "test_type": "Axial (tension loading)", "temperature": "-", "surface_treatment": "Axial misalignment on AS (0.5 mm to 1.0 mm)"}, "metadata": {"dataset_id": 3085, "title": "Fatigue performance of thick 6061-T6 aluminum friction stir welded joints with misalignment or channel defects", "doi": "10.1007/s40194-022-01430-1", "authors": "Fleury, A.; Ranjan, R.; Shah, L. H.; St-Georges, L.; Rahem, A.; Walbridge, S.; Gerlich, A.", "publication": "WELDING IN THE WORLD", "year_of_publication": 2023, "UT": "WOS:000898326700002", "base_material": "AA6061-T6 aluminum alloy", "base_young_modulus": 64.011, "base_yield_strength": 276, "base_ultimate_strength": 310, "base_elongation": "-", "weld_material": "AA6061-T6", "weld_young_modulus": 64.011, "weld_yield_strength": "-", "weld_ultimate_strength": "-", "weld_elongation": "-", "processing": "Axial misalignment on AS (0.5 mm to 1.0 mm)", "welding_joint": "Butt Joint", "welding_method": "Friction Stir Welding (FSW)", "welding_voltage": "-", "welding_current": "-", "welding_speed": 1.05, "preheat_temp": "-", "welding_env": "-", "residual_stress": "-", "fatigue_specimen_type": "Dog-bone", "fatigue_specimen_thickness": 9.5, "fatigue_test_type": "Axial (tension loading)", "fatigue_temp": "-", "fatigue_env": "-", "load_ratio": 0.1, "frequency": 10, "fatigue_machine": "MTS hydraulic test frame with 100-kN dynamic loading capacity", "fatigue_standard": "-", "fatigue_test_control": "Force control", "stress_concentration": "-", "failure_location": "Weld toe"}}, {"id": "WELD2025:3086", "name": "AA6061-T6 aluminum alloy | Butt Joint", "material_family": "Welded joint", "points": [[68.0, 4976110.0, 1], [81.0, 663763.0, 0], [95.0, 299180.0, 0], [108.0, 143141.0, 0]], "conditions": {"material": "AA6061-T6 aluminum alloy", "am_type": "Friction Stir Welding (FSW)", "load_ratio": "0.1", "test_type": "Axial (tension loading)", "temperature": "-", "surface_treatment": "Axial misalignment on RS (0.5 to 1.0 mm)"}, "metadata": {"dataset_id": 3086, "title": "Fatigue performance of thick 6061-T6 aluminum friction stir welded joints with misalignment or channel defects", "doi": "10.1007/s40194-022-01430-1", "authors": "Fleury, A.; Ranjan, R.; Shah, L. H.; St-Georges, L.; Rahem, A.; Walbridge, S.; Gerlich, A.", "publication": "WELDING IN THE WORLD", "year_of_publication": 2023, "UT": "WOS:000898326700002", "base_material": "AA6061-T6 aluminum alloy", "base_young_modulus": 64.011, "base_yield_strength": 276, "base_ultimate_strength": 310, "base_elongation": "-", "weld_material": "AA6061-T6", "weld_young_modulus": 64.011, "weld_yield_strength": "-", "weld_ultimate_strength": "-", "weld_elongation": "-", "processing": "Axial misalignment on RS (0.5 to 1.0 mm)", "welding_joint": "Butt Joint", "welding_method": "Friction Stir Welding (FSW)", "welding_voltage": "-", "welding_current": "-", "welding_speed": 1.05, "preheat_temp": "-", "welding_env": "-", "residual_stress": "-", "fatigue_specimen_type": "Dog-bone", "fatigue_specimen_thickness": 9.5, "fatigue_test_type": "Axial (tension loading)", "fatigue_temp": "-", "fatigue_env": "-", "load_ratio": 0.1, "frequency": 10, "fatigue_machine": "MTS hydraulic test frame with 100-kN dynamic loading capacity", "fatigue_standard": "-", "fatigue_test_control": "Force control", "stress_concentration": "-", "failure_location": "Weld toe"}}, {"id": "WELD2025:3087", "name": "AA6061-T6 aluminum alloy | Butt Joint", "material_family": "Welded joint", "points": [[102.0, 207800.0, 0], [80.0, 1260124.0, 0], [101.0, 98290.0, 0], [115.0, 44526.0, 0], [108.0, 82078.0, 0]], "conditions": {"material": "AA6061-T6 aluminum alloy", "am_type": "Friction Stir Welding (FSW)", "load_ratio": "0.1", "test_type": "Axial (tension loading)", "temperature": "-", "surface_treatment": "Channel"}, "metadata": {"dataset_id": 3087, "title": "Fatigue performance of thick 6061-T6 aluminum friction stir welded joints with misalignment or channel defects", "doi": "10.1007/s40194-022-01430-1", "authors": "Fleury, A.; Ranjan, R.; Shah, L. H.; St-Georges, L.; Rahem, A.; Walbridge, S.; Gerlich, A.", "publication": "WELDING IN THE WORLD", "year_of_publication": 2023, "UT": "WOS:000898326700002", "base_material": "AA6061-T6 aluminum alloy", "base_young_modulus": 64.011, "base_yield_strength": 276, "base_ultimate_strength": 310, "base_elongation": "-", "weld_material": "AA6061-T6", "weld_young_modulus": 64.011, "weld_yield_strength": "-", "weld_ultimate_strength": "-", "weld_elongation": "-", "processing": "Channel", "welding_joint": "Butt Joint", "welding_method": "Friction Stir Welding (FSW)", "welding_voltage": "-", "welding_current": "-", "welding_speed": 2, "preheat_temp": "-", "welding_env": "-", "residual_stress": "-", "fatigue_specimen_type": "Dog-bone", "fatigue_specimen_thickness": 9.5, "fatigue_test_type": "Axial (tension loading)", "fatigue_temp": "-", "fatigue_env": "-", "load_ratio": 0.1, "frequency": 10, "fatigue_machine": "MTS hydraulic test frame with 100-kN dynamic loading capacity", "fatigue_standard": "-", "fatigue_test_control": "Force control", "stress_concentration": "-", "failure_location": "channel defect (WH)"}}, {"id": "WELD2025:3088", "name": "AA6061-T6 aluminum alloy | Butt Joint", "material_family": "Welded joint", "points": [[108.0, 1327223.0, 0]], "conditions": {"material": "AA6061-T6 aluminum alloy", "am_type": "Friction Stir Welding (FSW)", "load_ratio": "0.1", "test_type": "Axial (tension loading)", "temperature": "-", "surface_treatment": "Channel"}, "metadata": {"dataset_id": 3088, "title": "Fatigue performance of thick 6061-T6 aluminum friction stir welded joints with misalignment or channel defects", "doi": "10.1007/s40194-022-01430-1", "authors": "Fleury, A.; Ranjan, R.; Shah, L. H.; St-Georges, L.; Rahem, A.; Walbridge, S.; Gerlich, A.", "publication": "WELDING IN THE WORLD", "year_of_publication": 2023, "UT": "WOS:000898326700002", "base_material": "AA6061-T6 aluminum alloy", "base_young_modulus": 64.011, "base_yield_strength": 276, "base_ultimate_strength": 310, "base_elongation": "-", "weld_material": "AA6061-T6", "weld_young_modulus": 64.011, "weld_yield_strength": "-", "weld_ultimate_strength": "-", "weld_elongation": "-", "processing": "Channel", "welding_joint": "Butt Joint", "welding_method": "Friction Stir Welding (FSW)", "welding_voltage": "-", "welding_current": "-", "welding_speed": 2, "preheat_temp": "-", "welding_env": "-", "residual_stress": "-", "fatigue_specimen_type": "Dog-bone", "fatigue_specimen_thickness": 9.5, "fatigue_test_type": "Axial (tension loading)", "fatigue_temp": "-", "fatigue_env": "-", "load_ratio": 0.1, "frequency": 10, "fatigue_machine": "MTS hydraulic test frame with 100-kN dynamic loading capacity", "fatigue_standard": "-", "fatigue_test_control": "Force control", "stress_concentration": "-", "failure_location": "base material (BM)"}}, {"id": "WELD2025:3089", "name": "AA6061-T6 aluminum alloy | Butt Joint", "material_family": "Welded joint", "points": [[129.0, 87820.0, 0], [122.0, 120097.0, 0], [94.0, 770194.0, 0], [87.0, 1968488.0, 1]], "conditions": {"material": "AA6061-T6 aluminum alloy", "am_type": "Friction Stir Welding (FSW)", "load_ratio": "0.1", "test_type": "Axial (tension loading)", "temperature": "-", "surface_treatment": "Channel"}, "metadata": {"dataset_id": 3089, "title": "Fatigue performance of thick 6061-T6 aluminum friction stir welded joints with misalignment or channel defects", "doi": "10.1007/s40194-022-01430-1", "authors": "Fleury, A.; Ranjan, R.; Shah, L. H.; St-Georges, L.; Rahem, A.; Walbridge, S.; Gerlich, A.", "publication": "WELDING IN THE WORLD", "year_of_publication": 2023, "UT": "WOS:000898326700002", "base_material": "AA6061-T6 aluminum alloy", "base_young_modulus": 64.011, "base_yield_strength": 276, "base_ultimate_strength": 310, "base_elongation": "-", "weld_material": "AA6061-T6", "weld_young_modulus": 64.011, "weld_yield_strength": "-", "weld_ultimate_strength": "-", "weld_elongation": "-", "processing": "Channel", "welding_joint": "Butt Joint", "welding_method": "Friction Stir Welding (FSW)", "welding_voltage": "-", "welding_current": "-", "welding_speed": 2, "preheat_temp": "-", "welding_env": "-", "residual_stress": "-", "fatigue_specimen_type": "Dog-bone", "fatigue_specimen_thickness": 9.5, "fatigue_test_type": "Axial (tension loading)", "fatigue_temp": "-", "fatigue_env": "-", "load_ratio": 0.1, "frequency": 10, "fatigue_machine": "MTS hydraulic test frame with 100-kN dynamic loading capacity", "fatigue_standard": "-", "fatigue_test_control": "Force control", "stress_concentration": "-", "failure_location": "Weld toe"}}, {"id": "WELD2025:3094", "name": "SM490Y steel | U-rib to deck welded joint", "material_family": "Welded joint", "points": [[144.0, 456694.0, 0], [122.0, 470030.0, 0], [123.0, 567735.0, 0], [126.0, 595382.0, 0], [108.0, 540452.0, 0], [101.0, 751056.0, 0]], "conditions":
