Repository: yunyunfanfan/S-PA-CBB

# S-PA-CBB

Official research code, processed curve records, evaluation outputs, and manuscript source for:

> **From Physics to Selective Generation: Conditional Brownian Bridges for Sparse S–N Curve Reconstruction and Fatigue Decision-Making**

S-PA-CBB reconstructs a complete probabilistic stress–life (S–N) curve from only two to four observed fatigue tests. The method first fits an interpretable Basquin state, diagnoses whether that state is sufficient, and applies a ControlNet-style conditional Brownian-bridge residual only to curves that benefit from correction.

File: external_data/weld2025_disjoint_curves.json (part 118 of 223)
{"material": "SM490Y steel", "am_type": "-", "load_ratio": "0", "test_type": "Bending fatigue", "temperature": "-", "surface_treatment": "-"}, "metadata": {"dataset_id": 3094, "title": "Fatigue strength evaluation by measurable stresses for root cracks in U-rib to deck welded joints of orthotropic steel decks", "doi": "10.1007/s40194-023-01568-6", "authors": "Hattori, Masafumi; Tateishi, Kazuo; Hanji, Takeshi; Shimizu, Masaru", "publication": "WELDING IN THE WORLD", "year_of_publication": 2023, "UT": "WOS:001034553800001", "base_material": "SM490Y steel", "base_young_modulus": 206, "base_yield_strength": 355, "base_ultimate_strength": "-", "base_elongation": "-", "weld_material": "-", "weld_young_modulus": "-", "weld_yield_strength": "-", "weld_ultimate_strength": "-", "weld_elongation": "-", "processing": "-", "welding_joint": "U-rib to deck welded joint", "welding_method": "-", "welding_voltage": "-", "welding_current": "-", "welding_speed": "-", "preheat_temp": "-", "welding_env": "-", "residual_stress": "-", "fatigue_specimen_type": "U-rib to deck welded joint", "fatigue_specimen_thickness": 12, "fatigue_test_type": "Bending fatigue", "fatigue_temp": "-", "fatigue_env": "-", "load_ratio": 0, "frequency": "-", "fatigue_machine": "Vibration-type fatigue testing system", "fatigue_standard": "-", "fatigue_test_control": "Stress", "stress_concentration": "-", "failure_location": "deck propagation-type crack"}}, {"id": "WELD2025:3095", "name": "SM490Y steel | U-rib to deck welded joint", "material_family": "Welded joint", "points": [[149.0, 957033.0, 0], [141.0, 1710950.0, 0], [172.0, 5326780.0, 0], [119.0, 13819557.0, 0]], "conditions": {"material": "SM490Y steel", "am_type": "-", "load_ratio": "0", "test_type": "Bending fatigue", "temperature": "-", "surface_treatment": "-"}, "metadata": {"dataset_id": 3095, "title": "Fatigue strength evaluation by measurable stresses for root cracks in U-rib to deck welded joints of orthotropic steel decks", "doi": "10.1007/s40194-023-01568-6", "authors": "Hattori, Masafumi; Tateishi, Kazuo; Hanji, Takeshi; Shimizu, Masaru", "publication": "WELDING IN THE WORLD", "year_of_publication": 2023, "UT": "WOS:001034553800001", "base_material": "SM490Y steel", "base_young_modulus": 206, "base_yield_strength": 355, "base_ultimate_strength": "-", "base_elongation": "-", "weld_material": "-", "weld_young_modulus": "-", "weld_yield_strength": "-", "weld_ultimate_strength": "-", "weld_elongation": "-", "processing": "-", "welding_joint": "U-rib to deck welded joint", "welding_method": "-", "welding_voltage": "-", "welding_current": "-", "welding_speed": "-", "preheat_temp": "-", "welding_env": "-", "residual_stress": "-", "fatigue_specimen_type": "U-rib to deck welded joint", "fatigue_specimen_thickness": 12, "fatigue_test_type": "Bending fatigue", "fatigue_temp": "-", "fatigue_env": "-", "load_ratio": 0, "frequency": "-", "fatigue_machine": "Vibration-type fatigue testing system", "fatigue_standard": "-", "fatigue_test_control": "Stress", "stress_concentration": "-", "failure_location": "bead propagation-type crack initiating from the deck plate side root"}}, {"id": "WELD2025:3096", "name": "SM490Y steel | U-rib to deck welded joint", "material_family": "Welded joint", "points": [[201.0, 52405.0, 0], [103.0, 238340.0, 0], [79.0, 529312.0, 0], [69.0, 990559.0, 0], [81.0, 918096.0, 0], [104.0, 2952200.0, 0], [144.0, 1658572.0, 0], [161.0, 2881354.0, 0], [158.0, 13455196.0, 0], [121.0, 13824593.0, 0]], "conditions": {"material": "SM490Y steel", "am_type": "-", "load_ratio": "0", "test_type": "Bending fatigue", "temperature": "-", "surface_treatment": "-"}, "metadata": {"dataset_id": 3096, "title": "Fatigue strength evaluation by measurable stresses for root cracks in U-rib to deck welded joints of orthotropic steel decks", "doi": "10.1007/s40194-023-01568-6", "authors": "Hattori, Masafumi; Tateishi, Kazuo; Hanji, Takeshi; Shimizu, Masaru", "publication": "WELDING IN THE WORLD", "year_of_publication": 2023, "UT": "WOS:001034553800001", "base_material": "SM490Y steel", "base_young_modulus": 206, "base_yield_strength": 355, "base_ultimate_strength": "-", "base_elongation": "-", "weld_material": "-", "weld_young_modulus": "-", "weld_yield_strength": "-", "weld_ultimate_strength": "-", "weld_elongation": "-", "processing": "-", "welding_joint": "U-rib to deck welded joint", "welding_method": "-", "welding_voltage": "-", "welding_current": "-", "welding_speed": "-", "preheat_temp": "-", "welding_env": "-", "residual_stress": "-", "fatigue_specimen_type": "U-rib to deck welded joint", "fatigue_specimen_thickness": 12, "fatigue_test_type": "Bending fatigue", "fatigue_temp": "-", "fatigue_env": "-", "load_ratio": 0, "frequency": "-", "fatigue_machine": "Vibration-type fatigue testing system", "fatigue_standard": "-", "fatigue_test_control": "Stress", "stress_concentration": "-", "failure_location": "bead propagation-type crack initiating from the U-rib side root"}}, {"id": "WELD2025:3104", "name": "Structural steel S355 | Fillet weld, V-shaped butt weld", "material_family": "Welded joint", "points": [[202.0, 329000.0, 0], [202.0, 426000.0, 0], [202.0, 572000.0, 0], [203.0, 795000.0, 0]], "conditions": {"material": "Structural steel S355", "am_type": "Manual arc-welding (MAG)", "load_ratio": "0", "test_type": "Axial", "temperature": "-", "surface_treatment": "-"}, "metadata": {"dataset_id": 3104, "title": "FATIGUE TESTS AND NUMERICAL ANALYSES OF A CONNECTION OF STEEL SANDWICH PLATES", "doi": "10.1007/BF03266726", "authors": "Fricke, W.; Paetzold, H.; Zipfel, B.", "publication": "WELDING IN THE WORLD", "year_of_publication": 2009, "UT": "WOS:000274739700005", "base_material": "Structural steel S355", "base_young_modulus": 210, "base_yield_strength": "-", "base_ultimate_strength": "-", "base_elongation": "-", "weld_material": "-", "weld_young_modulus": "-", "weld_yield_strength": "-", "weld_ultimate_strength": "-", "weld_elongation": "-", "processing": "-", "welding_joint": "Fillet weld, V-shaped butt weld", "welding_method": "Manual arc-welding (MAG)", "welding_voltage": "-", "welding_current": "-", "welding_speed": "-", "preheat_temp": "-", "welding_env": "-", "residual_stress": "-", "fatigue_specimen_type": "Wide plate", "fatigue_specimen_thickness": 5, "fatigue_test_type": "Axial", "fatigue_temp": "-", "fatigue_env": "-", "load_ratio": 0, "frequency": "-", "fatigue_machine": "Resonance fatigue testing machine", "fatigue_standard": "-", "fatigue_test_control": "Stress", "stress_concentration": "-", "failure_location": "weld root"}}, {"id": "WELD2025:3105", "name": "Structural steel S355 | Fillet weld, V-shaped butt weld", "material_family": "Welded joint", "points": [[203.0, 364000.0, 0], [198.0, 376000.0, 0], [202.0, 750000.0, 0]], "conditions": {"material": "Structural steel S355", "am_type": "Manual arc-welding (MAG)", "load_ratio": "0", "test_type": "Axial", "temperature": "-", "surface_treatment": "-"}, "metadata": {"dataset_id": 3105, "title": "FATIGUE TESTS AND NUMERICAL ANALYSES OF A CONNECTION OF STEEL SANDWICH PLATES", "doi": "10.1007/BF03266726", "authors": "Fricke, W.; Paetzold, H.; Zipfel, B.", "publication": "WELDING IN THE WORLD", "year_of_publication": 2009, "UT": "WOS:000274739700005", "base_material": "Structural steel S355", "base_young_modulus": 210, "base_yield_strength": "-", "base_ultimate_strength": "-", "base_elongation": "-", "weld_material": "-", "weld_young_modulus": "-", "weld_yield_strength": "-", "weld_ultimate_strength": "-", "weld_elongation": "-", "processing": "-", "welding_joint": "Fillet weld, V-shaped butt weld", "welding_method": "Manual arc-welding (MAG)", "welding_voltage": "-", "welding_current": "-", "welding_speed": "-", "preheat_temp": "-", "welding_env": "-", "residual_stress": "-", "fatigue_specimen_type": "Wide plate", "fatigue_specimen_thickness": 5, "fatigue_test_type": "Axial", "fatigue_temp": "-", "fatigue_env": "-", "load_ratio": 0, "frequency": "-", "fatigue_machine": "Resonance fatigue testing machine", "fatigue_standard": "-", "fatigue_test_control": "Stress", "stress_concentration": "-", "failure_location": "Weld toe"}}, {"id": "WELD2025:3106", "name": "AZ31 magnesium | Butt Joint", "material_family": "Welded joint", "points": [[119.0, 5910.0, 0], [106.0, 9860.0, 0], [100.0, 22600.0, 0], [119.0, 25700.0, 0], [99.0, 50400.0, 0], [77.0, 51800.0, 0], [80.0, 53100.0, 0], [77.0, 54400.0, 0], [85.0, 64900.0, 0], [102.0, 74700.0, 0], [92.0, 99900.0, 0], [80.0, 149000.0, 0], [93.0, 156000.0, 0], [83.0, 4910000.0, 0], [71.0, 4950000.0, 1], [105.0, 25600.0, 1], [105.0, 76300.0, 0], [91.0, 106000.0, 0]], "conditions": {"material": "AZ31 magnesium", "am_type": "Variable Polarity Gas-Tungsten Arc (VP-GTA)", "load_ratio": "0.1", "test_type": "Axial", "temperature": "25", "surface_treatment": "-"}, "metadata": {"dataset_id": 3106, "title": "CORROSION and corrosion-fatigue of AZ31 MAGNESIUM weldments", "doi": "10.1007/BF03321306", "authors": "Cross, C. E.; Xu, P.; Winzer, N.; Bender, S.; Eliezer, D.", "publication": "WELDING IN THE WORLD", "year_of_publication": 2011, "UT": "WOS:000292620700004", "base_material": "AZ31 magnesium", "base_young_modulus": "-", "base_yield_strength": 167, "base_ultimate_strength": 250, "base_elongation": "-", "weld_material": "AZ61", "weld_young_modulus": "-", "weld_yield_strength": "-", "weld_ultimate_strength": 238, "weld_elongation": "-", "processing": "-", "welding_joint": "Butt Joint", "welding_method": "Variable Polarity Gas-Tungsten Arc (VP-GTA)", "welding_voltage": "-", "welding_current": "135, 80", "welding_speed": 5, "preheat_temp": "-", "welding_env": "-", "residual_stress": "-", "fatigue_specimen_type": "Dog-bone", "fatigue_specimen_thickness": 2.8, "fatigue_test_type": "Axial", "fatigue_temp": 25, "fatigue_env": "Air", "load_ratio": 0.1, "frequency": 30, "fatigue_machine": "Servo-hydraulic MTS machine", "fatigue_standard": "ASTM E466-02", "fatigue_test_control": "Load", "stress_concentration": "-", "failure_location": "Heat-affected zone (HAZ)"}}, {"id": "WELD2025:3107", "name": "AZ31 magnesium | Butt Joint", "material_family": "Welded joint", "points": [[121.0, 6880.0, 0], [119.0, 8890.0, 0], [110.0, 19200.0, 0], [93.0, 21600.0, 0], [93.0, 41400.0, 0], [94.0, 48900.0, 0], [78.0, 53200.0, 0], [85.0, 64800.0, 0], [84.0, 90000.0, 0], [71.0, 123000.0, 0], [78.0, 151000.0, 0], [72.0, 164000.0, 0], [71.0, 4960000.0, 1], [85.0, 95600.0, 0], [80.0, 85600.0, 0], [105.0, 30100.0, 0], [117.0, 18700.0, 0]], "conditions": {"material": "AZ31 magnesium", "am_type": "Variable Polarity Gas-Tungsten Arc (VP-GTA)", "load_ratio": "0.1", "test_type": "Axial", "temperature": "25", "surface_treatment": "-"}, "metadata": {"dataset_id": 3107, "title": "CORROSION and corrosion-fatigue of AZ31 MAGNESIUM weldments", "doi": "10.1007/BF03321306", "authors": "Cross, C. E.; Xu, P.; Winzer, N.; Bender, S.; Eliezer, D.", "publication": "WELDING IN THE WORLD", "year_of_publication": 2011, "UT": "WOS:000292620700004", "base_material": "AZ31 magnesium", "base_young_modulus": "-", "base_yield_strength": 167, "base_ultimate_strength": 250, "base_elongation": "-", "weld_material": "AZ61", "weld_young_modulus": "-", "weld_yield_strength": "-", "weld_ultimate_strength": 238, "weld_elongation": "-", "processing": "-", "welding_joint": "Butt Joint", "welding_method": "Variable Polarity Gas-Tungsten Arc (VP-GTA)", "welding_voltage": "-", "welding_current": "135, 80", "welding_speed": 5, "preheat_temp": "-", "welding_env": "-", "residual_stress": "-", "fatigue_specimen_type": "Dog-bone", "fatigue_specimen_thickness": 2.8, "fatigue_test_type": "Axial", "fatigue_temp": 25, "fatigue_env": "Air", "load_ratio": 0.1, "frequency": 10, "fatigue_machine": "Servo-hydraulic MTS machine", "fatigue_standard": "ASTM E466-02", "fatigue_test_control": "Load", "stress_concentration": "-", "failure_location": "Heat-affected zone (HAZ)"}}, {"id": "WELD2025:3108", "name": "AZ31 magnesium | Butt Joint", "material_family": "Welded joint", "points": [[81.0, 3980.0, 0], [81.0, 4980.0, 0], [26.0, 11800.0, 0], [20.0, 11800.0, 0], [81.0, 17000.0, 0], [68.0, 539000.0, 0], [62.0, 758000.0, 0], [62.0, 866000.0, 0], [54.0, 965000.0, 0], [62.0, 989000.0, 0], [40.0, 2410000.0, 0], [40.0, 3340000.0, 0], [80.0, 10000.0, 0]], "conditions": {"material": "AZ31 magnesium", "am_type": "Variable Polarity Gas-Tungsten Arc (VP-GTA)", "load_ratio": "0.1", "test_type": "Axial", "temperature": "25", "surface_treatment": "-"}, "metadata": {"dataset_id": 3108, "title": "CORROSION and corrosion-fatigue of AZ31 MAGNESIUM weldments", "doi": "10.1007/BF03321306", "authors": "Cross, C. E.; Xu, P.; Winzer, N.; Bender, S.; Eliezer, D.", "publication": "WELDING IN THE WORLD", "year_of_publication": 2011, "UT": "WOS:000292620700004", "base_material": "AZ31 magnesium", "base_young_modulus": "-", "base_yield_strength": 167, "base_ultimate_strength": 250, "base_elongation": "-", "weld_material": "AZ61", "weld_young_modulus": "-", "weld_yield_strength": "-", "weld_ultimate_strength": 238, "weld_elongation": "-", "processing": "-", "welding_joint": "Butt Joint", "welding_method": "Variable Polarity Gas-Tungsten Arc (VP-GTA)", "welding_voltage": "-", "welding_current": "135, 80", "welding_speed": 5, "preheat_temp": "-", "welding_env": "-", "residual_stress": "-", "fatigue_specimen_type": "Dog-bone", "fatigue_specimen_thickness": 2.8, "fatigue_test_type": "Axial", "fatigue_temp": 25, "fatigue_env": "buffered 3.5% NaCl solution", "load_ratio": 0.1, "frequency": 30, "fatigue_machine": "Servo-hydraulic MTS machine", "fatigue_standard": "ASTM E466-02", "fatigue_test_control": "Load", "stress_concentration": "-", "failure_location": "base metal"}}, {"id": "WELD2025:3109", "name": "AZ31 magnesium | Butt Joint", "material_family": "Welded joint", "points": [[81.0, 2960.0, 0], [79.0, 3930.0, 0], [72.0, 3910.0, 0], [72.0, 4920.0, 0], [72.0, 6900.0, 0], [59.0, 233000.0, 0], [59.0, 324000.0, 0], [59.0, 343000.0, 0], [54.0, 378000.0, 0], [54.0, 437000.0, 0], [46.0, 490000.0, 0], [46.0, 547000.0, 0], [54.0, 550000.0, 0], [40.0, 561000.0, 0], [46.0, 740000.0, 0], [40.0, 810000.0, 0], [41.0, 1050000.0, 0]], "conditions": {"material": "AZ31 magnesium", "am_type": "Variable Polarity Gas-Tungsten Arc (VP-GTA)", "load_ratio": "0.1", "test_type": "Axial", "temperature": "25", "surface_treatment": "-"}, "metadata": {"dataset_id": 3109, "title": "CORROSION and corrosion-fatigue of AZ31 MAGNESIUM weldments", "doi": "10.1007/BF03321306", "authors": "Cross, C. E.; Xu, P.; Winzer, N.; Bender, S.; Eliezer, D.", "publication": "WELDING IN THE WORLD", "year_of_publication": 2011, "UT": "WOS:000292620700004", "base_material": "AZ31 magnesium", "base_young_modulus": "-", "base_yield_strength": 167, "base_ultimate_strength": 250, "base_elongation": "-", "weld_material": "AZ61", "weld_young_modulus": "-", "weld_yield_strength": "-", "weld_ultimate_strength": 238, "weld_elongation": "-", "processing": "-", "welding_joint": "Butt Joint", "welding_method": "Variable Polarity Gas-Tungsten Arc (VP-GTA)", "welding_voltage": "-", "welding_current": "135, 80", "welding_speed": 5, "preheat_temp": "-", "welding_env": "-", "residual_stress": "-", "fatigue_specimen_type": "Dog-bone", "fatigue_specimen_thickness": 2.8, "fatigue_test_type": "Axial", "fatigue_temp": 25, "fatigue_env": "buffered 3.5% NaCl solution", "load_ratio": 0.1, "frequency": 10, "fatigue_machine": "Servo-hydraulic MTS machine", "fatigue_standard": "ASTM E466-02", "fatigue_test_control": "Load", "stress_concentration": "-", "failure_location": "base metal"}}, {"id": "WELD2025:3115", "name": "Ti-6Al-4V | Butt Joint", "material_family": "Welded joint", "points": [[538.0, 7070.0, 0], [357.0, 39300.0, 0], [311.0, 46200.0, 0], [265.0, 248000.0, 0], [176.0, 893000.0, 0], [716.0, 3890.0, 0]], "conditions": {"material": "Ti-6Al-4V", "am_type": "Laser Beam Welding (LBW)", "load_ratio": "0.1", "test_type": "High-cycle fatigue (HCF)", "temperature": "25", "surface_treatment": "-"}, "metadata": {"dataset_id": 3115, "title": "A review on laser beam welding of titanium alloys", "doi": "10.1007/s00170-018-2030-x", "authors": "Auwal, S. T.; Ramesh, S.; Yusof, F.; Manladan, S. M.", "publication": "INTERNATIONAL JOURNAL OF ADVANCED MANUFACTURING TECHNOLOGY", "year_of_publication": 2018, "UT": "WOS:000435594100083", "base_material": "Ti-6Al-4V", "base_young_modulus": 110, "base_yield_strength": 880, "base_ultimate_strength": 950, "base_elongation": 14, "weld_material": "Ti-6Al-4V", "weld_young_modulus": 110, "weld_yield_strength": "936–987", "weld_ultimate_strength": "975–1043", "weld_elongation": "6.5–12.4", "processing": "-", "welding_joint": "Butt Joint", "welding_method": "Laser Beam Welding (LBW)", "welding_voltage": "-", "welding_current": "-", "welding_speed": "33.3–41.7", "preheat_temp": "-", "welding_env": "Argon shielding gas", "residual_stress": "650 MPa", "fatigue_specimen_type": "Butt-welded joint", "fatigue_specimen_thickness": 2.6, "fatigue_test_type": "High-cycle fatigue (HCF)", "fatigue_temp": 25, "fatigue_env": "-", "load_ratio": 0.1, "frequency": "-", "fatigue_machine": "-", "fatigue_standard": "-", "fatigue_test_control": "Stress-controlled", "stress_concentration": "-", "failure_location": "Weld toe"}}, {"id": "WELD2025:3116", "name": "Ti-6Al-4V | Butt Joint", "material_family": "Welded joint", "points": [[852.0, 11900.0, 0], [808.0, 17300.0, 0], [630.0, 63600.0, 0], [583.0, 141000.0, 0], [540.0, 213000.0, 0], [516.0, 340000.0, 0], [492.0, 481000.0, 0], [538.0, 504000.0, 0], [470.0, 1060000.0, 0], [469.0, 3540000.0, 0], [448.0, 10100000.0, 1], [716.0, 59700.0, 0]], "conditions": {"material": "Ti-6Al-4V", "am_type": "Laser Beam Welding (LBW)", "load_ratio": "0.1", "test_type": "High-cycle fatigue (HCF)", "temperature": "25", "surface_treatment": "Machined"}, "metadata": {"dataset_id": 3116, "title": "A review on laser beam welding of titanium alloys", "doi": "10.1007/s00170-018-2030-x", "authors": "Auwal, S. T.; Ramesh, S.; Yusof, F.; Manladan, S. M.", "publication": "INTERNATIONAL JOURNAL OF ADVANCED MANUFACTURING TECHNOLOGY", "year_of_publication": 2018, "UT": "WOS:000435594100083", "base_material": "Ti-6Al-4V", "base_young_modulus": 110, "base_yield_strength": 880, "base_ultimate_strength": 950, "base_elongation": 14, "weld_material": "Ti-6Al-4V", "weld_young_modulus": 110, "weld_yield_strength": "936–987", "weld_ultimate_strength": "975–1043", "weld_elongation": "6.5–12.4", "processing": "Machined", "welding_joint": "Butt Joint", "welding_method": "Laser Beam Welding (LBW)", "welding_voltage": "-", "welding_current": "-", "welding_speed": "33.3–41.7", "preheat_temp": "-", "welding_env": "Argon shielding gas", "residual_stress": "650 MPa", "fatigue_specimen_type": "Butt-welded joint", "fatigue_specimen_thickness": 2.6, "fatigue_test_type": "High-cycle fatigue (HCF)", "fatigue_temp": 25, "fatigue_env": "-", "load_ratio": 0.1, "frequency": "-", "fatigue_machine": "-", "fatigue_standard": "-", "fatigue_test_control": "Stress-controlled", "stress_concentration": "-", "failure_location": "Weld toe"}}, {"id": "WELD2025:3117", "name": "Ti-6Al-4V | Butt Joint", "material_family": "Welded joint", "points": [[810.0, 22900.0, 0], [722.0, 46900.0, 0], [630.0, 107000.0, 0], [541.0, 223000.0, 0], [494.0, 250000.0, 0], [451.0, 10200000.0, 1]], "conditions": {"material": "Ti-6Al-4V", "am_type": "Laser Beam Welding (LBW)", "load_ratio": "0.1", "test_type": "High-cycle fatigue (HCF)", "temperature": "25", "surface_treatment": "PWHT at 540°C/4h/AC"}, "metadata": {"dataset_id": 3117, "title": "A review on laser beam welding of titanium alloys", "doi": "10.1007/s00170-018-2030-x", "authors": "Auwal, S. T.; Ramesh, S.; Yusof, F.; Manladan, S. M.", "publication": "INTERNATIONAL JOURNAL OF ADVANCED MANUFACTURING TECHNOLOGY", "year_of_publication": 2018, "UT": "WOS:000435594100083", "base_material": "Ti-6Al-4V", "base_young_modulus": 110, "base_yield_strength": 880, "base_ultimate_strength": 950, "base_elongation": 14, "weld_material": "Ti-6Al-4V", "weld_young_modulus": 110, "weld_yield_strength": "936–987", "weld_ultimate_strength": "975–1043", "weld_elongation": "6.5–12.4", "processing": "PWHT at 540°C/4h/AC", "welding_joint": "Butt Joint", "welding_method": "Laser Beam Welding (LBW)", "welding_voltage": "-", "welding_current": "-", "welding_speed": "33.3–41.7", "preheat_temp": "-", "welding_env": "Argon shielding gas", "residual_stress": "90 MPa", "fatigue_specimen_type": "Butt-welded joint", "fatigue_specimen_thickness": 2.6, "fatigue_test_type": "High-cycle fatigue (HCF)", "fatigue_temp": 25, "fatigue_env": "-", "load_ratio": 0.1, "frequency": "-", "fatigue_machine": "-", "fatigue_standard": "-", "fatigue_test_control": "Stress-controlled", "stress_concentration": "-", "failure_location": "Weld toe"}}, {"id": "WELD2025:3118", "name": "Ti-6Al-4V | Butt Joint", "material_family": "Welded joint", "points": [[720.0, 46000.0, 0], [631.0, 88800.0, 0], [541.0, 178000.0, 0], [494.0, 111000.0, 0], [498.0, 833000.0, 0], [451.0, 1410000.0, 0], [450.0, 9420000.0, 1]], "conditions": {"material": "Ti-6Al-4V", "am_type": "Laser Beam Welding (LBW)", "load_ratio": "0.1", "test_type": "High-cycle fatigue (HCF)", "temperature": "25", "surface_treatment": "PWHT at 650°C/2h/AC"}, "metadata": {"dataset_id": 3118, "title": "A review on laser beam welding of titanium alloys", "doi": "10.1007/s00170-018-2030-x", "authors": "Auwal, S. T.; Ramesh, S.; Yusof, F.; Manladan, S. M.", "publication": "INTERNATIONAL JOURNAL OF ADVANCED MANUFACTURING TECHNOLOGY", "year_of_publication": 2018, "UT": "WOS:000435594100083", "base_material": "Ti-6Al-4V", "base_young_modulus": 110, "base_yield_strength": 880, "base_ultimate_strength": 950, "base_elongation": 14, "weld_material": "Ti-6Al-4V", "weld_young_modulus": 110, "weld_yield_strength": "936–987", "weld_ultimate_strength": "975–1043", "weld_elongation": "6.5–12.4", "processing": "PWHT at 650°C/2h/AC", "welding_joint": "Butt Joint", "welding_method": "Laser Beam Welding (LBW)", "welding_voltage": "-", "welding_current": "-", "welding_speed": "33.3–41.7", "preheat_temp": "-", "welding_env": "Argon shielding gas", "residual_stress": "-", "fatigue_specimen_type": "Butt-welded joint", "fatigue_specimen_thickness": 2.6, "fatigue_test_type": "High-cycle fatigue (HCF)", "fatigue_temp": 25, "fatigue_env": "-", "load_ratio": 0.1, "frequency": "-", "fatigue_machine": "-", "fatigue_standard": "-", "fatigue_test_control": "Stress-controlled", "stress_concentration": "-", "failure_location": "Weld toe"}}, {"id": "WELD2025:3119", "name": "Ti-6Al-4V | Butt Joint", "material_family": "Welded joint", "points": [[720.0, 97600.0, 0], [634.0, 52500.0, 0], [630.0, 439000.0, 0], [540.0, 1460000.0, 0], [473.0, 1310000.0, 0], [477.0, 1460000.0, 0], [493.0, 7380000.0, 0]], "conditions": {"material": "Ti-6Al-4V", "am_type": "Laser Beam Welding (LBW)", "load_ratio": "0.1", "test_type": "High-cycle fatigue (HCF)", "temperature": "25", "surface_treatment": "PWHT at 750°C/2h/AC"}, "metadata": {"dataset_id": 3119, "title": "A review on laser beam welding of titanium alloys", "doi": "10.1007/s00170-018-2030-x", "authors": "Auwal, S. T.; Ramesh, S.; Yusof, F.; Manladan, S. M.", "publication": "INTERNATIONAL JOURNAL OF ADVANCED MANUFACTURING TECHNOLOGY", "year_of_publication": 2018, "UT": "WOS:000435594100083", "base_material": "Ti-6Al-4V", "base_young_modulus": 110, "base_yield_strength": 880, "base_ultimate_strength": 950, "base_elongation": 14, "weld_material": "Ti-6Al-4V", "weld_young_modulus": 110, "weld_yield_strength": "936–987", "weld_ultimate_strength": "975–1043", "weld_elongation": "6.5–12.4", "processing": "PWHT at 750°C/2h/AC", "welding_joint": "Butt Joint", "welding_method": "Laser Beam Welding (LBW)", "welding_voltage": "-", "welding_current": "-", "welding_speed": "33.3–41.7", "preheat_temp": "-", "welding_env": "Argon shielding gas", "residual_stress": "-", "fatigue_specimen_type": "Butt-welded joint", "fatigue_specimen_thickness": 2.6, "fatigue_test_type": "High-cycle fatigue (HCF)", "fatigue_temp": 25, "fatigue_env": "-", "load_ratio": 0.1, "frequency": "-", "fatigue_machine": "-", "fatigue_standard": "-", "fatigue_test_control": "Stress-controlled", "stress_concentration": "-", "failure_location": "Weld toe"}}, {"id": "WELD2025:3120", "name": "Ti-6Al-4V | Butt Joint", "material_family": "Welded joint", "points": [[811.0, 13000.0, 0], [720.0, 40300.0, 0], [631.0, 520000.0, 0], [585.0, 1730000.0, 0], [541.0, 2430000.0, 0], [518.0, 4970000.0, 0], [494.0, 9970000.0, 1]], "conditions": {"material": "Ti-6Al-4V", "am_type": "Laser Beam Welding (LBW)", "load_ratio": "0.1", "test_type": "High-cycle fatigue (HCF)", "temperature": "25", "surface_treatment": "PWHT at 850°C/1h/AC"}, "metadata": {"dataset_id": 3120, "title": "A review on laser beam welding of titanium alloys", "doi": "10.1007/s00170-018-2030-x", "authors": "Auwal, S. T.; Ramesh, S.; Yusof, F.; Manladan, S. M.", "publication": "INTERNATIONAL JOURNAL OF ADVANCED MANUFACTURING TECHNOLOGY", "year_of_publication": 2018, "UT": "WOS:000435594100083", "base_material": "Ti-6Al-4V", "base_young_modulus": 110, "base_yield_strength": 880, "base_ultimate_strength": 950, "base_elongation": 14, "weld_material": "Ti-6Al-4V", "weld_young_modulus": 110, "weld_yield_strength": "936–987", "weld_ultimate_strength": "975–1043", "weld_elongation": "6.5–12.4", "processing": "PWHT at 850°C/1h/AC", "welding_joint": "Butt Joint", "welding_method": "Laser Beam Welding (LBW)", "welding_voltage": "-", "welding_current": "-", "welding_speed": "33.3–41.7", "preheat_temp": "-", "welding_env": "Argon shielding gas", "residual_stress": "-", "fatigue_specimen_type": "Butt-welded joint", "fatigue_specimen_thickness": 2.6, "fatigue_test_type": "High-cycle fatigue (HCF)", "fatigue_temp": 25, "fatigue_env": "-", "load_ratio": 0.1, "frequency": "-", "fatigue_machine": "-", "fatigue_standard": "-", "fatigue_test_control": "Stress-controlled", "stress_concentration": "-", "failure_location": "Weld toe"}}, {"id": "WELD2025:3121", "name": "Ti-6Al-4V | Butt Joint", "material_family": "Welded joint", "points": [[722.0, 41100.0, 0], [630.0, 393000.0, 0], [629.0, 1460000.0, 0], [542.0, 8110000.0, 0], [523.0, 7110000.0, 0], [495.0, 10400000.0, 1]], "conditions": {"material": "Ti-6Al-4V", "am_type": "Laser Beam Welding (LBW)", "load_ratio": "0.1", "test_type": "High-cycle fatigue (HCF)", "temperature": "25", "surface_treatment": "PWHT at 950°C/45min/AC, 540°C/4h/AC"}, "metadata": {"dataset_id": 3121, "title": "A review on laser beam welding of titanium alloys", "doi": "10.1007/s00170-018-2030-x", "authors": "Auwal, S. T.; Ramesh, S.; Yusof, F.; Manladan, S. M.", "publication": "INTERNATIONAL JOURNAL OF ADVANCED MANUFACTURING TECHNOLOGY", "year_of_publication": 2018, "UT": "WOS:000435594100083", "base_material": "Ti-6Al-4V", "base_young_modulus": 110, "base_yield_strength": 880, "base_ultimate_strength": 950, "base_elongation": 14, "weld_material": "Ti-6Al-4V", "weld_young_modulus": 110, "weld_yield_strength": "936–987", "weld_ultimate_strength": "975–1043", "weld_elongation": "6.5–12.4", "processing": "PWHT at 950°C/45min/AC, 540°C/4h/AC", "welding_joint": "Butt Joint", "welding_method": "Laser Beam Welding (LBW)", "welding_voltage": "-", "welding_current": "-", "welding_speed": "33.3–41.7", "preheat_temp": "-", "welding_env": "Argon shielding gas", "residual_stress": "-", "fatigue_specimen_type": "Butt-welded joint", "fatigue_specimen_thickness": 2.6, "fatigue_test_type": "High-cycle fatigue (HCF)", "fatigue_temp": 25, "fatigue_env": "-", "load_ratio": 0.1, "frequency": "-", "fatigue_machine": "-", "fatigue_standard": "-", "fatigue_test_control": "Stress-controlled", "stress_concentration": "-", "failure_location": "Weld toe"}}, {"id": "WELD2025:3122", "name": "AA 7075-T6 aluminium alloy | Lap Joint", "material_family": "Welded joint", "points": [[176.0, 179.0, 0], [125.0, 438.0, 0], [125.0, 770.0, 0], [60.0, 2910.0, 0]], "conditions": {"material": "AA 7075-T6 aluminium alloy", "am_type": "Friction Stir Welding (CL, ω=1000 rmp)", "load_ratio": "0.01", "test_type": "Tensile-shear cyclic loading", "temperature": "-", "surface_treatment": "Post-welding heat treatment (PWHT) at 480°C for 2 h"}, "metadata": {"dataset_id": 3122, "title": "Influence of pin imperfections on the tensile and fatigue behaviour of AA 7075-T6 friction stir lap welds", "doi": "10.1007/s00170-018-2172-x", "authors": "Balakrishnan, M.; Leitao, C.; Arruti, E.; Aldanondo, E.; Rodrigues, D. M.", "publication": "INTERNATIONAL JOURNAL OF ADVANCED MANUFACTURING TECHNOLOGY", "year_of_publication": 2018, "UT": "WOS:000436813500117", "base_material": "AA 7075-T6 aluminium alloy", "base_young_modulus": "-", "base_yield_strength": "-", "base_ultimate_strength": "-", "base_elongation": "-", "weld_material": "AA 7075-T6 aluminium alloy", "weld_young_modulus": "-", "weld_yield_strength": "-", "weld_ultimate_strength": "-", "weld_elongation": "-", "processing": "Post-welding heat treatment (PWHT) at 480°C for 2 h", "welding_joint": "Lap Joint", "welding_method": "Friction Stir Welding (CL, ω=1000 rmp)", "welding_voltage": "-", "welding_current": "-", "welding_speed": 2.5, "preheat_temp": "-", "welding_env": "-", "residual_stress": "-", "fatigue_specimen_type": "Lap joint", "fatigue_specimen_thickness": 3.175, "fatigue_test_type": "Tensile-shear cyclic loading", "fatigue_temp": "-", "fatigue_env": "-", "load_ratio": 0.01, "frequency": 15, "fatigue_machine": "INSTRON Electro Plus E1000", "fatigue_standard": "-", "fatigue_test_control": "Stress", "stress_concentration": "-", "failure_location": "Upper sheet TMAZ, cold lap defect region"}}, {"id": "WELD2025:3123", "name": "AA 7075-T6 aluminium alloy | Lap Joint", "material_family": "Welded joint", "points": [[175.0, 728.0, 0], [125.0, 1480.0, 0], [60.0, 14900.0, 0], [30.0, 87000.0, 0]], "conditions": {"material": "AA 7075-T6 aluminium alloy", "am_type": "Friction Stir Welding (CL, ω=800 rmp)", "load_ratio": "0.01", "test_type": "Tensile-shear cyclic loading", "temperature": "-", "surface_treatment": "Post-welding heat treatment (PWHT) at 480°C for 2 h"}, "metadata": {"dataset_id": 3123, "title": "Influence of pin imperfections on the tensile and fatigue behaviour of AA 7075-T6 friction stir lap welds", "doi": "10.1007/s00170-018-2172-x", "authors": "Balakrishnan, M.; Leitao, C.; Arruti, E.; Aldanondo, E.; Rodrigues, D. M.", "publication": "INTERNATIONAL JOURNAL OF ADVANCED MANUFACTURING TECHNOLOGY", "year_of_publication": 2018, "UT": "WOS:000436813500117", "base_material": "AA 7075-T6 aluminium alloy", "base_young_modulus": "-", "base_yield_strength": "-", "base_ultimate_strength": "-", "base_elongation": "-", "weld_material": "AA 7075-T6 aluminium alloy", "weld_young_modulus": "-", "weld_yield_strength": "-", "weld_ultimate_strength": "-", "weld_elongation": "-", "processing": "Post-welding heat treatment (PWHT) at 480°C for 2 h", "welding_joint": "Lap Joint", "welding_method": "Friction Stir Welding (CL, ω=800 rmp)", "welding_voltage": "-", "welding_current": "-", "welding_speed": 4.17, "preheat_temp": "-", "welding_env": "-", "residual_stress": "-", "fatigue_specimen_type": "Lap joint", "fatigue_specimen_thickness": 3.175, "fatigue_test_type": "Tensile-shear cyclic loading", "fatigue_temp": "-", "fatigue_env": "-", "load_ratio": 0.01, "frequency": 15, "fatigue_machine": "INSTRON Electro Plus E1000", "fatigue_standard": "-", "fatigue_test_control": "Stress", "stress_concentration": "-", "failure_location": "Upper sheet TMAZ, cold lap defect region"}}, {"id": "WELD2025:3124", "name": "AA 7075-T6 aluminium alloy | Lap Joint", "material_family": "Welded joint", "points": [[174.0, 483.0, 0], [124.0, 997.0, 0], [60.0, 3410.0, 0], [124.0, 692.0, 0]], "conditions": {"material": "AA 7075-T6 aluminium alloy", "am_type": "Friction Stir Welding (FL, ω=1000 rmp)", "load_ratio": "0.01", "test_type": "Tensile-shear cyclic loading", "temperature": "-", "surface_treatment": "Post-welding heat treatment (PWHT) at 480°C for 2 h"}, "metadata": {"dataset_id": 3124, "title": "Influence of pin imperfections on the tensile and fatigue behaviour of AA 7075-T6 friction stir lap welds", "doi": "10.1007/s00170-018-2172-x", "authors": "Balakrishnan, M.; Leitao, C.; Arruti, E.; Aldanondo, E.; Rodrigues, D. M.", "publication": "INTERNATIONAL JOURNAL OF ADVANCED MANUFACTURING TECHNOLOGY", "year_of_publication": 2018, "UT": "WOS:000436813500117", "base_material": "AA 7075-T6 aluminium alloy", "base_young_modulus": "-", "base_yield_strength": "-", "base_ultimate_strength": "-", "base_elongation": "-", "weld_material": "AA 7075-T6 aluminium alloy", "weld_young_modulus": "-", "weld_yield_strength": "-", "weld_ultimate_strength": "-", "weld_elongation": "-", "processing": "Post-welding heat treatment (PWHT) at 480°C for 2 h", "welding_joint": "Lap Joint", "welding_method": "Friction Stir Welding (FL, ω=1000 rmp)", "welding_voltage": "-", "welding_current": "-", "welding_speed": 2.5, "preheat_temp": "-", "welding_env": "-", "residual_stress": "-", "fatigue_specimen_type": "Lap joint", "fatigue_specimen_thickness": 3.175, "fatigue_test_type": "Tensile-shear cyclic loading", "fatigue_temp": "-", "fatigue_env": "-", "load_ratio": 0.01, "frequency": 15, "fatigue_machine": "INSTRON Electro Plus E1000", "fatigue_standard": "-", "fatigue_test_control": "Stress", "stress_concentration": "-", "failure_location": "Upper sheet TMAZ, cold lap defect region"}}, {"id": "WELD2025:3125", "name": "AA 7075-T6 aluminium alloy | Lap Joint", "material_family": "Welded joint", "points": [[174.0, 635.0, 0], [124.0, 1560.0, 0], [125.0, 1860.0, 0], [60.0, 8760.0, 0]], "conditions": {"material": "AA 7075-T6 aluminium alloy", "am_type": "Friction Stir Welding (FL, ω=800 rmp)", "load_ratio": "0.01", "test_type": "Tensile-shear cyclic loading", "temperature": "-", "surface_treatment": "Post-welding heat treatment (PWHT) at 480°C for 2 h"}, "metadata": {"dataset_id": 3125, "title": "Influence of pin imperfections on the tensile and fatigue behaviour of AA 7075-T6 friction stir lap welds", "doi": "10.1007/s00170-018-2172-x", "authors": "Balakrishnan, M.; Leitao, C.; Arruti, E.; Aldanondo, E.; Rodrigues, D. M.", "publication": "INTERNATIONAL JOURNAL OF ADVANCED MANUFACTURING TECHNOLOGY", "year_of_publication": 2018, "UT": "WOS:000436813500117", "base_material": "AA 7075-T6 aluminium alloy", "base_young_modulus": "-", "base_yield_strength": "-", "base_ultimate_strength": "-", "base_elongation": "-", "weld_material": "AA 7075-T6 aluminium alloy", "weld_young_modulus": "-", "weld_yield_strength": "-", "weld_ultimate_strength": "-", "weld_elongation": "-", "processing": "Post-welding heat treatment (PWHT) at 480°C for 2 h", "welding_joint": "Lap Joint", "welding_method": "Friction Stir Welding (FL, ω=800 rmp)", "welding_voltage": "-", "welding_current": "-", "welding_speed": 4.17, "preheat_temp": "-", "welding_env": "-", "residual_stress": "-", "fatigue_specimen_type": "Lap joint", "fatigue_specimen_thickness": 3.175, "fatigue_test_type": "Tensile-shear cyclic loading", "fatigue_temp": "-", "fatigue_env": "-", "load_ratio": 0.01, "frequency": 15, "fatigue_machine": "INSTRON Electro Plus E1000", "fatigue_standard": "-", "fatigue_test_control": "Stress", "stress_concentration": "-", "failure_location": "Upper sheet TMAZ, cold lap defect region"}}, {"id": "WELD2025:3138", "name": "6061-T6 aluminum alloy (Al-Si-Mg) | Butt joint", "material_family": "Welded joint", "points": [[100.0, 214959.0, 0], [94.0, 243793.0, 0], [90.0, 265106.0, 0], [89.0, 280517.0, 0], [86.0, 514521.0, 0], [81.0, 559414.0, 0], [78.0, 634752.0, 0], [85.0, 609371.0, 0], [76.0, 1322293.0, 0], [69.0, 2423057.0, 0]], "conditions": {"material": "6061-T6 aluminum alloy (Al-Si-Mg)", "am_type": "Modified Indirect Electric Arc (MIEA)", "load_ratio": "0.1", "test_type": "axial", "temperature": "20", "surface_treatment": "-"}, "metadata": {"dataset_id": 3138, "title": "Recovery of Mechanical Properties of a 6061-T6 Aluminum Weld by Heat Treatment After Welding", "doi": "10.1007/s11661-016-3483-x", "authors": "Serrano Perez, Javier; Rafael Ambriz, Ricardo; Curiel Lopez, Francisco Fernando; Jaramillo Vigueras, David", "publication": "METALLURGICAL AND MATERIALS TRANSACTIONS A-PHYSICAL METALLURGY AND MATERIALS SCIENCE", "year_of_publication": 2016, "UT": "WOS:000377434700021", "base_material": "6061-T6 aluminum alloy (Al-Si-Mg)", "base_young_modulus": 68, "base_yield_strength": 271, "base_ultimate_strength": 322, "base_elongation": 13.0, "weld_material": "ER4043 (Al-Si)", "weld_young_modulus": 68, "weld_yield_strength": 118, "weld_ultimate_strength": 175, "weld_elongation": 13.1, "processing": "-", "welding_joint": "Butt joint", "welding_method": "Modified Indirect Electric Arc (MIEA)", "welding_voltage": 24, "welding_current": 230, "welding_speed": 3.6, "preheat_temp": "-", "welding_env": "100% Ar shielding gas (24 L/min)", "residual_stress": "-", "fatigue_specimen_type": "dog bone", "fatigue_specimen_thickness": 9, "fatigue_test_type": "axial", "fatigue_temp": 20, "fatigue_env": "Air", "load_ratio": 0.1, "frequency": 25, "fatigue_machine": "Hydraulic testing machine (100 kN capacity)", "fatigue_standard": "ASTM E466", "fatigue_test_control": "Stress-controlled", "stress_concentration": "-", "failure_location": "Weld metal"}}, {"id": "WELD2025:3139", "name": "6061-T6 aluminum alloy (Al-Si-Mg) | Butt joint", "material_family": "Welded joint", "points": [[149.0, 93513.0, 0], [150.0, 131861.0, 0], [139.0, 180023.0, 0], [142.0, 268960.0, 0], [133.0, 442522.0, 0], [127.0, 447932.0, 0], [124.0, 927968.0, 0], [111.0, 1050617.0, 0], [94.0, 2103459.0, 0]], "conditions": {"material": "6061-T6 aluminum alloy (Al-Si-Mg)", "am_type": "Modified Indirect Electric Arc (MIEA)", "load_ratio": "0.1", "test_type": "axial", "temperature": "20", "surface_treatment": "mirror polished"}, "metadata": {"dataset_id": 3139, "title": "Recovery of Mechanical Properties of a 6061-T6 Aluminum Weld by Heat Treatment After Welding", "doi": "10.1007/s11661-016-3483-x", "authors": "Serrano Perez, Javier; Rafael Ambriz, Ricardo; Curiel Lopez, Francisco Fernando; Jaramillo Vigueras, David", "publication": "METALLURGICAL AND MATERIALS TRANSACTIONS A-PHYSICAL METALLURGY AND MATERIALS SCIENCE", "year_of_publication": 2016, "UT": "WOS:000377434700021", "base_material": "6061-T6 aluminum alloy (Al-Si-Mg)", "base_young_modulus": 68, "base_yield_strength": 271, "base_ultimate_strength": 322, "base_elongation": 13.0, "weld_material": "ER4043 (Al-Si)", "weld_young_modulus": 68, "weld_yield_strength": 118, "weld_ultimate_strength": 175, "weld_elongation": 13.1, "processing": "mirror polished", "welding_joint": "Butt joint", "welding_method": "Modified Indirect Electric Arc (MIEA)", "welding_voltage": 24, "welding_current": 230, "welding_speed": 3.6, "preheat_temp": "-", "welding_env": "100% Ar shielding gas (24 L/min)", "residual_stress": "-", "fatigue_specimen_type": "dog bone", "fatigue_specimen_thickness": 9, "fatigue_test_type": "axial", "fatigue_temp": 20, "fatigue_env": "Air", "load_ratio": 0.1, "frequency": 25, "fatigue_machine": "Hydraulic testing machine (100 kN capacity)", "fatigue_standard": "ASTM E466", "fatigue_test_control": "Stress-controlled", "stress_concentration": "-", "failure_location": "Weld metal"}}, {"id": "WELD2025:3140", "name": "6061-T6 aluminum alloy (Al-Si-Mg) | Butt joint", "material_family": "Welded joint", "points": [[221.0, 75256.0, 0], [200.0, 75256.0, 0], [190.0, 138668.0, 0], [183.0, 164456.0, 0], [166.0, 171620.0, 0], [198.0, 200664.0, 0], [168.0, 262877.0, 0], [147.0, 286279.0, 0], [130.0, 344379.0, 0], [128.0, 1136464.0, 0], [112.0, 1765686.0, 0], [168.0, 3543094.0, 0], [205.0, 1347813.0, 0]], "conditions": {"material": "6061-T6 aluminum alloy (Al-Si-Mg)", "am_type": "Modified Indirect Electric Arc (MIEA)", "load_ratio": "0.1", "test_type": "axial", "temperature": "20", "surface_treatment": "mirror polished, Postweld heat treatment (PWHT) –
