Repository: yunyunfanfan/S-PA-CBB

# S-PA-CBB

Official research code, processed curve records, evaluation outputs, and manuscript source for:

> **From Physics to Selective Generation: Conditional Brownian Bridges for Sparse S–N Curve Reconstruction and Fatigue Decision-Making**

S-PA-CBB reconstructs a complete probabilistic stress–life (S–N) curve from only two to four observed fatigue tests. The method first fits an interpretable Basquin state, diagnoses whether that state is sufficient, and applies a ControlNet-style conditional Brownian-bridge residual only to curves that benefit from correction.

File: external_data/weld2025_disjoint_curves.json (part 119 of 223)
solubilization at 530 °C for 1 hour, water quenching, and artificial aging at 170 °C for 19 hours"}, "metadata": {"dataset_id": 3140, "title": "Recovery of Mechanical Properties of a 6061-T6 Aluminum Weld by Heat Treatment After Welding", "doi": "10.1007/s11661-016-3483-x", "authors": "Serrano Perez, Javier; Rafael Ambriz, Ricardo; Curiel Lopez, Francisco Fernando; Jaramillo Vigueras, David", "publication": "METALLURGICAL AND MATERIALS TRANSACTIONS A-PHYSICAL METALLURGY AND MATERIALS SCIENCE", "year_of_publication": 2016, "UT": "WOS:000377434700021", "base_material": "6061-T6 aluminum alloy (Al-Si-Mg)", "base_young_modulus": 68, "base_yield_strength": 271, "base_ultimate_strength": 322, "base_elongation": 13.0, "weld_material": "ER4043 (Al-Si)", "weld_young_modulus": 67, "weld_yield_strength": 260, "weld_ultimate_strength": 310, "weld_elongation": 4.3, "processing": "mirror polished, Postweld heat treatment (PWHT) – solubilization at 530 °C for 1 hour, water quenching, and artificial aging at 170 °C for 19 hours", "welding_joint": "Butt joint", "welding_method": "Modified Indirect Electric Arc (MIEA)", "welding_voltage": 24, "welding_current": 230, "welding_speed": 3.6, "preheat_temp": "-", "welding_env": "100% Ar shielding gas (24 L/min)", "residual_stress": "-", "fatigue_specimen_type": "dog bone", "fatigue_specimen_thickness": 9, "fatigue_test_type": "axial", "fatigue_temp": 20, "fatigue_env": "Air", "load_ratio": 0.1, "frequency": 25, "fatigue_machine": "Hydraulic testing machine (100 kN capacity)", "fatigue_standard": "ASTM E466", "fatigue_test_control": "Stress-controlled", "stress_concentration": "-", "failure_location": "Weld metal"}}, {"id": "WELD2025:3142", "name": "316L Stainless Steel (UNS S31603) and Zircaloy-4 (UNS R60804) | Butt Joint", "material_family": "Welded joint", "points": [[488.0, 15.0, 0], [490.0, 19.0, 0], [450.0, 104.0, 0], [452.0, 259.0, 0], [382.0, 8330.0, 0], [416.0, 100000.0, 0], [415.0, 186141.0, 0], [382.0, 1608234.0, 0], [353.0, 621800.0, 0], [352.0, 12005081.0, 0], [324.0, 11158840.0, 0]], "conditions": {"material": "316L Stainless Steel (UNS S31603) and Zircaloy-4 (UNS R60804)", "am_type": "Linear Friction Welding (LFW)", "load_ratio": "0.2", "test_type": "Axial fatigue", "temperature": "25", "surface_treatment": "-"}, "metadata": {"dataset_id": 3142, "title": "Linear Friction Welding of Dissimilar Materials 316L Stainless Steel to Zircaloy-4", "doi": "10.1007/s11661-018-4504-8", "authors": "Wanjara, P.; Naik, B. S.; Yang, Q.; Cao, X.; Gholipour, J.; Chen, D. L.", "publication": "METALLURGICAL AND MATERIALS TRANSACTIONS A-PHYSICAL METALLURGY AND MATERIALS SCIENCE", "year_of_publication": 2018, "UT": "WOS:000428844800026", "base_material": "316L Stainless Steel (UNS S31603) and Zircaloy-4 (UNS R60804)", "base_young_modulus": "193, 99.3", "base_yield_strength": "235, 241", "base_ultimate_strength": "560, 413", "base_elongation": "55, 20", "weld_material": "Intermixed region (FeZr₃ and Cr₂Zr intermetallic compounds)", "weld_young_modulus": 147, "weld_yield_strength": 316, "weld_ultimate_strength": 418, "weld_elongation": 2.1, "processing": "-", "welding_joint": "Butt Joint", "welding_method": "Linear Friction Welding (LFW)", "welding_voltage": "-", "welding_current": "-", "welding_speed": "-", "preheat_temp": "-", "welding_env": "Air", "residual_stress": "-", "fatigue_specimen_type": "Flat (sub-sized geometry)", "fatigue_specimen_thickness": 3, "fatigue_test_type": "Axial fatigue", "fatigue_temp": 25, "fatigue_env": "-", "load_ratio": 0.2, "frequency": 50, "fatigue_machine": "Instron 8801 servo-hydraulic testing system", "fatigue_standard": "ASTM E466-15", "fatigue_test_control": "Load control", "stress_concentration": "-", "failure_location": "Interface (intermixed region)"}}, {"id": "WELD2025:3145", "name": "1100-MPa high-strength steel | -", "material_family": "Welded joint", "points": [[1578.0, 3370.0, 0], [1578.0, 3591.0, 0], [1572.0, 4894.0, 0], [1266.0, 15232.0, 0], [1266.0, 19176.0, 0], [1259.0, 23761.0, 0], [1200.0, 28296.0, 0], [1044.0, 33965.0, 0], [1047.0, 43790.0, 0], [838.0, 53831.0, 0], [834.0, 64617.0, 0], [841.0, 76950.0, 0], [631.0, 147559.0, 0], [628.0, 162310.0, 0]], "conditions": {"material": "1100-MPa high-strength steel", "am_type": "Pulse GMAW", "load_ratio": "0.1", "test_type": "Axial", "temperature": "-", "surface_treatment": "-"}, "metadata": {"dataset_id": 3145, "title": "Numerical Analysis of Welding Residual Stress Relaxation in High-Strength Multilayer Weldment Under Fatigue Loads", "doi": "10.1007/s11663-017-0958-0", "authors": "Yi, Hui-Jun; Lee, Yong-Jun", "publication": "METALLURGICAL AND MATERIALS TRANSACTIONS B-PROCESS METALLURGY AND MATERIALS PROCESSING SCIENCE", "year_of_publication": 2017, "UT": "WOS:000404516400025", "base_material": "1100-MPa high-strength steel", "base_young_modulus": "-", "base_yield_strength": 1100.0, "base_ultimate_strength": 1250.0, "base_elongation": 8.0, "weld_material": "-", "weld_young_modulus": "-", "weld_yield_strength": "-", "weld_ultimate_strength": "-", "weld_elongation": "-", "processing": "-", "welding_joint": "-", "welding_method": "Pulse GMAW", "welding_voltage": "25.1, 29.0", "welding_current": "210.0, 215.0", "welding_speed": 5.83, "preheat_temp": "-", "welding_env": "-", "residual_stress": "Relaxed by repeated loading", "fatigue_specimen_type": "-", "fatigue_specimen_thickness": 10, "fatigue_test_type": "Axial", "fatigue_temp": "-", "fatigue_env": "-", "load_ratio": 0.1, "frequency": 5, "fatigue_machine": "MTS universal fatigue testing machine (100-ton capacity)", "fatigue_standard": "-", "fatigue_test_control": "Load", "stress_concentration": "-", "failure_location": "-"}}, {"id": "WELD2025:3146", "name": "AA2219-T87 aluminium alloy | Square butt joint", "material_family": "Welded joint", "points": [[303.0, 98668.0, 0], [250.0, 199524.0, 0], [204.0, 491950.0, 0], [152.0, 1074063.0, 0], [102.0, 2559724.0, 0]], "conditions": {"material": "AA2219-T87 aluminium alloy", "am_type": "GTAW", "load_ratio": "0", "test_type": "Uniaxial tensile loading", "temperature": "-", "surface_treatment": "-"}, "metadata": {"dataset_id": 3146, "title": "Effects of Welding Processes and Post-Weld Aging Treatment on Fatigue Behavior of AA2219 Aluminium Alloy Joints", "doi": "10.1007/s11665-010-9682-5", "authors": "Malarvizhi, S.; Balasubramanian, V.", "publication": "JOURNAL OF MATERIALS ENGINEERING AND PERFORMANCE", "year_of_publication": 2011, "UT": "WOS:000288458500006", "base_material": "AA2219-T87 aluminium alloy", "base_young_modulus": "-", "base_yield_strength": 390, "base_ultimate_strength": 470, "base_elongation": 15.0, "weld_material": "AA2219", "weld_young_modulus": "-", "weld_yield_strength": 220, "weld_ultimate_strength": 242, "weld_elongation": 8.8, "processing": "-", "welding_joint": "Square butt joint", "welding_method": "GTAW", "welding_voltage": 30, "welding_current": 150, "welding_speed": 3, "preheat_temp": "-", "welding_env": "99.99% pure argon shielding gas (10 L/min)", "residual_stress": "-", "fatigue_specimen_type": "Unnotched specimens", "fatigue_specimen_thickness": 5, "fatigue_test_type": "Uniaxial tensile loading", "fatigue_temp": "-", "fatigue_env": "-", "load_ratio": 0, "frequency": "-", "fatigue_machine": "Servo hydraulic fatigue testing machine (INSTRON, UK; Model: 8801)", "fatigue_standard": "ASTM E8M-04", "fatigue_test_control": "Stress", "stress_concentration": "3.21 (AW), 2.95 (PWA)", "failure_location": "Weld region"}}, {"id": "WELD2025:3147", "name": "AA2219-T87 aluminium alloy | Square butt joint", "material_family": "Welded joint", "points": [[298.0, 300192.0, 0], [246.0, 607042.0, 0], [203.0, 1200793.0, 0], [154.0, 2322658.0, 0], [101.0, 5123822.0, 0]], "conditions": {"material": "AA2219-T87 aluminium alloy", "am_type": "EBW", "load_ratio": "0", "test_type": "Uniaxial tensile loading", "temperature": "-", "surface_treatment": "-"}, "metadata": {"dataset_id": 3147, "title": "Effects of Welding Processes and Post-Weld Aging Treatment on Fatigue Behavior of AA2219 Aluminium Alloy Joints", "doi": "10.1007/s11665-010-9682-5", "authors": "Malarvizhi, S.; Balasubramanian, V.", "publication": "JOURNAL OF MATERIALS ENGINEERING AND PERFORMANCE", "year_of_publication": 2011, "UT": "WOS:000288458500006", "base_material": "AA2219-T87 aluminium alloy", "base_young_modulus": "-", "base_yield_strength": 390, "base_ultimate_strength": 470, "base_elongation": 15.0, "weld_material": "AA2219", "weld_young_modulus": "-", "weld_yield_strength": 265, "weld_ultimate_strength": 304, "weld_elongation": 10.4, "processing": "-", "welding_joint": "Square butt joint", "welding_method": "EBW", "welding_voltage": 50000, "welding_current": 0.051, "welding_speed": 16, "preheat_temp": "-", "welding_env": "Vacuum (10^-4 bar)", "residual_stress": "-", "fatigue_specimen_type": "Unnotched specimens", "fatigue_specimen_thickness": 5, "fatigue_test_type": "Uniaxial tensile loading", "fatigue_temp": "-", "fatigue_env": "-", "load_ratio": 0, "frequency": "-", "fatigue_machine": "Servo hydraulic fatigue testing machine (INSTRON, UK; Model: 8801)", "fatigue_standard": "ASTM E8M-04", "fatigue_test_control": "Stress", "stress_concentration": "2.73", "failure_location": "Weld region"}}, {"id": "WELD2025:3148", "name": "AA2219-T87 aluminium alloy | Square butt joint", "material_family": "Welded joint", "points": [[299.0, 503831.0, 0], [254.0, 922787.0, 0], [201.0, 1865689.0, 0], [153.0, 3689147.0, 0], [104.0, 8050657.0, 0]], "conditions": {"material": "AA2219-T87 aluminium alloy", "am_type": "FSW", "load_ratio": "0", "test_type": "Uniaxial tensile loading", "temperature": "-", "surface_treatment": "-"}, "metadata": {"dataset_id": 3148, "title": "Effects of Welding Processes and Post-Weld Aging Treatment on Fatigue Behavior of AA2219 Aluminium Alloy Joints", "doi": "10.1007/s11665-010-9682-5", "authors": "Malarvizhi, S.; Balasubramanian, V.", "publication": "JOURNAL OF MATERIALS ENGINEERING AND PERFORMANCE", "year_of_publication": 2011, "UT": "WOS:000288458500006", "base_material": "AA2219-T87 aluminium alloy", "base_young_modulus": "-", "base_yield_strength": 390, "base_ultimate_strength": 470, "base_elongation": 15.0, "weld_material": "AA2219", "weld_young_modulus": "-", "weld_yield_strength": 305, "weld_ultimate_strength": 342, "weld_elongation": 12.2, "processing": "-", "welding_joint": "Square butt joint", "welding_method": "FSW", "welding_voltage": "-", "welding_current": "-", "welding_speed": 1.5, "preheat_temp": "-", "welding_env": "-", "residual_stress": "-", "fatigue_specimen_type": "Unnotched specimens", "fatigue_specimen_thickness": 5, "fatigue_test_type": "Uniaxial tensile loading", "fatigue_temp": "-", "fatigue_env": "-", "load_ratio": 0, "frequency": "-", "fatigue_machine": "Servo hydraulic fatigue testing machine (INSTRON, UK; Model: 8801)", "fatigue_standard": "ASTM E8M-04", "fatigue_test_control": "Stress", "stress_concentration": "2.19", "failure_location": "Weld region"}}, {"id": "WELD2025:3149", "name": "AA2219-T87 aluminium alloy | Square butt joint", "material_family": "Welded joint", "points": [[304.0, 121705.0, 0], [255.0, 242040.0, 0], [200.0, 611970.0, 0], [153.0, 1357380.0, 0], [100.0, 2978061.0, 0]], "conditions": {"material": "AA2219-T87 aluminium alloy", "am_type": "GTAW", "load_ratio": "0", "test_type": "Uniaxial tensile loading", "temperature": "-", "surface_treatment": "Post-weld aging (PWA) at 175 °C for 12 h"}, "metadata": {"dataset_id": 3149, "title": "Effects of Welding Processes and Post-Weld Aging Treatment on Fatigue Behavior of AA2219 Aluminium Alloy Joints", "doi": "10.1007/s11665-010-9682-5", "authors": "Malarvizhi, S.; Balasubramanian, V.", "publication": "JOURNAL OF MATERIALS ENGINEERING AND PERFORMANCE", "year_of_publication": 2011, "UT": "WOS:000288458500006", "base_material": "AA2219-T87 aluminium alloy", "base_young_modulus": "-", "base_yield_strength": 390, "base_ultimate_strength": 470, "base_elongation": 15.0, "weld_material": "AA2219", "weld_young_modulus": "-", "weld_yield_strength": 237, "weld_ultimate_strength": 266, "weld_elongation": 9.6, "processing": "Post-weld aging (PWA) at 175 °C for 12 h", "welding_joint": "Square butt joint", "welding_method": "GTAW", "welding_voltage": 30, "welding_current": 150, "welding_speed": 3, "preheat_temp": "-", "welding_env": "99.99% pure argon shielding gas (10 L/min)", "residual_stress": "-", "fatigue_specimen_type": "Unnotched specimens", "fatigue_specimen_thickness": 5, "fatigue_test_type": "Uniaxial tensile loading", "fatigue_temp": "-", "fatigue_env": "-", "load_ratio": 0, "frequency": "-", "fatigue_machine": "Servo hydraulic fatigue testing machine (INSTRON, UK; Model: 8801)", "fatigue_standard": "ASTM E8M-04", "fatigue_test_control": "Stress", "stress_concentration": "2.95", "failure_location": "Weld region"}}, {"id": "WELD2025:3150", "name": "AA2219-T87 aluminium alloy | Square butt joint", "material_family": "Welded joint", "points": [[297.0, 382770.0, 0], [250.0, 786565.0, 0], [198.0, 1465132.0, 0], [152.0, 3043773.0, 0], [101.0, 6186844.0, 0]], "conditions": {"material": "AA2219-T87 aluminium alloy", "am_type": "EBW", "load_ratio": "0", "test_type": "Uniaxial tensile loading", "temperature": "-", "surface_treatment": "Post-weld aging (PWA) at 175 °C for 12 h"}, "metadata": {"dataset_id": 3150, "title": "Effects of Welding Processes and Post-Weld Aging Treatment on Fatigue Behavior of AA2219 Aluminium Alloy Joints", "doi": "10.1007/s11665-010-9682-5", "authors": "Malarvizhi, S.; Balasubramanian, V.", "publication": "JOURNAL OF MATERIALS ENGINEERING AND PERFORMANCE", "year_of_publication": 2011, "UT": "WOS:000288458500006", "base_material": "AA2219-T87 aluminium alloy", "base_young_modulus": "-", "base_yield_strength": 390, "base_ultimate_strength": 470, "base_elongation": 15.0, "weld_material": "AA2219", "weld_young_modulus": "-", "weld_yield_strength": 300, "weld_ultimate_strength": 330, "weld_elongation": 11.8, "processing": "Post-weld aging (PWA) at 175 °C for 12 h", "welding_joint": "Square butt joint", "welding_method": "EBW", "welding_voltage": 50000, "welding_current": 0.051, "welding_speed": 16, "preheat_temp": "-", "welding_env": "Vacuum (10^-4 bar)", "residual_stress": "-", "fatigue_specimen_type": "Unnotched specimens", "fatigue_specimen_thickness": 5, "fatigue_test_type": "Uniaxial tensile loading", "fatigue_temp": "-", "fatigue_env": "-", "load_ratio": 0, "frequency": "-", "fatigue_machine": "Servo hydraulic fatigue testing machine (INSTRON, UK; Model: 8801)", "fatigue_standard": "ASTM E8M-04", "fatigue_test_control": "Stress", "stress_concentration": "2.19", "failure_location": "Weld region"}}, {"id": "WELD2025:3151", "name": "AA2219-T87 aluminium alloy | Square butt joint", "material_family": "Welded joint", "points": [[283.0, 536856.0, 0], [245.0, 1067667.0, 0], [206.0, 2010562.0, 0], [157.0, 4086716.0, 0], [103.0, 8039208.0, 0]], "conditions": {"material": "AA2219-T87 aluminium alloy", "am_type": "FSW", "load_ratio": "0", "test_type": "Uniaxial tensile loading", "temperature": "-", "surface_treatment": "Post-weld aging (PWA) at 175 °C for 12 h"}, "metadata": {"dataset_id": 3151, "title": "Effects of Welding Processes and Post-Weld Aging Treatment on Fatigue Behavior of AA2219 Aluminium Alloy Joints", "doi": "10.1007/s11665-010-9682-5", "authors": "Malarvizhi, S.; Balasubramanian, V.", "publication": "JOURNAL OF MATERIALS ENGINEERING AND PERFORMANCE", "year_of_publication": 2011, "UT": "WOS:000288458500006", "base_material": "AA2219-T87 aluminium alloy", "base_young_modulus": "-", "base_yield_strength": 390, "base_ultimate_strength": 470, "base_elongation": 15.0, "weld_material": "AA2219", "weld_young_modulus": "-", "weld_yield_strength": 344, "weld_ultimate_strength": 382, "weld_elongation": 13.2, "processing": "Post-weld aging (PWA) at 175 °C for 12 h", "welding_joint": "Square butt joint", "welding_method": "FSW", "welding_voltage": "-", "welding_current": "-", "welding_speed": 1.5, "preheat_temp": "-", "welding_env": "-", "residual_stress": "-", "fatigue_specimen_type": "Unnotched specimens", "fatigue_specimen_thickness": 5, "fatigue_test_type": "Uniaxial tensile loading", "fatigue_temp": "-", "fatigue_env": "-", "load_ratio": 0, "frequency": "-", "fatigue_machine": "Servo hydraulic fatigue testing machine (INSTRON, UK; Model: 8801)", "fatigue_standard": "ASTM E8M-04", "fatigue_test_control": "Stress", "stress_concentration": "1.90", "failure_location": "Weld region"}}, {"id": "WELD2025:3152", "name": "AA2219-T87 aluminium alloy | Square butt joint", "material_family": "Welded joint", "points": [[247.0, 10108.0, 0], [194.0, 31426.0, 0], [148.0, 85081.0, 0], [98.0, 147450.0, 0]], "conditions": {"material": "AA2219-T87 aluminium alloy", "am_type": "GTAW", "load_ratio": "0", "test_type": "Uniaxial tensile loading", "temperature": "-", "surface_treatment": "-"}, "metadata": {"dataset_id": 3152, "title": "Effects of Welding Processes and Post-Weld Aging Treatment on Fatigue Behavior of AA2219 Aluminium Alloy Joints", "doi": "10.1007/s11665-010-9682-5", "authors": "Malarvizhi, S.; Balasubramanian, V.", "publication": "JOURNAL OF MATERIALS ENGINEERING AND PERFORMANCE", "year_of_publication": 2011, "UT": "WOS:000288458500006", "base_material": "AA2219-T87 aluminium alloy", "base_young_modulus": "-", "base_yield_strength": 390, "base_ultimate_strength": 470, "base_elongation": 15.0, "weld_material": "AA2219", "weld_young_modulus": "-", "weld_yield_strength": 220, "weld_ultimate_strength": 242, "weld_elongation": 8.8, "processing": "-", "welding_joint": "Square butt joint", "welding_method": "GTAW", "welding_voltage": 30, "welding_current": 150, "welding_speed": 3, "preheat_temp": "-", "welding_env": "99.99% pure argon shielding gas (10 L/min)", "residual_stress": "-", "fatigue_specimen_type": "notched specimens", "fatigue_specimen_thickness": 5, "fatigue_test_type": "Uniaxial tensile loading", "fatigue_temp": "-", "fatigue_env": "-", "load_ratio": 0, "frequency": "-", "fatigue_machine": "Servo hydraulic fatigue testing machine (INSTRON, UK; Model: 8801)", "fatigue_standard": "ASTM E8M-04", "fatigue_test_control": "Stress", "stress_concentration": "3.21 (AW), 2.95 (PWA)", "failure_location": "Weld region"}}, {"id": "WELD2025:3153", "name": "AA2219-T87 aluminium alloy | Square butt joint", "material_family": "Welded joint", "points": [[289.0, 10434.0, 0], [244.0, 19859.0, 0], [198.0, 49814.0, 0], [141.0, 128739.0, 0], [99.0, 264246.0, 0]], "conditions": {"material": "AA2219-T87 aluminium alloy", "am_type": "EBW", "load_ratio": "0", "test_type": "Uniaxial tensile loading", "temperature": "-", "surface_treatment": "-"}, "metadata": {"dataset_id": 3153, "title": "Effects of Welding Processes and Post-Weld Aging Treatment on Fatigue Behavior of AA2219 Aluminium Alloy Joints", "doi": "10.1007/s11665-010-9682-5", "authors": "Malarvizhi, S.; Balasubramanian, V.", "publication": "JOURNAL OF MATERIALS ENGINEERING AND PERFORMANCE", "year_of_publication": 2011, "UT": "WOS:000288458500006", "base_material": "AA2219-T87 aluminium alloy", "base_young_modulus": "-", "base_yield_strength": 390, "base_ultimate_strength": 470, "base_elongation": 15.0, "weld_material": "AA2219", "weld_young_modulus": "-", "weld_yield_strength": 265, "weld_ultimate_strength": 304, "weld_elongation": 10.4, "processing": "-", "welding_joint": "Square butt joint", "welding_method": "EBW", "welding_voltage": 50000, "welding_current": 0.051, "welding_speed": 16, "preheat_temp": "-", "welding_env": "Vacuum (10^-4 bar)", "residual_stress": "-", "fatigue_specimen_type": "notched specimens", "fatigue_specimen_thickness": 5, "fatigue_test_type": "Uniaxial tensile loading", "fatigue_temp": "-", "fatigue_env": "-", "load_ratio": 0, "frequency": "-", "fatigue_machine": "Servo hydraulic fatigue testing machine (INSTRON, UK; Model: 8801)", "fatigue_standard": "ASTM E8M-04", "fatigue_test_control": "Stress", "stress_concentration": "2.73", "failure_location": "Weld region"}}, {"id": "WELD2025:3154", "name": "AA2219-T87 aluminium alloy | Square butt joint", "material_family": "Welded joint", "points": [[292.0, 32000.0, 0], [244.0, 69924.0, 0], [200.0, 167513.0, 0], [149.0, 308932.0, 0], [97.0, 797900.0, 0]], "conditions": {"material": "AA2219-T87 aluminium alloy", "am_type": "FSW", "load_ratio": "0", "test_type": "Uniaxial tensile loading", "temperature": "-", "surface_treatment": "-"}, "metadata": {"dataset_id": 3154, "title": "Effects of Welding Processes and Post-Weld Aging Treatment on Fatigue Behavior of AA2219 Aluminium Alloy Joints", "doi": "10.1007/s11665-010-9682-5", "authors": "Malarvizhi, S.; Balasubramanian, V.", "publication": "JOURNAL OF MATERIALS ENGINEERING AND PERFORMANCE", "year_of_publication": 2011, "UT": "WOS:000288458500006", "base_material": "AA2219-T87 aluminium alloy", "base_young_modulus": "-", "base_yield_strength": 390, "base_ultimate_strength": 470, "base_elongation": 15.0, "weld_material": "AA2219", "weld_young_modulus": "-", "weld_yield_strength": 305, "weld_ultimate_strength": 342, "weld_elongation": 12.2, "processing": "-", "welding_joint": "Square butt joint", "welding_method": "FSW", "welding_voltage": "-", "welding_current": "-", "welding_speed": 1.5, "preheat_temp": "-", "welding_env": "-", "residual_stress": "-", "fatigue_specimen_type": "notched specimens", "fatigue_specimen_thickness": 5, "fatigue_test_type": "Uniaxial tensile loading", "fatigue_temp": "-", "fatigue_env": "-", "load_ratio": 0, "frequency": "-", "fatigue_machine": "Servo hydraulic fatigue testing machine (INSTRON, UK; Model: 8801)", "fatigue_standard": "ASTM E8M-04", "fatigue_test_control": "Stress", "stress_concentration": "2.19", "failure_location": "Weld region"}}, {"id": "WELD2025:3155", "name": "AA2219-T87 aluminium alloy | Square butt joint", "material_family": "Welded joint", "points": [[291.0, 10041.0, 0], [250.0, 19748.0, 0], [199.0, 50449.0, 0], [152.0, 102399.0, 0], [105.0, 287108.0, 0]], "conditions": {"material": "AA2219-T87 aluminium alloy", "am_type": "GTAW", "load_ratio": "0", "test_type": "Uniaxial tensile loading", "temperature": "-", "surface_treatment": "Post-weld aging (PWA) at 175 °C for 12 h"}, "metadata": {"dataset_id": 3155, "title": "Effects of Welding Processes and Post-Weld Aging Treatment on Fatigue Behavior of AA2219 Aluminium Alloy Joints", "doi": "10.1007/s11665-010-9682-5", "authors": "Malarvizhi, S.; Balasubramanian, V.", "publication": "JOURNAL OF MATERIALS ENGINEERING AND PERFORMANCE", "year_of_publication": 2011, "UT": "WOS:000288458500006", "base_material": "AA2219-T87 aluminium alloy", "base_young_modulus": "-", "base_yield_strength": 390, "base_ultimate_strength": 470, "base_elongation": 15.0, "weld_material": "AA2219", "weld_young_modulus": "-", "weld_yield_strength": 237, "weld_ultimate_strength": 266, "weld_elongation": 9.6, "processing": "Post-weld aging (PWA) at 175 °C for 12 h", "welding_joint": "Square butt joint", "welding_method": "GTAW", "welding_voltage": 30, "welding_current": 150, "welding_speed": 3, "preheat_temp": "-", "welding_env": "99.99% pure argon shielding gas (10 L/min)", "residual_stress": "-", "fatigue_specimen_type": "notched specimens", "fatigue_specimen_thickness": 5, "fatigue_test_type": "Uniaxial tensile loading", "fatigue_temp": "-", "fatigue_env": "-", "load_ratio": 0, "frequency": "-", "fatigue_machine": "Servo hydraulic fatigue testing machine (INSTRON, UK; Model: 8801)", "fatigue_standard": "ASTM E8M-04", "fatigue_test_control": "Stress", "stress_concentration": "2.95", "failure_location": "Weld region"}}, {"id": "WELD2025:3156", "name": "AA2219-T87 aluminium alloy | Square butt joint", "material_family": "Welded joint", "points": [[302.0, 20029.0, 0], [245.0, 42553.0, 0], [203.0, 103787.0, 0], [155.0, 249410.0, 0], [101.0, 491449.0, 0]], "conditions": {"material": "AA2219-T87 aluminium alloy", "am_type": "EBW", "load_ratio": "0", "test_type": "Uniaxial tensile loading", "temperature": "-", "surface_treatment": "Post-weld aging (PWA) at 175 °C for 12 h"}, "metadata": {"dataset_id": 3156, "title": "Effects of Welding Processes and Post-Weld Aging Treatment on Fatigue Behavior of AA2219 Aluminium Alloy Joints", "doi": "10.1007/s11665-010-9682-5", "authors": "Malarvizhi, S.; Balasubramanian, V.", "publication": "JOURNAL OF MATERIALS ENGINEERING AND PERFORMANCE", "year_of_publication": 2011, "UT": "WOS:000288458500006", "base_material": "AA2219-T87 aluminium alloy", "base_young_modulus": "-", "base_yield_strength": 390, "base_ultimate_strength": 470, "base_elongation": 15.0, "weld_material": "AA2219", "weld_young_modulus": "-", "weld_yield_strength": 300, "weld_ultimate_strength": 330, "weld_elongation": 11.8, "processing": "Post-weld aging (PWA) at 175 °C for 12 h", "welding_joint": "Square butt joint", "welding_method": "EBW", "welding_voltage": 50000, "welding_current": 0.051, "welding_speed": 16, "preheat_temp": "-", "welding_env": "Vacuum (10^-4 bar)", "residual_stress": "-", "fatigue_specimen_type": "notched specimens", "fatigue_specimen_thickness": 5, "fatigue_test_type": "Uniaxial tensile loading", "fatigue_temp": "-", "fatigue_env": "-", "load_ratio": 0, "frequency": "-", "fatigue_machine": "Servo hydraulic fatigue testing machine (INSTRON, UK; Model: 8801)", "fatigue_standard": "ASTM E8M-04", "fatigue_test_control": "Stress", "stress_concentration": "2.19", "failure_location": "Weld region"}}, {"id": "WELD2025:3157", "name": "AA2219-T87 aluminium alloy | Square butt joint", "material_family": "Welded joint", "points": [[303.0, 38163.0, 0], [261.0, 75060.0, 0], [210.0, 197715.0, 0], [160.0, 407521.0, 0], [106.0, 894026.0, 0]], "conditions": {"material": "AA2219-T87 aluminium alloy", "am_type": "FSW", "load_ratio": "0", "test_type": "Uniaxial tensile loading", "temperature": "-", "surface_treatment": "Post-weld aging (PWA) at 175 °C for 12 h"}, "metadata": {"dataset_id": 3157, "title": "Effects of Welding Processes and Post-Weld Aging Treatment on Fatigue Behavior of AA2219 Aluminium Alloy Joints", "doi": "10.1007/s11665-010-9682-5", "authors": "Malarvizhi, S.; Balasubramanian, V.", "publication": "JOURNAL OF MATERIALS ENGINEERING AND PERFORMANCE", "year_of_publication": 2011, "UT": "WOS:000288458500006", "base_material": "AA2219-T87 aluminium alloy", "base_young_modulus": "-", "base_yield_strength": 390, "base_ultimate_strength": 470, "base_elongation": 15.0, "weld_material": "AA2219", "weld_young_modulus": "-", "weld_yield_strength": 344, "weld_ultimate_strength": 382, "weld_elongation": 13.2, "processing": "Post-weld aging (PWA) at 175 °C for 12 h", "welding_joint": "Square butt joint", "welding_method": "FSW", "welding_voltage": "-", "welding_current": "-", "welding_speed": 1.5, "preheat_temp": "-", "welding_env": "-", "residual_stress": "-", "fatigue_specimen_type": "notched specimens", "fatigue_specimen_thickness": 5, "fatigue_test_type": "Uniaxial tensile loading", "fatigue_temp": "-", "fatigue_env": "-", "load_ratio": 0, "frequency": "-", "fatigue_machine": "Servo hydraulic fatigue testing machine (INSTRON, UK; Model: 8801)", "fatigue_standard": "ASTM E8M-04", "fatigue_test_control": "Stress", "stress_concentration": "1.90", "failure_location": "Weld region"}}, {"id": "WELD2025:3158", "name": "API 5L X65 (High-Strength Low-Alloy Steel) | Girth Weld", "material_family": "Welded joint", "points": [[465.0, 76617.0, 0], [468.0, 91878.0, 0], [468.0, 103953.0, 0], [413.0, 81141.0, 0], [410.0, 94507.0, 0], [407.0, 118368.0, 0], [380.0, 130983.0, 0], [383.0, 155936.0, 0], [379.0, 181618.0, 0], [304.0, 353816.0, 0], [305.0, 433627.0, 0], [302.0, 551042.0, 0], [246.0, 462291.0, 0], [251.0, 763194.0, 0], [217.0, 844113.0, 0], [219.0, 969102.0, 1], [220.0, 1012297.0, 1], [248.0, 1013050.0, 1]], "conditions": {"material": "API 5L X65 (High-Strength Low-Alloy Steel)", "am_type": "-", "load_ratio": "0.1", "test_type": "Four-point bending", "temperature": "35", "surface_treatment": "-"}, "metadata": {"dataset_id": 3158, "title": "Evaluation of the Fatigue Life of High-Strength Low-Alloy Steel Girth Welds in Aqueous Saline Environments with Varying Carbon Dioxide Partial Pressures", "doi": "10.1007/s11665-011-0018-x", "authors": "Lemos, M.; Kwietniewski, C.; Clarke, T.; Joia, C. J. B.; Altenhofen, A.", "publication": "JOURNAL OF MATERIALS ENGINEERING AND PERFORMANCE", "year_of_publication": 2012, "UT": "WOS:000305522800019", "base_material": "API 5L X65 (High-Strength Low-Alloy Steel)", "base_young_modulus": "-", "base_yield_strength": "-", "base_ultimate_strength": "-", "base_elongation": "-", "weld_material": "-", "weld_young_modulus": "-", "weld_yield_strength": "-", "weld_ultimate_strength": "-", "weld_elongation": "-", "processing": "-", "welding_joint": "Girth Weld", "welding_method": "-", "welding_voltage": "-", "welding_current": "-", "welding_speed": "-", "preheat_temp": "-", "welding_env": "-", "residual_stress": "-", "fatigue_specimen_type": "Wide plate", "fatigue_specimen_thickness": 14.7, "fatigue_test_type": "Four-point bending", "fatigue_temp": 35, "fatigue_env": "air", "load_ratio": 0.1, "frequency": "-", "fatigue_machine": "-", "fatigue_standard": "ASTM E468, ASTM E739", "fatigue_test_control": "Load", "stress_concentration": "-", "failure_location": "-"}}, {"id": "WELD2025:3159", "name": "API 5L X65 (High-Strength Low-Alloy Steel) | Girth Weld", "material_family": "Welded joint", "points": [[399.0, 99419.0, 0], [323.0, 140705.0, 0], [321.0, 162700.0, 0], [293.0, 274328.0, 0], [270.0, 266334.0, 0], [263.0, 331122.0, 0], [272.0, 614078.0, 0]], "conditions": {"material": "API 5L X65 (High-Strength Low-Alloy Steel)", "am_type": "-", "load_ratio": "0.1", "test_type": "Four-point bending", "temperature": "35", "surface_treatment": "-"}, "metadata": {"dataset_id": 3159, "title": "Evaluation of the Fatigue Life of High-Strength Low-Alloy Steel Girth Welds in Aqueous Saline Environments with Varying Carbon Dioxide Partial Pressures", "doi": "10.1007/s11665-011-0018-x", "authors": "Lemos, M.; Kwietniewski, C.; Clarke, T.; Joia, C. J. B.; Altenhofen, A.", "publication": "JOURNAL OF MATERIALS ENGINEERING AND PERFORMANCE", "year_of_publication": 2012, "UT": "WOS:000305522800019", "base_material": "API 5L X65 (High-Strength Low-Alloy Steel)", "base_young_modulus": "-", "base_yield_strength": "-", "base_ultimate_strength": "-", "base_elongation": "-", "weld_material": "-", "weld_young_modulus": "-", "weld_yield_strength": "-", "weld_ultimate_strength": "-", "weld_elongation": "-", "processing": "-", "welding_joint": "Girth Weld", "welding_method": "-", "welding_voltage": "-", "welding_current": "-", "welding_speed": "-", "preheat_temp": "-", "welding_env": "-", "residual_stress": "-", "fatigue_specimen_type": "Wide plate", "fatigue_specimen_thickness": 14.7, "fatigue_test_type": "Four-point bending", "fatigue_temp": 35, "fatigue_env": "Saline water (115,000 ppm chloride) with varying CO₂ partial pressures (21 kPa)", "load_ratio": 0.1, "frequency": "-", "fatigue_machine": "-", "fatigue_standard": "ASTM E468, ASTM E739", "fatigue_test_control": "Load", "stress_concentration": "-", "failure_location": "-"}}, {"id": "WELD2025:3160", "name": "API 5L X65 (High-Strength Low-Alloy Steel) | Girth Weld", "material_family": "Welded joint", "points": [[413.0, 65253.0, 0], [415.0, 89178.0, 0], [403.0, 117505.0, 0], [335.0, 186829.0, 0], [329.0, 219175.0, 0], [275.0, 217341.0, 0], [278.0, 377504.0, 0], [279.0, 493914.0, 0], [193.0, 1071960.0, 1], [193.0, 1323308.0, 1]], "conditions": {"material": "API 5L X65 (High-Strength Low-Alloy Steel)", "am_type": "-", "load_ratio": "0.1", "test_type": "Four-point bending", "temperature": "35", "surface_treatment": "-"}, "metadata": {"dataset_id": 3160, "title": "Evaluation of the Fatigue Life of High-Strength Low-Alloy Steel Girth Welds in Aqueous Saline Environments with Varying Carbon Dioxide Partial Pressures", "doi": "10.1007/s11665-011-0018-x", "authors": "Lemos, M.; Kwietniewski, C.; Clarke, T.; Joia, C. J. B.; Altenhofen, A.", "publication": "JOURNAL OF MATERIALS ENGINEERING AND PERFORMANCE", "year_of_publication": 2012, "UT": "WOS:000305522800019", "base_material": "API 5L X65 (High-Strength Low-Alloy Steel)", "base_young_modulus": "-", "base_yield_strength": "-", "base_ultimate_strength": "-", "base_elongation": "-", "weld_material": "-", "weld_young_modulus": "-", "weld_yield_strength": "-", "weld_ultimate_strength": "-", "weld_elongation": "-", "processing": "-", "welding_joint": "Girth Weld", "welding_method": "-", "welding_voltage": "-", "welding_current": "-", "welding_speed": "-", "preheat_temp": "-", "welding_env": "-", "residual_stress": "-", "fatigue_specimen_type": "Wide plate", "fatigue_specimen_thickness": 14.7, "fatigue_test_type": "Four-point bending", "fatigue_temp": 35, "fatigue_env": "Saline water (115,000 ppm chloride) with varying CO₂ partial pressures (55 kPa)", "load_ratio": 0.1, "frequency": "-", "fatigue_machine": "-", "fatigue_standard": "ASTM E468, ASTM E739", "fatigue_test_control": "Load", "stress_concentration": "-", "failure_location": "-"}}, {"id": "WELD2025:3161", "name": "API 5L X65 (High-Strength Low-Alloy Steel) | Girth Weld", "material_family": "Welded joint", "points": [[359.0, 35162.0, 0], [356.0, 37264.0, 0], [329.0, 46652.0, 0], [309.0, 94338.0, 0], [300.0, 112285.0, 0], [257.0, 186514.0, 0], [252.0, 230219.0, 0], [174.0, 557169.0, 0]], "conditions": {"material": "API 5L X65 (High-Strength Low-Alloy Steel)", "am_type": "-", "load_ratio": "0.1", "test_type": "Four-point bending", "temperature": "35", "surface_treatment": "-"}, "metadata": {"dataset_id": 3161, "title": "Evaluation of the Fatigue Life of High-Strength Low-Alloy Steel Girth Welds in Aqueous Saline Environments with Varying Carbon Dioxide Partial Pressures", "doi": "10.1007/s11665-011-0018-x", "authors": "Lemos, M.; Kwietniewski, C.; Clarke, T.; Joia, C. J. B.; Altenhofen, A.", "publication": "JOURNAL OF MATERIALS ENGINEERING AND PERFORMANCE", "year_of_publication": 2012, "UT": "WOS:000305522800019", "base_material": "API 5L X65 (High-Strength Low-Alloy Steel)", "base_young_modulus": "-", "base_yield_strength": "-", "base_ultimate_strength": "-", "base_elongation": "-", "weld_material": "-", "weld_young_modulus": "-", "weld_yield_strength": "-", "weld_ultimate_strength": "-", "weld_elongation": "-", "processing": "-", "welding_joint": "Girth Weld", "welding_method": "-", "welding_voltage": "-", "welding_current": "-", "welding_speed": "-", "preheat_temp": "-", "welding_env": "-", "residual_stress": "-", "fatigue_specimen_type": "Wide plate", "fatigue_specimen_thickness": 14.7, "fatigue_test_type": "Four-point bending", "fatigue_temp": 35, "fatigue_env": "Saline water (115,000 ppm chloride) with varying CO₂ partial pressures (103 kPa)", "load_ratio": 0.1, "frequency": "-", "fatigue_machine": "-", "fatigue_standard": "ASTM E468, ASTM E739", "fatigue_test_control": "Load", "stress_concentration": "-", "failure_location": "-"}}, {"id": "WELD2025:3163", "name": "Advanced 9%Cr (CrMoCoB) and 1CrMoV | Butt Joint", "material_family": "Welded joint", "points": [[346.0, 1110394.0, 0], [338.0, 2016442.0, 0], [328.0, 1096589.0, 0], [311.0, 9313483.0, 0], [319.0, 12042981.0, 0], [301.0, 63218390.0, 0], [290.0, 77233944.0, 0], [290.0, 96485283.0, 1]], "conditions": {"material": "Advanced 9%Cr (CrMoCoB) and 1CrMoV", "am_type": "Ultra-narrow gap submerged arc welding (UNG-SAW)", "load_ratio": "1", "test_type": "High-cycle fatigue", "temperature": "25", "surface_treatment": "Post-weld heat treatment (PWHT) at 560 °C for 30 h"}, "metadata": {"dataset_id": 3163, "title": "Investigation on Mechanical Properties of 9%Cr/CrMoV Dissimilar Steels Welded Joint", "doi": "10.1007/s11665-015-1428-y", "authors": "Liu, Xia; Lu, Fenggui; Yang, Renjie; Wang, Peng; Xu, Xiaojin; Huo, Xin", "publication": "JOURNAL OF MATERIALS ENGINEERING AND PERFORMANCE", "year_of_publication": 2015, "UT": "WOS:000351291200005", "base_material": "Advanced 9%Cr (CrMoCoB) and 1CrMoV", "base_young_modulus": "-", "base_yield_strength": "731, 570", "base_ultimate_strength": "869, 730", "base_elongation": "20, 24", "weld_material": "2.25Cr filler wire", "weld_young_modulus": "-", "weld_yield_strength": 575, "weld_ultimate_strength": 735, "weld_elongation": 16.9, "processing": "Post-weld heat treatment (PWHT) at 560 °C for 30 h", "welding_joint": "Butt Joint", "welding_method": "Ultra-narrow gap submerged arc welding (UNG-SAW)", "welding_voltage": "-", "welding_current": "-", "welding_speed": "-", "preheat_temp": 180, "welding_env": "-", "residual_stress": "Released by PWHT", "fatigue_specimen_type": "Standard", "fatigue_specimen_thickness": "-", "fatigue_test_type": "High-cycle fatigue", "fatigue_temp": 25, "fatigue_env": "-", "load_ratio": 1, "frequency": "-", "fatigue_machine": "-", "fatigue_standard": "ASTM E466-07", "fatigue_test_control": "Stress-controlled", "stress_concentration": "-", "failure_location": "CrMoV base metal"}}, {"id": "WELD2025:3166", "name": "ASTM A516-70 steel | Butt Joint", "material_family": "Welded joint", "points": [[481.0, 609.0, 0], [481.0, 759.0, 0], [482.0, 11980.0, 0], [461.0, 391.0, 0], [461.0, 2873.0, 0], [434.0, 3797.0, 0], [434.0, 7028.0, 0], [435.0, 22119.0, 0], [423.0, 9397.0, 0], [423.0, 229974.0, 0], [422.0, 316788.0, 0], [345.0, 79236.0, 0], [346.0, 191098.0, 0], [346.0, 221299.0, 0]], "conditions": {"material": "ASTM A516-70 steel", "am_type": "C-GTAW", "load_ratio": "0.1", "test_type": "Axial", "temperature": "25", "surface_treatment": "-"}, "metadata": {"dataset_id": 3166, "title": "Effects of GTAW Dynamic Wire Feeding Frequencies on Fatigue Strength of ASTM A516-70 Steel Welded Joints", "doi": "10.1007/s11665-022-06868-4", "authors": "das Neves, Nasareno; Fernandes, Martin Ferreira; de Avila Von Dollinger, Christian Frederico; Kruszynski Assis, Joao Marcos; Cornelis Voorwald, Herman Jacobus", "publication": "JOURNAL OF MATERIALS ENGINEERING AND PERFORMANCE", "year_of_publication": 2022, "UT": "WOS:000789823100003", "base_material": "ASTM A516-70 steel", "base_young_modulus": "-", "base_yield_strength": 374, "base_ultimate_strength": 547, "base_elongation": "-", "weld_material": "ER 70 S6 (filler wire)", "weld_young_modulus": "-", "weld_yield_strength": 397, "weld_ultimate_strength": 572, "weld_elongation": "-", "processing": "-", "welding_joint": "Butt Joint", "welding_method": "C-GTAW", "welding_voltage": 15.4, "welding_current": 209, "welding_speed": "1.33, 2.15", "preheat_temp": "-", "welding_env": "Shield gas Argon (99.995% purity)", "residual_stress": "-", "fatigue_specimen_type": "Standard", "fatigue_specimen_thickness": 6.4, "fatigue_test_type": "Axial", "fatigue_temp": 25, "fatigue_env": "-", "load_ratio": 0.1, "frequency": 20, "fatigue_machine": "Instron model 8801", "fatigue_standard": "ASTM E466", "fatigue_test_control": "Load", "stress_concentration": "-", "failure_location": "Weld region"}}, {"id": "WELD2025:3167", "name": "ASTM A516-70 steel | Butt Joint", "material_family": "Welded joint", "points": [[484.0, 126139.0, 0], [484.0, 148621.0, 0], [483.0, 156847.0, 0], [462.0, 147925.0, 0], [462.0, 175777.0, 0], [462.0, 523378.0, 0], [433.0, 338159.0, 0], [484.0, 194857.0, 0], [461.0, 218625.0, 0], [433.0, 324923.0, 0], [434.0, 389542.0, 0], [484.0, 101932.0, 0], [484.0, 120146.0, 0], [462.0, 111319.0, 0], [462.0, 145287.0, 0], [462.0, 168235.0, 0], [433.0, 354980.0, 0], [433.0, 367805.0, 0], [433.0, 799743.0, 0], [484.0, 198346.0, 0], [483.0, 164649.0, 0], [462.0, 246196.0, 0], [461.0, 204550.0, 0], [433.0, 233935.0, 0]], "conditions": {"material": "ASTM A516-70 steel", "am_type": "GTAW with dynamic wire feeding (GTAW-DWF)", "load_ratio": "0.1", "test_type": "Axial", "temperature": "25", "surface_treatment": "-"}, "metadata": {"dataset_id": 3167, "title": "Effects of GTAW Dynamic Wire Feeding Frequencies on Fatigue Strength of ASTM A516-70 Steel Welded Joints", "doi": "10.1007/s11665-022-06868-4", "authors": "das Neves, Nasareno; Fernandes, Martin Ferreira; de Avila Von
