Repository: yunyunfanfan/S-PA-CBB

# S-PA-CBB

Official research code, processed curve records, evaluation outputs, and manuscript source for:

> **From Physics to Selective Generation: Conditional Brownian Bridges for Sparse S–N Curve Reconstruction and Fatigue Decision-Making**

S-PA-CBB reconstructs a complete probabilistic stress–life (S–N) curve from only two to four observed fatigue tests. The method first fits an interpretable Basquin state, diagnoses whether that state is sufficient, and applies a ControlNet-style conditional Brownian-bridge residual only to curves that benefit from correction.

File: external_data/weld2025_disjoint_curves.json (part 120 of 223)
Dollinger, Christian Frederico; Kruszynski Assis, Joao Marcos; Cornelis Voorwald, Herman Jacobus", "publication": "JOURNAL OF MATERIALS ENGINEERING AND PERFORMANCE", "year_of_publication": 2022, "UT": "WOS:000789823100003", "base_material": "ASTM A516-70 steel", "base_young_modulus": "-", "base_yield_strength": 374, "base_ultimate_strength": 547, "base_elongation": "-", "weld_material": "ER 70 S6 (filler wire)", "weld_young_modulus": "-", "weld_yield_strength": 397, "weld_ultimate_strength": 572, "weld_elongation": "-", "processing": "-", "welding_joint": "Butt Joint", "welding_method": "GTAW with dynamic wire feeding (GTAW-DWF)", "welding_voltage": 13.5, "welding_current": 210, "welding_speed": 2.167, "preheat_temp": "-", "welding_env": "Shield gas Argon (99.995% purity)", "residual_stress": "-", "fatigue_specimen_type": "Standard", "fatigue_specimen_thickness": 6.4, "fatigue_test_type": "Axial", "fatigue_temp": 25, "fatigue_env": "-", "load_ratio": 0.1, "frequency": 20, "fatigue_machine": "Instron model 8801", "fatigue_standard": "ASTM E466", "fatigue_test_control": "Load", "stress_concentration": "-", "failure_location": "Weld region"}}, {"id": "WELD2025:3168", "name": "S355 (09G2S (DIN 1.5112)) steel | T-Joint", "material_family": "Welded joint", "points": [[283.0, 132235.0, 0], [244.0, 139438.0, 0], [232.0, 194593.0, 0], [219.0, 224394.0, 0], [263.0, 245615.0, 0], [225.0, 422936.0, 0], [181.0, 661617.0, 0], [200.0, 818014.0, 0], [154.0, 2032827.0, 1], [166.0, 2090510.0, 1]], "conditions": {"material": "S355 (09G2S (DIN 1.5112)) steel", "am_type": "Manual Metal Arc Welding", "load_ratio": "0.01", "test_type": "Axial tensile fatigue testing", "temperature": "-", "surface_treatment": "-"}, "metadata": {"dataset_id": 3168, "title": "Synergetic Effects of Macro- and Microscopic Residual Stresses Induced by High-Frequency Mechanical Impact Post-weld Treatment on Fatigue Strength Enhancement of S335 Steel T-Weld", "doi": "10.1007/s11665-024-09355-0", "authors": "Knysh, V. V.; Solovei, S. O.; Lobanov, L. M.; Mikhodui, O. L.; Volosevich, P. Yu.; Lesyk, D. A.; Burmak, A. P.; Mordyuk, B. N.", "publication": "JOURNAL OF MATERIALS ENGINEERING AND PERFORMANCE", "year_of_publication": 2024, "UT": "WOS:001194817200003", "base_material": "S355 (09G2S (DIN 1.5112)) steel", "base_young_modulus": 205, "base_yield_strength": 370, "base_ultimate_strength": 490, "base_elongation": 27, "weld_material": "S355 steel", "weld_young_modulus": "-", "weld_yield_strength": "-", "weld_ultimate_strength": "-", "weld_elongation": "-", "processing": "-", "welding_joint": "T-Joint", "welding_method": "Manual Metal Arc Welding", "welding_voltage": "-", "welding_current": "-", "welding_speed": "-", "preheat_temp": "-", "welding_env": "-", "residual_stress": "Tensile residual stresses (~320 MPa) near weld toe", "fatigue_specimen_type": "Transverse non-load-carrying attachments (T-welded joints)", "fatigue_specimen_thickness": 12, "fatigue_test_type": "Axial tensile fatigue testing", "fatigue_temp": "-", "fatigue_env": "-", "load_ratio": 0.01, "frequency": 5, "fatigue_machine": "Servo-hydraulic testing machine URS 20/6000", "fatigue_standard": "IIW recommendations", "fatigue_test_control": "Stress-controlled", "stress_concentration": "1.12", "failure_location": "Weld toe"}}, {"id": "WELD2025:3169", "name": "S355 (09G2S (DIN 1.5112)) steel | T-Joint", "material_family": "Welded joint", "points": [[311.0, 516969.0, 0], [284.0, 716279.0, 0], [306.0, 688096.0, 0], [294.0, 799033.0, 0], [284.0, 866803.0, 0], [266.0, 1185066.0, 0], [280.0, 1331243.0, 0], [250.0, 2098883.0, 1], [238.0, 2000245.0, 1]], "conditions": {"material": "S355 (09G2S (DIN 1.5112)) steel", "am_type": "Manual Metal Arc Welding", "load_ratio": "0.01", "test_type": "Axial tensile fatigue testing", "temperature": "-", "surface_treatment": "High-Frequency Mechanical Impact (HFMI) treatment"}, "metadata": {"dataset_id": 3169, "title": "Synergetic Effects of Macro- and Microscopic Residual Stresses Induced by High-Frequency Mechanical Impact Post-weld Treatment on Fatigue Strength Enhancement of S335 Steel T-Weld", "doi": "10.1007/s11665-024-09355-0", "authors": "Knysh, V. V.; Solovei, S. O.; Lobanov, L. M.; Mikhodui, O. L.; Volosevich, P. Yu.; Lesyk, D. A.; Burmak, A. P.; Mordyuk, B. N.", "publication": "JOURNAL OF MATERIALS ENGINEERING AND PERFORMANCE", "year_of_publication": 2024, "UT": "WOS:001194817200003", "base_material": "S355 (09G2S (DIN 1.5112)) steel", "base_young_modulus": 205, "base_yield_strength": 370, "base_ultimate_strength": 490, "base_elongation": 27, "weld_material": "S355 steel", "weld_young_modulus": "-", "weld_yield_strength": "-", "weld_ultimate_strength": "-", "weld_elongation": "-", "processing": "High-Frequency Mechanical Impact (HFMI) treatment", "welding_joint": "T-Joint", "welding_method": "Manual Metal Arc Welding", "welding_voltage": "-", "welding_current": "-", "welding_speed": "-", "preheat_temp": "-", "welding_env": "-", "residual_stress": "Compressive residual stresses (~300 MPa) near weld toe", "fatigue_specimen_type": "Transverse non-load-carrying attachments (T-welded joints)", "fatigue_specimen_thickness": 12, "fatigue_test_type": "Axial tensile fatigue testing", "fatigue_temp": "-", "fatigue_env": "-", "load_ratio": 0.01, "frequency": 5, "fatigue_machine": "Servo-hydraulic testing machine URS 20/6000", "fatigue_standard": "IIW recommendations", "fatigue_test_control": "Stress-controlled", "stress_concentration": "1.059", "failure_location": "Weld toe"}}, {"id": "WELD2025:3171", "name": "Ti-6Al-4V | Butt Joint", "material_family": "Welded joint", "points": [[516.0, 54900.0, 0], [478.0, 70900.0, 0], [442.0, 152000.0, 0], [424.0, 181000.0, 0], [407.0, 322000.0, 0], [541.0, 39300.0, 0], [527.0, 44000.0, 0], [491.0, 55100.0, 0], [440.0, 82000.0, 0], [460.0, 97200.0, 0]], "conditions": {"material": "Ti-6Al-4V", "am_type": "GTAW (Gas Tungsten Arc Welding)", "load_ratio": "0.1", "test_type": "High-cycle fatigue (HCF)", "temperature": "25", "surface_treatment": "Mill Annealing"}, "metadata": {"dataset_id": 3171, "title": "The GTAW of Ti-6Al-4V Castings and Its Effect on Microstructural and Mechanical Properties", "doi": "10.1007/s11837-005-0030-4", "authors": "Ault, James; Pillers, James; Veeck, Stewart", "publication": "JOM", "year_of_publication": 2005, "UT": "WOS:000210787800009", "base_material": "Ti-6Al-4V", "base_young_modulus": "-", "base_yield_strength": 814, "base_ultimate_strength": 883, "base_elongation": 7.8, "weld_material": "Ti-6Al-4V (weld wire)", "weld_young_modulus": "-", "weld_yield_strength": 856, "weld_ultimate_strength": 910, "weld_elongation": 6.1, "processing": "Mill Annealing", "welding_joint": "Butt Joint", "welding_method": "GTAW (Gas Tungsten Arc Welding)", "welding_voltage": "-", "welding_current": "-", "welding_speed": "-", "preheat_temp": "-", "welding_env": "-", "residual_stress": "-", "fatigue_specimen_type": "Hole-fatigue specimen", "fatigue_specimen_thickness": 25, "fatigue_test_type": "High-cycle fatigue (HCF)", "fatigue_temp": 25, "fatigue_env": "-", "load_ratio": 0.1, "frequency": 10, "fatigue_machine": "-", "fatigue_standard": "ASTM E399-90", "fatigue_test_control": "Stress", "stress_concentration": "3.1", "failure_location": "Weld zone"}}, {"id": "WELD2025:3172", "name": "DP590 (Dual Phase Steel) | Lap Joint (Single)", "material_family": "Welded joint", "points": [[392.0, 3060.0, 0], [273.0, 5980.0, 0], [163.0, 39900.0, 0], [138.0, 52700.0, 0], [110.0, 160000.0, 0], [82.0, 242000.0, 0], [81.0, 520000.0, 0], [71.0, 9600000.0, 1]], "conditions": {"material": "DP590 (Dual Phase Steel)", "am_type": "Gas Metal Arc Welding (GMAW)", "load_ratio": "0.1", "test_type": "Axial load", "temperature": "-", "surface_treatment": "-"}, "metadata": {"dataset_id": 3172, "title": "Microstructure and fatigue resistance of high strength dual phase steel welded with gas metal arc welding and plasma arc welding processes", "doi": "10.1007/s12540-013-5005-3", "authors": "Ahiale, Godwin Kwame; Oh, Yong-Jun; Choi, Won-Doo; Lee, Kwang-Bok; Jung, Jae-Gyu; Nam, Soo Woo", "publication": "METALS AND MATERIALS INTERNATIONAL", "year_of_publication": 2013, "UT": "WOS:000323284200005", "base_material": "DP590 (Dual Phase Steel)", "base_young_modulus": "-", "base_yield_strength": 471, "base_ultimate_strength": 653, "base_elongation": 25.4, "weld_material": "ER70S-6 (YGW12)", "weld_young_modulus": "-", "weld_yield_strength": "-", "weld_ultimate_strength": "-", "weld_elongation": "-", "processing": "-", "welding_joint": "Lap Joint (Single)", "welding_method": "Gas Metal Arc Welding (GMAW)", "welding_voltage": 18, "welding_current": "170-180", "welding_speed": 11.67, "preheat_temp": "-", "welding_env": "-", "residual_stress": "-", "fatigue_specimen_type": "Lap shear joint (single)", "fatigue_specimen_thickness": 2.0, "fatigue_test_type": "Axial load", "fatigue_temp": "-", "fatigue_env": "-", "load_ratio": 0.1, "frequency": 20, "fatigue_machine": "MTS810", "fatigue_standard": "ASTM E466-07", "fatigue_test_control": "load", "stress_concentration": "-", "failure_location": "Weld toe, Weld root"}}, {"id": "WELD2025:3173", "name": "DP590 (Dual Phase Steel) | Lap Joint (Single)", "material_family": "Welded joint", "points": [[170.0, 48000.0, 0], [113.0, 175000.0, 0], [111.0, 248000.0, 0], [111.0, 394000.0, 0], [99.0, 403000.0, 0], [98.0, 474000.0, 0], [97.0, 808000.0, 0], [86.0, 7620000.0, 1], [85.0, 9600000.0, 1], [85.0, 11600000.0, 1]], "conditions": {"material": "DP590 (Dual Phase Steel)", "am_type": "Plasma Arc Welding (PAW)", "load_ratio": "0.1", "test_type": "Axial load", "temperature": "-", "surface_treatment": "-"}, "metadata": {"dataset_id": 3173, "title": "Microstructure and fatigue resistance of high strength dual phase steel welded with gas metal arc welding and plasma arc welding processes", "doi": "10.1007/s12540-013-5005-3", "authors": "Ahiale, Godwin Kwame; Oh, Yong-Jun; Choi, Won-Doo; Lee, Kwang-Bok; Jung, Jae-Gyu; Nam, Soo Woo", "publication": "METALS AND MATERIALS INTERNATIONAL", "year_of_publication": 2013, "UT": "WOS:000323284200005", "base_material": "DP590 (Dual Phase Steel)", "base_young_modulus": "-", "base_yield_strength": 471, "base_ultimate_strength": 653, "base_elongation": 25.4, "weld_material": "ER70S-6 (YGW12)", "weld_young_modulus": "-", "weld_yield_strength": "-", "weld_ultimate_strength": "-", "weld_elongation": "-", "processing": "-", "welding_joint": "Lap Joint (Single)", "welding_method": "Plasma Arc Welding (PAW)", "welding_voltage": 18, "welding_current": 200, "welding_speed": 9.17, "preheat_temp": "-", "welding_env": "-", "residual_stress": "-", "fatigue_specimen_type": "Lap shear joint (single)", "fatigue_specimen_thickness": 2.0, "fatigue_test_type": "Axial load", "fatigue_temp": "-", "fatigue_env": "-", "load_ratio": 0.1, "frequency": 20, "fatigue_machine": "MTS810", "fatigue_standard": "ASTM E466-07", "fatigue_test_control": "load", "stress_concentration": "-", "failure_location": "Weld toe, Weld root"}}, {"id": "WELD2025:3174", "name": "DP590 (Dual Phase Steel) | Lap Joint (Double)", "material_family": "Welded joint", "points": [[218.0, 41800.0, 0], [110.0, 520000.0, 0], [94.0, 376000.0, 0], [82.0, 1120000.0, 0], [77.0, 10100000.0, 0]], "conditions": {"material": "DP590 (Dual Phase Steel)", "am_type": "Gas Metal Arc Welding (GMAW)", "load_ratio": "0.1", "test_type": "Axial load", "temperature": "-", "surface_treatment": "-"}, "metadata": {"dataset_id": 3174, "title": "Microstructure and fatigue resistance of high strength dual phase steel welded with gas metal arc welding and plasma arc welding processes", "doi": "10.1007/s12540-013-5005-3", "authors": "Ahiale, Godwin Kwame; Oh, Yong-Jun; Choi, Won-Doo; Lee, Kwang-Bok; Jung, Jae-Gyu; Nam, Soo Woo", "publication": "METALS AND MATERIALS INTERNATIONAL", "year_of_publication": 2013, "UT": "WOS:000323284200005", "base_material": "DP590 (Dual Phase Steel)", "base_young_modulus": "-", "base_yield_strength": 471, "base_ultimate_strength": 653, "base_elongation": 25.4, "weld_material": "ER70S-6 (YGW12)", "weld_young_modulus": "-", "weld_yield_strength": "-", "weld_ultimate_strength": "-", "weld_elongation": "-", "processing": "-", "welding_joint": "Lap Joint (Double)", "welding_method": "Gas Metal Arc Welding (GMAW)", "welding_voltage": 18, "welding_current": "170-180", "welding_speed": 11.67, "preheat_temp": "-", "welding_env": "-", "residual_stress": "-", "fatigue_specimen_type": "Lap shear joint (double)", "fatigue_specimen_thickness": 2.0, "fatigue_test_type": "Axial load", "fatigue_temp": "-", "fatigue_env": "-", "load_ratio": 0.1, "frequency": 20, "fatigue_machine": "MTS810", "fatigue_standard": "ASTM E466-07", "fatigue_test_control": "load", "stress_concentration": "-", "failure_location": "Weld toe, Weld root"}}, {"id": "WELD2025:3175", "name": "DP590 (Dual Phase Steel) | Lap Joint (Double)", "material_family": "Welded joint", "points": [[173.0, 72800.0, 0], [173.0, 197000.0, 0], [145.0, 211000.0, 0], [145.0, 571000.0, 0], [145.0, 736000.0, 0], [117.0, 1440000.0, 0], [117.0, 4180000.0, 1], [117.0, 8170000.0, 1], [116.0, 10100000.0, 1]], "conditions": {"material": "DP590 (Dual Phase Steel)", "am_type": "Plasma Arc Welding (PAW)", "load_ratio": "0.1", "test_type": "Axial load", "temperature": "-", "surface_treatment": "-"}, "metadata": {"dataset_id": 3175, "title": "Microstructure and fatigue resistance of high strength dual phase steel welded with gas metal arc welding and plasma arc welding processes", "doi": "10.1007/s12540-013-5005-3", "authors": "Ahiale, Godwin Kwame; Oh, Yong-Jun; Choi, Won-Doo; Lee, Kwang-Bok; Jung, Jae-Gyu; Nam, Soo Woo", "publication": "METALS AND MATERIALS INTERNATIONAL", "year_of_publication": 2013, "UT": "WOS:000323284200005", "base_material": "DP590 (Dual Phase Steel)", "base_young_modulus": "-", "base_yield_strength": 471, "base_ultimate_strength": 653, "base_elongation": 25.4, "weld_material": "ER70S-6 (YGW12)", "weld_young_modulus": "-", "weld_yield_strength": "-", "weld_ultimate_strength": "-", "weld_elongation": "-", "processing": "-", "welding_joint": "Lap Joint (Double)", "welding_method": "Plasma Arc Welding (PAW)", "welding_voltage": 18, "welding_current": 200, "welding_speed": 9.17, "preheat_temp": "-", "welding_env": "-", "residual_stress": "-", "fatigue_specimen_type": "Lap shear joint (double)", "fatigue_specimen_thickness": 2.0, "fatigue_test_type": "Axial load", "fatigue_temp": "-", "fatigue_env": "-", "load_ratio": 0.1, "frequency": 20, "fatigue_machine": "MTS810", "fatigue_standard": "ASTM E466-07", "fatigue_test_control": "load", "stress_concentration": "-", "failure_location": "Weld toe, Weld root"}}, {"id": "WELD2025:3176", "name": "Grade 080A15 steel | Transverse attachment", "material_family": "Welded joint", "points": [[260.0, 75130.0, 0], [260.0, 75300.0, 0], [200.0, 203660.0, 0], [200.0, 171036.0, 0]], "conditions": {"material": "Grade 080A15 steel", "am_type": "-", "load_ratio": "0.02", "test_type": "Axial, Constant Amplitude Loading", "temperature": "-", "surface_treatment": "-"}, "metadata": {"dataset_id": 3176, "title": "The effect of compressive fatigue loads on fatigue strength of non-load carrying specimens subjected to ultrasonic impact treatment", "doi": "10.1007/s40194-015-0247-y", "authors": "Polezhayeva, Helena; Howarth, David; Kumar, Manoj; Ahmad, Bilal; Fitzpatrick, Michael E.", "publication": "WELDING IN THE WORLD", "year_of_publication": 2015, "UT": "WOS:000363866000012", "base_material": "Grade 080A15 steel", "base_young_modulus": 206, "base_yield_strength": "560–570", "base_ultimate_strength": "620–630", "base_elongation": "-", "weld_material": "-", "weld_young_modulus": "-", "weld_yield_strength": "-", "weld_ultimate_strength": "-", "weld_elongation": "-", "processing": "-", "welding_joint": "Transverse attachment", "welding_method": "-", "welding_voltage": "-", "welding_current": "-", "welding_speed": "-", "preheat_temp": "-", "welding_env": "-", "residual_stress": "-", "fatigue_specimen_type": "Non-load carrying specimens with transverse attachments", "fatigue_specimen_thickness": 20, "fatigue_test_type": "Axial, Constant Amplitude Loading", "fatigue_temp": "-", "fatigue_env": "Laboratory environment", "load_ratio": 0.02, "frequency": 10, "fatigue_machine": "-", "fatigue_standard": "-", "fatigue_test_control": "Stress", "stress_concentration": "1.15", "failure_location": "Weld toe"}}, {"id": "WELD2025:3177", "name": "Grade 080A15 steel | Transverse attachment", "material_family": "Welded joint", "points": [[260.0, 133738.0, 0], [260.0, 101618.0, 0]], "conditions": {"material": "Grade 080A15 steel", "am_type": "-", "load_ratio": "0.02", "test_type": "constant amplitude block loading with alternating fully tensile and fully compressive cycles", "temperature": "-", "surface_treatment": "-"}, "metadata": {"dataset_id": 3177, "title": "The effect of compressive fatigue loads on fatigue strength of non-load carrying specimens subjected to ultrasonic impact treatment", "doi": "10.1007/s40194-015-0247-y", "authors": "Polezhayeva, Helena; Howarth, David; Kumar, Manoj; Ahmad, Bilal; Fitzpatrick, Michael E.", "publication": "WELDING IN THE WORLD", "year_of_publication": 2015, "UT": "WOS:000363866000012", "base_material": "Grade 080A15 steel", "base_young_modulus": 206, "base_yield_strength": "560–570", "base_ultimate_strength": "620–630", "base_elongation": "-", "weld_material": "-", "weld_young_modulus": "-", "weld_yield_strength": "-", "weld_ultimate_strength": "-", "weld_elongation": "-", "processing": "-", "welding_joint": "Transverse attachment", "welding_method": "-", "welding_voltage": "-", "welding_current": "-", "welding_speed": "-", "preheat_temp": "-", "welding_env": "-", "residual_stress": "-", "fatigue_specimen_type": "Non-load carrying specimens with transverse attachments", "fatigue_specimen_thickness": 20, "fatigue_test_type": "constant amplitude block loading with alternating fully tensile and fully compressive cycles", "fatigue_temp": "-", "fatigue_env": "Laboratory environment", "load_ratio": 0.02, "frequency": 10, "fatigue_machine": "-", "fatigue_standard": "-", "fatigue_test_control": "Stress", "stress_concentration": "1.15", "failure_location": "Weld toe"}}, {"id": "WELD2025:3178", "name": "Grade 080A15 steel | Transverse attachment", "material_family": "Welded joint", "points": [[260.0, 1969651.0, 0], [260.0, 1747433.0, 0]], "conditions": {"material": "Grade 080A15 steel", "am_type": "-", "load_ratio": "-", "test_type": "Axial, Constant Amplitude Loading", "temperature": "-", "surface_treatment": "Ultrasonic Impact Treatment (UIT)"}, "metadata": {"dataset_id": 3178, "title": "The effect of compressive fatigue loads on fatigue strength of non-load carrying specimens subjected to ultrasonic impact treatment", "doi": "10.1007/s40194-015-0247-y", "authors": "Polezhayeva, Helena; Howarth, David; Kumar, Manoj; Ahmad, Bilal; Fitzpatrick, Michael E.", "publication": "WELDING IN THE WORLD", "year_of_publication": 2015, "UT": "WOS:000363866000012", "base_material": "Grade 080A15 steel", "base_young_modulus": 206, "base_yield_strength": "560–570", "base_ultimate_strength": "620–630", "base_elongation": "-", "weld_material": "-", "weld_young_modulus": "-", "weld_yield_strength": "-", "weld_ultimate_strength": "-", "weld_elongation": "-", "processing": "Ultrasonic Impact Treatment (UIT)", "welding_joint": "Transverse attachment", "welding_method": "-", "welding_voltage": "-", "welding_current": "-", "welding_speed": "-", "preheat_temp": "-", "welding_env": "-", "residual_stress": "-", "fatigue_specimen_type": "Non-load carrying specimens with transverse attachments", "fatigue_specimen_thickness": 20, "fatigue_test_type": "Axial, Constant Amplitude Loading", "fatigue_temp": "-", "fatigue_env": "Laboratory environment", "load_ratio": "-", "frequency": 10, "fatigue_machine": "-", "fatigue_standard": "-", "fatigue_test_control": "Stress", "stress_concentration": "1.15", "failure_location": "lack of fusion"}}, {"id": "WELD2025:3179", "name": "Grade 080A15 steel | Transverse attachment", "material_family": "Welded joint", "points": [[260.0, 2322698.0, 0]], "conditions": {"material": "Grade 080A15 steel", "am_type": "-", "load_ratio": "0.02", "test_type": "Axial, Constant Amplitude Loading", "temperature": "-", "surface_treatment": "Ultrasonic Impact Treatment (UIT)"}, "metadata": {"dataset_id": 3179, "title": "The effect of compressive fatigue loads on fatigue strength of non-load carrying specimens subjected to ultrasonic impact treatment", "doi": "10.1007/s40194-015-0247-y", "authors": "Polezhayeva, Helena; Howarth, David; Kumar, Manoj; Ahmad, Bilal; Fitzpatrick, Michael E.", "publication": "WELDING IN THE WORLD", "year_of_publication": 2015, "UT": "WOS:000363866000012", "base_material": "Grade 080A15 steel", "base_young_modulus": 206, "base_yield_strength": "560–570", "base_ultimate_strength": "620–630", "base_elongation": "-", "weld_material": "-", "weld_young_modulus": "-", "weld_yield_strength": "-", "weld_ultimate_strength": "-", "weld_elongation": "-", "processing": "Ultrasonic Impact Treatment (UIT)", "welding_joint": "Transverse attachment", "welding_method": "-", "welding_voltage": "-", "welding_current": "-", "welding_speed": "-", "preheat_temp": "-", "welding_env": "-", "residual_stress": "-", "fatigue_specimen_type": "Non-load carrying specimens with transverse attachments", "fatigue_specimen_thickness": 20, "fatigue_test_type": "Axial, Constant Amplitude Loading", "fatigue_temp": "-", "fatigue_env": "Laboratory environment", "load_ratio": 0.02, "frequency": 10, "fatigue_machine": "-", "fatigue_standard": "-", "fatigue_test_control": "Stress", "stress_concentration": "1.15", "failure_location": "Weld toe"}}, {"id": "WELD2025:3180", "name": "Grade 080A15 steel | Transverse attachment", "material_family": "Welded joint", "points": [[260.0, 473986.0, 0], [260.0, 336550.0, 0], [260.0, 240740.0, 0], [260.0, 690969.0, 0], [260.0, 361081.0, 0], [260.0, 708888.0, 0], [260.0, 1712522.0, 0]], "conditions": {"material": "Grade 080A15 steel", "am_type": "-", "load_ratio": "-", "test_type": "five fully compressive cycles  were  applied  before  application  of  constant amplitude fully tensile cycles to failure", "temperature": "-", "surface_treatment": "Ultrasonic Impact Treatment (UIT)"}, "metadata": {"dataset_id": 3180, "title": "The effect of compressive fatigue loads on fatigue strength of non-load carrying specimens subjected to ultrasonic impact treatment", "doi": "10.1007/s40194-015-0247-y", "authors": "Polezhayeva, Helena; Howarth, David; Kumar, Manoj; Ahmad, Bilal; Fitzpatrick, Michael E.", "publication": "WELDING IN THE WORLD", "year_of_publication": 2015, "UT": "WOS:000363866000012", "base_material": "Grade 080A15 steel", "base_young_modulus": 206, "base_yield_strength": "560–570", "base_ultimate_strength": "620–630", "base_elongation": "-", "weld_material": "-", "weld_young_modulus": "-", "weld_yield_strength": "-", "weld_ultimate_strength": "-", "weld_elongation": "-", "processing": "Ultrasonic Impact Treatment (UIT)", "welding_joint": "Transverse attachment", "welding_method": "-", "welding_voltage": "-", "welding_current": "-", "welding_speed": "-", "preheat_temp": "-", "welding_env": "-", "residual_stress": "-", "fatigue_specimen_type": "Non-load carrying specimens with transverse attachments", "fatigue_specimen_thickness": 20, "fatigue_test_type": "five fully compressive cycles  were  applied  before  application  of  constant amplitude fully tensile cycles to failure", "fatigue_temp": "-", "fatigue_env": "Laboratory environment", "load_ratio": "-", "frequency": 10, "fatigue_machine": "-", "fatigue_standard": "-", "fatigue_test_control": "Stress", "stress_concentration": "1.15", "failure_location": "Weld toe"}}, {"id": "WELD2025:3181", "name": "Grade 080A15 steel | Transverse attachment", "material_family": "Welded joint", "points": [[260.0, 668795.0, 0], [260.0, 548242.0, 0], [260.0, 566533.0, 0], [260.0, 263852.0, 0], [260.0, 180152.0, 0], [260.0, 225601.0, 0], [130.0, 4900000.0, 0], [200.0, 637733.0, 0], [400.0, 56119.0, 0]], "conditions": {"material": "Grade 080A15 steel", "am_type": "-", "load_ratio": "-", "test_type": "constant amplitude block loading with alternating fully tensile and fully compressive cycles", "temperature": "-", "surface_treatment": "Ultrasonic Impact Treatment (UIT)"}, "metadata": {"dataset_id": 3181, "title": "The effect of compressive fatigue loads on fatigue strength of non-load carrying specimens subjected to ultrasonic impact treatment", "doi": "10.1007/s40194-015-0247-y", "authors": "Polezhayeva, Helena; Howarth, David; Kumar, Manoj; Ahmad, Bilal; Fitzpatrick, Michael E.", "publication": "WELDING IN THE WORLD", "year_of_publication": 2015, "UT": "WOS:000363866000012", "base_material": "Grade 080A15 steel", "base_young_modulus": 206, "base_yield_strength": "560–570", "base_ultimate_strength": "620–630", "base_elongation": "-", "weld_material": "-", "weld_young_modulus": "-", "weld_yield_strength": "-", "weld_ultimate_strength": "-", "weld_elongation": "-", "processing": "Ultrasonic Impact Treatment (UIT)", "welding_joint": "Transverse attachment", "welding_method": "-", "welding_voltage": "-", "welding_current": "-", "welding_speed": "-", "preheat_temp": "-", "welding_env": "-", "residual_stress": "-", "fatigue_specimen_type": "Non-load carrying specimens with transverse attachments", "fatigue_specimen_thickness": 20, "fatigue_test_type": "constant amplitude block loading with alternating fully tensile and fully compressive cycles", "fatigue_temp": "-", "fatigue_env": "Laboratory environment", "load_ratio": "-", "frequency": 10, "fatigue_machine": "-", "fatigue_standard": "-", "fatigue_test_control": "Stress", "stress_concentration": "1.15", "failure_location": "Weld toe"}}, {"id": "WELD2025:3182", "name": "3.5 wt.% nickel steel (3.49Ni) | Longitudinal fillet joint", "material_family": "Welded joint", "points": [[278.0, 89206.0, 0], [219.0, 174407.0, 0], [219.0, 183212.0, 0], [221.0, 212390.0, 0], [192.0, 256957.0, 0], [170.0, 301463.0, 0], [192.0, 330738.0, 0], [161.0, 390367.0, 0], [163.0, 589702.0, 0], [132.0, 634559.0, 0], [139.0, 772844.0, 0], [133.0, 879408.0, 0], [110.0, 3851978.0, 0], [96.0, 5174546.0, 1]], "conditions": {"material": "3.5 wt.% nickel steel (3.49Ni)", "am_type": "Flux Core Arc Welding (FCAW)", "load_ratio": "-", "test_type": "Axial", "temperature": "25", "surface_treatment": "Quenching and tempering"}, "metadata": {"dataset_id": 3182, "title": "Effects of the welding processes and consumables on the fatigue and fracture performances for 3.5 wt.% nickel steels", "doi": "10.1007/s40194-019-00754-9", "authors": "Park, Jeong Yeol; Kang, Nam Hyun; Kim, Myung Hyun", "publication": "WELDING IN THE WORLD", "year_of_publication": 2019, "UT": "WOS:000482459300017", "base_material": "3.5 wt.% nickel steel (3.49Ni)", "base_young_modulus": "-", "base_yield_strength": "-", "base_ultimate_strength": "-", "base_elongation": "-", "weld_material": "Nickel-based filler metals (62Ni18Cr11Mo, 31Ni1Mn, 60Ni20Cr3Fe)", "weld_young_modulus": "-", "weld_yield_strength": 357.4, "weld_ultimate_strength": 602.8, "weld_elongation": "-", "processing": "Quenching and tempering", "welding_joint": "Longitudinal fillet joint", "welding_method": "Flux Core Arc Welding (FCAW)", "welding_voltage": "27-30", "welding_current": 180, "welding_speed": "-", "preheat_temp": "-", "welding_env": "-", "residual_stress": "-", "fatigue_specimen_type": "Longitudinal fillet joint", "fatigue_specimen_thickness": 12, "fatigue_test_type": "Axial", "fatigue_temp": 25, "fatigue_env": "-", "load_ratio": "-", "frequency": "-", "fatigue_machine": "Servohydraulic testing machine (Instron Model 8803)", "fatigue_standard": "ASTM E466, ASTM E647, ISO 12135", "fatigue_test_control": "-", "stress_concentration": "-", "failure_location": "Weld toe, weld root"}}, {"id": "WELD2025:3183", "name": "3.5 wt.% nickel steel (3.49Ni) | Longitudinal fillet joint", "material_family": "Welded joint", "points": [[245.0, 184398.0, 0], [242.0, 356321.0, 0], [220.0, 701207.0, 0], [218.0, 812846.0, 0], [187.0, 1257964.0, 0], [169.0, 1911463.0, 1]], "conditions": {"material": "3.5 wt.% nickel steel (3.49Ni)", "am_type": "Flux Core Arc Welding (FCAW)", "load_ratio": "-", "test_type": "Axial", "temperature": "-100", "surface_treatment": "Quenching and tempering"}, "metadata": {"dataset_id": 3183, "title": "Effects of the welding processes and consumables on the fatigue and fracture performances for 3.5 wt.% nickel steels", "doi": "10.1007/s40194-019-00754-9", "authors": "Park, Jeong Yeol; Kang, Nam Hyun; Kim, Myung Hyun", "publication": "WELDING IN THE WORLD", "year_of_publication": 2019, "UT": "WOS:000482459300017", "base_material": "3.5 wt.% nickel steel (3.49Ni)", "base_young_modulus": "-", "base_yield_strength": "-", "base_ultimate_strength": "-", "base_elongation": "-", "weld_material": "Nickel-based filler metals (62Ni18Cr11Mo, 31Ni1Mn, 60Ni20Cr3Fe)", "weld_young_modulus": "-", "weld_yield_strength": 551.5, "weld_ultimate_strength": 803.7, "weld_elongation": "-", "processing": "Quenching and tempering", "welding_joint": "Longitudinal fillet joint", "welding_method": "Flux Core Arc Welding (FCAW)", "welding_voltage": "27-30", "welding_current": 180, "welding_speed": "-", "preheat_temp": "-", "welding_env": "-", "residual_stress": "-", "fatigue_specimen_type": "Longitudinal fillet joint", "fatigue_specimen_thickness": 12, "fatigue_test_type": "Axial", "fatigue_temp": -100, "fatigue_env": "-", "load_ratio": "-", "frequency": "-", "fatigue_machine": "Servohydraulic testing machine (Instron Model 8803)", "fatigue_standard": "ASTM E466, ASTM E647, ISO 12135", "fatigue_test_control": "-", "stress_concentration": "-", "failure_location": "Weld toe, weld root"}}, {"id": "WELD2025:3184", "name": "3.5 wt.% nickel steel (3.58Ni) | Longitudinal fillet joint", "material_family": "Welded joint", "points": [[324.0, 74651.0, 0], [329.0, 96089.0, 0], [277.0, 150545.0, 0], [271.0, 174506.0, 0], [221.0, 216349.0, 0], [222.0, 235829.0, 0], [221.0, 252348.0, 0], [195.0, 235746.0, 0], [195.0, 288854.0, 0], [216.0, 345412.0, 0], [190.0, 481478.0, 0], [164.0, 589714.0, 0], [162.0, 646742.0, 0], [164.0, 896309.0, 0], [134.0, 5084320.0, 1]], "conditions": {"material": "3.5 wt.% nickel steel (3.58Ni)", "am_type": "Flux Core Arc Welding (FCAW)", "load_ratio": "-", "test_type": "Axial", "temperature": "25", "surface_treatment": "Quenching and tempering"}, "metadata": {"dataset_id": 3184, "title": "Effects of the welding processes and consumables on the fatigue and fracture performances for 3.5 wt.% nickel steels", "doi": "10.1007/s40194-019-00754-9", "authors": "Park, Jeong Yeol; Kang, Nam Hyun; Kim, Myung Hyun", "publication": "WELDING IN THE WORLD", "year_of_publication": 2019, "UT": "WOS:000482459300017", "base_material": "3.5 wt.% nickel steel (3.58Ni)", "base_young_modulus": "-", "base_yield_strength": "-", "base_ultimate_strength": "-", "base_elongation": "-", "weld_material": "Nickel-based filler metals (62Ni18Cr11Mo, 31Ni1Mn, 60Ni20Cr3Fe)", "weld_young_modulus": "-", "weld_yield_strength": 461.2, "weld_ultimate_strength": 740.6, "weld_elongation": "-", "processing": "Quenching and tempering", "welding_joint": "Longitudinal fillet joint", "welding_method": "Flux Core Arc Welding (FCAW)", "welding_voltage": "27-30", "welding_current": 180, "welding_speed": "-", "preheat_temp": "-", "welding_env": "-", "residual_stress": "-", "fatigue_specimen_type": "Longitudinal fillet joint", "fatigue_specimen_thickness": 12, "fatigue_test_type": "Axial", "fatigue_temp": 25, "fatigue_env": "-", "load_ratio": "-", "frequency": "-", "fatigue_machine": "Servohydraulic testing machine (Instron Model 8803)", "fatigue_standard": "ASTM E466, ASTM E647, ISO 12135", "fatigue_test_control": "-", "stress_concentration": "-", "failure_location": "Weld toe, weld root"}}, {"id": "WELD2025:3185", "name": "3.5 wt.% nickel steel (3.58Ni) | Longitudinal fillet joint", "material_family": "Welded joint", "points": [[319.0, 70191.0, 0], [276.0, 85969.0, 0], [239.0, 260293.0, 0], [214.0, 299800.0, 0], [179.0, 700823.0, 0], [190.0, 827691.0, 0], [166.0, 918692.0, 0], [152.0, 1032452.0, 0], [147.0, 1272728.0, 0]], "conditions": {"material": "3.5 wt.% nickel steel (3.58Ni)", "am_type": "Flux Core Arc Welding (FCAW)", "load_ratio": "-", "test_type": "Axial", "temperature": "-100", "surface_treatment": "Quenching and tempering"}, "metadata": {"dataset_id": 3185, "title": "Effects of the welding processes and consumables on the fatigue and fracture performances for 3.5 wt.% nickel steels", "doi": "10.1007/s40194-019-00754-9", "authors": "Park, Jeong Yeol; Kang, Nam Hyun; Kim, Myung Hyun", "publication": "WELDING IN THE WORLD", "year_of_publication": 2019, "UT": "WOS:000482459300017", "base_material": "3.5 wt.% nickel steel (3.58Ni)", "base_young_modulus": "-", "base_yield_strength": "-", "base_ultimate_strength": "-", "base_elongation": "-", "weld_material": "Nickel-based filler metals (62Ni18Cr11Mo, 31Ni1Mn, 60Ni20Cr3Fe)", "weld_young_modulus": "-", "weld_yield_strength": 540.9, "weld_ultimate_strength": 881.6, "weld_elongation": "-", "processing": "Quenching and tempering", "welding_joint": "Longitudinal fillet joint", "welding_method": "Flux Core Arc Welding (FCAW)", "welding_voltage": "27-30", "welding_current": 180, "welding_speed": "-", "preheat_temp": "-", "welding_env": "-", "residual_stress": "-", "fatigue_specimen_type": "Longitudinal fillet joint", "fatigue_specimen_thickness": 12, "fatigue_test_type": "Axial", "fatigue_temp": -100, "fatigue_env": "-", "load_ratio": "-", "frequency": "-", "fatigue_machine": "Servohydraulic testing machine (Instron Model 8803)", "fatigue_standard": "ASTM E466, ASTM E647, ISO 12135", "fatigue_test_control": "-", "stress_concentration": "-", "failure_location": "Weld toe, weld root"}}, {"id": "WELD2025:3186", "name": "3.5 wt.% nickel steel (3.49Ni) | Cruciform fillet joint", "material_family": "Welded joint", "points": [[283.0, 87070.0, 0], [223.0, 141012.0, 0], [219.0, 168667.0, 0], [185.0, 195689.0, 0], [201.0, 255126.0, 0], [187.0, 343182.0, 0], [189.0, 388264.0, 0], [165.0, 360674.0, 0], [138.0, 459072.0, 0], [108.0, 1037654.0, 0], [84.0, 5011863.0, 1]], "conditions": {"material": "3.5 wt.% nickel steel (3.49Ni)", "am_type": "Flux Core Arc Welding (FCAW)", "load_ratio": "-", "test_type": "Axial", "temperature": "25", "surface_treatment": "Quenching and tempering"}, "metadata": {"dataset_id": 3186, "title": "Effects of the welding processes and consumables on the fatigue and fracture performances for 3.5 wt.% nickel steels", "doi": "10.1007/s40194-019-00754-9", "authors": "Park, Jeong Yeol; Kang, Nam Hyun; Kim, Myung Hyun", "publication": "WELDING IN THE WORLD", "year_of_publication": 2019, "UT": "WOS:000482459300017", "base_material": "3.5 wt.% nickel steel (3.49Ni)", "base_young_modulus": "-", "base_yield_strength": "-", "base_ultimate_strength": "-", "base_elongation": "-", "weld_material": "Nickel-based filler metals (62Ni18Cr11Mo, 31Ni1Mn, 60Ni20Cr3Fe)", "weld_young_modulus": "-", "weld_yield_strength": 357.4, "weld_ultimate_strength": 602.8, "weld_elongation": "-", "processing": "Quenching and tempering", "welding_joint": "Cruciform fillet joint", "welding_method": "Flux Core Arc Welding (FCAW)", "welding_voltage": "27-30", "welding_current": 180, "welding_speed": "-", "preheat_temp": "-", "welding_env": "-", "residual_stress": "-", "fatigue_specimen_type": "Cruciform fillet joint", "fatigue_specimen_thickness": 12, "fatigue_test_type": "Axial", "fatigue_temp": 25, "fatigue_env": "-", "load_ratio": "-", "frequency": "-", "fatigue_machine": "Servohydraulic testing machine (Instron Model 8803)", "fatigue_standard": "ASTM E466, ASTM E647, ISO 12135", "fatigue_test_control": "-", "stress_concentration": "-", "failure_location": "Weld toe, weld root"}}, {"id": "WELD2025:3187", "name": "3.5 wt.% nickel steel (3.49Ni) | Cruciform fillet joint", "material_family": "Welded joint", "points": [[240.0, 256583.0, 0], [214.0, 417982.0, 0], [220.0, 496810.0, 0], [183.0, 747053.0, 0], [166.0, 1945404.0, 0]], "conditions": {"material": "3.5 wt.% nickel steel (3.49Ni)", "am_type": "Flux Core Arc Welding (FCAW)", "load_ratio": "-", "test_type": "Axial", "temperature": "-100", "surface_treatment": "Quenching and tempering"}, "metadata": {"dataset_id": 3187, "title": "Effects of the welding processes and consumables on the fatigue and fracture performances for 3.5 wt.% nickel steels", "doi": "10.1007/s40194-019-00754-9", "authors": "Park, Jeong Yeol; Kang, Nam Hyun; Kim, Myung Hyun", "publication": "WELDING IN THE WORLD", "year_of_publication": 2019, "UT": "WOS:000482459300017", "base_material": "3.5 wt.% nickel steel (3.49Ni)", "base_young_modulus": "-", "base_yield_strength": "-", "base_ultimate_strength": "-", "base_elongation": "-", "weld_material": "Nickel-based filler metals (62Ni18Cr11Mo, 31Ni1Mn, 60Ni20Cr3Fe)", "weld_young_modulus": "-", "weld_yield_strength": 551.5, "weld_ultimate_strength": 803.7, "weld_elongation": "-", "processing": "Quenching and tempering", "welding_joint": "Cruciform fillet joint", "welding_method": "Flux Core Arc Welding (FCAW)", "welding_voltage": "27-30", "welding_current": 180, "welding_speed": "-", "preheat_temp": "-", "welding_env": "-", "residual_stress": "-", "fatigue_specimen_type": "Cruciform fillet joint", "fatigue_specimen_thickness": 12, "fatigue_test_type": "Axial", "fatigue_temp": -100, "fatigue_env": "-", "load_ratio": "-", "frequency": "-", "fatigue_machine": "Servohydraulic testing machine (Instron Model 8803)", "fatigue_standard": "ASTM E466, ASTM E647, ISO 12135", "fatigue_test_control": "-", "stress_concentration": "-", "failure_location": "Weld toe, weld root"}}, {"id": "WELD2025:3188", "name": "3.5 wt.% nickel steel (3.58Ni) | Cruciform fillet joint", "material_family": "Welded joint", "points": [[336.0, 89757.0, 0], [327.0, 101560.0, 0], [322.0, 126059.0, 0], [273.0, 225308.0, 0], [233.0, 247272.0, 0], [198.0, 506243.0, 0], [225.0, 639860.0, 0], [214.0, 689152.0, 0], [188.0, 784812.0, 0], [168.0, 866553.0, 0], [189.0, 1208997.0, 0], [140.0, 4133214.0, 0], [141.0, 5098382.0, 1], [114.0, 4976902.0, 1]], "conditions": {"material": "3.5 wt.% nickel steel (3.58Ni)", "am_type": "Flux Core Arc Welding (FCAW)", "load_ratio": "-", "test_type": "Axial", "temperature": "25", "surface_treatment": "Quenching and tempering"}, "metadata": {"dataset_id": 3188, "title": "Effects of the welding processes and consumables on the fatigue and fracture performances for 3.5 wt.% nickel steels", "doi": "10.1007/s40194-019-00754-9", "authors": "Park, Jeong Yeol; Kang, Nam Hyun; Kim, Myung Hyun", "publication": "WELDING IN THE WORLD", "year_of_publication": 2019, "UT": "WOS:000482459300017", "base_material": "3.5 wt.% nickel steel (3.58Ni)", "base_young_modulus": "-", "base_yield_strength": "-", "base_ultimate_strength": "-", "base_elongation": "-", "weld_material": "Nickel-based filler metals (62Ni18Cr11Mo, 31Ni1Mn, 60Ni20Cr3Fe)", "weld_young_modulus": "-", "weld_yield_strength": 461.2, "weld_ultimate_strength": 740.6, "weld_elongation": "-", "processing": "Quenching and tempering", "welding_joint": "Cruciform fillet joint", "welding_method": "Flux Core Arc Welding (FCAW)", "welding_voltage": "27-30", "welding_current": 180, "welding_speed": "-", "preheat_temp": "-", "welding_env": "-", "residual_stress": "-", "fatigue_specimen_type": "Cruciform fillet joint", "fatigue_specimen_thickness": 12, "fatigue_test_type": "Axial", "fatigue_temp": 25, "fatigue_env": "-", "load_ratio": "-", "frequency": "-", "fatigue_machine": "Servohydraulic testing machine (Instron Model 8803)", "fatigue_standard": "ASTM E466, ASTM E647, ISO 12135", "fatigue_test_control": "-", "stress_concentration": "-", "failure_location": "Weld toe, weld root"}}, {"id": "WELD2025:3189", "name": "3.5 wt.% nickel steel (3.58Ni) | Cruciform fillet joint",
