Repository: yunyunfanfan/S-PA-CBB

# S-PA-CBB

Official research code, processed curve records, evaluation outputs, and manuscript source for:

> **From Physics to Selective Generation: Conditional Brownian Bridges for Sparse S–N Curve Reconstruction and Fatigue Decision-Making**

S-PA-CBB reconstructs a complete probabilistic stress–life (S–N) curve from only two to four observed fatigue tests. The method first fits an interpretable Basquin state, diagnoses whether that state is sufficient, and applies a ControlNet-style conditional Brownian-bridge residual only to curves that benefit from correction.

File: external_data/weld2025_disjoint_curves.json (part 121 of 223)
"material_family": "Welded joint", "points": [[311.0, 121487.0, 0], [287.0, 256459.0, 0], [238.0, 402667.0, 0], [240.0, 441725.0, 0], [222.0, 755941.0, 0], [206.0, 932662.0, 0], [185.0, 1042574.0, 0], [188.0, 1885658.0, 0]], "conditions": {"material": "3.5 wt.% nickel steel (3.58Ni)", "am_type": "Flux Core Arc Welding (FCAW)", "load_ratio": "-", "test_type": "Axial", "temperature": "-100", "surface_treatment": "Quenching and tempering"}, "metadata": {"dataset_id": 3189, "title": "Effects of the welding processes and consumables on the fatigue and fracture performances for 3.5 wt.% nickel steels", "doi": "10.1007/s40194-019-00754-9", "authors": "Park, Jeong Yeol; Kang, Nam Hyun; Kim, Myung Hyun", "publication": "WELDING IN THE WORLD", "year_of_publication": 2019, "UT": "WOS:000482459300017", "base_material": "3.5 wt.% nickel steel (3.58Ni)", "base_young_modulus": "-", "base_yield_strength": "-", "base_ultimate_strength": "-", "base_elongation": "-", "weld_material": "Nickel-based filler metals (62Ni18Cr11Mo, 31Ni1Mn, 60Ni20Cr3Fe)", "weld_young_modulus": "-", "weld_yield_strength": 540.9, "weld_ultimate_strength": 881.6, "weld_elongation": "-", "processing": "Quenching and tempering", "welding_joint": "Cruciform fillet joint", "welding_method": "Flux Core Arc Welding (FCAW)", "welding_voltage": "27-30", "welding_current": 180, "welding_speed": "-", "preheat_temp": "-", "welding_env": "-", "residual_stress": "-", "fatigue_specimen_type": "Cruciform fillet joint", "fatigue_specimen_thickness": 12, "fatigue_test_type": "Axial", "fatigue_temp": -100, "fatigue_env": "-", "load_ratio": "-", "frequency": "-", "fatigue_machine": "Servohydraulic testing machine (Instron Model 8803)", "fatigue_standard": "ASTM E466, ASTM E647, ISO 12135", "fatigue_test_control": "-", "stress_concentration": "-", "failure_location": "Weld toe, weld root"}}, {"id": "WELD2025:3190", "name": "2024-T4 and 7075-T651 aluminum alloys | Butt Joint", "material_family": "Welded joint", "points": [[234.0, 13024.0, 0], [258.0, 19359.0, 0], [233.0, 27709.0, 0], [215.0, 30837.0, 0], [200.0, 41971.0, 0], [216.0, 42236.0, 0], [229.0, 39661.0, 0], [212.0, 68129.0, 0], [195.0, 95092.0, 0], [197.0, 102548.0, 0], [172.0, 270205.0, 0], [182.0, 367768.0, 0], [132.0, 685592.0, 0]], "conditions": {"material": "2024-T4 and 7075-T651 aluminum alloys", "am_type": "Friction Stir Welding (FSW)", "load_ratio": "0.1", "test_type": "Axial", "temperature": "-", "surface_treatment": "-"}, "metadata": {"dataset_id": 3190, "title": "Welding parameter selection and short fatigue crack growth of dissimilar aluminum alloy friction stir welded joint", "doi": "10.1007/s40194-019-00773-6", "authors": "Sun, Guo-Qin; Xu, Guo-Sheng; Shang, De-Guang; Chen, Shu-Jun", "publication": "WELDING IN THE WORLD", "year_of_publication": 2019, "UT": "WOS:000501904600020", "base_material": "2024-T4 and 7075-T651 aluminum alloys", "base_young_modulus": "-", "base_yield_strength": "280, 444", "base_ultimate_strength": "458, 543", "base_elongation": "11, 6", "weld_material": "-", "weld_young_modulus": "-", "weld_yield_strength": "-", "weld_ultimate_strength": "209–437", "weld_elongation": "0.9–7.1", "processing": "-", "welding_joint": "Butt Joint", "welding_method": "Friction Stir Welding (FSW)", "welding_voltage": "-", "welding_current": "-", "welding_speed": "1.67–3.00", "preheat_temp": "-", "welding_env": "-", "residual_stress": "-", "fatigue_specimen_type": "Standard (dog bone)", "fatigue_specimen_thickness": 3, "fatigue_test_type": "Axial", "fatigue_temp": "-", "fatigue_env": "-", "load_ratio": 0.1, "frequency": 10, "fatigue_machine": "MTS858 electro-hydraulic servo universal testing machine", "fatigue_standard": "-", "fatigue_test_control": "Stress", "stress_concentration": "-", "failure_location": "Weld nugget zone (WZ), A-TMAZ, R-TMAZ, 2024 base material"}}, {"id": "WELD2025:3191", "name": "S460NL | Longitudinal stiffener", "material_family": "Welded joint", "points": [[221.0, 157977.0, 0], [199.0, 244323.0, 0], [180.0, 283410.0, 0], [155.0, 645578.0, 0], [159.0, 988335.0, 0], [127.0, 1061135.0, 0], [126.0, 1129409.0, 0], [98.0, 2504319.0, 0], [97.0, 2837898.0, 0], [96.0, 3175557.0, 0], [81.0, 3165990.0, 0], [83.0, 4610228.0, 0], [56.0, 8040179.0, 0], [55.0, 10717408.0, 0], [48.0, 18084903.0, 0], [48.0, 19740821.0, 0]], "conditions": {"material": "S460NL", "am_type": "-", "load_ratio": "-1", "test_type": "Axial", "temperature": "Ambient", "surface_treatment": "-"}, "metadata": {"dataset_id": 3191, "title": "Mean stress correction in fatigue design under consideration of welding residual stress", "doi": "10.1007/s40194-020-00852-z", "authors": "Hensel, Jonas", "publication": "WELDING IN THE WORLD", "year_of_publication": 2020, "UT": "WOS:000519395500011", "base_material": "S460NL", "base_young_modulus": "-", "base_yield_strength": 460, "base_ultimate_strength": "500-1200", "base_elongation": "-", "weld_material": "-", "weld_young_modulus": "-", "weld_yield_strength": "-", "weld_ultimate_strength": "-", "weld_elongation": "-", "processing": "-", "welding_joint": "Longitudinal stiffener", "welding_method": "-", "welding_voltage": "-", "welding_current": "-", "welding_speed": "-", "preheat_temp": "-", "welding_env": "-", "residual_stress": "50-200 MPa", "fatigue_specimen_type": "Longitudinal stiffener", "fatigue_specimen_thickness": "-", "fatigue_test_type": "Axial", "fatigue_temp": "Ambient", "fatigue_env": "-", "load_ratio": -1, "frequency": "-", "fatigue_machine": "Hydraulic test rig", "fatigue_standard": "IIW recommendations", "fatigue_test_control": "Stress", "stress_concentration": "-", "failure_location": "Weld toe"}}, {"id": "WELD2025:3192", "name": "S460NL | Longitudinal stiffener", "material_family": "Welded joint", "points": [[177.0, 229015.0, 0], [155.0, 332555.0, 0], [163.0, 363330.0, 0], [154.0, 798467.0, 0], [134.0, 729693.0, 0], [113.0, 1447897.0, 0], [113.0, 1813550.0, 0], [96.0, 1949311.0, 0], [83.0, 3288595.0, 0], [79.0, 4964769.0, 0], [71.0, 5616034.0, 0], [70.0, 6860415.0, 0], [56.0, 8886900.0, 0], [51.0, 12282838.0, 0], [54.0, 21055624.0, 0], [55.0, 26720104.0, 1]], "conditions": {"material": "S460NL", "am_type": "-", "load_ratio": "0", "test_type": "Axial", "temperature": "Ambient", "surface_treatment": "-"}, "metadata": {"dataset_id": 3192, "title": "Mean stress correction in fatigue design under consideration of welding residual stress", "doi": "10.1007/s40194-020-00852-z", "authors": "Hensel, Jonas", "publication": "WELDING IN THE WORLD", "year_of_publication": 2020, "UT": "WOS:000519395500011", "base_material": "S460NL", "base_young_modulus": "-", "base_yield_strength": 460, "base_ultimate_strength": "500-1200", "base_elongation": "-", "weld_material": "-", "weld_young_modulus": "-", "weld_yield_strength": "-", "weld_ultimate_strength": "-", "weld_elongation": "-", "processing": "-", "welding_joint": "Longitudinal stiffener", "welding_method": "-", "welding_voltage": "-", "welding_current": "-", "welding_speed": "-", "preheat_temp": "-", "welding_env": "-", "residual_stress": "50-200 MPa", "fatigue_specimen_type": "Longitudinal stiffener", "fatigue_specimen_thickness": "-", "fatigue_test_type": "Axial", "fatigue_temp": "Ambient", "fatigue_env": "-", "load_ratio": 0, "frequency": "-", "fatigue_machine": "Hydraulic test rig", "fatigue_standard": "IIW recommendations", "fatigue_test_control": "Stress", "stress_concentration": "-", "failure_location": "Weld toe"}}, {"id": "WELD2025:3193", "name": "S460NL | Longitudinal stiffener", "material_family": "Welded joint", "points": [[200.0, 245985.0, 0], [222.0, 290828.0, 0], [151.0, 630957.0, 0], [154.0, 715394.0, 0], [200.0, 745980.0, 0], [111.0, 1232847.0, 0], [168.0, 1995262.0, 0], [104.0, 4151278.0, 0], [102.0, 4609315.0, 0], [175.0, 13978306.0, 0], [87.0, 16526535.0, 0], [72.0, 11338235.0, 0], [70.0, 23101297.0, 0], [56.0, 19134547.0, 0], [70.0, 13127494.0, 1]], "conditions": {"material": "S460NL", "am_type": "-", "load_ratio": "-1", "test_type": "Axial", "temperature": "Ambient", "surface_treatment": "Thermal annealing"}, "metadata": {"dataset_id": 3193, "title": "Mean stress correction in fatigue design under consideration of welding residual stress", "doi": "10.1007/s40194-020-00852-z", "authors": "Hensel, Jonas", "publication": "WELDING IN THE WORLD", "year_of_publication": 2020, "UT": "WOS:000519395500011", "base_material": "S460NL", "base_young_modulus": "-", "base_yield_strength": 460, "base_ultimate_strength": "500-1200", "base_elongation": "-", "weld_material": "-", "weld_young_modulus": "-", "weld_yield_strength": "-", "weld_ultimate_strength": "-", "weld_elongation": "-", "processing": "Thermal annealing", "welding_joint": "Longitudinal stiffener", "welding_method": "-", "welding_voltage": "-", "welding_current": "-", "welding_speed": "-", "preheat_temp": "-", "welding_env": "-", "residual_stress": "-", "fatigue_specimen_type": "Longitudinal stiffener", "fatigue_specimen_thickness": "-", "fatigue_test_type": "Axial", "fatigue_temp": "Ambient", "fatigue_env": "-", "load_ratio": -1, "frequency": "-", "fatigue_machine": "Hydraulic test rig", "fatigue_standard": "IIW recommendations", "fatigue_test_control": "Stress", "stress_concentration": "-", "failure_location": "Weld toe"}}, {"id": "WELD2025:3194", "name": "S460NL | Longitudinal stiffener", "material_family": "Welded joint", "points": [[178.0, 322917.0, 0], [124.0, 686062.0, 0], [124.0, 2262275.0, 0], [114.0, 2511886.0, 0], [83.0, 2037469.0, 0], [65.0, 5682579.0, 0], [53.0, 9792850.0, 0], [52.0, 11578075.0, 0], [79.0, 13978306.0, 0], [54.0, 15520621.0, 0], [48.0, 16184188.0, 1]], "conditions": {"material": "S460NL", "am_type": "-", "load_ratio": "0", "test_type": "Axial", "temperature": "Ambient", "surface_treatment": "Thermal annealing"}, "metadata": {"dataset_id": 3194, "title": "Mean stress correction in fatigue design under consideration of welding residual stress", "doi": "10.1007/s40194-020-00852-z", "authors": "Hensel, Jonas", "publication": "WELDING IN THE WORLD", "year_of_publication": 2020, "UT": "WOS:000519395500011", "base_material": "S460NL", "base_young_modulus": "-", "base_yield_strength": 460, "base_ultimate_strength": "500-1200", "base_elongation": "-", "weld_material": "-", "weld_young_modulus": "-", "weld_yield_strength": "-", "weld_ultimate_strength": "-", "weld_elongation": "-", "processing": "Thermal annealing", "welding_joint": "Longitudinal stiffener", "welding_method": "-", "welding_voltage": "-", "welding_current": "-", "welding_speed": "-", "preheat_temp": "-", "welding_env": "-", "residual_stress": "-", "fatigue_specimen_type": "Longitudinal stiffener", "fatigue_specimen_thickness": "-", "fatigue_test_type": "Axial", "fatigue_temp": "Ambient", "fatigue_env": "-", "load_ratio": 0, "frequency": "-", "fatigue_machine": "Hydraulic test rig", "fatigue_standard": "IIW recommendations", "fatigue_test_control": "Stress", "stress_concentration": "-", "failure_location": "Weld toe"}}, {"id": "WELD2025:3195", "name": "S355NL | Longitudinal stiffener", "material_family": "Welded joint", "points": [[169.0, 259636.0, 0], [166.0, 306329.0, 0], [144.0, 437405.0, 0], [126.0, 601181.0, 0], [125.0, 736891.0, 0], [108.0, 1000000.0, 0], [107.0, 1164926.0, 0], [108.0, 1194945.0, 0]], "conditions": {"material": "S355NL", "am_type": "-", "load_ratio": "0.1", "test_type": "Axial", "temperature": "Ambient", "surface_treatment": "-"}, "metadata": {"dataset_id": 3195, "title": "Mean stress correction in fatigue design under consideration of welding residual stress", "doi": "10.1007/s40194-020-00852-z", "authors": "Hensel, Jonas", "publication": "WELDING IN THE WORLD", "year_of_publication": 2020, "UT": "WOS:000519395500011", "base_material": "S355NL", "base_young_modulus": "-", "base_yield_strength": 355, "base_ultimate_strength": "500-1200", "base_elongation": "-", "weld_material": "Conventional filler metal", "weld_young_modulus": "-", "weld_yield_strength": "-", "weld_ultimate_strength": "-", "weld_elongation": "-", "processing": "-", "welding_joint": "Longitudinal stiffener", "welding_method": "-", "welding_voltage": "-", "welding_current": "-", "welding_speed": "-", "preheat_temp": "-", "welding_env": "-", "residual_stress": "50-200 MPa", "fatigue_specimen_type": "Longitudinal stiffener", "fatigue_specimen_thickness": "-", "fatigue_test_type": "Axial", "fatigue_temp": "Ambient", "fatigue_env": "-", "load_ratio": 0.1, "frequency": "-", "fatigue_machine": "Hydraulic test rig", "fatigue_standard": "IIW recommendations", "fatigue_test_control": "Stress", "stress_concentration": "-", "failure_location": "Weld toe"}}, {"id": "WELD2025:3196", "name": "S355NL | Longitudinal stiffener", "material_family": "Welded joint", "points": [[238.0, 135705.0, 0], [212.0, 177263.0, 0], [212.0, 193773.0, 0], [194.0, 222878.0, 0], [206.0, 356850.0, 0], [192.0, 431876.0, 0], [186.0, 516068.0, 0], [182.0, 640663.0, 0]], "conditions": {"material": "S355NL", "am_type": "-", "load_ratio": "0.1", "test_type": "Axial", "temperature": "Ambient", "surface_treatment": "-"}, "metadata": {"dataset_id": 3196, "title": "Mean stress correction in fatigue design under consideration of welding residual stress", "doi": "10.1007/s40194-020-00852-z", "authors": "Hensel, Jonas", "publication": "WELDING IN THE WORLD", "year_of_publication": 2020, "UT": "WOS:000519395500011", "base_material": "S355NL", "base_young_modulus": "-", "base_yield_strength": 355, "base_ultimate_strength": "500-1200", "base_elongation": "-", "weld_material": "LTT (low-temperature transformation) filler metal", "weld_young_modulus": "-", "weld_yield_strength": "-", "weld_ultimate_strength": "-", "weld_elongation": "-", "processing": "-", "welding_joint": "Longitudinal stiffener", "welding_method": "-", "welding_voltage": "-", "welding_current": "-", "welding_speed": "-", "preheat_temp": "-", "welding_env": "-", "residual_stress": "-50 MPa", "fatigue_specimen_type": "Longitudinal stiffener", "fatigue_specimen_thickness": "-", "fatigue_test_type": "Axial", "fatigue_temp": "Ambient", "fatigue_env": "-", "load_ratio": 0.1, "frequency": "-", "fatigue_machine": "Hydraulic test rig", "fatigue_standard": "IIW recommendations", "fatigue_test_control": "Stress", "stress_concentration": "-", "failure_location": "Weld toe"}}, {"id": "WELD2025:3197", "name": "EN AW-7075 T6 aluminium | Overlap Joint", "material_family": "Welded joint", "points": [[66.0, 7190.0, 0], [53.0, 7440.0, 0], [53.0, 11900.0, 0], [40.0, 27300.0, 0], [40.0, 29500.0, 0], [40.0, 37100.0, 0], [27.0, 82400.0, 0], [27.0, 115000.0, 0], [27.0, 146000.0, 0], [27.0, 169000.0, 0], [20.0, 510000.0, 0], [20.0, 843000.0, 0], [20.0, 955000.0, 0], [20.0, 2410000.0, 0]], "conditions": {"material": "EN AW-7075 T6 aluminium", "am_type": "Laser Beam Welding (LBW)", "load_ratio": "0.1", "test_type": "Axial", "temperature": "-", "surface_treatment": "-"}, "metadata": {"dataset_id": 3197, "title": "Fatigue assessment of laser beam and friction stir welded joints made of aluminium", "doi": "10.1007/s40194-020-01045-4", "authors": "Mucci, G.; Bernhard, J.; Baumgartner, J.; Frendo, F.", "publication": "WELDING IN THE WORLD", "year_of_publication": 2021, "UT": "WOS:000613616300002", "base_material": "EN AW-7075 T6 aluminium", "base_young_modulus": "-", "base_yield_strength": "-", "base_ultimate_strength": "-", "base_elongation": "-", "weld_material": "AlSi12", "weld_young_modulus": "-", "weld_yield_strength": "-", "weld_ultimate_strength": "-", "weld_elongation": "-", "processing": "-", "welding_joint": "Overlap Joint", "welding_method": "Laser Beam Welding (LBW)", "welding_voltage": "-", "welding_current": "-", "welding_speed": "1.25-1.67", "preheat_temp": "-", "welding_env": "-", "residual_stress": "-", "fatigue_specimen_type": "Overlap Joint", "fatigue_specimen_thickness": 1.5, "fatigue_test_type": "Axial", "fatigue_temp": "-", "fatigue_env": "-", "load_ratio": 0.1, "frequency": "30-50", "fatigue_machine": "-", "fatigue_standard": "-", "fatigue_test_control": "Load", "stress_concentration": "-", "failure_location": "Weld toe, weld root"}}, {"id": "WELD2025:3198", "name": "EN AW-7075 T6 aluminium | Overlap Joint", "material_family": "Welded joint", "points": [[150.0, 20500.0, 0], [122.0, 29200.0, 0], [118.0, 36700.0, 0], [92.0, 68600.0, 0], [81.0, 169000.0, 0], [67.0, 258000.0, 0], [52.0, 641000.0, 0], [54.0, 1580000.0, 0], [40.0, 1920000.0, 0], [40.0, 2170000.0, 0]], "conditions": {"material": "EN AW-7075 T6 aluminium", "am_type": "Friction Stir Welding (FSW)", "load_ratio": "0.1", "test_type": "Axial", "temperature": "-", "surface_treatment": "-"}, "metadata": {"dataset_id": 3198, "title": "Fatigue assessment of laser beam and friction stir welded joints made of aluminium", "doi": "10.1007/s40194-020-01045-4", "authors": "Mucci, G.; Bernhard, J.; Baumgartner, J.; Frendo, F.", "publication": "WELDING IN THE WORLD", "year_of_publication": 2021, "UT": "WOS:000613616300002", "base_material": "EN AW-7075 T6 aluminium", "base_young_modulus": "-", "base_yield_strength": "-", "base_ultimate_strength": "-", "base_elongation": "-", "weld_material": "-", "weld_young_modulus": "-", "weld_yield_strength": "-", "weld_ultimate_strength": "-", "weld_elongation": "-", "processing": "-", "welding_joint": "Overlap Joint", "welding_method": "Friction Stir Welding (FSW)", "welding_voltage": "-", "welding_current": "-", "welding_speed": 20, "preheat_temp": "-", "welding_env": "-", "residual_stress": "-", "fatigue_specimen_type": "Overlap Joint", "fatigue_specimen_thickness": 1.5, "fatigue_test_type": "Axial", "fatigue_temp": "-", "fatigue_env": "-", "load_ratio": 0.1, "frequency": "30-50", "fatigue_machine": "-", "fatigue_standard": "-", "fatigue_test_control": "Load", "stress_concentration": ">20", "failure_location": "Weld toe, weld root"}}, {"id": "WELD2025:3203", "name": "SM490A | Butt Joint", "material_family": "Welded joint", "points": [[254.0, 80631.0, 0], [235.0, 104791.0, 0], [210.0, 165772.0, 0], [233.0, 287972.0, 0], [218.0, 603237.0, 0], [195.0, 755177.0, 0], [192.0, 1943649.0, 0]], "conditions": {"material": "SM490A", "am_type": "Flux-Cored Arc Welding (FCAW)", "load_ratio": "0.1", "test_type": "Axial", "temperature": "-", "surface_treatment": "-"}, "metadata": {"dataset_id": 3203, "title": "Comparison of stiffener effect on fatigue crack in KT-type pipe joint by FEA", "doi": "10.1007/s40194-022-01254-z", "authors": "Muzaffer, Shazia; Chang, Kyong-Ho; Wang, Zhen-Ming; Kang, Seong-Uk", "publication": "WELDING IN THE WORLD", "year_of_publication": 2022, "UT": "WOS:000758966300002", "base_material": "SM490A", "base_young_modulus": "-", "base_yield_strength": 438, "base_ultimate_strength": 562, "base_elongation": 32, "weld_material": "Coreweld11RB", "weld_young_modulus": "-", "weld_yield_strength": "-", "weld_ultimate_strength": "-", "weld_elongation": "-", "processing": "-", "welding_joint": "Butt Joint", "welding_method": "Flux-Cored Arc Welding (FCAW)", "welding_voltage": "33–37", "welding_current": "250–310", "welding_speed": "2.0–5.5", "preheat_temp": "-", "welding_env": "-", "residual_stress": "100 MPa (tensile), 50 MPa (compressive)", "fatigue_specimen_type": "Tubular", "fatigue_specimen_thickness": 21, "fatigue_test_type": "Axial", "fatigue_temp": "-", "fatigue_env": "-", "load_ratio": 0.1, "frequency": 5, "fatigue_machine": "MTS™ 810-250KN servo-hydraulic testing machine", "fatigue_standard": "ASTM", "fatigue_test_control": "Displacement", "stress_concentration": "-", "failure_location": "Weld toe"}}, {"id": "WELD2025:3204", "name": "Ti6Al4V | Butt Joint", "material_family": "Welded joint", "points": [[387.0, 15500.0, 0]], "conditions": {"material": "Ti6Al4V", "am_type": "Friction Stir Welding (FSW)", "load_ratio": "0.1", "test_type": "Axial", "temperature": "25", "surface_treatment": "-"}, "metadata": {"dataset_id": 3204, "title": "Comparison of process behavior, microstructure and mechanical properties of ultrasound enhanced friction stir welded titanium/titanium joints", "doi": "10.1007/s40194-022-01279-4", "authors": "Thomae, Marco; Gester, Andreas; Wagner, Guntram", "publication": "WELDING IN THE WORLD", "year_of_publication": 2022, "UT": "WOS:000762234800001", "base_material": "Ti6Al4V", "base_young_modulus": "-", "base_yield_strength": "-", "base_ultimate_strength": 1007, "base_elongation": "-", "weld_material": "Ti6Al4V", "weld_young_modulus": "-", "weld_yield_strength": "-", "weld_ultimate_strength": 877, "weld_elongation": "-", "processing": "-", "welding_joint": "Butt Joint", "welding_method": "Friction Stir Welding (FSW)", "welding_voltage": "-", "welding_current": "-", "welding_speed": 1.25, "preheat_temp": "-", "welding_env": "Inert gas shielding", "residual_stress": "-", "fatigue_specimen_type": "-", "fatigue_specimen_thickness": 1.25, "fatigue_test_type": "Axial", "fatigue_temp": 25, "fatigue_env": "-", "load_ratio": 0.1, "frequency": 5, "fatigue_machine": "MTS Landmark 100 kN", "fatigue_standard": "DIN 50,100", "fatigue_test_control": "Force-controlled", "stress_concentration": "-", "failure_location": "heat-affected zone (HAZ)"}}, {"id": "WELD2025:3205", "name": "Ti6Al4V | Butt Joint", "material_family": "Welded joint", "points": [[360.0, 248270.0, 0], [315.0, 830090.0, 0]], "conditions": {"material": "Ti6Al4V", "am_type": "Friction Stir Welding (FSW)", "load_ratio": "0.1", "test_type": "Axial", "temperature": "25", "surface_treatment": "-"}, "metadata": {"dataset_id": 3205, "title": "Comparison of process behavior, microstructure and mechanical properties of ultrasound enhanced friction stir welded titanium/titanium joints", "doi": "10.1007/s40194-022-01279-4", "authors": "Thomae, Marco; Gester, Andreas; Wagner, Guntram", "publication": "WELDING IN THE WORLD", "year_of_publication": 2022, "UT": "WOS:000762234800001", "base_material": "Ti6Al4V", "base_young_modulus": "-", "base_yield_strength": "-", "base_ultimate_strength": 1007, "base_elongation": "-", "weld_material": "Ti6Al4V", "weld_young_modulus": "-", "weld_yield_strength": "-", "weld_ultimate_strength": 877, "weld_elongation": "-", "processing": "-", "welding_joint": "Butt Joint", "welding_method": "Friction Stir Welding (FSW)", "welding_voltage": "-", "welding_current": "-", "welding_speed": 1.25, "preheat_temp": "-", "welding_env": "Inert gas shielding", "residual_stress": "-", "fatigue_specimen_type": "-", "fatigue_specimen_thickness": 1.25, "fatigue_test_type": "Axial", "fatigue_temp": 25, "fatigue_env": "-", "load_ratio": 0.1, "frequency": 5, "fatigue_machine": "MTS Landmark 100 kN", "fatigue_standard": "DIN 50,100", "fatigue_test_control": "Force-controlled", "stress_concentration": "-", "failure_location": "Stirred zone (SZ)"}}, {"id": "WELD2025:3206", "name": "Ti6Al4V | Butt Joint", "material_family": "Welded joint", "points": [[315.0, 159780.0, 0], [270.0, 2000000.0, 1]], "conditions": {"material": "Ti6Al4V", "am_type": "Friction Stir Welding (FSW)", "load_ratio": "0.1", "test_type": "Axial", "temperature": "25", "surface_treatment": "-"}, "metadata": {"dataset_id": 3206, "title": "Comparison of process behavior, microstructure and mechanical properties of ultrasound enhanced friction stir welded titanium/titanium joints", "doi": "10.1007/s40194-022-01279-4", "authors": "Thomae, Marco; Gester, Andreas; Wagner, Guntram", "publication": "WELDING IN THE WORLD", "year_of_publication": 2022, "UT": "WOS:000762234800001", "base_material": "Ti6Al4V", "base_young_modulus": "-", "base_yield_strength": "-", "base_ultimate_strength": 1007, "base_elongation": "-", "weld_material": "Ti6Al4V", "weld_young_modulus": "-", "weld_yield_strength": "-", "weld_ultimate_strength": 877, "weld_elongation": "-", "processing": "-", "welding_joint": "Butt Joint", "welding_method": "Friction Stir Welding (FSW)", "welding_voltage": "-", "welding_current": "-", "welding_speed": 1.25, "preheat_temp": "-", "welding_env": "Inert gas shielding", "residual_stress": "-", "fatigue_specimen_type": "-", "fatigue_specimen_thickness": 1.25, "fatigue_test_type": "Axial", "fatigue_temp": 25, "fatigue_env": "-", "load_ratio": 0.1, "frequency": 5, "fatigue_machine": "MTS Landmark 100 kN", "fatigue_standard": "DIN 50,100", "fatigue_test_control": "Force-controlled", "stress_concentration": "-", "failure_location": "base material (BM)"}}, {"id": "WELD2025:3207", "name": "Ti6Al4V | Butt Joint", "material_family": "Welded joint", "points": [[293.0, 193571.0, 0], [281.0, 21267.0, 0], [270.0, 2000000.0, 1], [270.0, 263007.0, 0], [270.0, 157551.0, 0], [248.0, 2000000.0, 1]], "conditions": {"material": "Ti6Al4V", "am_type": "Friction Stir Welding (FSW)", "load_ratio": "0.1", "test_type": "Axial", "temperature": "25", "surface_treatment": "Ultrasound enhanced friction stir welding (USE-FSW)"}, "metadata": {"dataset_id": 3207, "title": "Comparison of process behavior, microstructure and mechanical properties of ultrasound enhanced friction stir welded titanium/titanium joints", "doi": "10.1007/s40194-022-01279-4", "authors": "Thomae, Marco; Gester, Andreas; Wagner, Guntram", "publication": "WELDING IN THE WORLD", "year_of_publication": 2022, "UT": "WOS:000762234800001", "base_material": "Ti6Al4V", "base_young_modulus": "-", "base_yield_strength": "-", "base_ultimate_strength": 1007, "base_elongation": "-", "weld_material": "Ti6Al4V", "weld_young_modulus": "-", "weld_yield_strength": "-", "weld_ultimate_strength": 1017, "weld_elongation": "-", "processing": "Ultrasound enhanced friction stir welding (USE-FSW)", "welding_joint": "Butt Joint", "welding_method": "Friction Stir Welding (FSW)", "welding_voltage": "-", "welding_current": "-", "welding_speed": 1.25, "preheat_temp": "-", "welding_env": "Inert gas shielding", "residual_stress": "-", "fatigue_specimen_type": "-", "fatigue_specimen_thickness": 1.25, "fatigue_test_type": "Axial", "fatigue_temp": 25, "fatigue_env": "-", "load_ratio": 0.1, "frequency": 5, "fatigue_machine": "MTS Landmark 100 kN", "fatigue_standard": "DIN 50,100", "fatigue_test_control": "Force-controlled", "stress_concentration": "-", "failure_location": "Stirred zone (SZ)"}}, {"id": "WELD2025:3208", "name": "Ti6Al4V | Butt Joint", "material_family": "Welded joint", "points": [[293.0, 150607.0, 0]], "conditions": {"material": "Ti6Al4V", "am_type": "Friction Stir Welding (FSW)", "load_ratio": "0.1", "test_type": "Axial", "temperature": "25", "surface_treatment": "Ultrasound enhanced friction stir welding (USE-FSW)"}, "metadata": {"dataset_id": 3208, "title": "Comparison of process behavior, microstructure and mechanical properties of ultrasound enhanced friction stir welded titanium/titanium joints", "doi": "10.1007/s40194-022-01279-4", "authors": "Thomae, Marco; Gester, Andreas; Wagner, Guntram", "publication": "WELDING IN THE WORLD", "year_of_publication": 2022, "UT": "WOS:000762234800001", "base_material": "Ti6Al4V", "base_young_modulus": "-", "base_yield_strength": "-", "base_ultimate_strength": 1007, "base_elongation": "-", "weld_material": "Ti6Al4V", "weld_young_modulus": "-", "weld_yield_strength": "-", "weld_ultimate_strength": 1017, "weld_elongation": "-", "processing": "Ultrasound enhanced friction stir welding (USE-FSW)", "welding_joint": "Butt Joint", "welding_method": "Friction Stir Welding (FSW)", "welding_voltage": "-", "welding_current": "-", "welding_speed": 1.25, "preheat_temp": "-", "welding_env": "Inert gas shielding", "residual_stress": "-", "fatigue_specimen_type": "-", "fatigue_specimen_thickness": 1.25, "fatigue_test_type": "Axial", "fatigue_temp": 25, "fatigue_env": "-", "load_ratio": 0.1, "frequency": 5, "fatigue_machine": "MTS Landmark 100 kN", "fatigue_standard": "DIN 50,100", "fatigue_test_control": "Force-controlled", "stress_concentration": "-", "failure_location": "heat-affected zone (HAZ)"}}, {"id": "WELD2025:3209", "name": "S355J2 + N | Longitudinal Attachments", "material_family": "Welded joint", "points": [[198.0, 170000.0, 0], [198.0, 185000.0, 0], [198.0, 204000.0, 0], [198.0, 264000.0, 0]], "conditions": {"material": "S355J2 + N", "am_type": "MAG (Metal Active Gas)", "load_ratio": "0.1", "test_type": "Axial", "temperature": "25", "surface_treatment": "-"}, "metadata": {"dataset_id": 3209, "title": "Fatigue tests of as-welded and HFMI treated S355 details with longitudinal and transverse attachments", "doi": "10.1007/s40194-022-01357-7", "authors": "Fustar, Boris; Lukacevic, Ivan; Skejic, Davor; Gasparovic, Mateo", "publication": "WELDING IN THE WORLD", "year_of_publication": 2022, "UT": "WOS:000832820100001", "base_material": "S355J2 + N", "base_young_modulus": "-", "base_yield_strength": 450, "base_ultimate_strength": 576, "base_elongation": "19.52 (max)", "weld_material": "VAC60", "weld_young_modulus": "-", "weld_yield_strength": "-", "weld_ultimate_strength": "-", "weld_elongation": "-", "processing": "-", "welding_joint": "Longitudinal Attachments", "welding_method": "MAG (Metal Active Gas)", "welding_voltage": "28–31", "welding_current": "240–260", "welding_speed": "-", "preheat_temp": "-", "welding_env": "Gas mixture (82% Ar + 18% CO2)", "residual_stress": "-", "fatigue_specimen_type": "Wide plate", "fatigue_specimen_thickness": 8.4, "fatigue_test_type": "Axial", "fatigue_temp": 25, "fatigue_env": "Laboratory", "load_ratio": 0.1, "frequency": 17, "fatigue_machine": "Zwick/Roell—Amsler HB250 hydraulic testing machine", "fatigue_standard": "-", "fatigue_test_control": "Stress", "stress_concentration": "-", "failure_location": "Weld toe"}}, {"id": "WELD2025:3210", "name": "S355J2 + N | Longitudinal Attachments", "material_family": "Welded joint", "points": [[240.0, 780000.0, 0], [237.0, 1060000.0, 0], [240.0, 1770000.0, 0], [197.0, 2610000.0, 0], [197.0, 9060000.0, 1]], "conditions": {"material": "S355J2 + N", "am_type": "MAG (Metal Active Gas)", "load_ratio": "0.1", "test_type": "Axial", "temperature": "25", "surface_treatment": "HFMI (High-Frequency Mechanical Impact)"}, "metadata": {"dataset_id": 3210, "title": "Fatigue tests of as-welded and HFMI treated S355 details with longitudinal and transverse attachments", "doi": "10.1007/s40194-022-01357-7", "authors": "Fustar, Boris; Lukacevic, Ivan; Skejic, Davor; Gasparovic, Mateo", "publication": "WELDING IN THE WORLD", "year_of_publication": 2022, "UT": "WOS:000832820100001", "base_material": "S355J2 + N", "base_young_modulus": "-", "base_yield_strength": 450, "base_ultimate_strength": 576, "base_elongation": "19.52 (max)", "weld_material": "VAC60", "weld_young_modulus": "-", "weld_yield_strength": "-", "weld_ultimate_strength": "-", "weld_elongation": "-", "processing": "HFMI (High-Frequency Mechanical Impact)", "welding_joint": "Longitudinal Attachments", "welding_method": "MAG (Metal Active Gas)", "welding_voltage": "28–31", "welding_current": "240–260", "welding_speed": "-", "preheat_temp": "-", "welding_env": "Gas mixture (82% Ar + 18% CO2)", "residual_stress": "-", "fatigue_specimen_type": "Wide plate", "fatigue_specimen_thickness": 8.4, "fatigue_test_type": "Axial", "fatigue_temp": 25, "fatigue_env": "Laboratory", "load_ratio": 0.1, "frequency": 17, "fatigue_machine": "Zwick/Roell—Amsler HB250 hydraulic testing machine", "fatigue_standard": "-", "fatigue_test_control": "Stress", "stress_concentration": "-", "failure_location": "Weld toe"}}, {"id": "WELD2025:3211", "name": "S355J2 + N | Transverse Attachments", "material_family": "Welded joint", "points": [[241.0, 107000.0, 0], [237.0, 135000.0, 0], [241.0, 142000.0, 0], [236.0, 147000.0, 0]], "conditions": {"material": "S355J2 + N", "am_type": "MAG (Metal Active Gas)", "load_ratio": "0.1", "test_type": "Axial", "temperature": "25", "surface_treatment": "-"}, "metadata": {"dataset_id": 3211, "title": "Fatigue tests of as-welded and HFMI treated S355 details with longitudinal and transverse attachments", "doi": "10.1007/s40194-022-01357-7", "authors": "Fustar, Boris; Lukacevic, Ivan; Skejic, Davor; Gasparovic, Mateo", "publication": "WELDING IN THE WORLD", "year_of_publication": 2022, "UT": "WOS:000832820100001", "base_material": "S355J2 + N", "base_young_modulus": "-", "base_yield_strength": 450, "base_ultimate_strength": 576, "base_elongation": "19.52 (max)", "weld_material": "VAC60", "weld_young_modulus": "-", "weld_yield_strength": "-", "weld_ultimate_strength": "-", "weld_elongation": "-", "processing": "-", "welding_joint": "Transverse Attachments", "welding_method": "MAG (Metal Active Gas)", "welding_voltage": "28–31", "welding_current": "240–260", "welding_speed": "-", "preheat_temp": "-", "welding_env": "Gas mixture (82% Ar + 18% CO2)", "residual_stress": "-", "fatigue_specimen_type": "Wide plate", "fatigue_specimen_thickness": 8.4, "fatigue_test_type": "Axial", "fatigue_temp": 25, "fatigue_env": "Laboratory", "load_ratio": 0.1, "frequency": 17, "fatigue_machine": "Zwick/Roell—Amsler HB250 hydraulic testing machine", "fatigue_standard": "-", "fatigue_test_control": "Stress", "stress_concentration": "-", "failure_location": "Weld toe"}}, {"id": "WELD2025:3212", "name": "S355J2 + N | Transverse Attachments", "material_family": "Welded joint", "points": [[238.0, 126000.0, 0], [238.0, 313000.0, 0], [238.0, 612000.0, 0], [238.0, 1070000.0, 0], [196.0, 4030000.0, 1]], "conditions": {"material": "S355J2 + N", "am_type": "MAG (Metal Active Gas)", "load_ratio": "0.1", "test_type": "Axial", "temperature": "25", "surface_treatment": "HFMI (High-Frequency Mechanical Impact)"}, "metadata": {"dataset_id": 3212, "title": "Fatigue tests of as-welded and HFMI treated S355 details with longitudinal and transverse attachments", "doi": "10.1007/s40194-022-01357-7", "authors": "Fustar, Boris; Lukacevic, Ivan; Skejic, Davor; Gasparovic, Mateo", "publication": "WELDING IN THE WORLD", "year_of_publication": 2022, "UT": "WOS:000832820100001", "base_material": "S355J2 + N", "base_young_modulus": "-", "base_yield_strength": 450, "base_ultimate_strength": 576, "base_elongation": "19.52 (max)", "weld_material": "VAC60", "weld_young_modulus": "-", "weld_yield_strength": "-", "weld_ultimate_strength": "-", "weld_elongation": "-", "processing": "HFMI (High-Frequency Mechanical Impact)", "welding_joint": "Transverse Attachments", "welding_method": "MAG (Metal Active Gas)", "welding_voltage": "28–31", "welding_current": "240–260", "welding_speed": "-", "preheat_temp": "-", "welding_env": "Gas mixture (82% Ar + 18% CO2)", "residual_stress": "-", "fatigue_specimen_type": "Wide plate", "fatigue_specimen_thickness": 8.4, "fatigue_test_type": "Axial", "fatigue_temp": 25, "fatigue_env": "Laboratory", "load_ratio": 0.1, "frequency": 17, "fatigue_machine": "Zwick/Roell—Amsler HB250 hydraulic testing machine", "fatigue_standard": "-", "fatigue_test_control": "Stress", "stress_concentration": "-", "failure_location": "Weld toe"}}, {"id": "WELD2025:3213", "name": "S355MC (material number 1.0976) | Transverse stiffener (T-joint)", "material_family": "Welded joint", "points": [[357.0, 22600.0, 0], [357.0, 26200.0, 0], [361.0, 28900.0, 0], [357.0, 30600.0, 0], [355.0, 35500.0, 0], [353.0, 45700.0, 0], [361.0, 32400.0, 0], [315.0, 97100.0, 0], [313.0, 132000.0, 0], [313.0, 149000.0, 0], [317.0, 160000.0, 0], [303.0, 187000.0, 0], [323.0, 175000.0, 0], [319.0, 218000.0, 0], [274.0, 241000.0, 0], [281.0, 331000.0, 0], [274.0, 368000.0, 0], [283.0, 463000.0, 0], [250.0, 637000.0, 0], [248.0, 776000.0, 0], [253.0, 891000.0, 0], [247.0, 975000.0, 0], [234.0, 788000.0, 0], [284.0, 906000.0, 0], [234.0, 1350000.0, 0], [235.0, 1470000.0, 0], [233.0, 1630000.0, 0], [227.0, 1850000.0, 0]], "conditions": {"material": "S355MC (material number 1.0976)", "am_type": "Metal active gas welding (MAG)", "load_ratio": "0.1", "test_type": "Constant amplitude loading", "temperature": "-", "surface_treatment": "High-frequency mechanical impact (HFMI) treatment (robotic)"}, "metadata": {"dataset_id": 3213, "title": "Fatigue behaviour of automatically HFMI-treated welds", "doi": "10.1007/s40194-024-01701-z", "authors": "Wendler, Lea; Loeschner, Daniel; Engelhardt, Imke", "publication": "WELDING IN THE WORLD", "year_of_publication": 2024, "UT": "WOS:001161401700001", "base_material": "S355MC (material number 1.0976)", "base_young_modulus": "-", "base_yield_strength": "-", "base_ultimate_strength": "-", "base_elongation": "-", "weld_material": "-", "weld_young_modulus": "-", "weld_yield_strength": "-", "weld_ultimate_strength": "-", "weld_elongation": "-", "processing": "High-frequency mechanical impact (HFMI) treatment (robotic)", "welding_joint": "Transverse stiffener (T-joint)", "welding_method": "Metal active gas welding (MAG)", "welding_voltage": 28.0, "welding_current": 300, "welding_speed": "6.67–8.33", "preheat_temp": "-", "welding_env": "-", "residual_stress": "Compressive residual stresses induced by HFMI treatment", "fatigue_specimen_type": "Transverse stiffener (one-sided)", "fatigue_specimen_thickness": 20, "fatigue_test_type": "Constant amplitude loading", "fatigue_temp": "-", "fatigue_env": "-", "load_ratio": 0.1, "frequency": 60, "fatigue_machine": "resonance testing machine", "fatigue_standard": "-", "fatigue_test_control": "-", "stress_concentration": "-", "failure_location": "Weld toe"}}, {"id": "WELD2025:3214", "name": "S355MC (material number 1.0976) | Transverse stiffener (T-joint)", "material_family": "Welded joint", "points": [[365.0, 27200.0, 0], [353.0, 32300.0, 0], [355.0, 51900.0, 0], [307.0, 174000.0, 0], [315.0, 189000.0, 0], [307.0, 193000.0, 0], [317.0, 257000.0, 0], [313.0, 293000.0, 0], [312.0, 351000.0, 0], [312.0, 400000.0, 0], [279.0, 282000.0, 0], [274.0, 308000.0, 0], [280.0, 475000.0, 0], [298.0, 519000.0, 0], [225.0, 335000.0, 0], [227.0, 654000.0, 0], [244.0, 697000.0, 0], [261.0, 703000.0, 0], [275.0, 612000.0, 0], [298.0, 732000.0, 0], [273.0, 788000.0, 0], [242.0, 855000.0, 0], [246.0, 1060000.0, 0], [224.0, 1020000.0, 0], [224.0, 1130000.0, 0], [185.0, 1520000.0, 0], [246.0, 1530000.0, 0], [246.0, 1860000.0, 0], [229.0, 1860000.0, 0], [242.0, 2430000.0, 0], [222.0, 6170000.0, 0]], "conditions": {"material": "S355MC (material number 1.0976)", "am_type": "Metal active gas welding (MAG)", "load_ratio": "0.1", "test_type": "Constant amplitude loading", "temperature": "-", "surface_treatment": "High-frequency mechanical impact (HFMI) treatment (manual)"}, "metadata": {"dataset_id": 3214, "title": "Fatigue behaviour of automatically HFMI-treated welds", "doi": "10.1007/s40194-024-01701-z", "authors": "Wendler, Lea; Loeschner, Daniel; Engelhardt, Imke", "publication": "WELDING IN THE WORLD", "year_of_publication": 2024, "UT": "WOS:001161401700001", "base_material": "S355MC (material number 1.0976)", "base_young_modulus": "-", "base_yield_strength": "-", "base_ultimate_strength": "-", "base_elongation": "-", "weld_material": "-", "weld_young_modulus": "-", "weld_yield_strength": "-", "weld_ultimate_strength": "-", "weld_elongation": "-", "processing": "High-frequency mechanical impact (HFMI) treatment (manual)", "welding_joint": "Transverse stiffener (T-joint)", "welding_method": "Metal active gas welding (MAG)", "welding_voltage": 28.0, "welding_current": 300, "welding_speed": "6.67–8.33", "preheat_temp": "-", "welding_env": "-", "residual_stress": "Compressive residual stresses induced by HFMI treatment", "fatigue_specimen_type": "Transverse stiffener (one-sided)", "fatigue_specimen_thickness": 20, "fatigue_test_type": "Constant amplitude loading", "fatigue_temp": "-", "fatigue_env": "-", "load_ratio": 0.1, "frequency": 60, "fatigue_machine": "resonance testing machine", "fatigue_standard": "-", "fatigue_test_control": "-", "stress_concentration": "-", "failure_location": "Weld toe"}}, {"id": "WELD2025:3215", "name": "S355MC (material number 1.0976) | Transverse stiffener (T-joint)", "material_family": "Welded joint", "points": [[247.0, 86200.0, 0], [239.0, 89100.0, 0], [203.0, 146000.0, 0], [202.0, 143000.0, 0], [208.0, 174000.0, 0], [175.0, 179000.0, 0], [177.0, 212000.0, 0], [177.0, 260000.0, 0], [148.0, 382000.0, 0], [149.0, 428000.0, 0], [150.0, 484000.0, 0], [99.0, 2330000.0, 0], [98.0, 2720000.0, 0]], "conditions": {"material":
