Repository: yunyunfanfan/S-PA-CBB

# S-PA-CBB

Official research code, processed curve records, evaluation outputs, and manuscript source for:

> **From Physics to Selective Generation: Conditional Brownian Bridges for Sparse S–N Curve Reconstruction and Fatigue Decision-Making**

S-PA-CBB reconstructs a complete probabilistic stress–life (S–N) curve from only two to four observed fatigue tests. The method first fits an interpretable Basquin state, diagnoses whether that state is sufficient, and applies a ControlNet-style conditional Brownian-bridge residual only to curves that benefit from correction.

File: external_data/weld2025_disjoint_curves.json (part 122 of 223)
"S355MC (material number 1.0976)", "am_type": "Metal active gas welding (MAG)", "load_ratio": "0.1", "test_type": "Constant amplitude loading", "temperature": "-", "surface_treatment": "-"}, "metadata": {"dataset_id": 3215, "title": "Fatigue behaviour of automatically HFMI-treated welds", "doi": "10.1007/s40194-024-01701-z", "authors": "Wendler, Lea; Loeschner, Daniel; Engelhardt, Imke", "publication": "WELDING IN THE WORLD", "year_of_publication": 2024, "UT": "WOS:001161401700001", "base_material": "S355MC (material number 1.0976)", "base_young_modulus": "-", "base_yield_strength": "-", "base_ultimate_strength": "-", "base_elongation": "-", "weld_material": "-", "weld_young_modulus": "-", "weld_yield_strength": "-", "weld_ultimate_strength": "-", "weld_elongation": "-", "processing": "-", "welding_joint": "Transverse stiffener (T-joint)", "welding_method": "Metal active gas welding (MAG)", "welding_voltage": 28.0, "welding_current": 300, "welding_speed": "6.67–8.33", "preheat_temp": "-", "welding_env": "-", "residual_stress": "Compressive residual stresses induced by HFMI treatment", "fatigue_specimen_type": "Transverse stiffener (one-sided)", "fatigue_specimen_thickness": 20, "fatigue_test_type": "Constant amplitude loading", "fatigue_temp": "-", "fatigue_env": "-", "load_ratio": 0.1, "frequency": 60, "fatigue_machine": "resonance testing machine", "fatigue_standard": "-", "fatigue_test_control": "-", "stress_concentration": "-", "failure_location": "Weld toe"}}, {"id": "WELD2025:3216", "name": "Al–Zn–Mg aluminum alloys | Butt Joint", "material_family": "Welded joint", "points": [[161.0, 467000.0, 0], [150.0, 527000.0, 0], [141.0, 1960000.0, 0], [120.0, 4070000.0, 0], [110.0, 8540000.0, 0], [100.0, 9760000.0, 0]], "conditions": {"material": "Al–Zn–Mg aluminum alloys", "am_type": "Friction Stir Welding (FSW)", "load_ratio": "0", "test_type": "Axial", "temperature": "25", "surface_treatment": "-"}, "metadata": {"dataset_id": 3216, "title": "Fatigue Behavior of Dissimilar Al-Mg-Si/Al-Zn-Mg Aluminum Alloys Friction Stir Welding Joints", "doi": "10.1007/s40195-016-0510-2", "authors": "Yan, Zhong-Jie; Liu, Xue-Song; Fang, Hong-Yuan", "publication": "ACTA METALLURGICA SINICA-ENGLISH LETTERS", "year_of_publication": 2016, "UT": "WOS:000389136200010", "base_material": "Al–Zn–Mg aluminum alloys", "base_young_modulus": "-", "base_yield_strength": 256, "base_ultimate_strength": 368, "base_elongation": 19.5, "weld_material": "-", "weld_young_modulus": "-", "weld_yield_strength": "-", "weld_ultimate_strength": "-", "weld_elongation": "-", "processing": "-", "welding_joint": "Butt Joint", "welding_method": "Friction Stir Welding (FSW)", "welding_voltage": "-", "welding_current": "-", "welding_speed": 3, "preheat_temp": "-", "welding_env": "-", "residual_stress": "-", "fatigue_specimen_type": "plat", "fatigue_specimen_thickness": 15, "fatigue_test_type": "Axial", "fatigue_temp": 25, "fatigue_env": "-", "load_ratio": 0, "frequency": 15, "fatigue_machine": "PLG-200C fatigue testing machine", "fatigue_standard": "GB/T6398-2000", "fatigue_test_control": "Stress", "stress_concentration": "-", "failure_location": "-"}}, {"id": "WELD2025:3217", "name": "Al–Mg–Si aluminum alloys | Butt Joint", "material_family": "Welded joint", "points": [[161.0, 328000.0, 0], [151.0, 741000.0, 0], [140.0, 1230000.0, 0], [120.0, 1460000.0, 0], [110.0, 2300000.0, 0], [100.0, 6530000.0, 0], [88.0, 9880000.0, 0]], "conditions": {"material": "Al–Mg–Si aluminum alloys", "am_type": "Friction Stir Welding (FSW)", "load_ratio": "0", "test_type": "Axial", "temperature": "25", "surface_treatment": "-"}, "metadata": {"dataset_id": 3217, "title": "Fatigue Behavior of Dissimilar Al-Mg-Si/Al-Zn-Mg Aluminum Alloys Friction Stir Welding Joints", "doi": "10.1007/s40195-016-0510-2", "authors": "Yan, Zhong-Jie; Liu, Xue-Song; Fang, Hong-Yuan", "publication": "ACTA METALLURGICA SINICA-ENGLISH LETTERS", "year_of_publication": 2016, "UT": "WOS:000389136200010", "base_material": "Al–Mg–Si aluminum alloys", "base_young_modulus": "-", "base_yield_strength": 241, "base_ultimate_strength": 284, "base_elongation": 25, "weld_material": "-", "weld_young_modulus": "-", "weld_yield_strength": "-", "weld_ultimate_strength": "-", "weld_elongation": "-", "processing": "-", "welding_joint": "Butt Joint", "welding_method": "Friction Stir Welding (FSW)", "welding_voltage": "-", "welding_current": "-", "welding_speed": 3, "preheat_temp": "-", "welding_env": "-", "residual_stress": "-", "fatigue_specimen_type": "plat", "fatigue_specimen_thickness": 15, "fatigue_test_type": "Axial", "fatigue_temp": 25, "fatigue_env": "-", "load_ratio": 0, "frequency": 15, "fatigue_machine": "PLG-200C fatigue testing machine", "fatigue_standard": "GB/T6398-2000", "fatigue_test_control": "Stress", "stress_concentration": "-", "failure_location": "Heat-affected zone (HAZ) at the Al–Mg–Si alloy side"}}, {"id": "WELD2025:3218", "name": "SM 58 | T-joint", "material_family": "Welded joint", "points": [[290.0, 523000.0, 0], [290.0, 623000.0, 0], [238.0, 1090000.0, 0], [201.0, 2400000.0, 0], [183.0, 5070000.0, 0], [180.0, 8590000.0, 0]], "conditions": {"material": "SM 58", "am_type": "-", "load_ratio": "0.1", "test_type": "-", "temperature": "-", "surface_treatment": "-"}, "metadata": {"dataset_id": 3218, "title": "Stress singularity field and fatigue strength assessment of V-notch plates and welded joints under combined tension-bending loads", "doi": "10.1007/s40430-023-04168-z", "authors": "Shen, Wei; Yin, Yue; Zuo, Mou; Wang, Shaomin; Qiu, Yu; Zhu, Fengna", "publication": "JOURNAL OF THE BRAZILIAN SOCIETY OF MECHANICAL SCIENCES AND ENGINEERING", "year_of_publication": 2023, "UT": "WOS:000981116100002", "base_material": "SM 58", "base_young_modulus": 210, "base_yield_strength": "-", "base_ultimate_strength": "-", "base_elongation": "-", "weld_material": "-", "weld_young_modulus": "-", "weld_yield_strength": "-", "weld_ultimate_strength": "-", "weld_elongation": "-", "processing": "-", "welding_joint": "T-joint", "welding_method": "-", "welding_voltage": "-", "welding_current": "-", "welding_speed": "-", "preheat_temp": "-", "welding_env": "-", "residual_stress": "-", "fatigue_specimen_type": "T-joint", "fatigue_specimen_thickness": 9, "fatigue_test_type": "-", "fatigue_temp": "-", "fatigue_env": "-", "load_ratio": 0.1, "frequency": "-", "fatigue_machine": "-", "fatigue_standard": "-", "fatigue_test_control": "Stress", "stress_concentration": "-", "failure_location": "-"}}, {"id": "WELD2025:3219", "name": "SM 58 | T-joint", "material_family": "Welded joint", "points": [[293.0, 401000.0, 0], [293.0, 688000.0, 0], [241.0, 531000.0, 0], [212.0, 1590000.0, 0], [211.0, 2210000.0, 0], [180.0, 1900000.0, 0]], "conditions": {"material": "SM 58", "am_type": "-", "load_ratio": "0.1", "test_type": "-", "temperature": "-", "surface_treatment": "-"}, "metadata": {"dataset_id": 3219, "title": "Stress singularity field and fatigue strength assessment of V-notch plates and welded joints under combined tension-bending loads", "doi": "10.1007/s40430-023-04168-z", "authors": "Shen, Wei; Yin, Yue; Zuo, Mou; Wang, Shaomin; Qiu, Yu; Zhu, Fengna", "publication": "JOURNAL OF THE BRAZILIAN SOCIETY OF MECHANICAL SCIENCES AND ENGINEERING", "year_of_publication": 2023, "UT": "WOS:000981116100002", "base_material": "SM 58", "base_young_modulus": 210, "base_yield_strength": "-", "base_ultimate_strength": "-", "base_elongation": "-", "weld_material": "-", "weld_young_modulus": "-", "weld_yield_strength": "-", "weld_ultimate_strength": "-", "weld_elongation": "-", "processing": "-", "welding_joint": "T-joint", "welding_method": "-", "welding_voltage": "-", "welding_current": "-", "welding_speed": "-", "preheat_temp": "-", "welding_env": "-", "residual_stress": "-", "fatigue_specimen_type": "T-joint", "fatigue_specimen_thickness": 15, "fatigue_test_type": "-", "fatigue_temp": "-", "fatigue_env": "-", "load_ratio": 0.1, "frequency": "-", "fatigue_machine": "-", "fatigue_standard": "-", "fatigue_test_control": "Stress", "stress_concentration": "-", "failure_location": "-"}}, {"id": "WELD2025:3220", "name": "SM 58 | T-joint", "material_family": "Welded joint", "points": [[243.0, 250000.0, 0], [210.0, 477000.0, 0], [182.0, 878000.0, 0], [182.0, 913000.0, 0], [140.0, 2110000.0, 0]], "conditions": {"material": "SM 58", "am_type": "-", "load_ratio": "0.1", "test_type": "-", "temperature": "-", "surface_treatment": "-"}, "metadata": {"dataset_id": 3220, "title": "Stress singularity field and fatigue strength assessment of V-notch plates and welded joints under combined tension-bending loads", "doi": "10.1007/s40430-023-04168-z", "authors": "Shen, Wei; Yin, Yue; Zuo, Mou; Wang, Shaomin; Qiu, Yu; Zhu, Fengna", "publication": "JOURNAL OF THE BRAZILIAN SOCIETY OF MECHANICAL SCIENCES AND ENGINEERING", "year_of_publication": 2023, "UT": "WOS:000981116100002", "base_material": "SM 58", "base_young_modulus": 210, "base_yield_strength": "-", "base_ultimate_strength": "-", "base_elongation": "-", "weld_material": "-", "weld_young_modulus": "-", "weld_yield_strength": "-", "weld_ultimate_strength": "-", "weld_elongation": "-", "processing": "-", "welding_joint": "T-joint", "welding_method": "-", "welding_voltage": "-", "welding_current": "-", "welding_speed": "-", "preheat_temp": "-", "welding_env": "-", "residual_stress": "-", "fatigue_specimen_type": "T-joint", "fatigue_specimen_thickness": 24, "fatigue_test_type": "-", "fatigue_temp": "-", "fatigue_env": "-", "load_ratio": 0.1, "frequency": "-", "fatigue_machine": "-", "fatigue_standard": "-", "fatigue_test_control": "Stress", "stress_concentration": "-", "failure_location": "-"}}, {"id": "WELD2025:3221", "name": "SM 58 | T-joint", "material_family": "Welded joint", "points": [[211.0, 527000.0, 0], [238.0, 347000.0, 0], [211.0, 715000.0, 0], [180.0, 1400000.0, 0], [180.0, 1510000.0, 0], [140.0, 3290000.0, 0]], "conditions": {"material": "SM 58", "am_type": "-", "load_ratio": "0.1", "test_type": "-", "temperature": "-", "surface_treatment": "-"}, "metadata": {"dataset_id": 3221, "title": "Stress singularity field and fatigue strength assessment of V-notch plates and welded joints under combined tension-bending loads", "doi": "10.1007/s40430-023-04168-z", "authors": "Shen, Wei; Yin, Yue; Zuo, Mou; Wang, Shaomin; Qiu, Yu; Zhu, Fengna", "publication": "JOURNAL OF THE BRAZILIAN SOCIETY OF MECHANICAL SCIENCES AND ENGINEERING", "year_of_publication": 2023, "UT": "WOS:000981116100002", "base_material": "SM 58", "base_young_modulus": 210, "base_yield_strength": "-", "base_ultimate_strength": "-", "base_elongation": "-", "weld_material": "-", "weld_young_modulus": "-", "weld_yield_strength": "-", "weld_ultimate_strength": "-", "weld_elongation": "-", "processing": "-", "welding_joint": "T-joint", "welding_method": "-", "welding_voltage": "-", "welding_current": "-", "welding_speed": "-", "preheat_temp": "-", "welding_env": "-", "residual_stress": "-", "fatigue_specimen_type": "T-joint", "fatigue_specimen_thickness": 34, "fatigue_test_type": "-", "fatigue_temp": "-", "fatigue_env": "-", "load_ratio": 0.1, "frequency": "-", "fatigue_machine": "-", "fatigue_standard": "-", "fatigue_test_control": "Stress", "stress_concentration": "-", "failure_location": "-"}}, {"id": "WELD2025:3222", "name": "SM 58 | T-joint", "material_family": "Welded joint", "points": [[200.0, 609000.0, 0], [200.0, 710000.0, 0], [180.0, 778000.0, 0], [183.0, 2500000.0, 0], [181.0, 453000.0, 0], [191.0, 560000.0, 0], [130.0, 1210000.0, 0], [231.0, 151000.0, 0], [191.0, 261000.0, 0]], "conditions": {"material": "SM 58", "am_type": "-", "load_ratio": "0.1", "test_type": "-", "temperature": "-", "surface_treatment": "-"}, "metadata": {"dataset_id": 3222, "title": "Stress singularity field and fatigue strength assessment of V-notch plates and welded joints under combined tension-bending loads", "doi": "10.1007/s40430-023-04168-z", "authors": "Shen, Wei; Yin, Yue; Zuo, Mou; Wang, Shaomin; Qiu, Yu; Zhu, Fengna", "publication": "JOURNAL OF THE BRAZILIAN SOCIETY OF MECHANICAL SCIENCES AND ENGINEERING", "year_of_publication": 2023, "UT": "WOS:000981116100002", "base_material": "SM 58", "base_young_modulus": 210, "base_yield_strength": "-", "base_ultimate_strength": "-", "base_elongation": "-", "weld_material": "-", "weld_young_modulus": "-", "weld_yield_strength": "-", "weld_ultimate_strength": "-", "weld_elongation": "-", "processing": "-", "welding_joint": "T-joint", "welding_method": "-", "welding_voltage": "-", "welding_current": "-", "welding_speed": "-", "preheat_temp": "-", "welding_env": "-", "residual_stress": "-", "fatigue_specimen_type": "T-joint", "fatigue_specimen_thickness": 50, "fatigue_test_type": "-", "fatigue_temp": "-", "fatigue_env": "-", "load_ratio": 0.1, "frequency": "-", "fatigue_machine": "-", "fatigue_standard": "-", "fatigue_test_control": "Stress", "stress_concentration": "-", "failure_location": "-"}}, {"id": "WELD2025:3223", "name": "BS4360 | T-joint", "material_family": "Welded joint", "points": [[274.0, 163000.0, 0], [222.0, 286000.0, 0], [179.0, 548000.0, 0], [142.0, 1060000.0, 0], [109.0, 2760000.0, 0]], "conditions": {"material": "BS4360", "am_type": "-", "load_ratio": "0", "test_type": "-", "temperature": "-", "surface_treatment": "-"}, "metadata": {"dataset_id": 3223, "title": "Stress singularity field and fatigue strength assessment of V-notch plates and welded joints under combined tension-bending loads", "doi": "10.1007/s40430-023-04168-z", "authors": "Shen, Wei; Yin, Yue; Zuo, Mou; Wang, Shaomin; Qiu, Yu; Zhu, Fengna", "publication": "JOURNAL OF THE BRAZILIAN SOCIETY OF MECHANICAL SCIENCES AND ENGINEERING", "year_of_publication": 2023, "UT": "WOS:000981116100002", "base_material": "BS4360", "base_young_modulus": 210, "base_yield_strength": "-", "base_ultimate_strength": "-", "base_elongation": "-", "weld_material": "-", "weld_young_modulus": "-", "weld_yield_strength": "-", "weld_ultimate_strength": "-", "weld_elongation": "-", "processing": "-", "welding_joint": "T-joint", "welding_method": "-", "welding_voltage": "-", "welding_current": "-", "welding_speed": "-", "preheat_temp": "-", "welding_env": "-", "residual_stress": "-", "fatigue_specimen_type": "T-joint", "fatigue_specimen_thickness": 25, "fatigue_test_type": "-", "fatigue_temp": "-", "fatigue_env": "-", "load_ratio": 0, "frequency": "-", "fatigue_machine": "-", "fatigue_standard": "-", "fatigue_test_control": "Stress", "stress_concentration": "-", "failure_location": "-"}}, {"id": "WELD2025:3224", "name": "BS4360 | T-joint", "material_family": "Welded joint", "points": [[221.0, 331000.0, 0], [181.0, 633000.0, 0], [151.0, 1160000.0, 0], [141.0, 1880000.0, 0]], "conditions": {"material": "BS4360", "am_type": "-", "load_ratio": "0", "test_type": "-", "temperature": "-", "surface_treatment": "-"}, "metadata": {"dataset_id": 3224, "title": "Stress singularity field and fatigue strength assessment of V-notch plates and welded joints under combined tension-bending loads", "doi": "10.1007/s40430-023-04168-z", "authors": "Shen, Wei; Yin, Yue; Zuo, Mou; Wang, Shaomin; Qiu, Yu; Zhu, Fengna", "publication": "JOURNAL OF THE BRAZILIAN SOCIETY OF MECHANICAL SCIENCES AND ENGINEERING", "year_of_publication": 2023, "UT": "WOS:000981116100002", "base_material": "BS4360", "base_young_modulus": 210, "base_yield_strength": "-", "base_ultimate_strength": "-", "base_elongation": "-", "weld_material": "-", "weld_young_modulus": "-", "weld_yield_strength": "-", "weld_ultimate_strength": "-", "weld_elongation": "-", "processing": "-", "welding_joint": "T-joint", "welding_method": "-", "welding_voltage": "-", "welding_current": "-", "welding_speed": "-", "preheat_temp": "-", "welding_env": "-", "residual_stress": "-", "fatigue_specimen_type": "T-joint", "fatigue_specimen_thickness": 50, "fatigue_test_type": "-", "fatigue_temp": "-", "fatigue_env": "-", "load_ratio": 0, "frequency": "-", "fatigue_machine": "-", "fatigue_standard": "-", "fatigue_test_control": "Stress", "stress_concentration": "-", "failure_location": "-"}}, {"id": "WELD2025:3225", "name": "BS4360 | T-joint", "material_family": "Welded joint", "points": [[257.0, 230000.0, 0], [218.0, 366000.0, 0], [181.0, 704000.0, 0], [141.0, 1460000.0, 0], [257.0, 120000.0, 0], [220.0, 200000.0, 0], [180.0, 304000.0, 0], [121.0, 1160000.0, 0], [109.0, 2130000.0, 0]], "conditions": {"material": "BS4360", "am_type": "-", "load_ratio": "0", "test_type": "-", "temperature": "-", "surface_treatment": "-"}, "metadata": {"dataset_id": 3225, "title": "Stress singularity field and fatigue strength assessment of V-notch plates and welded joints under combined tension-bending loads", "doi": "10.1007/s40430-023-04168-z", "authors": "Shen, Wei; Yin, Yue; Zuo, Mou; Wang, Shaomin; Qiu, Yu; Zhu, Fengna", "publication": "JOURNAL OF THE BRAZILIAN SOCIETY OF MECHANICAL SCIENCES AND ENGINEERING", "year_of_publication": 2023, "UT": "WOS:000981116100002", "base_material": "BS4360", "base_young_modulus": 210, "base_yield_strength": "-", "base_ultimate_strength": "-", "base_elongation": "-", "weld_material": "-", "weld_young_modulus": "-", "weld_yield_strength": "-", "weld_ultimate_strength": "-", "weld_elongation": "-", "processing": "-", "welding_joint": "T-joint", "welding_method": "-", "welding_voltage": "-", "welding_current": "-", "welding_speed": "-", "preheat_temp": "-", "welding_env": "-", "residual_stress": "-", "fatigue_specimen_type": "T-joint", "fatigue_specimen_thickness": 100, "fatigue_test_type": "-", "fatigue_temp": "-", "fatigue_env": "-", "load_ratio": 0, "frequency": "-", "fatigue_machine": "-", "fatigue_standard": "-", "fatigue_test_control": "Stress", "stress_concentration": "-", "failure_location": "-"}}, {"id": "WELD2025:3226", "name": "BS4360 | Cruciform joint", "material_family": "Welded joint", "points": [[200.0, 404000.0, 0], [160.0, 1150000.0, 0], [118.0, 2370000.0, 0], [142.0, 1230000.0, 0], [297.0, 120000.0, 0], [274.0, 122000.0, 0], [240.0, 214000.0, 0], [204.0, 380000.0, 0], [181.0, 429000.0, 0], [161.0, 784000.0, 0], [134.0, 1650000.0, 0], [160.0, 865000.0, 0], [138.0, 1310000.0, 0], [131.0, 2420000.0, 0], [121.0, 2650000.0, 0], [115.0, 4420000.0, 0], [107.0, 4560000.0, 0], [239.0, 238000.0, 0], [243.0, 228000.0, 0], [198.0, 282000.0, 0], [305.0, 119000.0, 0], [178.0, 511000.0, 0]], "conditions": {"material": "BS4360", "am_type": "-", "load_ratio": "0", "test_type": "-", "temperature": "-", "surface_treatment": "-"}, "metadata": {"dataset_id": 3226, "title": "Stress singularity field and fatigue strength assessment of V-notch plates and welded joints under combined tension-bending loads", "doi": "10.1007/s40430-023-04168-z", "authors": "Shen, Wei; Yin, Yue; Zuo, Mou; Wang, Shaomin; Qiu, Yu; Zhu, Fengna", "publication": "JOURNAL OF THE BRAZILIAN SOCIETY OF MECHANICAL SCIENCES AND ENGINEERING", "year_of_publication": 2023, "UT": "WOS:000981116100002", "base_material": "BS4360", "base_young_modulus": 210, "base_yield_strength": "-", "base_ultimate_strength": "-", "base_elongation": "-", "weld_material": "-", "weld_young_modulus": "-", "weld_yield_strength": "-", "weld_ultimate_strength": "-", "weld_elongation": "-", "processing": "-", "welding_joint": "Cruciform joint", "welding_method": "-", "welding_voltage": "-", "welding_current": "-", "welding_speed": "-", "preheat_temp": "-", "welding_env": "-", "residual_stress": "-", "fatigue_specimen_type": "Cruciform joint", "fatigue_specimen_thickness": 13, "fatigue_test_type": "-", "fatigue_temp": "-", "fatigue_env": "-", "load_ratio": 0, "frequency": "-", "fatigue_machine": "-", "fatigue_standard": "-", "fatigue_test_control": "Stress", "stress_concentration": "-", "failure_location": "-"}}, {"id": "WELD2025:3227", "name": "BS4360 | Cruciform joint", "material_family": "Welded joint", "points": [[302.0, 113000.0, 0], [243.0, 135000.0, 0], [201.0, 302000.0, 0], [182.0, 331000.0, 0], [161.0, 463000.0, 0], [141.0, 715000.0, 0], [121.0, 1170000.0, 0], [100.0, 2380000.0, 0]], "conditions": {"material": "BS4360", "am_type": "-", "load_ratio": "0", "test_type": "-", "temperature": "-", "surface_treatment": "-"}, "metadata": {"dataset_id": 3227, "title": "Stress singularity field and fatigue strength assessment of V-notch plates and welded joints under combined tension-bending loads", "doi": "10.1007/s40430-023-04168-z", "authors": "Shen, Wei; Yin, Yue; Zuo, Mou; Wang, Shaomin; Qiu, Yu; Zhu, Fengna", "publication": "JOURNAL OF THE BRAZILIAN SOCIETY OF MECHANICAL SCIENCES AND ENGINEERING", "year_of_publication": 2023, "UT": "WOS:000981116100002", "base_material": "BS4360", "base_young_modulus": 210, "base_yield_strength": "-", "base_ultimate_strength": "-", "base_elongation": "-", "weld_material": "-", "weld_young_modulus": "-", "weld_yield_strength": "-", "weld_ultimate_strength": "-", "weld_elongation": "-", "processing": "-", "welding_joint": "Cruciform joint", "welding_method": "-", "welding_voltage": "-", "welding_current": "-", "welding_speed": "-", "preheat_temp": "-", "welding_env": "-", "residual_stress": "-", "fatigue_specimen_type": "Cruciform joint", "fatigue_specimen_thickness": 25, "fatigue_test_type": "-", "fatigue_temp": "-", "fatigue_env": "-", "load_ratio": 0, "frequency": "-", "fatigue_machine": "-", "fatigue_standard": "-", "fatigue_test_control": "Stress", "stress_concentration": "-", "failure_location": "-"}}, {"id": "WELD2025:3228", "name": "BS4360 | Cruciform joint", "material_family": "Welded joint", "points": [[259.0, 261000.0, 0], [241.0, 319000.0, 0], [224.0, 470000.0, 0], [197.0, 878000.0, 0], [178.0, 985000.0, 0], [174.0, 1630000.0, 0], [139.0, 2910000.0, 0]], "conditions": {"material": "BS4360", "am_type": "-", "load_ratio": "0", "test_type": "-", "temperature": "-", "surface_treatment": "-"}, "metadata": {"dataset_id": 3228, "title": "Stress singularity field and fatigue strength assessment of V-notch plates and welded joints under combined tension-bending loads", "doi": "10.1007/s40430-023-04168-z", "authors": "Shen, Wei; Yin, Yue; Zuo, Mou; Wang, Shaomin; Qiu, Yu; Zhu, Fengna", "publication": "JOURNAL OF THE BRAZILIAN SOCIETY OF MECHANICAL SCIENCES AND ENGINEERING", "year_of_publication": 2023, "UT": "WOS:000981116100002", "base_material": "BS4360", "base_young_modulus": 210, "base_yield_strength": "-", "base_ultimate_strength": "-", "base_elongation": "-", "weld_material": "-", "weld_young_modulus": "-", "weld_yield_strength": "-", "weld_ultimate_strength": "-", "weld_elongation": "-", "processing": "-", "welding_joint": "Cruciform joint", "welding_method": "-", "welding_voltage": "-", "welding_current": "-", "welding_speed": "-", "preheat_temp": "-", "welding_env": "-", "residual_stress": "-", "fatigue_specimen_type": "Cruciform joint", "fatigue_specimen_thickness": 6.4, "fatigue_test_type": "-", "fatigue_temp": "-", "fatigue_env": "-", "load_ratio": 0, "frequency": "-", "fatigue_machine": "-", "fatigue_standard": "-", "fatigue_test_control": "Stress", "stress_concentration": "-", "failure_location": "-"}}, {"id": "WELD2025:3229", "name": "BS4360 | Cruciform joint", "material_family": "Welded joint", "points": [[281.0, 156000.0, 0], [188.0, 643000.0, 0], [153.0, 1160000.0, 0], [128.0, 2160000.0, 0]], "conditions": {"material": "BS4360", "am_type": "-", "load_ratio": "0", "test_type": "-", "temperature": "-", "surface_treatment": "-"}, "metadata": {"dataset_id": 3229, "title": "Stress singularity field and fatigue strength assessment of V-notch plates and welded joints under combined tension-bending loads", "doi": "10.1007/s40430-023-04168-z", "authors": "Shen, Wei; Yin, Yue; Zuo, Mou; Wang, Shaomin; Qiu, Yu; Zhu, Fengna", "publication": "JOURNAL OF THE BRAZILIAN SOCIETY OF MECHANICAL SCIENCES AND ENGINEERING", "year_of_publication": 2023, "UT": "WOS:000981116100002", "base_material": "BS4360", "base_young_modulus": 210, "base_yield_strength": "-", "base_ultimate_strength": "-", "base_elongation": "-", "weld_material": "-", "weld_young_modulus": "-", "weld_yield_strength": "-", "weld_ultimate_strength": "-", "weld_elongation": "-", "processing": "-", "welding_joint": "Cruciform joint", "welding_method": "-", "welding_voltage": "-", "welding_current": "-", "welding_speed": "-", "preheat_temp": "-", "welding_env": "-", "residual_stress": "-", "fatigue_specimen_type": "Cruciform joint", "fatigue_specimen_thickness": 8, "fatigue_test_type": "-", "fatigue_temp": "-", "fatigue_env": "-", "load_ratio": 0, "frequency": "-", "fatigue_machine": "-", "fatigue_standard": "-", "fatigue_test_control": "Stress", "stress_concentration": "-", "failure_location": "-"}}, {"id": "WELD2025:3230", "name": "BS4360 | Cruciform joint", "material_family": "Welded joint", "points": [[306.0, 85200.0, 0], [257.0, 134000.0, 0], [219.0, 176000.0, 0], [184.0, 355000.0, 0], [139.0, 732000.0, 0], [119.0, 1740000.0, 0], [112.0, 2460000.0, 0], [100.0, 3660000.0, 0]], "conditions": {"material": "BS4360", "am_type": "-", "load_ratio": "0", "test_type": "-", "temperature": "-", "surface_treatment": "-"}, "metadata": {"dataset_id": 3230, "title": "Stress singularity field and fatigue strength assessment of V-notch plates and welded joints under combined tension-bending loads", "doi": "10.1007/s40430-023-04168-z", "authors": "Shen, Wei; Yin, Yue; Zuo, Mou; Wang, Shaomin; Qiu, Yu; Zhu, Fengna", "publication": "JOURNAL OF THE BRAZILIAN SOCIETY OF MECHANICAL SCIENCES AND ENGINEERING", "year_of_publication": 2023, "UT": "WOS:000981116100002", "base_material": "BS4360", "base_young_modulus": 210, "base_yield_strength": "-", "base_ultimate_strength": "-", "base_elongation": "-", "weld_material": "-", "weld_young_modulus": "-", "weld_yield_strength": "-", "weld_ultimate_strength": "-", "weld_elongation": "-", "processing": "-", "welding_joint": "Cruciform joint", "welding_method": "-", "welding_voltage": "-", "welding_current": "-", "welding_speed": "-", "preheat_temp": "-", "welding_env": "-", "residual_stress": "-", "fatigue_specimen_type": "Cruciform joint", "fatigue_specimen_thickness": 38, "fatigue_test_type": "-", "fatigue_temp": "-", "fatigue_env": "-", "load_ratio": 0, "frequency": "-", "fatigue_machine": "-", "fatigue_standard": "-", "fatigue_test_control": "Stress", "stress_concentration": "-", "failure_location": "-"}}, {"id": "WELD2025:3231", "name": "AA6005 | Butt Joint", "material_family": "Welded joint", "points": [[183.0, 1956751.0, 0], [161.0, 1626226.0, 0], [161.0, 3432432.0, 0], [140.0, 2112759.0, 0], [118.0, 1966438.0, 0], [121.0, 3030788.0, 0], [120.0, 4105659.0, 0], [100.0, 10182722.0, 0], [121.0, 9885433.0, 0], [142.0, 9474392.0, 0]], "conditions": {"material": "AA6005", "am_type": "Laser-MIG hybrid welding", "load_ratio": "0.1", "test_type": "Tension-tension cyclic loading", "temperature": "-", "surface_treatment": "-"}, "metadata": {"dataset_id": 3231, "title": "Porosity formation and its effect on the properties of hybrid laser welded Al alloy joints", "doi": "10.1007/s00170-019-04106-1", "authors": "Yan, Shaohua; Zhu, Zhongyin; Ma, Chuanping; Qin, Qing-H.; Chen, Hui; Fu, Y. N.", "publication": "INTERNATIONAL JOURNAL OF ADVANCED MANUFACTURING TECHNOLOGY", "year_of_publication": 2019, "UT": "WOS:000490367800062", "base_material": "AA6005", "base_young_modulus": "-", "base_yield_strength": "-", "base_ultimate_strength": 276, "base_elongation": "-", "weld_material": "AA6005 (laser-MIG welded)", "weld_young_modulus": "-", "weld_yield_strength": "-", "weld_ultimate_strength": "198–209", "weld_elongation": "-", "processing": "-", "welding_joint": "Butt Joint", "welding_method": "Laser-MIG hybrid welding", "welding_voltage": "-", "welding_current": "130–210", "welding_speed": "10.67–13.83", "preheat_temp": "-", "welding_env": "Argon shielding gas (99.999%)", "residual_stress": "-", "fatigue_specimen_type": "Flat", "fatigue_specimen_thickness": 5, "fatigue_test_type": "Tension-tension cyclic loading", "fatigue_temp": "-", "fatigue_env": "-", "load_ratio": 0.1, "frequency": "100–110", "fatigue_machine": "-", "fatigue_standard": "-", "fatigue_test_control": "Stress", "stress_concentration": "-", "failure_location": "Weld toe"}}, {"id": "WELD2025:3232", "name": "AA6005 | Butt Joint", "material_family": "Welded joint", "points": [[243.0, 27703.0, 0], [231.0, 281625.0, 0], [302.0, 161343.0, 0], [280.0, 226773.0, 0], [269.0, 290190.0, 0], [300.0, 298327.0, 0], [243.0, 1372156.0, 0], [242.0, 1745507.0, 0], [231.0, 9107386.0, 0], [222.0, 9240274.0, 0]], "conditions": {"material": "AA6005", "am_type": "Laser-MIG hybrid welding", "load_ratio": "0.1", "test_type": "Tension-tension cyclic loading", "temperature": "-", "surface_treatment": "grinded"}, "metadata": {"dataset_id": 3232, "title": "Porosity formation and its effect on the properties of hybrid laser welded Al alloy joints", "doi": "10.1007/s00170-019-04106-1", "authors": "Yan, Shaohua; Zhu, Zhongyin; Ma, Chuanping; Qin, Qing-H.; Chen, Hui; Fu, Y. N.", "publication": "INTERNATIONAL JOURNAL OF ADVANCED MANUFACTURING TECHNOLOGY", "year_of_publication": 2019, "UT": "WOS:000490367800062", "base_material": "AA6005", "base_young_modulus": "-", "base_yield_strength": "-", "base_ultimate_strength": 276, "base_elongation": "-", "weld_material": "AA6005 (laser-MIG welded)", "weld_young_modulus": "-", "weld_yield_strength": "-", "weld_ultimate_strength": "198–209", "weld_elongation": "-", "processing": "grinded", "welding_joint": "Butt Joint", "welding_method": "Laser-MIG hybrid welding", "welding_voltage": "-", "welding_current": "130–210", "welding_speed": "10.67–13.83", "preheat_temp": "-", "welding_env": "Argon shielding gas (99.999%)", "residual_stress": "-", "fatigue_specimen_type": "Flat", "fatigue_specimen_thickness": 5, "fatigue_test_type": "Tension-tension cyclic loading", "fatigue_temp": "-", "fatigue_env": "-", "load_ratio": 0.1, "frequency": "100–110", "fatigue_machine": "-", "fatigue_standard": "-", "fatigue_test_control": "Stress", "stress_concentration": "-", "failure_location": "pores near surface"}}, {"id": "WELD2025:3235", "name": "6106-T6 aluminum alloy | Butt Joint", "material_family": "Welded joint", "points": [[147.0, 43015.0, 0], [136.0, 43317.0, 0], [111.0, 57181.0, 0], [147.0, 119066.0, 0], [130.0, 193842.0, 0], [120.0, 214700.0, 0], [120.0, 263201.0, 0], [130.0, 380122.0, 0], [131.0, 411393.0, 0], [141.0, 307916.0, 0], [148.0, 345600.0, 0], [138.0, 727133.0, 0], [119.0, 716693.0, 0], [110.0, 589723.0, 0], [111.0, 5540335.0, 0], [111.0, 10368164.0, 0], [102.0, 9668184.0, 0], [142.0, 128859.0, 0], [143.0, 149488.0, 0], [132.0, 302270.0, 0], [133.0, 321406.0, 0], [139.0, 345085.0, 0], [130.0, 407831.0, 0], [121.0, 405087.0, 0], [120.0, 1018521.0, 0], [111.0, 962134.0, 0], [112.0, 1188327.0, 0], [111.0, 1602982.0, 0], [112.0, 2446314.0, 0], [122.0, 2227134.0, 0], [100.0, 10057115.0, 1], [113.0, 9733613.0, 1], [111.0, 19409.0, 0], [141.0, 15560.0, 0], [141.0, 23768.0, 0], [141.0, 92897.0, 0], [130.0, 124738.0, 0], [131.0, 233346.0, 0], [122.0, 255859.0, 0], [131.0, 363078.0, 0], [121.0, 679204.0, 0], [111.0, 1905461.0, 0], [100.0, 2167704.0, 0], [102.0, 4130475.0, 0], [102.0, 4875285.0, 0], [102.0, 6426877.0, 0], [111.0, 5152286.0, 0], [121.0, 10000000.0, 1], [112.0, 10000000.0, 1], [101.0, 9638290.0, 1], [90.0, 10000000.0, 1], [139.0, 11288.0, 0], [140.0, 12488.0, 0], [130.0, 25839.0, 0], [111.0, 30990.0, 0], [130.0, 83378.0, 0], [129.0, 112884.0, 0], [120.0, 274534.0, 0], [121.0, 349832.0, 0], [120.0, 641235.0, 0], [100.0, 445782.0, 0], [91.0, 628414.0, 0], [93.0, 1020403.0, 0], [101.0, 2069138.0, 0], [107.0, 3359818.0, 0], [98.0, 5239601.0, 0], [90.0, 3359818.0, 0], [100.0, 10204035.0, 1], [93.0, 9039416.0, 1], [82.0, 9412050.0, 1]], "conditions": {"material": "6106-T6 aluminum alloy", "am_type": "Laser-MIG hybrid welding", "load_ratio": "0", "test_type": "Axial", "temperature": "-", "surface_treatment": "-"}, "metadata": {"dataset_id": 3235, "title": "Effect of assembling clearance on welding characteristics of laser-MIG hybrid welding for aluminum alloy extrusions", "doi": "10.1007/s00170-023-12392-z", "authors": "Yang, Zhibin; Du, Lingzhi; Wang, Xing", "publication": "INTERNATIONAL JOURNAL OF ADVANCED MANUFACTURING TECHNOLOGY", "year_of_publication": 2023, "UT": "WOS:001097603600005", "base_material": "6106-T6 aluminum alloy", "base_young_modulus": "-", "base_yield_strength": "-", "base_ultimate_strength": 250, "base_elongation": "-", "weld_material": "ER 5356", "weld_young_modulus": "-", "weld_yield_strength": "-", "weld_ultimate_strength": "-", "weld_elongation": "-", "processing": "-", "welding_joint": "Butt Joint", "welding_method": "Laser-MIG hybrid welding", "welding_voltage": 22.6, "welding_current": "180-220", "welding_speed": "25-50", "preheat_temp": "-", "welding_env": "Argon shielding gas (99.999% purity, 50 L/min flow rate)", "residual_stress": "-", "fatigue_specimen_type": "flat", "fatigue_specimen_thickness": 3, "fatigue_test_type": "Axial", "fatigue_temp": "-", "fatigue_env": "-", "load_ratio": 0, "frequency": "~100", "fatigue_machine": "QBG-50 high-frequency fatigue testing machine", "fatigue_standard": "GB/T 24176: 2009 and ISO 1099: 2017", "fatigue_test_control": "-", "stress_concentration": "-", "failure_location": "Weld zone, closest to the fusion line in the heat-affected zone"}}, {"id": "WELD2025:3236", "name": "TC4 titanium alloy | Butt joint", "material_family": "Welded joint", "points": [[360.0, 56760.0, 0], [351.0, 166037.0, 0], [342.0, 208495.0, 0], [332.0, 651293.0, 0], [323.0, 961564.0, 0], [315.0, 1690009.0, 0]], "conditions": {"material": "TC4 titanium alloy", "am_type": "Laser welding", "load_ratio": "0.1", "test_type": "Axial", "temperature": "25", "surface_treatment": "-"}, "metadata": {"dataset_id": 3236, "title": "Effect of ultrasonic rolling on the fatigue performance of laser-welded TC4 titanium alloy joints", "doi": "10.1007/s10704-024-00783-6", "authors": "Cong, Jiahui; Gao, Jiayuan; Song, Zhou; Zhang, Zhichao; Wang, Jiahao; Wang, Naijing", "publication": "INTERNATIONAL JOURNAL OF FRACTURE", "year_of_publication": 2024, "UT": "WOS:001209523800001", "base_material": "TC4 titanium alloy", "base_young_modulus": 82.3, "base_yield_strength": 891.5, "base_ultimate_strength": 1098.4, "base_elongation": 18.9, "weld_material": "TC4 titanium alloy", "weld_young_modulus": "-", "weld_yield_strength": "-", "weld_ultimate_strength": "-", "weld_elongation": "-", "processing": "-", "welding_joint": "Butt joint", "welding_method": "Laser welding", "welding_voltage": "-", "welding_current": "-", "welding_speed": 2, "preheat_temp": "-", "welding_env": "-", "residual_stress": "158 MPa (tensile)", "fatigue_specimen_type": "Flat", "fatigue_specimen_thickness": 2, "fatigue_test_type": "Axial", "fatigue_temp": 25, "fatigue_env": "Air", "load_ratio": 0.1, "frequency": 95, "fatigue_machine": "QBG-100 high-frequency fatigue testing machine", "fatigue_standard": "HB5287-1996", "fatigue_test_control": "Stress", "stress_concentration": "-", "failure_location": "Weld toe"}}, {"id": "WELD2025:3237", "name": "TC4 titanium alloy | Butt joint", "material_family": "Welded joint", "points": [[360.0, 109796.0, 0], [350.0, 224001.0, 0], [342.0, 534526.0, 0], [333.0, 832988.0, 0], [315.0, 2466637.0, 0]], "conditions": {"material": "TC4 titanium alloy", "am_type": "Laser welding", "load_ratio": "0.1", "test_type": "Axial", "temperature": "25", "surface_treatment": "Ultrasonic rolling processing (USRP) with 1 passes"}, "metadata": {"dataset_id": 3237, "title": "Effect of ultrasonic rolling on the fatigue performance of laser-welded TC4 titanium alloy joints", "doi": "10.1007/s10704-024-00783-6", "authors": "Cong, Jiahui; Gao, Jiayuan; Song, Zhou; Zhang, Zhichao; Wang, Jiahao; Wang, Naijing", "publication": "INTERNATIONAL JOURNAL OF FRACTURE", "year_of_publication": 2024, "UT": "WOS:001209523800001", "base_material": "TC4 titanium alloy", "base_young_modulus": 82.3, "base_yield_strength": 891.5, "base_ultimate_strength": 1098.4, "base_elongation": 18.9, "weld_material": "TC4 titanium alloy", "weld_young_modulus": "-", "weld_yield_strength": "-", "weld_ultimate_strength": "-", "weld_elongation": "-", "processing": "Ultrasonic rolling processing (USRP) with 1 passes", "welding_joint": "Butt joint", "welding_method": "Laser welding", "welding_voltage": "-", "welding_current": "-", "welding_speed": 2, "preheat_temp": "-", "welding_env": "-", "residual_stress": "-414 MPa (compressive)", "fatigue_specimen_type": "Flat", "fatigue_specimen_thickness": 2, "fatigue_test_type": "Axial", "fatigue_temp": 25, "fatigue_env": "Air", "load_ratio": 0.1, "frequency": 95, "fatigue_machine": "QBG-100 high-frequency fatigue testing machine", "fatigue_standard": "HB5287-1996", "fatigue_test_control": "Stress", "stress_concentration": "-", "failure_location": "subsurface"}}, {"id": "WELD2025:3238", "name": "TC4 titanium alloy | Butt joint", "material_family": "Welded joint", "points": [[369.0, 83323.0, 0], [360.0, 216196.0, 0], [351.0, 366497.0, 0], [340.0, 518094.0, 0], [333.0, 973521.0, 0], [323.0, 2266699.0, 0]], "conditions": {"material": "TC4 titanium alloy", "am_type": "Laser welding", "load_ratio": "0.1", "test_type": "Axial", "temperature": "25", "surface_treatment": "Ultrasonic rolling processing (USRP) with 3 passes"}, "metadata": {"dataset_id": 3238, "title": "Effect of ultrasonic rolling on the fatigue performance of laser-welded TC4 titanium alloy joints", "doi": "10.1007/s10704-024-00783-6", "authors": "Cong, Jiahui; Gao, Jiayuan; Song, Zhou; Zhang, Zhichao; Wang, Jiahao; Wang, Naijing", "publication": "INTERNATIONAL JOURNAL OF FRACTURE", "year_of_publication": 2024, "UT": "WOS:001209523800001", "base_material": "TC4 titanium alloy", "base_young_modulus": 82.3, "base_yield_strength": 891.5, "base_ultimate_strength": 1098.4, "base_elongation": 18.9, "weld_material": "TC4 titanium alloy", "weld_young_modulus": "-", "weld_yield_strength": "-", "weld_ultimate_strength": "-", "weld_elongation": "-", "processing": "Ultrasonic rolling processing (USRP) with 3 passes", "welding_joint": "Butt joint", "welding_method": "Laser welding", "welding_voltage": "-", "welding_current": "-", "welding_speed": 2, "preheat_temp": "-", "welding_env": "-", "residual_stress": "-527 MPa (compressive)", "fatigue_specimen_type": "Flat", "fatigue_specimen_thickness": 2, "fatigue_test_type": "Axial", "fatigue_temp": 25, "fatigue_env": "Air", "load_ratio": 0.1, "frequency": 95, "fatigue_machine": "QBG-100 high-frequency fatigue testing machine", "fatigue_standard": "HB5287-1996", "fatigue_test_control": "Stress", "stress_concentration": "-", "failure_location": "subsurface"}}, {"id": "WELD2025:3239", "name": "TC4 titanium alloy | Butt joint", "material_family": "Welded joint", "points": [[369.0, 87956.0, 0], [360.0, 146392.0, 0], [351.0, 443953.0, 0], [341.0, 651245.0, 0], [333.0, 1545207.0, 0], [324.0, 2813842.0, 0]], "conditions": {"material": "TC4 titanium alloy", "am_type": "Laser welding", "load_ratio": "0.1", "test_type": "Axial", "temperature": "25", "surface_treatment": "Ultrasonic rolling processing (USRP) with 5 passes"}, "metadata": {"dataset_id": 3239, "title": "Effect of ultrasonic rolling on the fatigue performance of laser-welded TC4 titanium alloy joints", "doi": "10.1007/s10704-024-00783-6", "authors": "Cong, Jiahui; Gao, Jiayuan; Song, Zhou; Zhang, Zhichao; Wang, Jiahao; Wang, Naijing", "publication": "INTERNATIONAL JOURNAL OF FRACTURE", "year_of_publication": 2024, "UT": "WOS:001209523800001", "base_material": "TC4 titanium alloy", "base_young_modulus": 82.3, "base_yield_strength": 891.5, "base_ultimate_strength": 1098.4, "base_elongation": 18.9, "weld_material": "TC4 titanium alloy", "weld_young_modulus": "-", "weld_yield_strength": "-", "weld_ultimate_strength": "-", "weld_elongation": "-", "processing": "Ultrasonic rolling processing (USRP) with 5 passes", "welding_joint": "Butt joint", "welding_method": "Laser welding", "welding_voltage": "-", "welding_current": "-", "welding_speed": 2, "preheat_temp": "-", "welding_env": "-", "residual_stress": "-660 MPa
