Repository: yunyunfanfan/S-PA-CBB

# S-PA-CBB

Official research code, processed curve records, evaluation outputs, and manuscript source for:

> **From Physics to Selective Generation: Conditional Brownian Bridges for Sparse S–N Curve Reconstruction and Fatigue Decision-Making**

S-PA-CBB reconstructs a complete probabilistic stress–life (S–N) curve from only two to four observed fatigue tests. The method first fits an interpretable Basquin state, diagnoses whether that state is sufficient, and applies a ControlNet-style conditional Brownian-bridge residual only to curves that benefit from correction.

File: external_data/weld2025_disjoint_curves.json (part 123 of 223)
(compressive)", "fatigue_specimen_type": "Flat", "fatigue_specimen_thickness": 2, "fatigue_test_type": "Axial", "fatigue_temp": 25, "fatigue_env": "Air", "load_ratio": 0.1, "frequency": 95, "fatigue_machine": "QBG-100 high-frequency fatigue testing machine", "fatigue_standard": "HB5287-1996", "fatigue_test_control": "Stress", "stress_concentration": "-", "failure_location": "subsurface"}}, {"id": "WELD2025:3240", "name": "A2024 Al alloy, AZ80 Mg alloy | Dissimilar joint (Al-Mg with Ti interlayer)", "material_family": "Welded joint", "points": [[90.0, 10702.0, 0], [84.0, 18647.0, 0], [99.0, 22046.0, 0], [79.0, 131918.0, 0], [79.0, 379853.0, 0], [85.0, 1454610.0, 0], [65.0, 2753269.0, 0], [70.0, 6403747.0, 0], [73.0, 8758241.0, 0], [60.0, 56085557.0, 0]], "conditions": {"material": "A2024 Al alloy, AZ80 Mg alloy", "am_type": "Forge welding (AC servo press)", "load_ratio": "0", "test_type": "Stress-controlled axial fatigue", "temperature": "25", "surface_treatment": "Polished with SiC#1000"}, "metadata": {"dataset_id": 3240, "title": "Bonding Strength and Grain Size Control of Dissimilar Joints of Al-Mg Alloys with Forge Welding", "doi": "10.1007/s11661-020-05682-8", "authors": "Yamagishi, Hideki; Sato, Masaru; Kakiuchi, Shigeki", "publication": "METALLURGICAL AND MATERIALS TRANSACTIONS A-PHYSICAL METALLURGY AND MATERIALS SCIENCE", "year_of_publication": 2020, "UT": "WOS:000516351700005", "base_material": "A2024 Al alloy, AZ80 Mg alloy", "base_young_modulus": "-", "base_yield_strength": 420, "base_ultimate_strength": "564, 347", "base_elongation": 15.4, "weld_material": "Pure titanium (Ti) interlayer", "weld_young_modulus": "-", "weld_yield_strength": 211, "weld_ultimate_strength": 316, "weld_elongation": 48, "processing": "Polished with SiC#1000", "welding_joint": "Dissimilar joint (Al-Mg with Ti interlayer)", "welding_method": "Forge welding (AC servo press)", "welding_voltage": "-", "welding_current": "-", "welding_speed": "-", "preheat_temp": 380, "welding_env": "air", "residual_stress": "-", "fatigue_specimen_type": "Rectangular", "fatigue_specimen_thickness": 5, "fatigue_test_type": "Stress-controlled axial fatigue", "fatigue_temp": 25, "fatigue_env": "-", "load_ratio": 0, "frequency": 30, "fatigue_machine": "Hydraulic servo fatigue tester", "fatigue_standard": "-", "fatigue_test_control": "Stress-controlled", "stress_concentration": "-", "failure_location": "Mg alloy side"}}, {"id": "WELD2025:3241", "name": "A2024 Al alloy, AZ80 Mg alloy | Dissimilar joint (Al-Mg with Ti interlayer)", "material_family": "Welded joint", "points": [[91.0, 31810.0, 0], [69.0, 77090.0, 0], [55.0, 100938.0, 0], [35.0, 144379.0, 0], [32.0, 56612.0, 0], [41.0, 503595.0, 0], [37.0, 706999.0, 0], [40.0, 730713.0, 0], [33.0, 7043633.0, 1], [26.0, 15250805.0, 1]], "conditions": {"material": "A2024 Al alloy, AZ80 Mg alloy", "am_type": "Forge welding (AC servo press)", "load_ratio": "0", "test_type": "Stress-controlled axial fatigue", "temperature": "25", "surface_treatment": "-"}, "metadata": {"dataset_id": 3241, "title": "Bonding Strength and Grain Size Control of Dissimilar Joints of Al-Mg Alloys with Forge Welding", "doi": "10.1007/s11661-020-05682-8", "authors": "Yamagishi, Hideki; Sato, Masaru; Kakiuchi, Shigeki", "publication": "METALLURGICAL AND MATERIALS TRANSACTIONS A-PHYSICAL METALLURGY AND MATERIALS SCIENCE", "year_of_publication": 2020, "UT": "WOS:000516351700005", "base_material": "A2024 Al alloy, AZ80 Mg alloy", "base_young_modulus": "-", "base_yield_strength": 420, "base_ultimate_strength": "564, 347", "base_elongation": 15.4, "weld_material": "Pure titanium (Ti) interlayer", "weld_young_modulus": "-", "weld_yield_strength": "-", "weld_ultimate_strength": 325, "weld_elongation": 47, "processing": "-", "welding_joint": "Dissimilar joint (Al-Mg with Ti interlayer)", "welding_method": "Forge welding (AC servo press)", "welding_voltage": "-", "welding_current": "-", "welding_speed": "-", "preheat_temp": 380, "welding_env": "air", "residual_stress": "-", "fatigue_specimen_type": "Rectangular", "fatigue_specimen_thickness": 5, "fatigue_test_type": "Stress-controlled axial fatigue", "fatigue_temp": 25, "fatigue_env": "-", "load_ratio": 0, "frequency": 30, "fatigue_machine": "Hydraulic servo fatigue tester", "fatigue_standard": "-", "fatigue_test_control": "Stress-controlled", "stress_concentration": "-", "failure_location": "Mg alloy side"}}, {"id": "WELD2025:3242", "name": "AA7075 aluminum alloy (Al-Zn-Mg-Cu alloy) | Single V butt joint", "material_family": "Welded joint", "points": [[95.0, 20168.0, 0], [87.0, 42472.0, 0], [79.0, 60265.0, 0], [70.0, 95411.0, 0], [60.0, 138318.0, 0], [53.0, 223785.0, 0]], "conditions": {"material": "AA7075 aluminum alloy (Al-Zn-Mg-Cu alloy)", "am_type": "CCGMAW", "load_ratio": "-1", "test_type": "Rotary bending", "temperature": "-", "surface_treatment": "-"}, "metadata": {"dataset_id": 3242, "title": "Effect of postweld aging treatment on fatigue behavior of pulsed current welded AA7075 aluminum alloy joints", "doi": "10.1007/s11665-007-9129-9", "authors": "Balasubramanian, V.; Ravisankar, V.; Reddy, G. Madhusudhan", "publication": "JOURNAL OF MATERIALS ENGINEERING AND PERFORMANCE", "year_of_publication": 2008, "UT": "WOS:000253682500013", "base_material": "AA7075 aluminum alloy (Al-Zn-Mg-Cu alloy)", "base_young_modulus": "-", "base_yield_strength": 417, "base_ultimate_strength": 520, "base_elongation": 14.2, "weld_material": "AA 5356 (Al-5Mg (wt.%))", "weld_young_modulus": "-", "weld_yield_strength": 180, "weld_ultimate_strength": 235, "weld_elongation": 6.5, "processing": "-", "welding_joint": "Single V butt joint", "welding_method": "CCGMAW", "welding_voltage": 30, "welding_current": 200, "welding_speed": 2.5, "preheat_temp": "-", "welding_env": "Argon shielding gas (99.99% pure)", "residual_stress": "-", "fatigue_specimen_type": "Hourglass type (smooth)", "fatigue_specimen_thickness": 10, "fatigue_test_type": "Rotary bending", "fatigue_temp": "-", "fatigue_env": "-", "load_ratio": -1, "frequency": "-", "fatigue_machine": "Rotary bending fatigue testing machine", "fatigue_standard": "ASTM", "fatigue_test_control": "-", "stress_concentration": "-", "failure_location": "Weld region"}}, {"id": "WELD2025:3243", "name": "AA7075 aluminum alloy (Al-Zn-Mg-Cu alloy) | Single V butt joint", "material_family": "Welded joint", "points": [[99.0, 80318.0, 0], [85.0, 129931.0, 0], [79.0, 201315.0, 0], [67.0, 311657.0, 0], [59.0, 461939.0, 0], [51.0, 699702.0, 0]], "conditions": {"material": "AA7075 aluminum alloy (Al-Zn-Mg-Cu alloy)", "am_type": "PCGMAW", "load_ratio": "-1", "test_type": "Rotary bending", "temperature": "-", "surface_treatment": "-"}, "metadata": {"dataset_id": 3243, "title": "Effect of postweld aging treatment on fatigue behavior of pulsed current welded AA7075 aluminum alloy joints", "doi": "10.1007/s11665-007-9129-9", "authors": "Balasubramanian, V.; Ravisankar, V.; Reddy, G. Madhusudhan", "publication": "JOURNAL OF MATERIALS ENGINEERING AND PERFORMANCE", "year_of_publication": 2008, "UT": "WOS:000253682500013", "base_material": "AA7075 aluminum alloy (Al-Zn-Mg-Cu alloy)", "base_young_modulus": "-", "base_yield_strength": 417, "base_ultimate_strength": 520, "base_elongation": 14.2, "weld_material": "AA 5356 (Al-5Mg (wt.%))", "weld_young_modulus": "-", "weld_yield_strength": 195, "weld_ultimate_strength": 254, "weld_elongation": 8.5, "processing": "-", "welding_joint": "Single V butt joint", "welding_method": "PCGMAW", "welding_voltage": 30, "welding_current": "-", "welding_speed": 2.5, "preheat_temp": "-", "welding_env": "Argon shielding gas (99.99% pure)", "residual_stress": "-", "fatigue_specimen_type": "Hourglass type (smooth)", "fatigue_specimen_thickness": 10, "fatigue_test_type": "Rotary bending", "fatigue_temp": "-", "fatigue_env": "-", "load_ratio": -1, "frequency": "-", "fatigue_machine": "Rotary bending fatigue testing machine", "fatigue_standard": "ASTM", "fatigue_test_control": "-", "stress_concentration": "-", "failure_location": "Weld region"}}, {"id": "WELD2025:3244", "name": "AA7075 aluminum alloy (Al-Zn-Mg-Cu alloy) | Single V butt joint", "material_family": "Welded joint", "points": [[98.0, 57797.0, 0], [86.0, 95594.0, 0], [77.0, 141707.0, 0], [69.0, 244946.0, 0], [60.0, 304605.0, 0], [53.0, 432061.0, 0]], "conditions": {"material": "AA7075 aluminum alloy (Al-Zn-Mg-Cu alloy)", "am_type": "CCGTAW", "load_ratio": "-1", "test_type": "Rotary bending", "temperature": "-", "surface_treatment": "-"}, "metadata": {"dataset_id": 3244, "title": "Effect of postweld aging treatment on fatigue behavior of pulsed current welded AA7075 aluminum alloy joints", "doi": "10.1007/s11665-007-9129-9", "authors": "Balasubramanian, V.; Ravisankar, V.; Reddy, G. Madhusudhan", "publication": "JOURNAL OF MATERIALS ENGINEERING AND PERFORMANCE", "year_of_publication": 2008, "UT": "WOS:000253682500013", "base_material": "AA7075 aluminum alloy (Al-Zn-Mg-Cu alloy)", "base_young_modulus": "-", "base_yield_strength": 417, "base_ultimate_strength": 520, "base_elongation": 14.2, "weld_material": "AA 5356 (Al-5Mg (wt.%))", "weld_young_modulus": "-", "weld_yield_strength": 205, "weld_ultimate_strength": 272, "weld_elongation": 10.4, "processing": "-", "welding_joint": "Single V butt joint", "welding_method": "CCGTAW", "welding_voltage": 24, "welding_current": 150, "welding_speed": 2, "preheat_temp": "-", "welding_env": "Argon shielding gas (99.99% pure)", "residual_stress": "-", "fatigue_specimen_type": "Hourglass type (smooth)", "fatigue_specimen_thickness": 10, "fatigue_test_type": "Rotary bending", "fatigue_temp": "-", "fatigue_env": "-", "load_ratio": -1, "frequency": "-", "fatigue_machine": "Rotary bending fatigue testing machine", "fatigue_standard": "ASTM", "fatigue_test_control": "-", "stress_concentration": "-", "failure_location": "Weld region"}}, {"id": "WELD2025:3245", "name": "AA7075 aluminum alloy (Al-Zn-Mg-Cu alloy) | Single V butt joint", "material_family": "Welded joint", "points": [[92.0, 145092.0, 0], [85.0, 273856.0, 0], [78.0, 463159.0, 0], [70.0, 657195.0, 0], [60.0, 817162.0, 0], [50.0, 1350750.0, 0]], "conditions": {"material": "AA7075 aluminum alloy (Al-Zn-Mg-Cu alloy)", "am_type": "PCGTAW", "load_ratio": "-1", "test_type": "Rotary bending", "temperature": "-", "surface_treatment": "-"}, "metadata": {"dataset_id": 3245, "title": "Effect of postweld aging treatment on fatigue behavior of pulsed current welded AA7075 aluminum alloy joints", "doi": "10.1007/s11665-007-9129-9", "authors": "Balasubramanian, V.; Ravisankar, V.; Reddy, G. Madhusudhan", "publication": "JOURNAL OF MATERIALS ENGINEERING AND PERFORMANCE", "year_of_publication": 2008, "UT": "WOS:000253682500013", "base_material": "AA7075 aluminum alloy (Al-Zn-Mg-Cu alloy)", "base_young_modulus": "-", "base_yield_strength": 417, "base_ultimate_strength": 520, "base_elongation": 14.2, "weld_material": "AA 5356 (Al-5Mg (wt.%))", "weld_young_modulus": "-", "weld_yield_strength": 220, "weld_ultimate_strength": 295, "weld_elongation": 12.3, "processing": "-", "welding_joint": "Single V butt joint", "welding_method": "PCGTAW", "welding_voltage": 24, "welding_current": 150, "welding_speed": 2, "preheat_temp": "-", "welding_env": "Argon shielding gas (99.99% pure)", "residual_stress": "-", "fatigue_specimen_type": "Hourglass type (smooth)", "fatigue_specimen_thickness": 10, "fatigue_test_type": "Rotary bending", "fatigue_temp": "-", "fatigue_env": "-", "load_ratio": -1, "frequency": "-", "fatigue_machine": "Rotary bending fatigue testing machine", "fatigue_standard": "ASTM", "fatigue_test_control": "-", "stress_concentration": "-", "failure_location": "Weld region"}}, {"id": "WELD2025:3246", "name": "AA7075 aluminum alloy (Al-Zn-Mg-Cu alloy) | Single V butt joint", "material_family": "Welded joint", "points": [[92.0, 10006.0, 0], [78.0, 19907.0, 0], [70.0, 37041.0, 0], [58.0, 55280.0, 0], [47.0, 94232.0, 0]], "conditions": {"material": "AA7075 aluminum alloy (Al-Zn-Mg-Cu alloy)", "am_type": "CCGMAW", "load_ratio": "-1", "test_type": "Rotary bending", "temperature": "-", "surface_treatment": "-"}, "metadata": {"dataset_id": 3246, "title": "Effect of postweld aging treatment on fatigue behavior of pulsed current welded AA7075 aluminum alloy joints", "doi": "10.1007/s11665-007-9129-9", "authors": "Balasubramanian, V.; Ravisankar, V.; Reddy, G. Madhusudhan", "publication": "JOURNAL OF MATERIALS ENGINEERING AND PERFORMANCE", "year_of_publication": 2008, "UT": "WOS:000253682500013", "base_material": "AA7075 aluminum alloy (Al-Zn-Mg-Cu alloy)", "base_young_modulus": "-", "base_yield_strength": 417, "base_ultimate_strength": 520, "base_elongation": 14.2, "weld_material": "AA 5356 (Al-5Mg (wt.%))", "weld_young_modulus": "-", "weld_yield_strength": 180, "weld_ultimate_strength": 235, "weld_elongation": 6.5, "processing": "-", "welding_joint": "Single V butt joint", "welding_method": "CCGMAW", "welding_voltage": 30, "welding_current": 200, "welding_speed": 2.5, "preheat_temp": "-", "welding_env": "Argon shielding gas (99.99% pure)", "residual_stress": "-", "fatigue_specimen_type": "notched", "fatigue_specimen_thickness": 10, "fatigue_test_type": "Rotary bending", "fatigue_temp": "-", "fatigue_env": "-", "load_ratio": -1, "frequency": "-", "fatigue_machine": "Rotary bending fatigue testing machine", "fatigue_standard": "ASTM", "fatigue_test_control": "-", "stress_concentration": "1.20", "failure_location": "Weld region"}}, {"id": "WELD2025:3247", "name": "AA7075 aluminum alloy (Al-Zn-Mg-Cu alloy) | Single V butt joint", "material_family": "Welded joint", "points": [[87.0, 28974.0, 0], [75.0, 49360.0, 0], [65.0, 78687.0, 0], [56.0, 143276.0, 0], [49.0, 187110.0, 0]], "conditions": {"material": "AA7075 aluminum alloy (Al-Zn-Mg-Cu alloy)", "am_type": "PCGMAW", "load_ratio": "-1", "test_type": "Rotary bending", "temperature": "-", "surface_treatment": "-"}, "metadata": {"dataset_id": 3247, "title": "Effect of postweld aging treatment on fatigue behavior of pulsed current welded AA7075 aluminum alloy joints", "doi": "10.1007/s11665-007-9129-9", "authors": "Balasubramanian, V.; Ravisankar, V.; Reddy, G. Madhusudhan", "publication": "JOURNAL OF MATERIALS ENGINEERING AND PERFORMANCE", "year_of_publication": 2008, "UT": "WOS:000253682500013", "base_material": "AA7075 aluminum alloy (Al-Zn-Mg-Cu alloy)", "base_young_modulus": "-", "base_yield_strength": 417, "base_ultimate_strength": 520, "base_elongation": 14.2, "weld_material": "AA 5356 (Al-5Mg (wt.%))", "weld_young_modulus": "-", "weld_yield_strength": 195, "weld_ultimate_strength": 254, "weld_elongation": 8.5, "processing": "-", "welding_joint": "Single V butt joint", "welding_method": "PCGMAW", "welding_voltage": 30, "welding_current": "-", "welding_speed": 2.5, "preheat_temp": "-", "welding_env": "Argon shielding gas (99.99% pure)", "residual_stress": "-", "fatigue_specimen_type": "notched", "fatigue_specimen_thickness": 10, "fatigue_test_type": "Rotary bending", "fatigue_temp": "-", "fatigue_env": "-", "load_ratio": -1, "frequency": "-", "fatigue_machine": "Rotary bending fatigue testing machine", "fatigue_standard": "ASTM", "fatigue_test_control": "-", "stress_concentration": "1.25", "failure_location": "Weld region"}}, {"id": "WELD2025:3248", "name": "AA7075 aluminum alloy (Al-Zn-Mg-Cu alloy) | Single V butt joint", "material_family": "Welded joint", "points": [[98.0, 30930.0, 0], [81.0, 68756.0, 0], [74.0, 100267.0, 0], [64.0, 152913.0, 0], [58.0, 213359.0, 0], [51.0, 325349.0, 0]], "conditions": {"material": "AA7075 aluminum alloy (Al-Zn-Mg-Cu alloy)", "am_type": "CCGTAW", "load_ratio": "-1", "test_type": "Rotary bending", "temperature": "-", "surface_treatment": "-"}, "metadata": {"dataset_id": 3248, "title": "Effect of postweld aging treatment on fatigue behavior of pulsed current welded AA7075 aluminum alloy joints", "doi": "10.1007/s11665-007-9129-9", "authors": "Balasubramanian, V.; Ravisankar, V.; Reddy, G. Madhusudhan", "publication": "JOURNAL OF MATERIALS ENGINEERING AND PERFORMANCE", "year_of_publication": 2008, "UT": "WOS:000253682500013", "base_material": "AA7075 aluminum alloy (Al-Zn-Mg-Cu alloy)", "base_young_modulus": "-", "base_yield_strength": 417, "base_ultimate_strength": 520, "base_elongation": 14.2, "weld_material": "AA 5356 (Al-5Mg (wt.%))", "weld_young_modulus": "-", "weld_yield_strength": 205, "weld_ultimate_strength": 272, "weld_elongation": 10.4, "processing": "-", "welding_joint": "Single V butt joint", "welding_method": "CCGTAW", "welding_voltage": 24, "welding_current": 150, "welding_speed": 2, "preheat_temp": "-", "welding_env": "Argon shielding gas (99.99% pure)", "residual_stress": "-", "fatigue_specimen_type": "notched", "fatigue_specimen_thickness": 10, "fatigue_test_type": "Rotary bending", "fatigue_temp": "-", "fatigue_env": "-", "load_ratio": -1, "frequency": "-", "fatigue_machine": "Rotary bending fatigue testing machine", "fatigue_standard": "ASTM", "fatigue_test_control": "-", "stress_concentration": "1.28", "failure_location": "Weld region"}}, {"id": "WELD2025:3249", "name": "AA7075 aluminum alloy (Al-Zn-Mg-Cu alloy) | Single V butt joint", "material_family": "Welded joint", "points": [[101.0, 53782.0, 0], [87.0, 119510.0, 0], [77.0, 212767.0, 0], [70.0, 271709.0, 0], [58.0, 347232.0, 0], [50.0, 518019.0, 0]], "conditions": {"material": "AA7075 aluminum alloy (Al-Zn-Mg-Cu alloy)", "am_type": "CCGMAW", "load_ratio": "-1", "test_type": "Rotary bending", "temperature": "-", "surface_treatment": "Postweld aging (PWA) at 125 °C for 24 h"}, "metadata": {"dataset_id": 3249, "title": "Effect of postweld aging treatment on fatigue behavior of pulsed current welded AA7075 aluminum alloy joints", "doi": "10.1007/s11665-007-9129-9", "authors": "Balasubramanian, V.; Ravisankar, V.; Reddy, G. Madhusudhan", "publication": "JOURNAL OF MATERIALS ENGINEERING AND PERFORMANCE", "year_of_publication": 2008, "UT": "WOS:000253682500013", "base_material": "AA7075 aluminum alloy (Al-Zn-Mg-Cu alloy)", "base_young_modulus": "-", "base_yield_strength": 417, "base_ultimate_strength": 520, "base_elongation": 14.2, "weld_material": "AA 5356 (Al-5Mg (wt.%))", "weld_young_modulus": "-", "weld_yield_strength": 192, "weld_ultimate_strength": 251, "weld_elongation": 7.2, "processing": "Postweld aging (PWA) at 125 °C for 24 h", "welding_joint": "Single V butt joint", "welding_method": "CCGMAW", "welding_voltage": 30, "welding_current": 200, "welding_speed": 2.5, "preheat_temp": "-", "welding_env": "Argon shielding gas (99.99% pure)", "residual_stress": "-", "fatigue_specimen_type": "Hourglass type (smooth)", "fatigue_specimen_thickness": 10, "fatigue_test_type": "Rotary bending", "fatigue_temp": "-", "fatigue_env": "-", "load_ratio": -1, "frequency": "-", "fatigue_machine": "Rotary bending fatigue testing machine", "fatigue_standard": "ASTM", "fatigue_test_control": "-", "stress_concentration": "-", "failure_location": "Weld region"}}, {"id": "WELD2025:3250", "name": "AA7075 aluminum alloy (Al-Zn-Mg-Cu alloy) | Single V butt joint", "material_family": "Welded joint", "points": [[99.0, 91602.0, 0], [88.0, 162003.0, 0], [80.0, 220220.0, 0], [69.0, 319714.0, 0], [60.0, 495722.0, 0], [49.0, 617271.0, 0]], "conditions": {"material": "AA7075 aluminum alloy (Al-Zn-Mg-Cu alloy)", "am_type": "PCGMAW", "load_ratio": "-1", "test_type": "Rotary bending", "temperature": "-", "surface_treatment": "Postweld aging (PWA) at 125 °C for 24 h"}, "metadata": {"dataset_id": 3250, "title": "Effect of postweld aging treatment on fatigue behavior of pulsed current welded AA7075 aluminum alloy joints", "doi": "10.1007/s11665-007-9129-9", "authors": "Balasubramanian, V.; Ravisankar, V.; Reddy, G. Madhusudhan", "publication": "JOURNAL OF MATERIALS ENGINEERING AND PERFORMANCE", "year_of_publication": 2008, "UT": "WOS:000253682500013", "base_material": "AA7075 aluminum alloy (Al-Zn-Mg-Cu alloy)", "base_young_modulus": "-", "base_yield_strength": 417, "base_ultimate_strength": 520, "base_elongation": 14.2, "weld_material": "AA 5356 (Al-5Mg (wt.%))", "weld_young_modulus": "-", "weld_yield_strength": 210, "weld_ultimate_strength": 270, "weld_elongation": 9.3, "processing": "Postweld aging (PWA) at 125 °C for 24 h", "welding_joint": "Single V butt joint", "welding_method": "PCGMAW", "welding_voltage": 30, "welding_current": "-", "welding_speed": 2.5, "preheat_temp": "-", "welding_env": "Argon shielding gas (99.99% pure)", "residual_stress": "-", "fatigue_specimen_type": "Hourglass type (smooth)", "fatigue_specimen_thickness": 10, "fatigue_test_type": "Rotary bending", "fatigue_temp": "-", "fatigue_env": "-", "load_ratio": -1, "frequency": "-", "fatigue_machine": "Rotary bending fatigue testing machine", "fatigue_standard": "ASTM", "fatigue_test_control": "-", "stress_concentration": "-", "failure_location": "Weld region"}}, {"id": "WELD2025:3251", "name": "AA7075 aluminum alloy (Al-Zn-Mg-Cu alloy) | Single V butt joint", "material_family": "Welded joint", "points": [[95.0, 165595.0, 0], [89.0, 305995.0, 0], [80.0, 444241.0, 0], [70.0, 644947.0, 0], [60.0, 876712.0, 0], [53.0, 1140625.0, 0]], "conditions": {"material": "AA7075 aluminum alloy (Al-Zn-Mg-Cu alloy)", "am_type": "CCGTAW", "load_ratio": "-1", "test_type": "Rotary bending", "temperature": "-", "surface_treatment": "Postweld aging (PWA) at 125 °C for 24 h"}, "metadata": {"dataset_id": 3251, "title": "Effect of postweld aging treatment on fatigue behavior of pulsed current welded AA7075 aluminum alloy joints", "doi": "10.1007/s11665-007-9129-9", "authors": "Balasubramanian, V.; Ravisankar, V.; Reddy, G. Madhusudhan", "publication": "JOURNAL OF MATERIALS ENGINEERING AND PERFORMANCE", "year_of_publication": 2008, "UT": "WOS:000253682500013", "base_material": "AA7075 aluminum alloy (Al-Zn-Mg-Cu alloy)", "base_young_modulus": "-", "base_yield_strength": 417, "base_ultimate_strength": 520, "base_elongation": 14.2, "weld_material": "AA 5356 (Al-5Mg (wt.%))", "weld_young_modulus": "-", "weld_yield_strength": 220, "weld_ultimate_strength": 292, "weld_elongation": 11.5, "processing": "Postweld aging (PWA) at 125 °C for 24 h", "welding_joint": "Single V butt joint", "welding_method": "CCGTAW", "welding_voltage": 24, "welding_current": 150, "welding_speed": 2, "preheat_temp": "-", "welding_env": "Argon shielding gas (99.99% pure)", "residual_stress": "-", "fatigue_specimen_type": "Hourglass type (smooth)", "fatigue_specimen_thickness": 10, "fatigue_test_type": "Rotary bending", "fatigue_temp": "-", "fatigue_env": "-", "load_ratio": -1, "frequency": "-", "fatigue_machine": "Rotary bending fatigue testing machine", "fatigue_standard": "ASTM", "fatigue_test_control": "-", "stress_concentration": "-", "failure_location": "Weld region"}}, {"id": "WELD2025:3252", "name": "AA7075 aluminum alloy (Al-Zn-Mg-Cu alloy) | Single V butt joint", "material_family": "Welded joint", "points": [[97.0, 299358.0, 0], [86.0, 474450.0, 0], [79.0, 768625.0, 0], [71.0, 1191765.0, 0], [58.0, 2351953.0, 0], [49.0, 3197142.0, 0]], "conditions": {"material": "AA7075 aluminum alloy (Al-Zn-Mg-Cu alloy)", "am_type": "PCGTAW", "load_ratio": "-1", "test_type": "Rotary bending", "temperature": "-", "surface_treatment": "Postweld aging (PWA) at 125 °C for 24 h"}, "metadata": {"dataset_id": 3252, "title": "Effect of postweld aging treatment on fatigue behavior of pulsed current welded AA7075 aluminum alloy joints", "doi": "10.1007/s11665-007-9129-9", "authors": "Balasubramanian, V.; Ravisankar, V.; Reddy, G. Madhusudhan", "publication": "JOURNAL OF MATERIALS ENGINEERING AND PERFORMANCE", "year_of_publication": 2008, "UT": "WOS:000253682500013", "base_material": "AA7075 aluminum alloy (Al-Zn-Mg-Cu alloy)", "base_young_modulus": "-", "base_yield_strength": 417, "base_ultimate_strength": 520, "base_elongation": 14.2, "weld_material": "AA 5356 (Al-5Mg (wt.%))", "weld_young_modulus": "-", "weld_yield_strength": 240, "weld_ultimate_strength": 314, "weld_elongation": 13.6, "processing": "Postweld aging (PWA) at 125 °C for 24 h", "welding_joint": "Single V butt joint", "welding_method": "PCGTAW", "welding_voltage": 24, "welding_current": 150, "welding_speed": 2, "preheat_temp": "-", "welding_env": "Argon shielding gas (99.99% pure)", "residual_stress": "-", "fatigue_specimen_type": "Hourglass type (smooth)", "fatigue_specimen_thickness": 10, "fatigue_test_type": "Rotary bending", "fatigue_temp": "-", "fatigue_env": "-", "load_ratio": -1, "frequency": "-", "fatigue_machine": "Rotary bending fatigue testing machine", "fatigue_standard": "ASTM", "fatigue_test_control": "-", "stress_concentration": "-", "failure_location": "Weld region"}}, {"id": "WELD2025:3253", "name": "AA7075 aluminum alloy (Al-Zn-Mg-Cu alloy) | Single V butt joint", "material_family": "Welded joint", "points": [[91.0, 19307.0, 0], [77.0, 42518.0, 0], [69.0, 83909.0, 0], [60.0, 104483.0, 0], [50.0, 155052.0, 0]], "conditions": {"material": "AA7075 aluminum alloy (Al-Zn-Mg-Cu alloy)", "am_type": "CCGMAW", "load_ratio": "-1", "test_type": "Rotary bending", "temperature": "-", "surface_treatment": "Postweld aging (PWA) at 125 °C for 24 h"}, "metadata": {"dataset_id": 3253, "title": "Effect of postweld aging treatment on fatigue behavior of pulsed current welded AA7075 aluminum alloy joints", "doi": "10.1007/s11665-007-9129-9", "authors": "Balasubramanian, V.; Ravisankar, V.; Reddy, G. Madhusudhan", "publication": "JOURNAL OF MATERIALS ENGINEERING AND PERFORMANCE", "year_of_publication": 2008, "UT": "WOS:000253682500013", "base_material": "AA7075 aluminum alloy (Al-Zn-Mg-Cu alloy)", "base_young_modulus": "-", "base_yield_strength": 417, "base_ultimate_strength": 520, "base_elongation": 14.2, "weld_material": "AA 5356 (Al-5Mg (wt.%))", "weld_young_modulus": "-", "weld_yield_strength": 192, "weld_ultimate_strength": 251, "weld_elongation": 7.2, "processing": "Postweld aging (PWA) at 125 °C for 24 h", "welding_joint": "Single V butt joint", "welding_method": "CCGMAW", "welding_voltage": 30, "welding_current": 200, "welding_speed": 2.5, "preheat_temp": "-", "welding_env": "Argon shielding gas (99.99% pure)", "residual_stress": "-", "fatigue_specimen_type": "notched", "fatigue_specimen_thickness": 10, "fatigue_test_type": "Rotary bending", "fatigue_temp": "-", "fatigue_env": "-", "load_ratio": -1, "frequency": "-", "fatigue_machine": "Rotary bending fatigue testing machine", "fatigue_standard": "ASTM", "fatigue_test_control": "-", "stress_concentration": "1.27", "failure_location": "Weld region"}}, {"id": "WELD2025:3254", "name": "AA7075 aluminum alloy (Al-Zn-Mg-Cu alloy) | Single V butt joint", "material_family": "Welded joint", "points": [[85.0, 49572.0, 0], [78.0, 80309.0, 0], [69.0, 142030.0, 0], [59.0, 225103.0, 0], [48.0, 305995.0, 0]], "conditions": {"material": "AA7075 aluminum alloy (Al-Zn-Mg-Cu alloy)", "am_type": "PCGMAW", "load_ratio": "-1", "test_type": "Rotary bending", "temperature": "-", "surface_treatment": "Postweld aging (PWA) at 125 °C for 24 h"}, "metadata": {"dataset_id": 3254, "title": "Effect of postweld aging treatment on fatigue behavior of pulsed current welded AA7075 aluminum alloy joints", "doi": "10.1007/s11665-007-9129-9", "authors": "Balasubramanian, V.; Ravisankar, V.; Reddy, G. Madhusudhan", "publication": "JOURNAL OF MATERIALS ENGINEERING AND PERFORMANCE", "year_of_publication": 2008, "UT": "WOS:000253682500013", "base_material": "AA7075 aluminum alloy (Al-Zn-Mg-Cu alloy)", "base_young_modulus": "-", "base_yield_strength": 417, "base_ultimate_strength": 520, "base_elongation": 14.2, "weld_material": "AA 5356 (Al-5Mg (wt.%))", "weld_young_modulus": "-", "weld_yield_strength": 210, "weld_ultimate_strength": 270, "weld_elongation": 9.3, "processing": "Postweld aging (PWA) at 125 °C for 24 h", "welding_joint": "Single V butt joint", "welding_method": "PCGMAW", "welding_voltage": 30, "welding_current": "-", "welding_speed": 2.5, "preheat_temp": "-", "welding_env": "Argon shielding gas (99.99% pure)", "residual_stress": "-", "fatigue_specimen_type": "notched", "fatigue_specimen_thickness": 10, "fatigue_test_type": "Rotary bending", "fatigue_temp": "-", "fatigue_env": "-", "load_ratio": -1, "frequency": "-", "fatigue_machine": "Rotary bending fatigue testing machine", "fatigue_standard": "ASTM", "fatigue_test_control": "-", "stress_concentration": "1.29", "failure_location": "Weld region"}}, {"id": "WELD2025:3255", "name": "AA7075 aluminum alloy (Al-Zn-Mg-Cu alloy) | Single V butt joint", "material_family": "Welded joint", "points": [[94.0, 52943.0, 0], [83.0, 97831.0, 0], [78.0, 162003.0, 0], [68.0, 235195.0, 0], [57.0, 349025.0, 0], [50.0, 495722.0, 0]], "conditions": {"material": "AA7075 aluminum alloy (Al-Zn-Mg-Cu alloy)", "am_type": "CCGTAW", "load_ratio": "-1", "test_type": "Rotary bending", "temperature": "-", "surface_treatment": "Postweld aging (PWA) at 125 °C for 24 h"}, "metadata": {"dataset_id": 3255, "title": "Effect of postweld aging treatment on fatigue behavior of pulsed current welded AA7075 aluminum alloy joints", "doi": "10.1007/s11665-007-9129-9", "authors": "Balasubramanian, V.; Ravisankar, V.; Reddy, G. Madhusudhan", "publication": "JOURNAL OF MATERIALS ENGINEERING AND PERFORMANCE", "year_of_publication": 2008, "UT": "WOS:000253682500013", "base_material": "AA7075 aluminum alloy (Al-Zn-Mg-Cu alloy)", "base_young_modulus": "-", "base_yield_strength": 417, "base_ultimate_strength": 520, "base_elongation": 14.2, "weld_material": "AA 5356 (Al-5Mg (wt.%))", "weld_young_modulus": "-", "weld_yield_strength": 220, "weld_ultimate_strength": 292, "weld_elongation": 11.5, "processing": "Postweld aging (PWA) at 125 °C for 24 h", "welding_joint": "Single V butt joint", "welding_method": "CCGTAW", "welding_voltage": 24, "welding_current": 150, "welding_speed": 2, "preheat_temp": "-", "welding_env": "Argon shielding gas (99.99% pure)", "residual_stress": "-", "fatigue_specimen_type": "notched", "fatigue_specimen_thickness": 10, "fatigue_test_type": "Rotary bending", "fatigue_temp": "-", "fatigue_env": "-", "load_ratio": -1, "frequency": "-", "fatigue_machine": "Rotary bending fatigue testing machine", "fatigue_standard": "ASTM", "fatigue_test_control": "-", "stress_concentration": "1.32", "failure_location": "Weld region"}}, {"id": "WELD2025:3256", "name": "AA7075 aluminum alloy (Al-Zn-Mg-Cu alloy) | Single V butt joint", "material_family": "Welded joint", "points": [[100.0, 114062.0, 0], [88.0, 193070.0, 0], [78.0, 274218.0, 0], [68.0, 381024.0, 0], [56.0, 617271.0, 0], [51.0, 751953.0, 0]], "conditions": {"material": "AA7075 aluminum alloy (Al-Zn-Mg-Cu alloy)", "am_type": "PCGTAW", "load_ratio": "-1", "test_type": "Rotary bending", "temperature": "-", "surface_treatment": "Postweld aging (PWA) at 125 °C for 24 h"}, "metadata": {"dataset_id": 3256, "title": "Effect of postweld aging treatment on fatigue behavior of pulsed current welded AA7075 aluminum alloy joints", "doi": "10.1007/s11665-007-9129-9", "authors": "Balasubramanian, V.; Ravisankar, V.; Reddy, G. Madhusudhan", "publication": "JOURNAL OF MATERIALS ENGINEERING AND PERFORMANCE", "year_of_publication": 2008, "UT": "WOS:000253682500013", "base_material": "AA7075 aluminum alloy (Al-Zn-Mg-Cu alloy)", "base_young_modulus": "-", "base_yield_strength": 417, "base_ultimate_strength": 520, "base_elongation": 14.2, "weld_material": "AA 5356 (Al-5Mg (wt.%))", "weld_young_modulus": "-", "weld_yield_strength": 240, "weld_ultimate_strength": 314, "weld_elongation": 13.6, "processing": "Postweld aging (PWA) at 125 °C for 24 h", "welding_joint": "Single V butt joint", "welding_method": "PCGTAW", "welding_voltage": 24, "welding_current": 150, "welding_speed": 2, "preheat_temp": "-", "welding_env": "Argon shielding gas (99.99% pure)", "residual_stress": "-", "fatigue_specimen_type": "notched", "fatigue_specimen_thickness": 10, "fatigue_test_type": "Rotary bending", "fatigue_temp": "-", "fatigue_env": "-", "load_ratio": -1, "frequency": "-", "fatigue_machine": "Rotary bending fatigue testing machine", "fatigue_standard": "ASTM", "fatigue_test_control": "-", "stress_concentration": "1.66", "failure_location": "Weld region"}}, {"id": "WELD2025:3257", "name": "Nimonic 80A | Butt Joint", "material_family": "Welded joint", "points": [[1095.0, 108518.0, 0], [1098.0, 113046.0, 0], [1096.0, 182119.0, 0], [1098.0, 217409.0, 0], [1096.0, 252561.0, 0], [1096.0, 274075.0, 0], [1093.0, 293397.0, 0], [904.0, 322757.0, 0], [911.0, 459962.0, 0], [909.0, 505990.0, 0], [907.0, 429671.0, 0], [907.0, 441540.0, 0], [911.0, 793247.0, 0], [898.0, 730980.0, 0], [716.0, 1161686.0, 0], [711.0, 1484560.0, 0], [715.0, 2264799.0, 0], [720.0, 2667077.0, 0], [713.0, 3015018.0, 0], [656.0, 3140808.0, 0], [653.0, 3698685.0, 0], [656.0, 4726680.0, 0], [649.0, 5416613.0, 0], [596.0, 11151602.0, 1], [591.0, 10137180.0, 1]], "conditions": {"material": "Nimonic 80A", "am_type": "Electron Beam Welding (EBW)", "load_ratio": "-1", "test_type": "Rotary bending", "temperature": "25", "surface_treatment": "-"}, "metadata": {"dataset_id": 3257, "title": "Effects of the Electron Beam Welding Process on the Microstructure, Tensile, Fatigue and Fracture Properties of Nickel Alloy Nimonic 80A", "doi": "10.1007/s11665-017-3068-x", "authors": "Zhang, H.; Huang, Chongxiang; Guan, Zhongwei; Li, Jiukai; Liu, Yongjie; Chen, Ronghua; Wang, Qingyuan", "publication": "JOURNAL OF MATERIALS ENGINEERING AND PERFORMANCE", "year_of_publication": 2018, "UT": "WOS:000419533500011", "base_material": "Nimonic 80A", "base_young_modulus": 235.5, "base_yield_strength": 543.3, "base_ultimate_strength": 983.5, "base_elongation": 30.7, "weld_material": "Nimonic 80A (Electron Beam Welded)", "weld_young_modulus": 203.5, "weld_yield_strength": 446.5, "weld_ultimate_strength": 600.3, "weld_elongation": 9.2, "processing": "-", "welding_joint": "Butt Joint", "welding_method": "Electron Beam Welding (EBW)", "welding_voltage": 85000, "welding_current": 0.04, "welding_speed": 23.33, "preheat_temp": "-", "welding_env": "Medium-pressure vacuum (8 × 10⁻² mBar)", "residual_stress": "-", "fatigue_specimen_type": "cylindrical", "fatigue_specimen_thickness": 7.5, "fatigue_test_type": "Rotary bending", "fatigue_temp": 25, "fatigue_env": "-", "load_ratio": -1, "frequency": 50, "fatigue_machine": "MTS-809", "fatigue_standard": "ASTM E647", "fatigue_test_control": "Stress-controlled", "stress_concentration": "-", "failure_location": "surface"}}, {"id": "WELD2025:3258", "name": "Nimonic 80A | Butt Joint", "material_family": "Welded joint", "points": [[711.0, 2003434.0, 0], [653.0, 3698685.0, 0], [655.0, 4415404.0, 0], [589.0, 9341448.0, 1]], "conditions": {"material": "Nimonic 80A", "am_type": "Electron Beam Welding (EBW)", "load_ratio": "-1", "test_type": "Rotary bending", "temperature": "25", "surface_treatment": "-"}, "metadata": {"dataset_id": 3258, "title": "Effects of the Electron Beam Welding Process on the Microstructure, Tensile, Fatigue and Fracture Properties of Nickel Alloy Nimonic 80A", "doi": "10.1007/s11665-017-3068-x", "authors": "Zhang, H.; Huang, Chongxiang; Guan, Zhongwei; Li, Jiukai; Liu, Yongjie; Chen, Ronghua; Wang, Qingyuan", "publication": "JOURNAL OF MATERIALS ENGINEERING AND PERFORMANCE", "year_of_publication": 2018, "UT": "WOS:000419533500011", "base_material": "Nimonic 80A", "base_young_modulus": 235.5, "base_yield_strength": 543.3, "base_ultimate_strength": 983.5, "base_elongation": 30.7, "weld_material": "Nimonic 80A (Electron Beam Welded)", "weld_young_modulus": 203.5, "weld_yield_strength": 446.5, "weld_ultimate_strength": 600.3, "weld_elongation": 9.2, "processing": "-", "welding_joint": "Butt Joint", "welding_method": "Electron Beam Welding (EBW)", "welding_voltage": 85000, "welding_current": 0.04, "welding_speed": 23.33, "preheat_temp": "-", "welding_env": "Medium-pressure vacuum (8 × 10⁻² mBar)", "residual_stress": "-", "fatigue_specimen_type": "cylindrical", "fatigue_specimen_thickness": 7.5, "fatigue_test_type": "Rotary bending", "fatigue_temp": 25, "fatigue_env": "-", "load_ratio": -1, "frequency": 50, "fatigue_machine": "MTS-809", "fatigue_standard": "ASTM E647", "fatigue_test_control": "Stress-controlled", "stress_concentration": "-", "failure_location": "subsurface"}}, {"id": "WELD2025:3259", "name": "AA7075 aluminum alloy (Al-Zn-Mg-Cu alloy) | Single V butt joint", "material_family": "Welded joint", "points": [[101.0, 60388.0, 0], [85.0, 127281.0, 0], [79.0, 169267.0, 0], [68.0, 280297.0, 0], [60.0, 319714.0, 0], [51.0, 425179.0, 0]], "conditions": {"material": "AA7075 aluminum alloy (Al-Zn-Mg-Cu alloy)", "am_type": "CCGMAW", "load_ratio": "-1", "test_type": "Rotary bending", "temperature": "-", "surface_treatment": "Postweld aging (PWA) at 125 °C for 24 h"}, "metadata": {"dataset_id": 3259, "title": "Effect of postweld aging treatment on fatigue behavior of pulsed current welded AA7075 aluminum alloy joints", "doi": "10.1007/s11665-007-9129-9", "authors": "Balasubramanian, V.; Ravisankar, V.; Reddy, G. Madhusudhan", "publication": "JOURNAL OF MATERIALS ENGINEERING AND PERFORMANCE", "year_of_publication": 2008, "UT": "WOS:000253682500013", "base_material": "AA7075 aluminum alloy (Al-Zn-Mg-Cu alloy)", "base_young_modulus": "-", "base_yield_strength": 417, "base_ultimate_strength": 520, "base_elongation": 14.2, "weld_material": "AA 5356 (Al-5Mg (wt.%))", "weld_young_modulus": "-", "weld_yield_strength": 192, "weld_ultimate_strength": 251, "weld_elongation": 7.2, "processing": "Postweld aging (PWA) at 125 °C for 24 h", "welding_joint": "Single V butt joint", "welding_method": "CCGMAW", "welding_voltage": 30, "welding_current": 200, "welding_speed": 2.5, "preheat_temp": "-", "welding_env": "Argon shielding gas (99.99% pure)", "residual_stress": "-", "fatigue_specimen_type": "Hourglass type (smooth)", "fatigue_specimen_thickness": 10, "fatigue_test_type": "Rotary bending", "fatigue_temp": "-", "fatigue_env": "-", "load_ratio": -1, "frequency": "-", "fatigue_machine": "Rotary bending fatigue testing machine", "fatigue_standard": "ASTM", "fatigue_test_control": "-", "stress_concentration": "-", "failure_location": "Weld region"}}, {"id": "WELD2025:3260", "name": "AA2024-T351 aluminum alloy | Lap Joint", "material_family": "Welded joint", "points": [[86.0, 1012.0, 0], [73.0, 4066.0, 0], [56.0, 8930.0, 0], [51.0, 17189.0, 0], [42.0, 35809.0, 0], [37.0, 76697.0, 0], [31.0, 102768.0, 0], [25.0, 159406.0, 0], [17.0, 314174.0, 0]], "conditions": {"material": "AA2024-T351 aluminum alloy", "am_type": "Friction Stir Welding (FSW)", "load_ratio": "0.1", "test_type": "Tension-shear constant amplitude fatigue test", "temperature": "25", "surface_treatment": "-"}, "metadata": {"dataset_id": 3260, "title": "Fatigue Performance and Strength Assessment of AA2024 Alloy Friction Stir Lap Welds", "doi": "10.1007/s11665-020-05145-6", "authors": "Wang, Ruijie; Kang, Hong-Tae; Lei, Xinghai", "publication": "JOURNAL OF MATERIALS ENGINEERING AND PERFORMANCE", "year_of_publication": 2020, "UT": "WOS:000574139800001", "base_material": "AA2024-T351 aluminum alloy", "base_young_modulus": 74, "base_yield_strength": "-", "base_ultimate_strength": "-", "base_elongation": "-", "weld_material": "AA2024-T351 aluminum alloy", "weld_young_modulus": 74, "weld_yield_strength": "-", "weld_ultimate_strength": "-", "weld_elongation": "-", "processing": "-", "welding_joint": "Lap Joint", "welding_method": "Friction Stir Welding (FSW)", "welding_voltage": "-", "welding_current": "-", "welding_speed": 10, "preheat_temp": "-", "welding_env": "-", "residual_stress": "-", "fatigue_specimen_type": "Lap joint", "fatigue_specimen_thickness": 2, "fatigue_test_type": "Tension-shear constant amplitude fatigue test", "fatigue_temp": 25, "fatigue_env": "Open air", "load_ratio": 0.1, "frequency": 10, "fatigue_machine": "MTS-810 test frame", "fatigue_standard": "-", "fatigue_test_control": "Loading-control mode", "stress_concentration": "-", "failure_location": "Upper sheet (hook vertex) or lower sheet (hook-like defect)"}}, {"id": "WELD2025:3261", "name": "Ti-Al-Nb-Zr-Mo near-α titanium alloy | Butt Joint",
