Repository: yunyunfanfan/S-PA-CBB

# S-PA-CBB

Official research code, processed curve records, evaluation outputs, and manuscript source for:

> **From Physics to Selective Generation: Conditional Brownian Bridges for Sparse S–N Curve Reconstruction and Fatigue Decision-Making**

S-PA-CBB reconstructs a complete probabilistic stress–life (S–N) curve from only two to four observed fatigue tests. The method first fits an interpretable Basquin state, diagnoses whether that state is sufficient, and applies a ControlNet-style conditional Brownian-bridge residual only to curves that benefit from correction.

File: external_data/weld2025_disjoint_curves.json (part 124 of 223)
"material_family": "Welded joint", "points": [[308.0, 144140.0, 0], [287.0, 155800.0, 0], [270.0, 566733.0, 0], [251.0, 1892461.0, 0], [231.0, 2061528.0, 0], [213.0, 2334765.0, 0], [195.0, 2971481.0, 0], [178.0, 4850771.0, 0]], "conditions": {"material": "Ti-Al-Nb-Zr-Mo near-α titanium alloy", "am_type": "Electron Beam Welding (EBW)", "load_ratio": "0.1", "test_type": "Axial", "temperature": "25", "surface_treatment": "Tempering at 720 °C for 1 hour"}, "metadata": {"dataset_id": 3261, "title": "Corrosion Fatigue Properties of Hot Continuous Rolling Ti-Al-Nb-Zr-Mo Alloy Seamless Tube by Electron Beam Welding in 3.5% NaCl Solution", "doi": "10.1007/s11665-024-09466-8", "authors": "Zhou, Xiaofeng; Lv, Xueyan; Wu, Shaojie; Cheng, Fangjie", "publication": "JOURNAL OF MATERIALS ENGINEERING AND PERFORMANCE", "year_of_publication": 2024, "UT": "WOS:001210794300006", "base_material": "Ti-Al-Nb-Zr-Mo near-α titanium alloy", "base_young_modulus": "-", "base_yield_strength": 797, "base_ultimate_strength": 882, "base_elongation": 14, "weld_material": "Ti-Al-Nb-Zr-Mo", "weld_young_modulus": "-", "weld_yield_strength": "-", "weld_ultimate_strength": "-", "weld_elongation": "-", "processing": "Tempering at 720 °C for 1 hour", "welding_joint": "Butt Joint", "welding_method": "Electron Beam Welding (EBW)", "welding_voltage": 120000, "welding_current": "0.030, 0.016", "welding_speed": 13.33, "preheat_temp": "-", "welding_env": "Vacuum", "residual_stress": "Eliminated by tempering", "fatigue_specimen_type": "Full-thickness arc-shaped", "fatigue_specimen_thickness": 8, "fatigue_test_type": "Axial", "fatigue_temp": 25, "fatigue_env": "Air", "load_ratio": 0.1, "frequency": 140, "fatigue_machine": "MTS 810-20 kN electromagnetic fatigue test machine", "fatigue_standard": "GJB 1997-94", "fatigue_test_control": "Stress", "stress_concentration": "-", "failure_location": "Weld toe"}}, {"id": "WELD2025:3262", "name": "Ti-Al-Nb-Zr-Mo near-α titanium alloy | Butt Joint", "material_family": "Welded joint", "points": [[308.0, 63687.0, 0], [287.0, 92516.0, 0], [269.0, 159479.0, 0], [212.0, 256321.0, 0], [195.0, 738318.0, 0], [177.0, 1386411.0, 0], [166.0, 1582429.0, 0], [159.0, 3313373.0, 0]], "conditions": {"material": "Ti-Al-Nb-Zr-Mo near-α titanium alloy", "am_type": "Electron Beam Welding (EBW)", "load_ratio": "0.1", "test_type": "Axial", "temperature": "25", "surface_treatment": "Tempering at 720 °C for 1 hour"}, "metadata": {"dataset_id": 3262, "title": "Corrosion Fatigue Properties of Hot Continuous Rolling Ti-Al-Nb-Zr-Mo Alloy Seamless Tube by Electron Beam Welding in 3.5% NaCl Solution", "doi": "10.1007/s11665-024-09466-8", "authors": "Zhou, Xiaofeng; Lv, Xueyan; Wu, Shaojie; Cheng, Fangjie", "publication": "JOURNAL OF MATERIALS ENGINEERING AND PERFORMANCE", "year_of_publication": 2024, "UT": "WOS:001210794300006", "base_material": "Ti-Al-Nb-Zr-Mo near-α titanium alloy", "base_young_modulus": "-", "base_yield_strength": 797, "base_ultimate_strength": 882, "base_elongation": 14, "weld_material": "Ti-Al-Nb-Zr-Mo", "weld_young_modulus": "-", "weld_yield_strength": "-", "weld_ultimate_strength": "-", "weld_elongation": "-", "processing": "Tempering at 720 °C for 1 hour", "welding_joint": "Butt Joint", "welding_method": "Electron Beam Welding (EBW)", "welding_voltage": 120000, "welding_current": "0.030, 0.016", "welding_speed": 13.33, "preheat_temp": "-", "welding_env": "Vacuum", "residual_stress": "Eliminated by tempering", "fatigue_specimen_type": "Full-thickness arc-shaped", "fatigue_specimen_thickness": 8, "fatigue_test_type": "Axial", "fatigue_temp": 25, "fatigue_env": "3.5% NaCl solution", "load_ratio": 0.1, "frequency": 140, "fatigue_machine": "MTS 810-20 kN electromagnetic fatigue test machine", "fatigue_standard": "GJB 1997-94", "fatigue_test_control": "Stress", "stress_concentration": "-", "failure_location": "Weld toe"}}, {"id": "WELD2025:3263", "name": "S355K2-grade rolled structural steel | Cruciform non-carrying-fillet welded joints", "material_family": "Welded joint", "points": [[298.0, 279132.0, 0], [257.0, 691742.0, 0], [231.0, 1001590.0, 0], [164.0, 1534568.0, 0], [196.0, 1877724.0, 0]], "conditions": {"material": "S355K2-grade rolled structural steel", "am_type": "MAG (Metal Active Gas)", "load_ratio": "-1", "test_type": "Axial (reverse tensile tests)", "temperature": "-", "surface_treatment": "-"}, "metadata": {"dataset_id": 3263, "title": "Mechanics and modelling of high-frequency mechanical impact and its effect on fatigue", "doi": "10.1007/s40194-012-0013-3", "authors": "Le Quilliec, Guenhael; Lieurade, Henri-Paul; Bousseau, Marc; Drissi-Habti, Monssef; Inglebert, Genevieve; Macquet, Pascal; Jubin, Laurent", "publication": "WELDING IN THE WORLD", "year_of_publication": 2013, "UT": "WOS:000314881000008", "base_material": "S355K2-grade rolled structural steel", "base_young_modulus": 205, "base_yield_strength": 490, "base_ultimate_strength": "-", "base_elongation": "-", "weld_material": "T42 4 MC 2H5 (flux-cored-type filler metal)", "weld_young_modulus": 205, "weld_yield_strength": 620, "weld_ultimate_strength": "-", "weld_elongation": "-", "processing": "-", "welding_joint": "Cruciform non-carrying-fillet welded joints", "welding_method": "MAG (Metal Active Gas)", "welding_voltage": "-", "welding_current": "-", "welding_speed": "-", "preheat_temp": "-", "welding_env": "-", "residual_stress": "Compressive stresses between -300 and -600 MPa in longitudinal direction", "fatigue_specimen_type": "Cruciform welded joints", "fatigue_specimen_thickness": 15, "fatigue_test_type": "Axial (reverse tensile tests)", "fatigue_temp": "-", "fatigue_env": "-", "load_ratio": -1, "frequency": "-", "fatigue_machine": "-", "fatigue_standard": "-", "fatigue_test_control": "Stress", "stress_concentration": "-", "failure_location": "-"}}, {"id": "WELD2025:3264", "name": "S355K2-grade rolled structural steel | Cruciform non-carrying-fillet welded joints", "material_family": "Welded joint", "points": [[555.0, 98508.0, 0], [462.0, 274897.0, 0], [361.0, 2009708.0, 1], [302.0, 1928342.0, 1], [249.0, 1876354.0, 1]], "conditions": {"material": "S355K2-grade rolled structural steel", "am_type": "MAG (Metal Active Gas)", "load_ratio": "-1", "test_type": "Axial (reverse tensile tests)", "temperature": "-", "surface_treatment": "High-frequency mechanical impact (HFMI)"}, "metadata": {"dataset_id": 3264, "title": "Mechanics and modelling of high-frequency mechanical impact and its effect on fatigue", "doi": "10.1007/s40194-012-0013-3", "authors": "Le Quilliec, Guenhael; Lieurade, Henri-Paul; Bousseau, Marc; Drissi-Habti, Monssef; Inglebert, Genevieve; Macquet, Pascal; Jubin, Laurent", "publication": "WELDING IN THE WORLD", "year_of_publication": 2013, "UT": "WOS:000314881000008", "base_material": "S355K2-grade rolled structural steel", "base_young_modulus": 205, "base_yield_strength": 490, "base_ultimate_strength": "-", "base_elongation": "-", "weld_material": "T42 4 MC 2H5 (flux-cored-type filler metal)", "weld_young_modulus": 205, "weld_yield_strength": 620, "weld_ultimate_strength": "-", "weld_elongation": "-", "processing": "High-frequency mechanical impact (HFMI)", "welding_joint": "Cruciform non-carrying-fillet welded joints", "welding_method": "MAG (Metal Active Gas)", "welding_voltage": "-", "welding_current": "-", "welding_speed": "-", "preheat_temp": "-", "welding_env": "-", "residual_stress": "Compressive stresses between -300 and -600 MPa in longitudinal direction", "fatigue_specimen_type": "Cruciform welded joints", "fatigue_specimen_thickness": 15, "fatigue_test_type": "Axial (reverse tensile tests)", "fatigue_temp": "-", "fatigue_env": "-", "load_ratio": -1, "frequency": "-", "fatigue_machine": "-", "fatigue_standard": "-", "fatigue_test_control": "Stress", "stress_concentration": "-", "failure_location": "treated area"}}, {"id": "WELD2025:3265", "name": "S355K2-grade rolled structural steel | Cruciform non-carrying-fillet welded joints", "material_family": "Welded joint", "points": [[571.0, 90588.0, 0], [465.0, 725058.0, 0]], "conditions": {"material": "S355K2-grade rolled structural steel", "am_type": "MAG (Metal Active Gas)", "load_ratio": "-1", "test_type": "Axial (reverse tensile tests)", "temperature": "-", "surface_treatment": "High-frequency mechanical impact (HFMI)"}, "metadata": {"dataset_id": 3265, "title": "Mechanics and modelling of high-frequency mechanical impact and its effect on fatigue", "doi": "10.1007/s40194-012-0013-3", "authors": "Le Quilliec, Guenhael; Lieurade, Henri-Paul; Bousseau, Marc; Drissi-Habti, Monssef; Inglebert, Genevieve; Macquet, Pascal; Jubin, Laurent", "publication": "WELDING IN THE WORLD", "year_of_publication": 2013, "UT": "WOS:000314881000008", "base_material": "S355K2-grade rolled structural steel", "base_young_modulus": 205, "base_yield_strength": 490, "base_ultimate_strength": "-", "base_elongation": "-", "weld_material": "T42 4 MC 2H5 (flux-cored-type filler metal)", "weld_young_modulus": 205, "weld_yield_strength": 620, "weld_ultimate_strength": "-", "weld_elongation": "-", "processing": "High-frequency mechanical impact (HFMI)", "welding_joint": "Cruciform non-carrying-fillet welded joints", "welding_method": "MAG (Metal Active Gas)", "welding_voltage": "-", "welding_current": "-", "welding_speed": "-", "preheat_temp": "-", "welding_env": "-", "residual_stress": "Compressive stresses between -300 and -600 MPa in longitudinal direction", "fatigue_specimen_type": "Cruciform welded joints", "fatigue_specimen_thickness": 15, "fatigue_test_type": "Axial (reverse tensile tests)", "fatigue_temp": "-", "fatigue_env": "-", "load_ratio": -1, "frequency": "-", "fatigue_machine": "-", "fatigue_standard": "-", "fatigue_test_control": "Stress", "stress_concentration": "-", "failure_location": "outside the treated area"}}, {"id": "WELD2025:3266", "name": "S355J2 (EN 10025) | Butt Joint", "material_family": "Welded joint", "points": [[352.0, 115629.0, 0], [316.0, 305941.0, 0], [314.0, 358701.0, 0], [246.0, 646249.0, 0], [235.0, 1012601.0, 0], [222.0, 1315703.0, 1], [226.0, 9661503.0, 1]], "conditions": {"material": "S355J2 (EN 10025)", "am_type": "GMA-LB-Hybrid (Laser-GMA hybrid welding)", "load_ratio": "-1.0", "test_type": "Axial", "temperature": "-", "surface_treatment": "-"}, "metadata": {"dataset_id": 3266, "title": "Characteristics and strength behaviour of laser hybrid welds on T- and butt joints considering European and international standards", "doi": "10.1007/s40194-013-0037-3", "authors": "Neubert, Jan; Kranz, Bernd", "publication": "WELDING IN THE WORLD", "year_of_publication": 2013, "UT": "WOS:000317621800010", "base_material": "S355J2 (EN 10025)", "base_young_modulus": "-", "base_yield_strength": "-", "base_ultimate_strength": "-", "base_elongation": "-", "weld_material": "-", "weld_young_modulus": "-", "weld_yield_strength": "-", "weld_ultimate_strength": "-", "weld_elongation": "-", "processing": "-", "welding_joint": "Butt Joint", "welding_method": "GMA-LB-Hybrid (Laser-GMA hybrid welding)", "welding_voltage": "-", "welding_current": "-", "welding_speed": 16.67, "preheat_temp": "-", "welding_env": "-", "residual_stress": "-", "fatigue_specimen_type": "butt joints", "fatigue_specimen_thickness": 10, "fatigue_test_type": "Axial", "fatigue_temp": "-", "fatigue_env": "-", "load_ratio": -1.0, "frequency": "-", "fatigue_machine": "-", "fatigue_standard": "IIW guidelines", "fatigue_test_control": "Stress", "stress_concentration": "-", "failure_location": "Weld toe"}}, {"id": "WELD2025:3267", "name": "S355J2 (EN 10025) | Butt Joint", "material_family": "Welded joint", "points": [[286.0, 268255.0, 0], [288.0, 556722.0, 0], [257.0, 939892.0, 0], [228.0, 1279428.0, 0], [330.0, 270938.0, 0], [365.0, 154576.0, 1], [249.0, 9575345.0, 1]], "conditions": {"material": "S355J2 (EN 10025)", "am_type": "GMA-LB-Hybrid (Laser-GMA hybrid welding)", "load_ratio": "0.1", "test_type": "Axial", "temperature": "-", "surface_treatment": "-"}, "metadata": {"dataset_id": 3267, "title": "Characteristics and strength behaviour of laser hybrid welds on T- and butt joints considering European and international standards", "doi": "10.1007/s40194-013-0037-3", "authors": "Neubert, Jan; Kranz, Bernd", "publication": "WELDING IN THE WORLD", "year_of_publication": 2013, "UT": "WOS:000317621800010", "base_material": "S355J2 (EN 10025)", "base_young_modulus": "-", "base_yield_strength": "-", "base_ultimate_strength": "-", "base_elongation": "-", "weld_material": "-", "weld_young_modulus": "-", "weld_yield_strength": "-", "weld_ultimate_strength": "-", "weld_elongation": "-", "processing": "-", "welding_joint": "Butt Joint", "welding_method": "GMA-LB-Hybrid (Laser-GMA hybrid welding)", "welding_voltage": "-", "welding_current": "-", "welding_speed": 16.67, "preheat_temp": "-", "welding_env": "-", "residual_stress": "-", "fatigue_specimen_type": "butt joints", "fatigue_specimen_thickness": 10, "fatigue_test_type": "Axial", "fatigue_temp": "-", "fatigue_env": "-", "load_ratio": 0.1, "frequency": "-", "fatigue_machine": "-", "fatigue_standard": "IIW guidelines", "fatigue_test_control": "Stress", "stress_concentration": "-", "failure_location": "Weld toe"}}, {"id": "WELD2025:3268", "name": "S355J2 (EN 10025) | Butt Joint", "material_family": "Welded joint", "points": [[227.0, 736488.0, 0], [228.0, 993697.0, 0], [207.0, 1327706.0, 0], [222.0, 1647116.0, 0], [194.0, 10023895.0, 0]], "conditions": {"material": "S355J2 (EN 10025)", "am_type": "GMA-LB-Hybrid (Laser-GMA hybrid welding)", "load_ratio": "0.5", "test_type": "Axial", "temperature": "-", "surface_treatment": "-"}, "metadata": {"dataset_id": 3268, "title": "Characteristics and strength behaviour of laser hybrid welds on T- and butt joints considering European and international standards", "doi": "10.1007/s40194-013-0037-3", "authors": "Neubert, Jan; Kranz, Bernd", "publication": "WELDING IN THE WORLD", "year_of_publication": 2013, "UT": "WOS:000317621800010", "base_material": "S355J2 (EN 10025)", "base_young_modulus": "-", "base_yield_strength": "-", "base_ultimate_strength": "-", "base_elongation": "-", "weld_material": "-", "weld_young_modulus": "-", "weld_yield_strength": "-", "weld_ultimate_strength": "-", "weld_elongation": "-", "processing": "-", "welding_joint": "Butt Joint", "welding_method": "GMA-LB-Hybrid (Laser-GMA hybrid welding)", "welding_voltage": "-", "welding_current": "-", "welding_speed": 16.67, "preheat_temp": "-", "welding_env": "-", "residual_stress": "-", "fatigue_specimen_type": "butt joints", "fatigue_specimen_thickness": 10, "fatigue_test_type": "Axial", "fatigue_temp": "-", "fatigue_env": "-", "load_ratio": 0.5, "frequency": "-", "fatigue_machine": "-", "fatigue_standard": "IIW guidelines", "fatigue_test_control": "Stress", "stress_concentration": "-", "failure_location": "Weld toe"}}, {"id": "WELD2025:3269", "name": "Mild steel S355 | Longitudinal stiffener", "material_family": "Welded joint", "points": [[347.0, 67876.0, 0], [305.0, 77398.0, 0], [298.0, 126690.0, 0], [270.0, 169658.0, 0], [242.0, 371869.0, 0], [227.0, 729604.0, 0], [202.0, 883645.0, 0], [178.0, 2229817.0, 0], [151.0, 5800034.0, 0], [126.0, 9500556.0, 0], [104.0, 51490234.0, 0]], "conditions": {"material": "Mild steel S355", "am_type": "Gas-metal arc welding", "load_ratio": "0.1", "test_type": "Axial", "temperature": "25", "surface_treatment": "-"}, "metadata": {"dataset_id": 3269, "title": "Crack propagation analysis and rehabilitation by HFMI of pre-fatigued welded structures", "doi": "10.1007/s40194-016-0316-x", "authors": "Leitner, M.; Barsoum, Z.; Schaefers, F.", "publication": "WELDING IN THE WORLD", "year_of_publication": 2016, "UT": "WOS:000379434400017", "base_material": "Mild steel S355", "base_young_modulus": "-", "base_yield_strength": "-", "base_ultimate_strength": "-", "base_elongation": "-", "weld_material": "-", "weld_young_modulus": "-", "weld_yield_strength": "-", "weld_ultimate_strength": "-", "weld_elongation": "-", "processing": "-", "welding_joint": "Longitudinal stiffener", "welding_method": "Gas-metal arc welding", "welding_voltage": "-", "welding_current": "-", "welding_speed": "-", "preheat_temp": "-", "welding_env": "-", "residual_stress": "-", "fatigue_specimen_type": "Thin-walled longitudinal stiffener", "fatigue_specimen_thickness": 5, "fatigue_test_type": "Axial", "fatigue_temp": 25, "fatigue_env": "-", "load_ratio": 0.1, "frequency": "-", "fatigue_machine": "-", "fatigue_standard": "IIW recommendations", "fatigue_test_control": "Stress", "stress_concentration": "-", "failure_location": "Weld toe"}}, {"id": "WELD2025:3270", "name": "Mild steel S355 | Longitudinal stiffener", "material_family": "Welded joint", "points": [[353.0, 94578.0, 0], [343.0, 104595.0, 0], [321.0, 169528.0, 0], [294.0, 187532.0, 0], [268.0, 468414.0, 0], [273.0, 633293.0, 0], [252.0, 956742.0, 0], [255.0, 2862573.0, 0], [225.0, 7296271.0, 0], [205.0, 50316675.0, 0]], "conditions": {"material": "Mild steel S355", "am_type": "Gas-metal arc welding", "load_ratio": "0.1", "test_type": "Axial", "temperature": "25", "surface_treatment": "High-frequency mechanical impact (HFMI) treatment"}, "metadata": {"dataset_id": 3270, "title": "Crack propagation analysis and rehabilitation by HFMI of pre-fatigued welded structures", "doi": "10.1007/s40194-016-0316-x", "authors": "Leitner, M.; Barsoum, Z.; Schaefers, F.", "publication": "WELDING IN THE WORLD", "year_of_publication": 2016, "UT": "WOS:000379434400017", "base_material": "Mild steel S355", "base_young_modulus": "-", "base_yield_strength": "-", "base_ultimate_strength": "-", "base_elongation": "-", "weld_material": "-", "weld_young_modulus": "-", "weld_yield_strength": "-", "weld_ultimate_strength": "-", "weld_elongation": "-", "processing": "High-frequency mechanical impact (HFMI) treatment", "welding_joint": "Longitudinal stiffener", "welding_method": "Gas-metal arc welding", "welding_voltage": "-", "welding_current": "-", "welding_speed": "-", "preheat_temp": "-", "welding_env": "-", "residual_stress": "-", "fatigue_specimen_type": "Thin-walled longitudinal stiffener", "fatigue_specimen_thickness": 5, "fatigue_test_type": "Axial", "fatigue_temp": 25, "fatigue_env": "-", "load_ratio": 0.1, "frequency": "-", "fatigue_machine": "-", "fatigue_standard": "IIW recommendations", "fatigue_test_control": "Stress", "stress_concentration": "-", "failure_location": "Weld toe"}}, {"id": "WELD2025:3271", "name": "S690QL | Longitudinal attachments", "material_family": "Welded joint", "points": [[663.0, 3434671.0, 0], [535.0, 10336037.0, 0], [712.0, 876161.0, 0], [618.0, 820117.0, 0]], "conditions": {"material": "S690QL", "am_type": "-", "load_ratio": "-1", "test_type": "Axial", "temperature": "-", "surface_treatment": "High-frequency mechanical impact (HFMI), Ultrasonic Impact Treatment (UIT)"}, "metadata": {"dataset_id": 3271, "title": "Allowable stresses in high-frequency mechanical impact (HFMI)-treated joints subjected to variable amplitude loading", "doi": "10.1007/s40194-016-0400-2", "authors": "Mikkola, Eeva; Remes, Heikki", "publication": "WELDING IN THE WORLD", "year_of_publication": 2017, "UT": "WOS:000396459900013", "base_material": "S690QL", "base_young_modulus": 210, "base_yield_strength": 690, "base_ultimate_strength": "-", "base_elongation": "-", "weld_material": "-", "weld_young_modulus": "-", "weld_yield_strength": "-", "weld_ultimate_strength": "-", "weld_elongation": "-", "processing": "High-frequency mechanical impact (HFMI), Ultrasonic Impact Treatment (UIT)", "welding_joint": "Longitudinal attachments", "welding_method": "-", "welding_voltage": "-", "welding_current": "-", "welding_speed": "-", "preheat_temp": "-", "welding_env": "-", "residual_stress": "-", "fatigue_specimen_type": "Longitudinal attachments", "fatigue_specimen_thickness": 10, "fatigue_test_type": "Axial", "fatigue_temp": "-", "fatigue_env": "-", "load_ratio": -1, "frequency": "-", "fatigue_machine": "-", "fatigue_standard": "IIW recommendations", "fatigue_test_control": "Stress", "stress_concentration": "3.36", "failure_location": "-"}}, {"id": "WELD2025:3272", "name": "S700MC | Longitudinal attachments", "material_family": "Welded joint", "points": [[656.0, 304266.0, 0], [647.0, 447422.0, 0], [584.0, 1116470.0, 0], [552.0, 1422689.0, 0], [500.0, 1753958.0, 0], [686.0, 257919.0, 0], [700.0, 366939.0, 0], [606.0, 551603.0, 0]], "conditions": {"material": "S700MC", "am_type": "-", "load_ratio": "-1", "test_type": "Axial", "temperature": "-", "surface_treatment": "High-frequency mechanical impact (HFMI), Ultrasonic Impact Treatment (UIT)"}, "metadata": {"dataset_id": 3272, "title": "Allowable stresses in high-frequency mechanical impact (HFMI)-treated joints subjected to variable amplitude loading", "doi": "10.1007/s40194-016-0400-2", "authors": "Mikkola, Eeva; Remes, Heikki", "publication": "WELDING IN THE WORLD", "year_of_publication": 2017, "UT": "WOS:000396459900013", "base_material": "S700MC", "base_young_modulus": 210, "base_yield_strength": 700, "base_ultimate_strength": "-", "base_elongation": "-", "weld_material": "-", "weld_young_modulus": "-", "weld_yield_strength": "-", "weld_ultimate_strength": "-", "weld_elongation": "-", "processing": "High-frequency mechanical impact (HFMI), Ultrasonic Impact Treatment (UIT)", "welding_joint": "Longitudinal attachments", "welding_method": "-", "welding_voltage": "-", "welding_current": "-", "welding_speed": "-", "preheat_temp": "-", "welding_env": "-", "residual_stress": "-", "fatigue_specimen_type": "Longitudinal attachments", "fatigue_specimen_thickness": "5,10", "fatigue_test_type": "Axial", "fatigue_temp": "-", "fatigue_env": "-", "load_ratio": -1, "frequency": "-", "fatigue_machine": "-", "fatigue_standard": "IIW recommendations", "fatigue_test_control": "Stress", "stress_concentration": "2.92, 3.36", "failure_location": "-"}}, {"id": "WELD2025:3273", "name": "S700MC | Longitudinal attachments", "material_family": "Welded joint", "points": [[603.0, 128839.0, 0], [602.0, 171573.0, 0], [602.0, 204647.0, 0], [510.0, 216236.0, 0], [505.0, 244096.0, 0], [544.0, 272525.0, 0], [532.0, 325059.0, 0], [498.0, 379269.0, 0], [471.0, 423442.0, 0], [426.0, 510663.0, 0], [417.0, 545559.0, 0], [426.0, 650724.0, 0], [407.0, 857066.0, 0], [373.0, 1011078.0, 0]], "conditions": {"material": "S700MC", "am_type": "-", "load_ratio": "-1", "test_type": "Axial", "temperature": "-", "surface_treatment": "Ultrasonic Impact Treatment (UIT)"}, "metadata": {"dataset_id": 3273, "title": "Allowable stresses in high-frequency mechanical impact (HFMI)-treated joints subjected to variable amplitude loading", "doi": "10.1007/s40194-016-0400-2", "authors": "Mikkola, Eeva; Remes, Heikki", "publication": "WELDING IN THE WORLD", "year_of_publication": 2017, "UT": "WOS:000396459900013", "base_material": "S700MC", "base_young_modulus": 210, "base_yield_strength": 700, "base_ultimate_strength": "-", "base_elongation": "-", "weld_material": "-", "weld_young_modulus": "-", "weld_yield_strength": "-", "weld_ultimate_strength": "-", "weld_elongation": "-", "processing": "Ultrasonic Impact Treatment (UIT)", "welding_joint": "Longitudinal attachments", "welding_method": "-", "welding_voltage": "-", "welding_current": "-", "welding_speed": "-", "preheat_temp": "-", "welding_env": "-", "residual_stress": "-", "fatigue_specimen_type": "Longitudinal attachments", "fatigue_specimen_thickness": "5,10", "fatigue_test_type": "Axial", "fatigue_temp": "-", "fatigue_env": "-", "load_ratio": -1, "frequency": "-", "fatigue_machine": "-", "fatigue_standard": "IIW recommendations", "fatigue_test_control": "Stress", "stress_concentration": "2.92, 3.36", "failure_location": "-"}}, {"id": "WELD2025:3274", "name": "S960MC | Longitudinal attachments", "material_family": "Welded joint", "points": [[736.0, 1036789.0, 0], [736.0, 1036789.0, 0], [736.0, 1036789.0, 0], [736.0, 1036789.0, 0]], "conditions": {"material": "S960MC", "am_type": "-", "load_ratio": "-1", "test_type": "Axial", "temperature": "-", "surface_treatment": "High-frequency mechanical impact (HFMI), Ultrasonic Impact Treatment (UIT)"}, "metadata": {"dataset_id": 3274, "title": "Allowable stresses in high-frequency mechanical impact (HFMI)-treated joints subjected to variable amplitude loading", "doi": "10.1007/s40194-016-0400-2", "authors": "Mikkola, Eeva; Remes, Heikki", "publication": "WELDING IN THE WORLD", "year_of_publication": 2017, "UT": "WOS:000396459900013", "base_material": "S960MC", "base_young_modulus": 210, "base_yield_strength": 960, "base_ultimate_strength": "-", "base_elongation": "-", "weld_material": "-", "weld_young_modulus": "-", "weld_yield_strength": "-", "weld_ultimate_strength": "-", "weld_elongation": "-", "processing": "High-frequency mechanical impact (HFMI), Ultrasonic Impact Treatment (UIT)", "welding_joint": "Longitudinal attachments", "welding_method": "-", "welding_voltage": "-", "welding_current": "-", "welding_speed": "-", "preheat_temp": "-", "welding_env": "-", "residual_stress": "-", "fatigue_specimen_type": "Longitudinal attachments", "fatigue_specimen_thickness": 5, "fatigue_test_type": "Axial", "fatigue_temp": "-", "fatigue_env": "-", "load_ratio": -1, "frequency": "-", "fatigue_machine": "-", "fatigue_standard": "IIW recommendations", "fatigue_test_control": "Stress", "stress_concentration": "2.92", "failure_location": "-"}}, {"id": "WELD2025:3275", "name": "S960QL | Longitudinal attachments", "material_family": "Welded joint", "points": [[1000.0, 926415.0, 0], [1017.0, 1730471.0, 0], [936.0, 2805640.0, 0], [897.0, 3456856.0, 0], [1083.0, 1343935.0, 0], [1095.0, 424945.0, 0]], "conditions": {"material": "S960QL", "am_type": "-", "load_ratio": "-1", "test_type": "Axial", "temperature": "-", "surface_treatment": "High-frequency mechanical impact (HFMI), Ultrasonic Impact Treatment (UIT)"}, "metadata": {"dataset_id": 3275, "title": "Allowable stresses in high-frequency mechanical impact (HFMI)-treated joints subjected to variable amplitude loading", "doi": "10.1007/s40194-016-0400-2", "authors": "Mikkola, Eeva; Remes, Heikki", "publication": "WELDING IN THE WORLD", "year_of_publication": 2017, "UT": "WOS:000396459900013", "base_material": "S960QL", "base_young_modulus": 210, "base_yield_strength": 960, "base_ultimate_strength": "-", "base_elongation": "-", "weld_material": "-", "weld_young_modulus": "-", "weld_yield_strength": "-", "weld_ultimate_strength": "-", "weld_elongation": "-", "processing": "High-frequency mechanical impact (HFMI), Ultrasonic Impact Treatment (UIT)", "welding_joint": "Longitudinal attachments", "welding_method": "-", "welding_voltage": "-", "welding_current": "-", "welding_speed": "-", "preheat_temp": "-", "welding_env": "-", "residual_stress": "-", "fatigue_specimen_type": "Longitudinal attachments", "fatigue_specimen_thickness": 10, "fatigue_test_type": "Axial", "fatigue_temp": "-", "fatigue_env": "-", "load_ratio": -1, "frequency": "-", "fatigue_machine": "-", "fatigue_standard": "IIW recommendations", "fatigue_test_control": "Stress", "stress_concentration": "3.36", "failure_location": "-"}}, {"id": "WELD2025:3276", "name": "S960MC | Longitudinal attachments", "material_family": "Welded joint", "points": [[585.0, 3547912.0, 0], [586.0, 1279707.0, 0], [578.0, 1039173.0, 0], [591.0, 920918.0, 0], [650.0, 691854.0, 0], [642.0, 580599.0, 0], [625.0, 382852.0, 0], [728.0, 320784.0, 0], [719.0, 281268.0, 0], [718.0, 223424.0, 0], [788.0, 139309.0, 0]], "conditions": {"material": "S960MC", "am_type": "-", "load_ratio": "-1", "test_type": "Axial", "temperature": "-", "surface_treatment": "Ultrasonic Impact Treatment (UIT)"}, "metadata": {"dataset_id": 3276, "title": "Allowable stresses in high-frequency mechanical impact (HFMI)-treated joints subjected to variable amplitude loading", "doi": "10.1007/s40194-016-0400-2", "authors": "Mikkola, Eeva; Remes, Heikki", "publication": "WELDING IN THE WORLD", "year_of_publication": 2017, "UT": "WOS:000396459900013", "base_material": "S960MC", "base_young_modulus": 210, "base_yield_strength": 960, "base_ultimate_strength": "-", "base_elongation": "-", "weld_material": "-", "weld_young_modulus": "-", "weld_yield_strength": "-", "weld_ultimate_strength": "-", "weld_elongation": "-", "processing": "Ultrasonic Impact Treatment (UIT)", "welding_joint": "Longitudinal attachments", "welding_method": "-", "welding_voltage": "-", "welding_current": "-", "welding_speed": "-", "preheat_temp": "-", "welding_env": "-", "residual_stress": "-", "fatigue_specimen_type": "Longitudinal attachments", "fatigue_specimen_thickness": 5, "fatigue_test_type": "Axial", "fatigue_temp": "-", "fatigue_env": "-", "load_ratio": -1, "frequency": "-", "fatigue_machine": "-", "fatigue_standard": "IIW recommendations", "fatigue_test_control": "Stress", "stress_concentration": "2.92", "failure_location": "-"}}, {"id": "WELD2025:3277", "name": "S1100 | Butt Joint", "material_family": "Welded joint", "points": [[698.0, 36200.0, 0], [698.0, 56100.0, 0], [604.0, 114000.0, 0], [604.0, 147000.0, 0], [502.0, 331000.0, 0], [502.0, 385000.0, 0], [401.0, 699000.0, 0], [549.0, 19400.0, 0], [620.0, 59600.0, 0], [513.0, 64300.0, 0], [484.0, 93500.0, 0], [455.0, 174000.0, 0], [461.0, 255000.0, 0], [418.0, 229000.0, 0], [387.0, 300000.0, 0], [399.0, 392000.0, 0], [394.0, 418000.0, 0], [420.0, 620000.0, 0], [407.0, 728000.0, 0], [296.0, 431000.0, 0], [295.0, 601000.0, 0], [263.0, 594000.0, 0], [324.0, 705000.0, 0], [341.0, 837000.0, 0], [315.0, 921000.0, 0], [264.0, 810000.0, 0], [275.0, 972000.0, 0], [295.0, 1310000.0, 0], [295.0, 594000.0, 0]], "conditions": {"material": "S1100", "am_type": "-", "load_ratio": "0.1", "test_type": "Tensile", "temperature": "-", "surface_treatment": "high-frequencymechanical impact"}, "metadata": {"dataset_id": 3277, "title": "Effect of increased yield strength, R-ratio, and plate thickness on the fatigue resistance of high-frequency mechanical impact (HFMI)-treated steel joints", "doi": "10.1007/s40194-020-00914-2", "authors": "Leitner, M.; Barsoum, Z.", "publication": "WELDING IN THE WORLD", "year_of_publication": 2020, "UT": "WOS:000532813800001", "base_material": "S1100", "base_young_modulus": "-", "base_yield_strength": 1100, "base_ultimate_strength": "-", "base_elongation": "-", "weld_material": "-", "weld_young_modulus": "-", "weld_yield_strength": "-", "weld_ultimate_strength": "-", "weld_elongation": "-", "processing": "high-frequencymechanical impact", "welding_joint": "Butt Joint", "welding_method": "-", "welding_voltage": "-", "welding_current": "-", "welding_speed": "-", "preheat_temp": "-", "welding_env": "-", "residual_stress": "-", "fatigue_specimen_type": "Butt Joint", "fatigue_specimen_thickness": 6, "fatigue_test_type": "Tensile", "fatigue_temp": "-", "fatigue_env": "-", "load_ratio": 0.1, "frequency": "-", "fatigue_machine": "-", "fatigue_standard": "IIW recommendations", "fatigue_test_control": "Stress", "stress_concentration": "-", "failure_location": "-"}}, {"id": "WELD2025:3278", "name": "S1100 | Overlap Joint", "material_family": "Welded joint", "points": [[494.0, 24709.0, 0], [406.0, 84220.0, 0], [449.0, 116888.0, 0], [351.0, 243797.0, 0], [296.0, 585278.0, 0]], "conditions": {"material": "S1100", "am_type": "-", "load_ratio": "0.1", "test_type": "Tensile", "temperature": "-", "surface_treatment": "high-frequencymechanical impact"}, "metadata": {"dataset_id": 3278, "title": "Effect of increased yield strength, R-ratio, and plate thickness on the fatigue resistance of high-frequency mechanical impact (HFMI)-treated steel joints", "doi": "10.1007/s40194-020-00914-2", "authors": "Leitner, M.; Barsoum, Z.", "publication": "WELDING IN THE WORLD", "year_of_publication": 2020, "UT": "WOS:000532813800001", "base_material": "S1100", "base_young_modulus": "-", "base_yield_strength": 1100, "base_ultimate_strength": "-", "base_elongation": "-", "weld_material": "-", "weld_young_modulus": "-", "weld_yield_strength": "-", "weld_ultimate_strength": "-", "weld_elongation": "-", "processing": "high-frequencymechanical impact", "welding_joint": "Overlap Joint", "welding_method": "-", "welding_voltage": "-", "welding_current": "-", "welding_speed": "-", "preheat_temp": "-", "welding_env": "-", "residual_stress": "-", "fatigue_specimen_type": "Overlap Joint", "fatigue_specimen_thickness": 6, "fatigue_test_type": "Tensile", "fatigue_temp": "-", "fatigue_env": "-", "load_ratio": 0.1, "frequency": "-", "fatigue_machine": "-", "fatigue_standard": "IIW recommendations", "fatigue_test_control": "Stress", "stress_concentration": "-", "failure_location": "-"}}, {"id": "WELD2025:3279", "name": "S1300 | Overlap Joint", "material_family": "Welded joint", "points": [[351.0, 120908.0, 0], [374.0, 70647.0, 0], [405.0, 47499.0, 0], [462.0, 23298.0, 0], [510.0, 14435.0, 0]], "conditions": {"material": "S1300", "am_type": "-", "load_ratio": "0.1", "test_type": "Tensile", "temperature": "-", "surface_treatment": "high-frequencymechanical impact"}, "metadata": {"dataset_id": 3279, "title": "Effect of increased yield strength, R-ratio, and plate thickness on the fatigue resistance of high-frequency mechanical impact (HFMI)-treated steel joints", "doi": "10.1007/s40194-020-00914-2", "authors": "Leitner, M.; Barsoum, Z.", "publication": "WELDING IN THE WORLD", "year_of_publication": 2020, "UT": "WOS:000532813800001", "base_material": "S1300", "base_young_modulus": "-", "base_yield_strength": 1300, "base_ultimate_strength": "-", "base_elongation": "-", "weld_material": "-", "weld_young_modulus": "-", "weld_yield_strength": "-", "weld_ultimate_strength": "-", "weld_elongation": "-", "processing": "high-frequencymechanical impact", "welding_joint": "Overlap Joint", "welding_method": "-", "welding_voltage": "-", "welding_current": "-", "welding_speed": "-", "preheat_temp": "-", "welding_env": "-", "residual_stress": "-", "fatigue_specimen_type": "Overlap Joint", "fatigue_specimen_thickness": 4, "fatigue_test_type": "Tensile", "fatigue_temp": "-", "fatigue_env": "-", "load_ratio": 0.1, "frequency": "-", "fatigue_machine": "-", "fatigue_standard": "IIW recommendations", "fatigue_test_control": "Stress", "stress_concentration": "-", "failure_location": "-"}}, {"id": "WELD2025:3280", "name": "S1100 | T-Joint", "material_family": "Welded joint", "points": [[632.0, 43833.0, 0], [535.0, 57542.0, 0], [446.0, 90251.0, 0], [338.0, 219498.0, 0]], "conditions": {"material": "S1100", "am_type": "-", "load_ratio": "0.1", "test_type": "Tensile", "temperature": "-", "surface_treatment": "high-frequencymechanical impact"}, "metadata": {"dataset_id": 3280, "title": "Effect of increased yield strength, R-ratio, and plate thickness on the fatigue resistance of high-frequency mechanical impact (HFMI)-treated steel joints", "doi": "10.1007/s40194-020-00914-2", "authors": "Leitner, M.; Barsoum, Z.", "publication": "WELDING IN THE WORLD", "year_of_publication": 2020, "UT": "WOS:000532813800001", "base_material": "S1100", "base_young_modulus": "-", "base_yield_strength": 1100, "base_ultimate_strength": "-", "base_elongation": "-", "weld_material": "-", "weld_young_modulus": "-", "weld_yield_strength": "-", "weld_ultimate_strength": "-", "weld_elongation": "-", "processing": "high-frequencymechanical impact", "welding_joint": "T-Joint", "welding_method": "-", "welding_voltage": "-", "welding_current": "-", "welding_speed": "-", "preheat_temp": "-", "welding_env": "-", "residual_stress": "-", "fatigue_specimen_type": "T-Joint", "fatigue_specimen_thickness": 6, "fatigue_test_type": "Tensile", "fatigue_temp": "-", "fatigue_env": "-", "load_ratio": 0.1, "frequency": "-", "fatigue_machine": "-", "fatigue_standard": "IIW recommendations", "fatigue_test_control": "Stress", "stress_concentration": "-", "failure_location": "-"}}, {"id": "WELD2025:3281", "name": "S1300 | T-Joint", "material_family": "Welded joint", "points": [[343.0, 146624.0, 0], [377.0, 63913.0, 0], [494.0, 23337.0, 0], [430.0, 20466.0, 0]], "conditions": {"material": "S1300", "am_type": "-", "load_ratio": "0.1", "test_type": "Tensile", "temperature": "-", "surface_treatment": "high-frequencymechanical impact"}, "metadata": {"dataset_id": 3281, "title": "Effect of increased yield strength, R-ratio, and plate thickness on the fatigue resistance of high-frequency mechanical impact (HFMI)-treated steel joints", "doi": "10.1007/s40194-020-00914-2", "authors": "Leitner, M.; Barsoum, Z.", "publication": "WELDING IN THE WORLD", "year_of_publication": 2020, "UT": "WOS:000532813800001", "base_material": "S1300", "base_young_modulus": "-", "base_yield_strength": 1300, "base_ultimate_strength": "-", "base_elongation": "-", "weld_material": "-", "weld_young_modulus": "-", "weld_yield_strength": "-", "weld_ultimate_strength": "-", "weld_elongation": "-", "processing": "high-frequencymechanical impact", "welding_joint": "T-Joint", "welding_method": "-", "welding_voltage": "-", "welding_current": "-", "welding_speed": "-", "preheat_temp": "-", "welding_env": "-", "residual_stress": "-", "fatigue_specimen_type": "T-Joint", "fatigue_specimen_thickness": 4, "fatigue_test_type": "Tensile", "fatigue_temp": "-", "fatigue_env": "-", "load_ratio": 0.1, "frequency": "-", "fatigue_machine": "-", "fatigue_standard": "IIW recommendations", "fatigue_test_control": "Stress", "stress_concentration": "-", "failure_location": "-"}}, {"id": "WELD2025:3282", "name": "S1100 | Longitudinal stiffener", "material_family": "Welded joint", "points": [[551.0, 11276.0, 0], [449.0, 23388.0, 0], [396.0, 48007.0, 0], [366.0, 118776.0, 0], [343.0, 168194.0, 0], [249.0, 391195.0, 0]], "conditions": {"material": "S1100", "am_type": "-", "load_ratio": "0.1", "test_type": "Tensile", "temperature": "-", "surface_treatment": "high-frequencymechanical impact"}, "metadata": {"dataset_id": 3282, "title": "Effect of increased yield strength, R-ratio, and plate thickness on the fatigue resistance of high-frequency mechanical impact (HFMI)-treated steel joints", "doi": "10.1007/s40194-020-00914-2", "authors": "Leitner, M.; Barsoum, Z.", "publication": "WELDING IN THE WORLD", "year_of_publication": 2020, "UT": "WOS:000532813800001", "base_material": "S1100", "base_young_modulus": "-", "base_yield_strength": 1100, "base_ultimate_strength": "-", "base_elongation": "-", "weld_material": "-", "weld_young_modulus": "-", "weld_yield_strength": "-", "weld_ultimate_strength": "-", "weld_elongation": "-", "processing": "high-frequencymechanical impact", "welding_joint": "Longitudinal stiffener", "welding_method": "-", "welding_voltage": "-", "welding_current": "-", "welding_speed": "-", "preheat_temp": "-", "welding_env": "-", "residual_stress": "-", "fatigue_specimen_type": "Longitudinal stiffener", "fatigue_specimen_thickness": 6, "fatigue_test_type": "Tensile", "fatigue_temp": "-", "fatigue_env": "-", "load_ratio": 0.1, "frequency": "-", "fatigue_machine": "-", "fatigue_standard": "IIW recommendations", "fatigue_test_control": "Stress", "stress_concentration": "-", "failure_location": "-"}}, {"id": "WELD2025:3283", "name": "S1300 | Longitudinal stiffener", "material_family": "Welded joint", "points": [[348.0, 35826.0, 0], [389.0, 17861.0, 0], [492.0, 12212.0, 0], [515.0, 10879.0, 0]], "conditions": {"material": "S1300", "am_type": "-", "load_ratio": "0.1", "test_type": "Tensile", "temperature": "-", "surface_treatment": "high-frequencymechanical impact"}, "metadata": {"dataset_id": 3283, "title": "Effect of increased yield strength, R-ratio, and plate thickness on the fatigue resistance of high-frequency mechanical impact (HFMI)-treated steel joints", "doi": "10.1007/s40194-020-00914-2", "authors": "Leitner, M.; Barsoum, Z.", "publication": "WELDING IN THE WORLD", "year_of_publication": 2020, "UT": "WOS:000532813800001", "base_material": "S1300", "base_young_modulus": "-", "base_yield_strength": 1300, "base_ultimate_strength": "-", "base_elongation": "-", "weld_material": "-", "weld_young_modulus": "-", "weld_yield_strength": "-", "weld_ultimate_strength": "-", "weld_elongation": "-", "processing":
