Repository: yunyunfanfan/S-PA-CBB

# S-PA-CBB

Official research code, processed curve records, evaluation outputs, and manuscript source for:

> **From Physics to Selective Generation: Conditional Brownian Bridges for Sparse S–N Curve Reconstruction and Fatigue Decision-Making**

S-PA-CBB reconstructs a complete probabilistic stress–life (S–N) curve from only two to four observed fatigue tests. The method first fits an interpretable Basquin state, diagnoses whether that state is sufficient, and applies a ControlNet-style conditional Brownian-bridge residual only to curves that benefit from correction.

File: external_data/weld2025_disjoint_curves.json (part 125 of 223)
"high-frequencymechanical impact", "welding_joint": "Longitudinal stiffener", "welding_method": "-", "welding_voltage": "-", "welding_current": "-", "welding_speed": "-", "preheat_temp": "-", "welding_env": "-", "residual_stress": "-", "fatigue_specimen_type": "Longitudinal stiffener", "fatigue_specimen_thickness": 4, "fatigue_test_type": "Tensile", "fatigue_temp": "-", "fatigue_env": "-", "load_ratio": 0.1, "frequency": "-", "fatigue_machine": "-", "fatigue_standard": "IIW recommendations", "fatigue_test_control": "Stress", "stress_concentration": "-", "failure_location": "-"}}, {"id": "WELD2025:3284", "name": "- | Longitudinal stiffener", "material_family": "Welded joint", "points": [[371.0, 21810.0, 0], [292.0, 94358.0, 0], [235.0, 323824.0, 0], [239.0, 439160.0, 0], [202.0, 818517.0, 0], [227.0, 1074167.0, 0], [176.0, 1748298.0, 0], [169.0, 3054038.0, 0], [170.0, 5799327.0, 0]], "conditions": {"material": "-", "am_type": "-", "load_ratio": "0-0.15", "test_type": "Tensile", "temperature": "-", "surface_treatment": "high-frequencymechanical impact"}, "metadata": {"dataset_id": 3284, "title": "Effect of increased yield strength, R-ratio, and plate thickness on the fatigue resistance of high-frequency mechanical impact (HFMI)-treated steel joints", "doi": "10.1007/s40194-020-00914-2", "authors": "Leitner, M.; Barsoum, Z.", "publication": "WELDING IN THE WORLD", "year_of_publication": 2020, "UT": "WOS:000532813800001", "base_material": "-", "base_young_modulus": "-", "base_yield_strength": 575, "base_ultimate_strength": "-", "base_elongation": "-", "weld_material": "-", "weld_young_modulus": "-", "weld_yield_strength": "-", "weld_ultimate_strength": "-", "weld_elongation": "-", "processing": "high-frequencymechanical impact", "welding_joint": "Longitudinal stiffener", "welding_method": "-", "welding_voltage": "-", "welding_current": "-", "welding_speed": "-", "preheat_temp": "-", "welding_env": "-", "residual_stress": "-", "fatigue_specimen_type": "Longitudinal stiffener", "fatigue_specimen_thickness": 12, "fatigue_test_type": "Tensile", "fatigue_temp": "-", "fatigue_env": "-", "load_ratio": "0-0.15", "frequency": "-", "fatigue_machine": "-", "fatigue_standard": "IIW recommendations", "fatigue_test_control": "Stress", "stress_concentration": "-", "failure_location": "-"}}, {"id": "WELD2025:3285", "name": "- | Longitudinal stiffener", "material_family": "Welded joint", "points": [[270.0, 40763.0, 0], [282.0, 49896.0, 0], [245.0, 62272.0, 0], [260.0, 108550.0, 0], [191.0, 164012.0, 0], [192.0, 202764.0, 0], [159.0, 885066.0, 0], [157.0, 1198201.0, 0]], "conditions": {"material": "-", "am_type": "-", "load_ratio": "0.16-0.34", "test_type": "Tensile", "temperature": "-", "surface_treatment": "high-frequencymechanical impact"}, "metadata": {"dataset_id": 3285, "title": "Effect of increased yield strength, R-ratio, and plate thickness on the fatigue resistance of high-frequency mechanical impact (HFMI)-treated steel joints", "doi": "10.1007/s40194-020-00914-2", "authors": "Leitner, M.; Barsoum, Z.", "publication": "WELDING IN THE WORLD", "year_of_publication": 2020, "UT": "WOS:000532813800001", "base_material": "-", "base_young_modulus": "-", "base_yield_strength": 575, "base_ultimate_strength": "-", "base_elongation": "-", "weld_material": "-", "weld_young_modulus": "-", "weld_yield_strength": "-", "weld_ultimate_strength": "-", "weld_elongation": "-", "processing": "high-frequencymechanical impact", "welding_joint": "Longitudinal stiffener", "welding_method": "-", "welding_voltage": "-", "welding_current": "-", "welding_speed": "-", "preheat_temp": "-", "welding_env": "-", "residual_stress": "-", "fatigue_specimen_type": "Longitudinal stiffener", "fatigue_specimen_thickness": 12, "fatigue_test_type": "Tensile", "fatigue_temp": "-", "fatigue_env": "-", "load_ratio": "0.16-0.34", "frequency": "-", "fatigue_machine": "-", "fatigue_standard": "IIW recommendations", "fatigue_test_control": "Stress", "stress_concentration": "-", "failure_location": "-"}}, {"id": "WELD2025:3286", "name": "- | Longitudinal stiffener", "material_family": "Welded joint", "points": [[203.0, 94142.0, 0], [199.0, 106253.0, 0], [200.0, 139568.0, 0], [172.0, 338976.0, 0], [175.0, 410747.0, 0], [160.0, 517741.0, 0], [141.0, 632918.0, 0]], "conditions": {"material": "-", "am_type": "-", "load_ratio": "0.35-0.50", "test_type": "Tensile", "temperature": "-", "surface_treatment": "high-frequencymechanical impact"}, "metadata": {"dataset_id": 3286, "title": "Effect of increased yield strength, R-ratio, and plate thickness on the fatigue resistance of high-frequency mechanical impact (HFMI)-treated steel joints", "doi": "10.1007/s40194-020-00914-2", "authors": "Leitner, M.; Barsoum, Z.", "publication": "WELDING IN THE WORLD", "year_of_publication": 2020, "UT": "WOS:000532813800001", "base_material": "-", "base_young_modulus": "-", "base_yield_strength": 575, "base_ultimate_strength": "-", "base_elongation": "-", "weld_material": "-", "weld_young_modulus": "-", "weld_yield_strength": "-", "weld_ultimate_strength": "-", "weld_elongation": "-", "processing": "high-frequencymechanical impact", "welding_joint": "Longitudinal stiffener", "welding_method": "-", "welding_voltage": "-", "welding_current": "-", "welding_speed": "-", "preheat_temp": "-", "welding_env": "-", "residual_stress": "-", "fatigue_specimen_type": "Longitudinal stiffener", "fatigue_specimen_thickness": 12, "fatigue_test_type": "Tensile", "fatigue_temp": "-", "fatigue_env": "-", "load_ratio": "0.35-0.50", "frequency": "-", "fatigue_machine": "-", "fatigue_standard": "IIW recommendations", "fatigue_test_control": "Stress", "stress_concentration": "-", "failure_location": "-"}}, {"id": "WELD2025:3287", "name": "- | Longitudinal stiffener", "material_family": "Welded joint", "points": [[178.0, 268779.0, 0], [174.0, 357540.0, 0], [131.0, 452526.0, 0], [136.0, 532563.0, 0], [132.0, 653019.0, 0], [129.0, 730542.0, 0], [129.0, 1360030.0, 0], [101.0, 8097658.0, 0]], "conditions": {"material": "-", "am_type": "-", "load_ratio": "0.51-0.60", "test_type": "Tensile", "temperature": "-", "surface_treatment": "high-frequencymechanical impact"}, "metadata": {"dataset_id": 3287, "title": "Effect of increased yield strength, R-ratio, and plate thickness on the fatigue resistance of high-frequency mechanical impact (HFMI)-treated steel joints", "doi": "10.1007/s40194-020-00914-2", "authors": "Leitner, M.; Barsoum, Z.", "publication": "WELDING IN THE WORLD", "year_of_publication": 2020, "UT": "WOS:000532813800001", "base_material": "-", "base_young_modulus": "-", "base_yield_strength": 575, "base_ultimate_strength": "-", "base_elongation": "-", "weld_material": "-", "weld_young_modulus": "-", "weld_yield_strength": "-", "weld_ultimate_strength": "-", "weld_elongation": "-", "processing": "high-frequencymechanical impact", "welding_joint": "Longitudinal stiffener", "welding_method": "-", "welding_voltage": "-", "welding_current": "-", "welding_speed": "-", "preheat_temp": "-", "welding_env": "-", "residual_stress": "-", "fatigue_specimen_type": "Longitudinal stiffener", "fatigue_specimen_thickness": 12, "fatigue_test_type": "Tensile", "fatigue_temp": "-", "fatigue_env": "-", "load_ratio": "0.51-0.60", "frequency": "-", "fatigue_machine": "-", "fatigue_standard": "IIW recommendations", "fatigue_test_control": "Stress", "stress_concentration": "-", "failure_location": "-"}}, {"id": "WELD2025:3288", "name": "- | Longitudinal stiffener", "material_family": "Welded joint", "points": [[126.0, 497631.0, 0], [97.0, 804086.0, 0], [99.0, 1060079.0, 0], [100.0, 1210954.0, 0], [101.0, 1580180.0, 0], [75.0, 2328258.0, 0]], "conditions": {"material": "-", "am_type": "-", "load_ratio": ">0.6", "test_type": "Tensile", "temperature": "-", "surface_treatment": "high-frequencymechanical impact"}, "metadata": {"dataset_id": 3288, "title": "Effect of increased yield strength, R-ratio, and plate thickness on the fatigue resistance of high-frequency mechanical impact (HFMI)-treated steel joints", "doi": "10.1007/s40194-020-00914-2", "authors": "Leitner, M.; Barsoum, Z.", "publication": "WELDING IN THE WORLD", "year_of_publication": 2020, "UT": "WOS:000532813800001", "base_material": "-", "base_young_modulus": "-", "base_yield_strength": 575, "base_ultimate_strength": "-", "base_elongation": "-", "weld_material": "-", "weld_young_modulus": "-", "weld_yield_strength": "-", "weld_ultimate_strength": "-", "weld_elongation": "-", "processing": "high-frequencymechanical impact", "welding_joint": "Longitudinal stiffener", "welding_method": "-", "welding_voltage": "-", "welding_current": "-", "welding_speed": "-", "preheat_temp": "-", "welding_env": "-", "residual_stress": "-", "fatigue_specimen_type": "Longitudinal stiffener", "fatigue_specimen_thickness": 12, "fatigue_test_type": "Tensile", "fatigue_temp": "-", "fatigue_env": "-", "load_ratio": ">0.6", "frequency": "-", "fatigue_machine": "-", "fatigue_standard": "IIW recommendations", "fatigue_test_control": "Stress", "stress_concentration": "-", "failure_location": "-"}}, {"id": "WELD2025:3289", "name": "- | Butt Joint", "material_family": "Welded joint", "points": [[270.0, 142318.0, 0], [250.0, 341582.0, 0], [234.0, 403667.0, 0], [228.0, 467121.0, 0], [229.0, 534859.0, 0], [268.0, 443082.0, 0], [265.0, 534507.0, 0], [270.0, 745952.0, 0], [248.0, 715778.0, 0], [235.0, 819800.0, 0], [209.0, 891547.0, 0], [247.0, 1192627.0, 0], [257.0, 1108561.0, 0], [271.0, 1229986.0, 0], [221.0, 1564498.0, 0], [210.0, 1665785.0, 0], [209.0, 1907449.0, 0], [230.0, 2689008.0, 0], [207.0, 3245193.0, 0], [208.0, 3955590.0, 0], [215.0, 4343731.0, 0], [230.0, 4769303.0, 0], [243.0, 4868524.0, 0]], "conditions": {"material": "-", "am_type": "-", "load_ratio": "0.1", "test_type": "Tensile", "temperature": "-", "surface_treatment": "high-frequencymechanical impact"}, "metadata": {"dataset_id": 3289, "title": "Effect of increased yield strength, R-ratio, and plate thickness on the fatigue resistance of high-frequency mechanical impact (HFMI)-treated steel joints", "doi": "10.1007/s40194-020-00914-2", "authors": "Leitner, M.; Barsoum, Z.", "publication": "WELDING IN THE WORLD", "year_of_publication": 2020, "UT": "WOS:000532813800001", "base_material": "-", "base_young_modulus": "-", "base_yield_strength": 355, "base_ultimate_strength": "-", "base_elongation": "-", "weld_material": "-", "weld_young_modulus": "-", "weld_yield_strength": "-", "weld_ultimate_strength": "-", "weld_elongation": "-", "processing": "high-frequencymechanical impact", "welding_joint": "Butt Joint", "welding_method": "-", "welding_voltage": "-", "welding_current": "-", "welding_speed": "-", "preheat_temp": "-", "welding_env": "-", "residual_stress": "-", "fatigue_specimen_type": "Butt Joint", "fatigue_specimen_thickness": 30, "fatigue_test_type": "Tensile", "fatigue_temp": "-", "fatigue_env": "-", "load_ratio": 0.1, "frequency": "-", "fatigue_machine": "-", "fatigue_standard": "IIW recommendations", "fatigue_test_control": "Stress", "stress_concentration": "-", "failure_location": "-"}}, {"id": "WELD2025:3290", "name": "- | Butt Joint", "material_family": "Welded joint", "points": [[380.0, 28730.0, 0], [373.0, 36889.0, 0], [296.0, 242910.0, 0], [299.0, 349815.0, 0], [225.0, 1353674.0, 0], [222.0, 1649918.0, 0], [224.0, 1812164.0, 0]], "conditions": {"material": "-", "am_type": "-", "load_ratio": "0.1", "test_type": "Tensile", "temperature": "-", "surface_treatment": "high-frequencymechanical impact"}, "metadata": {"dataset_id": 3290, "title": "Effect of increased yield strength, R-ratio, and plate thickness on the fatigue resistance of high-frequency mechanical impact (HFMI)-treated steel joints", "doi": "10.1007/s40194-020-00914-2", "authors": "Leitner, M.; Barsoum, Z.", "publication": "WELDING IN THE WORLD", "year_of_publication": 2020, "UT": "WOS:000532813800001", "base_material": "-", "base_young_modulus": "-", "base_yield_strength": 460, "base_ultimate_strength": "-", "base_elongation": "-", "weld_material": "-", "weld_young_modulus": "-", "weld_yield_strength": "-", "weld_ultimate_strength": "-", "weld_elongation": "-", "processing": "high-frequencymechanical impact", "welding_joint": "Butt Joint", "welding_method": "-", "welding_voltage": "-", "welding_current": "-", "welding_speed": "-", "preheat_temp": "-", "welding_env": "-", "residual_stress": "-", "fatigue_specimen_type": "Butt Joint", "fatigue_specimen_thickness": 30, "fatigue_test_type": "Tensile", "fatigue_temp": "-", "fatigue_env": "-", "load_ratio": 0.1, "frequency": "-", "fatigue_machine": "-", "fatigue_standard": "IIW recommendations", "fatigue_test_control": "Stress", "stress_concentration": "-", "failure_location": "-"}}, {"id": "WELD2025:3291", "name": "- | Butt Joint", "material_family": "Welded joint", "points": [[261.0, 685252.0, 0], [258.0, 810214.0, 0], [260.0, 947915.0, 0], [248.0, 1353339.0, 0], [244.0, 1891884.0, 0], [224.0, 2357828.0, 0], [231.0, 2672996.0, 0], [247.0, 3226165.0, 0], [246.0, 4752019.0, 0], [241.0, 5502360.0, 0], [218.0, 4855157.0, 0], [200.0, 5393033.0, 0], [201.0, 6050911.0, 0]], "conditions": {"material": "-", "am_type": "-", "load_ratio": "0.1", "test_type": "Tensile", "temperature": "-", "surface_treatment": "high-frequencymechanical impact"}, "metadata": {"dataset_id": 3291, "title": "Effect of increased yield strength, R-ratio, and plate thickness on the fatigue resistance of high-frequency mechanical impact (HFMI)-treated steel joints", "doi": "10.1007/s40194-020-00914-2", "authors": "Leitner, M.; Barsoum, Z.", "publication": "WELDING IN THE WORLD", "year_of_publication": 2020, "UT": "WOS:000532813800001", "base_material": "-", "base_young_modulus": "-", "base_yield_strength": 690, "base_ultimate_strength": "-", "base_elongation": "-", "weld_material": "-", "weld_young_modulus": "-", "weld_yield_strength": "-", "weld_ultimate_strength": "-", "weld_elongation": "-", "processing": "high-frequencymechanical impact", "welding_joint": "Butt Joint", "welding_method": "-", "welding_voltage": "-", "welding_current": "-", "welding_speed": "-", "preheat_temp": "-", "welding_env": "-", "residual_stress": "-", "fatigue_specimen_type": "Butt Joint", "fatigue_specimen_thickness": 30, "fatigue_test_type": "Tensile", "fatigue_temp": "-", "fatigue_env": "-", "load_ratio": 0.1, "frequency": "-", "fatigue_machine": "-", "fatigue_standard": "IIW recommendations", "fatigue_test_control": "Stress", "stress_concentration": "-", "failure_location": "-"}}, {"id": "WELD2025:3292", "name": "- | Longitudinal stiffener", "material_family": "Welded joint", "points": [[273.0, 153820.0, 0], [273.0, 189637.0, 0], [278.0, 217294.0, 0], [235.0, 168899.0, 0], [236.0, 206063.0, 0], [239.0, 236110.0, 0], [238.0, 251406.0, 0], [203.0, 309724.0, 0], [202.0, 533732.0, 0], [199.0, 819712.0, 0], [161.0, 1030967.0, 0], [172.0, 2057650.0, 0], [202.0, 2789386.0, 0], [166.0, 4904339.0, 0]], "conditions": {"material": "-", "am_type": "-", "load_ratio": "0.1", "test_type": "Tensile", "temperature": "-", "surface_treatment": "high-frequencymechanical impact"}, "metadata": {"dataset_id": 3292, "title": "Effect of increased yield strength, R-ratio, and plate thickness on the fatigue resistance of high-frequency mechanical impact (HFMI)-treated steel joints", "doi": "10.1007/s40194-020-00914-2", "authors": "Leitner, M.; Barsoum, Z.", "publication": "WELDING IN THE WORLD", "year_of_publication": 2020, "UT": "WOS:000532813800001", "base_material": "-", "base_young_modulus": "-", "base_yield_strength": 355, "base_ultimate_strength": "-", "base_elongation": "-", "weld_material": "-", "weld_young_modulus": "-", "weld_yield_strength": "-", "weld_ultimate_strength": "-", "weld_elongation": "-", "processing": "high-frequencymechanical impact", "welding_joint": "Longitudinal stiffener", "welding_method": "-", "welding_voltage": "-", "welding_current": "-", "welding_speed": "-", "preheat_temp": "-", "welding_env": "-", "residual_stress": "-", "fatigue_specimen_type": "Longitudinal stiffener", "fatigue_specimen_thickness": 30, "fatigue_test_type": "Tensile", "fatigue_temp": "-", "fatigue_env": "-", "load_ratio": 0.1, "frequency": "-", "fatigue_machine": "-", "fatigue_standard": "IIW recommendations", "fatigue_test_control": "Stress", "stress_concentration": "-", "failure_location": "-"}}, {"id": "WELD2025:3293", "name": "- | Longitudinal stiffener", "material_family": "Welded joint", "points": [[285.0, 237494.0, 0], [291.0, 269927.0, 0], [248.0, 400150.0, 0], [250.0, 454771.0, 0], [249.0, 505917.0, 0], [249.0, 522359.0, 0], [209.0, 718639.0, 0], [211.0, 791028.0, 0], [215.0, 1010916.0, 0], [207.0, 1124420.0, 0], [176.0, 2063009.0, 0], [178.0, 2176019.0, 0], [176.0, 2369611.0, 0], [176.0, 2369611.0, 0]], "conditions": {"material": "-", "am_type": "-", "load_ratio": "0.1", "test_type": "Tensile", "temperature": "-", "surface_treatment": "high-frequencymechanical impact"}, "metadata": {"dataset_id": 3293, "title": "Effect of increased yield strength, R-ratio, and plate thickness on the fatigue resistance of high-frequency mechanical impact (HFMI)-treated steel joints", "doi": "10.1007/s40194-020-00914-2", "authors": "Leitner, M.; Barsoum, Z.", "publication": "WELDING IN THE WORLD", "year_of_publication": 2020, "UT": "WOS:000532813800001", "base_material": "-", "base_young_modulus": "-", "base_yield_strength": 690, "base_ultimate_strength": "-", "base_elongation": "-", "weld_material": "-", "weld_young_modulus": "-", "weld_yield_strength": "-", "weld_ultimate_strength": "-", "weld_elongation": "-", "processing": "high-frequencymechanical impact", "welding_joint": "Longitudinal stiffener", "welding_method": "-", "welding_voltage": "-", "welding_current": "-", "welding_speed": "-", "preheat_temp": "-", "welding_env": "-", "residual_stress": "-", "fatigue_specimen_type": "Longitudinal stiffener", "fatigue_specimen_thickness": 30, "fatigue_test_type": "Tensile", "fatigue_temp": "-", "fatigue_env": "-", "load_ratio": 0.1, "frequency": "-", "fatigue_machine": "-", "fatigue_standard": "IIW recommendations", "fatigue_test_control": "Stress", "stress_concentration": "-", "failure_location": "-"}}, {"id": "WELD2025:3294", "name": "- | T-Joint", "material_family": "Welded joint", "points": [[378.0, 32831.0, 0], [301.0, 96838.0, 0], [291.0, 111304.0, 0], [233.0, 651559.0, 0], [230.0, 765105.0, 0], [226.0, 947860.0, 0]], "conditions": {"material": "-", "am_type": "-", "load_ratio": "0.1", "test_type": "Tensile", "temperature": "-", "surface_treatment": "high-frequencymechanical impact"}, "metadata": {"dataset_id": 3294, "title": "Effect of increased yield strength, R-ratio, and plate thickness on the fatigue resistance of high-frequency mechanical impact (HFMI)-treated steel joints", "doi": "10.1007/s40194-020-00914-2", "authors": "Leitner, M.; Barsoum, Z.", "publication": "WELDING IN THE WORLD", "year_of_publication": 2020, "UT": "WOS:000532813800001", "base_material": "-", "base_young_modulus": "-", "base_yield_strength": 460, "base_ultimate_strength": "-", "base_elongation": "-", "weld_material": "-", "weld_young_modulus": "-", "weld_yield_strength": "-", "weld_ultimate_strength": "-", "weld_elongation": "-", "processing": "high-frequencymechanical impact", "welding_joint": "T-Joint", "welding_method": "-", "welding_voltage": "-", "welding_current": "-", "welding_speed": "-", "preheat_temp": "-", "welding_env": "-", "residual_stress": "-", "fatigue_specimen_type": "T-Joint", "fatigue_specimen_thickness": 30, "fatigue_test_type": "Tensile", "fatigue_temp": "-", "fatigue_env": "-", "load_ratio": 0.1, "frequency": "-", "fatigue_machine": "-", "fatigue_standard": "IIW recommendations", "fatigue_test_control": "Stress", "stress_concentration": "-", "failure_location": "-"}}, {"id": "WELD2025:3295", "name": "- | T-Joint", "material_family": "Welded joint", "points": [[240.0, 739228.0, 0], [225.0, 1133179.0, 0], [229.0, 1773653.0, 0], [228.0, 1907845.0, 0], [224.0, 2253934.0, 0], [198.0, 4483155.0, 0], [215.0, 4923883.0, 0], [237.0, 6128163.0, 0]], "conditions": {"material": "-", "am_type": "-", "load_ratio": "0-0.16", "test_type": "Bending", "temperature": "-", "surface_treatment": "high-frequencymechanical impact"}, "metadata": {"dataset_id": 3295, "title": "Effect of increased yield strength, R-ratio, and plate thickness on the fatigue resistance of high-frequency mechanical impact (HFMI)-treated steel joints", "doi": "10.1007/s40194-020-00914-2", "authors": "Leitner, M.; Barsoum, Z.", "publication": "WELDING IN THE WORLD", "year_of_publication": 2020, "UT": "WOS:000532813800001", "base_material": "-", "base_young_modulus": "-", "base_yield_strength": 355, "base_ultimate_strength": "-", "base_elongation": "-", "weld_material": "-", "weld_young_modulus": "-", "weld_yield_strength": "-", "weld_ultimate_strength": "-", "weld_elongation": "-", "processing": "high-frequencymechanical impact", "welding_joint": "T-Joint", "welding_method": "-", "welding_voltage": "-", "welding_current": "-", "welding_speed": "-", "preheat_temp": "-", "welding_env": "-", "residual_stress": "-", "fatigue_specimen_type": "T-Joint", "fatigue_specimen_thickness": 40, "fatigue_test_type": "Bending", "fatigue_temp": "-", "fatigue_env": "-", "load_ratio": "0-0.16", "frequency": "-", "fatigue_machine": "-", "fatigue_standard": "IIW recommendations", "fatigue_test_control": "Stress", "stress_concentration": "-", "failure_location": "-"}}, {"id": "WELD2025:3296", "name": "- | T-Joint", "material_family": "Welded joint", "points": [[219.0, 675851.0, 0], [218.0, 988693.0, 0], [207.0, 1375093.0, 0], [193.0, 3731614.0, 0], [197.0, 5290851.0, 0], [203.0, 5982110.0, 0]], "conditions": {"material": "-", "am_type": "-", "load_ratio": "0-0.16", "test_type": "Bending", "temperature": "-", "surface_treatment": "high-frequencymechanical impact"}, "metadata": {"dataset_id": 3296, "title": "Effect of increased yield strength, R-ratio, and plate thickness on the fatigue resistance of high-frequency mechanical impact (HFMI)-treated steel joints", "doi": "10.1007/s40194-020-00914-2", "authors": "Leitner, M.; Barsoum, Z.", "publication": "WELDING IN THE WORLD", "year_of_publication": 2020, "UT": "WOS:000532813800001", "base_material": "-", "base_young_modulus": "-", "base_yield_strength": 355, "base_ultimate_strength": "-", "base_elongation": "-", "weld_material": "-", "weld_young_modulus": "-", "weld_yield_strength": "-", "weld_ultimate_strength": "-", "weld_elongation": "-", "processing": "high-frequencymechanical impact", "welding_joint": "T-Joint", "welding_method": "-", "welding_voltage": "-", "welding_current": "-", "welding_speed": "-", "preheat_temp": "-", "welding_env": "-", "residual_stress": "-", "fatigue_specimen_type": "T-Joint", "fatigue_specimen_thickness": 60, "fatigue_test_type": "Bending", "fatigue_temp": "-", "fatigue_env": "-", "load_ratio": "0-0.16", "frequency": "-", "fatigue_machine": "-", "fatigue_standard": "IIW recommendations", "fatigue_test_control": "Stress", "stress_concentration": "-", "failure_location": "-"}}, {"id": "WELD2025:3297", "name": "- | T-Joint", "material_family": "Welded joint", "points": [[225.0, 479939.0, 0], [275.0, 484424.0, 0], [262.0, 582055.0, 0], [279.0, 671110.0, 0], [253.0, 840087.0, 0], [233.0, 1471796.0, 0], [257.0, 2303292.0, 0], [208.0, 6858093.0, 0], [241.0, 8488725.0, 0], [206.0, 11531553.0, 0], [223.0, 14132877.0, 0]], "conditions": {"material": "-", "am_type": "-", "load_ratio": "0-0.16", "test_type": "Bending", "temperature": "-", "surface_treatment": "high-frequencymechanical impact"}, "metadata": {"dataset_id": 3297, "title": "Effect of increased yield strength, R-ratio, and plate thickness on the fatigue resistance of high-frequency mechanical impact (HFMI)-treated steel joints", "doi": "10.1007/s40194-020-00914-2", "authors": "Leitner, M.; Barsoum, Z.", "publication": "WELDING IN THE WORLD", "year_of_publication": 2020, "UT": "WOS:000532813800001", "base_material": "-", "base_young_modulus": "-", "base_yield_strength": 460, "base_ultimate_strength": "-", "base_elongation": "-", "weld_material": "-", "weld_young_modulus": "-", "weld_yield_strength": "-", "weld_ultimate_strength": "-", "weld_elongation": "-", "processing": "high-frequencymechanical impact", "welding_joint": "T-Joint", "welding_method": "-", "welding_voltage": "-", "welding_current": "-", "welding_speed": "-", "preheat_temp": "-", "welding_env": "-", "residual_stress": "-", "fatigue_specimen_type": "T-Joint", "fatigue_specimen_thickness": 40, "fatigue_test_type": "Bending", "fatigue_temp": "-", "fatigue_env": "-", "load_ratio": "0-0.16", "frequency": "-", "fatigue_machine": "-", "fatigue_standard": "IIW recommendations", "fatigue_test_control": "Stress", "stress_concentration": "-", "failure_location": "-"}}, {"id": "WELD2025:3298", "name": "- | T-Joint", "material_family": "Welded joint", "points": [[247.0, 135092.0, 0], [282.0, 614170.0, 0], [274.0, 979470.0, 0], [271.0, 1205261.0, 0], [251.0, 2292769.0, 0], [246.0, 2706652.0, 0], [224.0, 4361538.0, 0], [226.0, 8211347.0, 0], [236.0, 12826498.0, 0], [219.0, 13231882.0, 0]], "conditions": {"material": "-", "am_type": "-", "load_ratio": "0-0.16", "test_type": "Bending", "temperature": "-", "surface_treatment": "high-frequencymechanical impact"}, "metadata": {"dataset_id": 3298, "title": "Effect of increased yield strength, R-ratio, and plate thickness on the fatigue resistance of high-frequency mechanical impact (HFMI)-treated steel joints", "doi": "10.1007/s40194-020-00914-2", "authors": "Leitner, M.; Barsoum, Z.", "publication": "WELDING IN THE WORLD", "year_of_publication": 2020, "UT": "WOS:000532813800001", "base_material": "-", "base_young_modulus": "-", "base_yield_strength": 460, "base_ultimate_strength": "-", "base_elongation": "-", "weld_material": "-", "weld_young_modulus": "-", "weld_yield_strength": "-", "weld_ultimate_strength": "-", "weld_elongation": "-", "processing": "high-frequencymechanical impact", "welding_joint": "T-Joint", "welding_method": "-", "welding_voltage": "-", "welding_current": "-", "welding_speed": "-", "preheat_temp": "-", "welding_env": "-", "residual_stress": "-", "fatigue_specimen_type": "T-Joint", "fatigue_specimen_thickness": 60, "fatigue_test_type": "Bending", "fatigue_temp": "-", "fatigue_env": "-", "load_ratio": "0-0.16", "frequency": "-", "fatigue_machine": "-", "fatigue_standard": "IIW recommendations", "fatigue_test_control": "Stress", "stress_concentration": "-", "failure_location": "-"}}, {"id": "WELD2025:3299", "name": "S235J2 + N | Butt-welded joints", "material_family": "Welded joint", "points": [[180.0, 127405.0, 0], [183.0, 137599.0, 0], [187.0, 336358.0, 0], [181.0, 347705.0, 0], [177.0, 309995.0, 0], [172.0, 385883.0, 0], [164.0, 236784.0, 0], [159.0, 354931.0, 0], [178.0, 502853.0, 0], [159.0, 745800.0, 0], [151.0, 551075.0, 0], [147.0, 570043.0, 0], [164.0, 1126868.0, 0], [157.0, 2029985.0, 0], [152.0, 893323.0, 0], [161.0, 3688576.0, 0], [158.0, 4955653.0, 0], [163.0, 6214007.0, 1], [164.0, 8687702.0, 1], [148.0, 11134889.0, 1]], "conditions": {"material": "S235J2 + N", "am_type": "Flux-cored arc welding", "load_ratio": "0", "test_type": "Axial", "temperature": "20", "surface_treatment": "-"}, "metadata": {"dataset_id": 3299, "title": "Statistical analysis of sub-zero temperature effects on fatigue strength of welded joints", "doi": "10.1007/s40194-021-01207-y", "authors": "Braun, Moritz", "publication": "WELDING IN THE WORLD", "year_of_publication": 2022, "UT": "WOS:000717938100001", "base_material": "S235J2 + N", "base_young_modulus": "-", "base_yield_strength": 356, "base_ultimate_strength": 445, "base_elongation": 38, "weld_material": "E71T-1 M-J", "weld_young_modulus": "-", "weld_yield_strength": "-", "weld_ultimate_strength": "-", "weld_elongation": "-", "processing": "-", "welding_joint": "Butt-welded joints", "welding_method": "Flux-cored arc welding", "welding_voltage": "-", "welding_current": "-", "welding_speed": "-", "preheat_temp": "-", "welding_env": "-", "residual_stress": "-", "fatigue_specimen_type": "Butt-welded joints", "fatigue_specimen_thickness": 10, "fatigue_test_type": "Axial", "fatigue_temp": 20, "fatigue_env": "-", "load_ratio": 0, "frequency": 33, "fatigue_machine": "-", "fatigue_standard": "IIW recommendations", "fatigue_test_control": "-", "stress_concentration": "-", "failure_location": "Weld toe, weld root"}}, {"id": "WELD2025:3300", "name": "S235J2 + N | Butt-welded joints", "material_family": "Welded joint", "points": [[185.0, 240425.0, 0], [178.0, 239311.0, 0], [176.0, 213640.0, 0], [171.0, 276192.0, 0], [164.0, 461906.0, 0], [157.0, 1400870.0, 0], [152.0, 2099859.0, 1]], "conditions": {"material": "S235J2 + N", "am_type": "Flux-cored arc welding", "load_ratio": "0", "test_type": "Axial", "temperature": "-20", "surface_treatment": "-"}, "metadata": {"dataset_id": 3300, "title": "Statistical analysis of sub-zero temperature effects on fatigue strength of welded joints", "doi": "10.1007/s40194-021-01207-y", "authors": "Braun, Moritz", "publication": "WELDING IN THE WORLD", "year_of_publication": 2022, "UT": "WOS:000717938100001", "base_material": "S235J2 + N", "base_young_modulus": "-", "base_yield_strength": 356, "base_ultimate_strength": 445, "base_elongation": 38, "weld_material": "E71T-1 M-J", "weld_young_modulus": "-", "weld_yield_strength": "-", "weld_ultimate_strength": "-", "weld_elongation": "-", "processing": "-", "welding_joint": "Butt-welded joints", "welding_method": "Flux-cored arc welding", "welding_voltage": "-", "welding_current": "-", "welding_speed": "-", "preheat_temp": "-", "welding_env": "-", "residual_stress": "-", "fatigue_specimen_type": "Butt-welded joints", "fatigue_specimen_thickness": 10, "fatigue_test_type": "Axial", "fatigue_temp": -20, "fatigue_env": "-", "load_ratio": 0, "frequency": 33, "fatigue_machine": "-", "fatigue_standard": "IIW recommendations", "fatigue_test_control": "-", "stress_concentration": "-", "failure_location": "Weld toe, weld root"}}, {"id": "WELD2025:3301", "name": "S235J2 + N | Butt-welded joints", "material_family": "Welded joint", "points": [[199.0, 149996.0, 0], [196.0, 242508.0, 0], [193.0, 337924.0, 0], [191.0, 421766.0, 0], [187.0, 324303.0, 0], [153.0, 715740.0, 0], [178.0, 1018078.0, 0], [171.0, 2209940.0, 1]], "conditions": {"material": "S235J2 + N", "am_type": "Flux-cored arc welding", "load_ratio": "0", "test_type": "Axial", "temperature": "-50", "surface_treatment": "-"}, "metadata": {"dataset_id": 3301, "title": "Statistical analysis of sub-zero temperature effects on fatigue strength of welded joints", "doi": "10.1007/s40194-021-01207-y", "authors": "Braun, Moritz", "publication": "WELDING IN THE WORLD", "year_of_publication": 2022, "UT": "WOS:000717938100001", "base_material": "S235J2 + N", "base_young_modulus": "-", "base_yield_strength": 356, "base_ultimate_strength": 445, "base_elongation": 38, "weld_material": "E71T-1 M-J", "weld_young_modulus": "-", "weld_yield_strength": "-", "weld_ultimate_strength": "-", "weld_elongation": "-", "processing": "-", "welding_joint": "Butt-welded joints", "welding_method": "Flux-cored arc welding", "welding_voltage": "-", "welding_current": "-", "welding_speed": "-", "preheat_temp": "-", "welding_env": "-", "residual_stress": "-", "fatigue_specimen_type": "Butt-welded joints", "fatigue_specimen_thickness": 10, "fatigue_test_type": "Axial", "fatigue_temp": -50, "fatigue_env": "-", "load_ratio": 0, "frequency": 33, "fatigue_machine": "-", "fatigue_standard": "IIW recommendations", "fatigue_test_control": "-", "stress_concentration": "-", "failure_location": "Weld toe, weld root"}}, {"id": "WELD2025:3302", "name": "S355J2 + N | Butt-welded joints", "material_family": "Welded joint", "points": [[199.0, 66463.0, 0], [189.0, 111786.0, 0], [184.0, 111786.0, 0], [176.0, 195129.0, 0], [162.0, 531871.0, 0], [161.0, 830529.0, 0], [151.0, 894567.0, 0], [146.0, 1160155.0, 0], [145.0, 1620606.0, 0], [139.0, 2101748.0, 0]], "conditions": {"material": "S355J2 + N", "am_type": "Submerged arc welding", "load_ratio": "0", "test_type": "Axial", "temperature": "20", "surface_treatment": "-"}, "metadata": {"dataset_id": 3302, "title": "Statistical analysis of sub-zero temperature effects on fatigue strength of welded joints", "doi": "10.1007/s40194-021-01207-y", "authors": "Braun, Moritz", "publication": "WELDING IN THE WORLD", "year_of_publication": 2022, "UT": "WOS:000717938100001", "base_material": "S355J2 + N", "base_young_modulus": "-", "base_yield_strength": 434, "base_ultimate_strength": 544, "base_elongation": 29, "weld_material": "EM 12 K", "weld_young_modulus": "-", "weld_yield_strength": "-", "weld_ultimate_strength": "-", "weld_elongation": "-", "processing": "-", "welding_joint": "Butt-welded joints", "welding_method": "Submerged arc welding", "welding_voltage": "-", "welding_current": "-", "welding_speed": "-", "preheat_temp": "-", "welding_env": "-", "residual_stress": "-", "fatigue_specimen_type": "Butt-welded joints", "fatigue_specimen_thickness": 10, "fatigue_test_type": "Axial", "fatigue_temp": 20, "fatigue_env": "-", "load_ratio": 0, "frequency": 33, "fatigue_machine": "-", "fatigue_standard": "IIW recommendations", "fatigue_test_control": "-", "stress_concentration": "-", "failure_location": "Weld toe, weld root"}}, {"id": "WELD2025:3303", "name": "S355J2 + N | Butt-welded joints", "material_family": "Welded joint", "points": [[211.0, 47579.0, 0], [200.0, 96354.0, 0], [191.0, 120405.0, 0], [185.0, 156152.0, 0], [182.0, 174556.0, 0], [184.0, 234946.0, 0], [176.0, 353498.0, 0], [171.0, 316228.0, 0], [169.0, 366873.0, 0], [165.0, 395161.0, 0], [156.0, 410113.0, 0], [152.0, 1396887.0, 0], [147.0, 9284145.0, 1]], "conditions": {"material": "S355J2 + N", "am_type": "Submerged arc welding", "load_ratio": "0", "test_type": "Axial", "temperature": "-20", "surface_treatment": "-"}, "metadata": {"dataset_id": 3303, "title": "Statistical analysis of sub-zero temperature effects on fatigue strength of welded joints", "doi": "10.1007/s40194-021-01207-y", "authors": "Braun, Moritz", "publication": "WELDING IN THE WORLD", "year_of_publication": 2022, "UT": "WOS:000717938100001", "base_material": "S355J2 + N", "base_young_modulus": "-", "base_yield_strength": 434, "base_ultimate_strength": 544, "base_elongation": 29, "weld_material": "EM 12 K", "weld_young_modulus": "-", "weld_yield_strength": "-", "weld_ultimate_strength": "-", "weld_elongation": "-", "processing": "-", "welding_joint": "Butt-welded joints", "welding_method": "Submerged arc welding", "welding_voltage": "-", "welding_current": "-", "welding_speed": "-", "preheat_temp": "-", "welding_env": "-", "residual_stress": "-", "fatigue_specimen_type": "Butt-welded joints", "fatigue_specimen_thickness": 10, "fatigue_test_type": "Axial", "fatigue_temp": -20, "fatigue_env": "-", "load_ratio": 0, "frequency": 33, "fatigue_machine": "-", "fatigue_standard": "IIW recommendations", "fatigue_test_control": "-", "stress_concentration": "-", "failure_location": "Weld toe, weld root"}}, {"id": "WELD2025:3304", "name": "S500G1 + M | Butt-welded joints", "material_family": "Welded joint", "points": [[205.0, 73996.0, 0], [198.0, 111861.0, 0], [189.0, 116880.0, 0], [190.0, 135508.0, 0], [194.0, 181896.0, 0], [168.0, 2150559.0, 0], [162.0, 6832885.0, 1], [176.0, 8446683.0, 1], [194.0, 8981987.0, 1], [199.0, 2438354.0, 1]], "conditions": {"material": "S500G1 + M", "am_type": "Flux-cored arc welding", "load_ratio": "0", "test_type": "Axial", "temperature": "20", "surface_treatment": "-"}, "metadata": {"dataset_id": 3304, "title": "Statistical analysis of sub-zero temperature effects on fatigue strength of welded joints", "doi": "10.1007/s40194-021-01207-y", "authors": "Braun, Moritz", "publication": "WELDING IN THE WORLD", "year_of_publication": 2022, "UT": "WOS:000717938100001", "base_material": "S500G1 + M", "base_young_modulus": "-", "base_yield_strength": 595, "base_ultimate_strength": 651, "base_elongation": 23, "weld_material": "E81T1-Ni1M-J H4", "weld_young_modulus": "-", "weld_yield_strength": "-", "weld_ultimate_strength": "-", "weld_elongation": "-", "processing": "-", "welding_joint": "Butt-welded joints", "welding_method": "Flux-cored arc welding", "welding_voltage": "-", "welding_current": "-", "welding_speed": "-", "preheat_temp": "-", "welding_env": "-", "residual_stress": "-", "fatigue_specimen_type": "Butt-welded joints", "fatigue_specimen_thickness": 10, "fatigue_test_type": "Axial", "fatigue_temp": 20, "fatigue_env": "-", "load_ratio": 0, "frequency": 33, "fatigue_machine": "-", "fatigue_standard": "IIW recommendations", "fatigue_test_control": "-", "stress_concentration": "-", "failure_location": "Weld toe, weld root"}}, {"id": "WELD2025:3305", "name": "S500G1 + M | Butt-welded joints", "material_family": "Welded joint", "points": [[210.0, 68421.0, 0], [179.0, 198050.0, 0], [192.0, 274050.0, 0], [202.0, 120162.0, 0]], "conditions": {"material": "S500G1 + M", "am_type": "Flux-cored arc welding", "load_ratio": "0", "test_type": "Axial", "temperature": "-20", "surface_treatment": "-"}, "metadata": {"dataset_id": 3305, "title": "Statistical analysis of sub-zero temperature effects on fatigue strength of welded joints", "doi": "10.1007/s40194-021-01207-y", "authors": "Braun, Moritz", "publication": "WELDING IN THE WORLD", "year_of_publication": 2022, "UT": "WOS:000717938100001", "base_material": "S500G1 + M", "base_young_modulus": "-", "base_yield_strength": 595, "base_ultimate_strength": 651, "base_elongation": 23, "weld_material": "E81T1-Ni1M-J H4", "weld_young_modulus": "-", "weld_yield_strength": "-", "weld_ultimate_strength": "-", "weld_elongation": "-", "processing": "-", "welding_joint": "Butt-welded joints", "welding_method": "Flux-cored arc welding", "welding_voltage": "-", "welding_current": "-", "welding_speed": "-", "preheat_temp": "-", "welding_env": "-", "residual_stress": "-", "fatigue_specimen_type": "Butt-welded joints", "fatigue_specimen_thickness": 10, "fatigue_test_type": "Axial", "fatigue_temp": -20, "fatigue_env": "-", "load_ratio": 0, "frequency": 33, "fatigue_machine": "-", "fatigue_standard": "IIW recommendations", "fatigue_test_control": "-", "stress_concentration": "-", "failure_location": "Weld toe, weld root"}}, {"id": "WELD2025:3306", "name": "S500G1 + M | Butt-welded joints", "material_family": "Welded joint", "points": [[205.0, 167512.0, 0], [195.0, 354694.0, 0], [187.0, 556862.0, 0], [184.0, 463741.0, 0], [179.0, 539831.0, 0], [176.0, 627558.0, 0], [173.0, 584210.0, 0], [188.0, 369858.0, 0], [185.0, 275534.0, 0], [184.0, 197382.0, 0]], "conditions": {"material": "S500G1 + M", "am_type": "Flux-cored arc welding", "load_ratio": "0", "test_type": "Axial", "temperature": "-50", "surface_treatment": "-"}, "metadata": {"dataset_id": 3306, "title": "Statistical analysis of sub-zero temperature effects on fatigue strength of welded joints", "doi": "10.1007/s40194-021-01207-y", "authors": "Braun, Moritz", "publication": "WELDING IN THE WORLD", "year_of_publication": 2022, "UT": "WOS:000717938100001", "base_material": "S500G1 + M", "base_young_modulus": "-", "base_yield_strength": 595, "base_ultimate_strength": 651, "base_elongation": 23, "weld_material": "E81T1-Ni1M-J H4", "weld_young_modulus": "-", "weld_yield_strength": "-", "weld_ultimate_strength": "-", "weld_elongation": "-", "processing": "-", "welding_joint": "Butt-welded joints", "welding_method": "Flux-cored arc welding", "welding_voltage": "-", "welding_current": "-", "welding_speed": "-", "preheat_temp": "-", "welding_env": "-", "residual_stress": "-", "fatigue_specimen_type": "Butt-welded joints", "fatigue_specimen_thickness": 10, "fatigue_test_type": "Axial", "fatigue_temp": -50, "fatigue_env": "-", "load_ratio": 0, "frequency": 33, "fatigue_machine": "-", "fatigue_standard": "IIW recommendations", "fatigue_test_control": "-", "stress_concentration": "-", "failure_location": "Weld toe, weld root"}}, {"id": "WELD2025:3307", "name": "S235J2 + N | Transversal stiffener",
