Repository: yunyunfanfan/S-PA-CBB

# S-PA-CBB

Official research code, processed curve records, evaluation outputs, and manuscript source for:

> **From Physics to Selective Generation: Conditional Brownian Bridges for Sparse S–N Curve Reconstruction and Fatigue Decision-Making**

S-PA-CBB reconstructs a complete probabilistic stress–life (S–N) curve from only two to four observed fatigue tests. The method first fits an interpretable Basquin state, diagnoses whether that state is sufficient, and applies a ControlNet-style conditional Brownian-bridge residual only to curves that benefit from correction.

File: external_data/weld2025_disjoint_curves.json (part 126 of 223)
"material_family": "Welded joint", "points": [[159.0, 145859.0, 0], [163.0, 197280.0, 0], [146.0, 266827.0, 0], [137.0, 567673.0, 0], [128.0, 797332.0, 0], [121.0, 797332.0, 0], [117.0, 1302429.0, 0], [137.0, 1514704.0, 0], [133.0, 2048686.0, 1], [111.0, 1899715.0, 1]], "conditions": {"material": "S235J2 + N", "am_type": "Flux-cored arc welding", "load_ratio": "0", "test_type": "Axial", "temperature": "20", "surface_treatment": "-"}, "metadata": {"dataset_id": 3307, "title": "Statistical analysis of sub-zero temperature effects on fatigue strength of welded joints", "doi": "10.1007/s40194-021-01207-y", "authors": "Braun, Moritz", "publication": "WELDING IN THE WORLD", "year_of_publication": 2022, "UT": "WOS:000717938100001", "base_material": "S235J2 + N", "base_young_modulus": "-", "base_yield_strength": 356, "base_ultimate_strength": 445, "base_elongation": 38, "weld_material": "E71T-1 M-J", "weld_young_modulus": "-", "weld_yield_strength": "-", "weld_ultimate_strength": "-", "weld_elongation": "-", "processing": "-", "welding_joint": "Transversal stiffener", "welding_method": "Flux-cored arc welding", "welding_voltage": "-", "welding_current": "-", "welding_speed": "-", "preheat_temp": "-", "welding_env": "-", "residual_stress": "-", "fatigue_specimen_type": "Transversal stiffener", "fatigue_specimen_thickness": 10, "fatigue_test_type": "Axial", "fatigue_temp": 20, "fatigue_env": "-", "load_ratio": 0, "frequency": 33, "fatigue_machine": "-", "fatigue_standard": "IIW recommendations", "fatigue_test_control": "-", "stress_concentration": "-", "failure_location": "Weld toe, weld root"}}, {"id": "WELD2025:3308", "name": "S235J2 + N | Transversal stiffener", "material_family": "Welded joint", "points": [[167.0, 169632.0, 0], [171.0, 266827.0, 0], [163.0, 322253.0, 0], [159.0, 612189.0, 0], [153.0, 635739.0, 0], [133.0, 1119903.0, 0]], "conditions": {"material": "S235J2 + N", "am_type": "Flux-cored arc welding", "load_ratio": "0", "test_type": "Axial", "temperature": "-20", "surface_treatment": "-"}, "metadata": {"dataset_id": 3308, "title": "Statistical analysis of sub-zero temperature effects on fatigue strength of welded joints", "doi": "10.1007/s40194-021-01207-y", "authors": "Braun, Moritz", "publication": "WELDING IN THE WORLD", "year_of_publication": 2022, "UT": "WOS:000717938100001", "base_material": "S235J2 + N", "base_young_modulus": "-", "base_yield_strength": 356, "base_ultimate_strength": 445, "base_elongation": 38, "weld_material": "E71T-1 M-J", "weld_young_modulus": "-", "weld_yield_strength": "-", "weld_ultimate_strength": "-", "weld_elongation": "-", "processing": "-", "welding_joint": "Transversal stiffener", "welding_method": "Flux-cored arc welding", "welding_voltage": "-", "welding_current": "-", "welding_speed": "-", "preheat_temp": "-", "welding_env": "-", "residual_stress": "-", "fatigue_specimen_type": "Transversal stiffener", "fatigue_specimen_thickness": 10, "fatigue_test_type": "Axial", "fatigue_temp": -20, "fatigue_env": "-", "load_ratio": 0, "frequency": 33, "fatigue_machine": "-", "fatigue_standard": "IIW recommendations", "fatigue_test_control": "-", "stress_concentration": "-", "failure_location": "Weld toe, weld root"}}, {"id": "WELD2025:3309", "name": "S235J2 + N | Transversal stiffener", "material_family": "Welded joint", "points": [[175.0, 140456.0, 0], [179.0, 182934.0, 0], [177.0, 220934.0, 0], [170.0, 567673.0, 0], [168.0, 506895.0, 0], [151.0, 374775.0, 0], [175.0, 107842.0, 0], [147.0, 1761577.0, 0], [146.0, 660195.0, 0], [124.0, 1207723.0, 0], [180.0, 116298.0, 0]], "conditions": {"material": "S235J2 + N", "am_type": "Flux-cored arc welding", "load_ratio": "0", "test_type": "Axial", "temperature": "-50", "surface_treatment": "-"}, "metadata": {"dataset_id": 3309, "title": "Statistical analysis of sub-zero temperature effects on fatigue strength of welded joints", "doi": "10.1007/s40194-021-01207-y", "authors": "Braun, Moritz", "publication": "WELDING IN THE WORLD", "year_of_publication": 2022, "UT": "WOS:000717938100001", "base_material": "S235J2 + N", "base_young_modulus": "-", "base_yield_strength": 356, "base_ultimate_strength": 445, "base_elongation": 38, "weld_material": "E71T-1 M-J", "weld_young_modulus": "-", "weld_yield_strength": "-", "weld_ultimate_strength": "-", "weld_elongation": "-", "processing": "-", "welding_joint": "Transversal stiffener", "welding_method": "Flux-cored arc welding", "welding_voltage": "-", "welding_current": "-", "welding_speed": "-", "preheat_temp": "-", "welding_env": "-", "residual_stress": "-", "fatigue_specimen_type": "Transversal stiffener", "fatigue_specimen_thickness": 10, "fatigue_test_type": "Axial", "fatigue_temp": -50, "fatigue_env": "-", "load_ratio": 0, "frequency": 33, "fatigue_machine": "-", "fatigue_standard": "IIW recommendations", "fatigue_test_control": "-", "stress_concentration": "-", "failure_location": "Weld toe, weld root"}}, {"id": "WELD2025:3310", "name": "S500G1 + M | Transversal stiffener", "material_family": "Welded joint", "points": [[185.0, 52639.0, 0], [185.0, 82800.0, 0], [175.0, 125418.0, 0], [155.0, 298820.0, 0], [143.0, 470036.0, 0], [135.0, 711966.0, 0], [125.0, 1829343.0, 1]], "conditions": {"material": "S500G1 + M", "am_type": "Flux-cored arc welding", "load_ratio": "0", "test_type": "Axial", "temperature": "20", "surface_treatment": "-"}, "metadata": {"dataset_id": 3310, "title": "Statistical analysis of sub-zero temperature effects on fatigue strength of welded joints", "doi": "10.1007/s40194-021-01207-y", "authors": "Braun, Moritz", "publication": "WELDING IN THE WORLD", "year_of_publication": 2022, "UT": "WOS:000717938100001", "base_material": "S500G1 + M", "base_young_modulus": "-", "base_yield_strength": 595, "base_ultimate_strength": 651, "base_elongation": 23, "weld_material": "E81T1-Ni1M-J H4", "weld_young_modulus": "-", "weld_yield_strength": "-", "weld_ultimate_strength": "-", "weld_elongation": "-", "processing": "-", "welding_joint": "Transversal stiffener", "welding_method": "Flux-cored arc welding", "welding_voltage": "-", "welding_current": "-", "welding_speed": "-", "preheat_temp": "-", "welding_env": "-", "residual_stress": "-", "fatigue_specimen_type": "Transversal stiffener", "fatigue_specimen_thickness": 10, "fatigue_test_type": "Axial", "fatigue_temp": 20, "fatigue_env": "-", "load_ratio": 0, "frequency": 33, "fatigue_machine": "-", "fatigue_standard": "IIW recommendations", "fatigue_test_control": "-", "stress_concentration": "-", "failure_location": "Weld toe, weld root"}}, {"id": "WELD2025:3311", "name": "S500G1 + M | Transversal stiffener", "material_family": "Welded joint", "points": [[119.0, 1696322.0, 0], [128.0, 1162984.0, 0], [155.0, 334649.0, 0], [177.0, 125418.0, 0], [169.0, 151470.0, 0]], "conditions": {"material": "S500G1 + M", "am_type": "Flux-cored arc welding", "load_ratio": "0", "test_type": "Axial", "temperature": "-20", "surface_treatment": "-"}, "metadata": {"dataset_id": 3311, "title": "Statistical analysis of sub-zero temperature effects on fatigue strength of welded joints", "doi": "10.1007/s40194-021-01207-y", "authors": "Braun, Moritz", "publication": "WELDING IN THE WORLD", "year_of_publication": 2022, "UT": "WOS:000717938100001", "base_material": "S500G1 + M", "base_young_modulus": "-", "base_yield_strength": 595, "base_ultimate_strength": 651, "base_elongation": 23, "weld_material": "E81T1-Ni1M-J H4", "weld_young_modulus": "-", "weld_yield_strength": "-", "weld_ultimate_strength": "-", "weld_elongation": "-", "processing": "-", "welding_joint": "Transversal stiffener", "welding_method": "Flux-cored arc welding", "welding_voltage": "-", "welding_current": "-", "welding_speed": "-", "preheat_temp": "-", "welding_env": "-", "residual_stress": "-", "fatigue_specimen_type": "Transversal stiffener", "fatigue_specimen_thickness": 10, "fatigue_test_type": "Axial", "fatigue_temp": -20, "fatigue_env": "-", "load_ratio": 0, "frequency": 33, "fatigue_machine": "-", "fatigue_standard": "IIW recommendations", "fatigue_test_control": "-", "stress_concentration": "-", "failure_location": "Weld toe, weld root"}}, {"id": "WELD2025:3312", "name": "S500G1 + M | Transversal stiffener", "material_family": "Welded joint", "points": [[183.0, 140456.0, 0], [173.0, 197280.0, 0], [170.0, 266827.0, 0], [166.0, 256943.0, 0], [164.0, 169632.0, 0], [149.0, 298820.0, 0], [144.0, 1633484.0, 0], [125.0, 1078417.0, 0], [183.0, 82800.0, 0], [156.0, 347523.0, 0]], "conditions": {"material": "S500G1 + M", "am_type": "Flux-cored arc welding", "load_ratio": "0", "test_type": "Axial", "temperature": "-50", "surface_treatment": "-"}, "metadata": {"dataset_id": 3312, "title": "Statistical analysis of sub-zero temperature effects on fatigue strength of welded joints", "doi": "10.1007/s40194-021-01207-y", "authors": "Braun, Moritz", "publication": "WELDING IN THE WORLD", "year_of_publication": 2022, "UT": "WOS:000717938100001", "base_material": "S500G1 + M", "base_young_modulus": "-", "base_yield_strength": 595, "base_ultimate_strength": 651, "base_elongation": 23, "weld_material": "E81T1-Ni1M-J H4", "weld_young_modulus": "-", "weld_yield_strength": "-", "weld_ultimate_strength": "-", "weld_elongation": "-", "processing": "-", "welding_joint": "Transversal stiffener", "welding_method": "Flux-cored arc welding", "welding_voltage": "-", "welding_current": "-", "welding_speed": "-", "preheat_temp": "-", "welding_env": "-", "residual_stress": "-", "fatigue_specimen_type": "Transversal stiffener", "fatigue_specimen_thickness": 10, "fatigue_test_type": "Axial", "fatigue_temp": -50, "fatigue_env": "-", "load_ratio": 0, "frequency": 33, "fatigue_machine": "-", "fatigue_standard": "IIW recommendations", "fatigue_test_control": "-", "stress_concentration": "-", "failure_location": "Weld toe, weld root"}}, {"id": "WELD2025:3313", "name": "S235J2 + N | Cruciform joints", "material_family": "Welded joint", "points": [[137.0, 70774.0, 0], [120.0, 197795.0, 0], [111.0, 189228.0, 0], [112.0, 254875.0, 0], [89.0, 611351.0, 0], [88.0, 682916.0, 0], [85.0, 565564.0, 0], [67.0, 1639231.0, 0], [60.0, 1629892.0, 0], [57.0, 2109267.0, 1], [66.0, 2204765.0, 1]], "conditions": {"material": "S235J2 + N", "am_type": "Flux-cored arc welding", "load_ratio": "0", "test_type": "Axial", "temperature": "20", "surface_treatment": "-"}, "metadata": {"dataset_id": 3313, "title": "Statistical analysis of sub-zero temperature effects on fatigue strength of welded joints", "doi": "10.1007/s40194-021-01207-y", "authors": "Braun, Moritz", "publication": "WELDING IN THE WORLD", "year_of_publication": 2022, "UT": "WOS:000717938100001", "base_material": "S235J2 + N", "base_young_modulus": "-", "base_yield_strength": 356, "base_ultimate_strength": 445, "base_elongation": 38, "weld_material": "E71T-1 M-J", "weld_young_modulus": "-", "weld_yield_strength": "-", "weld_ultimate_strength": "-", "weld_elongation": "-", "processing": "-", "welding_joint": "Cruciform joints", "welding_method": "Flux-cored arc welding", "welding_voltage": "-", "welding_current": "-", "welding_speed": "-", "preheat_temp": "-", "welding_env": "-", "residual_stress": "-", "fatigue_specimen_type": "Cruciform joints", "fatigue_specimen_thickness": 10, "fatigue_test_type": "Axial", "fatigue_temp": 20, "fatigue_env": "-", "load_ratio": 0, "frequency": 33, "fatigue_machine": "-", "fatigue_standard": "IIW recommendations", "fatigue_test_control": "-", "stress_concentration": "-", "failure_location": "Weld toe, weld root"}}, {"id": "WELD2025:3314", "name": "S235J2 + N | Cruciform joints", "material_family": "Welded joint", "points": [[138.0, 102751.0, 0], [130.0, 137413.0, 0], [135.0, 192637.0, 0], [116.0, 296753.0, 0], [102.0, 475794.0, 0], [93.0, 795123.0, 0], [77.0, 1321197.0, 0]], "conditions": {"material": "S235J2 + N", "am_type": "Flux-cored arc welding", "load_ratio": "0", "test_type": "Axial", "temperature": "-20", "surface_treatment": "-"}, "metadata": {"dataset_id": 3314, "title": "Statistical analysis of sub-zero temperature effects on fatigue strength of welded joints", "doi": "10.1007/s40194-021-01207-y", "authors": "Braun, Moritz", "publication": "WELDING IN THE WORLD", "year_of_publication": 2022, "UT": "WOS:000717938100001", "base_material": "S235J2 + N", "base_young_modulus": "-", "base_yield_strength": 356, "base_ultimate_strength": 445, "base_elongation": 38, "weld_material": "E71T-1 M-J", "weld_young_modulus": "-", "weld_yield_strength": "-", "weld_ultimate_strength": "-", "weld_elongation": "-", "processing": "-", "welding_joint": "Cruciform joints", "welding_method": "Flux-cored arc welding", "welding_voltage": "-", "welding_current": "-", "welding_speed": "-", "preheat_temp": "-", "welding_env": "-", "residual_stress": "-", "fatigue_specimen_type": "Cruciform joints", "fatigue_specimen_thickness": 10, "fatigue_test_type": "Axial", "fatigue_temp": -20, "fatigue_env": "-", "load_ratio": 0, "frequency": 33, "fatigue_machine": "-", "fatigue_standard": "IIW recommendations", "fatigue_test_control": "-", "stress_concentration": "-", "failure_location": "Weld toe, weld root"}}, {"id": "WELD2025:3315", "name": "S235J2 + N | Cruciform joints", "material_family": "Welded joint", "points": [[148.0, 85949.0, 0], [122.0, 345758.0, 0], [112.0, 397993.0, 0], [98.0, 797967.0, 0], [90.0, 1108320.0, 0], [84.0, 1430201.0, 0], [75.0, 1842929.0, 0], [76.0, 1986447.0, 0], [151.0, 89393.0, 0], [141.0, 154930.0, 0]], "conditions": {"material": "S235J2 + N", "am_type": "Flux-cored arc welding", "load_ratio": "0", "test_type": "Axial", "temperature": "-50", "surface_treatment": "-"}, "metadata": {"dataset_id": 3315, "title": "Statistical analysis of sub-zero temperature effects on fatigue strength of welded joints", "doi": "10.1007/s40194-021-01207-y", "authors": "Braun, Moritz", "publication": "WELDING IN THE WORLD", "year_of_publication": 2022, "UT": "WOS:000717938100001", "base_material": "S235J2 + N", "base_young_modulus": "-", "base_yield_strength": 356, "base_ultimate_strength": 445, "base_elongation": 38, "weld_material": "E71T-1 M-J", "weld_young_modulus": "-", "weld_yield_strength": "-", "weld_ultimate_strength": "-", "weld_elongation": "-", "processing": "-", "welding_joint": "Cruciform joints", "welding_method": "Flux-cored arc welding", "welding_voltage": "-", "welding_current": "-", "welding_speed": "-", "preheat_temp": "-", "welding_env": "-", "residual_stress": "-", "fatigue_specimen_type": "Cruciform joints", "fatigue_specimen_thickness": 10, "fatigue_test_type": "Axial", "fatigue_temp": -50, "fatigue_env": "-", "load_ratio": 0, "frequency": 33, "fatigue_machine": "-", "fatigue_standard": "IIW recommendations", "fatigue_test_control": "-", "stress_concentration": "-", "failure_location": "Weld toe, weld root"}}, {"id": "WELD2025:3316", "name": "S500G1 + M | Cruciform joints", "material_family": "Welded joint", "points": [[138.0, 73764.0, 0], [121.0, 153091.0, 0], [117.0, 170631.0, 0], [95.0, 327354.0, 0], [87.0, 589483.0, 0], [87.0, 684357.0, 0], [86.0, 658935.0, 0], [61.0, 1518705.0, 0], [54.0, 1568137.0, 0]], "conditions": {"material": "S500G1 + M", "am_type": "Flux-cored arc welding", "load_ratio": "0", "test_type": "Axial", "temperature": "20", "surface_treatment": "-"}, "metadata": {"dataset_id": 3316, "title": "Statistical analysis of sub-zero temperature effects on fatigue strength of welded joints", "doi": "10.1007/s40194-021-01207-y", "authors": "Braun, Moritz", "publication": "WELDING IN THE WORLD", "year_of_publication": 2022, "UT": "WOS:000717938100001", "base_material": "S500G1 + M", "base_young_modulus": "-", "base_yield_strength": 595, "base_ultimate_strength": 651, "base_elongation": 23, "weld_material": "E81T1-Ni1M-J H4", "weld_young_modulus": "-", "weld_yield_strength": "-", "weld_ultimate_strength": "-", "weld_elongation": "-", "processing": "-", "welding_joint": "Cruciform joints", "welding_method": "Flux-cored arc welding", "welding_voltage": "-", "welding_current": "-", "welding_speed": "-", "preheat_temp": "-", "welding_env": "-", "residual_stress": "-", "fatigue_specimen_type": "Cruciform joints", "fatigue_specimen_thickness": 10, "fatigue_test_type": "Axial", "fatigue_temp": 20, "fatigue_env": "-", "load_ratio": 0, "frequency": 33, "fatigue_machine": "-", "fatigue_standard": "IIW recommendations", "fatigue_test_control": "-", "stress_concentration": "-", "failure_location": "Weld toe, weld root"}}, {"id": "WELD2025:3317", "name": "S500G1 + M | Cruciform joints", "material_family": "Welded joint", "points": [[153.0, 57507.0, 0], [151.0, 125225.0, 0], [132.0, 138057.0, 0], [119.0, 287359.0, 0], [96.0, 425126.0, 0], [98.0, 531977.0, 0], [94.0, 615353.0, 0], [75.0, 1183990.0, 0], [70.0, 1367562.0, 0]], "conditions": {"material": "S500G1 + M", "am_type": "Flux-cored arc welding", "load_ratio": "0", "test_type": "Axial", "temperature": "-20", "surface_treatment": "-"}, "metadata": {"dataset_id": 3317, "title": "Statistical analysis of sub-zero temperature effects on fatigue strength of welded joints", "doi": "10.1007/s40194-021-01207-y", "authors": "Braun, Moritz", "publication": "WELDING IN THE WORLD", "year_of_publication": 2022, "UT": "WOS:000717938100001", "base_material": "S500G1 + M", "base_young_modulus": "-", "base_yield_strength": 595, "base_ultimate_strength": 651, "base_elongation": 23, "weld_material": "E81T1-Ni1M-J H4", "weld_young_modulus": "-", "weld_yield_strength": "-", "weld_ultimate_strength": "-", "weld_elongation": "-", "processing": "-", "welding_joint": "Cruciform joints", "welding_method": "Flux-cored arc welding", "welding_voltage": "-", "welding_current": "-", "welding_speed": "-", "preheat_temp": "-", "welding_env": "-", "residual_stress": "-", "fatigue_specimen_type": "Cruciform joints", "fatigue_specimen_thickness": 10, "fatigue_test_type": "Axial", "fatigue_temp": -20, "fatigue_env": "-", "load_ratio": 0, "frequency": 33, "fatigue_machine": "-", "fatigue_standard": "IIW recommendations", "fatigue_test_control": "-", "stress_concentration": "-", "failure_location": "Weld toe, weld root"}}, {"id": "WELD2025:3318", "name": "S500G1 + M | Cruciform joints", "material_family": "Welded joint", "points": [[86.0, 1285505.0, 0], [87.0, 887463.0, 0], [99.0, 410527.0, 0], [118.0, 401074.0, 0], [112.0, 331672.0, 0], [123.0, 299098.0, 0], [127.0, 258573.0, 0], [132.0, 154322.0, 0], [137.0, 123956.0, 0], [151.0, 89655.0, 0], [152.0, 74520.0, 0]], "conditions": {"material": "S500G1 + M", "am_type": "Flux-cored arc welding", "load_ratio": "0", "test_type": "Axial", "temperature": "-50", "surface_treatment": "-"}, "metadata": {"dataset_id": 3318, "title": "Statistical analysis of sub-zero temperature effects on fatigue strength of welded joints", "doi": "10.1007/s40194-021-01207-y", "authors": "Braun, Moritz", "publication": "WELDING IN THE WORLD", "year_of_publication": 2022, "UT": "WOS:000717938100001", "base_material": "S500G1 + M", "base_young_modulus": "-", "base_yield_strength": 595, "base_ultimate_strength": 651, "base_elongation": 23, "weld_material": "E81T1-Ni1M-J H4", "weld_young_modulus": "-", "weld_yield_strength": "-", "weld_ultimate_strength": "-", "weld_elongation": "-", "processing": "-", "welding_joint": "Cruciform joints", "welding_method": "Flux-cored arc welding", "welding_voltage": "-", "welding_current": "-", "welding_speed": "-", "preheat_temp": "-", "welding_env": "-", "residual_stress": "-", "fatigue_specimen_type": "Cruciform joints", "fatigue_specimen_thickness": 10, "fatigue_test_type": "Axial", "fatigue_temp": -50, "fatigue_env": "-", "load_ratio": 0, "frequency": 33, "fatigue_machine": "-", "fatigue_standard": "IIW recommendations", "fatigue_test_control": "-", "stress_concentration": "-", "failure_location": "Weld toe, weld root"}}, {"id": "WELD2025:3319", "name": "SM490 (490-MPa class steel) | Out-of-plane gusset welded joint", "material_family": "Welded joint", "points": [[38.0, 110000000.0, 1], [49.0, 41700000.0, 1], [51.0, 100000000.0, 1], [51.0, 4000000.0, 0], [59.0, 100000000.0, 1], [65.0, 1650000.0, 0], [70.0, 1650000.0, 0], [86.0, 730000.0, 0]], "conditions": {"material": "SM490 (490-MPa class steel)", "am_type": "-", "load_ratio": "0", "test_type": "Plate bending fatigue test", "temperature": "-", "surface_treatment": "-"}, "metadata": {"dataset_id": 3319, "title": "Experimental investigation of fatigue strength of out-of-plane gusset welded joints under variable amplitude plate bending loading in long life region", "doi": "10.1007/s40194-022-01312-6", "authors": "Banno, Yuki; Kinoshita, Koji", "publication": "WELDING IN THE WORLD", "year_of_publication": 2022, "UT": "WOS:000806704200001", "base_material": "SM490 (490-MPa class steel)", "base_young_modulus": "-", "base_yield_strength": "378–395", "base_ultimate_strength": "546–559", "base_elongation": "23–26", "weld_material": "-", "weld_young_modulus": "-", "weld_yield_strength": "-", "weld_ultimate_strength": "-", "weld_elongation": "-", "processing": "-", "welding_joint": "Out-of-plane gusset welded joint", "welding_method": "-", "welding_voltage": "-", "welding_current": "-", "welding_speed": "-", "preheat_temp": "-", "welding_env": "-", "residual_stress": "-", "fatigue_specimen_type": "Out-of-plane gusset welded joint (cantilever beam-like)", "fatigue_specimen_thickness": "-", "fatigue_test_type": "Plate bending fatigue test", "fatigue_temp": "-", "fatigue_env": "-", "load_ratio": 0, "frequency": 20, "fatigue_machine": "Plate bending fatigue test machine", "fatigue_standard": "JSSC (Japanese Society of Steel Construction)", "fatigue_test_control": "Stress", "stress_concentration": "-", "failure_location": "Weld toe"}}, {"id": "WELD2025:3320", "name": "SM490 (490-MPa class steel) | Out-of-plane gusset welded joint", "material_family": "Welded joint", "points": [[29.0, 30000000.0, 1], [48.0, 30000000.0, 1], [50.0, 30000000.0, 1], [53.0, 20000000.0, 1], [55.0, 20000000.0, 1], [58.0, 20000000.0, 1], [60.0, 2219600.0, 0]], "conditions": {"material": "SM490 (490-MPa class steel)", "am_type": "-", "load_ratio": "0.6", "test_type": "Plate bending fatigue test", "temperature": "-", "surface_treatment": "-"}, "metadata": {"dataset_id": 3320, "title": "Experimental investigation of fatigue strength of out-of-plane gusset welded joints under variable amplitude plate bending loading in long life region", "doi": "10.1007/s40194-022-01312-6", "authors": "Banno, Yuki; Kinoshita, Koji", "publication": "WELDING IN THE WORLD", "year_of_publication": 2022, "UT": "WOS:000806704200001", "base_material": "SM490 (490-MPa class steel)", "base_young_modulus": "-", "base_yield_strength": "378–395", "base_ultimate_strength": "546–559", "base_elongation": "23–26", "weld_material": "-", "weld_young_modulus": "-", "weld_yield_strength": "-", "weld_ultimate_strength": "-", "weld_elongation": "-", "processing": "-", "welding_joint": "Out-of-plane gusset welded joint", "welding_method": "-", "welding_voltage": "-", "welding_current": "-", "welding_speed": "-", "preheat_temp": "-", "welding_env": "-", "residual_stress": "-", "fatigue_specimen_type": "Out-of-plane gusset welded joint (cantilever beam-like)", "fatigue_specimen_thickness": "-", "fatigue_test_type": "Plate bending fatigue test", "fatigue_temp": "-", "fatigue_env": "-", "load_ratio": 0.6, "frequency": 20, "fatigue_machine": "Plate bending fatigue test machine", "fatigue_standard": "JSSC (Japanese Society of Steel Construction)", "fatigue_test_control": "Stress", "stress_concentration": "-", "failure_location": "Weld toe"}}, {"id": "WELD2025:3321", "name": "SM490 (490-MPa class steel) | Out-of-plane gusset welded joint", "material_family": "Welded joint", "points": [[32.0, 20000000.0, 1], [35.0, 20000000.0, 1], [37.0, 20000000.0, 1], [45.0, 60000000.0, 1]], "conditions": {"material": "SM490 (490-MPa class steel)", "am_type": "-", "load_ratio": "0.5", "test_type": "Plate bending fatigue test", "temperature": "-", "surface_treatment": "-"}, "metadata": {"dataset_id": 3321, "title": "Experimental investigation of fatigue strength of out-of-plane gusset welded joints under variable amplitude plate bending loading in long life region", "doi": "10.1007/s40194-022-01312-6", "authors": "Banno, Yuki; Kinoshita, Koji", "publication": "WELDING IN THE WORLD", "year_of_publication": 2022, "UT": "WOS:000806704200001", "base_material": "SM490 (490-MPa class steel)", "base_young_modulus": "-", "base_yield_strength": "378–395", "base_ultimate_strength": "546–559", "base_elongation": "23–26", "weld_material": "-", "weld_young_modulus": "-", "weld_yield_strength": "-", "weld_ultimate_strength": "-", "weld_elongation": "-", "processing": "-", "welding_joint": "Out-of-plane gusset welded joint", "welding_method": "-", "welding_voltage": "-", "welding_current": "-", "welding_speed": "-", "preheat_temp": "-", "welding_env": "-", "residual_stress": "-", "fatigue_specimen_type": "Out-of-plane gusset welded joint (cantilever beam-like)", "fatigue_specimen_thickness": "-", "fatigue_test_type": "Plate bending fatigue test", "fatigue_temp": "-", "fatigue_env": "-", "load_ratio": 0.5, "frequency": 20, "fatigue_machine": "Plate bending fatigue test machine", "fatigue_standard": "JSSC (Japanese Society of Steel Construction)", "fatigue_test_control": "Stress", "stress_concentration": "-", "failure_location": "Weld toe"}}, {"id": "WELD2025:3322", "name": "SM490 (490-MPa class steel) | Out-of-plane gusset welded joint", "material_family": "Welded joint", "points": [[40.0, 20000000.0, 1], [42.0, 20000000.0, 1], [44.0, 8829700.0, 0], [35.0, 20000000.0, 1], [37.0, 20000000.0, 1], [40.0, 20000000.0, 1], [42.0, 20000000.0, 1], [40.0, 7184200.0, 0]], "conditions": {"material": "SM490 (490-MPa class steel)", "am_type": "-", "load_ratio": "0.4", "test_type": "Plate bending fatigue test", "temperature": "-", "surface_treatment": "-"}, "metadata": {"dataset_id": 3322, "title": "Experimental investigation of fatigue strength of out-of-plane gusset welded joints under variable amplitude plate bending loading in long life region", "doi": "10.1007/s40194-022-01312-6", "authors": "Banno, Yuki; Kinoshita, Koji", "publication": "WELDING IN THE WORLD", "year_of_publication": 2022, "UT": "WOS:000806704200001", "base_material": "SM490 (490-MPa class steel)", "base_young_modulus": "-", "base_yield_strength": "378–395", "base_ultimate_strength": "546–559", "base_elongation": "23–26", "weld_material": "-", "weld_young_modulus": "-", "weld_yield_strength": "-", "weld_ultimate_strength": "-", "weld_elongation": "-", "processing": "-", "welding_joint": "Out-of-plane gusset welded joint", "welding_method": "-", "welding_voltage": "-", "welding_current": "-", "welding_speed": "-", "preheat_temp": "-", "welding_env": "-", "residual_stress": "-", "fatigue_specimen_type": "Out-of-plane gusset welded joint (cantilever beam-like)", "fatigue_specimen_thickness": "-", "fatigue_test_type": "Plate bending fatigue test", "fatigue_temp": "-", "fatigue_env": "-", "load_ratio": 0.4, "frequency": 20, "fatigue_machine": "Plate bending fatigue test machine", "fatigue_standard": "JSSC (Japanese Society of Steel Construction)", "fatigue_test_control": "Stress", "stress_concentration": "-", "failure_location": "Weld toe"}}, {"id": "WELD2025:3323", "name": "SM490 (490-MPa class steel) | Out-of-plane gusset welded joint", "material_family": "Welded joint", "points": [[53.0, 3231100.0, 0], [40.0, 130000000.0, 1], [45.0, 30000000.0, 1], [47.0, 30000000.0, 1], [49.0, 30000000.0, 1], [50.0, 30000000.0, 1], [55.0, 30000000.0, 1], [58.0, 30000000.0, 1], [60.0, 30000000.0, 1]], "conditions": {"material": "SM490 (490-MPa class steel)", "am_type": "-", "load_ratio": "-1", "test_type": "Plate bending fatigue test", "temperature": "-", "surface_treatment": "-"}, "metadata": {"dataset_id": 3323, "title": "Experimental investigation of fatigue strength of out-of-plane gusset welded joints under variable amplitude plate bending loading in long life region", "doi": "10.1007/s40194-022-01312-6", "authors": "Banno, Yuki; Kinoshita, Koji", "publication": "WELDING IN THE WORLD", "year_of_publication": 2022, "UT": "WOS:000806704200001", "base_material": "SM490 (490-MPa class steel)", "base_young_modulus": "-", "base_yield_strength": "378–395", "base_ultimate_strength": "546–559", "base_elongation": "23–26", "weld_material": "-", "weld_young_modulus": "-", "weld_yield_strength": "-", "weld_ultimate_strength": "-", "weld_elongation": "-", "processing": "-", "welding_joint": "Out-of-plane gusset welded joint", "welding_method": "-", "welding_voltage": "-", "welding_current": "-", "welding_speed": "-", "preheat_temp": "-", "welding_env": "-", "residual_stress": "-", "fatigue_specimen_type": "Out-of-plane gusset welded joint (cantilever beam-like)", "fatigue_specimen_thickness": "-", "fatigue_test_type": "Plate bending fatigue test", "fatigue_temp": "-", "fatigue_env": "-", "load_ratio": -1, "frequency": 20, "fatigue_machine": "Plate bending fatigue test machine", "fatigue_standard": "JSSC (Japanese Society of Steel Construction)", "fatigue_test_control": "Stress", "stress_concentration": "-", "failure_location": "Weld toe"}}, {"id": "WELD2025:3324", "name": "Low-carbon or mild steel 1.8849 (S460MH) | X-type hollow section joint", "material_family": "Welded joint", "points": [[250.0, 31623.0, 0], [234.0, 74624.0, 0], [193.0, 142083.0, 0], [181.0, 153617.0, 0], [167.0, 310117.0, 0], [159.0, 907041.0, 0], [138.0, 1039798.0, 0]], "conditions": {"material": "Low-carbon or mild steel 1.8849 (S460MH)", "am_type": "Manual welding", "load_ratio": "0.1", "test_type": "Three-point bending", "temperature": "-", "surface_treatment": "-"}, "metadata": {"dataset_id": 3324, "title": "Sequence effects on the life estimation of thin-walled welded tubular structures made of HSS plus UHSS under bending", "doi": "10.1007/s40194-022-01432-z", "authors": "Neuhaeusler, Josef; Roth, Jakob; Oswald, Markus; Duerr, Andre; Rother, Klemens", "publication": "WELDING IN THE WORLD", "year_of_publication": 2023, "UT": "WOS:000898326700001", "base_material": "Low-carbon or mild steel 1.8849 (S460MH)", "base_young_modulus": "-", "base_yield_strength": 420, "base_ultimate_strength": "500–660", "base_elongation": 19, "weld_material": "-", "weld_young_modulus": "-", "weld_yield_strength": "-", "weld_ultimate_strength": "-", "weld_elongation": "-", "processing": "-", "welding_joint": "X-type hollow section joint", "welding_method": "Manual welding", "welding_voltage": "19, 17.6–18", "welding_current": "165–170, 150–155", "welding_speed": "-", "preheat_temp": "-", "welding_env": "-", "residual_stress": "-", "fatigue_specimen_type": "Thin-walled X-type square hollow section joint", "fatigue_specimen_thickness": 2, "fatigue_test_type": "Three-point bending", "fatigue_temp": "-", "fatigue_env": "-", "load_ratio": 0.1, "frequency": 12, "fatigue_machine": "Hydraulic and resonance testing machines (Schenck)", "fatigue_standard": "DIN 50100", "fatigue_test_control": "Load-controlled", "stress_concentration": "-", "failure_location": "Weld toe at section corners"}}, {"id": "WELD2025:3325", "name": "Austenitic TWIP-steel 1.4678 + CP700 (X30MnCrN16-14) | X-type hollow section joint", "material_family": "Welded joint", "points": [[240.0, 7650.0, 0], [230.0, 12429.0, 0], [215.0, 12033.0, 0], [215.0, 18322.0, 0], [189.0, 25084.0, 0], [175.0, 100728.0, 0], [173.0, 141718.0, 0], [148.0, 597670.0, 0], [147.0, 857597.0, 0], [120.0, 1914957.0, 0]], "conditions": {"material": "Austenitic TWIP-steel 1.4678 + CP700 (X30MnCrN16-14)", "am_type": "manual welding", "load_ratio": "0.1", "test_type": "Three-point bending", "temperature": "-", "surface_treatment": "Cold worked (1.4678 + CP700)"}, "metadata": {"dataset_id": 3325, "title": "Sequence effects on the life estimation of thin-walled welded tubular structures made of HSS plus UHSS under bending", "doi": "10.1007/s40194-022-01432-z", "authors": "Neuhaeusler, Josef; Roth, Jakob; Oswald, Markus; Duerr, Andre; Rother, Klemens", "publication": "WELDING IN THE WORLD", "year_of_publication": 2023, "UT": "WOS:000898326700001", "base_material": "Austenitic TWIP-steel 1.4678 + CP700 (X30MnCrN16-14)", "base_young_modulus": 193, "base_yield_strength": 800, "base_ultimate_strength": 1000, "base_elongation": 31, "weld_material": "-", "weld_young_modulus": "-", "weld_yield_strength": "-", "weld_ultimate_strength": "-", "weld_elongation": "-", "processing": "Cold worked (1.4678 + CP700)", "welding_joint": "X-type hollow section joint", "welding_method": "manual welding", "welding_voltage": "-", "welding_current": "-", "welding_speed": "-", "preheat_temp": "-", "welding_env": "-", "residual_stress": "-", "fatigue_specimen_type": "Thin-walled X-type square hollow section joint", "fatigue_specimen_thickness": 2, "fatigue_test_type": "Three-point bending", "fatigue_temp": "-", "fatigue_env": "-", "load_ratio": 0.1, "frequency": 12, "fatigue_machine": "Hydraulic and resonance testing machines (Schenck)", "fatigue_standard": "DIN 50100", "fatigue_test_control": "Load-controlled", "stress_concentration": "-", "failure_location": "Weld toe at section corners"}}, {"id": "WELD2025:3326", "name": "Austenitic TWIP-steel 1.4678 + CP700 (X30MnCrN16-14) | X-type hollow section joint", "material_family": "Welded joint", "points": [[198.0, 37276.0, 0], [198.0, 45234.0, 0], [197.0, 53838.0, 0], [175.0, 70589.0, 0], [163.0, 98084.0, 0], [162.0, 193070.0, 0], [162.0, 278855.0, 0], [150.0, 331901.0, 0], [124.0, 653320.0, 0], [113.0, 593074.0, 0], [112.0, 1653817.0, 0], [112.0, 1786902.0, 0], [107.0, 1719072.0, 0], [101.0, 4186477.0, 0], [107.0, 5179475.0, 0]], "conditions": {"material": "Austenitic TWIP-steel 1.4678 + CP700 (X30MnCrN16-14)", "am_type": "Automated (robot) welding", "load_ratio": "0.1", "test_type": "Three-point bending", "temperature": "-", "surface_treatment": "Cold worked (1.4678 + CP700)"}, "metadata": {"dataset_id": 3326, "title": "Sequence effects on the life estimation of thin-walled welded tubular structures made of HSS plus UHSS under bending", "doi": "10.1007/s40194-022-01432-z", "authors": "Neuhaeusler, Josef; Roth, Jakob; Oswald, Markus; Duerr, Andre; Rother, Klemens", "publication": "WELDING IN THE WORLD", "year_of_publication": 2023, "UT": "WOS:000898326700001", "base_material": "Austenitic TWIP-steel 1.4678 + CP700 (X30MnCrN16-14)", "base_young_modulus": 193, "base_yield_strength": 800, "base_ultimate_strength": 1000, "base_elongation": 31, "weld_material": "-", "weld_young_modulus": "-", "weld_yield_strength": "-", "weld_ultimate_strength": "-", "weld_elongation": "-", "processing": "Cold worked (1.4678 + CP700)", "welding_joint": "X-type hollow section joint", "welding_method": "Automated (robot) welding", "welding_voltage": "-", "welding_current": "-", "welding_speed": "-", "preheat_temp": "-", "welding_env": "-", "residual_stress": "-", "fatigue_specimen_type": "Thin-walled X-type square hollow section joint", "fatigue_specimen_thickness": 2, "fatigue_test_type": "Three-point bending", "fatigue_temp": "-", "fatigue_env": "-", "load_ratio": 0.1, "frequency": 12, "fatigue_machine": "Hydraulic and resonance testing machines (Schenck)", "fatigue_standard": "DIN 50100", "fatigue_test_control": "Load-controlled", "stress_concentration": "-", "failure_location": "Weld toe at section corners"}}, {"id": "WELD2025:3327", "name": "AA5083-H321 (Al-Mg-Mn alloy) | Butt Joint", "material_family": "Welded joint", "points": [[263.0, 118597.0, 0], [241.0, 184448.0, 0], [218.0, 206725.0, 0], [199.0, 1150613.0, 0], [190.0, 941620.0, 0], [194.0, 1670643.0, 0], [193.0, 3097339.0, 0], [190.0, 4053258.0, 0]], "conditions": {"material": "AA5083-H321 (Al-Mg-Mn alloy)", "am_type": "Friction Stir Welding (FSW)", "load_ratio": "-1.0", "test_type": "Fully reversed uniaxial loading", "temperature": "-", "surface_treatment": "-"}, "metadata": {"dataset_id": 3327, "title": "Statistical Analysis of High-Cycle Fatigue Behavior of Friction Stir Welded AA5083-H321", "doi": "10.1007/s11665-010-9725-y", "authors": "Grujicic, M.; Arakere, G.; Pandurangan, B.; Hariharan, A.; Yen, C. -F.; Cheeseman, B. A.; Fountzoulas, C.", "publication": "JOURNAL OF MATERIALS ENGINEERING AND PERFORMANCE", "year_of_publication": 2011, "UT": "WOS:000292749800003", "base_material": "AA5083-H321 (Al-Mg-Mn alloy)", "base_young_modulus": "-", "base_yield_strength": 264, "base_ultimate_strength": 350, "base_elongation": "-", "weld_material": "AA5083-H321", "weld_young_modulus": "-", "weld_yield_strength": 160, "weld_ultimate_strength": "-", "weld_elongation": "-", "processing": "-", "welding_joint": "Butt Joint", "welding_method": "Friction Stir Welding (FSW)", "welding_voltage": "-", "welding_current": "-", "welding_speed": 1.33, "preheat_temp": "-", "welding_env": "-", "residual_stress": "-", "fatigue_specimen_type": "Rectangular section, hourglass-shaped", "fatigue_specimen_thickness": 8, "fatigue_test_type": "Fully reversed uniaxial loading", "fatigue_temp": "-", "fatigue_env": "-", "load_ratio": -1.0, "frequency": 112, "fatigue_machine": "-", "fatigue_standard": "-", "fatigue_test_control": "Stress", "stress_concentration": "-", "failure_location": "Weld region (surface or interior defects)"}}, {"id": "WELD2025:3328", "name": "AA5083-H321 (Al-Mg-Mn alloy) | Butt Joint", "material_family": "Welded joint", "points": [[260.0, 43358.0, 0], [238.0, 130241.0, 0], [215.0, 383630.0, 0], [213.0, 512260.0, 0], [195.0, 438895.0, 0], [196.0, 621918.0, 0], [179.0, 590986.0, 0], [179.0, 909902.0, 0], [167.0, 1770511.0, 0], [167.0, 9172061.0, 0], [166.0, 10817914.0, 0]], "conditions": {"material": "AA5083-H321 (Al-Mg-Mn alloy)", "am_type": "Friction Stir Welding (FSW)", "load_ratio": "-1.0", "test_type": "Fully reversed uniaxial loading", "temperature": "-", "surface_treatment": "-"}, "metadata": {"dataset_id": 3328, "title": "Statistical Analysis of High-Cycle Fatigue Behavior of Friction Stir Welded AA5083-H321", "doi": "10.1007/s11665-010-9725-y", "authors": "Grujicic, M.; Arakere, G.; Pandurangan, B.; Hariharan, A.; Yen, C. -F.; Cheeseman, B. A.; Fountzoulas, C.", "publication": "JOURNAL OF MATERIALS ENGINEERING AND PERFORMANCE", "year_of_publication": 2011, "UT": "WOS:000292749800003", "base_material": "AA5083-H321 (Al-Mg-Mn alloy)", "base_young_modulus": "-", "base_yield_strength": 264, "base_ultimate_strength": 350, "base_elongation": "-", "weld_material": "AA5083-H321", "weld_young_modulus": "-", "weld_yield_strength": 160, "weld_ultimate_strength": "-", "weld_elongation": "-", "processing": "-", "welding_joint": "Butt Joint", "welding_method": "Friction Stir Welding (FSW)", "welding_voltage": "-", "welding_current": "-", "welding_speed": 1.58, "preheat_temp": "-", "welding_env": "-", "residual_stress": "-", "fatigue_specimen_type": "Rectangular section, hourglass-shaped", "fatigue_specimen_thickness": 8, "fatigue_test_type": "Fully reversed uniaxial loading", "fatigue_temp": "-", "fatigue_env": "-", "load_ratio": -1.0, "frequency": 112, "fatigue_machine": "-", "fatigue_standard": "-", "fatigue_test_control": "Stress", "stress_concentration": "-", "failure_location": "Weld region (surface or interior defects)"}}, {"id": "WELD2025:3329", "name": "AA5083-H321 (Al-Mg-Mn alloy) | Butt Joint", "material_family": "Welded joint", "points": [[242.0, 119709.0, 0], [262.0, 70948.0, 0], [217.0, 182805.0, 0], [199.0, 321631.0, 0], [170.0, 860705.0, 0], [182.0, 490223.0, 0]], "conditions": {"material": "AA5083-H321 (Al-Mg-Mn alloy)", "am_type": "Friction Stir Welding (FSW)", "load_ratio": "-1.0", "test_type": "Fully reversed uniaxial loading", "temperature": "-", "surface_treatment": "-"}, "metadata": {"dataset_id": 3329, "title": "Statistical Analysis of High-Cycle Fatigue Behavior of Friction Stir Welded AA5083-H321", "doi": "10.1007/s11665-010-9725-y", "authors": "Grujicic, M.; Arakere, G.; Pandurangan, B.; Hariharan, A.; Yen, C. -F.; Cheeseman, B. A.; Fountzoulas, C.", "publication": "JOURNAL OF MATERIALS ENGINEERING AND PERFORMANCE", "year_of_publication": 2011, "UT": "WOS:000292749800003", "base_material":
