Repository: yunyunfanfan/S-PA-CBB

# S-PA-CBB

Official research code, processed curve records, evaluation outputs, and manuscript source for:

> **From Physics to Selective Generation: Conditional Brownian Bridges for Sparse S–N Curve Reconstruction and Fatigue Decision-Making**

S-PA-CBB reconstructs a complete probabilistic stress–life (S–N) curve from only two to four observed fatigue tests. The method first fits an interpretable Basquin state, diagnoses whether that state is sufficient, and applies a ControlNet-style conditional Brownian-bridge residual only to curves that benefit from correction.

File: external_data/weld2025_disjoint_curves.json (part 127 of 223)
"AA5083-H321 (Al-Mg-Mn alloy)", "base_young_modulus": "-", "base_yield_strength": 264, "base_ultimate_strength": 350, "base_elongation": "-", "weld_material": "AA5083-H321", "weld_young_modulus": "-", "weld_yield_strength": 160, "weld_ultimate_strength": "-", "weld_elongation": "-", "processing": "-", "welding_joint": "Butt Joint", "welding_method": "Friction Stir Welding (FSW)", "welding_voltage": "-", "welding_current": "-", "welding_speed": 2.17, "preheat_temp": "-", "welding_env": "-", "residual_stress": "-", "fatigue_specimen_type": "Rectangular section, hourglass-shaped", "fatigue_specimen_thickness": 8, "fatigue_test_type": "Fully reversed uniaxial loading", "fatigue_temp": "-", "fatigue_env": "-", "load_ratio": -1.0, "frequency": 112, "fatigue_machine": "-", "fatigue_standard": "-", "fatigue_test_control": "Stress", "stress_concentration": "-", "failure_location": "Weld region (surface or interior defects)"}}, {"id": "WELD2025:3330", "name": "AA5083-H321 (Al-Mg-Mn alloy) | Butt Joint", "material_family": "Welded joint", "points": [[259.0, 94737.0, 0], [237.0, 166747.0, 0], [219.0, 238632.0, 0], [198.0, 420334.0, 0], [183.0, 1114822.0, 0], [182.0, 1549631.0, 0]], "conditions": {"material": "AA5083-H321 (Al-Mg-Mn alloy)", "am_type": "Friction Stir Welding (FSW)", "load_ratio": "-1.0", "test_type": "Fully reversed uniaxial loading", "temperature": "-", "surface_treatment": "-"}, "metadata": {"dataset_id": 3330, "title": "Statistical Analysis of High-Cycle Fatigue Behavior of Friction Stir Welded AA5083-H321", "doi": "10.1007/s11665-010-9725-y", "authors": "Grujicic, M.; Arakere, G.; Pandurangan, B.; Hariharan, A.; Yen, C. -F.; Cheeseman, B. A.; Fountzoulas, C.", "publication": "JOURNAL OF MATERIALS ENGINEERING AND PERFORMANCE", "year_of_publication": 2011, "UT": "WOS:000292749800003", "base_material": "AA5083-H321 (Al-Mg-Mn alloy)", "base_young_modulus": "-", "base_yield_strength": 264, "base_ultimate_strength": 350, "base_elongation": "-", "weld_material": "AA5083-H321", "weld_young_modulus": "-", "weld_yield_strength": 160, "weld_ultimate_strength": "-", "weld_elongation": "-", "processing": "-", "welding_joint": "Butt Joint", "welding_method": "Friction Stir Welding (FSW)", "welding_voltage": "-", "welding_current": "-", "welding_speed": 3.33, "preheat_temp": "-", "welding_env": "-", "residual_stress": "-", "fatigue_specimen_type": "Rectangular section, hourglass-shaped", "fatigue_specimen_thickness": 8, "fatigue_test_type": "Fully reversed uniaxial loading", "fatigue_temp": "-", "fatigue_env": "-", "load_ratio": -1.0, "frequency": 112, "fatigue_machine": "-", "fatigue_standard": "-", "fatigue_test_control": "Stress", "stress_concentration": "-", "failure_location": "Weld region (surface or interior defects)"}}, {"id": "WELD2025:3331", "name": "AA5083-H321 (Al-Mg-Mn alloy) | Butt Joint", "material_family": "Welded joint", "points": [[322.0, 110726.0, 0], [291.0, 62584.0, 0], [259.0, 49008.0, 0], [277.0, 144309.0, 0], [243.0, 407962.0, 0], [243.0, 721784.0, 0], [238.0, 2125366.0, 0], [237.0, 12512530.0, 0]], "conditions": {"material": "AA5083-H321 (Al-Mg-Mn alloy)", "am_type": "Friction Stir Welding (FSW)", "load_ratio": "-1.0", "test_type": "Fully reversed uniaxial loading", "temperature": "-", "surface_treatment": "Polished"}, "metadata": {"dataset_id": 3331, "title": "Statistical Analysis of High-Cycle Fatigue Behavior of Friction Stir Welded AA5083-H321", "doi": "10.1007/s11665-010-9725-y", "authors": "Grujicic, M.; Arakere, G.; Pandurangan, B.; Hariharan, A.; Yen, C. -F.; Cheeseman, B. A.; Fountzoulas, C.", "publication": "JOURNAL OF MATERIALS ENGINEERING AND PERFORMANCE", "year_of_publication": 2011, "UT": "WOS:000292749800003", "base_material": "AA5083-H321 (Al-Mg-Mn alloy)", "base_young_modulus": "-", "base_yield_strength": 264, "base_ultimate_strength": 350, "base_elongation": "-", "weld_material": "AA5083-H321", "weld_young_modulus": "-", "weld_yield_strength": 160, "weld_ultimate_strength": "-", "weld_elongation": "-", "processing": "Polished", "welding_joint": "Butt Joint", "welding_method": "Friction Stir Welding (FSW)", "welding_voltage": "-", "welding_current": "-", "welding_speed": 1.33, "preheat_temp": "-", "welding_env": "-", "residual_stress": "-", "fatigue_specimen_type": "Rectangular section, hourglass-shaped", "fatigue_specimen_thickness": 8, "fatigue_test_type": "Fully reversed uniaxial loading", "fatigue_temp": "-", "fatigue_env": "-", "load_ratio": -1.0, "frequency": 112, "fatigue_machine": "-", "fatigue_standard": "-", "fatigue_test_control": "Stress", "stress_concentration": "-", "failure_location": "Weld region (surface or interior defects)"}}, {"id": "WELD2025:3332", "name": "AA5083-H321 (Al-Mg-Mn alloy) | Butt Joint", "material_family": "Welded joint", "points": [[324.0, 199933.0, 0], [293.0, 678982.0, 0], [265.0, 199933.0, 0], [242.0, 313022.0, 0], [234.0, 180566.0, 0], [230.0, 115331.0, 0], [235.0, 553813.0, 0], [235.0, 638719.0, 0], [228.0, 1698590.0, 0], [230.0, 8324420.0, 0]], "conditions": {"material": "AA5083-H321 (Al-Mg-Mn alloy)", "am_type": "Friction Stir Welding (FSW)", "load_ratio": "-1.0", "test_type": "Fully reversed uniaxial loading", "temperature": "-", "surface_treatment": "Polished"}, "metadata": {"dataset_id": 3332, "title": "Statistical Analysis of High-Cycle Fatigue Behavior of Friction Stir Welded AA5083-H321", "doi": "10.1007/s11665-010-9725-y", "authors": "Grujicic, M.; Arakere, G.; Pandurangan, B.; Hariharan, A.; Yen, C. -F.; Cheeseman, B. A.; Fountzoulas, C.", "publication": "JOURNAL OF MATERIALS ENGINEERING AND PERFORMANCE", "year_of_publication": 2011, "UT": "WOS:000292749800003", "base_material": "AA5083-H321 (Al-Mg-Mn alloy)", "base_young_modulus": "-", "base_yield_strength": 264, "base_ultimate_strength": 350, "base_elongation": "-", "weld_material": "AA5083-H321", "weld_young_modulus": "-", "weld_yield_strength": 160, "weld_ultimate_strength": "-", "weld_elongation": "-", "processing": "Polished", "welding_joint": "Butt Joint", "welding_method": "Friction Stir Welding (FSW)", "welding_voltage": "-", "welding_current": "-", "welding_speed": 1.58, "preheat_temp": "-", "welding_env": "-", "residual_stress": "-", "fatigue_specimen_type": "Rectangular section, hourglass-shaped", "fatigue_specimen_thickness": 8, "fatigue_test_type": "Fully reversed uniaxial loading", "fatigue_temp": "-", "fatigue_env": "-", "load_ratio": -1.0, "frequency": 112, "fatigue_machine": "-", "fatigue_standard": "-", "fatigue_test_control": "Stress", "stress_concentration": "-", "failure_location": "Weld region (surface or interior defects)"}}, {"id": "WELD2025:3333", "name": "AA5083-H321 (Al-Mg-Mn alloy) | Butt Joint", "material_family": "Welded joint", "points": [[293.0, 235332.0, 0], [264.0, 319466.0, 0], [251.0, 319466.0, 0], [230.0, 588724.0, 0], [216.0, 1330129.0, 0], [217.0, 7217837.0, 0], [206.0, 10205859.0, 0], [211.0, 43367875.0, 0]], "conditions": {"material": "AA5083-H321 (Al-Mg-Mn alloy)", "am_type": "Friction Stir Welding (FSW)", "load_ratio": "-1.0", "test_type": "Fully reversed uniaxial loading", "temperature": "-", "surface_treatment": "Polished"}, "metadata": {"dataset_id": 3333, "title": "Statistical Analysis of High-Cycle Fatigue Behavior of Friction Stir Welded AA5083-H321", "doi": "10.1007/s11665-010-9725-y", "authors": "Grujicic, M.; Arakere, G.; Pandurangan, B.; Hariharan, A.; Yen, C. -F.; Cheeseman, B. A.; Fountzoulas, C.", "publication": "JOURNAL OF MATERIALS ENGINEERING AND PERFORMANCE", "year_of_publication": 2011, "UT": "WOS:000292749800003", "base_material": "AA5083-H321 (Al-Mg-Mn alloy)", "base_young_modulus": "-", "base_yield_strength": 264, "base_ultimate_strength": 350, "base_elongation": "-", "weld_material": "AA5083-H321", "weld_young_modulus": "-", "weld_yield_strength": 160, "weld_ultimate_strength": "-", "weld_elongation": "-", "processing": "Polished", "welding_joint": "Butt Joint", "welding_method": "Friction Stir Welding (FSW)", "welding_voltage": "-", "welding_current": "-", "welding_speed": 2.17, "preheat_temp": "-", "welding_env": "-", "residual_stress": "-", "fatigue_specimen_type": "Rectangular section, hourglass-shaped", "fatigue_specimen_thickness": 8, "fatigue_test_type": "Fully reversed uniaxial loading", "fatigue_temp": "-", "fatigue_env": "-", "load_ratio": -1.0, "frequency": 112, "fatigue_machine": "-", "fatigue_standard": "-", "fatigue_test_control": "Stress", "stress_concentration": "-", "failure_location": "Weld region (surface or interior defects)"}}, {"id": "WELD2025:3334", "name": "AA5083-H321 (Al-Mg-Mn alloy) | Butt Joint", "material_family": "Welded joint", "points": [[324.0, 61321.0, 0], [292.0, 147279.0, 0], [261.0, 600843.0, 0], [259.0, 783079.0, 0], [229.0, 2305854.0, 0], [219.0, 2169118.0, 0], [219.0, 2401768.0, 0], [221.0, 10205859.0, 0]], "conditions": {"material": "AA5083-H321 (Al-Mg-Mn alloy)", "am_type": "Friction Stir Welding (FSW)", "load_ratio": "-1.0", "test_type": "Fully reversed uniaxial loading", "temperature": "-", "surface_treatment": "Polished"}, "metadata": {"dataset_id": 3334, "title": "Statistical Analysis of High-Cycle Fatigue Behavior of Friction Stir Welded AA5083-H321", "doi": "10.1007/s11665-010-9725-y", "authors": "Grujicic, M.; Arakere, G.; Pandurangan, B.; Hariharan, A.; Yen, C. -F.; Cheeseman, B. A.; Fountzoulas, C.", "publication": "JOURNAL OF MATERIALS ENGINEERING AND PERFORMANCE", "year_of_publication": 2011, "UT": "WOS:000292749800003", "base_material": "AA5083-H321 (Al-Mg-Mn alloy)", "base_young_modulus": "-", "base_yield_strength": 264, "base_ultimate_strength": 350, "base_elongation": "-", "weld_material": "AA5083-H321", "weld_young_modulus": "-", "weld_yield_strength": 160, "weld_ultimate_strength": "-", "weld_elongation": "-", "processing": "Polished", "welding_joint": "Butt Joint", "welding_method": "Friction Stir Welding (FSW)", "welding_voltage": "-", "welding_current": "-", "welding_speed": 3.33, "preheat_temp": "-", "welding_env": "-", "residual_stress": "-", "fatigue_specimen_type": "Rectangular section, hourglass-shaped", "fatigue_specimen_thickness": 8, "fatigue_test_type": "Fully reversed uniaxial loading", "fatigue_temp": "-", "fatigue_env": "-", "load_ratio": -1.0, "frequency": 112, "fatigue_machine": "-", "fatigue_standard": "-", "fatigue_test_control": "Stress", "stress_concentration": "-", "failure_location": "Weld region (surface or interior defects)"}}, {"id": "WELD2025:3335", "name": "ER70S-6 (low-alloy steel) | Butt joint", "material_family": "Welded joint", "points": [[440.0, 6774.0, 0], [433.0, 6465.0, 0], [426.0, 6005.0, 0], [361.0, 30994.0, 0], [354.0, 39881.0, 0], [313.0, 67889.0, 0], [311.0, 64409.0, 0], [277.0, 187195.0, 0], [272.0, 306334.0, 0], [263.0, 354282.0, 0], [251.0, 853985.0, 0], [242.0, 1100460.0, 0], [238.0, 1448443.0, 0], [185.0, 8929132.0, 1]], "conditions": {"material": "ER70S-6 (low-alloy steel)", "am_type": "Gas Metal Arc Welding (GMAW)", "load_ratio": "-", "test_type": "Bending fatigue", "temperature": "25", "surface_treatment": "Wire Arc Additive Manufacturing (WAAM)"}, "metadata": {"dataset_id": 3335, "title": "Fabrication and Fatigue Properties of Dissimilar Steel Functionally Graded Material Structure Through Wire Arc Additive Manufacturing", "doi": "10.1007/s11665-023-07914-5", "authors": "Ayan, Yusuf; Kahraman, Nizamettin", "publication": "JOURNAL OF MATERIALS ENGINEERING AND PERFORMANCE", "year_of_publication": 2023, "UT": "WOS:000937556500002", "base_material": "ER70S-6 (low-alloy steel)", "base_young_modulus": "-", "base_yield_strength": "-", "base_ultimate_strength": "470–500", "base_elongation": 25, "weld_material": "308LSi", "weld_young_modulus": "-", "weld_yield_strength": "-", "weld_ultimate_strength": 532, "weld_elongation": 42, "processing": "Wire Arc Additive Manufacturing (WAAM)", "welding_joint": "Butt joint", "welding_method": "Gas Metal Arc Welding (GMAW)", "welding_voltage": "17–20", "welding_current": "100–125", "welding_speed": 2.5, "preheat_temp": "90–100", "welding_env": "Shielding gas (98% Ar + 2% CO2 )", "residual_stress": "-", "fatigue_specimen_type": "Plat", "fatigue_specimen_thickness": 2.5, "fatigue_test_type": "Bending fatigue", "fatigue_temp": 25, "fatigue_env": "-", "load_ratio": "-", "frequency": 10, "fatigue_machine": "Customized bending fatigue test machine", "fatigue_standard": "-", "fatigue_test_control": "Stress-controlled", "stress_concentration": "-", "failure_location": "ER70S-6 side"}}, {"id": "WELD2025:3336", "name": "API 5L X70M-PSL2 steel | Helical welded joint", "material_family": "Welded joint", "points": [[919.0, 59356.0, 0], [912.0, 71273.0, 0], [842.0, 77400.0, 0], [842.0, 99630.0, 0], [842.0, 144768.0, 0], [784.0, 115887.0, 0], [782.0, 225764.0, 0], [782.0, 728496.0, 0], [619.0, 1565012.0, 0], [622.0, 2366589.0, 0], [554.0, 4088365.0, 0], [580.0, 4548778.0, 0], [548.0, 4619765.0, 0], [561.0, 5363633.0, 1], [626.0, 5413517.0, 1]], "conditions": {"material": "API 5L X70M-PSL2 steel", "am_type": "Submerged Arc Welding (SAW)", "load_ratio": "-1", "test_type": "Rotating bending fatigue test", "temperature": "25", "surface_treatment": "-"}, "metadata": {"dataset_id": 3336, "title": "Fatigue Behavior of Welded API 5L X70 Steel Used in Pipelines", "doi": "10.1007/s11668-020-00959-x", "authors": "Turhan, Sermin Ozlem; Motameni, Ali; Gurbuz, Riza", "publication": "JOURNAL OF FAILURE ANALYSIS AND PREVENTION", "year_of_publication": 2020, "UT": "WOS:000560263300001", "base_material": "API 5L X70M-PSL2 steel", "base_young_modulus": "-", "base_yield_strength": 647, "base_ultimate_strength": 720, "base_elongation": 20, "weld_material": "S2 Mo welding wire with P223 welding powder", "weld_young_modulus": "-", "weld_yield_strength": 647, "weld_ultimate_strength": 713, "weld_elongation": 18, "processing": "-", "welding_joint": "Helical welded joint", "welding_method": "Submerged Arc Welding (SAW)", "welding_voltage": "-", "welding_current": "-", "welding_speed": "-", "preheat_temp": "-", "welding_env": "-", "residual_stress": "-", "fatigue_specimen_type": "Hourglass-type specimen", "fatigue_specimen_thickness": "-", "fatigue_test_type": "Rotating bending fatigue test", "fatigue_temp": 25, "fatigue_env": "-", "load_ratio": -1, "frequency": 30, "fatigue_machine": "Rotating bending testing machine with a servo motor", "fatigue_standard": "ISO 1143:2010", "fatigue_test_control": "-", "stress_concentration": "-", "failure_location": "Weld toe, weld root"}}, {"id": "WELD2025:3338", "name": "Al3003-O aluminum | -", "material_family": "Welded joint", "points": [[146.0, 30634.0, 0], [146.0, 50022.0, 0], [127.0, 201000.0, 0], [127.0, 238380.0, 0], [127.0, 301385.0, 0], [118.0, 1931736.0, 0], [119.0, 2547631.0, 0], [120.0, 3581815.0, 0], [111.0, 7739401.0, 1]], "conditions": {"material": "Al3003-O aluminum", "am_type": "Gas torch welding", "load_ratio": "-1", "test_type": "Rotational bending", "temperature": "25", "surface_treatment": "Repeated welding"}, "metadata": {"dataset_id": 3338, "title": "Investigation of Fatigue Characteristics for Heat Exchanger Tube in Air Conditioner: Effect of Surface Defect and Environmental Factor", "doi": "10.1007/s12541-023-00793-9", "authors": "Han, Changwan; Doh, Jaehyeok", "publication": "INTERNATIONAL JOURNAL OF PRECISION ENGINEERING AND MANUFACTURING", "year_of_publication": 2023, "UT": "WOS:000950780600001", "base_material": "Al3003-O aluminum", "base_young_modulus": 69, "base_yield_strength": "-", "base_ultimate_strength": "-", "base_elongation": "-", "weld_material": "-", "weld_young_modulus": "-", "weld_yield_strength": "-", "weld_ultimate_strength": "-", "weld_elongation": "-", "processing": "Repeated welding", "welding_joint": "-", "welding_method": "Gas torch welding", "welding_voltage": "-", "welding_current": "-", "welding_speed": "-", "preheat_temp": 580, "welding_env": "Air-cooled for 1 h", "residual_stress": "-", "fatigue_specimen_type": "Tubular", "fatigue_specimen_thickness": 1.9, "fatigue_test_type": "Rotational bending", "fatigue_temp": 25, "fatigue_env": "-", "load_ratio": -1, "frequency": 30, "fatigue_machine": "Rotational fatigue life tester", "fatigue_standard": "-", "fatigue_test_control": "-", "stress_concentration": "-", "failure_location": "Center of the tube"}}, {"id": "WELD2025:3339", "name": "Al3003-O aluminum | -", "material_family": "Welded joint", "points": [[129.0, 37285.0, 0], [122.0, 66442.0, 0], [109.0, 250224.0, 0], [109.0, 290499.0, 0], [109.0, 391538.0, 0], [98.0, 1675089.0, 0], [98.0, 2210081.0, 0], [98.0, 2735273.0, 0], [95.0, 8847176.0, 1]], "conditions": {"material": "Al3003-O aluminum", "am_type": "Gas torch welding", "load_ratio": "-1", "test_type": "Rotational bending", "temperature": "125", "surface_treatment": "Repeated welding"}, "metadata": {"dataset_id": 3339, "title": "Investigation of Fatigue Characteristics for Heat Exchanger Tube in Air Conditioner: Effect of Surface Defect and Environmental Factor", "doi": "10.1007/s12541-023-00793-9", "authors": "Han, Changwan; Doh, Jaehyeok", "publication": "INTERNATIONAL JOURNAL OF PRECISION ENGINEERING AND MANUFACTURING", "year_of_publication": 2023, "UT": "WOS:000950780600001", "base_material": "Al3003-O aluminum", "base_young_modulus": 69, "base_yield_strength": "-", "base_ultimate_strength": "-", "base_elongation": "-", "weld_material": "-", "weld_young_modulus": "-", "weld_yield_strength": "-", "weld_ultimate_strength": "-", "weld_elongation": "-", "processing": "Repeated welding", "welding_joint": "-", "welding_method": "Gas torch welding", "welding_voltage": "-", "welding_current": "-", "welding_speed": "-", "preheat_temp": 580, "welding_env": "Air-cooled for 1 h", "residual_stress": "-", "fatigue_specimen_type": "Tubular", "fatigue_specimen_thickness": 1.9, "fatigue_test_type": "Rotational bending", "fatigue_temp": 125, "fatigue_env": "-", "load_ratio": -1, "frequency": 30, "fatigue_machine": "Rotational fatigue life tester", "fatigue_standard": "-", "fatigue_test_control": "-", "stress_concentration": "-", "failure_location": "Center of the tube"}}, {"id": "WELD2025:3340", "name": "Al3003-O aluminum | -", "material_family": "Welded joint", "points": [[68.0, 51211.0, 0], [68.0, 92965.0, 0], [61.0, 203225.0, 0], [61.0, 491969.0, 0], [56.0, 1032035.0, 0], [62.0, 616762.0, 0], [56.0, 1952109.0, 0], [57.0, 3691710.0, 0], [55.0, 8937830.0, 1]], "conditions": {"material": "Al3003-O aluminum", "am_type": "Gas torch welding", "load_ratio": "-1", "test_type": "Rotational bending", "temperature": "25", "surface_treatment": "Repeated welding"}, "metadata": {"dataset_id": 3340, "title": "Investigation of Fatigue Characteristics for Heat Exchanger Tube in Air Conditioner: Effect of Surface Defect and Environmental Factor", "doi": "10.1007/s12541-023-00793-9", "authors": "Han, Changwan; Doh, Jaehyeok", "publication": "INTERNATIONAL JOURNAL OF PRECISION ENGINEERING AND MANUFACTURING", "year_of_publication": 2023, "UT": "WOS:000950780600001", "base_material": "Al3003-O aluminum", "base_young_modulus": 69, "base_yield_strength": "-", "base_ultimate_strength": "-", "base_elongation": "-", "weld_material": "-", "weld_young_modulus": "-", "weld_yield_strength": "-", "weld_ultimate_strength": "-", "weld_elongation": "-", "processing": "Repeated welding", "welding_joint": "-", "welding_method": "Gas torch welding", "welding_voltage": "-", "welding_current": "-", "welding_speed": "-", "preheat_temp": 580, "welding_env": "Air-cooled for 1 h", "residual_stress": "-", "fatigue_specimen_type": "Tubular (notch)", "fatigue_specimen_thickness": 1.9, "fatigue_test_type": "Rotational bending", "fatigue_temp": 25, "fatigue_env": "-", "load_ratio": -1, "frequency": 30, "fatigue_machine": "Rotational fatigue life tester", "fatigue_standard": "-", "fatigue_test_control": "-", "stress_concentration": "2.73", "failure_location": "Center of the tube"}}, {"id": "WELD2025:3347", "name": "AH36 structural steel (equivalent to S355 grade) | Butt Joint", "material_family": "Welded joint", "points": [[134.0, 37395.0, 0], [136.0, 54553.0, 0], [134.0, 64200.0, 0], [136.0, 109413.0, 0], [132.0, 125929.0, 0], [132.0, 132628.0, 0]], "conditions": {"material": "AH36 structural steel (equivalent to S355 grade)", "am_type": "FCAW (Flux-Cored Arc Welding)", "load_ratio": "0.1", "test_type": "Axial", "temperature": "-", "surface_treatment": "-"}, "metadata": {"dataset_id": 3347, "title": "Fitness-for-service assessment of defected welded structural details by experimental evaluation of the fatigue resistance S-N curve", "doi": "10.1007/s40194-016-0345-5", "authors": "Cosso, G. L.; Rizzo, C. M.; Servetto, C.", "publication": "WELDING IN THE WORLD", "year_of_publication": 2016, "UT": "WOS:000385027000002", "base_material": "AH36 structural steel (equivalent to S355 grade)", "base_young_modulus": "-", "base_yield_strength": "-", "base_ultimate_strength": "-", "base_elongation": "-", "weld_material": "Homologous filler metal", "weld_young_modulus": "-", "weld_yield_strength": "-", "weld_ultimate_strength": "-", "weld_elongation": "-", "processing": "-", "welding_joint": "Butt Joint", "welding_method": "FCAW (Flux-Cored Arc Welding)", "welding_voltage": "-", "welding_current": "-", "welding_speed": "-", "preheat_temp": "-", "welding_env": "Flat position", "residual_stress": "-", "fatigue_specimen_type": "Standard", "fatigue_specimen_thickness": "5-8", "fatigue_test_type": "Axial", "fatigue_temp": "-", "fatigue_env": "-", "load_ratio": 0.1, "frequency": "-", "fatigue_machine": "-", "fatigue_standard": "IIW Recommendations", "fatigue_test_control": "Stress", "stress_concentration": "-", "failure_location": "Weld toe"}}, {"id": "WELD2025:3348", "name": "AH36 | Butt Joint", "material_family": "Welded joint", "points": [[666.0, 13138.0, 0], [691.0, 18206.0, 0], [581.0, 23590.0, 0], [588.0, 26602.0, 0], [490.0, 32739.0, 0], [476.0, 48618.0, 0], [409.0, 51249.0, 0], [489.0, 80008.0, 0], [479.0, 93404.0, 0], [393.0, 87328.0, 0], [357.0, 113084.0, 0], [361.0, 125354.0, 0], [408.0, 143697.0, 0], [391.0, 153971.0, 0], [396.0, 185989.0, 0], [287.0, 127745.0, 0], [302.0, 199627.0, 0], [295.0, 221342.0, 0], [293.0, 272047.0, 0], [299.0, 291355.0, 0], [265.0, 258569.0, 0], [259.0, 229304.0, 0], [250.0, 154486.0, 0], [253.0, 196482.0, 0], [184.0, 473101.0, 0], [191.0, 666947.0, 0], [204.0, 726423.0, 0], [217.0, 523837.0, 0], [231.0, 411637.0, 0], [241.0, 352544.0, 0], [231.0, 1115205.0, 0], [224.0, 1835961.0, 0], [201.0, 1745141.0, 0], [189.0, 2637148.0, 0], [209.0, 3780259.0, 0]], "conditions": {"material": "AH36", "am_type": "-", "load_ratio": "-1-0.5", "test_type": "Axial", "temperature": "-", "surface_treatment": "-"}, "metadata": {"dataset_id": 3348, "title": "Fatigue evaluation of ship structures considering change in mean stress condition", "doi": "10.1007/s40194-017-0461-x", "authors": "Yamamoto, Norio", "publication": "WELDING IN THE WORLD", "year_of_publication": 2017, "UT": "WOS:000411060800013", "base_material": "AH36", "base_young_modulus": "-", "base_yield_strength": 355, "base_ultimate_strength": "-", "base_elongation": "-", "weld_material": "-", "weld_young_modulus": "-", "weld_yield_strength": "-", "weld_ultimate_strength": "-", "weld_elongation": "-", "processing": "-", "welding_joint": "Butt Joint", "welding_method": "-", "welding_voltage": "-", "welding_current": "-", "welding_speed": "-", "preheat_temp": "-", "welding_env": "-", "residual_stress": "-", "fatigue_specimen_type": "Butt Joint", "fatigue_specimen_thickness": "5-30", "fatigue_test_type": "Axial", "fatigue_temp": "-", "fatigue_env": "-", "load_ratio": "-1-0.5", "frequency": "-", "fatigue_machine": "-", "fatigue_standard": "UK-HSE", "fatigue_test_control": "Stress", "stress_concentration": "1.0", "failure_location": "-"}}, {"id": "WELD2025:3349", "name": "AH36 | Butt Joint", "material_family": "Welded joint", "points": [[364.0, 29093.0, 0], [377.0, 36996.0, 0], [535.0, 34448.0, 0], [543.0, 57676.0, 0], [516.0, 79975.0, 0], [478.0, 85714.0, 0], [491.0, 138651.0, 0], [352.0, 67542.0, 0], [351.0, 58867.0, 0], [410.0, 69824.0, 0], [327.0, 87449.0, 0], [310.0, 129885.0, 0], [383.0, 202723.0, 0], [384.0, 266869.0, 0], [393.0, 295801.0, 0], [390.0, 351283.0, 0], [386.0, 424401.0, 0], [369.0, 396341.0, 0], [350.0, 432073.0, 0], [338.0, 376674.0, 0], [326.0, 210067.0, 0], [325.0, 148976.0, 0], [329.0, 173876.0, 0], [313.0, 364157.0, 0], [282.0, 447907.0, 0], [295.0, 550291.0, 0], [363.0, 675253.0, 0], [340.0, 699203.0, 0], [273.0, 610398.0, 0], [298.0, 599609.0, 0], [315.0, 653134.0, 0], [292.0, 642373.0, 0], [274.0, 665157.0, 0], [265.0, 776586.0, 0], [260.0, 846391.0, 0], [360.0, 904396.0, 0], [352.0, 844463.0, 0], [330.0, 816336.0, 0], [312.0, 789080.0, 0], [320.0, 936854.0, 0], [269.0, 1039946.0, 0], [236.0, 938993.0, 0], [238.0, 832515.0, 0], [246.0, 1005471.0, 0], [275.0, 1004652.0, 0], [309.0, 953324.0, 0], [290.0, 921570.0, 0], [263.0, 1278285.0, 0], [242.0, 1418023.0, 0], [244.0, 1467481.0, 0], [234.0, 1519281.0, 0], [234.0, 1324161.0, 0], [234.0, 1394207.0, 0], [270.0, 1570734.0, 0], [256.0, 1654497.0, 0], [259.0, 1898139.0, 0], [289.0, 1896593.0, 0], [321.0, 1595876.0, 0], [332.0, 1414679.0, 0], [334.0, 1074553.0, 0], [268.0, 2498138.0, 0], [276.0, 5319620.0, 0], [232.0, 5512781.0, 0], [217.0, 5708307.0, 0], [213.0, 6221410.0, 0], [217.0, 5329159.0, 0], [214.0, 4411744.0, 0], [249.0, 3585661.0, 0], [226.0, 3127449.0, 0], [225.0, 2458782.0, 0], [225.0, 2458782.0, 0], [196.0, 2973470.0, 0], [180.0, 1870824.0, 0], [180.0, 1602778.0, 0], [180.0, 1575474.0, 0], [181.0, 2221541.0, 0], [325.0, 18626149.0, 0], [242.0, 5324821.0, 0], [252.0, 3124904.0, 0]], "conditions": {"material": "AH36", "am_type": "-", "load_ratio": "-1-0.5", "test_type": "Axial", "temperature": "-", "surface_treatment": "HFMI"}, "metadata": {"dataset_id": 3349, "title": "Fatigue evaluation of ship structures considering change in mean stress condition", "doi": "10.1007/s40194-017-0461-x", "authors": "Yamamoto, Norio", "publication": "WELDING IN THE WORLD", "year_of_publication": 2017, "UT": "WOS:000411060800013", "base_material": "AH36", "base_young_modulus": "-", "base_yield_strength": 355, "base_ultimate_strength": "-", "base_elongation": "-", "weld_material": "-", "weld_young_modulus": "-", "weld_yield_strength": "-", "weld_ultimate_strength": "-", "weld_elongation": "-", "processing": "HFMI", "welding_joint": "Butt Joint", "welding_method": "-", "welding_voltage": "-", "welding_current": "-", "welding_speed": "-", "preheat_temp": "-", "welding_env": "-", "residual_stress": "-", "fatigue_specimen_type": "Butt Joint", "fatigue_specimen_thickness": "5-30", "fatigue_test_type": "Axial", "fatigue_temp": "-", "fatigue_env": "-", "load_ratio": "-1-0.5", "frequency": "-", "fatigue_machine": "-", "fatigue_standard": "UK-HSE", "fatigue_test_control": "Stress", "stress_concentration": "1.0", "failure_location": "-"}}, {"id": "WELD2025:3350", "name": "AH36 | Cruciform Joint", "material_family": "Welded joint", "points": [[330.0, 69090.0, 0], [319.0, 81735.0, 0], [309.0, 90407.0, 0], [283.0, 120307.0, 0], [271.0, 186240.0, 0], [217.0, 227858.0, 0], [230.0, 417290.0, 0], [215.0, 410335.0, 0], [199.0, 396771.0, 0], [195.0, 370974.0, 0], [175.0, 431555.0, 0], [171.0, 584014.0, 0], [230.0, 1034186.0, 0], [193.0, 817351.0, 0], [193.0, 817351.0, 0], [143.0, 1353278.0, 0], [176.0, 1683749.0, 0], [171.0, 1574274.0, 0], [160.0, 2606504.0, 0], [153.0, 3297981.0, 0], [163.0, 4034962.0, 0], [158.0, 4103351.0, 0], [119.0, 2278580.0, 0], [118.0, 1522235.0, 0], [130.0, 1143916.0, 0], [91.0, 4693889.0, 0], [376.0, 93498.0, 0]], "conditions": {"material": "AH36", "am_type": "-", "load_ratio": "-1-0.5", "test_type": "Axial", "temperature": "-", "surface_treatment": "-"}, "metadata": {"dataset_id": 3350, "title": "Fatigue evaluation of ship structures considering change in mean stress condition", "doi": "10.1007/s40194-017-0461-x", "authors": "Yamamoto, Norio", "publication": "WELDING IN THE WORLD", "year_of_publication": 2017, "UT": "WOS:000411060800013", "base_material": "AH36", "base_young_modulus": "-", "base_yield_strength": 355, "base_ultimate_strength": "-", "base_elongation": "-", "weld_material": "-", "weld_young_modulus": "-", "weld_yield_strength": "-", "weld_ultimate_strength": "-", "weld_elongation": "-", "processing": "-", "welding_joint": "Cruciform Joint", "welding_method": "-", "welding_voltage": "-", "welding_current": "-", "welding_speed": "-", "preheat_temp": "-", "welding_env": "-", "residual_stress": "-", "fatigue_specimen_type": "Cruciform Joint", "fatigue_specimen_thickness": "5-30", "fatigue_test_type": "Axial", "fatigue_temp": "-", "fatigue_env": "-", "load_ratio": "-1-0.5", "frequency": "-", "fatigue_machine": "-", "fatigue_standard": "UK-HSE", "fatigue_test_control": "Stress", "stress_concentration": "1.20", "failure_location": "-"}}, {"id": "WELD2025:3351", "name": "AH36 | Cruciform Joint", "material_family": "Welded joint", "points": [[312.0, 60398.0, 0], [312.0, 48544.0, 0], [302.0, 41034.0, 0], [259.0, 98333.0, 0], [237.0, 120307.0, 0], [217.0, 130854.0, 0], [262.0, 120307.0, 0], [315.0, 195871.0, 0], [309.0, 335388.0, 0], [286.0, 396771.0, 0], [259.0, 364791.0, 0], [225.0, 377261.0, 0], [210.0, 679386.0, 0], [180.0, 845293.0, 0], [235.0, 1330723.0, 0], [208.0, 1034186.0, 0], [180.0, 1000000.0, 0], [171.0, 1069540.0, 0], [173.0, 1034186.0, 0], [156.0, 690901.0, 0], [151.0, 1000000.0, 0], [153.0, 2240603.0, 0], [146.0, 3527323.0, 0], [156.0, 4463084.0, 0], [167.0, 6039791.0, 0], [151.0, 6680632.0, 0], [146.0, 4463084.0, 0], [201.0, 2981622.0, 0], [274.0, 1770823.0, 0], [283.0, 1034186.0, 0], [245.0, 510539.0, 0], [262.0, 135328.0, 0]], "conditions": {"material": "AH36", "am_type": "-", "load_ratio": "-1-0.5", "test_type": "Axial", "temperature": "-", "surface_treatment": "HFMI"}, "metadata": {"dataset_id": 3351, "title": "Fatigue evaluation of ship structures considering change in mean stress condition", "doi": "10.1007/s40194-017-0461-x", "authors": "Yamamoto, Norio", "publication": "WELDING IN THE WORLD", "year_of_publication": 2017, "UT": "WOS:000411060800013", "base_material": "AH36", "base_young_modulus": "-", "base_yield_strength": 355, "base_ultimate_strength": "-", "base_elongation": "-", "weld_material": "-", "weld_young_modulus": "-", "weld_yield_strength": "-", "weld_ultimate_strength": "-", "weld_elongation": "-", "processing": "HFMI", "welding_joint": "Cruciform Joint", "welding_method": "-", "welding_voltage": "-", "welding_current": "-", "welding_speed": "-", "preheat_temp": "-", "welding_env": "-", "residual_stress": "-", "fatigue_specimen_type": "Cruciform Joint", "fatigue_specimen_thickness": "5-30", "fatigue_test_type": "Axial", "fatigue_temp": "-", "fatigue_env": "-", "load_ratio": "-1-0.5", "frequency": "-", "fatigue_machine": "-", "fatigue_standard": "UK-HSE", "fatigue_test_control": "Stress", "stress_concentration": "1.20", "failure_location": "-"}}, {"id": "WELD2025:3352", "name": "AH36 | Longitudinal Gusset Joint", "material_family": "Welded joint", "points": [[565.0, 13307.0, 0], [470.0, 13085.0, 0], [413.0, 14969.0, 0], [463.0, 26507.0, 0], [377.0, 31890.0, 0], [357.0, 35871.0, 0], [391.0, 51054.0, 0], [332.0, 51054.0, 0], [290.0, 71452.0, 0], [294.0, 96694.0, 0], [294.0, 105171.0, 0], [297.0, 120307.0, 0], [252.0, 110610.0, 0], [226.0, 95083.0, 0], [210.0, 122346.0, 0], [220.0, 160096.0, 0], [240.0, 171229.0, 0], [256.0, 183136.0, 0], [246.0, 209492.0, 0], [174.0, 216654.0, 0], [174.0, 288306.0, 0], [165.0, 269561.0, 0], [153.0, 274130.0, 0], [149.0, 202567.0, 0], [136.0, 252034.0, 0], [159.0, 536942.0, 0], [156.0, 690901.0, 0], [150.0, 889007.0, 0], [162.0, 1051714.0, 0], [179.0, 1800837.0, 0], [128.0, 403496.0, 0], [121.0, 656929.0, 0], [113.0, 817351.0, 0], [98.0, 603979.0, 0], [128.0, 1376215.0, 0], [125.0, 1574274.0, 0], [104.0, 1712287.0, 0], [93.0, 1770823.0, 0], [95.0, 1244201.0, 0], [100.0, 1330723.0, 0], [83.0, 2396415.0, 0], [75.0, 2931928.0, 0], [66.0, 3901583.0, 0], [62.0, 4936631.0, 0], [84.0, 6246265.0, 0], [94.0, 5552973.0, 0], [91.0, 4615658.0, 0], [70.0, 11248507.0, 0], [65.0, 12030730.0, 0], [56.0, 11633046.0, 0], [54.0, 9040748.0, 0], [57.0, 7903332.0, 0], [70.0, 6352135.0, 0], [70.0, 5840141.0, 0], [81.0, 8173513.0, 0], [90.0, 6459799.0, 0], [83.0, 5191926.0, 0], [62.0, 4388699.0, 0], [72.0, 3297981.0, 0], [74.0, 2240603.0, 0]], "conditions": {"material": "AH36", "am_type": "-", "load_ratio": "-1-0.5", "test_type": "Axial", "temperature": "-", "surface_treatment": "-"}, "metadata": {"dataset_id": 3352, "title": "Fatigue evaluation of ship structures considering change in mean stress condition", "doi": "10.1007/s40194-017-0461-x", "authors": "Yamamoto, Norio", "publication": "WELDING IN THE WORLD", "year_of_publication": 2017, "UT": "WOS:000411060800013", "base_material": "AH36", "base_young_modulus": "-", "base_yield_strength": 355, "base_ultimate_strength": "-", "base_elongation": "-", "weld_material": "-", "weld_young_modulus": "-", "weld_yield_strength": "-", "weld_ultimate_strength": "-", "weld_elongation": "-", "processing": "-", "welding_joint": "Longitudinal Gusset Joint", "welding_method": "-", "welding_voltage": "-", "welding_current": "-", "welding_speed": "-", "preheat_temp": "-", "welding_env": "-", "residual_stress": "-", "fatigue_specimen_type": "Longitudinal Gusset Joint", "fatigue_specimen_thickness": "5-30", "fatigue_test_type": "Axial", "fatigue_temp": "-", "fatigue_env": "-", "load_ratio": "-1-0.5", "frequency": "-", "fatigue_machine": "-", "fatigue_standard": "UK-HSE", "fatigue_test_control": "Stress", "stress_concentration": "1.47", "failure_location": "-"}}, {"id": "WELD2025:3353", "name": "AH36 | Longitudinal Gusset Joint", "material_family": "Welded joint", "points": [[182.0, 2437032.0, 0], [203.0, 1163305.0, 0], [248.0, 603979.0, 0], [214.0, 889007.0, 0], [272.0, 274130.0, 0], [220.0, 536942.0, 0], [213.0, 446308.0, 0], [291.0, 324301.0, 0], [384.0, 209492.0, 0], [545.0, 88901.0, 0], [586.0, 59391.0, 0], [615.0, 35871.0, 0], [608.0, 29319.0, 0], [564.0, 32980.0, 0], [660.0, 19587.0, 0], [674.0, 18314.0, 0], [362.0, 12867.0, 0], [249.0, 24783.0, 0], [250.0, 31890.0, 0], [367.0, 19919.0, 0], [316.0, 26065.0, 0], [294.0, 35871.0, 0], [572.0, 527992.0, 0], [441.0, 1548036.0, 0], [456.0, 5939127.0, 0], [391.0, 4773447.0, 0], [305.0, 5369415.0, 0], [306.0, 7771609.0, 0], [182.0, 9833333.0, 0], [166.0, 5460423.0, 0], [154.0, 4854353.0, 0], [136.0, 4388699.0, 0], [114.0, 3410725.0, 0], [128.0, 2563062.0, 0], [136.0, 1574274.0, 0], [149.0, 1330723.0, 0], [148.0, 2520344.0, 0], [163.0, 3243015.0, 0], [167.0, 3647907.0, 0], [176.0, 2437032.0, 0], [170.0, 2060007.0, 0], [168.0, 2203260.0, 0], [203.0, 3353879.0, 0], [229.0, 2931928.0, 0], [252.0, 2883062.0, 0], [267.0, 3468534.0, 0], [315.0, 1600957.0, 0], [282.0, 1548036.0, 0], [246.0, 1926068.0, 0], [211.0, 1741309.0, 0], [211.0, 1574274.0, 0], [222.0, 1353278.0, 0], [206.0, 1447385.0, 0], [199.0, 1471917.0, 0], [229.0, 1183022.0, 0], [249.0, 859620.0, 0], [269.0, 803729.0, 0], [293.0, 803729.0, 0], [342.0, 904075.0, 0], [342.0, 1124851.0, 0], [360.0, 845293.0, 0], [393.0, 764208.0, 0], [433.0, 668063.0, 0], [432.0, 593913.0, 0], [363.0, 645980.0, 0], [337.0, 593913.0, 0], [315.0, 584014.0, 0], [279.0, 510539.0, 0], [253.0, 502030.0, 0], [270.0, 383656.0, 0], [275.0, 318896.0, 0], [285.0, 403496.0, 0], [328.0, 396771.0, 0], [362.0, 370974.0, 0], [320.0, 313581.0, 0], [320.0, 293193.0, 0], [364.0, 278776.0, 0], [406.0, 260650.0, 0], [428.0, 206001.0, 0], [427.0, 189397.0, 0], [418.0, 177082.0, 0], [475.0, 144738.0, 0], [506.0, 112485.0, 0], [488.0, 83120.0, 0], [399.0, 128673.0, 0], [386.0, 133072.0, 0], [296.0, 209492.0, 0], [252.0, 274130.0, 0], [199.0, 352732.0, 0], [188.0, 346853.0, 0], [180.0, 352732.0, 0], [217.0, 446308.0, 0], [407.0, 1183022.0, 0], [416.0, 1016949.0, 0], [508.0, 51054.0, 0], [395.0, 50203.0, 0], [354.0, 43156.0, 0], [321.0, 43156.0, 0], [289.0, 49366.0, 0], [277.0, 57428.0, 0], [296.0, 61422.0, 0], [297.0, 31358.0, 0], [239.0, 31358.0, 0], [241.0, 80373.0, 0], [241.0, 96694.0, 0], [194.0, 100000.0, 0], [190.0, 103419.0, 0], [253.0, 128673.0, 0], [252.0, 110610.0, 0], [356.0, 25203.0, 0], [348.0, 22406.0, 0], [348.0, 21304.0, 0], [379.0, 18940.0, 0], [396.0, 18314.0, 0], [398.0, 11061.0, 0]], "conditions": {"material": "AH36", "am_type": "-", "load_ratio": "-1-0.5", "test_type": "Axial", "temperature": "-", "surface_treatment": "HFMI"}, "metadata": {"dataset_id": 3353, "title": "Fatigue evaluation of ship structures considering change in mean stress condition", "doi": "10.1007/s40194-017-0461-x", "authors": "Yamamoto, Norio", "publication": "WELDING IN THE WORLD", "year_of_publication": 2017, "UT": "WOS:000411060800013", "base_material": "AH36", "base_young_modulus": "-", "base_yield_strength": 355, "base_ultimate_strength": "-", "base_elongation": "-", "weld_material": "-", "weld_young_modulus": "-", "weld_yield_strength": "-", "weld_ultimate_strength": "-", "weld_elongation": "-", "processing": "HFMI", "welding_joint": "Longitudinal Gusset Joint", "welding_method": "-", "welding_voltage": "-", "welding_current": "-", "welding_speed": "-", "preheat_temp": "-", "welding_env": "-", "residual_stress": "-", "fatigue_specimen_type": "Longitudinal Gusset Joint", "fatigue_specimen_thickness": "5-30", "fatigue_test_type": "Axial", "fatigue_temp": "-", "fatigue_env": "-", "load_ratio": "-1-0.5", "frequency": "-", "fatigue_machine": "-", "fatigue_standard": "UK-HSE", "fatigue_test_control": "Stress", "stress_concentration": "1.47", "failure_location": "-"}}, {"id": "WELD2025:3354", "name": "S355 | Longitudinal stiffener", "material_family": "Welded joint", "points": [[359.0, 15484.0, 0], [313.0, 31224.0, 0], [265.0, 63756.0, 0], [260.0, 78283.0, 0], [212.0, 115499.0, 0], [174.0, 235951.0, 0], [170.0, 266287.0, 0], [130.0, 599732.0, 0], [131.0, 684672.0, 0], [130.0, 745077.0, 0], [109.0, 1167133.0, 0], [110.0, 1348701.0, 0], [111.0, 1635384.0, 0], [89.0, 2063489.0, 0], [65.0, 48800639.0, 1]], "conditions": {"material": "S355", "am_type": "-", "load_ratio": "0.1", "test_type": "Uni-axial loading (CAL)", "temperature": "-", "surface_treatment": "-"}, "metadata": {"dataset_id": 3354, "title": "Validation of the fatigue strength assessment of HFMI-treated steel joints under variable amplitude loading", "doi": "10.1007/s40194-020-00946-8", "authors": "Leitner, M.; Stoschka, M.; Barsoum, Z.; Farajian, M.", "publication": "WELDING IN THE WORLD", "year_of_publication": 2020, "UT": "WOS:000542064900001", "base_material": "S355", "base_young_modulus": "-", "base_yield_strength": 355, "base_ultimate_strength": "-", "base_elongation": "-", "weld_material": "-", "weld_young_modulus": "-", "weld_yield_strength": "-", "weld_ultimate_strength": "-", "weld_elongation": "-", "processing": "-", "welding_joint": "Longitudinal stiffener", "welding_method": "-", "welding_voltage": "-", "welding_current": "-", "welding_speed": "-", "preheat_temp": "-", "welding_env": "-", "residual_stress": "-", "fatigue_specimen_type": "Longitudinal stiffener", "fatigue_specimen_thickness": 5, "fatigue_test_type": "Uni-axial loading (CAL)", "fatigue_temp": "-", "fatigue_env": "-", "load_ratio": 0.1, "frequency": "-", "fatigue_machine": "-", "fatigue_standard": "IIW recommendations", "fatigue_test_control": "-", "stress_concentration": "-", "failure_location": "-"}}, {"id": "WELD2025:3355", "name": "S355 | Longitudinal stiffener", "material_family": "Welded joint", "points": [[391.0, 1103331.0, 0], [391.0, 1527819.0, 0], [302.0, 6839906.0, 0], [258.0, 10206796.0, 0], [216.0, 22680160.0, 1], [216.0, 46751221.0, 1]], "conditions": {"material": "S355", "am_type": "-", "load_ratio": "0.1", "test_type": "Uni-axial loading (VAL)", "temperature": "-", "surface_treatment": "-"}, "metadata": {"dataset_id": 3355, "title": "Validation of the fatigue strength assessment of HFMI-treated steel joints under variable amplitude loading", "doi": "10.1007/s40194-020-00946-8", "authors": "Leitner, M.; Stoschka, M.; Barsoum, Z.; Farajian,
