Repository: yunyunfanfan/S-PA-CBB

# S-PA-CBB

Official research code, processed curve records, evaluation outputs, and manuscript source for:

> **From Physics to Selective Generation: Conditional Brownian Bridges for Sparse S–N Curve Reconstruction and Fatigue Decision-Making**

S-PA-CBB reconstructs a complete probabilistic stress–life (S–N) curve from only two to four observed fatigue tests. The method first fits an interpretable Basquin state, diagnoses whether that state is sufficient, and applies a ControlNet-style conditional Brownian-bridge residual only to curves that benefit from correction.

File: external_data/weld2025_disjoint_curves.json (part 128 of 223)
M.", "publication": "WELDING IN THE WORLD", "year_of_publication": 2020, "UT": "WOS:000542064900001", "base_material": "S355", "base_young_modulus": "-", "base_yield_strength": 355, "base_ultimate_strength": "-", "base_elongation": "-", "weld_material": "-", "weld_young_modulus": "-", "weld_yield_strength": "-", "weld_ultimate_strength": "-", "weld_elongation": "-", "processing": "-", "welding_joint": "Longitudinal stiffener", "welding_method": "-", "welding_voltage": "-", "welding_current": "-", "welding_speed": "-", "preheat_temp": "-", "welding_env": "-", "residual_stress": "-", "fatigue_specimen_type": "Longitudinal stiffener", "fatigue_specimen_thickness": 5, "fatigue_test_type": "Uni-axial loading (VAL)", "fatigue_temp": "-", "fatigue_env": "-", "load_ratio": 0.1, "frequency": "-", "fatigue_machine": "-", "fatigue_standard": "IIW recommendations", "fatigue_test_control": "-", "stress_concentration": "-", "failure_location": "-"}}, {"id": "WELD2025:3356", "name": "S355 | Longitudinal stiffener", "material_family": "Welded joint", "points": [[171.0, 51056179.0, 0], [341.0, 14590.0, 0], [307.0, 23957.0, 0], [302.0, 29061.0, 0], [286.0, 45437.0, 0], [261.0, 113748.0, 0], [257.0, 137981.0, 0], [233.0, 295339.0, 0], [215.0, 573899.0, 0], [206.0, 679844.0, 0], [218.0, 929318.0, 1]], "conditions": {"material": "S355", "am_type": "-", "load_ratio": "0.1", "test_type": "Uni-axial loading (CAL)", "temperature": "-", "surface_treatment": "HFMI (High-Frequency Mechanical Impact) treatment"}, "metadata": {"dataset_id": 3356, "title": "Validation of the fatigue strength assessment of HFMI-treated steel joints under variable amplitude loading", "doi": "10.1007/s40194-020-00946-8", "authors": "Leitner, M.; Stoschka, M.; Barsoum, Z.; Farajian, M.", "publication": "WELDING IN THE WORLD", "year_of_publication": 2020, "UT": "WOS:000542064900001", "base_material": "S355", "base_young_modulus": "-", "base_yield_strength": 355, "base_ultimate_strength": "-", "base_elongation": "-", "weld_material": "-", "weld_young_modulus": "-", "weld_yield_strength": "-", "weld_ultimate_strength": "-", "weld_elongation": "-", "processing": "HFMI (High-Frequency Mechanical Impact) treatment", "welding_joint": "Longitudinal stiffener", "welding_method": "-", "welding_voltage": "-", "welding_current": "-", "welding_speed": "-", "preheat_temp": "-", "welding_env": "-", "residual_stress": "-", "fatigue_specimen_type": "Longitudinal stiffener", "fatigue_specimen_thickness": 5, "fatigue_test_type": "Uni-axial loading (CAL)", "fatigue_temp": "-", "fatigue_env": "-", "load_ratio": 0.1, "frequency": "-", "fatigue_machine": "-", "fatigue_standard": "IIW recommendations", "fatigue_test_control": "-", "stress_concentration": "-", "failure_location": "-"}}, {"id": "WELD2025:3357", "name": "S355 | Longitudinal stiffener", "material_family": "Welded joint", "points": [[195.0, 51565844.0, 0], [435.0, 976407.0, 0], [392.0, 2141113.0, 0], [383.0, 2330563.0, 0], [348.0, 2509136.0, 0], [350.0, 2830400.0, 0], [342.0, 3517455.0, 0], [308.0, 7997950.0, 0], [264.0, 50708127.0, 1]], "conditions": {"material": "S355", "am_type": "-", "load_ratio": "0.1", "test_type": "Uni-axial loading (VAL)", "temperature": "-", "surface_treatment": "HFMI (High-Frequency Mechanical Impact) treatment"}, "metadata": {"dataset_id": 3357, "title": "Validation of the fatigue strength assessment of HFMI-treated steel joints under variable amplitude loading", "doi": "10.1007/s40194-020-00946-8", "authors": "Leitner, M.; Stoschka, M.; Barsoum, Z.; Farajian, M.", "publication": "WELDING IN THE WORLD", "year_of_publication": 2020, "UT": "WOS:000542064900001", "base_material": "S355", "base_young_modulus": "-", "base_yield_strength": 355, "base_ultimate_strength": "-", "base_elongation": "-", "weld_material": "-", "weld_young_modulus": "-", "weld_yield_strength": "-", "weld_ultimate_strength": "-", "weld_elongation": "-", "processing": "HFMI (High-Frequency Mechanical Impact) treatment", "welding_joint": "Longitudinal stiffener", "welding_method": "-", "welding_voltage": "-", "welding_current": "-", "welding_speed": "-", "preheat_temp": "-", "welding_env": "-", "residual_stress": "-", "fatigue_specimen_type": "Longitudinal stiffener", "fatigue_specimen_thickness": 5, "fatigue_test_type": "Uni-axial loading (VAL)", "fatigue_temp": "-", "fatigue_env": "-", "load_ratio": 0.1, "frequency": "-", "fatigue_machine": "-", "fatigue_standard": "IIW recommendations", "fatigue_test_control": "-", "stress_concentration": "-", "failure_location": "-"}}, {"id": "WELD2025:3358", "name": "S700 | Longitudinal stiffener", "material_family": "Welded joint", "points": [[139.0, 235042.0, 0], [137.0, 293142.0, 0], [128.0, 440242.0, 0], [136.0, 669331.0, 0], [101.0, 601927.0, 0], [93.0, 903887.0, 0], [121.0, 2862148.0, 0], [86.0, 6756050.0, 0]], "conditions": {"material": "S700", "am_type": "-", "load_ratio": "0.1", "test_type": "Uni-axial loading (CAL)", "temperature": "-", "surface_treatment": "-"}, "metadata": {"dataset_id": 3358, "title": "Validation of the fatigue strength assessment of HFMI-treated steel joints under variable amplitude loading", "doi": "10.1007/s40194-020-00946-8", "authors": "Leitner, M.; Stoschka, M.; Barsoum, Z.; Farajian, M.", "publication": "WELDING IN THE WORLD", "year_of_publication": 2020, "UT": "WOS:000542064900001", "base_material": "S700", "base_young_modulus": "-", "base_yield_strength": 700, "base_ultimate_strength": "-", "base_elongation": "-", "weld_material": "-", "weld_young_modulus": "-", "weld_yield_strength": "-", "weld_ultimate_strength": "-", "weld_elongation": "-", "processing": "-", "welding_joint": "Longitudinal stiffener", "welding_method": "-", "welding_voltage": "-", "welding_current": "-", "welding_speed": "-", "preheat_temp": "-", "welding_env": "-", "residual_stress": "-", "fatigue_specimen_type": "Longitudinal stiffener", "fatigue_specimen_thickness": 8, "fatigue_test_type": "Uni-axial loading (CAL)", "fatigue_temp": "-", "fatigue_env": "-", "load_ratio": 0.1, "frequency": "-", "fatigue_machine": "-", "fatigue_standard": "IIW recommendations", "fatigue_test_control": "-", "stress_concentration": "-", "failure_location": "-"}}, {"id": "WELD2025:3359", "name": "S700 | Longitudinal stiffener", "material_family": "Welded joint", "points": [[741.0, 476264.0, 0], [603.0, 831416.0, 0], [415.0, 4130196.0, 0], [405.0, 8201582.0, 0]], "conditions": {"material": "S700", "am_type": "-", "load_ratio": "0.1", "test_type": "Uni-axial loading (VAL)", "temperature": "-", "surface_treatment": "-"}, "metadata": {"dataset_id": 3359, "title": "Validation of the fatigue strength assessment of HFMI-treated steel joints under variable amplitude loading", "doi": "10.1007/s40194-020-00946-8", "authors": "Leitner, M.; Stoschka, M.; Barsoum, Z.; Farajian, M.", "publication": "WELDING IN THE WORLD", "year_of_publication": 2020, "UT": "WOS:000542064900001", "base_material": "S700", "base_young_modulus": "-", "base_yield_strength": 700, "base_ultimate_strength": "-", "base_elongation": "-", "weld_material": "-", "weld_young_modulus": "-", "weld_yield_strength": "-", "weld_ultimate_strength": "-", "weld_elongation": "-", "processing": "-", "welding_joint": "Longitudinal stiffener", "welding_method": "-", "welding_voltage": "-", "welding_current": "-", "welding_speed": "-", "preheat_temp": "-", "welding_env": "-", "residual_stress": "-", "fatigue_specimen_type": "Longitudinal stiffener", "fatigue_specimen_thickness": 8, "fatigue_test_type": "Uni-axial loading (VAL)", "fatigue_temp": "-", "fatigue_env": "-", "load_ratio": 0.1, "frequency": "-", "fatigue_machine": "-", "fatigue_standard": "IIW recommendations", "fatigue_test_control": "-", "stress_concentration": "-", "failure_location": "-"}}, {"id": "WELD2025:3360", "name": "S700 | Longitudinal stiffener", "material_family": "Welded joint", "points": [[381.0, 236242.0, 0], [405.0, 503238.0, 0], [374.0, 578374.0, 0], [291.0, 930521.0, 0], [287.0, 1057436.0, 0], [219.0, 2146546.0, 0], [234.0, 2871754.0, 0]], "conditions": {"material": "S700", "am_type": "-", "load_ratio": "0.1", "test_type": "Uni-axial loading (CAL)", "temperature": "-", "surface_treatment": "HFMI (High-Frequency Mechanical Impact) treatment"}, "metadata": {"dataset_id": 3360, "title": "Validation of the fatigue strength assessment of HFMI-treated steel joints under variable amplitude loading", "doi": "10.1007/s40194-020-00946-8", "authors": "Leitner, M.; Stoschka, M.; Barsoum, Z.; Farajian, M.", "publication": "WELDING IN THE WORLD", "year_of_publication": 2020, "UT": "WOS:000542064900001", "base_material": "S700", "base_young_modulus": "-", "base_yield_strength": 700, "base_ultimate_strength": "-", "base_elongation": "-", "weld_material": "-", "weld_young_modulus": "-", "weld_yield_strength": "-", "weld_ultimate_strength": "-", "weld_elongation": "-", "processing": "HFMI (High-Frequency Mechanical Impact) treatment", "welding_joint": "Longitudinal stiffener", "welding_method": "-", "welding_voltage": "-", "welding_current": "-", "welding_speed": "-", "preheat_temp": "-", "welding_env": "-", "residual_stress": "-", "fatigue_specimen_type": "Longitudinal stiffener", "fatigue_specimen_thickness": 8, "fatigue_test_type": "Uni-axial loading (CAL)", "fatigue_temp": "-", "fatigue_env": "-", "load_ratio": 0.1, "frequency": "-", "fatigue_machine": "-", "fatigue_standard": "IIW recommendations", "fatigue_test_control": "-", "stress_concentration": "-", "failure_location": "-"}}, {"id": "WELD2025:3361", "name": "S700 | Longitudinal stiffener", "material_family": "Welded joint", "points": [[833.0, 395635.0, 0], [828.0, 499220.0, 0], [624.0, 1504767.0, 0], [620.0, 2108248.0, 0], [613.0, 2885751.0, 0], [613.0, 3859431.0, 0], [618.0, 5866219.0, 0], [630.0, 5283794.0, 0], [634.0, 4091169.0, 0], [641.0, 2920178.0, 0], [632.0, 1730234.0, 0], [835.0, 935487.0, 0], [834.0, 758800.0, 0], [845.0, 601373.0, 0]], "conditions": {"material": "S700", "am_type": "-", "load_ratio": "0.1", "test_type": "Uni-axial loading (VAL)", "temperature": "-", "surface_treatment": "HFMI (High-Frequency Mechanical Impact) treatment"}, "metadata": {"dataset_id": 3361, "title": "Validation of the fatigue strength assessment of HFMI-treated steel joints under variable amplitude loading", "doi": "10.1007/s40194-020-00946-8", "authors": "Leitner, M.; Stoschka, M.; Barsoum, Z.; Farajian, M.", "publication": "WELDING IN THE WORLD", "year_of_publication": 2020, "UT": "WOS:000542064900001", "base_material": "S700", "base_young_modulus": "-", "base_yield_strength": 700, "base_ultimate_strength": "-", "base_elongation": "-", "weld_material": "-", "weld_young_modulus": "-", "weld_yield_strength": "-", "weld_ultimate_strength": "-", "weld_elongation": "-", "processing": "HFMI (High-Frequency Mechanical Impact) treatment", "welding_joint": "Longitudinal stiffener", "welding_method": "-", "welding_voltage": "-", "welding_current": "-", "welding_speed": "-", "preheat_temp": "-", "welding_env": "-", "residual_stress": "-", "fatigue_specimen_type": "Longitudinal stiffener", "fatigue_specimen_thickness": 8, "fatigue_test_type": "Uni-axial loading (VAL)", "fatigue_temp": "-", "fatigue_env": "-", "load_ratio": 0.1, "frequency": "-", "fatigue_machine": "-", "fatigue_standard": "IIW recommendations", "fatigue_test_control": "-", "stress_concentration": "-", "failure_location": "-"}}, {"id": "WELD2025:3362", "name": "S1100 | Butt joint", "material_family": "Welded joint", "points": [[541.0, 28306.0, 0], [535.0, 39145.0, 0], [504.0, 42993.0, 0], [470.0, 46148.0, 0], [451.0, 60971.0, 0], [482.0, 69153.0, 0], [426.0, 115346.0, 0], [395.0, 129689.0, 0], [448.0, 180940.0, 0], [445.0, 222870.0, 0], [408.0, 223255.0, 0], [361.0, 183846.0, 0], [360.0, 254194.0, 0], [357.0, 359758.0, 0], [322.0, 348194.0, 0], [325.0, 464913.0, 0], [321.0, 791850.0, 0], [323.0, 975050.0, 0], [293.0, 12896726.0, 0], [859.0, 1765335.0, 1]], "conditions": {"material": "S1100", "am_type": "-", "load_ratio": "0.1", "test_type": "Uni-axial loading (CAL)", "temperature": "-", "surface_treatment": "-"}, "metadata": {"dataset_id": 3362, "title": "Validation of the fatigue strength assessment of HFMI-treated steel joints under variable amplitude loading", "doi": "10.1007/s40194-020-00946-8", "authors": "Leitner, M.; Stoschka, M.; Barsoum, Z.; Farajian, M.", "publication": "WELDING IN THE WORLD", "year_of_publication": 2020, "UT": "WOS:000542064900001", "base_material": "S1100", "base_young_modulus": "-", "base_yield_strength": 1100, "base_ultimate_strength": "-", "base_elongation": "-", "weld_material": "-", "weld_young_modulus": "-", "weld_yield_strength": "-", "weld_ultimate_strength": "-", "weld_elongation": "-", "processing": "-", "welding_joint": "Butt joint", "welding_method": "-", "welding_voltage": "-", "welding_current": "-", "welding_speed": "-", "preheat_temp": "-", "welding_env": "-", "residual_stress": "-", "fatigue_specimen_type": "Butt joint", "fatigue_specimen_thickness": 6, "fatigue_test_type": "Uni-axial loading (CAL)", "fatigue_temp": "-", "fatigue_env": "-", "load_ratio": 0.1, "frequency": "-", "fatigue_machine": "-", "fatigue_standard": "IIW recommendations", "fatigue_test_control": "-", "stress_concentration": "-", "failure_location": "-"}}, {"id": "WELD2025:3363", "name": "S1100 | Butt joint", "material_family": "Welded joint", "points": [[762.0, 2715247.0, 0], [794.0, 4260189.0, 0], [703.0, 4270577.0, 0], [662.0, 4275780.0, 0], [676.0, 9946365.0, 0], [574.0, 12148515.0, 0], [524.0, 11755606.0, 0], [579.0, 11731773.0, 0], [491.0, 26458903.0, 0], [641.0, 57802.0, 1]], "conditions": {"material": "S1100", "am_type": "-", "load_ratio": "0.1", "test_type": "Uni-axial loading (VAL)", "temperature": "-", "surface_treatment": "-"}, "metadata": {"dataset_id": 3363, "title": "Validation of the fatigue strength assessment of HFMI-treated steel joints under variable amplitude loading", "doi": "10.1007/s40194-020-00946-8", "authors": "Leitner, M.; Stoschka, M.; Barsoum, Z.; Farajian, M.", "publication": "WELDING IN THE WORLD", "year_of_publication": 2020, "UT": "WOS:000542064900001", "base_material": "S1100", "base_young_modulus": "-", "base_yield_strength": 1100, "base_ultimate_strength": "-", "base_elongation": "-", "weld_material": "-", "weld_young_modulus": "-", "weld_yield_strength": "-", "weld_ultimate_strength": "-", "weld_elongation": "-", "processing": "-", "welding_joint": "Butt joint", "welding_method": "-", "welding_voltage": "-", "welding_current": "-", "welding_speed": "-", "preheat_temp": "-", "welding_env": "-", "residual_stress": "-", "fatigue_specimen_type": "Butt joint", "fatigue_specimen_thickness": 6, "fatigue_test_type": "Uni-axial loading (VAL)", "fatigue_temp": "-", "fatigue_env": "-", "load_ratio": 0.1, "frequency": "-", "fatigue_machine": "-", "fatigue_standard": "IIW recommendations", "fatigue_test_control": "-", "stress_concentration": "-", "failure_location": "-"}}, {"id": "WELD2025:3364", "name": "S1100 | Butt joint", "material_family": "Welded joint", "points": [[642.0, 88688.0, 0], [543.0, 188780.0, 0], [543.0, 264053.0, 0], [469.0, 392484.0, 0], [463.0, 483484.0, 0], [375.0, 1211159.0, 0], [347.0, 12853613.0, 0], [395.0, 13272442.0, 1], [938.0, 444703.0, 1]], "conditions": {"material": "S1100", "am_type": "-", "load_ratio": "0.1", "test_type": "Uni-axial loading (CAL)", "temperature": "-", "surface_treatment": "HFMI (High-Frequency Mechanical Impact) treatment"}, "metadata": {"dataset_id": 3364, "title": "Validation of the fatigue strength assessment of HFMI-treated steel joints under variable amplitude loading", "doi": "10.1007/s40194-020-00946-8", "authors": "Leitner, M.; Stoschka, M.; Barsoum, Z.; Farajian, M.", "publication": "WELDING IN THE WORLD", "year_of_publication": 2020, "UT": "WOS:000542064900001", "base_material": "S1100", "base_young_modulus": "-", "base_yield_strength": 1100, "base_ultimate_strength": "-", "base_elongation": "-", "weld_material": "-", "weld_young_modulus": "-", "weld_yield_strength": "-", "weld_ultimate_strength": "-", "weld_elongation": "-", "processing": "HFMI (High-Frequency Mechanical Impact) treatment", "welding_joint": "Butt joint", "welding_method": "-", "welding_voltage": "-", "welding_current": "-", "welding_speed": "-", "preheat_temp": "-", "welding_env": "-", "residual_stress": "-", "fatigue_specimen_type": "Butt joint", "fatigue_specimen_thickness": 6, "fatigue_test_type": "Uni-axial loading (CAL)", "fatigue_temp": "-", "fatigue_env": "-", "load_ratio": 0.1, "frequency": "-", "fatigue_machine": "-", "fatigue_standard": "IIW recommendations", "fatigue_test_control": "-", "stress_concentration": "-", "failure_location": "-"}}, {"id": "WELD2025:3365", "name": "S1100 | Butt joint", "material_family": "Welded joint", "points": [[848.0, 1337655.0, 0], [949.0, 1587565.0, 0], [951.0, 1866658.0, 0], [936.0, 2522666.0, 0], [851.0, 18493129.0, 0], [802.0, 20310920.0, 0], [746.0, 25636962.0, 1], [656.0, 22894455.0, 1]], "conditions": {"material": "S1100", "am_type": "-", "load_ratio": "0.1", "test_type": "Uni-axial loading (VAL)", "temperature": "-", "surface_treatment": "HFMI (High-Frequency Mechanical Impact) treatment"}, "metadata": {"dataset_id": 3365, "title": "Validation of the fatigue strength assessment of HFMI-treated steel joints under variable amplitude loading", "doi": "10.1007/s40194-020-00946-8", "authors": "Leitner, M.; Stoschka, M.; Barsoum, Z.; Farajian, M.", "publication": "WELDING IN THE WORLD", "year_of_publication": 2020, "UT": "WOS:000542064900001", "base_material": "S1100", "base_young_modulus": "-", "base_yield_strength": 1100, "base_ultimate_strength": "-", "base_elongation": "-", "weld_material": "-", "weld_young_modulus": "-", "weld_yield_strength": "-", "weld_ultimate_strength": "-", "weld_elongation": "-", "processing": "HFMI (High-Frequency Mechanical Impact) treatment", "welding_joint": "Butt joint", "welding_method": "-", "welding_voltage": "-", "welding_current": "-", "welding_speed": "-", "preheat_temp": "-", "welding_env": "-", "residual_stress": "-", "fatigue_specimen_type": "Butt joint", "fatigue_specimen_thickness": 6, "fatigue_test_type": "Uni-axial loading (VAL)", "fatigue_temp": "-", "fatigue_env": "-", "load_ratio": 0.1, "frequency": "-", "fatigue_machine": "-", "fatigue_standard": "IIW recommendations", "fatigue_test_control": "-", "stress_concentration": "-", "failure_location": "-"}}, {"id": "WELD2025:3366", "name": "SAF2205 duplex stainless steel (DSS) | T-Joint", "material_family": "Welded joint", "points": [[227.0, 1539.0, 0], [207.0, 1953.0, 0], [169.0, 2043.0, 0], [139.0, 2341.0, 0], [108.0, 2163.0, 0], [77.0, 3162.0, 0], [52.0, 3707.0, 0], [48.0, 3813.0, 0], [42.0, 4175.0, 0], [34.0, 5482.0, 0], [38.0, 7320.0, 0], [30.0, 11265.0, 0], [27.0, 20667.0, 0], [32.0, 28232.0, 0], [23.0, 39228.0, 0], [18.0, 55442.0, 0], [225.0, 1824.0, 0], [205.0, 1814.0, 0], [161.0, 2355.0, 0], [141.0, 2520.0, 0], [110.0, 2464.0, 0], [80.0, 2971.0, 0], [50.0, 3707.0, 0], [44.0, 4059.0, 0], [39.0, 4175.0, 0], [35.0, 5328.0, 0], [38.0, 8016.0, 0], [30.0, 10765.0, 0], [28.0, 20203.0, 0], [31.0, 27913.0, 0], [22.0, 41991.0, 0], [19.0, 53588.0, 0]], "conditions": {"material": "SAF2205 duplex stainless steel (DSS)", "am_type": "Electric Resistance Welding (ERW)", "load_ratio": "0.1", "test_type": "Axial fatigue test", "temperature": "-", "surface_treatment": "-"}, "metadata": {"dataset_id": 3366, "title": "Microstructure formation and fatigue performance of duplex stainless steel 2205 welded joints by electric resistance welding", "doi": "10.1007/s43452-023-00726-3", "authors": "Dong, Zhilong; Xie, Xue-fang; Li, Jingwen; Wan, Yu; Wang, Chaolei", "publication": "ARCHIVES OF CIVIL AND MECHANICAL ENGINEERING", "year_of_publication": 2023, "UT": "WOS:001012948400001", "base_material": "SAF2205 duplex stainless steel (DSS)", "base_young_modulus": "-", "base_yield_strength": 520, "base_ultimate_strength": 745, "base_elongation": 28, "weld_material": "SAF2205 DSS (ferrite and austenite phases)", "weld_young_modulus": "-", "weld_yield_strength": "-", "weld_ultimate_strength": "-", "weld_elongation": "-", "processing": "-", "welding_joint": "T-Joint", "welding_method": "Electric Resistance Welding (ERW)", "welding_voltage": 2.5, "welding_current": 4000, "welding_speed": 4, "preheat_temp": "-", "welding_env": "-", "residual_stress": "-", "fatigue_specimen_type": "T-type specimen", "fatigue_specimen_thickness": 0.8, "fatigue_test_type": "Axial fatigue test", "fatigue_temp": "-", "fatigue_env": "-", "load_ratio": 0.1, "frequency": "-", "fatigue_machine": "MTS Landmark 370.10", "fatigue_standard": "ASTM E466-07", "fatigue_test_control": "Load-controlled", "stress_concentration": "-", "failure_location": "Weld edge"}}, {"id": "WELD2025:3367", "name": "S45C steel, AA6061-T6 aluminum alloy | Butt Joint", "material_family": "Welded joint", "points": [[84.0, 4821.0, 0], [84.0, 5228.0, 0], [84.0, 6887.0, 0], [73.0, 18518.0, 0], [73.0, 25200.0, 0], [73.0, 30121.0, 0], [62.0, 65600.0, 0], [62.0, 78409.0, 0], [62.0, 92212.0, 0], [51.0, 191289.0, 1]], "conditions": {"material": "S45C steel, AA6061-T6 aluminum alloy", "am_type": "Friction Stir Welding (FSW)", "load_ratio": "0.1", "test_type": "Axial", "temperature": "-", "surface_treatment": "-"}, "metadata": {"dataset_id": 3367, "title": "Effect of material flow behavior on the formation of interfacial reaction layers and fatigue performance of dissimilar friction stir welded S45C and AA6061-T6", "doi": "10.1007/s00170-024-14037-1", "authors": "Gao, Kun; Liu, Guiqi; Wang, Guangdong; Basak, Soumyabrata", "publication": "INTERNATIONAL JOURNAL OF ADVANCED MANUFACTURING TECHNOLOGY", "year_of_publication": 2024, "UT": "WOS:001255198000002", "base_material": "S45C steel, AA6061-T6 aluminum alloy", "base_young_modulus": "-", "base_yield_strength": "-", "base_ultimate_strength": "-", "base_elongation": "-", "weld_material": "Intermetallic compounds (IMCs) formed at the interface (FeAl₃, Fe₂Al₅, Fe-Al)", "weld_young_modulus": "-", "weld_yield_strength": "-", "weld_ultimate_strength": "-", "weld_elongation": "-", "processing": "-", "welding_joint": "Butt Joint", "welding_method": "Friction Stir Welding (FSW)", "welding_voltage": "-", "welding_current": "-", "welding_speed": 1.25, "preheat_temp": "-", "welding_env": "-", "residual_stress": "-", "fatigue_specimen_type": "Flat sheet", "fatigue_specimen_thickness": 2, "fatigue_test_type": "Axial", "fatigue_temp": "-", "fatigue_env": "-", "load_ratio": 0.1, "frequency": 20, "fatigue_machine": "Electro-hydraulic servo fatigue testing machine (Landmark 370, MTS, USA)", "fatigue_standard": "-", "fatigue_test_control": "Stress", "stress_concentration": "-", "failure_location": "Weld toe (near the SZ and AA6061-T6 BM interface at the retreating side)"}}, {"id": "WELD2025:3368", "name": "AISI 304 austenitic stainless steel | Butt joint", "material_family": "Welded joint", "points": [[100.0, 1905.0, 0], [100.0, 2816.0, 0], [99.0, 4442.0, 0], [100.0, 7213.0, 0], [99.0, 19066.0, 0], [60.0, 49485.0, 0], [61.0, 65580.0, 0], [60.0, 75531.0, 0], [60.0, 103380.0, 0], [60.0, 126805.0, 0], [41.0, 869084.0, 0], [41.0, 1032809.0, 0], [40.0, 1083186.0, 0], [40.0, 1190289.0, 0], [41.0, 1347446.0, 0]], "conditions": {"material": "AISI 304 austenitic stainless steel", "am_type": "Continuous drive friction welding", "load_ratio": "-", "test_type": "Axial", "temperature": "-", "surface_treatment": "-"}, "metadata": {"dataset_id": 3368, "title": "Characterization of Properties in Friction Welded Stainless Steel and Copper Materials", "doi": "10.1007/s11665-012-0310-4", "authors": "Sahin, Mumin; Cil, Ender; Misirli, Cenk", "publication": "JOURNAL OF MATERIALS ENGINEERING AND PERFORMANCE", "year_of_publication": 2013, "UT": "WOS:000314899800025", "base_material": "AISI 304 austenitic stainless steel", "base_young_modulus": "-", "base_yield_strength": "-", "base_ultimate_strength": 825, "base_elongation": "-", "weld_material": "Copper", "weld_young_modulus": "-", "weld_yield_strength": "-", "weld_ultimate_strength": 300, "weld_elongation": "-", "processing": "-", "welding_joint": "Butt joint", "welding_method": "Continuous drive friction welding", "welding_voltage": "-", "welding_current": "-", "welding_speed": "-", "preheat_temp": "-", "welding_env": "-", "residual_stress": "-", "fatigue_specimen_type": "Round bar", "fatigue_specimen_thickness": 10, "fatigue_test_type": "Axial", "fatigue_temp": "-", "fatigue_env": "-", "load_ratio": "-", "frequency": 20, "fatigue_machine": "Instron 8501", "fatigue_standard": "ASTM E21", "fatigue_test_control": "Load", "stress_concentration": "-", "failure_location": "Weld interface"}}, {"id": "WELD2025:3369", "name": "A517 Quenched and Tempered (QT) steel | Single V-shape groove joint", "material_family": "Welded joint", "points": [[794.0, 51175.0, 0], [799.0, 78861.0, 0], [743.0, 129826.0, 0], [742.0, 157706.0, 0], [697.0, 164661.0, 0], [695.0, 213995.0, 0], [646.0, 538531.0, 0], [646.0, 643325.0, 0], [599.0, 918437.0, 0], [597.0, 1234723.0, 0], [553.0, 2538481.0, 0], [552.0, 2980916.0, 0], [499.0, 5253496.0, 0], [498.0, 5765104.0, 0], [454.0, 10705240.0, 1], [453.0, 11260807.0, 1]], "conditions": {"material": "A517 Quenched and Tempered (QT) steel", "am_type": "Gas Tungsten Arc Welding (GTAW)", "load_ratio": "0.01", "test_type": "Axial", "temperature": "25", "surface_treatment": "-"}, "metadata": {"dataset_id": 3369, "title": "Studying the Effect of PWHT on Microstructural Evolution and Mechanical Properties of Welded A517 Quenched and Tempered Steel", "doi": "10.1007/s11665-017-2868-3", "authors": "Rabiei, Arash; Derakhshandeh-Haghighi, Reza", "publication": "JOURNAL OF MATERIALS ENGINEERING AND PERFORMANCE", "year_of_publication": 2017, "UT": "WOS:000411202500044", "base_material": "A517 Quenched and Tempered (QT) steel", "base_young_modulus": "-", "base_yield_strength": ">690", "base_ultimate_strength": "790-830", "base_elongation": "-", "weld_material": "-", "weld_young_modulus": "-", "weld_yield_strength": "-", "weld_ultimate_strength": "-", "weld_elongation": "-", "processing": "-", "welding_joint": "Single V-shape groove joint", "welding_method": "Gas Tungsten Arc Welding (GTAW)", "welding_voltage": 10.5, "welding_current": 140, "welding_speed": 1, "preheat_temp": "-", "welding_env": "Argon shielding gas (flow rate: 10 L/min)", "residual_stress": "-", "fatigue_specimen_type": "Plat", "fatigue_specimen_thickness": 5, "fatigue_test_type": "Axial", "fatigue_temp": 25, "fatigue_env": "-", "load_ratio": 0.01, "frequency": 10, "fatigue_machine": "Instron 8502 servo-hydraulic testing system", "fatigue_standard": "JIS 3103", "fatigue_test_control": "Load", "stress_concentration": "-", "failure_location": "Weld metal"}}, {"id": "WELD2025:3370", "name": "A517 Quenched and Tempered (QT) steel | Single V-shape groove joint", "material_family": "Welded joint", "points": [[743.0, 34659.0, 0], [742.0, 72999.0, 0], [699.0, 126701.0, 0], [694.0, 146195.0, 0], [649.0, 365033.0, 0], [642.0, 383580.0, 0], [597.0, 611586.0, 0], [591.0, 682043.0, 0], [551.0, 991569.0, 0], [539.0, 1142713.0, 0], [491.0, 2620509.0, 0], [489.0, 3264462.0, 0], [447.0, 7686700.0, 0], [446.0, 8506987.0, 0], [394.0, 10687569.0, 1], [394.0, 11631888.0, 1]], "conditions": {"material": "A517 Quenched and Tempered (QT) steel", "am_type": "Gas Tungsten Arc Welding (GTAW)", "load_ratio": "0.01", "test_type": "Axial", "temperature": "25", "surface_treatment": "Post-Weld Heat Treatment (PWHT) at 560 °C"}, "metadata": {"dataset_id": 3370, "title": "Studying the Effect of PWHT on Microstructural Evolution and Mechanical Properties of Welded A517 Quenched and Tempered Steel", "doi": "10.1007/s11665-017-2868-3", "authors": "Rabiei, Arash; Derakhshandeh-Haghighi, Reza", "publication": "JOURNAL OF MATERIALS ENGINEERING AND PERFORMANCE", "year_of_publication": 2017, "UT": "WOS:000411202500044", "base_material": "A517 Quenched and Tempered (QT) steel", "base_young_modulus": "-", "base_yield_strength": ">690", "base_ultimate_strength": "790-830", "base_elongation": "-", "weld_material": "-", "weld_young_modulus": "-", "weld_yield_strength": "-", "weld_ultimate_strength": "-", "weld_elongation": "-", "processing": "Post-Weld Heat Treatment (PWHT) at 560 °C", "welding_joint": "Single V-shape groove joint", "welding_method": "Gas Tungsten Arc Welding (GTAW)", "welding_voltage": 10.5, "welding_current": 140, "welding_speed": 1, "preheat_temp": "-", "welding_env": "Argon shielding gas (flow rate: 10 L/min)", "residual_stress": "-", "fatigue_specimen_type": "Plat", "fatigue_specimen_thickness": 5, "fatigue_test_type": "Axial", "fatigue_temp": 25, "fatigue_env": "-", "load_ratio": 0.01, "frequency": 10, "fatigue_machine": "Instron 8502 servo-hydraulic testing system", "fatigue_standard": "JIS 3103", "fatigue_test_control": "Load", "stress_concentration": "-", "failure_location": "Weld metal"}}, {"id": "WELD2025:3371", "name": "A517 Quenched and Tempered (QT) steel | Single V-shape groove joint", "material_family": "Welded joint", "points": [[750.0, 32705.0, 0], [701.0, 74986.0, 0], [703.0, 83039.0, 0], [659.0, 107141.0, 0], [647.0, 123472.0, 0], [603.0, 212498.0, 0], [559.0, 558349.0, 0], [514.0, 1176962.0, 0], [506.0, 1369029.0, 0], [466.0, 2699049.0, 0], [462.0, 3361608.0, 0], [411.0, 6449213.0, 0], [413.0, 6617859.0, 0], [373.0, 7400101.0, 0], [373.0, 7785750.0, 0], [316.0, 11576771.0, 1], [319.0, 13149940.0, 1]], "conditions": {"material": "A517 Quenched and Tempered (QT) steel", "am_type": "Gas Tungsten Arc Welding (GTAW)", "load_ratio": "0.01", "test_type": "Axial", "temperature": "25", "surface_treatment": "Post-Weld Heat Treatment (PWHT) at 630 °C"}, "metadata": {"dataset_id": 3371, "title": "Studying the Effect of PWHT on Microstructural Evolution and Mechanical Properties of Welded A517 Quenched and Tempered Steel", "doi": "10.1007/s11665-017-2868-3", "authors": "Rabiei, Arash; Derakhshandeh-Haghighi, Reza", "publication": "JOURNAL OF MATERIALS ENGINEERING AND PERFORMANCE", "year_of_publication": 2017, "UT": "WOS:000411202500044", "base_material": "A517 Quenched and Tempered (QT) steel", "base_young_modulus": "-", "base_yield_strength": ">690", "base_ultimate_strength": "790-830", "base_elongation": "-", "weld_material": "-", "weld_young_modulus": "-", "weld_yield_strength": "-", "weld_ultimate_strength": "-", "weld_elongation": "-", "processing": "Post-Weld Heat Treatment (PWHT) at 630 °C", "welding_joint": "Single V-shape groove joint", "welding_method": "Gas Tungsten Arc Welding (GTAW)", "welding_voltage": 10.5, "welding_current": 140, "welding_speed": 1, "preheat_temp": "-", "welding_env": "Argon shielding gas (flow rate: 10 L/min)", "residual_stress": "-", "fatigue_specimen_type": "Plat", "fatigue_specimen_thickness": 5, "fatigue_test_type": "Axial", "fatigue_temp": 25, "fatigue_env": "-", "load_ratio": 0.01, "frequency": 10, "fatigue_machine": "Instron 8502 servo-hydraulic testing system", "fatigue_standard": "JIS 3103", "fatigue_test_control": "Load", "stress_concentration": "-", "failure_location": "Weld metal"}}, {"id": "WELD2025:3373", "name": "6082-T6 aluminum alloy | Butt Joint", "material_family": "Welded joint", "points": [[130.0, 94682.0, 0], [130.0, 138325.0, 0], [130.0, 156029.0, 0], [120.0, 279269.0, 0], [120.0, 329917.0, 0], [110.0, 612897.0, 0], [110.0, 786691.0, 0], [110.0, 887482.0, 0], [105.0, 1552907.0, 0], [105.0, 1834102.0, 0], [105.0, 2557252.0, 0], [100.0, 2321484.0, 0], [101.0, 2690020.0, 0], [100.0, 3787724.0, 0], [100.0, 5236889.0, 0], [101.0, 6356115.0, 0], [100.0, 10478115.0, 1], [95.0, 10529162.0, 1]], "conditions": {"material": "6082-T6 aluminum alloy", "am_type": "Laser-MIG hybrid welding", "load_ratio": "0", "test_type": "Axial", "temperature": "-", "surface_treatment": "-"}, "metadata": {"dataset_id": 3373, "title": "Microstructure and mechanical properties of laser-MIG hybrid multi-layer welded joints for 20-mm thick aluminum alloy plates", "doi": "10.1007/s40194-024-01773-x", "authors": "Yang, Zhibin; Sheng, Likang; Xie, Yanqi", "publication": "WELDING IN THE WORLD", "year_of_publication": 2024, "UT": "WOS:001200713300001", "base_material": "6082-T6 aluminum alloy", "base_young_modulus": "-", "base_yield_strength": "-", "base_ultimate_strength": 295, "base_elongation": "-", "weld_material": "ER5356", "weld_young_modulus": "-", "weld_yield_strength": "-", "weld_ultimate_strength": 235.2, "weld_elongation": 6.2, "processing": "-", "welding_joint": "Butt Joint", "welding_method": "Laser-MIG hybrid welding", "welding_voltage": "25.0, 24.7, 27.6", "welding_current": "300, 280", "welding_speed": "10, 11.67", "preheat_temp": "≤ 120", "welding_env": "High purity argon (99.999%) shielding gas", "residual_stress": "-", "fatigue_specimen_type": "-", "fatigue_specimen_thickness": 20, "fatigue_test_type": "Axial", "fatigue_temp": "-", "fatigue_env": "-", "load_ratio": 0, "frequency": "-", "fatigue_machine": "QBG-200 high-frequency fatigue testing machine", "fatigue_standard": "Q/SF 55–020-2009", "fatigue_test_control": "-", "stress_concentration": "-", "failure_location": "Weld metal (crack initiated in the backing layer)"}}, {"id": "WELD2025:3374", "name": "Aluminum alloy 2319 | -", "material_family": "Welded joint", "points": [[91.0, 26806.0, 0], [90.0, 30465.0, 0], [86.0, 60996.0, 0], [86.0, 64330.0, 0], [81.0, 267956.0, 0], [81.0, 279589.0, 0], [77.0, 777977.0, 0], [77.0, 846993.0, 0], [72.0, 1260446.0, 0], [72.0, 1462302.0, 0], [68.0, 10135648.0, 1]], "conditions": {"material": "Aluminum alloy 2319", "am_type": "Cold Metal Transfer (CMT)", "load_ratio": "0.1", "test_type": "Stress-controlled high-cycle fatigue", "temperature": "25", "surface_treatment": "-"}, "metadata": {"dataset_id": 3374, "title": "Understanding the microstructural evolution and fatigue behavior of aluminum 2319 fabricated by wire arc additive manufacturing", "doi": "10.1007/s43452-024-00925-6", "authors": "Kannan, A. Rajesh; Pramod, R.; Prakash, K. Sanjeevi; Shanmugam, N. Siva; Yoon, Jonghun; Oliveira, J. P.", "publication": "ARCHIVES OF CIVIL AND MECHANICAL ENGINEERING", "year_of_publication": 2024, "UT": "WOS:001197965100005", "base_material": "Aluminum alloy 2319", "base_young_modulus": "-", "base_yield_strength": "96, 99", "base_ultimate_strength": "257, 268", "base_elongation": "15.6, 14.8", "weld_material": "ER2319 filler wire", "weld_young_modulus": "-", "weld_yield_strength": "-", "weld_ultimate_strength": "-", "weld_elongation": "-", "processing": "-", "welding_joint": "-", "welding_method": "Cold Metal Transfer (CMT)", "welding_voltage": 6.6, "welding_current": 85, "welding_speed": 5, "preheat_temp": "<100", "welding_env": "Argon shielding gas (99.99%)", "residual_stress": "-", "fatigue_specimen_type": "Standard", "fatigue_specimen_thickness": 5, "fatigue_test_type": "Stress-controlled high-cycle fatigue", "fatigue_temp": 25, "fatigue_env": "-", "load_ratio": 0.1, "frequency": 15, "fatigue_machine": "-", "fatigue_standard": "ASTM E466-21", "fatigue_test_control": "Stress-controlled", "stress_concentration": "-", "failure_location": "Sub-surface pores"}}, {"id": "WELD2025:3379", "name": "Inconel 625 (AMS 5599) | Single-lap joint", "material_family": "Welded joint", "points": [[305.0, 9738.0, 0], [238.0, 30179.0, 0], [183.0, 159798.0, 0], [125.0, 1238747.0, 0], [237.0, 15906.0, 0], [202.0, 34772.0, 0], [192.0, 47527.0, 0], [145.0, 230625.0, 0], [142.0, 283961.0, 0], [137.0, 349681.0, 0], [113.0, 5889966.0, 1], [478.0, 16407.0, 0], [343.0, 21153.0, 0], [357.0, 49351.0, 0], [228.0, 277001.0, 0], [220.0, 625429.0, 0], [195.0, 9333620.0, 1], [340.0, 104047.0, 0], [277.0, 153118.0, 0], [220.0, 245563.0, 0], [188.0, 9836875.0, 1]], "conditions": {"material": "Inconel 625 (AMS 5599)", "am_type": "Brazing (vacuum furnace)", "load_ratio": "0.1", "test_type": "Uniaxial fatigue", "temperature": "25", "surface_treatment": "Transient Liquid-Phase (TLP) bonding"}, "metadata": {"dataset_id": 3379, "title": "Structural Performance of Inconel 625 Superalloy Brazed Joints", "doi": "10.1007/s11665-016-2491-8", "authors": "Chen, Jianqiang; Demers, Vincent; Cadotte, Eve-Line; Turner, Daniel; Bocher, Philippe", "publication": "JOURNAL OF MATERIALS ENGINEERING AND PERFORMANCE", "year_of_publication": 2017, "UT": "WOS:000395062000011", "base_material": "Inconel 625 (AMS 5599)", "base_young_modulus": 207, "base_yield_strength": "-", "base_ultimate_strength": 976, "base_elongation": 46.8, "weld_material": "Palnicro-36M (Ni-based filler metal)", "weld_young_modulus": "-", "weld_yield_strength": "-", "weld_ultimate_strength": 908, "weld_elongation": 20.9, "processing": "Transient Liquid-Phase (TLP) bonding", "welding_joint": "Single-lap joint", "welding_method": "Brazing (vacuum furnace)", "welding_voltage": "-", "welding_current": "-", "welding_speed": "-", "preheat_temp": "-", "welding_env": "High vacuum (1.33 mPa)", "residual_stress": "-", "fatigue_specimen_type": "Single-lap joint", "fatigue_specimen_thickness": 1.27, "fatigue_test_type": "Uniaxial fatigue", "fatigue_temp": 25, "fatigue_env": "-", "load_ratio": 0.1, "frequency": 10, "fatigue_machine": "MTS Landmark (100 kN)", "fatigue_standard": "ASTM E466", "fatigue_test_control": "Stress", "stress_concentration": "-", "failure_location": "Weld fillet (brittle eutectic phases or internal brazing cavities)"}}, {"id": "WELD2025:3380", "name": "TC4 titanium alloy | Butt Joint", "material_family": "Welded joint", "points": [[399.0, 57779.0, 0], [390.0, 148008.0, 0], [380.0, 203865.0, 0], [370.0, 610258.0, 0], [360.0, 1248194.0, 0], [351.0, 2109983.0, 0]], "conditions": {"material": "TC4 titanium alloy", "am_type": "Laser welding", "load_ratio": "0.1", "test_type": "Axial", "temperature": "Room temperature", "surface_treatment": "-"}, "metadata": {"dataset_id": 3380, "title": "Effect of Ultrasonic Impact on the Fatigue Properties of TC4 Titanium-Alloy Laser-Welded Joints", "doi": "10.1007/s11665-023-08763-y", "authors": "Yongzhen, Xu; Jiahui, Cong; Lei, Wang; Li, Hui", "publication": "JOURNAL OF MATERIALS ENGINEERING AND PERFORMANCE", "year_of_publication": 2023, "UT": "WOS:001076105800002", "base_material": "TC4 titanium alloy", "base_young_modulus": "-", "base_yield_strength": 870, "base_ultimate_strength": 895, "base_elongation": 10, "weld_material": "TC4 titanium alloy (laser-welded)", "weld_young_modulus": "-", "weld_yield_strength": "-", "weld_ultimate_strength": "-", "weld_elongation": "-", "processing": "-", "welding_joint": "Butt Joint", "welding_method": "Laser welding", "welding_voltage": "-", "welding_current": "-", "welding_speed": 2, "preheat_temp": "-", "welding_env": "-", "residual_stress": "-", "fatigue_specimen_type": "Plat", "fatigue_specimen_thickness": 2, "fatigue_test_type": "Axial", "fatigue_temp": "Room temperature", "fatigue_env": "-", "load_ratio": 0.1, "frequency": 96.5, "fatigue_machine": "High-frequency fatigue testing machine", "fatigue_standard": "-", "fatigue_test_control": "Stress", "stress_concentration": "-", "failure_location": "Weld toe"}}, {"id": "WELD2025:3381", "name": "TC4 titanium alloy | Butt Joint", "material_family": "Welded joint", "points": [[409.0, 50748.0, 0], [399.0, 80122.0, 0], [390.0, 187831.0, 0], [378.0, 391535.0, 0], [371.0, 964133.0, 0], [361.0, 2518865.0, 0]], "conditions": {"material": "TC4 titanium alloy", "am_type": "Laser welding", "load_ratio": "0.1", "test_type": "Axial", "temperature": "Room temperature", "surface_treatment": "Ultrasonic Impact Treatment (UIT) of 18 µm"}, "metadata": {"dataset_id": 3381, "title": "Effect of Ultrasonic Impact on the Fatigue Properties of TC4 Titanium-Alloy Laser-Welded Joints", "doi": "10.1007/s11665-023-08763-y", "authors": "Yongzhen, Xu; Jiahui, Cong; Lei, Wang; Li, Hui", "publication": "JOURNAL OF MATERIALS ENGINEERING AND PERFORMANCE", "year_of_publication": 2023, "UT": "WOS:001076105800002", "base_material": "TC4 titanium alloy", "base_young_modulus": "-", "base_yield_strength": 870, "base_ultimate_strength": 895, "base_elongation": 10,
