Repository: yunyunfanfan/S-PA-CBB

# S-PA-CBB

Official research code, processed curve records, evaluation outputs, and manuscript source for:

> **From Physics to Selective Generation: Conditional Brownian Bridges for Sparse S–N Curve Reconstruction and Fatigue Decision-Making**

S-PA-CBB reconstructs a complete probabilistic stress–life (S–N) curve from only two to four observed fatigue tests. The method first fits an interpretable Basquin state, diagnoses whether that state is sufficient, and applies a ControlNet-style conditional Brownian-bridge residual only to curves that benefit from correction.

File: external_data/weld2025_disjoint_curves.json (part 129 of 223)
"weld_material": "TC4 titanium alloy (laser-welded)", "weld_young_modulus": "-", "weld_yield_strength": "-", "weld_ultimate_strength": "-", "weld_elongation": "-", "processing": "Ultrasonic Impact Treatment (UIT) of 18 µm", "welding_joint": "Butt Joint", "welding_method": "Laser welding", "welding_voltage": "-", "welding_current": "-", "welding_speed": 2, "preheat_temp": "-", "welding_env": "-", "residual_stress": "Compressive residual stress (average values: -500 MPa)", "fatigue_specimen_type": "Plat", "fatigue_specimen_thickness": 2, "fatigue_test_type": "Axial", "fatigue_temp": "Room temperature", "fatigue_env": "-", "load_ratio": 0.1, "frequency": 96.5, "fatigue_machine": "High-frequency fatigue testing machine", "fatigue_standard": "-", "fatigue_test_control": "Stress", "stress_concentration": "-", "failure_location": "Weld toe"}}, {"id": "WELD2025:3382", "name": "TC4 titanium alloy | Butt Joint", "material_family": "Welded joint", "points": [[418.0, 41049.0, 0], [409.0, 117329.0, 0], [399.0, 175346.0, 0], [390.0, 471222.0, 0], [380.0, 823763.0, 0], [371.0, 1971672.0, 0]], "conditions": {"material": "TC4 titanium alloy", "am_type": "Laser welding", "load_ratio": "0.1", "test_type": "Axial", "temperature": "Room temperature", "surface_treatment": "Ultrasonic Impact Treatment (UIT) of 25 µm"}, "metadata": {"dataset_id": 3382, "title": "Effect of Ultrasonic Impact on the Fatigue Properties of TC4 Titanium-Alloy Laser-Welded Joints", "doi": "10.1007/s11665-023-08763-y", "authors": "Yongzhen, Xu; Jiahui, Cong; Lei, Wang; Li, Hui", "publication": "JOURNAL OF MATERIALS ENGINEERING AND PERFORMANCE", "year_of_publication": 2023, "UT": "WOS:001076105800002", "base_material": "TC4 titanium alloy", "base_young_modulus": "-", "base_yield_strength": 870, "base_ultimate_strength": 895, "base_elongation": 10, "weld_material": "TC4 titanium alloy (laser-welded)", "weld_young_modulus": "-", "weld_yield_strength": "-", "weld_ultimate_strength": "-", "weld_elongation": "-", "processing": "Ultrasonic Impact Treatment (UIT) of 25 µm", "welding_joint": "Butt Joint", "welding_method": "Laser welding", "welding_voltage": "-", "welding_current": "-", "welding_speed": 2, "preheat_temp": "-", "welding_env": "-", "residual_stress": "Compressive residual stress (average values: -590 MPa for 25 µm UIT)", "fatigue_specimen_type": "Plat", "fatigue_specimen_thickness": 2, "fatigue_test_type": "Axial", "fatigue_temp": "Room temperature", "fatigue_env": "-", "load_ratio": 0.1, "frequency": 96.5, "fatigue_machine": "High-frequency fatigue testing machine", "fatigue_standard": "-", "fatigue_test_control": "Stress", "stress_concentration": "-", "failure_location": "Weld toe"}}, {"id": "WELD2025:3383", "name": "2017A-T451 aluminum alloy | Butt Joint", "material_family": "Welded joint", "points": [[406.0, 952.0, 0], [361.0, 1334.0, 0], [320.0, 4307.0, 0], [278.0, 8442.0, 0], [236.0, 94469.0, 0], [194.0, 440246.0, 0], [172.0, 700272.0, 0], [154.0, 1377908.0, 0]], "conditions": {"material": "2017A-T451 aluminum alloy", "am_type": "Friction Stir Welding (FSW)", "load_ratio": "0.1", "test_type": "Axial", "temperature": "-", "surface_treatment": "-"}, "metadata": {"dataset_id": 3383, "title": "Microstructure and Mechanical Behavior of Friction-Stir-Welded 2017A-T451 Aluminum Alloy", "doi": "10.1007/s12666-019-01663-7", "authors": "Mimouni, O.; Badji, R.; Kouadri-David, A.; Gassaa, R.; Chekroun, N.; Hadji, M.", "publication": "TRANSACTIONS OF THE INDIAN INSTITUTE OF METALS", "year_of_publication": 2019, "UT": "WOS:000478635800016", "base_material": "2017A-T451 aluminum alloy", "base_young_modulus": "-", "base_yield_strength": 340, "base_ultimate_strength": 446, "base_elongation": 24, "weld_material": "2017A-T451 aluminum alloy", "weld_young_modulus": "-", "weld_yield_strength": 238, "weld_ultimate_strength": 348, "weld_elongation": 14.07, "processing": "-", "welding_joint": "Butt Joint", "welding_method": "Friction Stir Welding (FSW)", "welding_voltage": "-", "welding_current": "-", "welding_speed": 0.6, "preheat_temp": "-", "welding_env": "-", "residual_stress": "-", "fatigue_specimen_type": "Plat", "fatigue_specimen_thickness": 6, "fatigue_test_type": "Axial", "fatigue_temp": "-", "fatigue_env": "-", "load_ratio": 0.1, "frequency": 20, "fatigue_machine": "-", "fatigue_standard": "ASTM E466-15", "fatigue_test_control": "Stress", "stress_concentration": "-", "failure_location": "HAZ-RS, HAZ-AS , Nugget"}}, {"id": "WELD2025:3384", "name": "AA6013-T4 aluminum alloy | T-Joint", "material_family": "Welded joint", "points": [[150.0, 32912.0, 0], [120.0, 26609.0, 0], [120.0, 12588.0, 0], [120.0, 93423.0, 0], [119.0, 98257.0, 0], [99.0, 95792.0, 0], [100.0, 399344.0, 0], [100.0, 453419.0, 0], [89.0, 123870.0, 0], [85.0, 538860.0, 0], [85.0, 808808.0, 0], [80.0, 1622431.0, 0]], "conditions": {"material": "AA6013-T4 aluminum alloy", "am_type": "Laser beam welding (LBW)", "load_ratio": "0.1", "test_type": "Axial", "temperature": "25", "surface_treatment": "-"}, "metadata": {"dataset_id": 3384, "title": "Mechanical and microstructural characterization of laser-welded joints of 6013-T4 aluminum alloy", "doi": "10.1007/s40430-014-0175-6", "authors": "Mota de Siqueira, Rafael Humberto; de Oliveira, Aline Capella; Riva, Rudimar; Abdalla, Antonio Jorge; Reis Pereira Baptista, Carlos Antonio; Fernandes de Lima, Milton Sergio", "publication": "JOURNAL OF THE BRAZILIAN SOCIETY OF MECHANICAL SCIENCES AND ENGINEERING", "year_of_publication": 2015, "UT": "WOS:000350399000014", "base_material": "AA6013-T4 aluminum alloy", "base_young_modulus": "-", "base_yield_strength": 185, "base_ultimate_strength": 325, "base_elongation": 24, "weld_material": "AA6013-T4", "weld_young_modulus": "-", "weld_yield_strength": 170, "weld_ultimate_strength": 230, "weld_elongation": 8, "processing": "-", "welding_joint": "T-Joint", "welding_method": "Laser beam welding (LBW)", "welding_voltage": "-", "welding_current": "-", "welding_speed": 100, "preheat_temp": "-", "welding_env": "Helium shielding gas (40 l/min flow rate)", "residual_stress": "-", "fatigue_specimen_type": "T-Joint configuration (full-scale)", "fatigue_specimen_thickness": 1.6, "fatigue_test_type": "Axial", "fatigue_temp": 25, "fatigue_env": "-", "load_ratio": 0.1, "frequency": 20, "fatigue_machine": "MTS model 810.23M", "fatigue_standard": "ASTM E 466-07", "fatigue_test_control": "Force control", "stress_concentration": "-", "failure_location": "Weld bead"}}, {"id": "WELD2025:3385", "name": "AA6013-T4 aluminum alloy | T-Joint", "material_family": "Welded joint", "points": [[140.0, 36314.0, 0], [120.0, 40707.0, 0], [99.0, 50167.0, 0], [79.0, 186487.0, 0], [84.0, 213387.0, 0], [89.0, 215110.0, 0], [90.0, 331155.0, 0], [79.0, 562301.0, 0], [101.0, 169638.0, 0]], "conditions": {"material": "AA6013-T4 aluminum alloy", "am_type": "Laser beam welding (LBW)", "load_ratio": "0.1", "test_type": "Axial", "temperature": "25", "surface_treatment": "Post-welding heat treatments (PWHT) at 190 °C for 4 h"}, "metadata": {"dataset_id": 3385, "title": "Mechanical and microstructural characterization of laser-welded joints of 6013-T4 aluminum alloy", "doi": "10.1007/s40430-014-0175-6", "authors": "Mota de Siqueira, Rafael Humberto; de Oliveira, Aline Capella; Riva, Rudimar; Abdalla, Antonio Jorge; Reis Pereira Baptista, Carlos Antonio; Fernandes de Lima, Milton Sergio", "publication": "JOURNAL OF THE BRAZILIAN SOCIETY OF MECHANICAL SCIENCES AND ENGINEERING", "year_of_publication": 2015, "UT": "WOS:000350399000014", "base_material": "AA6013-T4 aluminum alloy", "base_young_modulus": "-", "base_yield_strength": 185, "base_ultimate_strength": 325, "base_elongation": 24, "weld_material": "AA6013-T4", "weld_young_modulus": "-", "weld_yield_strength": 170, "weld_ultimate_strength": 230, "weld_elongation": 8, "processing": "Post-welding heat treatments (PWHT) at 190 °C for 4 h", "welding_joint": "T-Joint", "welding_method": "Laser beam welding (LBW)", "welding_voltage": "-", "welding_current": "-", "welding_speed": 100, "preheat_temp": "-", "welding_env": "Helium shielding gas (40 l/min flow rate)", "residual_stress": "-", "fatigue_specimen_type": "T-Joint configuration (full-scale)", "fatigue_specimen_thickness": 1.6, "fatigue_test_type": "Axial", "fatigue_temp": 25, "fatigue_env": "-", "load_ratio": 0.1, "frequency": 20, "fatigue_machine": "MTS model 810.23M", "fatigue_standard": "ASTM E 466-07", "fatigue_test_control": "Force control", "stress_concentration": "-", "failure_location": "Weld bead"}}, {"id": "WELD2025:3386", "name": "AA6013-T4 aluminum alloy | T-Joint", "material_family": "Welded joint", "points": [[141.0, 11093.0, 0], [100.0, 27118.0, 0], [99.0, 136654.0, 0], [84.0, 189181.0, 0], [79.0, 257721.0, 0], [85.0, 454058.0, 0], [80.0, 1366877.0, 0]], "conditions": {"material": "AA6013-T4 aluminum alloy", "am_type": "Laser beam welding (LBW)", "load_ratio": "0.1", "test_type": "Axial", "temperature": "25", "surface_treatment": "Post-welding heat treatments (PWHT) at 205 °C for 2 h"}, "metadata": {"dataset_id": 3386, "title": "Mechanical and microstructural characterization of laser-welded joints of 6013-T4 aluminum alloy", "doi": "10.1007/s40430-014-0175-6", "authors": "Mota de Siqueira, Rafael Humberto; de Oliveira, Aline Capella; Riva, Rudimar; Abdalla, Antonio Jorge; Reis Pereira Baptista, Carlos Antonio; Fernandes de Lima, Milton Sergio", "publication": "JOURNAL OF THE BRAZILIAN SOCIETY OF MECHANICAL SCIENCES AND ENGINEERING", "year_of_publication": 2015, "UT": "WOS:000350399000014", "base_material": "AA6013-T4 aluminum alloy", "base_young_modulus": "-", "base_yield_strength": 185, "base_ultimate_strength": 325, "base_elongation": 24, "weld_material": "AA6013-T4", "weld_young_modulus": "-", "weld_yield_strength": 170, "weld_ultimate_strength": 230, "weld_elongation": 8, "processing": "Post-welding heat treatments (PWHT) at 205 °C for 2 h", "welding_joint": "T-Joint", "welding_method": "Laser beam welding (LBW)", "welding_voltage": "-", "welding_current": "-", "welding_speed": 100, "preheat_temp": "-", "welding_env": "Helium shielding gas (40 l/min flow rate)", "residual_stress": "-", "fatigue_specimen_type": "T-Joint configuration (full-scale)", "fatigue_specimen_thickness": 1.6, "fatigue_test_type": "Axial", "fatigue_temp": 25, "fatigue_env": "-", "load_ratio": 0.1, "frequency": 20, "fatigue_machine": "MTS model 810.23M", "fatigue_standard": "ASTM E 466-07", "fatigue_test_control": "Force control", "stress_concentration": "-", "failure_location": "Weld bead"}}, {"id": "WELD2025:3387", "name": "Scalmalloy® (Al-Mg-Sc-Zr alloy) | Butt joint", "material_family": "Welded joint", "points": [[206.0, 4949.0, 0], [142.0, 23484.0, 0], [97.0, 29575.0, 0], [97.0, 50879.0, 0], [73.0, 66826.0, 0], [98.0, 96458.0, 0], [73.0, 139336.0, 0], [71.0, 188146.0, 0], [56.0, 107783.0, 0], [57.0, 144139.0, 0], [56.0, 162502.0, 0], [46.0, 256911.0, 0], [47.0, 396795.0, 0], [57.0, 827791.0, 0], [37.0, 2141060.0, 0], [37.0, 10642155.0, 1], [46.0, 11741410.0, 1], [55.0, 11443016.0, 1]], "conditions": {"material": "Scalmalloy® (Al-Mg-Sc-Zr alloy)", "am_type": "Friction Stir Welding (FSW)", "load_ratio": "0.1", "test_type": "Axial", "temperature": "25", "surface_treatment": "Aging heat treatment (325 °C for 4 h)"}, "metadata": {"dataset_id": 3387, "title": "Microstructures and mechanical properties of friction stir welded additively manufactured Scalmalloy??", "doi": "10.1007/s00170-024-14237-9", "authors": "Mirandola, Pietro; Novel, David; Perini, Matteo; Benedetti, Matteo; Lombardi, Franco; Lunetto, Vincenzo; Spena, Pasquale Russo", "publication": "INTERNATIONAL JOURNAL OF ADVANCED MANUFACTURING TECHNOLOGY", "year_of_publication": 2024, "UT": "WOS:001285488800003", "base_material": "Scalmalloy® (Al-Mg-Sc-Zr alloy)", "base_young_modulus": "-", "base_yield_strength": 480, "base_ultimate_strength": 480, "base_elongation": 4, "weld_material": "Scalmalloy® (FSW joint)", "weld_young_modulus": "-", "weld_yield_strength": "-", "weld_ultimate_strength": 320, "weld_elongation": 0.8, "processing": "Aging heat treatment (325 °C for 4 h)", "welding_joint": "Butt joint", "welding_method": "Friction Stir Welding (FSW)", "welding_voltage": "-", "welding_current": "-", "welding_speed": 1.67, "preheat_temp": "-", "welding_env": "Argon shielding gas", "residual_stress": "-", "fatigue_specimen_type": "flat", "fatigue_specimen_thickness": 4, "fatigue_test_type": "Axial", "fatigue_temp": 25, "fatigue_env": "Air", "load_ratio": 0.1, "frequency": 60, "fatigue_machine": "StepLab UDO20 electrotesting machine", "fatigue_standard": "-", "fatigue_test_control": "Load-controlled", "stress_concentration": "-", "failure_location": "Base material"}}, {"id": "WELD2025:3388", "name": "Ti-6Al-4V | -", "material_family": "Welded joint", "points": [[1080.0, 14000.0, 0], [1080.0, 43800.0, 0], [1035.0, 83600.0, 0], [1035.0, 117000.0, 0], [981.0, 97400.0, 0], [999.0, 315000.0, 0], [945.0, 469000.0, 0], [858.0, 401000.0, 0], [900.0, 637000.0, 0], [808.0, 512000.0, 0], [768.0, 764000.0, 0], [722.0, 787000.0, 0], [677.0, 1550000.0, 0], [640.0, 2170000.0, 0], [587.0, 6380000.0, 0], [579.0, 8410000.0, 0], [590.0, 9820000.0, 0], [648.0, 761000.0, 0], [632.0, 784000.0, 0], [534.0, 385000.0, 0], [616.0, 1540000.0, 0], [525.0, 1640000.0, 0], [406.0, 881000.0, 0], [529.0, 2230000.0, 0], [545.0, 3770000.0, 0], [525.0, 2850000.0, 0], [513.0, 3540000.0, 0], [534.0, 6980000.0, 0], [513.0, 6170000.0, 0], [439.0, 3880000.0, 0], [356.0, 24600000.0, 0], [558.0, 12200000.0, 0], [488.0, 93000.0, 0], [521.0, 162000.0, 0], [472.0, 2850000.0, 0], [422.0, 3120000.0, 0], [542.0, 10800000.0, 1]], "conditions": {"material": "Ti-6Al-4V", "am_type": "-", "load_ratio": "0.1", "test_type": "Four-point bend fatigue", "temperature": "25", "surface_treatment": "Friction Stir Processing (FS processing)"}, "metadata": {"dataset_id": 3388, "title": "The Effect of Friction Stir Processing on the Mechanical Properties of Investment Cast and Hot Isostatically Pressed Ti-6Al-4V", "doi": "10.1007/s11661-010-0547-1", "authors": "Pilchak, A. L.; Williams, J. C.", "publication": "METALLURGICAL AND MATERIALS TRANSACTIONS A-PHYSICAL METALLURGY AND MATERIALS SCIENCE", "year_of_publication": 2011, "UT": "WOS:000290176100027", "base_material": "Ti-6Al-4V", "base_young_modulus": 116, "base_yield_strength": "777–823", "base_ultimate_strength": "853–889", "base_elongation": 15, "weld_material": "Ti-6Al-4V", "weld_young_modulus": 25, "weld_yield_strength": 1091, "weld_ultimate_strength": 1131, "weld_elongation": "17–21", "processing": "Friction Stir Processing (FS processing)", "welding_joint": "-", "welding_method": "-", "welding_voltage": "-", "welding_current": "-", "welding_speed": 1.7, "preheat_temp": "-", "welding_env": "Flowing argon", "residual_stress": "-", "fatigue_specimen_type": "-", "fatigue_specimen_thickness": "-", "fatigue_test_type": "Four-point bend fatigue", "fatigue_temp": 25, "fatigue_env": "Ambient", "load_ratio": 0.1, "frequency": 60, "fatigue_machine": "High-frequency servohydraulic test frame", "fatigue_standard": "-", "fatigue_test_control": "Stress", "stress_concentration": "-", "failure_location": "Stir zone, Transition zone"}}, {"id": "WELD2025:3389", "name": "Ti-6Al-4V | -", "material_family": "Welded joint", "points": [[1080.0, 111000.0, 0], [1035.0, 270000.0, 0], [854.0, 743000.0, 0], [854.0, 921000.0, 0], [990.0, 565000.0, 0], [990.0, 1420000.0, 0], [945.0, 1470000.0, 0], [945.0, 1820000.0, 0], [936.0, 2400000.0, 0], [899.0, 1260000.0, 0], [858.0, 1510000.0, 0], [813.0, 1330000.0, 0], [813.0, 1460000.0, 0], [813.0, 2250000.0, 0], [813.0, 2630000.0, 0], [768.0, 2790000.0, 0], [768.0, 3360000.0, 0], [813.0, 4570000.0, 0], [480.0, 66200.0, 0], [410.0, 1630000.0, 0], [500.0, 1640000.0, 0], [574.0, 1360000.0, 0], [677.0, 738000.0, 0], [870.0, 563000.0, 0], [829.0, 529000.0, 0], [743.0, 718000.0, 0], [743.0, 890000.0, 0], [747.0, 3250000.0, 0], [698.0, 4850000.0, 0], [681.0, 1410000.0, 0], [665.0, 1980000.0, 0], [722.0, 1330000.0, 0], [813.0, 10500000.0, 1], [768.0, 10500000.0, 1], [722.0, 11500000.0, 1], [722.0, 10500000.0, 1]], "conditions": {"material": "Ti-6Al-4V", "am_type": "-", "load_ratio": "0.1", "test_type": "Four-point bend fatigue", "temperature": "25", "surface_treatment": "Friction Stir Processing (FS processing)"}, "metadata": {"dataset_id": 3389, "title": "The Effect of Friction Stir Processing on the Mechanical Properties of Investment Cast and Hot Isostatically Pressed Ti-6Al-4V", "doi": "10.1007/s11661-010-0547-1", "authors": "Pilchak, A. L.; Williams, J. C.", "publication": "METALLURGICAL AND MATERIALS TRANSACTIONS A-PHYSICAL METALLURGY AND MATERIALS SCIENCE", "year_of_publication": 2011, "UT": "WOS:000290176100027", "base_material": "Ti-6Al-4V", "base_young_modulus": 116, "base_yield_strength": "777–823", "base_ultimate_strength": "853–889", "base_elongation": 15, "weld_material": "Ti-6Al-4V", "weld_young_modulus": 25, "weld_yield_strength": 1132, "weld_ultimate_strength": 1190, "weld_elongation": "17–21", "processing": "Friction Stir Processing (FS processing)", "welding_joint": "-", "welding_method": "-", "welding_voltage": "-", "welding_current": "-", "welding_speed": 1.7, "preheat_temp": "-", "welding_env": "Flowing argon", "residual_stress": "-", "fatigue_specimen_type": "-", "fatigue_specimen_thickness": "-", "fatigue_test_type": "Four-point bend fatigue", "fatigue_temp": 25, "fatigue_env": "Ambient", "load_ratio": 0.1, "frequency": 60, "fatigue_machine": "High-frequency servohydraulic test frame", "fatigue_standard": "-", "fatigue_test_control": "Stress", "stress_concentration": "-", "failure_location": "Stir zone, Transition zone"}}, {"id": "WELD2025:3390", "name": "SMA50A steel | Out-of-plane gusset welded joint", "material_family": "Welded joint", "points": [[79.0, 283089.0, 0], [78.0, 717413.0, 0], [78.0, 1092601.0, 0]], "conditions": {"material": "SMA50A steel", "am_type": "-", "load_ratio": "-1", "test_type": "Plate bending fatigue test", "temperature": "-", "surface_treatment": "-"}, "metadata": {"dataset_id": 3390, "title": "Application of shot peening for welded joints of existing steel bridges", "doi": "10.1007/s40194-020-00863-w", "authors": "Kinoshita, Koji; Ono, Yuki; Banno, Yuki; Yamada, Shohey; Handa, Mitsuru", "publication": "WELDING IN THE WORLD", "year_of_publication": 2020, "UT": "WOS:000517440300002", "base_material": "SMA50A steel", "base_young_modulus": "-", "base_yield_strength": "≥ 325", "base_ultimate_strength": "-", "base_elongation": "-", "weld_material": "-", "weld_young_modulus": "-", "weld_yield_strength": "-", "weld_ultimate_strength": "-", "weld_elongation": "-", "processing": "-", "welding_joint": "Out-of-plane gusset welded joint", "welding_method": "-", "welding_voltage": "-", "welding_current": "-", "welding_speed": "-", "preheat_temp": "-", "welding_env": "-", "residual_stress": "-", "fatigue_specimen_type": "Out-of-plane gusset welded joint", "fatigue_specimen_thickness": 12, "fatigue_test_type": "Plate bending fatigue test", "fatigue_temp": "-", "fatigue_env": "-", "load_ratio": -1, "frequency": "-", "fatigue_machine": "-", "fatigue_standard": "-", "fatigue_test_control": "-", "stress_concentration": "-", "failure_location": "Weld toe"}}, {"id": "WELD2025:3391", "name": "SMA50A steel | Out-of-plane gusset welded joint", "material_family": "Welded joint", "points": [[119.0, 403431.0, 0], [122.0, 1022387.0, 0]], "conditions": {"material": "SMA50A steel", "am_type": "-", "load_ratio": "-1", "test_type": "Plate bending fatigue test", "temperature": "-", "surface_treatment": "Shot peening"}, "metadata": {"dataset_id": 3391, "title": "Application of shot peening for welded joints of existing steel bridges", "doi": "10.1007/s40194-020-00863-w", "authors": "Kinoshita, Koji; Ono, Yuki; Banno, Yuki; Yamada, Shohey; Handa, Mitsuru", "publication": "WELDING IN THE WORLD", "year_of_publication": 2020, "UT": "WOS:000517440300002", "base_material": "SMA50A steel", "base_young_modulus": "-", "base_yield_strength": "≥ 325", "base_ultimate_strength": "-", "base_elongation": "-", "weld_material": "-", "weld_young_modulus": "-", "weld_yield_strength": "-", "weld_ultimate_strength": "-", "weld_elongation": "-", "processing": "Shot peening", "welding_joint": "Out-of-plane gusset welded joint", "welding_method": "-", "welding_voltage": "-", "welding_current": "-", "welding_speed": "-", "preheat_temp": "-", "welding_env": "-", "residual_stress": "-", "fatigue_specimen_type": "Out-of-plane gusset welded joint", "fatigue_specimen_thickness": 12, "fatigue_test_type": "Plate bending fatigue test", "fatigue_temp": "-", "fatigue_env": "-", "load_ratio": -1, "frequency": "-", "fatigue_machine": "-", "fatigue_standard": "-", "fatigue_test_control": "-", "stress_concentration": "-", "failure_location": "Weld toe"}}, {"id": "WELD2025:3392", "name": "SMA50A steel | Out-of-plane gusset welded joint", "material_family": "Welded joint", "points": [[121.0, 1275761.0, 0], [123.0, 1900405.0, 0], [121.0, 6009608.0, 1], [120.0, 9152473.0, 1], [120.0, 9357371.0, 1], [114.0, 7334738.0, 1], [87.0, 8564309.0, 1], [81.0, 8952062.0, 1], [77.0, 8952062.0, 1], [74.0, 8756039.0, 1]], "conditions": {"material": "SMA50A steel", "am_type": "-", "load_ratio": "-1", "test_type": "Plate bending fatigue test", "temperature": "-", "surface_treatment": "Needle peening"}, "metadata": {"dataset_id": 3392, "title": "Application of shot peening for welded joints of existing steel bridges", "doi": "10.1007/s40194-020-00863-w", "authors": "Kinoshita, Koji; Ono, Yuki; Banno, Yuki; Yamada, Shohey; Handa, Mitsuru", "publication": "WELDING IN THE WORLD", "year_of_publication": 2020, "UT": "WOS:000517440300002", "base_material": "SMA50A steel", "base_young_modulus": "-", "base_yield_strength": "≥ 325", "base_ultimate_strength": "-", "base_elongation": "-", "weld_material": "-", "weld_young_modulus": "-", "weld_yield_strength": "-", "weld_ultimate_strength": "-", "weld_elongation": "-", "processing": "Needle peening", "welding_joint": "Out-of-plane gusset welded joint", "welding_method": "-", "welding_voltage": "-", "welding_current": "-", "welding_speed": "-", "preheat_temp": "-", "welding_env": "-", "residual_stress": "-", "fatigue_specimen_type": "Out-of-plane gusset welded joint", "fatigue_specimen_thickness": 12, "fatigue_test_type": "Plate bending fatigue test", "fatigue_temp": "-", "fatigue_env": "-", "load_ratio": -1, "frequency": "-", "fatigue_machine": "-", "fatigue_standard": "-", "fatigue_test_control": "-", "stress_concentration": "-", "failure_location": "Weld toe"}}, {"id": "WELD2025:3395", "name": "SM355 | Butt Joint", "material_family": "Welded joint", "points": [[381.0, 60085.0, 0], [354.0, 264542.0, 0], [311.0, 335792.0, 0], [276.0, 567179.0, 0], [259.0, 610299.0, 0], [302.0, 959343.0, 0], [199.0, 1945136.0, 0], [240.0, 2020031.0, 0]], "conditions": {"material": "SM355", "am_type": "Flux Core Arc Welding", "load_ratio": "0.1, -1", "test_type": "Axial", "temperature": "25", "surface_treatment": "-"}, "metadata": {"dataset_id": 3395, "title": "Comparison of fatigue life and crack initiation of tubular joints due to the difference in the brace position", "doi": "10.1007/s40194-024-01683-y", "authors": "Muzaffer, Shazia; Chang, Kyong-Ho; Hirohata, Mikihito", "publication": "WELDING IN THE WORLD", "year_of_publication": 2024, "UT": "WOS:001153237900001", "base_material": "SM355", "base_young_modulus": "-", "base_yield_strength": 342, "base_ultimate_strength": 510, "base_elongation": 30, "weld_material": "DW100", "weld_young_modulus": "-", "weld_yield_strength": 490, "weld_ultimate_strength": 570, "weld_elongation": 30, "processing": "-", "welding_joint": "Butt Joint", "welding_method": "Flux Core Arc Welding", "welding_voltage": "-", "welding_current": "-", "welding_speed": "-", "preheat_temp": "-", "welding_env": "-", "residual_stress": "-", "fatigue_specimen_type": "Tubular", "fatigue_specimen_thickness": 12.7, "fatigue_test_type": "Axial", "fatigue_temp": 25, "fatigue_env": "-", "load_ratio": "0.1, -1", "frequency": "-", "fatigue_machine": "MTS 810-250KN servo-hydraulic testing machine", "fatigue_standard": "ASTM E606-92", "fatigue_test_control": "Displacement", "stress_concentration": "-", "failure_location": "-"}}, {"id": "WELD2025:3396", "name": "S1100 | Butt Joint", "material_family": "Welded joint", "points": [[599.0, 22909.0, 0], [601.0, 24605.0, 0], [598.0, 36890.0, 0], [399.0, 83301.0, 0], [398.0, 197937.0, 0], [296.0, 730309.0, 0], [196.0, 2302061.0, 0], [196.0, 2944538.0, 0], [196.0, 4013328.0, 0], [602.0, 38687.0, 0], [600.0, 49881.0, 0], [599.0, 60833.0, 0], [500.0, 90669.0, 0], [498.0, 98948.0, 0], [398.0, 155982.0, 0], [398.0, 179948.0, 0], [398.0, 196372.0, 0], [395.0, 245284.0, 0], [297.0, 523208.0, 0], [297.0, 557521.0, 0], [298.0, 790598.0, 0], [296.0, 849232.0, 0], [245.0, 2224410.0, 0], [196.0, 3088215.0, 0], [196.0, 4485023.0, 0], [294.0, 10114078.0, 1], [245.0, 10297229.0, 1], [148.0, 10275143.0, 1]], "conditions": {"material": "S1100", "am_type": "-", "load_ratio": "0.1", "test_type": "Axial", "temperature": "-", "surface_treatment": "-"}, "metadata": {"dataset_id": 3396, "title": "Crack Initiation and Propagation Fatigue Life of Ultra High-Strength Steel Butt Joints", "doi": "10.3390/app9214590", "authors": "Ottersboeck, Markus J.; Leitner, Martin; Stoschka, Michael; Maurer, Wilhelm", "publication": "APPLIED SCIENCES-BASEL", "year_of_publication": 2019, "UT": "WOS:000498058600115", "base_material": "S1100", "base_young_modulus": "-", "base_yield_strength": "≥1100", "base_ultimate_strength": "≥1140", "base_elongation": "≥8", "weld_material": "T89", "weld_young_modulus": "-", "weld_yield_strength": "≥890", "weld_ultimate_strength": "≥940", "weld_elongation": "≥15", "processing": "-", "welding_joint": "Butt Joint", "welding_method": "-", "welding_voltage": "-", "welding_current": "-", "welding_speed": "-", "preheat_temp": "-", "welding_env": "Standard M21 shielding gas", "residual_stress": "-", "fatigue_specimen_type": "Butt-welded joints", "fatigue_specimen_thickness": 6, "fatigue_test_type": "Axial", "fatigue_temp": "-", "fatigue_env": "-", "load_ratio": 0.1, "frequency": 10, "fatigue_machine": "-", "fatigue_standard": "ASTM E647", "fatigue_test_control": "Load", "stress_concentration": "-", "failure_location": "Weld toe"}}, {"id": "WELD2025:3397", "name": "HSLA Strenx® 700MCE steel | Butt Joint", "material_family": "Welded joint", "points": [[681.0, 19748.0, 0], [601.0, 29489.0, 0], [456.0, 61134.0, 0], [459.0, 79868.0, 0], [318.0, 235522.0, 0], [320.0, 286065.0, 0], [201.0, 828335.0, 0], [191.0, 1229447.0, 0], [180.0, 1075628.0, 0], [201.0, 1259690.0, 0], [179.0, 2060555.0, 1], [180.0, 2340955.0, 1]], "conditions": {"material": "HSLA Strenx® 700MCE steel", "am_type": "Laser welding (laser power 2.00 kW)", "load_ratio": "0", "test_type": "Axial", "temperature": "25", "surface_treatment": "-"}, "metadata": {"dataset_id": 3397, "title": "Influence of Local Properties on Fatigue Crack Growth of Laser Butt Welds in Thin Plates of High-Strength Low-Alloy Steel", "doi": "10.3390/app11167346", "authors": "Riofrio, Patricio G.; de Jesus, Joel; Ferreira, Jose A. M.; Capela, Carlos", "publication": "APPLIED SCIENCES-BASEL", "year_of_publication": 2021, "UT": "WOS:000688756300001", "base_material": "HSLA Strenx® 700MCE steel", "base_young_modulus": "-", "base_yield_strength": 808, "base_ultimate_strength": 838, "base_elongation": 15, "weld_material": "-", "weld_young_modulus": "-", "weld_yield_strength": "-", "weld_ultimate_strength": "-", "weld_elongation": "-", "processing": "-", "welding_joint": "Butt Joint", "welding_method": "Laser welding (laser power 2.00 kW)", "welding_voltage": "-", "welding_current": "-", "welding_speed": 26.67, "preheat_temp": "-", "welding_env": "-", "residual_stress": "-", "fatigue_specimen_type": "dogbone-like shaped specimens", "fatigue_specimen_thickness": 3, "fatigue_test_type": "Axial", "fatigue_temp": 25, "fatigue_env": "-", "load_ratio": 0, "frequency": 15, "fatigue_machine": "Dartec hydraulic machine", "fatigue_standard": "ASTM E647-13a (for FCGR tests)", "fatigue_test_control": "Load", "stress_concentration": "-", "failure_location": "Weld root, undercuts, underfill, pores"}}, {"id": "WELD2025:3398", "name": "HSLA Strenx® 700MCE steel | Butt Joint", "material_family": "Welded joint", "points": [[685.0, 20985.0, 0], [601.0, 22709.0, 0], [597.0, 26115.0, 0], [459.0, 53811.0, 0], [461.0, 67375.0, 0], [321.0, 399561.0, 0], [320.0, 432398.0, 0], [291.0, 589452.0, 0], [271.0, 2023339.0, 1], [251.0, 2611479.0, 1], [239.0, 2579939.0, 1]], "conditions": {"material": "HSLA Strenx® 700MCE steel", "am_type": "Laser welding (laser power 1.75 kW)", "load_ratio": "0", "test_type": "Axial", "temperature": "25", "surface_treatment": "-"}, "metadata": {"dataset_id": 3398, "title": "Influence of Local Properties on Fatigue Crack Growth of Laser Butt Welds in Thin Plates of High-Strength Low-Alloy Steel", "doi": "10.3390/app11167346", "authors": "Riofrio, Patricio G.; de Jesus, Joel; Ferreira, Jose A. M.; Capela, Carlos", "publication": "APPLIED SCIENCES-BASEL", "year_of_publication": 2021, "UT": "WOS:000688756300001", "base_material": "HSLA Strenx® 700MCE steel", "base_young_modulus": "-", "base_yield_strength": 808, "base_ultimate_strength": 838, "base_elongation": 15, "weld_material": "-", "weld_young_modulus": "-", "weld_yield_strength": "-", "weld_ultimate_strength": "-", "weld_elongation": "-", "processing": "-", "welding_joint": "Butt Joint", "welding_method": "Laser welding (laser power 1.75 kW)", "welding_voltage": "-", "welding_current": "-", "welding_speed": 26.67, "preheat_temp": "-", "welding_env": "-", "residual_stress": "-", "fatigue_specimen_type": "dogbone-like shaped specimens", "fatigue_specimen_thickness": 3, "fatigue_test_type": "Axial", "fatigue_temp": 25, "fatigue_env": "-", "load_ratio": 0, "frequency": 15, "fatigue_machine": "Dartec hydraulic machine", "fatigue_standard": "ASTM E647-13a (for FCGR tests)", "fatigue_test_control": "Load", "stress_concentration": "-", "failure_location": "Weld root, undercuts, underfill, pores"}}, {"id": "WELD2025:3399", "name": "HSLA Strenx® 700MCE steel | Butt Joint", "material_family": "Welded joint", "points": [[601.0, 33706.0, 0], [601.0, 35384.0, 0], [505.0, 58233.0, 0], [505.0, 92406.0, 0], [424.0, 117112.0, 0], [421.0, 134675.0, 0], [421.0, 154872.0, 0], [319.0, 262739.0, 0], [319.0, 296685.0, 0], [319.0, 328966.0, 0], [284.0, 387606.0, 0], [241.0, 531611.0, 0], [210.0, 637895.0, 0], [221.0, 818331.0, 0], [201.0, 1606219.0, 0], [211.0, 2023339.0, 1], [201.0, 2413158.0, 1]], "conditions": {"material": "HSLA Strenx® 700MCE steel", "am_type": "Laser welding (laser power 2.00 kW)", "load_ratio": "0", "test_type": "Axial", "temperature": "25", "surface_treatment": "-"}, "metadata": {"dataset_id": 3399, "title": "Influence of Local Properties on Fatigue Crack Growth of Laser Butt Welds in Thin Plates of High-Strength Low-Alloy Steel", "doi": "10.3390/app11167346", "authors": "Riofrio, Patricio G.; de Jesus, Joel; Ferreira, Jose A. M.; Capela, Carlos", "publication": "APPLIED SCIENCES-BASEL", "year_of_publication": 2021, "UT": "WOS:000688756300001", "base_material": "HSLA Strenx® 700MCE steel", "base_young_modulus": "-", "base_yield_strength": 808, "base_ultimate_strength": 838, "base_elongation": 15, "weld_material": "-", "weld_young_modulus": "-", "weld_yield_strength": "-", "weld_ultimate_strength": "-", "weld_elongation": "-", "processing": "-", "welding_joint": "Butt Joint", "welding_method": "Laser welding (laser power 2.00 kW)", "welding_voltage": "-", "welding_current": "-", "welding_speed": 33.33, "preheat_temp": "-", "welding_env": "-", "residual_stress": "-", "fatigue_specimen_type": "dogbone-like shaped specimens", "fatigue_specimen_thickness": 3, "fatigue_test_type": "Axial", "fatigue_temp": 25, "fatigue_env": "-", "load_ratio": 0, "frequency": 15, "fatigue_machine": "Dartec hydraulic machine", "fatigue_standard": "ASTM E647-13a (for FCGR tests)", "fatigue_test_control": "Load", "stress_concentration": "-", "failure_location": "Weld root, undercuts, underfill, pores"}}, {"id": "WELD2025:3400", "name": "HSLA Strenx® 700MCE steel | Butt Joint", "material_family": "Welded joint", "points": [[595.0, 29489.0, 0], [595.0, 31146.0, 0], [595.0, 39714.0, 0], [593.0, 47654.0, 0], [595.0, 56835.0, 0], [456.0, 70302.0, 0], [455.0, 83846.0, 0], [453.0, 89098.0, 0], [456.0, 101839.0, 0], [456.0, 104980.0, 0], [456.0, 235522.0, 0], [317.0, 236957.0, 0], [332.0, 309574.0, 0], [308.0, 397141.0, 0], [296.0, 323024.0, 0], [248.0, 448451.0, 0], [223.0, 473655.0, 0], [215.0, 1082183.0, 0], [339.0, 2457544.0, 1], [319.0, 2098455.0, 1], [214.0, 2098455.0, 1], [198.0, 2340955.0, 1], [198.0, 2579939.0, 1]], "conditions": {"material": "HSLA Strenx® 700MCE steel", "am_type": "Laser welding (laser power 1.75 kW)", "load_ratio": "0", "test_type": "Axial", "temperature": "25", "surface_treatment": "-"}, "metadata": {"dataset_id": 3400, "title": "Influence of Local Properties on Fatigue Crack Growth of Laser Butt Welds in Thin Plates of High-Strength Low-Alloy Steel", "doi": "10.3390/app11167346", "authors": "Riofrio, Patricio G.; de Jesus, Joel; Ferreira, Jose A. M.; Capela, Carlos", "publication": "APPLIED SCIENCES-BASEL", "year_of_publication": 2021, "UT": "WOS:000688756300001", "base_material": "HSLA Strenx® 700MCE steel", "base_young_modulus": "-", "base_yield_strength": 808, "base_ultimate_strength": 838, "base_elongation": 15, "weld_material": "-", "weld_young_modulus": "-", "weld_yield_strength": "-", "weld_ultimate_strength": "-", "weld_elongation": "-", "processing": "-", "welding_joint": "Butt Joint", "welding_method": "Laser welding (laser power 1.75 kW)", "welding_voltage": "-", "welding_current": "-", "welding_speed": 33.33, "preheat_temp": "-", "welding_env": "-", "residual_stress": "-", "fatigue_specimen_type": "dogbone-like shaped specimens", "fatigue_specimen_thickness": 3, "fatigue_test_type": "Axial", "fatigue_temp": 25, "fatigue_env": "-", "load_ratio": 0, "frequency": 15, "fatigue_machine": "Dartec hydraulic machine", "fatigue_standard": "ASTM E647-13a (for FCGR tests)", "fatigue_test_control": "Load", "stress_concentration": "-", "failure_location": "Weld root, undercuts, underfill, pores"}}, {"id": "WELD2025:3401", "name": "HSLA Strenx® 700MCE steel | Butt Joint", "material_family": "Welded joint", "points": [[320.0, 3990.0, 0]], "conditions": {"material": "HSLA Strenx® 700MCE steel", "am_type": "Laser welding (laser power 1.75 kW, 1.25kW)", "load_ratio": "0", "test_type": "Axial", "temperature": "25", "surface_treatment": "-"}, "metadata": {"dataset_id": 3401, "title": "Influence of Local Properties on Fatigue Crack Growth of Laser Butt Welds in Thin Plates of High-Strength Low-Alloy Steel", "doi": "10.3390/app11167346", "authors": "Riofrio, Patricio G.; de Jesus, Joel; Ferreira, Jose A. M.; Capela, Carlos", "publication": "APPLIED SCIENCES-BASEL", "year_of_publication": 2021, "UT": "WOS:000688756300001", "base_material": "HSLA Strenx® 700MCE steel", "base_young_modulus": "-", "base_yield_strength": 808, "base_ultimate_strength": 838, "base_elongation": 15, "weld_material": "-", "weld_young_modulus": "-", "weld_yield_strength": "-", "weld_ultimate_strength": "-", "weld_elongation": "-", "processing": "-", "welding_joint": "Butt Joint", "welding_method": "Laser welding (laser power 1.75 kW, 1.25kW)", "welding_voltage": "-", "welding_current": "-", "welding_speed": "26.67-33.33, 41.67", "preheat_temp": "-", "welding_env": "-", "residual_stress": "-", "fatigue_specimen_type": "dogbone-like shaped specimens", "fatigue_specimen_thickness": 3, "fatigue_test_type": "Axial", "fatigue_temp": 25, "fatigue_env": "-", "load_ratio": 0, "frequency": 15, "fatigue_machine": "Dartec hydraulic machine", "fatigue_standard": "ASTM E647-13a (for FCGR tests)", "fatigue_test_control": "Load", "stress_concentration": "-", "failure_location": "Weld root, undercuts, underfill, pores"}}, {"id": "WELD2025:3402", "name": "AA7075 and AA2024 | Butt Joint", "material_family": "Welded joint", "points": [[515.0, 146140.0, 0], [428.0, 616031.0, 0], [368.0, 726410.0, 0], [323.0, 919894.0, 0], [266.0, 1085255.0, 0], [211.0, 1232614.0, 0], [186.0, 1660326.0, 0], [512.0, 166049.0, 0], [426.0, 633146.0, 0], [324.0, 687805.0, 0], [268.0, 786625.0, 0], [211.0, 991136.0, 0], [186.0, 1182565.0, 0], [173.0, 1427958.0, 0], [513.0, 184883.0, 0], [423.0, 664331.0, 0], [363.0, 783364.0, 0], [321.0, 858092.0, 0], [266.0, 944890.0, 0], [211.0, 1258490.0, 0], [184.0, 1343802.0, 0]], "conditions": {"material": "AA7075 and AA2024", "am_type": "TIG", "load_ratio": "-1", "test_type": "Rotating Bending", "temperature": "-", "surface_treatment": "-"}, "metadata": {"dataset_id": 3402, "title": "Experimental Analysis on Fatigue Life Assessment of Dissimilar Aluminum Alloys Weld Joints under Four-Point Rotating Bending Condition", "doi": "10.3390/app12094408", "authors": "Hashir, Muhammad; Rehman, Tauseef-ur; Kanti, Praveen; Javaid, Muhammad Yasar; Park, Cheol-Woo", "publication": "APPLIED SCIENCES-BASEL", "year_of_publication": 2022, "UT": "WOS:000800745400001", "base_material": "AA7075 and AA2024", "base_young_modulus": "-", "base_yield_strength": "-", "base_ultimate_strength": "-", "base_elongation": "-", "weld_material": "AA4043", "weld_young_modulus": "-", "weld_yield_strength": "-", "weld_ultimate_strength": "-", "weld_elongation": "-", "processing": "-", "welding_joint": "Butt Joint", "welding_method": "TIG", "welding_voltage": "-", "welding_current": 90, "welding_speed": "-", "preheat_temp": "-", "welding_env": "-", "residual_stress": "-", "fatigue_specimen_type": "Dog-bone", "fatigue_specimen_thickness": "-", "fatigue_test_type": "Rotating Bending", "fatigue_temp": "-", "fatigue_env": "-", "load_ratio": -1, "frequency": "-", "fatigue_machine": "Pure Bending Fatigue Testing Machine, Model No. PQ 6", "fatigue_standard": "ASTM E 739", "fatigue_test_control": "Load", "stress_concentration": "1.28", "failure_location": "Weld zone, fusion region"}}, {"id": "WELD2025:3403", "name": "AA7075 and AA2024 | Butt Joint", "material_family": "Welded joint", "points": [[530.0, 181530.0, 0], [374.0, 1378684.0, 0], [271.0, 1866087.0, 0], [216.0, 2014107.0, 0], [186.0, 2268187.0, 0], [527.0, 213325.0, 0], [434.0, 672224.0, 0], [373.0, 1130977.0, 0], [329.0, 1430237.0, 0], [270.0, 1464280.0, 0], [211.0, 1567246.0, 0], [184.0, 1913912.0, 0], [530.0, 201644.0, 0], [439.0, 667092.0, 0], [374.0, 1395410.0, 0], [328.0, 1459330.0, 0], [274.0, 1549933.0, 0], [214.0, 1555005.0, 0], [189.0, 2268591.0, 0]], "conditions": {"material": "AA7075 and AA2024", "am_type": "TIG", "load_ratio": "-1", "test_type": "Rotating Bending", "temperature": "-", "surface_treatment": "-"}, "metadata": {"dataset_id": 3403, "title": "Experimental Analysis on Fatigue Life Assessment of Dissimilar Aluminum Alloys Weld Joints under Four-Point Rotating Bending Condition", "doi": "10.3390/app12094408", "authors": "Hashir, Muhammad; Rehman, Tauseef-ur; Kanti, Praveen; Javaid, Muhammad Yasar; Park, Cheol-Woo", "publication": "APPLIED SCIENCES-BASEL", "year_of_publication": 2022, "UT": "WOS:000800745400001", "base_material": "AA7075 and AA2024", "base_young_modulus": "-", "base_yield_strength": "-", "base_ultimate_strength": "-", "base_elongation": "-", "weld_material": "AA4047", "weld_young_modulus": "-", "weld_yield_strength": "-", "weld_ultimate_strength": "-", "weld_elongation": "-", "processing": "-", "welding_joint": "Butt Joint", "welding_method": "TIG", "welding_voltage": "-", "welding_current": 90, "welding_speed": "-", "preheat_temp": "-", "welding_env": "-", "residual_stress": "-", "fatigue_specimen_type": "Dog-bone", "fatigue_specimen_thickness": "-", "fatigue_test_type": "Rotating Bending", "fatigue_temp": "-", "fatigue_env": "-", "load_ratio": -1, "frequency": "-", "fatigue_machine": "Pure Bending Fatigue Testing Machine, Model No. PQ
