Repository: yunyunfanfan/S-PA-CBB

# S-PA-CBB

Official research code, processed curve records, evaluation outputs, and manuscript source for:

> **From Physics to Selective Generation: Conditional Brownian Bridges for Sparse S–N Curve Reconstruction and Fatigue Decision-Making**

S-PA-CBB reconstructs a complete probabilistic stress–life (S–N) curve from only two to four observed fatigue tests. The method first fits an interpretable Basquin state, diagnoses whether that state is sufficient, and applies a ControlNet-style conditional Brownian-bridge residual only to curves that benefit from correction.

File: external_data/weld2025_disjoint_curves.json (part 130 of 223)
6", "fatigue_standard": "ASTM E 739", "fatigue_test_control": "Load", "stress_concentration": "1.28", "failure_location": "Weld zone, fusion region"}}, {"id": "WELD2025:3404", "name": "EQ47TM | Longitudinal stiffener detail", "material_family": "Welded joint", "points": [[194.0, 107282.0, 0], [117.0, 473776.0, 0]], "conditions": {"material": "EQ47TM", "am_type": "Gas metal arc welding (GMAW)", "load_ratio": "0.1", "test_type": "-", "temperature": "-", "surface_treatment": "-"}, "metadata": {"dataset_id": 3404, "title": "On the Fatigue Strength of Welded High-Strength Steel Joints in the As-Welded, Post-Weld-Treated and Repaired Conditions in a Typical Ship Structural Detail", "doi": "10.3390/jmse11030644", "authors": "Ahola, Antti; Lipiainen, Kalle; Lindroos, Juuso; Koskimaki, Matti; Laukia, Kari; Bjork, Timo", "publication": "JOURNAL OF MARINE SCIENCE AND ENGINEERING", "year_of_publication": 2023, "UT": "WOS:000958352900001", "base_material": "EQ47TM", "base_young_modulus": "-", "base_yield_strength": 460, "base_ultimate_strength": "570–720", "base_elongation": 17, "weld_material": "ESAB OK Tubrod 15.17", "weld_young_modulus": "-", "weld_yield_strength": 544, "weld_ultimate_strength": 613, "weld_elongation": 26, "processing": "-", "welding_joint": "Longitudinal stiffener detail", "welding_method": "Gas metal arc welding (GMAW)", "welding_voltage": "25.9–28", "welding_current": 310, "welding_speed": "4–13.5", "preheat_temp": "-", "welding_env": "-", "residual_stress": "-", "fatigue_specimen_type": "-", "fatigue_specimen_thickness": 15, "fatigue_test_type": "-", "fatigue_temp": "-", "fatigue_env": "-", "load_ratio": 0.1, "frequency": "-", "fatigue_machine": "Servo hydraulic fatigue test rigs", "fatigue_standard": "-", "fatigue_test_control": "Constant amplitude (CA) loading", "stress_concentration": "-", "failure_location": "-"}}, {"id": "WELD2025:3405", "name": "EQ47TM | Longitudinal stiffener detail", "material_family": "Welded joint", "points": [[193.0, 172310.0, 0]], "conditions": {"material": "EQ47TM", "am_type": "Gas metal arc welding (GMAW)", "load_ratio": "0.1", "test_type": "-", "temperature": "-", "surface_treatment": "High-frequency mechanical impact (HFMI) treatment"}, "metadata": {"dataset_id": 3405, "title": "On the Fatigue Strength of Welded High-Strength Steel Joints in the As-Welded, Post-Weld-Treated and Repaired Conditions in a Typical Ship Structural Detail", "doi": "10.3390/jmse11030644", "authors": "Ahola, Antti; Lipiainen, Kalle; Lindroos, Juuso; Koskimaki, Matti; Laukia, Kari; Bjork, Timo", "publication": "JOURNAL OF MARINE SCIENCE AND ENGINEERING", "year_of_publication": 2023, "UT": "WOS:000958352900001", "base_material": "EQ47TM", "base_young_modulus": "-", "base_yield_strength": 460, "base_ultimate_strength": "570–720", "base_elongation": 17, "weld_material": "ESAB OK Tubrod 15.17", "weld_young_modulus": "-", "weld_yield_strength": 544, "weld_ultimate_strength": 613, "weld_elongation": 26, "processing": "High-frequency mechanical impact (HFMI) treatment", "welding_joint": "Longitudinal stiffener detail", "welding_method": "Gas metal arc welding (GMAW)", "welding_voltage": "25.9–28", "welding_current": 310, "welding_speed": "4–13.5", "preheat_temp": "-", "welding_env": "-", "residual_stress": "-", "fatigue_specimen_type": "-", "fatigue_specimen_thickness": 15, "fatigue_test_type": "-", "fatigue_temp": "-", "fatigue_env": "-", "load_ratio": 0.1, "frequency": "-", "fatigue_machine": "Servo hydraulic fatigue test rigs", "fatigue_standard": "-", "fatigue_test_control": "Constant amplitude (CA) loading", "stress_concentration": "-", "failure_location": "-"}}, {"id": "WELD2025:3406", "name": "EQ47TM | Longitudinal stiffener detail", "material_family": "Welded joint", "points": [[193.0, 126955.0, 0], [117.0, 640498.0, 0]], "conditions": {"material": "EQ47TM", "am_type": "Gas metal arc welding (GMAW)", "load_ratio": "0.5", "test_type": "-", "temperature": "-", "surface_treatment": "-"}, "metadata": {"dataset_id": 3406, "title": "On the Fatigue Strength of Welded High-Strength Steel Joints in the As-Welded, Post-Weld-Treated and Repaired Conditions in a Typical Ship Structural Detail", "doi": "10.3390/jmse11030644", "authors": "Ahola, Antti; Lipiainen, Kalle; Lindroos, Juuso; Koskimaki, Matti; Laukia, Kari; Bjork, Timo", "publication": "JOURNAL OF MARINE SCIENCE AND ENGINEERING", "year_of_publication": 2023, "UT": "WOS:000958352900001", "base_material": "EQ47TM", "base_young_modulus": "-", "base_yield_strength": 460, "base_ultimate_strength": "570–720", "base_elongation": 17, "weld_material": "ESAB OK Tubrod 15.17", "weld_young_modulus": "-", "weld_yield_strength": 544, "weld_ultimate_strength": 613, "weld_elongation": 26, "processing": "-", "welding_joint": "Longitudinal stiffener detail", "welding_method": "Gas metal arc welding (GMAW)", "welding_voltage": "25.9–28", "welding_current": 310, "welding_speed": "4–13.5", "preheat_temp": "-", "welding_env": "-", "residual_stress": "-", "fatigue_specimen_type": "-", "fatigue_specimen_thickness": 15, "fatigue_test_type": "-", "fatigue_temp": "-", "fatigue_env": "-", "load_ratio": 0.5, "frequency": "-", "fatigue_machine": "Servo hydraulic fatigue test rigs", "fatigue_standard": "-", "fatigue_test_control": "Constant amplitude (CA) loading", "stress_concentration": "-", "failure_location": "-"}}, {"id": "WELD2025:3407", "name": "EQ47TM | Longitudinal stiffener detail", "material_family": "Welded joint", "points": [[195.0, 124499.0, 0]], "conditions": {"material": "EQ47TM", "am_type": "Gas metal arc welding (GMAW)", "load_ratio": "0.5", "test_type": "-", "temperature": "-", "surface_treatment": "High-frequency mechanical impact (HFMI) treatment"}, "metadata": {"dataset_id": 3407, "title": "On the Fatigue Strength of Welded High-Strength Steel Joints in the As-Welded, Post-Weld-Treated and Repaired Conditions in a Typical Ship Structural Detail", "doi": "10.3390/jmse11030644", "authors": "Ahola, Antti; Lipiainen, Kalle; Lindroos, Juuso; Koskimaki, Matti; Laukia, Kari; Bjork, Timo", "publication": "JOURNAL OF MARINE SCIENCE AND ENGINEERING", "year_of_publication": 2023, "UT": "WOS:000958352900001", "base_material": "EQ47TM", "base_young_modulus": "-", "base_yield_strength": 460, "base_ultimate_strength": "570–720", "base_elongation": 17, "weld_material": "ESAB OK Tubrod 15.17", "weld_young_modulus": "-", "weld_yield_strength": 544, "weld_ultimate_strength": 613, "weld_elongation": 26, "processing": "High-frequency mechanical impact (HFMI) treatment", "welding_joint": "Longitudinal stiffener detail", "welding_method": "Gas metal arc welding (GMAW)", "welding_voltage": "25.9–28", "welding_current": 310, "welding_speed": "4–13.5", "preheat_temp": "-", "welding_env": "-", "residual_stress": "-", "fatigue_specimen_type": "-", "fatigue_specimen_thickness": 15, "fatigue_test_type": "-", "fatigue_temp": "-", "fatigue_env": "-", "load_ratio": 0.5, "frequency": "-", "fatigue_machine": "Servo hydraulic fatigue test rigs", "fatigue_standard": "-", "fatigue_test_control": "Constant amplitude (CA) loading", "stress_concentration": "-", "failure_location": "-"}}, {"id": "WELD2025:3408", "name": "EQ70QT steels | Longitudinal stiffener detail", "material_family": "Welded joint", "points": [[200.0, 126981.0, 0], [120.0, 849279.0, 0]], "conditions": {"material": "EQ70QT steels", "am_type": "Gas metal arc welding (GMAW)", "load_ratio": "0.1", "test_type": "-", "temperature": "-", "surface_treatment": "-"}, "metadata": {"dataset_id": 3408, "title": "On the Fatigue Strength of Welded High-Strength Steel Joints in the As-Welded, Post-Weld-Treated and Repaired Conditions in a Typical Ship Structural Detail", "doi": "10.3390/jmse11030644", "authors": "Ahola, Antti; Lipiainen, Kalle; Lindroos, Juuso; Koskimaki, Matti; Laukia, Kari; Bjork, Timo", "publication": "JOURNAL OF MARINE SCIENCE AND ENGINEERING", "year_of_publication": 2023, "UT": "WOS:000958352900001", "base_material": "EQ70QT steels", "base_young_modulus": "-", "base_yield_strength": 690, "base_ultimate_strength": "770–940", "base_elongation": 14, "weld_material": "ESAB OK Dual Shield 69", "weld_young_modulus": "-", "weld_yield_strength": 740, "weld_ultimate_strength": 790, "weld_elongation": 20, "processing": "-", "welding_joint": "Longitudinal stiffener detail", "welding_method": "Gas metal arc welding (GMAW)", "welding_voltage": "25.9–28", "welding_current": 310, "welding_speed": "4–13.5", "preheat_temp": "-", "welding_env": "-", "residual_stress": "-", "fatigue_specimen_type": "-", "fatigue_specimen_thickness": 15, "fatigue_test_type": "-", "fatigue_temp": "-", "fatigue_env": "-", "load_ratio": 0.1, "frequency": "-", "fatigue_machine": "Servo hydraulic fatigue test rigs", "fatigue_standard": "-", "fatigue_test_control": "Constant amplitude (CA) loading", "stress_concentration": "-", "failure_location": "-"}}, {"id": "WELD2025:3409", "name": "EQ70QT steels | Longitudinal stiffener detail", "material_family": "Welded joint", "points": [[201.0, 1081564.0, 0], [234.0, 524556.0, 1], [306.0, 125801.0, 1]], "conditions": {"material": "EQ70QT steels", "am_type": "Gas metal arc welding (GMAW)", "load_ratio": "0.1", "test_type": "-", "temperature": "-", "surface_treatment": "High-frequency mechanical impact (HFMI) treatment"}, "metadata": {"dataset_id": 3409, "title": "On the Fatigue Strength of Welded High-Strength Steel Joints in the As-Welded, Post-Weld-Treated and Repaired Conditions in a Typical Ship Structural Detail", "doi": "10.3390/jmse11030644", "authors": "Ahola, Antti; Lipiainen, Kalle; Lindroos, Juuso; Koskimaki, Matti; Laukia, Kari; Bjork, Timo", "publication": "JOURNAL OF MARINE SCIENCE AND ENGINEERING", "year_of_publication": 2023, "UT": "WOS:000958352900001", "base_material": "EQ70QT steels", "base_young_modulus": "-", "base_yield_strength": 690, "base_ultimate_strength": "770–940", "base_elongation": 14, "weld_material": "ESAB OK Dual Shield 69", "weld_young_modulus": "-", "weld_yield_strength": 740, "weld_ultimate_strength": 790, "weld_elongation": 20, "processing": "High-frequency mechanical impact (HFMI) treatment", "welding_joint": "Longitudinal stiffener detail", "welding_method": "Gas metal arc welding (GMAW)", "welding_voltage": "25.9–28", "welding_current": 310, "welding_speed": "4–13.5", "preheat_temp": "-", "welding_env": "-", "residual_stress": "-", "fatigue_specimen_type": "-", "fatigue_specimen_thickness": 15, "fatigue_test_type": "-", "fatigue_temp": "-", "fatigue_env": "-", "load_ratio": 0.1, "frequency": "-", "fatigue_machine": "Servo hydraulic fatigue test rigs", "fatigue_standard": "-", "fatigue_test_control": "Constant amplitude (CA) loading", "stress_concentration": "-", "failure_location": "-"}}, {"id": "WELD2025:3410", "name": "EQ70QT steels | Longitudinal stiffener detail", "material_family": "Welded joint", "points": [[307.0, 106306.0, 1], [279.0, 218403.0, 1], [256.0, 250366.0, 1], [257.0, 253328.0, 1], [279.0, 298757.0, 1], [235.0, 427917.0, 1], [235.0, 446753.0, 1]], "conditions": {"material": "EQ70QT steels", "am_type": "Gas metal arc welding (GMAW)", "load_ratio": "0.1", "test_type": "-", "temperature": "-", "surface_treatment": "Burr grinding (BG) followed by HFMI treatment"}, "metadata": {"dataset_id": 3410, "title": "On the Fatigue Strength of Welded High-Strength Steel Joints in the As-Welded, Post-Weld-Treated and Repaired Conditions in a Typical Ship Structural Detail", "doi": "10.3390/jmse11030644", "authors": "Ahola, Antti; Lipiainen, Kalle; Lindroos, Juuso; Koskimaki, Matti; Laukia, Kari; Bjork, Timo", "publication": "JOURNAL OF MARINE SCIENCE AND ENGINEERING", "year_of_publication": 2023, "UT": "WOS:000958352900001", "base_material": "EQ70QT steels", "base_young_modulus": "-", "base_yield_strength": 690, "base_ultimate_strength": "770–940", "base_elongation": 14, "weld_material": "ESAB OK Dual Shield 69", "weld_young_modulus": "-", "weld_yield_strength": 740, "weld_ultimate_strength": 790, "weld_elongation": 20, "processing": "Burr grinding (BG) followed by HFMI treatment", "welding_joint": "Longitudinal stiffener detail", "welding_method": "Gas metal arc welding (GMAW)", "welding_voltage": "25.9–28", "welding_current": 310, "welding_speed": "4–13.5", "preheat_temp": "-", "welding_env": "-", "residual_stress": "-", "fatigue_specimen_type": "-", "fatigue_specimen_thickness": 15, "fatigue_test_type": "-", "fatigue_temp": "-", "fatigue_env": "-", "load_ratio": 0.1, "frequency": "-", "fatigue_machine": "Servo hydraulic fatigue test rigs", "fatigue_standard": "-", "fatigue_test_control": "Constant amplitude (CA) loading", "stress_concentration": "-", "failure_location": "-"}}, {"id": "WELD2025:3411", "name": "EQ70QT steels | Longitudinal stiffener detail", "material_family": "Welded joint", "points": [[196.0, 126966.0, 0], [121.0, 706515.0, 0]], "conditions": {"material": "EQ70QT steels", "am_type": "Gas metal arc welding (GMAW)", "load_ratio": "0.5", "test_type": "-", "temperature": "-", "surface_treatment": "-"}, "metadata": {"dataset_id": 3411, "title": "On the Fatigue Strength of Welded High-Strength Steel Joints in the As-Welded, Post-Weld-Treated and Repaired Conditions in a Typical Ship Structural Detail", "doi": "10.3390/jmse11030644", "authors": "Ahola, Antti; Lipiainen, Kalle; Lindroos, Juuso; Koskimaki, Matti; Laukia, Kari; Bjork, Timo", "publication": "JOURNAL OF MARINE SCIENCE AND ENGINEERING", "year_of_publication": 2023, "UT": "WOS:000958352900001", "base_material": "EQ70QT steels", "base_young_modulus": "-", "base_yield_strength": 690, "base_ultimate_strength": "770–940", "base_elongation": 14, "weld_material": "ESAB OK Dual Shield 69", "weld_young_modulus": "-", "weld_yield_strength": 740, "weld_ultimate_strength": 790, "weld_elongation": 20, "processing": "-", "welding_joint": "Longitudinal stiffener detail", "welding_method": "Gas metal arc welding (GMAW)", "welding_voltage": "25.9–28", "welding_current": 310, "welding_speed": "4–13.5", "preheat_temp": "-", "welding_env": "-", "residual_stress": "-", "fatigue_specimen_type": "-", "fatigue_specimen_thickness": 15, "fatigue_test_type": "-", "fatigue_temp": "-", "fatigue_env": "-", "load_ratio": 0.5, "frequency": "-", "fatigue_machine": "Servo hydraulic fatigue test rigs", "fatigue_standard": "-", "fatigue_test_control": "Constant amplitude (CA) loading", "stress_concentration": "-", "failure_location": "-"}}, {"id": "WELD2025:3412", "name": "EQ70QT steels | Longitudinal stiffener detail", "material_family": "Welded joint", "points": [[201.0, 694815.0, 0]], "conditions": {"material": "EQ70QT steels", "am_type": "Gas metal arc welding (GMAW)", "load_ratio": "0.5", "test_type": "-", "temperature": "-", "surface_treatment": "High-frequency mechanical impact (HFMI) treatment"}, "metadata": {"dataset_id": 3412, "title": "On the Fatigue Strength of Welded High-Strength Steel Joints in the As-Welded, Post-Weld-Treated and Repaired Conditions in a Typical Ship Structural Detail", "doi": "10.3390/jmse11030644", "authors": "Ahola, Antti; Lipiainen, Kalle; Lindroos, Juuso; Koskimaki, Matti; Laukia, Kari; Bjork, Timo", "publication": "JOURNAL OF MARINE SCIENCE AND ENGINEERING", "year_of_publication": 2023, "UT": "WOS:000958352900001", "base_material": "EQ70QT steels", "base_young_modulus": "-", "base_yield_strength": 690, "base_ultimate_strength": "770–940", "base_elongation": 14, "weld_material": "ESAB OK Dual Shield 69", "weld_young_modulus": "-", "weld_yield_strength": 740, "weld_ultimate_strength": 790, "weld_elongation": 20, "processing": "High-frequency mechanical impact (HFMI) treatment", "welding_joint": "Longitudinal stiffener detail", "welding_method": "Gas metal arc welding (GMAW)", "welding_voltage": "25.9–28", "welding_current": 310, "welding_speed": "4–13.5", "preheat_temp": "-", "welding_env": "-", "residual_stress": "-", "fatigue_specimen_type": "-", "fatigue_specimen_thickness": 15, "fatigue_test_type": "-", "fatigue_temp": "-", "fatigue_env": "-", "load_ratio": 0.5, "frequency": "-", "fatigue_machine": "Servo hydraulic fatigue test rigs", "fatigue_standard": "-", "fatigue_test_control": "Constant amplitude (CA) loading", "stress_concentration": "-", "failure_location": "-"}}, {"id": "WELD2025:3413", "name": "EQ47TM | Longitudinal stiffener detail (Bulkhead)", "material_family": "Welded joint", "points": [[173.0, 79999.0, 0]], "conditions": {"material": "EQ47TM", "am_type": "Gas metal arc welding (GMAW)", "load_ratio": "0.1", "test_type": "-", "temperature": "-", "surface_treatment": "-"}, "metadata": {"dataset_id": 3413, "title": "On the Fatigue Strength of Welded High-Strength Steel Joints in the As-Welded, Post-Weld-Treated and Repaired Conditions in a Typical Ship Structural Detail", "doi": "10.3390/jmse11030644", "authors": "Ahola, Antti; Lipiainen, Kalle; Lindroos, Juuso; Koskimaki, Matti; Laukia, Kari; Bjork, Timo", "publication": "JOURNAL OF MARINE SCIENCE AND ENGINEERING", "year_of_publication": 2023, "UT": "WOS:000958352900001", "base_material": "EQ47TM", "base_young_modulus": "-", "base_yield_strength": 460, "base_ultimate_strength": "570–720", "base_elongation": 17, "weld_material": "ESAB OK Tubrod 15.17", "weld_young_modulus": "-", "weld_yield_strength": 544, "weld_ultimate_strength": 613, "weld_elongation": 26, "processing": "-", "welding_joint": "Longitudinal stiffener detail (Bulkhead)", "welding_method": "Gas metal arc welding (GMAW)", "welding_voltage": "25.9–28", "welding_current": 310, "welding_speed": "4–13.5", "preheat_temp": "-", "welding_env": "-", "residual_stress": "-", "fatigue_specimen_type": "-", "fatigue_specimen_thickness": 20, "fatigue_test_type": "-", "fatigue_temp": "-", "fatigue_env": "-", "load_ratio": 0.1, "frequency": "-", "fatigue_machine": "Servo hydraulic fatigue test rigs", "fatigue_standard": "-", "fatigue_test_control": "Constant amplitude (CA) loading", "stress_concentration": "-", "failure_location": "-"}}, {"id": "WELD2025:3414", "name": "EQ47TM | Longitudinal stiffener detail (Bulkhead)", "material_family": "Welded joint", "points": [[172.0, 202510.0, 0]], "conditions": {"material": "EQ47TM", "am_type": "Gas metal arc welding (GMAW)", "load_ratio": "0.5", "test_type": "-", "temperature": "-", "surface_treatment": "High-frequency mechanical impact (HFMI) treatment"}, "metadata": {"dataset_id": 3414, "title": "On the Fatigue Strength of Welded High-Strength Steel Joints in the As-Welded, Post-Weld-Treated and Repaired Conditions in a Typical Ship Structural Detail", "doi": "10.3390/jmse11030644", "authors": "Ahola, Antti; Lipiainen, Kalle; Lindroos, Juuso; Koskimaki, Matti; Laukia, Kari; Bjork, Timo", "publication": "JOURNAL OF MARINE SCIENCE AND ENGINEERING", "year_of_publication": 2023, "UT": "WOS:000958352900001", "base_material": "EQ47TM", "base_young_modulus": "-", "base_yield_strength": 460, "base_ultimate_strength": "570–720", "base_elongation": 17, "weld_material": "ESAB OK Tubrod 15.17", "weld_young_modulus": "-", "weld_yield_strength": 544, "weld_ultimate_strength": 613, "weld_elongation": 26, "processing": "High-frequency mechanical impact (HFMI) treatment", "welding_joint": "Longitudinal stiffener detail (Bulkhead)", "welding_method": "Gas metal arc welding (GMAW)", "welding_voltage": "25.9–28", "welding_current": 310, "welding_speed": "4–13.5", "preheat_temp": "-", "welding_env": "-", "residual_stress": "-", "fatigue_specimen_type": "-", "fatigue_specimen_thickness": 20, "fatigue_test_type": "-", "fatigue_temp": "-", "fatigue_env": "-", "load_ratio": 0.5, "frequency": "-", "fatigue_machine": "Servo hydraulic fatigue test rigs", "fatigue_standard": "-", "fatigue_test_control": "Constant amplitude (CA) loading", "stress_concentration": "-", "failure_location": "-"}}, {"id": "WELD2025:3415", "name": "EQ70QT steels | Longitudinal stiffener detail (Bulkhead)", "material_family": "Welded joint", "points": [[175.0, 106551.0, 0]], "conditions": {"material": "EQ70QT steels", "am_type": "Gas metal arc welding (GMAW)", "load_ratio": "0.1", "test_type": "-", "temperature": "-", "surface_treatment": "-"}, "metadata": {"dataset_id": 3415, "title": "On the Fatigue Strength of Welded High-Strength Steel Joints in the As-Welded, Post-Weld-Treated and Repaired Conditions in a Typical Ship Structural Detail", "doi": "10.3390/jmse11030644", "authors": "Ahola, Antti; Lipiainen, Kalle; Lindroos, Juuso; Koskimaki, Matti; Laukia, Kari; Bjork, Timo", "publication": "JOURNAL OF MARINE SCIENCE AND ENGINEERING", "year_of_publication": 2023, "UT": "WOS:000958352900001", "base_material": "EQ70QT steels", "base_young_modulus": "-", "base_yield_strength": 690, "base_ultimate_strength": "770–940", "base_elongation": 14, "weld_material": "ESAB OK Dual Shield 69", "weld_young_modulus": "-", "weld_yield_strength": 740, "weld_ultimate_strength": 790, "weld_elongation": 20, "processing": "-", "welding_joint": "Longitudinal stiffener detail (Bulkhead)", "welding_method": "Gas metal arc welding (GMAW)", "welding_voltage": "25.9–28", "welding_current": 310, "welding_speed": "4–13.5", "preheat_temp": "-", "welding_env": "-", "residual_stress": "-", "fatigue_specimen_type": "-", "fatigue_specimen_thickness": 20, "fatigue_test_type": "-", "fatigue_temp": "-", "fatigue_env": "-", "load_ratio": 0.1, "frequency": "-", "fatigue_machine": "Servo hydraulic fatigue test rigs", "fatigue_standard": "-", "fatigue_test_control": "Constant amplitude (CA) loading", "stress_concentration": "-", "failure_location": "-"}}, {"id": "WELD2025:3416", "name": "EQ70QT steels | Longitudinal stiffener detail (Bulkhead)", "material_family": "Welded joint", "points": [[173.0, 88389.0, 0]], "conditions": {"material": "EQ70QT steels", "am_type": "Gas metal arc welding (GMAW)", "load_ratio": "0.5", "test_type": "-", "temperature": "-", "surface_treatment": "-"}, "metadata": {"dataset_id": 3416, "title": "On the Fatigue Strength of Welded High-Strength Steel Joints in the As-Welded, Post-Weld-Treated and Repaired Conditions in a Typical Ship Structural Detail", "doi": "10.3390/jmse11030644", "authors": "Ahola, Antti; Lipiainen, Kalle; Lindroos, Juuso; Koskimaki, Matti; Laukia, Kari; Bjork, Timo", "publication": "JOURNAL OF MARINE SCIENCE AND ENGINEERING", "year_of_publication": 2023, "UT": "WOS:000958352900001", "base_material": "EQ70QT steels", "base_young_modulus": "-", "base_yield_strength": 690, "base_ultimate_strength": "770–940", "base_elongation": 14, "weld_material": "ESAB OK Dual Shield 69", "weld_young_modulus": "-", "weld_yield_strength": 740, "weld_ultimate_strength": 790, "weld_elongation": 20, "processing": "-", "welding_joint": "Longitudinal stiffener detail (Bulkhead)", "welding_method": "Gas metal arc welding (GMAW)", "welding_voltage": "25.9–28", "welding_current": 310, "welding_speed": "4–13.5", "preheat_temp": "-", "welding_env": "-", "residual_stress": "-", "fatigue_specimen_type": "-", "fatigue_specimen_thickness": 20, "fatigue_test_type": "-", "fatigue_temp": "-", "fatigue_env": "-", "load_ratio": 0.5, "frequency": "-", "fatigue_machine": "Servo hydraulic fatigue test rigs", "fatigue_standard": "-", "fatigue_test_control": "Constant amplitude (CA) loading", "stress_concentration": "-", "failure_location": "-"}}, {"id": "WELD2025:3417", "name": "EQ70QT steels | Longitudinal stiffener detail (Bulkhead)", "material_family": "Welded joint", "points": [[171.0, 335535.0, 0]], "conditions": {"material": "EQ70QT steels", "am_type": "Gas metal arc welding (GMAW)", "load_ratio": "0.5", "test_type": "-", "temperature": "-", "surface_treatment": "High-frequency mechanical impact (HFMI) treatment"}, "metadata": {"dataset_id": 3417, "title": "On the Fatigue Strength of Welded High-Strength Steel Joints in the As-Welded, Post-Weld-Treated and Repaired Conditions in a Typical Ship Structural Detail", "doi": "10.3390/jmse11030644", "authors": "Ahola, Antti; Lipiainen, Kalle; Lindroos, Juuso; Koskimaki, Matti; Laukia, Kari; Bjork, Timo", "publication": "JOURNAL OF MARINE SCIENCE AND ENGINEERING", "year_of_publication": 2023, "UT": "WOS:000958352900001", "base_material": "EQ70QT steels", "base_young_modulus": "-", "base_yield_strength": 690, "base_ultimate_strength": "770–940", "base_elongation": 14, "weld_material": "ESAB OK Dual Shield 69", "weld_young_modulus": "-", "weld_yield_strength": 740, "weld_ultimate_strength": 790, "weld_elongation": 20, "processing": "High-frequency mechanical impact (HFMI) treatment", "welding_joint": "Longitudinal stiffener detail (Bulkhead)", "welding_method": "Gas metal arc welding (GMAW)", "welding_voltage": "25.9–28", "welding_current": 310, "welding_speed": "4–13.5", "preheat_temp": "-", "welding_env": "-", "residual_stress": "-", "fatigue_specimen_type": "-", "fatigue_specimen_thickness": 20, "fatigue_test_type": "-", "fatigue_temp": "-", "fatigue_env": "-", "load_ratio": 0.5, "frequency": "-", "fatigue_machine": "Servo hydraulic fatigue test rigs", "fatigue_standard": "-", "fatigue_test_control": "Constant amplitude (CA) loading", "stress_concentration": "-", "failure_location": "-"}}, {"id": "WELD2025:3418", "name": "Q345 steel | Cruciform welded joint", "material_family": "Welded joint", "points": [[300.0, 285998.0, 0], [285.0, 387315.0, 0], [270.0, 550250.0, 0], [255.0, 844740.0, 0], [240.0, 1756252.0, 1]], "conditions": {"material": "Q345 steel", "am_type": "CO2 arc welding", "load_ratio": "0.1", "test_type": "Tension-tension constant amplitude loading (sine wave loading)", "temperature": "25", "surface_treatment": "Ultrasonic Peening Treatment (UPT)"}, "metadata": {"dataset_id": 3418, "title": "The Effect of Ultrasonic Peening Treatment on Fatigue Performance of Welded Joints", "doi": "10.3390/ma9060471", "authors": "Zhao, Xiaohui; Wang, Mingyi; Zhang, Zhiqiang; Liu, Yu", "publication": "MATERIALS", "year_of_publication": 2016, "UT": "WOS:000378630600070", "base_material": "Q345 steel", "base_young_modulus": "-", "base_yield_strength": "≥345", "base_ultimate_strength": "490–675", "base_elongation": "≥22", "weld_material": "Q345 steel (CO2 arc welding)", "weld_young_modulus": "-", "weld_yield_strength": "-", "weld_ultimate_strength": "-", "weld_elongation": "-", "processing": "Ultrasonic Peening Treatment (UPT)", "welding_joint": "Cruciform welded joint", "welding_method": "CO2 arc welding", "welding_voltage": "-", "welding_current": "-", "welding_speed": "-", "preheat_temp": "-", "welding_env": "-", "residual_stress": "-", "fatigue_specimen_type": "Cruciform welded joint", "fatigue_specimen_thickness": 10, "fatigue_test_type": "Tension-tension constant amplitude loading (sine wave loading)", "fatigue_temp": 25, "fatigue_env": "Air", "load_ratio": 0.1, "frequency": "100–120", "fatigue_machine": "200 kN high-frequency fatigue testing machine (CIMACH, Changchun, China)", "fatigue_standard": "-", "fatigue_test_control": "Stress", "stress_concentration": "-", "failure_location": "Weld toe"}}, {"id": "WELD2025:3419", "name": "Q345 steel | Cruciform welded joint", "material_family": "Welded joint", "points": [[300.0, 270768.0, 0], [285.0, 311173.0, 0], [270.0, 273249.0, 0], [255.0, 296625.0, 0], [240.0, 339337.0, 1]], "conditions": {"material": "Q345 steel", "am_type": "CO2 arc welding", "load_ratio": "0.1", "test_type": "Tension-tension constant amplitude loading (sine wave loading)", "temperature": "25", "surface_treatment": "-"}, "metadata": {"dataset_id": 3419, "title": "The Effect of Ultrasonic Peening Treatment on Fatigue Performance of Welded Joints", "doi": "10.3390/ma9060471", "authors": "Zhao, Xiaohui; Wang, Mingyi; Zhang, Zhiqiang; Liu, Yu", "publication": "MATERIALS", "year_of_publication": 2016, "UT": "WOS:000378630600070", "base_material": "Q345 steel", "base_young_modulus": "-", "base_yield_strength": "≥345", "base_ultimate_strength": "490–675", "base_elongation": "≥22", "weld_material": "Q345 steel (CO2 arc welding)", "weld_young_modulus": "-", "weld_yield_strength": "-", "weld_ultimate_strength": "-", "weld_elongation": "-", "processing": "-", "welding_joint": "Cruciform welded joint", "welding_method": "CO2 arc welding", "welding_voltage": "-", "welding_current": "-", "welding_speed": "-", "preheat_temp": "-", "welding_env": "-", "residual_stress": "-", "fatigue_specimen_type": "Cruciform welded joint", "fatigue_specimen_thickness": 10, "fatigue_test_type": "Tension-tension constant amplitude loading (sine wave loading)", "fatigue_temp": 25, "fatigue_env": "Air", "load_ratio": 0.1, "frequency": "100–120", "fatigue_machine": "200 kN high-frequency fatigue testing machine (CIMACH, Changchun, China)", "fatigue_standard": "-", "fatigue_test_control": "Stress", "stress_concentration": "-", "failure_location": "Weld toe"}}, {"id": "WELD2025:3420", "name": "7N01 aluminum alloy plates | Butt Joint", "material_family": "Welded joint", "points": [[191.0, 39398.0, 0], [176.0, 223622.0, 0], [163.0, 492671.0, 0], [171.0, 145148.0, 0]], "conditions": {"material": "7N01 aluminum alloy plates", "am_type": "Friction Stir Welding (FSW)", "load_ratio": "0.1", "test_type": "Axial", "temperature": "-", "surface_treatment": "T5 heat treatment"}, "metadata": {"dataset_id": 3420, "title": "Fatigue Strength Estimation Based on Local Mechanical Properties for Aluminum Alloy FSW Joints", "doi": "10.3390/ma10020186", "authors": "Sillapasa, Kittima; Mutoh, Yoshiharu; Miyashita, Yukio; Seo, Nobushiro", "publication": "MATERIALS", "year_of_publication": 2017, "UT": "WOS:000395445800093", "base_material": "7N01 aluminum alloy plates", "base_young_modulus": "-", "base_yield_strength": "-", "base_ultimate_strength": 308, "base_elongation": "-", "weld_material": "7N01 aluminum alloy (FSW joint)", "weld_young_modulus": "-", "weld_yield_strength": "-", "weld_ultimate_strength": "-", "weld_elongation": "-", "processing": "T5 heat treatment", "welding_joint": "Butt Joint", "welding_method": "Friction Stir Welding (FSW)", "welding_voltage": "-", "welding_current": "-", "welding_speed": 3.33, "preheat_temp": "-", "welding_env": "-", "residual_stress": "-", "fatigue_specimen_type": "Plate specimen", "fatigue_specimen_thickness": 4, "fatigue_test_type": "Axial", "fatigue_temp": "-", "fatigue_env": "-", "load_ratio": 0.1, "frequency": 20, "fatigue_machine": "Shimadzu EHF-LV010K1-A10 servo-hydraulic fatigue test machine", "fatigue_standard": "-", "fatigue_test_control": "Stress", "stress_concentration": "-", "failure_location": "-"}}, {"id": "WELD2025:3421", "name": "6N01 aluminum alloy plates | Butt Joint", "material_family": "Welded joint", "points": [[172.0, 66375.0, 0], [168.0, 94917.0, 0], [153.0, 354946.0, 0], [139.0, 1529206.0, 0], [130.0, 2044935.0, 0]], "conditions": {"material": "6N01 aluminum alloy plates", "am_type": "Friction Stir Welding (FSW)", "load_ratio": "0.1", "test_type": "Axial", "temperature": "-", "surface_treatment": "T5 heat treatment"}, "metadata": {"dataset_id": 3421, "title": "Fatigue Strength Estimation Based on Local Mechanical Properties for Aluminum Alloy FSW Joints", "doi": "10.3390/ma10020186", "authors": "Sillapasa, Kittima; Mutoh, Yoshiharu; Miyashita, Yukio; Seo, Nobushiro", "publication": "MATERIALS", "year_of_publication": 2017, "UT": "WOS:000395445800093", "base_material": "6N01 aluminum alloy plates", "base_young_modulus": "-", "base_yield_strength": "-", "base_ultimate_strength": 185, "base_elongation": "-", "weld_material": "6N01 aluminum alloy (FSW joint)", "weld_young_modulus": "-", "weld_yield_strength": "-", "weld_ultimate_strength": "-", "weld_elongation": "-", "processing": "T5 heat treatment", "welding_joint": "Butt Joint", "welding_method": "Friction Stir Welding (FSW)", "welding_voltage": "-", "welding_current": "-", "welding_speed": 6.67, "preheat_temp": "-", "welding_env": "-", "residual_stress": "-", "fatigue_specimen_type": "Plate specimen", "fatigue_specimen_thickness": 4, "fatigue_test_type": "Axial", "fatigue_temp": "-", "fatigue_env": "-", "load_ratio": 0.1, "frequency": 20, "fatigue_machine": "Shimadzu EHF-LV010K1-A10 servo-hydraulic fatigue test machine", "fatigue_standard": "-", "fatigue_test_control": "Stress", "stress_concentration": "-", "failure_location": "-"}}, {"id": "WELD2025:3422", "name": "6N01 and 7N01 aluminum alloy plates | Butt Joint", "material_family": "Welded joint", "points": [[161.0, 31271.0, 0], [165.0, 290257.0, 0], [154.0, 418176.0, 0], [151.0, 1684757.0, 0], [144.0, 3127128.0, 0]], "conditions": {"material": "6N01 and 7N01 aluminum alloy plates", "am_type": "Friction Stir Welding (FSW)", "load_ratio": "0.1", "test_type": "Axial", "temperature": "-", "surface_treatment": "T5 heat treatment"}, "metadata": {"dataset_id": 3422, "title": "Fatigue Strength Estimation Based on Local Mechanical Properties for Aluminum Alloy FSW Joints", "doi": "10.3390/ma10020186", "authors": "Sillapasa, Kittima; Mutoh, Yoshiharu; Miyashita, Yukio; Seo, Nobushiro", "publication": "MATERIALS", "year_of_publication": 2017, "UT": "WOS:000395445800093", "base_material": "6N01 and 7N01 aluminum alloy plates", "base_young_modulus": "-", "base_yield_strength": "-", "base_ultimate_strength": 176, "base_elongation": "-", "weld_material": "6N01 and 7N01 aluminum alloy", "weld_young_modulus": "-", "weld_yield_strength": "-", "weld_ultimate_strength": 176, "weld_elongation": "-", "processing": "T5 heat treatment", "welding_joint": "Butt Joint", "welding_method": "Friction Stir Welding (FSW)", "welding_voltage": "-", "welding_current": "-", "welding_speed": 5.0, "preheat_temp": "-", "welding_env": "-", "residual_stress": "-", "fatigue_specimen_type": "Plate specimen", "fatigue_specimen_thickness": 4, "fatigue_test_type": "Axial", "fatigue_temp": "-", "fatigue_env": "-", "load_ratio": 0.1, "frequency": 20, "fatigue_machine": "Shimadzu EHF-LV010K1-A10 servo-hydraulic fatigue test machine", "fatigue_standard": "-", "fatigue_test_control": "Stress", "stress_concentration": "-", "failure_location": "-"}}, {"id": "WELD2025:3423", "name": "7N01 aluminum alloy plates | Butt Joint", "material_family": "Welded joint", "points": [[209.0, 56576.0, 0], [194.0, 230965.0, 0], [179.0, 505608.0, 0], [174.0, 699290.0, 0], [286.0, 37571.0, 0], [270.0, 95571.0, 0], [255.0, 132448.0, 0], [243.0, 223400.0, 0]], "conditions": {"material": "7N01 aluminum alloy plates", "am_type": "Friction Stir Welding (FSW)", "load_ratio": "0.1", "test_type": "Axial", "temperature": "-", "surface_treatment": "T5 heat treatment"}, "metadata": {"dataset_id": 3423, "title": "Fatigue Strength Estimation Based on Local Mechanical Properties for Aluminum Alloy FSW Joints", "doi": "10.3390/ma10020186", "authors": "Sillapasa, Kittima; Mutoh, Yoshiharu; Miyashita, Yukio; Seo, Nobushiro", "publication": "MATERIALS", "year_of_publication": 2017, "UT": "WOS:000395445800093", "base_material": "7N01 aluminum alloy plates", "base_young_modulus": "-", "base_yield_strength": "-", "base_ultimate_strength": 328, "base_elongation": "-", "weld_material": "7N01 aluminum alloy (FSW joint)", "weld_young_modulus": "-", "weld_yield_strength": "-", "weld_ultimate_strength": "-", "weld_elongation": "-", "processing": "T5 heat treatment", "welding_joint": "Butt Joint", "welding_method": "Friction Stir Welding (FSW)", "welding_voltage": "-", "welding_current": "-", "welding_speed": 3.33, "preheat_temp": "-", "welding_env": "-", "residual_stress": "-", "fatigue_specimen_type": "small round bar specimen", "fatigue_specimen_thickness": 2.5, "fatigue_test_type": "Axial", "fatigue_temp": "-", "fatigue_env": "-", "load_ratio": 0.1, "frequency": 20, "fatigue_machine": "Shimadzu EHF-LV010K1-A10 servo-hydraulic fatigue test machine", "fatigue_standard": "-", "fatigue_test_control": "Stress", "stress_concentration": "1.03", "failure_location": "-"}}, {"id": "WELD2025:3424", "name": "7N01 aluminum alloy plates | Butt Joint", "material_family": "Welded joint", "points": [[210.0, 77543.0, 0], [204.0, 180499.0, 0], [196.0, 180802.0, 0], [187.0, 414555.0, 0]], "conditions": {"material": "7N01 aluminum alloy plates", "am_type": "Friction Stir Welding (FSW)", "load_ratio": "0.1", "test_type": "Axial", "temperature": "-", "surface_treatment": "T5 heat treatment"}, "metadata": {"dataset_id": 3424, "title": "Fatigue Strength Estimation Based on Local Mechanical Properties for Aluminum Alloy FSW Joints", "doi": "10.3390/ma10020186", "authors": "Sillapasa, Kittima; Mutoh, Yoshiharu; Miyashita, Yukio; Seo, Nobushiro", "publication": "MATERIALS", "year_of_publication": 2017, "UT": "WOS:000395445800093", "base_material": "7N01 aluminum alloy plates", "base_young_modulus": "-", "base_yield_strength": "-", "base_ultimate_strength": 322, "base_elongation": "-", "weld_material": "7N01 aluminum alloy (FSW joint)", "weld_young_modulus": "-", "weld_yield_strength": "-", "weld_ultimate_strength": "-", "weld_elongation": "-", "processing": "T5 heat treatment", "welding_joint": "Butt Joint", "welding_method": "Friction Stir Welding (FSW)", "welding_voltage": "-", "welding_current": "-", "welding_speed": 3.33, "preheat_temp": "-", "welding_env": "-", "residual_stress": "-", "fatigue_specimen_type": "small round bar specimen", "fatigue_specimen_thickness": 2.5, "fatigue_test_type": "Axial", "fatigue_temp": "-", "fatigue_env": "-", "load_ratio": 0.1, "frequency": 20, "fatigue_machine": "Shimadzu EHF-LV010K1-A10 servo-hydraulic fatigue test machine", "fatigue_standard": "-", "fatigue_test_control": "Stress", "stress_concentration": "1.03", "failure_location": "-"}}, {"id": "WELD2025:3425", "name": "6N01 aluminum alloy plates | Butt Joint", "material_family": "Welded joint", "points": [[217.0, 87852.0, 0], [213.0, 116788.0, 0], [207.0, 193677.0, 0], [187.0, 785179.0, 0]], "conditions": {"material": "6N01 aluminum alloy plates", "am_type": "Friction Stir Welding (FSW)", "load_ratio": "0.1", "test_type": "Axial", "temperature": "-", "surface_treatment": "T5 heat treatment"}, "metadata": {"dataset_id": 3425, "title": "Fatigue Strength Estimation Based on Local Mechanical Properties for Aluminum Alloy FSW Joints", "doi": "10.3390/ma10020186", "authors": "Sillapasa, Kittima; Mutoh, Yoshiharu; Miyashita, Yukio; Seo, Nobushiro", "publication": "MATERIALS", "year_of_publication": 2017, "UT": "WOS:000395445800093", "base_material": "6N01 aluminum alloy plates", "base_young_modulus": "-", "base_yield_strength": "-", "base_ultimate_strength": 262, "base_elongation": "-", "weld_material": "6N01 aluminum alloy (FSW joint)", "weld_young_modulus": "-", "weld_yield_strength": "-", "weld_ultimate_strength": "-", "weld_elongation": "-", "processing": "T5 heat treatment", "welding_joint": "Butt Joint", "welding_method": "Friction Stir Welding (FSW)", "welding_voltage": "-", "welding_current": "-", "welding_speed": 6.67, "preheat_temp": "-", "welding_env": "-", "residual_stress": "-", "fatigue_specimen_type": "small round bar specimen", "fatigue_specimen_thickness": 2.5, "fatigue_test_type": "Axial", "fatigue_temp": "-", "fatigue_env": "-", "load_ratio": 0.1, "frequency": 20, "fatigue_machine": "Shimadzu EHF-LV010K1-A10 servo-hydraulic fatigue test machine", "fatigue_standard": "-", "fatigue_test_control": "Stress", "stress_concentration": "1.03", "failure_location": "-"}}, {"id": "WELD2025:3426", "name": "6N01 aluminum alloy plates | Butt Joint", "material_family": "Welded joint", "points": [[195.0, 38859.0, 0], [179.0, 128228.0, 0], [175.0, 196459.0, 0], [165.0, 218086.0, 0], [154.0, 977851.0, 0]], "conditions": {"material": "6N01 aluminum alloy plates", "am_type": "Friction Stir Welding (FSW)", "load_ratio": "0.1", "test_type": "Axial", "temperature": "-", "surface_treatment": "T5 heat treatment"}, "metadata": {"dataset_id": 3426, "title": "Fatigue Strength Estimation Based on Local Mechanical Properties for Aluminum Alloy FSW Joints", "doi": "10.3390/ma10020186", "authors": "Sillapasa, Kittima; Mutoh, Yoshiharu; Miyashita, Yukio; Seo, Nobushiro", "publication": "MATERIALS", "year_of_publication": 2017, "UT": "WOS:000395445800093", "base_material": "6N01 aluminum alloy plates", "base_young_modulus": "-", "base_yield_strength": "-", "base_ultimate_strength": 218, "base_elongation": "-",
