Repository: yunyunfanfan/S-PA-CBB

# S-PA-CBB

Official research code, processed curve records, evaluation outputs, and manuscript source for:

> **From Physics to Selective Generation: Conditional Brownian Bridges for Sparse S–N Curve Reconstruction and Fatigue Decision-Making**

S-PA-CBB reconstructs a complete probabilistic stress–life (S–N) curve from only two to four observed fatigue tests. The method first fits an interpretable Basquin state, diagnoses whether that state is sufficient, and applies a ControlNet-style conditional Brownian-bridge residual only to curves that benefit from correction.

File: external_data/weld2025_disjoint_curves.json (part 131 of 223)
"weld_material": "6N01 aluminum alloy (FSW joint)", "weld_young_modulus": "-", "weld_yield_strength": "-", "weld_ultimate_strength": "-", "weld_elongation": "-", "processing": "T5 heat treatment", "welding_joint": "Butt Joint", "welding_method": "Friction Stir Welding (FSW)", "welding_voltage": "-", "welding_current": "-", "welding_speed": 6.67, "preheat_temp": "-", "welding_env": "-", "residual_stress": "-", "fatigue_specimen_type": "small round bar specimen", "fatigue_specimen_thickness": 2.5, "fatigue_test_type": "Axial", "fatigue_temp": "-", "fatigue_env": "-", "load_ratio": 0.1, "frequency": 20, "fatigue_machine": "Shimadzu EHF-LV010K1-A10 servo-hydraulic fatigue test machine", "fatigue_standard": "-", "fatigue_test_control": "Stress", "stress_concentration": "1.03", "failure_location": "-"}}, {"id": "WELD2025:3427", "name": "6N01 and 7N01 aluminum alloy plates | Butt Joint", "material_family": "Welded joint", "points": [[168.0, 36103.0, 0], [177.0, 107842.0, 0], [166.0, 289602.0, 0], [168.0, 422666.0, 0], [155.0, 2185256.0, 0]], "conditions": {"material": "6N01 and 7N01 aluminum alloy plates", "am_type": "Friction Stir Welding (FSW)", "load_ratio": "0.1", "test_type": "Axial", "temperature": "-", "surface_treatment": "T5 heat treatment"}, "metadata": {"dataset_id": 3427, "title": "Fatigue Strength Estimation Based on Local Mechanical Properties for Aluminum Alloy FSW Joints", "doi": "10.3390/ma10020186", "authors": "Sillapasa, Kittima; Mutoh, Yoshiharu; Miyashita, Yukio; Seo, Nobushiro", "publication": "MATERIALS", "year_of_publication": 2017, "UT": "WOS:000395445800093", "base_material": "6N01 and 7N01 aluminum alloy plates", "base_young_modulus": "-", "base_yield_strength": "-", "base_ultimate_strength": 215, "base_elongation": "-", "weld_material": "6N01 and 7N01 aluminum alloy", "weld_young_modulus": "-", "weld_yield_strength": "-", "weld_ultimate_strength": 176, "weld_elongation": "-", "processing": "T5 heat treatment", "welding_joint": "Butt Joint", "welding_method": "Friction Stir Welding (FSW)", "welding_voltage": "-", "welding_current": "-", "welding_speed": 5.0, "preheat_temp": "-", "welding_env": "-", "residual_stress": "-", "fatigue_specimen_type": "small round bar specimen", "fatigue_specimen_thickness": 2.5, "fatigue_test_type": "Axial", "fatigue_temp": "-", "fatigue_env": "-", "load_ratio": 0.1, "frequency": 20, "fatigue_machine": "Shimadzu EHF-LV010K1-A10 servo-hydraulic fatigue test machine", "fatigue_standard": "-", "fatigue_test_control": "Stress", "stress_concentration": "1.03", "failure_location": "-"}}, {"id": "WELD2025:3431", "name": "Al-Mg-Sc alloy (cast conditions) | Butt Joint", "material_family": "Welded joint", "points": [[207.0, 35445.0, 0], [189.0, 74795.0, 0], [153.0, 145265.0, 0], [135.0, 478829.0, 0], [126.0, 5095739.0, 0], [117.0, 11325413.0, 0], [117.0, 15299762.0, 1]], "conditions": {"material": "Al-Mg-Sc alloy (cast conditions)", "am_type": "Friction Stir Welding (FSW)", "load_ratio": "0.1", "test_type": "Axial", "temperature": "25", "surface_treatment": "-"}, "metadata": {"dataset_id": 3431, "title": "On the Fatigue Performance of Friction-Stir Welded Aluminum Alloys", "doi": "10.3390/ma13194246", "authors": "Malopheyev, Sergey; Vysotskiy, Igor; Zhemchuzhnikova, Dania; Mironov, Sergey; Kaibyshev, Rustam", "publication": "MATERIALS", "year_of_publication": 2020, "UT": "WOS:000586450800001", "base_material": "Al-Mg-Sc alloy (cast conditions)", "base_young_modulus": "-", "base_yield_strength": 316, "base_ultimate_strength": 362, "base_elongation": 9, "weld_material": "Al-Mg-Sc alloy, AA6061 alloy", "weld_young_modulus": "-", "weld_yield_strength": "-", "weld_ultimate_strength": "-", "weld_elongation": "-", "processing": "-", "welding_joint": "Butt Joint", "welding_method": "Friction Stir Welding (FSW)", "welding_voltage": "-", "welding_current": "-", "welding_speed": 2.5, "preheat_temp": "-", "welding_env": "-", "residual_stress": "Peak residual stress in stir zone +60 MPa, Peak residual stress in base material -80 MPa", "fatigue_specimen_type": "Dog-bone-shaped", "fatigue_specimen_thickness": 3, "fatigue_test_type": "Axial", "fatigue_temp": 25, "fatigue_env": "Ambient", "load_ratio": 0.1, "frequency": 25, "fatigue_machine": "Instron 8801 servo-hydraulic testing system", "fatigue_standard": "-", "fatigue_test_control": "Load control mode", "stress_concentration": "-", "failure_location": "-"}}, {"id": "WELD2025:3432", "name": "Al-Mg-Sc alloy | Butt Joint", "material_family": "Welded joint", "points": [[207.0, 63379.0, 0], [189.0, 100455.0, 0], [162.0, 160384.0, 0], [157.0, 158019.0, 0], [154.0, 1201101.0, 0], [157.0, 1810243.0, 0], [155.0, 15202723.0, 1]], "conditions": {"material": "Al-Mg-Sc alloy", "am_type": "Friction Stir Welding (FSW)", "load_ratio": "0.1", "test_type": "Axial", "temperature": "25", "surface_treatment": "hot-rolled"}, "metadata": {"dataset_id": 3432, "title": "On the Fatigue Performance of Friction-Stir Welded Aluminum Alloys", "doi": "10.3390/ma13194246", "authors": "Malopheyev, Sergey; Vysotskiy, Igor; Zhemchuzhnikova, Dania; Mironov, Sergey; Kaibyshev, Rustam", "publication": "MATERIALS", "year_of_publication": 2020, "UT": "WOS:000586450800001", "base_material": "Al-Mg-Sc alloy", "base_young_modulus": "-", "base_yield_strength": 316, "base_ultimate_strength": 362, "base_elongation": 9, "weld_material": "Al-Mg-Sc alloy, AA6061 alloy", "weld_young_modulus": "-", "weld_yield_strength": "-", "weld_ultimate_strength": "-", "weld_elongation": "-", "processing": "hot-rolled", "welding_joint": "Butt Joint", "welding_method": "Friction Stir Welding (FSW)", "welding_voltage": "-", "welding_current": "-", "welding_speed": 2.5, "preheat_temp": "-", "welding_env": "-", "residual_stress": "Peak residual stress in stir zone +60 MPa, Peak residual stress in base material -80 MPa", "fatigue_specimen_type": "Dog-bone-shaped", "fatigue_specimen_thickness": 3, "fatigue_test_type": "Axial", "fatigue_temp": 25, "fatigue_env": "Ambient", "load_ratio": 0.1, "frequency": 25, "fatigue_machine": "Instron 8801 servo-hydraulic testing system", "fatigue_standard": "-", "fatigue_test_control": "Load control mode", "stress_concentration": "-", "failure_location": "-"}}, {"id": "WELD2025:3433", "name": "AA6061 alloy | Butt Joint", "material_family": "Welded joint", "points": [[215.0, 107566.0, 0], [215.0, 135276.0, 0], [197.0, 207368.0, 0], [197.0, 673061.0, 0], [197.0, 929664.0, 0], [188.0, 778758.0, 0], [188.0, 1157040.0, 0], [179.0, 6064646.0, 0], [188.0, 114505.0, 0], [179.0, 255411.0, 0], [170.0, 292458.0, 0], [179.0, 625720.0, 0], [170.0, 1829968.0, 0], [171.0, 5241517.0, 0], [162.0, 3383855.0, 0], [152.0, 6660846.0, 0], [162.0, 14551103.0, 1], [152.0, 14857499.0, 1], [143.0, 14857499.0, 1], [134.0, 14857499.0, 1]], "conditions": {"material": "AA6061 alloy", "am_type": "Friction Stir Welding (FSW)", "load_ratio": "0.1", "test_type": "Axial", "temperature": "25", "surface_treatment": "-"}, "metadata": {"dataset_id": 3433, "title": "On the Fatigue Performance of Friction-Stir Welded Aluminum Alloys", "doi": "10.3390/ma13194246", "authors": "Malopheyev, Sergey; Vysotskiy, Igor; Zhemchuzhnikova, Dania; Mironov, Sergey; Kaibyshev, Rustam", "publication": "MATERIALS", "year_of_publication": 2020, "UT": "WOS:000586450800001", "base_material": "AA6061 alloy", "base_young_modulus": "-", "base_yield_strength": 316, "base_ultimate_strength": 362, "base_elongation": 9, "weld_material": "Al-Mg-Sc alloy, AA6061 alloy", "weld_young_modulus": "-", "weld_yield_strength": 283, "weld_ultimate_strength": 311, "weld_elongation": 3, "processing": "-", "welding_joint": "Butt Joint", "welding_method": "Friction Stir Welding (FSW)", "welding_voltage": "-", "welding_current": "-", "welding_speed": 12.67, "preheat_temp": "-", "welding_env": "-", "residual_stress": "Peak residual stress in stir zone +60 MPa, Peak residual stress in base material -80 MPa", "fatigue_specimen_type": "Dog-bone-shaped", "fatigue_specimen_thickness": 3, "fatigue_test_type": "Axial", "fatigue_temp": 25, "fatigue_env": "Ambient", "load_ratio": 0.1, "frequency": 50, "fatigue_machine": "Instron 8801 servo-hydraulic testing system", "fatigue_standard": "-", "fatigue_test_control": "Load control mode", "stress_concentration": "-", "failure_location": "-"}}, {"id": "WELD2025:3436", "name": "6061 aluminum alloy (T6) | Butt Joint", "material_family": "Welded joint", "points": [[77.0, 7306.0, 0], [71.0, 11995.0, 0], [67.0, 18998.0, 0], [54.0, 33637.0, 0], [34.0, 67731.0, 0], [24.0, 100883.0, 0], [13.0, 100297.0, 0], [34.0, 101211.0, 1]], "conditions": {"material": "6061 aluminum alloy (T6)", "am_type": "CMT (Cold Metal Transfer) fusion-brazing", "load_ratio": "0", "test_type": "Axial", "temperature": "-", "surface_treatment": "-"}, "metadata": {"dataset_id": 3436, "title": "Study of Microstructure and Fatigue in Aluminum/Steel Butt Joints Made by CMT Fusion-Brazing Technology", "doi": "10.3390/ma15072367", "authors": "Fang, Yu; Yang, Shanglei; Huang, Yubao; Meng, Xuan", "publication": "MATERIALS", "year_of_publication": 2022, "UT": "WOS:000781832300001", "base_material": "6061 aluminum alloy (T6)", "base_young_modulus": "-", "base_yield_strength": 240, "base_ultimate_strength": 290, "base_elongation": 25.0, "weld_material": "ER4043 (AlSi5)", "weld_young_modulus": "-", "weld_yield_strength": "-", "weld_ultimate_strength": "-", "weld_elongation": "-", "processing": "-", "welding_joint": "Butt Joint", "welding_method": "CMT (Cold Metal Transfer) fusion-brazing", "welding_voltage": 10, "welding_current": 40, "welding_speed": 8.33, "preheat_temp": "-", "welding_env": "Argon protective gas (flow rate: 15 L/min)", "residual_stress": "-", "fatigue_specimen_type": "-", "fatigue_specimen_thickness": 3, "fatigue_test_type": "Axial", "fatigue_temp": "-", "fatigue_env": "-", "load_ratio": 0, "frequency": 1, "fatigue_machine": "-", "fatigue_standard": "-", "fatigue_test_control": "Stress", "stress_concentration": "-", "failure_location": "Interface layer or weld zone"}}, {"id": "WELD2025:3441", "name": "Q345qNH, Q420qNH, Q345q | Vertical web stiffener to deck plate welded joints", "material_family": "Welded joint", "points": [[80.0, 1000000.0, 1], [80.0, 1190000.0, 0], [80.0, 681000.0, 0], [80.0, 1000000.0, 1], [83.0, 510000.0, 0], [83.0, 265000.0, 0], [81.0, 1000000.0, 1], [84.0, 797000.0, 0], [76.0, 109000.0, 0], [80.0, 345000.0, 0]], "conditions": {"material": "Q345qNH, Q420qNH, Q345q", "am_type": "CO2 welding", "load_ratio": "-1", "test_type": "Cyclic bending stress", "temperature": "-", "surface_treatment": "-"}, "metadata": {"dataset_id": 3441, "title": "Fatigue Tests and Analysis on Welded Joints of Weathering Steel", "doi": "10.3390/ma15196974", "authors": "Sheng, Rongrong; Liu, Yuqing; Yang, Ying; Hao, Rui; Chen, Airong", "publication": "MATERIALS", "year_of_publication": 2022, "UT": "WOS:000868076700001", "base_material": "Q345qNH, Q420qNH, Q345q", "base_young_modulus": 206, "base_yield_strength": "-", "base_ultimate_strength": "-", "base_elongation": "-", "weld_material": "-", "weld_young_modulus": "-", "weld_yield_strength": "-", "weld_ultimate_strength": "-", "weld_elongation": "-", "processing": "-", "welding_joint": "Vertical web stiffener to deck plate welded joints", "welding_method": "CO2 welding", "welding_voltage": "-", "welding_current": "-", "welding_speed": "-", "preheat_temp": "-", "welding_env": "-", "residual_stress": "Tensile residual stresses present", "fatigue_specimen_type": "-", "fatigue_specimen_thickness": 12, "fatigue_test_type": "Cyclic bending stress", "fatigue_temp": "-", "fatigue_env": "-", "load_ratio": -1, "frequency": "-", "fatigue_machine": "Vibratory fatigue testing machine", "fatigue_standard": "-", "fatigue_test_control": "Stress", "stress_concentration": "-", "failure_location": "Weld toe of the deck plate"}}, {"id": "WELD2025:3442", "name": "EN AW-6016 T4 (AlSi1.2Mg0.4) | Butt Joint", "material_family": "Welded joint", "points": [[155.0, 57800.0, 0], [152.0, 67300.0, 0], [152.0, 140000.0, 0], [158.0, 163000.0, 0], [138.0, 176000.0, 0], [135.0, 231000.0, 0], [116.0, 349000.0, 0], [120.0, 389000.0, 0], [118.0, 511000.0, 0], [105.0, 899000.0, 0], [105.0, 1000000.0, 0], [104.0, 1130000.0, 0], [107.0, 1680000.0, 0]], "conditions": {"material": "EN AW-6016 T4 (AlSi1.2Mg0.4)", "am_type": "Friction Stir Welding (FSW)", "load_ratio": "0.1", "test_type": "Axial", "temperature": "25", "surface_treatment": "friction stitch welds with weld lengths 2 mm"}, "metadata": {"dataset_id": 3442, "title": "Effect of Weld Length on Strength, Fatigue Behaviour and Microstructure of Intersecting Stitch-Friction Stir Welded AA 6016-T4 Sheets", "doi": "10.3390/ma16020533", "authors": "Walz, Dominik; Goebel, Robin; Werz, Martin; Weihe, Stefan", "publication": "MATERIALS", "year_of_publication": 2023, "UT": "WOS:000926172400001", "base_material": "EN AW-6016 T4 (AlSi1.2Mg0.4)", "base_young_modulus": "-", "base_yield_strength": "80–140", "base_ultimate_strength": "170–250", "base_elongation": 24, "weld_material": "EN AW-6016 T4", "weld_young_modulus": "-", "weld_yield_strength": "-", "weld_ultimate_strength": "184.5–239.3", "weld_elongation": "18.2–50.3", "processing": "friction stitch welds with weld lengths 2 mm", "welding_joint": "Butt Joint", "welding_method": "Friction Stir Welding (FSW)", "welding_voltage": "-", "welding_current": "-", "welding_speed": "-", "preheat_temp": "-", "welding_env": "-", "residual_stress": "-", "fatigue_specimen_type": "Plat", "fatigue_specimen_thickness": 2, "fatigue_test_type": "Axial", "fatigue_temp": 25, "fatigue_env": "-", "load_ratio": 0.1, "frequency": "-", "fatigue_machine": "Syncotec Powerswingly 20 kN", "fatigue_standard": "ASTM E466-15", "fatigue_test_control": "Stress", "stress_concentration": "-", "failure_location": "Weld seam"}}, {"id": "WELD2025:3443", "name": "EN AW-6016 T4 (AlSi1.2Mg0.4) | Butt Joint", "material_family": "Welded joint", "points": [[202.0, 44300.0, 0], [173.0, 75600.0, 0], [174.0, 89300.0, 0], [172.0, 93500.0, 0], [156.0, 127000.0, 0], [158.0, 139000.0, 0], [135.0, 321000.0, 0], [136.0, 357000.0, 0], [135.0, 422000.0, 0], [120.0, 636000.0, 0], [118.0, 729000.0, 0], [109.0, 1630000.0, 0], [106.0, 2820000.0, 0], [106.0, 3090000.0, 0], [101.0, 4390000.0, 0]], "conditions": {"material": "EN AW-6016 T4 (AlSi1.2Mg0.4)", "am_type": "Friction Stir Welding (FSW)", "load_ratio": "0.1", "test_type": "Axial", "temperature": "25", "surface_treatment": "friction stitch welds with weld lengths 5 mm"}, "metadata": {"dataset_id": 3443, "title": "Effect of Weld Length on Strength, Fatigue Behaviour and Microstructure of Intersecting Stitch-Friction Stir Welded AA 6016-T4 Sheets", "doi": "10.3390/ma16020533", "authors": "Walz, Dominik; Goebel, Robin; Werz, Martin; Weihe, Stefan", "publication": "MATERIALS", "year_of_publication": 2023, "UT": "WOS:000926172400001", "base_material": "EN AW-6016 T4 (AlSi1.2Mg0.4)", "base_young_modulus": "-", "base_yield_strength": "80–140", "base_ultimate_strength": "170–250", "base_elongation": 24, "weld_material": "EN AW-6016 T4", "weld_young_modulus": "-", "weld_yield_strength": "-", "weld_ultimate_strength": "184.5–239.3", "weld_elongation": "18.2–50.3", "processing": "friction stitch welds with weld lengths 5 mm", "welding_joint": "Butt Joint", "welding_method": "Friction Stir Welding (FSW)", "welding_voltage": "-", "welding_current": "-", "welding_speed": "-", "preheat_temp": "-", "welding_env": "-", "residual_stress": "-", "fatigue_specimen_type": "Plat", "fatigue_specimen_thickness": 2, "fatigue_test_type": "Axial", "fatigue_temp": 25, "fatigue_env": "-", "load_ratio": 0.1, "frequency": "-", "fatigue_machine": "Syncotec Powerswingly 20 kN", "fatigue_standard": "ASTM E466-15", "fatigue_test_control": "Stress", "stress_concentration": "-", "failure_location": "Weld seam"}}, {"id": "WELD2025:3444", "name": "EN AW-6016 T4 (AlSi1.2Mg0.4) | Butt Joint", "material_family": "Welded joint", "points": [[176.0, 88400.0, 0], [177.0, 95900.0, 0], [176.0, 109000.0, 0], [177.0, 122000.0, 0], [156.0, 158000.0, 0], [152.0, 204000.0, 0], [155.0, 211000.0, 0], [134.0, 565000.0, 0], [131.0, 917000.0, 0], [120.0, 887000.0, 0], [117.0, 1690000.0, 0], [117.0, 1830000.0, 0], [119.0, 2050000.0, 0], [117.0, 3080000.0, 0], [116.0, 4180000.0, 0], [104.0, 3070000.0, 0], [104.0, 6780000.0, 0]], "conditions": {"material": "EN AW-6016 T4 (AlSi1.2Mg0.4)", "am_type": "Friction Stir Welding (FSW)", "load_ratio": "0.1", "test_type": "Axial", "temperature": "25", "surface_treatment": "friction stitch welds with weld lengths 10 mm"}, "metadata": {"dataset_id": 3444, "title": "Effect of Weld Length on Strength, Fatigue Behaviour and Microstructure of Intersecting Stitch-Friction Stir Welded AA 6016-T4 Sheets", "doi": "10.3390/ma16020533", "authors": "Walz, Dominik; Goebel, Robin; Werz, Martin; Weihe, Stefan", "publication": "MATERIALS", "year_of_publication": 2023, "UT": "WOS:000926172400001", "base_material": "EN AW-6016 T4 (AlSi1.2Mg0.4)", "base_young_modulus": "-", "base_yield_strength": "80–140", "base_ultimate_strength": "170–250", "base_elongation": 24, "weld_material": "EN AW-6016 T4", "weld_young_modulus": "-", "weld_yield_strength": "-", "weld_ultimate_strength": "184.5–239.3", "weld_elongation": "18.2–50.3", "processing": "friction stitch welds with weld lengths 10 mm", "welding_joint": "Butt Joint", "welding_method": "Friction Stir Welding (FSW)", "welding_voltage": "-", "welding_current": "-", "welding_speed": "-", "preheat_temp": "-", "welding_env": "-", "residual_stress": "-", "fatigue_specimen_type": "Plat", "fatigue_specimen_thickness": 2, "fatigue_test_type": "Axial", "fatigue_temp": 25, "fatigue_env": "-", "load_ratio": 0.1, "frequency": "-", "fatigue_machine": "Syncotec Powerswingly 20 kN", "fatigue_standard": "ASTM E466-15", "fatigue_test_control": "Stress", "stress_concentration": "-", "failure_location": "Weld seam"}}, {"id": "WELD2025:3445", "name": "EN AW-6016 T4 (AlSi1.2Mg0.4) | Butt Joint", "material_family": "Welded joint", "points": [[199.0, 51400.0, 0], [202.0, 53900.0, 0], [201.0, 59400.0, 0], [197.0, 69700.0, 0], [173.0, 49100.0, 0], [178.0, 101000.0, 0], [178.0, 113000.0, 0], [157.0, 113000.0, 0], [160.0, 183000.0, 0], [156.0, 208000.0, 0], [137.0, 473000.0, 0], [137.0, 504000.0, 0], [136.0, 592000.0, 0], [136.0, 631000.0, 0], [140.0, 1090000.0, 0], [121.0, 1660000.0, 0], [103.0, 3100000.0, 0], [119.0, 8110000.0, 1]], "conditions": {"material": "EN AW-6016 T4 (AlSi1.2Mg0.4)", "am_type": "Friction Stir Welding (FSW)", "load_ratio": "0.1", "test_type": "Axial", "temperature": "25", "surface_treatment": "friction stitch welds with weld lengths 15 mm"}, "metadata": {"dataset_id": 3445, "title": "Effect of Weld Length on Strength, Fatigue Behaviour and Microstructure of Intersecting Stitch-Friction Stir Welded AA 6016-T4 Sheets", "doi": "10.3390/ma16020533", "authors": "Walz, Dominik; Goebel, Robin; Werz, Martin; Weihe, Stefan", "publication": "MATERIALS", "year_of_publication": 2023, "UT": "WOS:000926172400001", "base_material": "EN AW-6016 T4 (AlSi1.2Mg0.4)", "base_young_modulus": "-", "base_yield_strength": "80–140", "base_ultimate_strength": "170–250", "base_elongation": 24, "weld_material": "EN AW-6016 T4", "weld_young_modulus": "-", "weld_yield_strength": "-", "weld_ultimate_strength": "184.5–239.3", "weld_elongation": "18.2–50.3", "processing": "friction stitch welds with weld lengths 15 mm", "welding_joint": "Butt Joint", "welding_method": "Friction Stir Welding (FSW)", "welding_voltage": "-", "welding_current": "-", "welding_speed": "-", "preheat_temp": "-", "welding_env": "-", "residual_stress": "-", "fatigue_specimen_type": "Plat", "fatigue_specimen_thickness": 2, "fatigue_test_type": "Axial", "fatigue_temp": 25, "fatigue_env": "-", "load_ratio": 0.1, "frequency": "-", "fatigue_machine": "Syncotec Powerswingly 20 kN", "fatigue_standard": "ASTM E466-15", "fatigue_test_control": "Stress", "stress_concentration": "-", "failure_location": "Weld seam"}}, {"id": "WELD2025:3446", "name": "EN AW-6016 T4 (AlSi1.2Mg0.4) | Butt Joint", "material_family": "Welded joint", "points": [[202.0, 19300.0, 0], [198.0, 40700.0, 0], [193.0, 49600.0, 0], [203.0, 64300.0, 0], [174.0, 49500.0, 0], [170.0, 55100.0, 0], [178.0, 63200.0, 0], [178.0, 88400.0, 0], [157.0, 95400.0, 0], [154.0, 106000.0, 0], [152.0, 204000.0, 0], [157.0, 253000.0, 0], [136.0, 359000.0, 0], [133.0, 458000.0, 0], [132.0, 542000.0, 0], [116.0, 1460000.0, 0], [117.0, 1700000.0, 0], [117.0, 2680000.0, 0], [117.0, 53300.0, 0], [118.0, 260000.0, 0], [121.0, 479000.0, 0]], "conditions": {"material": "EN AW-6016 T4 (AlSi1.2Mg0.4)", "am_type": "Friction Stir Welding (FSW)", "load_ratio": "0.1", "test_type": "Axial", "temperature": "25", "surface_treatment": "-"}, "metadata": {"dataset_id": 3446, "title": "Effect of Weld Length on Strength, Fatigue Behaviour and Microstructure of Intersecting Stitch-Friction Stir Welded AA 6016-T4 Sheets", "doi": "10.3390/ma16020533", "authors": "Walz, Dominik; Goebel, Robin; Werz, Martin; Weihe, Stefan", "publication": "MATERIALS", "year_of_publication": 2023, "UT": "WOS:000926172400001", "base_material": "EN AW-6016 T4 (AlSi1.2Mg0.4)", "base_young_modulus": "-", "base_yield_strength": "80–140", "base_ultimate_strength": "170–250", "base_elongation": 24, "weld_material": "EN AW-6016 T4", "weld_young_modulus": "-", "weld_yield_strength": "-", "weld_ultimate_strength": "184.5–239.3", "weld_elongation": "18.2–50.3", "processing": "-", "welding_joint": "Butt Joint", "welding_method": "Friction Stir Welding (FSW)", "welding_voltage": "-", "welding_current": "-", "welding_speed": "-", "preheat_temp": "-", "welding_env": "-", "residual_stress": "-", "fatigue_specimen_type": "Plat", "fatigue_specimen_thickness": 2, "fatigue_test_type": "Axial", "fatigue_temp": 25, "fatigue_env": "-", "load_ratio": 0.1, "frequency": "-", "fatigue_machine": "Syncotec Powerswingly 20 kN", "fatigue_standard": "ASTM E466-15", "fatigue_test_control": "Stress", "stress_concentration": "-", "failure_location": "Weld seam"}}, {"id": "WELD2025:3447", "name": "AA6061-T6 | Butt joint", "material_family": "Welded joint", "points": [[180.0, 160823.0, 0], [180.0, 223463.0, 0], [163.0, 193070.0, 0], [154.0, 261812.0, 0], [154.0, 271558.0, 0], [163.0, 342288.0, 0], [146.0, 1291550.0, 0], [132.0, 1291550.0, 0], [132.0, 1627947.0, 0], [131.0, 2586416.0, 0], [119.0, 9878909.0, 1]], "conditions": {"material": "AA6061-T6", "am_type": "Gas Metal Arc Welding (GMAW)", "load_ratio": "0.1", "test_type": "High-cycle fatigue", "temperature": "Ambient temperature", "surface_treatment": "-"}, "metadata": {"dataset_id": 3447, "title": "Welding of AA6061-T6 Sheets Using High-Strength 4xxx Fillers: Effect of Mg on Mechanical and Fatigue Properties", "doi": "10.3390/ma16103832", "authors": "Ahmed, Mohamed; Javidani, Mousa; Maltais, Alexandre; Chen, X. -Grant", "publication": "MATERIALS", "year_of_publication": 2023, "UT": "WOS:000997508400001", "base_material": "AA6061-T6", "base_young_modulus": "-", "base_yield_strength": 275, "base_ultimate_strength": 325, "base_elongation": "-", "weld_material": "Al-Si-Mg 4xxx fillers (FMg1.4)", "weld_young_modulus": "-", "weld_yield_strength": "-", "weld_ultimate_strength": 250, "weld_elongation": "-", "processing": "-", "welding_joint": "Butt joint", "welding_method": "Gas Metal Arc Welding (GMAW)", "welding_voltage": "-", "welding_current": "-", "welding_speed": "-", "preheat_temp": "-", "welding_env": "-", "residual_stress": "-", "fatigue_specimen_type": "Plat", "fatigue_specimen_thickness": 2, "fatigue_test_type": "High-cycle fatigue", "fatigue_temp": "Ambient temperature", "fatigue_env": "-", "load_ratio": 0.1, "frequency": 20, "fatigue_machine": "Instron 8801 servo-hydraulic machine", "fatigue_standard": "ISO 12107:2003", "fatigue_test_control": "Stress", "stress_concentration": "-", "failure_location": "Fusion zone (FZ)"}}, {"id": "WELD2025:3448", "name": "AA6061-T6 | Butt joint", "material_family": "Welded joint", "points": [[179.0, 31816.0, 0], [180.0, 97593.0, 0], [143.0, 95244.0, 0], [131.0, 314307.0, 0], [132.0, 415956.0, 0], [143.0, 487338.0, 0], [118.0, 783754.0, 0], [110.0, 1668101.0, 0], [110.0, 10000000.0, 1]], "conditions": {"material": "AA6061-T6", "am_type": "Gas Metal Arc Welding (GMAW)", "load_ratio": "0.1", "test_type": "High-cycle fatigue", "temperature": "Ambient temperature", "surface_treatment": "-"}, "metadata": {"dataset_id": 3448, "title": "Welding of AA6061-T6 Sheets Using High-Strength 4xxx Fillers: Effect of Mg on Mechanical and Fatigue Properties", "doi": "10.3390/ma16103832", "authors": "Ahmed, Mohamed; Javidani, Mousa; Maltais, Alexandre; Chen, X. -Grant", "publication": "MATERIALS", "year_of_publication": 2023, "UT": "WOS:000997508400001", "base_material": "AA6061-T6", "base_young_modulus": "-", "base_yield_strength": 275, "base_ultimate_strength": 325, "base_elongation": "-", "weld_material": "Al-Si-Mg 4xxx fillers (FMg0.6)", "weld_young_modulus": "-", "weld_yield_strength": "-", "weld_ultimate_strength": 238, "weld_elongation": "-", "processing": "-", "welding_joint": "Butt joint", "welding_method": "Gas Metal Arc Welding (GMAW)", "welding_voltage": "-", "welding_current": "-", "welding_speed": "-", "preheat_temp": "-", "welding_env": "-", "residual_stress": "-", "fatigue_specimen_type": "Plat", "fatigue_specimen_thickness": 2, "fatigue_test_type": "High-cycle fatigue", "fatigue_temp": "Ambient temperature", "fatigue_env": "-", "load_ratio": 0.1, "frequency": 20, "fatigue_machine": "Instron 8801 servo-hydraulic machine", "fatigue_standard": "ISO 12107:2003", "fatigue_test_control": "Stress", "stress_concentration": "-", "failure_location": "Fusion zone (FZ)"}}, {"id": "WELD2025:3449", "name": "AA6061-T6 | Butt joint", "material_family": "Welded joint", "points": [[179.0, 10758.0, 0], [143.0, 11574.0, 0], [179.0, 13074.0, 0], [179.0, 15317.0, 0], [143.0, 40103.0, 0], [144.0, 79336.0, 0], [135.0, 102467.0, 0], [135.0, 112956.0, 0], [109.0, 255510.0, 0], [108.0, 505480.0, 0], [91.0, 3300035.0, 0], [93.0, 10000000.0, 1]], "conditions": {"material": "AA6061-T6", "am_type": "Gas Metal Arc Welding (GMAW)", "load_ratio": "0.1", "test_type": "High-cycle fatigue", "temperature": "Ambient temperature", "surface_treatment": "-"}, "metadata": {"dataset_id": 3449, "title": "Welding of AA6061-T6 Sheets Using High-Strength 4xxx Fillers: Effect of Mg on Mechanical and Fatigue Properties", "doi": "10.3390/ma16103832", "authors": "Ahmed, Mohamed; Javidani, Mousa; Maltais, Alexandre; Chen, X. -Grant", "publication": "MATERIALS", "year_of_publication": 2023, "UT": "WOS:000997508400001", "base_material": "AA6061-T6", "base_young_modulus": "-", "base_yield_strength": 275, "base_ultimate_strength": 325, "base_elongation": "-", "weld_material": "Al-Si-Mg 4xxx fillers (ER4043)", "weld_young_modulus": "-", "weld_yield_strength": "-", "weld_ultimate_strength": 220, "weld_elongation": "-", "processing": "-", "welding_joint": "Butt joint", "welding_method": "Gas Metal Arc Welding (GMAW)", "welding_voltage": "-", "welding_current": "-", "welding_speed": "-", "preheat_temp": "-", "welding_env": "-", "residual_stress": "-", "fatigue_specimen_type": "Plat", "fatigue_specimen_thickness": 2, "fatigue_test_type": "High-cycle fatigue", "fatigue_temp": "Ambient temperature", "fatigue_env": "-", "load_ratio": 0.1, "frequency": 20, "fatigue_machine": "Instron 8801 servo-hydraulic machine", "fatigue_standard": "ISO 12107:2003", "fatigue_test_control": "Stress", "stress_concentration": "-", "failure_location": "Fusion zone (FZ)"}}, {"id": "WELD2025:3450", "name": "AA6061-T6 | Butt joint", "material_family": "Welded joint", "points": [[201.0, 185555.0, 0], [200.0, 291980.0, 0], [181.0, 651481.0, 0], [182.0, 884725.0, 0], [163.0, 1400711.0, 0], [163.0, 3030085.0, 0], [155.0, 3231056.0, 0], [155.0, 4608926.0, 0], [146.0, 9178378.0, 1]], "conditions": {"material": "AA6061-T6", "am_type": "Gas Metal Arc Welding (GMAW)", "load_ratio": "0.1", "test_type": "High-cycle fatigue", "temperature": "Ambient temperature", "surface_treatment": "Post-weld heat treatment (PWHT) - Solution treatment at 530°C for 1 h, water quenching, aging at 170°C for 6 h"}, "metadata": {"dataset_id": 3450, "title": "Welding of AA6061-T6 Sheets Using High-Strength 4xxx Fillers: Effect of Mg on Mechanical and Fatigue Properties", "doi": "10.3390/ma16103832", "authors": "Ahmed, Mohamed; Javidani, Mousa; Maltais, Alexandre; Chen, X. -Grant", "publication": "MATERIALS", "year_of_publication": 2023, "UT": "WOS:000997508400001", "base_material": "AA6061-T6", "base_young_modulus": "-", "base_yield_strength": 275, "base_ultimate_strength": 325, "base_elongation": "-", "weld_material": "Al-Si-Mg 4xxx fillers (FMg1.4)", "weld_young_modulus": "-", "weld_yield_strength": "-", "weld_ultimate_strength": 384, "weld_elongation": "-", "processing": "Post-weld heat treatment (PWHT) - Solution treatment at 530°C for 1 h, water quenching, aging at 170°C for 6 h", "welding_joint": "Butt joint", "welding_method": "Gas Metal Arc Welding (GMAW)", "welding_voltage": "-", "welding_current": "-", "welding_speed": "-", "preheat_temp": "-", "welding_env": "-", "residual_stress": "-", "fatigue_specimen_type": "Plat", "fatigue_specimen_thickness": 2, "fatigue_test_type": "High-cycle fatigue", "fatigue_temp": "Ambient temperature", "fatigue_env": "-", "load_ratio": 0.1, "frequency": 20, "fatigue_machine": "Instron 8801 servo-hydraulic machine", "fatigue_standard": "ISO 12107:2003", "fatigue_test_control": "Stress", "stress_concentration": "-", "failure_location": "Fusion zone (FZ)"}}, {"id": "WELD2025:3451", "name": "AA6061-T6 | Butt joint", "material_family": "Welded joint", "points": [[209.0, 44692.0, 0], [209.0, 87671.0, 0], [181.0, 144450.0, 0], [181.0, 232898.0, 0], [182.0, 348781.0, 0], [154.0, 937956.0, 0], [155.0, 1422203.0, 0], [155.0, 1955507.0, 0], [127.0, 2956763.0, 0], [128.0, 4651073.0, 0], [127.0, 9237816.0, 1]], "conditions": {"material": "AA6061-T6", "am_type": "Gas Metal Arc Welding (GMAW)", "load_ratio": "0.1", "test_type": "High-cycle fatigue", "temperature": "Ambient temperature", "surface_treatment": "Post-weld heat treatment (PWHT) - Solution treatment at 530°C for 1 h, water quenching, aging at 170°C for 6 h"}, "metadata": {"dataset_id": 3451, "title": "Welding of AA6061-T6 Sheets Using High-Strength 4xxx Fillers: Effect of Mg on Mechanical and Fatigue Properties", "doi": "10.3390/ma16103832", "authors": "Ahmed, Mohamed; Javidani, Mousa; Maltais, Alexandre; Chen, X. -Grant", "publication": "MATERIALS", "year_of_publication": 2023, "UT": "WOS:000997508400001", "base_material": "AA6061-T6", "base_young_modulus": "-", "base_yield_strength": 275, "base_ultimate_strength": 325, "base_elongation": "-", "weld_material": "Al-Si-Mg 4xxx fillers (FMg0.6)", "weld_young_modulus": "-", "weld_yield_strength": "-", "weld_ultimate_strength": 366, "weld_elongation": "-", "processing": "Post-weld heat treatment (PWHT) - Solution treatment at 530°C for 1 h, water quenching, aging at 170°C for 6 h", "welding_joint": "Butt joint", "welding_method": "Gas Metal Arc Welding (GMAW)", "welding_voltage": "-", "welding_current": "-", "welding_speed": "-", "preheat_temp": "-", "welding_env": "-", "residual_stress": "-", "fatigue_specimen_type": "Plat", "fatigue_specimen_thickness": 2, "fatigue_test_type": "High-cycle fatigue", "fatigue_temp": "Ambient temperature", "fatigue_env": "-", "load_ratio": 0.1, "frequency": 20, "fatigue_machine": "Instron 8801 servo-hydraulic machine", "fatigue_standard": "ISO 12107:2003", "fatigue_test_control": "Stress", "stress_concentration": "-", "failure_location": "Fusion zone (FZ)"}}, {"id": "WELD2025:3452", "name": "AA6061-T6 | Butt joint", "material_family": "Welded joint", "points": [[182.0, 27632.0, 0], [180.0, 46820.0, 0], [181.0, 88487.0, 0], [163.0, 125472.0, 0], [164.0, 150727.0, 0], [163.0, 164274.0, 0], [154.0, 168878.0, 0], [145.0, 279821.0, 0], [146.0, 684079.0, 0], [132.0, 944968.0, 0], [132.0, 1433309.0, 0], [109.0, 9525048.0, 1]], "conditions": {"material": "AA6061-T6", "am_type": "Gas Metal Arc Welding (GMAW)", "load_ratio": "0.1", "test_type": "High-cycle fatigue", "temperature": "Ambient temperature", "surface_treatment": "Post-weld heat treatment (PWHT) - Solution treatment at 530°C for 1 h, water quenching, aging at 170°C for 6 h"}, "metadata": {"dataset_id": 3452, "title": "Welding of AA6061-T6 Sheets Using High-Strength 4xxx Fillers: Effect of Mg on Mechanical and Fatigue Properties", "doi": "10.3390/ma16103832", "authors": "Ahmed, Mohamed; Javidani, Mousa; Maltais, Alexandre; Chen, X. -Grant", "publication": "MATERIALS", "year_of_publication": 2023, "UT": "WOS:000997508400001", "base_material": "AA6061-T6", "base_young_modulus": "-", "base_yield_strength": 275, "base_ultimate_strength": 325, "base_elongation": "-", "weld_material": "Al-Si-Mg 4xxx fillers (ER4043)", "weld_young_modulus": "-", "weld_yield_strength": "-", "weld_ultimate_strength": 340, "weld_elongation": "-", "processing": "Post-weld heat treatment (PWHT) - Solution treatment at 530°C for 1 h, water quenching, aging at 170°C for 6 h", "welding_joint": "Butt joint", "welding_method": "Gas Metal Arc Welding (GMAW)", "welding_voltage": "-", "welding_current": "-", "welding_speed": "-", "preheat_temp": "-", "welding_env": "-", "residual_stress": "-", "fatigue_specimen_type": "Plat", "fatigue_specimen_thickness": 2, "fatigue_test_type": "High-cycle fatigue", "fatigue_temp": "Ambient temperature", "fatigue_env": "-", "load_ratio": 0.1, "frequency": 20, "fatigue_machine": "Instron 8801 servo-hydraulic machine", "fatigue_standard": "ISO 12107:2003", "fatigue_test_control": "Stress", "stress_concentration": "-", "failure_location": "Fusion zone (FZ)"}}, {"id": "WELD2025:3453", "name": "Structural steel S355J2G3 | Butt joint", "material_family": "Welded joint", "points": [[573.0, 35788.0, 0], [537.0, 97917.0, 0], [515.0, 194358.0, 0], [487.0, 415479.0, 0], [437.0, 5221528.0, 1]], "conditions": {"material": "Structural steel S355J2G3", "am_type": "Rotary friction welding", "load_ratio": "-1", "test_type": "Axial", "temperature": "25", "surface_treatment": "-"}, "metadata": {"dataset_id": 3453, "title": "Fatigue Strength Assessment of Friction Welds under Consideration of Residual Stress", "doi": "10.3390/ma17133130", "authors": "Uhlenberg, Lorenz; Baumgartner, Joerg; Roessler, Christoph; Schmicker, David; Koehler, Markus; Trommer, Frank; Dilger, Klaus", "publication": "MATERIALS", "year_of_publication": 2024, "UT": "WOS:001267997600001", "base_material": "Structural steel S355J2G3", "base_young_modulus": 210, "base_yield_strength": 250, "base_ultimate_strength": 445, "base_elongation": "-", "weld_material": "S355J2G3", "weld_young_modulus": 210, "weld_yield_strength": 300, "weld_ultimate_strength": 534, "weld_elongation": "-", "processing": "-", "welding_joint": "Butt joint", "welding_method": "Rotary friction welding", "welding_voltage": "-", "welding_current": "-", "welding_speed": "-", "preheat_temp": "-", "welding_env": "-", "residual_stress": "Compressive residual stress at surface (~-200 MPa axial, ~-50 MPa tangential)", "fatigue_specimen_type": "Solid shaft with flash (notched)", "fatigue_specimen_thickness": 20, "fatigue_test_type": "Axial", "fatigue_temp": 25, "fatigue_env": "-", "load_ratio": -1, "frequency": "5–15", "fatigue_machine": "Servo-hydraulic machines", "fatigue_standard": "-", "fatigue_test_control": "Load", "stress_concentration": "-", "failure_location": "Flash base notch or nominal section"}}, {"id": "WELD2025:3454", "name": "Structural steel S355J2G3 | Butt joint", "material_family": "Welded joint", "points": [[568.0, 14641.0, 0], [540.0, 30319.0, 0], [537.0, 33386.0, 0], [504.0, 53351.0, 0], [507.0, 65483.0, 0], [475.0, 125616.0, 0], [445.0, 277144.0, 0], [409.0, 388594.0, 0], [411.0, 447144.0, 0], [380.0, 511276.0, 0], [359.0, 1216829.0, 0], [339.0, 1454924.0, 0]], "conditions": {"material": "Structural steel S355J2G3", "am_type": "Rotary friction welding", "load_ratio": "-1", "test_type": "Axial", "temperature": "25", "surface_treatment": "Stress-relief heat treatment (550–600 °C for 2.5 h)"}, "metadata": {"dataset_id": 3454, "title": "Fatigue Strength Assessment of Friction Welds under Consideration of Residual Stress", "doi": "10.3390/ma17133130", "authors": "Uhlenberg, Lorenz; Baumgartner, Joerg; Roessler, Christoph; Schmicker, David; Koehler, Markus; Trommer, Frank; Dilger, Klaus", "publication": "MATERIALS", "year_of_publication": 2024, "UT": "WOS:001267997600001", "base_material": "Structural steel S355J2G3", "base_young_modulus": 210, "base_yield_strength": 250, "base_ultimate_strength": 445, "base_elongation": "-", "weld_material": "S355J2G3", "weld_young_modulus": 210, "weld_yield_strength": 300, "weld_ultimate_strength": 534, "weld_elongation": "-", "processing": "Stress-relief heat treatment (550–600 °C for 2.5 h)", "welding_joint": "Butt joint", "welding_method": "Rotary friction welding", "welding_voltage": "-", "welding_current": "-", "welding_speed": "-", "preheat_temp": "-", "welding_env": "-", "residual_stress": "Compressive residual stress at surface (~-200 MPa axial, ~-50 MPa tangential)", "fatigue_specimen_type": "Solid shaft with flash (notched)", "fatigue_specimen_thickness": 20, "fatigue_test_type": "Axial", "fatigue_temp": 25, "fatigue_env": "-", "load_ratio": -1, "frequency": "5–15", "fatigue_machine": "Servo-hydraulic machines", "fatigue_standard": "-", "fatigue_test_control": "Load", "stress_concentration": "-", "failure_location": "Flash base notch or nominal section"}}, {"id": "WELD2025:3455", "name": "Structural steel S355J2G3 | Butt joint", "material_family": "Welded joint", "points": [[421.0, 29384.0, 0], [395.0, 162364.0, 0], [387.0, 271151.0, 0], [368.0, 878516.0, 0], [356.0, 1565295.0, 0], [340.0, 4910281.0, 1]], "conditions": {"material": "Structural steel S355J2G3", "am_type": "Rotary friction welding", "load_ratio": "-1", "test_type": "Torsional", "temperature": "25", "surface_treatment": "-"}, "metadata": {"dataset_id": 3455, "title": "Fatigue Strength Assessment of Friction Welds under Consideration of Residual Stress", "doi": "10.3390/ma17133130", "authors": "Uhlenberg, Lorenz; Baumgartner, Joerg; Roessler, Christoph; Schmicker, David; Koehler, Markus; Trommer, Frank; Dilger, Klaus", "publication": "MATERIALS", "year_of_publication": 2024, "UT": "WOS:001267997600001", "base_material": "Structural steel S355J2G3", "base_young_modulus": 210, "base_yield_strength": 250, "base_ultimate_strength": 445, "base_elongation": "-", "weld_material": "S355J2G3", "weld_young_modulus": 210, "weld_yield_strength": 300, "weld_ultimate_strength": 534, "weld_elongation": "-", "processing": "-", "welding_joint": "Butt joint", "welding_method": "Rotary friction welding", "welding_voltage": "-", "welding_current": "-", "welding_speed": "-", "preheat_temp": "-", "welding_env": "-", "residual_stress": "Compressive residual stress at surface (~-200 MPa axial, ~-50 MPa tangential)", "fatigue_specimen_type": "Solid shaft with flash (notched)", "fatigue_specimen_thickness": 20, "fatigue_test_type": "Torsional", "fatigue_temp": 25, "fatigue_env": "-", "load_ratio": -1, "frequency": "5–15", "fatigue_machine": "Servo-hydraulic machines", "fatigue_standard": "-", "fatigue_test_control": "Load", "stress_concentration": "-", "failure_location": "Flash base notch or nominal section"}}, {"id": "WELD2025:3456", "name": "Structural steel S355J2G3 | Butt joint", "material_family": "Welded joint", "points": [[396.0, 57719.0, 0], [390.0, 90404.0, 0], [369.0, 203914.0, 0], [343.0, 278941.0, 0], [357.0, 309631.0, 0], [342.0, 690441.0, 0], [329.0, 1004945.0, 0], [323.0, 1107377.0, 0], [322.0, 1508805.0, 0], [310.0, 2522139.0, 0], [315.0, 4932207.0, 1], [290.0, 5009720.0, 1], [252.0, 5050539.0, 1]], "conditions": {"material": "Structural steel S355J2G3", "am_type": "Rotary friction welding", "load_ratio": "-1", "test_type": "Torsional",
