Repository: yunyunfanfan/S-PA-CBB

# S-PA-CBB

Official research code, processed curve records, evaluation outputs, and manuscript source for:

> **From Physics to Selective Generation: Conditional Brownian Bridges for Sparse S–N Curve Reconstruction and Fatigue Decision-Making**

S-PA-CBB reconstructs a complete probabilistic stress–life (S–N) curve from only two to four observed fatigue tests. The method first fits an interpretable Basquin state, diagnoses whether that state is sufficient, and applies a ControlNet-style conditional Brownian-bridge residual only to curves that benefit from correction.

File: external_data/weld2025_disjoint_curves.json (part 132 of 223)
"temperature": "25", "surface_treatment": "Stress-relief heat treatment (550–600 °C for 2.5 h)"}, "metadata": {"dataset_id": 3456, "title": "Fatigue Strength Assessment of Friction Welds under Consideration of Residual Stress", "doi": "10.3390/ma17133130", "authors": "Uhlenberg, Lorenz; Baumgartner, Joerg; Roessler, Christoph; Schmicker, David; Koehler, Markus; Trommer, Frank; Dilger, Klaus", "publication": "MATERIALS", "year_of_publication": 2024, "UT": "WOS:001267997600001", "base_material": "Structural steel S355J2G3", "base_young_modulus": 210, "base_yield_strength": 250, "base_ultimate_strength": 445, "base_elongation": "-", "weld_material": "S355J2G3", "weld_young_modulus": 210, "weld_yield_strength": 300, "weld_ultimate_strength": 534, "weld_elongation": "-", "processing": "Stress-relief heat treatment (550–600 °C for 2.5 h)", "welding_joint": "Butt joint", "welding_method": "Rotary friction welding", "welding_voltage": "-", "welding_current": "-", "welding_speed": "-", "preheat_temp": "-", "welding_env": "-", "residual_stress": "Compressive residual stress at surface (~-200 MPa axial, ~-50 MPa tangential)", "fatigue_specimen_type": "Solid shaft with flash (notched)", "fatigue_specimen_thickness": 20, "fatigue_test_type": "Torsional", "fatigue_temp": 25, "fatigue_env": "-", "load_ratio": -1, "frequency": "5–15", "fatigue_machine": "Servo-hydraulic machines", "fatigue_standard": "-", "fatigue_test_control": "Load", "stress_concentration": "-", "failure_location": "Flash base notch or nominal section"}}, {"id": "WELD2025:3457", "name": "Fe-17Mn-5Si-10Cr-4Ni-1(V,C) | Butt joint", "material_family": "Welded joint", "points": [[705.0, 2000000.0, 0], [1403.0, 8740.0, 0], [801.0, 958000.0, 0], [752.0, 1340000.0, 0]], "conditions": {"material": "Fe-17Mn-5Si-10Cr-4Ni-1(V,C)", "am_type": "Gas Tungsten Arc Welding", "load_ratio": "0", "test_type": "Axial fatigue", "temperature": "25", "surface_treatment": "Heat treatment (600°C for 20 h + 670°C for 6 h for SWH)"}, "metadata": {"dataset_id": 3457, "title": "Mechanical and Fatigue Properties of Welded Fe-Mn-Si Shape Memory Alloys", "doi": "10.3390/ma17174304", "authors": "Hong, Kinam; Ji, Sangwon; Kim, Dohyung; Bae, Jinyoung", "publication": "MATERIALS", "year_of_publication": 2024, "UT": "WOS:001311280700001", "base_material": "Fe-17Mn-5Si-10Cr-4Ni-1(V,C)", "base_young_modulus": 115.5, "base_yield_strength": 495.5, "base_ultimate_strength": 940.0, "base_elongation": 24.3, "weld_material": "Fe-17Mn-5Si-10Cr-4Ni-1(V,C)", "weld_young_modulus": "-", "weld_yield_strength": "-", "weld_ultimate_strength": "-", "weld_elongation": "-", "processing": "Heat treatment (600°C for 20 h + 670°C for 6 h for SWH)", "welding_joint": "Butt joint", "welding_method": "Gas Tungsten Arc Welding", "welding_voltage": 10, "welding_current": 100.5, "welding_speed": 5, "preheat_temp": "-", "welding_env": "Argon shielding gas (20 L/min), purging gas (10 L/min)", "residual_stress": "-", "fatigue_specimen_type": "Flat dog-bone", "fatigue_specimen_thickness": 1.55, "fatigue_test_type": "Axial fatigue", "fatigue_temp": 25, "fatigue_env": "Ambient air", "load_ratio": 0, "frequency": 5, "fatigue_machine": "Instron 8516 servo-hydraulic testing system (100 kN capacity)", "fatigue_standard": "ASTM E466, ASTM E1823", "fatigue_test_control": "Stress-controlled", "stress_concentration": "-", "failure_location": "base metal (BM)"}}, {"id": "WELD2025:3458", "name": "Fe-17Mn-5Si-10Cr-4Ni-1(V,C) | Butt joint", "material_family": "Welded joint", "points": [[1402.0, 324.0, 0], [1201.0, 1130.0, 0], [803.0, 165000.0, 0], [1005.0, 43600.0, 0], [602.0, 576000.0, 0], [548.0, 958000.0, 0]], "conditions": {"material": "Fe-17Mn-5Si-10Cr-4Ni-1(V,C)", "am_type": "Gas Tungsten Arc Welding", "load_ratio": "0", "test_type": "Axial fatigue", "temperature": "25", "surface_treatment": "Heat treatment (600°C for 20 h + 670°C for 6 h for SWH)"}, "metadata": {"dataset_id": 3458, "title": "Mechanical and Fatigue Properties of Welded Fe-Mn-Si Shape Memory Alloys", "doi": "10.3390/ma17174304", "authors": "Hong, Kinam; Ji, Sangwon; Kim, Dohyung; Bae, Jinyoung", "publication": "MATERIALS", "year_of_publication": 2024, "UT": "WOS:001311280700001", "base_material": "Fe-17Mn-5Si-10Cr-4Ni-1(V,C)", "base_young_modulus": 74.6, "base_yield_strength": 435.7, "base_ultimate_strength": 858.8, "base_elongation": 20.7, "weld_material": "Fe-17Mn-5Si-10Cr-4Ni-1(V,C)", "weld_young_modulus": "-", "weld_yield_strength": "-", "weld_ultimate_strength": "-", "weld_elongation": "-", "processing": "Heat treatment (600°C for 20 h + 670°C for 6 h for SWH)", "welding_joint": "Butt joint", "welding_method": "Gas Tungsten Arc Welding", "welding_voltage": 10, "welding_current": 100.5, "welding_speed": 5, "preheat_temp": "-", "welding_env": "Argon shielding gas (20 L/min), purging gas (10 L/min)", "residual_stress": "-", "fatigue_specimen_type": "Flat dog-bone", "fatigue_specimen_thickness": 1.55, "fatigue_test_type": "Axial fatigue", "fatigue_temp": 25, "fatigue_env": "Ambient air", "load_ratio": 0, "frequency": 5, "fatigue_machine": "Instron 8516 servo-hydraulic testing system (100 kN capacity)", "fatigue_standard": "ASTM E466, ASTM E1823", "fatigue_test_control": "Stress-controlled", "stress_concentration": "-", "failure_location": "Heat-affected zone (HAZ)"}}, {"id": "WELD2025:3459", "name": "Fe-17Mn-5Si-10Cr-4Ni-1(V,C) | Butt joint", "material_family": "Welded joint", "points": [[1402.0, 4070.0, 0], [1205.0, 19500.0, 0], [803.0, 112000.0, 0], [995.0, 53900.0, 0], [602.0, 218000.0, 0], [548.0, 743000.0, 0], [498.0, 2050000.0, 0]], "conditions": {"material": "Fe-17Mn-5Si-10Cr-4Ni-1(V,C)", "am_type": "Gas Tungsten Arc Welding", "load_ratio": "0", "test_type": "Axial fatigue", "temperature": "25", "surface_treatment": "Heat treatment (600°C for 20 h + 670°C for 6 h for SWH)"}, "metadata": {"dataset_id": 3459, "title": "Mechanical and Fatigue Properties of Welded Fe-Mn-Si Shape Memory Alloys", "doi": "10.3390/ma17174304", "authors": "Hong, Kinam; Ji, Sangwon; Kim, Dohyung; Bae, Jinyoung", "publication": "MATERIALS", "year_of_publication": 2024, "UT": "WOS:001311280700001", "base_material": "Fe-17Mn-5Si-10Cr-4Ni-1(V,C)", "base_young_modulus": 88.5, "base_yield_strength": 457.0, "base_ultimate_strength": 869.6, "base_elongation": 9.1, "weld_material": "Fe-17Mn-5Si-10Cr-4Ni-1(V,C)", "weld_young_modulus": "-", "weld_yield_strength": "-", "weld_ultimate_strength": "-", "weld_elongation": "-", "processing": "Heat treatment (600°C for 20 h + 670°C for 6 h for SWH)", "welding_joint": "Butt joint", "welding_method": "Gas Tungsten Arc Welding", "welding_voltage": 10, "welding_current": 100.5, "welding_speed": 5, "preheat_temp": "-", "welding_env": "Argon shielding gas (20 L/min), purging gas (10 L/min)", "residual_stress": "-", "fatigue_specimen_type": "Flat dog-bone", "fatigue_specimen_thickness": 1.55, "fatigue_test_type": "Axial fatigue", "fatigue_temp": 25, "fatigue_env": "Ambient air", "load_ratio": 0, "frequency": 5, "fatigue_machine": "Instron 8516 servo-hydraulic testing system (100 kN capacity)", "fatigue_standard": "ASTM E466, ASTM E1823", "fatigue_test_control": "Stress-controlled", "stress_concentration": "-", "failure_location": "Heat-affected zone (HAZ)"}}, {"id": "WELD2025:3460", "name": "590-MPa ferrite–bainite (FB) steel | Butt Joint", "material_family": "Welded joint", "points": [[490.0, 147000.0, 0], [500.0, 456000.0, 0], [480.0, 1450000.0, 0], [451.0, 14700000.0, 0], [420.0, 1250000000.0, 1]], "conditions": {"material": "590-MPa ferrite–bainite (FB) steel", "am_type": "Metal Active Gas (MAG) welding", "load_ratio": "-1", "test_type": "Axial", "temperature": "25", "surface_treatment": "-"}, "metadata": {"dataset_id": 3460, "title": "Very High Cycle Fatigue of Butt-Welded High-Strength Steel Plate", "doi": "10.3390/met7030103", "authors": "Yeom, Hyunho; Choi, Byungjoo; Seol, Taeho; Lee, Moongu; Jeon, Yongho", "publication": "METALS", "year_of_publication": 2017, "UT": "WOS:000397261600035", "base_material": "590-MPa ferrite–bainite (FB) steel", "base_young_modulus": 221.28, "base_yield_strength": 590, "base_ultimate_strength": "-", "base_elongation": "-", "weld_material": "KC-28 (AWS A5.18 ER70S-6)", "weld_young_modulus": "-", "weld_yield_strength": "-", "weld_ultimate_strength": "-", "weld_elongation": "-", "processing": "-", "welding_joint": "Butt Joint", "welding_method": "Metal Active Gas (MAG) welding", "welding_voltage": 24.5, "welding_current": 210, "welding_speed": 12.67, "preheat_temp": "-", "welding_env": "Shield gas (80% Ar, 20% CO₂)", "residual_stress": "-", "fatigue_specimen_type": "Plate specimen", "fatigue_specimen_thickness": 2.8, "fatigue_test_type": "Axial", "fatigue_temp": 25, "fatigue_env": "-", "load_ratio": -1, "frequency": 19914, "fatigue_machine": "Ultrasonic fatigue tester", "fatigue_standard": "-", "fatigue_test_control": "Stress", "stress_concentration": "-", "failure_location": "Middle section (weld zone)"}}, {"id": "WELD2025:3461", "name": "780-MPa ferrite–bainite (FB) steel | Butt Joint", "material_family": "Welded joint", "points": [[718.0, 35600.0, 0], [728.0, 69800.0, 0], [708.0, 456000.0, 0], [688.0, 1310000.0, 0], [698.0, 2610000.0, 0], [688.0, 3060000.0, 0], [659.0, 9610000.0, 0], [649.0, 50700000.0, 0]], "conditions": {"material": "780-MPa ferrite–bainite (FB) steel", "am_type": "Metal Active Gas (MAG) welding", "load_ratio": "-1", "test_type": "Axial", "temperature": "25", "surface_treatment": "-"}, "metadata": {"dataset_id": 3461, "title": "Very High Cycle Fatigue of Butt-Welded High-Strength Steel Plate", "doi": "10.3390/met7030103", "authors": "Yeom, Hyunho; Choi, Byungjoo; Seol, Taeho; Lee, Moongu; Jeon, Yongho", "publication": "METALS", "year_of_publication": 2017, "UT": "WOS:000397261600035", "base_material": "780-MPa ferrite–bainite (FB) steel", "base_young_modulus": 221.98, "base_yield_strength": 780, "base_ultimate_strength": "-", "base_elongation": "-", "weld_material": "KC-28 (AWS A5.18 ER70S-6)", "weld_young_modulus": "-", "weld_yield_strength": "-", "weld_ultimate_strength": "-", "weld_elongation": "-", "processing": "-", "welding_joint": "Butt Joint", "welding_method": "Metal Active Gas (MAG) welding", "welding_voltage": 24.5, "welding_current": 210, "welding_speed": 12.67, "preheat_temp": "-", "welding_env": "Shield gas (80% Ar, 20% CO₂)", "residual_stress": "-", "fatigue_specimen_type": "Plate specimen", "fatigue_specimen_thickness": 2.8, "fatigue_test_type": "Axial", "fatigue_temp": 25, "fatigue_env": "-", "load_ratio": -1, "frequency": 19914, "fatigue_machine": "Ultrasonic fatigue tester", "fatigue_standard": "-", "fatigue_test_control": "Stress", "stress_concentration": "-", "failure_location": "Middle section (weld zone)"}}, {"id": "WELD2025:3462", "name": "590-MPa and 780-MPa ferrite–bainite (FB) steel | Butt Joint", "material_family": "Welded joint", "points": [[700.0, 266000.0, 0], [689.0, 732000.0, 0], [650.0, 1590000.0, 0], [670.0, 3420000.0, 0], [640.0, 9870000.0, 0], [630.0, 1040000000.0, 1]], "conditions": {"material": "590-MPa and 780-MPa ferrite–bainite (FB) steel", "am_type": "Metal Active Gas (MAG) welding", "load_ratio": "-1", "test_type": "Axial", "temperature": "25", "surface_treatment": "-"}, "metadata": {"dataset_id": 3462, "title": "Very High Cycle Fatigue of Butt-Welded High-Strength Steel Plate", "doi": "10.3390/met7030103", "authors": "Yeom, Hyunho; Choi, Byungjoo; Seol, Taeho; Lee, Moongu; Jeon, Yongho", "publication": "METALS", "year_of_publication": 2017, "UT": "WOS:000397261600035", "base_material": "590-MPa and 780-MPa ferrite–bainite (FB) steel", "base_young_modulus": "221.28, 221.98", "base_yield_strength": "590, 780", "base_ultimate_strength": "-", "base_elongation": "-", "weld_material": "KC-28 (AWS A5.18 ER70S-6)", "weld_young_modulus": "-", "weld_yield_strength": "-", "weld_ultimate_strength": "-", "weld_elongation": "-", "processing": "-", "welding_joint": "Butt Joint", "welding_method": "Metal Active Gas (MAG) welding", "welding_voltage": 24.5, "welding_current": 210, "welding_speed": 12.67, "preheat_temp": "-", "welding_env": "Shield gas (80% Ar, 20% CO₂)", "residual_stress": "-", "fatigue_specimen_type": "Plate specimen", "fatigue_specimen_thickness": 2.8, "fatigue_test_type": "Axial", "fatigue_temp": 25, "fatigue_env": "-", "load_ratio": -1, "frequency": 19914, "fatigue_machine": "Ultrasonic fatigue tester", "fatigue_standard": "-", "fatigue_test_control": "Stress", "stress_concentration": "-", "failure_location": "Middle section (weld zone)"}}, {"id": "WELD2025:3463", "name": "GA 590 FB (Ferrite-bainite) | Lap Fillet Joint", "material_family": "Welded joint", "points": [[326.0, 4141.0, 0], [330.0, 6192.0, 0], [275.0, 8572.0, 0], [274.0, 9915.0, 0], [220.0, 37688.0, 0], [224.0, 58819.0, 0], [167.0, 152109.0, 0], [168.0, 167128.0, 0], [167.0, 243566.0, 0], [111.0, 613909.0, 0], [113.0, 879504.0, 0], [102.0, 2000393.0, 1]], "conditions": {"material": "GA 590 FB (Ferrite-bainite)", "am_type": "GMAW (Gas Metal Arc Welding)", "load_ratio": "0.1", "test_type": "Axial", "temperature": "-", "surface_treatment": "-"}, "metadata": {"dataset_id": 3463, "title": "Effect of Weld Bead Shape on the Fatigue Behavior of GMAW Lap Fillet Joint in GA 590 MPa Steel Sheets", "doi": "10.3390/met7100399", "authors": "Hwang, Insung; Kim, Dong-Yoon; Jeong, Geunho; Kang, Munjin; Kim, Dongcheol; Kim, Young-Min", "publication": "METALS", "year_of_publication": 2017, "UT": "WOS:000414846200016", "base_material": "GA 590 FB (Ferrite-bainite)", "base_young_modulus": "-", "base_yield_strength": 583, "base_ultimate_strength": 610, "base_elongation": 25, "weld_material": "ER70S-3", "weld_young_modulus": "-", "weld_yield_strength": 440, "weld_ultimate_strength": 560, "weld_elongation": 28, "processing": "-", "welding_joint": "Lap Fillet Joint", "welding_method": "GMAW (Gas Metal Arc Welding)", "welding_voltage": "12.4, 22.7", "welding_current": "122, 123", "welding_speed": 13.33, "preheat_temp": "-", "welding_env": "Shielding gas (90% Ar + 10% CO2)", "residual_stress": "-", "fatigue_specimen_type": "Lap fillet joint", "fatigue_specimen_thickness": 2.3, "fatigue_test_type": "Axial", "fatigue_temp": "-", "fatigue_env": "-", "load_ratio": 0.1, "frequency": 20, "fatigue_machine": "INSTRON 8801", "fatigue_standard": "ASTM E-466", "fatigue_test_control": "Load", "stress_concentration": "-", "failure_location": "Weld toe, Weld root"}}, {"id": "WELD2025:3464", "name": "GA 590 FB (Ferrite-bainite) | Lap Fillet Joint", "material_family": "Welded joint", "points": [[331.0, 5733.0, 0], [275.0, 7936.0, 0], [275.0, 9259.0, 0], [220.0, 5782.0, 0], [222.0, 10086.0, 0], [221.0, 17594.0, 0], [164.0, 36420.0, 0], [164.0, 41410.0, 0], [167.0, 45498.0, 0], [112.0, 101727.0, 0], [111.0, 118672.0, 0], [112.0, 205243.0, 0], [84.0, 279317.0, 0], [84.0, 328646.0, 0], [84.0, 593245.0, 0], [57.0, 2000393.0, 1]], "conditions": {"material": "GA 590 FB (Ferrite-bainite)", "am_type": "GMAW (Gas Metal Arc Welding)", "load_ratio": "0.1", "test_type": "Axial", "temperature": "-", "surface_treatment": "-"}, "metadata": {"dataset_id": 3464, "title": "Effect of Weld Bead Shape on the Fatigue Behavior of GMAW Lap Fillet Joint in GA 590 MPa Steel Sheets", "doi": "10.3390/met7100399", "authors": "Hwang, Insung; Kim, Dong-Yoon; Jeong, Geunho; Kang, Munjin; Kim, Dongcheol; Kim, Young-Min", "publication": "METALS", "year_of_publication": 2017, "UT": "WOS:000414846200016", "base_material": "GA 590 FB (Ferrite-bainite)", "base_young_modulus": "-", "base_yield_strength": 583, "base_ultimate_strength": 610, "base_elongation": 25, "weld_material": "ER70S-3", "weld_young_modulus": "-", "weld_yield_strength": 440, "weld_ultimate_strength": 560, "weld_elongation": 28, "processing": "-", "welding_joint": "Lap Fillet Joint", "welding_method": "GMAW (Gas Metal Arc Welding)", "welding_voltage": 22.2, "welding_current": 237, "welding_speed": 13.33, "preheat_temp": "-", "welding_env": "Shielding gas (90% Ar + 10% CO2)", "residual_stress": "-", "fatigue_specimen_type": "Lap fillet joint", "fatigue_specimen_thickness": 2.3, "fatigue_test_type": "Axial", "fatigue_temp": "-", "fatigue_env": "-", "load_ratio": 0.1, "frequency": 20, "fatigue_machine": "INSTRON 8801", "fatigue_standard": "ASTM E-466", "fatigue_test_control": "Load", "stress_concentration": "-", "failure_location": "Weld toe, Weld root"}}, {"id": "WELD2025:3465", "name": "GA 590 FB (Ferrite-bainite) | Lap Fillet Joint", "material_family": "Welded joint", "points": [[330.0, 8871.0, 0], [333.0, 9746.0, 0], [332.0, 10260.0, 0], [277.0, 23739.0, 0], [274.0, 28172.0, 0], [277.0, 31758.0, 0], [221.0, 60349.0, 0], [221.0, 68617.0, 0], [221.0, 88706.0, 0], [167.0, 247772.0, 0], [167.0, 367329.0, 0], [167.0, 393365.0, 0], [113.0, 2034933.0, 1]], "conditions": {"material": "GA 590 FB (Ferrite-bainite)", "am_type": "GMAW (Gas Metal Arc Welding)", "load_ratio": "0.1", "test_type": "Axial", "temperature": "-", "surface_treatment": "-"}, "metadata": {"dataset_id": 3465, "title": "Effect of Weld Bead Shape on the Fatigue Behavior of GMAW Lap Fillet Joint in GA 590 MPa Steel Sheets", "doi": "10.3390/met7100399", "authors": "Hwang, Insung; Kim, Dong-Yoon; Jeong, Geunho; Kang, Munjin; Kim, Dongcheol; Kim, Young-Min", "publication": "METALS", "year_of_publication": 2017, "UT": "WOS:000414846200016", "base_material": "GA 590 FB (Ferrite-bainite)", "base_young_modulus": "-", "base_yield_strength": 583, "base_ultimate_strength": 610, "base_elongation": 25, "weld_material": "ER70S-3", "weld_young_modulus": "-", "weld_yield_strength": 440, "weld_ultimate_strength": 560, "weld_elongation": 28, "processing": "-", "welding_joint": "Lap Fillet Joint", "welding_method": "GMAW (Gas Metal Arc Welding)", "welding_voltage": "23.5, 24.5", "welding_current": "253, 153", "welding_speed": 13.33, "preheat_temp": "-", "welding_env": "Shielding gas (90% Ar + 10% CO2)", "residual_stress": "-", "fatigue_specimen_type": "Lap fillet joint", "fatigue_specimen_thickness": 2.6, "fatigue_test_type": "Axial", "fatigue_temp": "-", "fatigue_env": "-", "load_ratio": 0.1, "frequency": 20, "fatigue_machine": "INSTRON 8801", "fatigue_standard": "ASTM E-466", "fatigue_test_control": "Load", "stress_concentration": "-", "failure_location": "Weld toe, Weld root"}}, {"id": "WELD2025:3466", "name": "GA 590 FB (Ferrite-bainite) | Lap Fillet Joint", "material_family": "Welded joint", "points": [[272.0, 3149.0, 0], [274.0, 3705.0, 0], [222.0, 4589.0, 0], [219.0, 5493.0, 0], [220.0, 6463.0, 0], [167.0, 13844.0, 0], [167.0, 18521.0, 0], [167.0, 32865.0, 0], [112.0, 98303.0, 0], [112.0, 133781.0, 0], [112.0, 167128.0, 0], [84.0, 526247.0, 0], [84.0, 603489.0, 0], [57.0, 2000393.0, 1]], "conditions": {"material": "GA 590 FB (Ferrite-bainite)", "am_type": "GMAW (Gas Metal Arc Welding)", "load_ratio": "0.1", "test_type": "Axial", "temperature": "-", "surface_treatment": "-"}, "metadata": {"dataset_id": 3466, "title": "Effect of Weld Bead Shape on the Fatigue Behavior of GMAW Lap Fillet Joint in GA 590 MPa Steel Sheets", "doi": "10.3390/met7100399", "authors": "Hwang, Insung; Kim, Dong-Yoon; Jeong, Geunho; Kang, Munjin; Kim, Dongcheol; Kim, Young-Min", "publication": "METALS", "year_of_publication": 2017, "UT": "WOS:000414846200016", "base_material": "GA 590 FB (Ferrite-bainite)", "base_young_modulus": "-", "base_yield_strength": 583, "base_ultimate_strength": 610, "base_elongation": 25, "weld_material": "ER70S-3", "weld_young_modulus": "-", "weld_yield_strength": 440, "weld_ultimate_strength": 560, "weld_elongation": 28, "processing": "-", "welding_joint": "Lap Fillet Joint", "welding_method": "GMAW (Gas Metal Arc Welding)", "welding_voltage": "-", "welding_current": "-", "welding_speed": 13.33, "preheat_temp": "-", "welding_env": "Shielding gas (90% Ar + 10% CO2)", "residual_stress": "-", "fatigue_specimen_type": "Lap fillet joint", "fatigue_specimen_thickness": 2.6, "fatigue_test_type": "Axial", "fatigue_temp": "-", "fatigue_env": "-", "load_ratio": 0.1, "frequency": 20, "fatigue_machine": "INSTRON 8801", "fatigue_standard": "ASTM E-466", "fatigue_test_control": "Load", "stress_concentration": "-", "failure_location": "Weld toe, Weld root"}}, {"id": "WELD2025:3467", "name": "Alloy 617 and 12Cr steel | Butt Joint (U-groove)", "material_family": "Welded joint", "points": [[683.0, 20955.0, 0], [607.0, 57353.0, 0], [528.0, 112698.0, 0], [454.0, 355978.0, 0], [374.0, 639580.0, 0], [299.0, 1374300.0, 0]], "conditions": {"material": "Alloy 617 and 12Cr steel", "am_type": "TIG (Tungsten Inert Gas)", "load_ratio": "0.1", "test_type": "Axial", "temperature": "-", "surface_treatment": "-"}, "metadata": {"dataset_id": 3467, "title": "Welding Residual Stress Analysis and Fatigue Strength Assessment of Multi-Pass Dissimilar Material Welded Joint between Alloy 617 and 12Cr Steel", "doi": "10.3390/met8010021", "authors": "Ahmad, Hafiz Waqar; Hwang, Jeong Ho; Lee, Ju Hwa; Bae, Dong Ho", "publication": "METALS", "year_of_publication": 2018, "UT": "WOS:000427529100021", "base_material": "Alloy 617 and 12Cr steel", "base_young_modulus": "-", "base_yield_strength": "322, 551", "base_ultimate_strength": "732, 758", "base_elongation": "62, 18", "weld_material": "Thyssen 617", "weld_young_modulus": "-", "weld_yield_strength": 490, "weld_ultimate_strength": 767, "weld_elongation": 48, "processing": "-", "welding_joint": "Butt Joint (U-groove)", "welding_method": "TIG (Tungsten Inert Gas)", "welding_voltage": "10, 13-16", "welding_current": 150, "welding_speed": 1.67, "preheat_temp": "-", "welding_env": "Argon-2.5% H2", "residual_stress": "peak at HAZ (12Cr steel side): 282 MPa", "fatigue_specimen_type": "round bar", "fatigue_specimen_thickness": 6, "fatigue_test_type": "Axial", "fatigue_temp": "-", "fatigue_env": "Air", "load_ratio": 0.1, "frequency": 10, "fatigue_machine": "INSTRON 8801 (100 kN)", "fatigue_standard": "ASTM-E8", "fatigue_test_control": "Load", "stress_concentration": "-", "failure_location": "HAZ of 12Cr steel"}}, {"id": "WELD2025:3468", "name": "GA 590 MPa grade ferrite-bainite (FB) steel sheet | Lap fillet joint", "material_family": "Welded joint", "points": [[150.0, 5802.0, 0], [150.0, 6438.0, 0], [142.0, 8261.0, 0], [143.0, 9409.0, 0], [144.0, 10807.0, 0], [134.0, 11661.0, 0], [134.0, 18133.0, 0], [123.0, 42634.0, 0], [123.0, 46088.0, 0], [107.0, 142803.0, 0], [107.0, 216352.0, 0], [150.0, 2853.0, 0], [150.0, 3512.0, 0], [151.0, 4105.0, 0], [142.0, 4507.0, 0], [143.0, 5407.0, 0], [143.0, 5999.0, 0], [134.0, 4385.0, 0], [134.0, 6199.0, 0], [133.0, 9638.0, 0], [122.0, 20780.0, 0], [123.0, 35853.0, 0], [107.0, 125408.0, 0], [108.0, 139163.0, 0], [95.0, 458391.0, 0], [96.0, 574147.0, 0], [149.0, 1211.0, 0], [150.0, 1298.0, 0], [151.0, 1504.0, 0], [142.0, 1450.0, 0], [142.0, 2141.0, 0], [133.0, 2700.0, 0], [134.0, 2945.0, 0], [123.0, 3944.0, 0], [124.0, 4813.0, 0], [123.0, 7484.0, 0], [107.0, 42874.0, 0], [106.0, 50092.0, 0], [108.0, 66103.0, 0], [96.0, 549856.0, 0], [96.0, 620665.0, 0], [81.0, 2134069.0, 0]], "conditions": {"material": "GA 590 MPa grade ferrite-bainite (FB) steel sheet", "am_type": "Gas Metal Arc Welding (GMAW)", "load_ratio": "0.1", "test_type": "Axial", "temperature": "-", "surface_treatment": "-"}, "metadata": {"dataset_id": 3468, "title": "Effect of Porosity on the Fatigue Behavior of Gas Metal Arc Welding Lap Fillet Joint in GA 590 MPa Steel Sheets", "doi": "10.3390/met8040241", "authors": "Kim, Dong-Yoon; Hwang, Insung; Jeong, Geunho; Kang, Munjin; Kim, Dongcheol; Seo, Jongdock; Kim, Young-Min", "publication": "METALS", "year_of_publication": 2018, "UT": "WOS:000434882800044", "base_material": "GA 590 MPa grade ferrite-bainite (FB) steel sheet", "base_young_modulus": "-", "base_yield_strength": 583, "base_ultimate_strength": 610, "base_elongation": 25, "weld_material": "AWS A5.18 ER70S-3", "weld_young_modulus": "-", "weld_yield_strength": 440, "weld_ultimate_strength": 560, "weld_elongation": 28, "processing": "-", "welding_joint": "Lap fillet joint", "welding_method": "Gas Metal Arc Welding (GMAW)", "welding_voltage": 22.7, "welding_current": 237, "welding_speed": 13.33, "preheat_temp": "-", "welding_env": "-", "residual_stress": "-", "fatigue_specimen_type": "Lap fillet joint (sheet)", "fatigue_specimen_thickness": 2.3, "fatigue_test_type": "Axial", "fatigue_temp": "-", "fatigue_env": "-", "load_ratio": 0.1, "frequency": 40, "fatigue_machine": "INSTRON 8801", "fatigue_standard": "ASTM E-466", "fatigue_test_control": "Load", "stress_concentration": "-", "failure_location": "Weld root, weld toe"}}, {"id": "WELD2025:3469", "name": "High-strength steel S690 | T-Joint", "material_family": "Welded joint", "points": [[501.0, 10144.0, 0], [349.0, 66918.0, 0], [298.0, 66440.0, 0], [399.0, 1021753.0, 1]], "conditions": {"material": "High-strength steel S690", "am_type": "-", "load_ratio": "0.1", "test_type": "Tumescent tensile loading", "temperature": "-", "surface_treatment": "High Frequency Mechanical Impact (HFMI) treatment, Natural welding distortion leading to a tensile clamping-induced mean stress state"}, "metadata": {"dataset_id": 3469, "title": "Impact of Angular Distortion on the Fatigue Performance of High-Strength Steel T-Joints in as-Welded and High Frequency Mechanical Impact-Treated Condition", "doi": "10.3390/met8050302", "authors": "Ottersboeck, Markus J.; Leitner, Martin; Stoschka, Michael", "publication": "METALS", "year_of_publication": 2018, "UT": "WOS:000435109300012", "base_material": "High-strength steel S690", "base_young_modulus": 210, "base_yield_strength": "-", "base_ultimate_strength": "-", "base_elongation": "-", "weld_material": "G69 solid wire filler metal", "weld_young_modulus": "-", "weld_yield_strength": "-", "weld_ultimate_strength": "-", "weld_elongation": "-", "processing": "High Frequency Mechanical Impact (HFMI) treatment, Natural welding distortion leading to a tensile clamping-induced mean stress state", "welding_joint": "T-Joint", "welding_method": "-", "welding_voltage": "-", "welding_current": "-", "welding_speed": "-", "preheat_temp": "-", "welding_env": "Standard M21 shielding gas", "residual_stress": "Compressive residual stresses at weld toe (-188 to -37 MPa)", "fatigue_specimen_type": "T-joint with transversal stiffener", "fatigue_specimen_thickness": 5, "fatigue_test_type": "Tumescent tensile loading", "fatigue_temp": "-", "fatigue_env": "-", "load_ratio": 0.1, "frequency": 10, "fatigue_machine": "Hydraulic test rig", "fatigue_standard": "-", "fatigue_test_control": "-", "stress_concentration": "-", "failure_location": "base material"}}, {"id": "WELD2025:3470", "name": "High-strength steel S690 | T-Joint", "material_family": "Welded joint", "points": [[495.0, 17879.0, 0], [448.0, 27298.0, 0], [350.0, 25962.0, 0], [350.0, 55533.0, 0], [348.0, 1021753.0, 0], [301.0, 1014450.0, 1]], "conditions": {"material": "High-strength steel S690", "am_type": "-", "load_ratio": "0.1", "test_type": "Tumescent tensile loading", "temperature": "-", "surface_treatment": "High Frequency Mechanical Impact (HFMI) treatment, No measurable welding distortion leading to about zero clamping-induced mean stresses"}, "metadata": {"dataset_id": 3470, "title": "Impact of Angular Distortion on the Fatigue Performance of High-Strength Steel T-Joints in as-Welded and High Frequency Mechanical Impact-Treated Condition", "doi": "10.3390/met8050302", "authors": "Ottersboeck, Markus J.; Leitner, Martin; Stoschka, Michael", "publication": "METALS", "year_of_publication": 2018, "UT": "WOS:000435109300012", "base_material": "High-strength steel S690", "base_young_modulus": 210, "base_yield_strength": "-", "base_ultimate_strength": "-", "base_elongation": "-", "weld_material": "G69 solid wire filler metal", "weld_young_modulus": "-", "weld_yield_strength": "-", "weld_ultimate_strength": "-", "weld_elongation": "-", "processing": "High Frequency Mechanical Impact (HFMI) treatment, No measurable welding distortion leading to about zero clamping-induced mean stresses", "welding_joint": "T-Joint", "welding_method": "-", "welding_voltage": "-", "welding_current": "-", "welding_speed": "-", "preheat_temp": "-", "welding_env": "Standard M21 shielding gas", "residual_stress": "Compressive residual stresses at weld toe (-188 to -37 MPa)", "fatigue_specimen_type": "T-joint with transversal stiffener", "fatigue_specimen_thickness": 5, "fatigue_test_type": "Tumescent tensile loading", "fatigue_temp": "-", "fatigue_env": "-", "load_ratio": 0.1, "frequency": 10, "fatigue_machine": "Hydraulic test rig", "fatigue_standard": "-", "fatigue_test_control": "-", "stress_concentration": "-", "failure_location": "base material"}}, {"id": "WELD2025:3471", "name": "High-strength steel S690 | T-Joint", "material_family": "Welded joint", "points": [[596.0, 4446.0, 0], [499.0, 9375.0, 0], [496.0, 19208.0, 0], [398.0, 19208.0, 0], [349.0, 1007199.0, 1]], "conditions": {"material": "High-strength steel S690", "am_type": "-", "load_ratio": "0.1", "test_type": "Tumescent tensile loading", "temperature": "-", "surface_treatment": "High Frequency Mechanical Impact (HFMI) treatment, Welding distortion leading to a compressive clamping-induced mean stress state"}, "metadata": {"dataset_id": 3471, "title": "Impact of Angular Distortion on the Fatigue Performance of High-Strength Steel T-Joints in as-Welded and High Frequency Mechanical Impact-Treated Condition", "doi": "10.3390/met8050302", "authors": "Ottersboeck, Markus J.; Leitner, Martin; Stoschka, Michael", "publication": "METALS", "year_of_publication": 2018, "UT": "WOS:000435109300012", "base_material": "High-strength steel S690", "base_young_modulus": 210, "base_yield_strength": "-", "base_ultimate_strength": "-", "base_elongation": "-", "weld_material": "G69 solid wire filler metal", "weld_young_modulus": "-", "weld_yield_strength": "-", "weld_ultimate_strength": "-", "weld_elongation": "-", "processing": "High Frequency Mechanical Impact (HFMI) treatment, Welding distortion leading to a compressive clamping-induced mean stress state", "welding_joint": "T-Joint", "welding_method": "-", "welding_voltage": "-", "welding_current": "-", "welding_speed": "-", "preheat_temp": "-", "welding_env": "Standard M21 shielding gas", "residual_stress": "Compressive residual stresses at weld toe (-188 to -37 MPa)", "fatigue_specimen_type": "T-joint with transversal stiffener", "fatigue_specimen_thickness": 5, "fatigue_test_type": "Tumescent tensile loading", "fatigue_temp": "-", "fatigue_env": "-", "load_ratio": 0.1, "frequency": 10, "fatigue_machine": "Hydraulic test rig", "fatigue_standard": "-", "fatigue_test_control": "-", "stress_concentration": "-", "failure_location": "base material"}}, {"id": "WELD2025:3472", "name": "HSLA steel Q550 | X-shaped butt joint", "material_family": "Welded joint", "points": [[268.0, 2650633.0, 0], [268.0, 2587627.0, 0], [268.0, 2620122.0, 0]], "conditions": {"material": "HSLA steel Q550", "am_type": "TIG (manual) and MAG", "load_ratio": "0.1", "test_type": "Axial", "temperature": "25", "surface_treatment": "-"}, "metadata": {"dataset_id": 3472, "title": "Nominal Stress-Based Equal-Fatigue-Bearing-Capacity Design of under-matched HSLA Steel Butt-welded Joints", "doi": "10.3390/met8110880", "authors": "Wen, Xue; Wang, Ping; Dong, Zhibo; Liu, Yong; Fang, Hongyuan", "publication": "METALS", "year_of_publication": 2018, "UT": "WOS:000451735100019", "base_material": "HSLA steel Q550", "base_young_modulus": 210, "base_yield_strength": 678, "base_ultimate_strength": 777, "base_elongation": "-", "weld_material": "ER70S-6", "weld_young_modulus": 210, "weld_yield_strength": 438, "weld_ultimate_strength": 543, "weld_elongation": "-", "processing": "-", "welding_joint": "X-shaped butt joint", "welding_method": "TIG (manual) and MAG", "welding_voltage": "23.5 (TIG), 34 (MAG), 29.6 (MAG)", "welding_current": "220 (TIG), 350 (MAG), 280 (MAG)", "welding_speed": "1 (TIG), 8.5 (MAG)", "preheat_temp": "-", "welding_env": "-", "residual_stress": "-", "fatigue_specimen_type": "Butt-welded joint", "fatigue_specimen_thickness": 14, "fatigue_test_type": "Axial", "fatigue_temp": 25, "fatigue_env": "-", "load_ratio": 0.1, "frequency": 10, "fatigue_machine": "MTS 809", "fatigue_standard": "-", "fatigue_test_control": "Stress", "stress_concentration": "1.06", "failure_location": "-"}}, {"id": "WELD2025:3473", "name": "S355N | Double V-groove (DV) butt welds", "material_family": "Welded joint", "points": [[359.0, 64289.0, 0], [324.0, 91055.0, 0], [313.0, 89844.0, 0], [323.0, 122239.0, 0], [323.0, 136057.0, 0], [332.0, 170828.0, 0], [323.0, 214484.0, 0], [306.0, 157643.0, 0], [294.0, 182653.0, 0], [304.0, 217375.0, 0], [322.0, 307873.0, 0], [314.0, 280333.0, 0], [304.0, 272927.0, 0], [296.0, 265717.0, 0], [288.0, 245208.0, 0], [270.0, 295754.0, 0], [313.0, 333623.0, 0], [306.0, 329186.0, 0], [292.0, 324809.0, 0], [284.0, 312023.0, 0], [304.0, 418883.0, 0], [288.0, 424529.0, 0], [294.0, 397043.0, 0], [304.0, 402394.0, 0], [306.0, 447881.0, 0], [295.0, 466235.0, 0], [305.0, 518939.0, 0], [288.0, 562341.0, 0], [287.0, 687400.0, 0], [287.0, 754931.0, 0], [288.0, 840270.0, 0], [288.0, 1013477.0, 0], [288.0, 1143246.0, 0], [294.0, 1113042.0, 0], [296.0, 1360570.0, 0], [270.0, 1113042.0, 0], [270.0, 1222389.0, 0], [288.0, 2033010.0, 0], [269.0, 4918815.0, 1], [252.0, 5052291.0, 1], [233.0, 5120382.0, 1], [305.0, 187610.0, 0], [288.0, 338119.0, 0], [360.0, 115865.0, 0], [342.0, 182653.0, 0], [322.0, 418883.0, 0], [306.0, 617586.0, 0], [305.0, 678259.0, 0], [287.0, 4985106.0, 1], [322.0, 276605.0, 0], [315.0, 540204.0, 0], [323.0, 669239.0, 0], [304.0, 1128043.0, 0]], "conditions": {"material": "S355N", "am_type": "MAG (Metal Active Gas)", "load_ratio": "0.1", "test_type": "Axial", "temperature": "-", "surface_treatment": "Shot peening, clean blasting"}, "metadata": {"dataset_id": 3473, "title": "Fatigue Strength Enhancement of Butt Welds by Means of Shot Peening and Clean Blasting", "doi": "10.3390/met9070744", "authors": "Hensel, Jonas; Eslami, Hamdollah; Nitschke-Pagel, Thomas; Dilger, Klaus", "publication": "METALS", "year_of_publication": 2019, "UT": "WOS:000482332400028", "base_material": "S355N", "base_young_modulus": "-", "base_yield_strength": 376, "base_ultimate_strength": 518, "base_elongation": 27, "weld_material": "EN ISO 14341-A-G4Si1", "weld_young_modulus": "-", "weld_yield_strength": "-", "weld_ultimate_strength": "-", "weld_elongation": "-", "processing": "Shot peening, clean blasting", "welding_joint": "Double V-groove (DV) butt welds", "welding_method": "MAG (Metal Active Gas)", "welding_voltage": 27.8, "welding_current": 215, "welding_speed": 5.83, "preheat_temp": "-", "welding_env": "-", "residual_stress": "-", "fatigue_specimen_type": "DV-butt welds", "fatigue_specimen_thickness": 10, "fatigue_test_type": "Axial", "fatigue_temp": "-", "fatigue_env": "-", "load_ratio": 0.1, "frequency": "7-20", "fatigue_machine": "Schenck S400, w + b250", "fatigue_standard": "-", "fatigue_test_control": "Force-controlled", "stress_concentration": "-", "failure_location": "-"}}, {"id": "WELD2025:3474", "name": "S355N | Double V-groove (DV) butt welds", "material_family": "Welded joint", "points": [[398.0, 36153.0, 0], [320.0, 84027.0, 0], [318.0, 145476.0, 0], [318.0, 173130.0, 0], [319.0, 203301.0, 0], [241.0, 220304.0, 0], [241.0, 312023.0, 0], [239.0, 413313.0, 0], [239.0, 441925.0, 0], [239.0, 485340.0, 0], [200.0, 601270.0, 0], [199.0, 829096.0, 0], [199.0, 840270.0, 0], [199.0, 947860.0, 0], [199.0, 986702.0, 0], [160.0, 1979300.0, 0], [160.0, 3037793.0, 0]], "conditions": {"material": "S355N", "am_type": "MAG (Metal Active Gas)", "load_ratio": "0.1", "test_type": "Axial", "temperature": "-", "surface_treatment": "-"}, "metadata": {"dataset_id": 3474, "title": "Fatigue Strength Enhancement of Butt Welds by Means of Shot Peening and Clean Blasting", "doi": "10.3390/met9070744", "authors": "Hensel, Jonas; Eslami, Hamdollah; Nitschke-Pagel, Thomas; Dilger, Klaus", "publication": "METALS", "year_of_publication": 2019, "UT": "WOS:000482332400028", "base_material": "S355N", "base_young_modulus": "-", "base_yield_strength": 376, "base_ultimate_strength": 518, "base_elongation": 27, "weld_material": "EN ISO 14341-A-G4Si1", "weld_young_modulus": "-", "weld_yield_strength": "-", "weld_ultimate_strength": "-", "weld_elongation": "-", "processing": "-", "welding_joint": "Double V-groove (DV) butt welds", "welding_method": "MAG (Metal Active Gas)", "welding_voltage": 27.8, "welding_current": 215, "welding_speed": 5.83, "preheat_temp": "-", "welding_env": "-", "residual_stress": "-", "fatigue_specimen_type": "DV-butt welds", "fatigue_specimen_thickness": 10, "fatigue_test_type": "Axial", "fatigue_temp": "-", "fatigue_env": "-", "load_ratio": 0.1, "frequency": "7-20", "fatigue_machine": "Schenck S400, w + b250", "fatigue_standard": "-", "fatigue_test_control": "Force-controlled", "stress_concentration": "-", "failure_location": "-"}}, {"id": "WELD2025:3475", "name": "S960QL | Double V-groove (DV) butt welds", "material_family": "Welded joint", "points": [[448.0, 88791.0, 0], [395.0, 176019.0, 0], [410.0, 204266.0, 0], [430.0, 286283.0, 0], [341.0, 1140698.0, 0], [393.0, 2303931.0, 0], [430.0, 125915.0, 0], [411.0, 160309.0, 0], [412.0, 246668.0, 0], [392.0, 224259.0, 0], [394.0, 322618.0, 0], [393.0, 394804.0, 0], [375.0, 399806.0, 0], [358.0, 482297.0, 0], [356.0, 5089304.0, 1], [338.0, 5223074.0, 1], [395.0, 73355.0, 0], [389.0, 209623.0, 0], [375.0, 203908.0, 0], [359.0, 223879.0, 0], [374.0, 259834.0, 0], [358.0, 301052.0, 0], [339.0, 273687.0, 0], [337.0, 409866.0, 0], [321.0, 5148141.0, 1]], "conditions": {"material": "S960QL", "am_type": "MAG (Metal Active Gas)", "load_ratio": "0.1", "test_type": "Axial", "temperature": "-", "surface_treatment": "Shot peening"}, "metadata": {"dataset_id": 3475, "title": "Fatigue Strength Enhancement of Butt Welds by Means of Shot Peening and Clean Blasting", "doi": "10.3390/met9070744", "authors": "Hensel, Jonas; Eslami, Hamdollah; Nitschke-Pagel, Thomas; Dilger, Klaus", "publication": "METALS", "year_of_publication": 2019, "UT": "WOS:000482332400028", "base_material": "S960QL", "base_young_modulus": "-", "base_yield_strength": 995, "base_ultimate_strength": 1033, "base_elongation": 16, "weld_material": "G 89 4 M21 Mn4Ni2CrMo", "weld_young_modulus": "-", "weld_yield_strength": "-", "weld_ultimate_strength": "-", "weld_elongation": "-", "processing": "Shot peening", "welding_joint": "Double V-groove (DV) butt welds", "welding_method": "MAG (Metal Active Gas)", "welding_voltage": 27.8, "welding_current": 215, "welding_speed": 5.83, "preheat_temp": 100, "welding_env": "-", "residual_stress": "-", "fatigue_specimen_type": "DV-butt welds", "fatigue_specimen_thickness": 10, "fatigue_test_type": "Axial", "fatigue_temp": "-", "fatigue_env": "-", "load_ratio": 0.1, "frequency": "7-20", "fatigue_machine": "Schenck S400, w + b250", "fatigue_standard": "-", "fatigue_test_control": "Force-controlled", "stress_concentration": "-", "failure_location": "-"}}, {"id": "WELD2025:3476", "name": "S960QL | Double V-groove (DV) butt welds", "material_family": "Welded joint", "points": [[398.0, 48985.0, 0], [397.0, 69516.0, 0], [319.0, 44387.0, 0], [318.0, 79197.0, 0], [318.0, 85861.0, 0], [317.0, 137545.0, 0], [279.0, 80064.0, 0], [279.0, 106229.0, 0], [280.0, 167926.0, 0], [279.0, 174829.0, 0], [278.0, 241511.0, 0], [239.0, 152353.0, 0], [239.0, 196770.0, 0], [240.0, 306875.0, 0], [239.0, 391019.0, 0], [278.0, 587344.0, 0], [239.0, 1331525.0, 0], [199.0, 384419.0, 0], [198.0, 850751.0, 0], [198.0, 5679947.0, 1]], "conditions": {"material": "S960QL", "am_type": "MAG (Metal Active Gas)", "load_ratio": "0.1", "test_type": "Axial", "temperature": "-", "surface_treatment": "-"}, "metadata": {"dataset_id": 3476, "title": "Fatigue Strength Enhancement of Butt Welds by Means of Shot Peening and Clean Blasting", "doi": "10.3390/met9070744", "authors": "Hensel, Jonas; Eslami, Hamdollah; Nitschke-Pagel, Thomas; Dilger, Klaus", "publication":
