Repository: yunyunfanfan/S-PA-CBB

# S-PA-CBB

Official research code, processed curve records, evaluation outputs, and manuscript source for:

> **From Physics to Selective Generation: Conditional Brownian Bridges for Sparse S–N Curve Reconstruction and Fatigue Decision-Making**

S-PA-CBB reconstructs a complete probabilistic stress–life (S–N) curve from only two to four observed fatigue tests. The method first fits an interpretable Basquin state, diagnoses whether that state is sufficient, and applies a ControlNet-style conditional Brownian-bridge residual only to curves that benefit from correction.

File: external_data/weld2025_disjoint_curves.json (part 133 of 223)
"METALS", "year_of_publication": 2019, "UT": "WOS:000482332400028", "base_material": "S960QL", "base_young_modulus": "-", "base_yield_strength": 995, "base_ultimate_strength": 1033, "base_elongation": 16, "weld_material": "G 89 4 M21 Mn4Ni2CrMo", "weld_young_modulus": "-", "weld_yield_strength": "-", "weld_ultimate_strength": "-", "weld_elongation": "-", "processing": "-", "welding_joint": "Double V-groove (DV) butt welds", "welding_method": "MAG (Metal Active Gas)", "welding_voltage": 27.8, "welding_current": 215, "welding_speed": 5.83, "preheat_temp": 100, "welding_env": "-", "residual_stress": "-", "fatigue_specimen_type": "DV-butt welds", "fatigue_specimen_thickness": 10, "fatigue_test_type": "Axial", "fatigue_temp": "-", "fatigue_env": "-", "load_ratio": 0.1, "frequency": "7-20", "fatigue_machine": "Schenck S400, w + b250", "fatigue_standard": "-", "fatigue_test_control": "Force-controlled", "stress_concentration": "-", "failure_location": "-"}}, {"id": "WELD2025:3477", "name": "Al-6082 T6 | Double V-groove (DV) butt welds", "material_family": "Welded joint", "points": [[144.0, 36047.0, 0], [144.0, 45258.0, 0], [135.0, 69498.0, 0], [126.0, 87311.0, 0], [125.0, 102532.0, 0], [125.0, 122023.0, 0], [126.0, 143277.0, 0], [126.0, 175139.0, 0], [125.0, 205673.0, 0], [118.0, 89731.0, 0], [117.0, 141461.0, 0], [117.0, 161724.0, 0], [118.0, 189901.0, 0], [117.0, 205790.0, 0], [117.0, 223001.0, 0], [117.0, 254952.0, 0], [117.0, 276266.0, 0], [117.0, 291462.0, 0], [118.0, 307484.0, 0], [116.0, 351564.0, 0], [118.0, 435479.0, 0], [118.0, 600519.0, 0], [118.0, 753957.0, 0], [118.0, 806176.0, 0], [109.0, 175355.0, 0], [108.0, 205927.0, 0], [109.0, 276431.0, 0], [108.0, 366189.0, 0], [109.0, 413062.0, 0], [109.0, 447608.0, 0], [109.0, 485044.0, 0], [109.0, 569569.0, 0], [109.0, 633931.0, 0], [109.0, 651155.0, 0], [109.0, 806713.0, 0], [109.0, 999367.0, 0], [108.0, 1306261.0, 0], [105.0, 435928.0, 0], [105.0, 525785.0, 0], [104.0, 744699.0, 0], [104.0, 874473.0, 0], [99.0, 1255760.0, 0], [106.0, 1618645.0, 0], [101.0, 2324328.0, 0], [100.0, 2766432.0, 0], [91.0, 4136816.0, 0], [100.0, 9607635.0, 1], [92.0, 9613716.0, 1]], "conditions": {"material": "Al-6082 T6", "am_type": "MIG (Metal Inert Gas)", "load_ratio": "0.1", "test_type": "Axial", "temperature": "-", "surface_treatment": "Shot peening, clean blasting"}, "metadata": {"dataset_id": 3477, "title": "Fatigue Strength Enhancement of Butt Welds by Means of Shot Peening and Clean Blasting", "doi": "10.3390/met9070744", "authors": "Hensel, Jonas; Eslami, Hamdollah; Nitschke-Pagel, Thomas; Dilger, Klaus", "publication": "METALS", "year_of_publication": 2019, "UT": "WOS:000482332400028", "base_material": "Al-6082 T6", "base_young_modulus": "-", "base_yield_strength": 317, "base_ultimate_strength": 340, "base_elongation": 17, "weld_material": "EN ISO 18273:S Al 5356", "weld_young_modulus": "-", "weld_yield_strength": "-", "weld_ultimate_strength": "-", "weld_elongation": "-", "processing": "Shot peening, clean blasting", "welding_joint": "Double V-groove (DV) butt welds", "welding_method": "MIG (Metal Inert Gas)", "welding_voltage": 24, "welding_current": 175, "welding_speed": 8.67, "preheat_temp": "-", "welding_env": "-", "residual_stress": "-", "fatigue_specimen_type": "DV-butt welds", "fatigue_specimen_thickness": 6, "fatigue_test_type": "Axial", "fatigue_temp": "-", "fatigue_env": "-", "load_ratio": 0.1, "frequency": "7-20", "fatigue_machine": "Schenck S400, w + b250", "fatigue_standard": "-", "fatigue_test_control": "Force-controlled", "stress_concentration": "-", "failure_location": "-"}}, {"id": "WELD2025:3478", "name": "Al-6082 T6 | Double V-groove (DV) butt welds", "material_family": "Welded joint", "points": [[121.0, 77429.0, 0], [120.0, 103949.0, 0], [120.0, 109667.0, 0], [100.0, 122246.0, 0], [101.0, 217384.0, 0], [101.0, 235557.0, 0], [100.0, 248531.0, 0], [81.0, 300310.0, 0], [81.0, 442731.0, 0], [81.0, 555909.0, 0], [81.0, 570993.0, 0], [61.0, 1088191.0, 0], [61.0, 1809793.0, 0], [61.0, 2429666.0, 0], [62.0, 9776102.0, 0], [41.0, 10075543.0, 0]], "conditions": {"material": "Al-6082 T6", "am_type": "MIG (Metal Inert Gas)", "load_ratio": "0.1", "test_type": "Axial", "temperature": "-", "surface_treatment": "-"}, "metadata": {"dataset_id": 3478, "title": "Fatigue Strength Enhancement of Butt Welds by Means of Shot Peening and Clean Blasting", "doi": "10.3390/met9070744", "authors": "Hensel, Jonas; Eslami, Hamdollah; Nitschke-Pagel, Thomas; Dilger, Klaus", "publication": "METALS", "year_of_publication": 2019, "UT": "WOS:000482332400028", "base_material": "Al-6082 T6", "base_young_modulus": "-", "base_yield_strength": 317, "base_ultimate_strength": 340, "base_elongation": 17, "weld_material": "EN ISO 18273:S Al 5356", "weld_young_modulus": "-", "weld_yield_strength": "-", "weld_ultimate_strength": "-", "weld_elongation": "-", "processing": "-", "welding_joint": "Double V-groove (DV) butt welds", "welding_method": "MIG (Metal Inert Gas)", "welding_voltage": 24, "welding_current": 175, "welding_speed": 8.67, "preheat_temp": "-", "welding_env": "-", "residual_stress": "-", "fatigue_specimen_type": "DV-butt welds", "fatigue_specimen_thickness": 6, "fatigue_test_type": "Axial", "fatigue_temp": "-", "fatigue_env": "-", "load_ratio": 0.1, "frequency": "7-20", "fatigue_machine": "Schenck S400, w + b250", "fatigue_standard": "-", "fatigue_test_control": "Force-controlled", "stress_concentration": "-", "failure_location": "-"}}, {"id": "WELD2025:3481", "name": "AH36 steel | Butt Joint", "material_family": "Welded joint", "points": [[197.0, 56900.0, 0], [198.0, 73600.0, 0], [220.0, 87400.0, 0], [200.0, 98900.0, 0], [200.0, 103000.0, 0], [179.0, 113000.0, 0], [180.0, 120000.0, 0], [201.0, 124000.0, 0], [201.0, 142000.0, 0], [179.0, 158000.0, 0], [180.0, 184000.0, 0], [200.0, 201000.0, 0], [243.0, 208000.0, 0], [200.0, 256000.0, 0], [161.0, 236000.0, 0], [160.0, 260000.0, 0], [199.0, 353000.0, 0], [181.0, 319000.0, 0], [180.0, 338000.0, 0], [160.0, 324000.0, 0], [159.0, 343000.0, 0], [141.0, 342000.0, 0], [140.0, 437000.0, 0], [121.0, 435000.0, 0], [100.0, 572000.0, 0], [121.0, 683000.0, 0], [180.0, 539000.0, 0], [179.0, 575000.0, 0], [160.0, 591000.0, 0], [160.0, 781000.0, 0], [140.0, 756000.0, 0], [121.0, 879000.0, 0], [164.0, 1080000.0, 0], [140.0, 1100000.0, 0], [140.0, 1180000.0, 0], [119.0, 1140000.0, 0], [121.0, 1370000.0, 0], [101.0, 1180000.0, 0], [100.0, 1360000.0, 0], [99.0, 1520000.0, 0], [162.0, 2060000.0, 0], [142.0, 2090000.0, 0], [101.0, 2030000.0, 0], [121.0, 1770000.0, 0], [120.0, 3470000.0, 0], [100.0, 3510000.0, 0], [100.0, 4080000.0, 0], [140.0, 5110000.0, 0], [121.0, 10300000.0, 0], [100.0, 10200000.0, 0]], "conditions": {"material": "AH36 steel", "am_type": "Flux-Cored Arc Welding (FCAW)", "load_ratio": "0.5", "test_type": "Axial", "temperature": "-", "surface_treatment": "with defect"}, "metadata": {"dataset_id": 3481, "title": "Influence of Weld-Porosity Defects on Fatigue Strength of AH36 Butt Joints Used in Ship Structures", "doi": "10.3390/met11030444", "authors": "Crupi, Vincenzo; Epasto, Gabriella; Guglielmino, Eugenio; Marino, Alberto", "publication": "METALS", "year_of_publication": 2021, "UT": "WOS:000633879700001", "base_material": "AH36 steel", "base_young_modulus": "-", "base_yield_strength": 400, "base_ultimate_strength": 545, "base_elongation": 32, "weld_material": "AH36 steel (flux-cored arc welding)", "weld_young_modulus": "-", "weld_yield_strength": "-", "weld_ultimate_strength": "-", "weld_elongation": "-", "processing": "with defect", "welding_joint": "Butt Joint", "welding_method": "Flux-Cored Arc Welding (FCAW)", "welding_voltage": "-", "welding_current": "-", "welding_speed": "-", "preheat_temp": "-", "welding_env": "Flat position on a ceramic backing bar", "residual_stress": "-", "fatigue_specimen_type": "Wide plate", "fatigue_specimen_thickness": "5.5, 6.5", "fatigue_test_type": "Axial", "fatigue_temp": "-", "fatigue_env": "-", "load_ratio": 0.5, "frequency": 20, "fatigue_machine": "MTS 810 servo-hydraulic testing machine", "fatigue_standard": "IIW recommendations", "fatigue_test_control": "Stress", "stress_concentration": "-", "failure_location": "-"}}, {"id": "WELD2025:3482", "name": "AH36 steel | Butt Joint", "material_family": "Welded joint", "points": [[141.0, 4040000.0, 0], [119.0, 4900000.0, 0], [140.0, 10100000.0, 0], [100.0, 9790000.0, 0], [121.0, 3650000.0, 0], [100.0, 2960000.0, 0], [120.0, 1760000.0, 0], [159.0, 2250000.0, 0], [141.0, 1800000.0, 0], [139.0, 1640000.0, 0], [160.0, 1010000.0, 0], [121.0, 1140000.0, 0], [140.0, 811000.0, 0], [161.0, 721000.0, 0], [181.0, 842000.0, 0], [160.0, 517000.0, 0], [161.0, 447000.0, 0], [181.0, 312000.0, 0], [219.0, 315000.0, 0], [200.0, 414000.0, 0], [181.0, 244000.0, 0], [244.0, 205000.0, 0], [200.0, 139000.0, 0], [200.0, 150000.0, 0], [198.0, 159000.0, 0], [202.0, 166000.0, 0]], "conditions": {"material": "AH36 steel", "am_type": "Flux-Cored Arc Welding (FCAW)", "load_ratio": "0.5", "test_type": "Axial", "temperature": "-", "surface_treatment": "-"}, "metadata": {"dataset_id": 3482, "title": "Influence of Weld-Porosity Defects on Fatigue Strength of AH36 Butt Joints Used in Ship Structures", "doi": "10.3390/met11030444", "authors": "Crupi, Vincenzo; Epasto, Gabriella; Guglielmino, Eugenio; Marino, Alberto", "publication": "METALS", "year_of_publication": 2021, "UT": "WOS:000633879700001", "base_material": "AH36 steel", "base_young_modulus": "-", "base_yield_strength": 400, "base_ultimate_strength": 545, "base_elongation": 32, "weld_material": "AH36 steel (flux-cored arc welding)", "weld_young_modulus": "-", "weld_yield_strength": "-", "weld_ultimate_strength": "-", "weld_elongation": "-", "processing": "-", "welding_joint": "Butt Joint", "welding_method": "Flux-Cored Arc Welding (FCAW)", "welding_voltage": "-", "welding_current": "-", "welding_speed": "-", "preheat_temp": "-", "welding_env": "Flat position on a ceramic backing bar", "residual_stress": "-", "fatigue_specimen_type": "Wide plate", "fatigue_specimen_thickness": "5.5, 6.5", "fatigue_test_type": "Axial", "fatigue_temp": "-", "fatigue_env": "-", "load_ratio": 0.5, "frequency": 20, "fatigue_machine": "MTS 810 servo-hydraulic testing machine", "fatigue_standard": "IIW recommendations", "fatigue_test_control": "Stress", "stress_concentration": "-", "failure_location": "-"}}, {"id": "WELD2025:3483", "name": "High-strength low-alloy (HSLA) steel Strenx® 700MCE | Butt Joint", "material_family": "Welded joint", "points": [[679.0, 19600.0, 0], [459.0, 61300.0, 0], [460.0, 79900.0, 0], [320.0, 285000.0, 0], [199.0, 831000.0, 0], [179.0, 1070000.0, 0], [191.0, 1230000.0, 0], [199.0, 1250000.0, 0], [179.0, 2070000.0, 1], [180.0, 2320000.0, 1]], "conditions": {"material": "High-strength low-alloy (HSLA) steel Strenx® 700MCE", "am_type": "Laser welding", "load_ratio": "0", "test_type": "Axial", "temperature": "-", "surface_treatment": "undercut"}, "metadata": {"dataset_id": 3483, "title": "Fatigue Performance of Thin Laser Butt Welds in HSLA Steel", "doi": "10.3390/met11101499", "authors": "Riofrio, Patricio G.; Antunes, Fernando; Ferreira, Jose; Batista, Antonio Castanhola; Capela, Carlos", "publication": "METALS", "year_of_publication": 2021, "UT": "WOS:000711709900001", "base_material": "High-strength low-alloy (HSLA) steel Strenx® 700MCE", "base_young_modulus": "-", "base_yield_strength": 808, "base_ultimate_strength": 838, "base_elongation": 15.0, "weld_material": "HSLA steel", "weld_young_modulus": "-", "weld_yield_strength": "-", "weld_ultimate_strength": "-", "weld_elongation": "-", "processing": "undercut", "welding_joint": "Butt Joint", "welding_method": "Laser welding", "welding_voltage": "-", "welding_current": "-", "welding_speed": 26.67, "preheat_temp": "-", "welding_env": "Argon shielding gas (99.996%)", "residual_stress": "130 MPa (tensile)", "fatigue_specimen_type": "Flat (thin plate)", "fatigue_specimen_thickness": 3, "fatigue_test_type": "Axial", "fatigue_temp": "-", "fatigue_env": "-", "load_ratio": 0, "frequency": 15, "fatigue_machine": "DARTEC INSTRON servo-hydraulic machine", "fatigue_standard": "ASTM E466-15", "fatigue_test_control": "Stress", "stress_concentration": "3.29", "failure_location": "-"}}, {"id": "WELD2025:3484", "name": "High-strength low-alloy (HSLA) steel Strenx® 700MCE | Butt Joint", "material_family": "Welded joint", "points": [[680.0, 20800.0, 0], [600.0, 22900.0, 0], [600.0, 26200.0, 0], [460.0, 54000.0, 0], [461.0, 67500.0, 0], [321.0, 401000.0, 0], [320.0, 427000.0, 0], [289.0, 588000.0, 0], [269.0, 2030000.0, 1], [241.0, 2550000.0, 1], [249.0, 2570000.0, 1]], "conditions": {"material": "High-strength low-alloy (HSLA) steel Strenx® 700MCE", "am_type": "Laser welding", "load_ratio": "0", "test_type": "Axial", "temperature": "-", "surface_treatment": "excess weld"}, "metadata": {"dataset_id": 3484, "title": "Fatigue Performance of Thin Laser Butt Welds in HSLA Steel", "doi": "10.3390/met11101499", "authors": "Riofrio, Patricio G.; Antunes, Fernando; Ferreira, Jose; Batista, Antonio Castanhola; Capela, Carlos", "publication": "METALS", "year_of_publication": 2021, "UT": "WOS:000711709900001", "base_material": "High-strength low-alloy (HSLA) steel Strenx® 700MCE", "base_young_modulus": "-", "base_yield_strength": 808, "base_ultimate_strength": 838, "base_elongation": 15.0, "weld_material": "HSLA steel", "weld_young_modulus": "-", "weld_yield_strength": "-", "weld_ultimate_strength": "-", "weld_elongation": "-", "processing": "excess weld", "welding_joint": "Butt Joint", "welding_method": "Laser welding", "welding_voltage": "-", "welding_current": "-", "welding_speed": 26.67, "preheat_temp": "-", "welding_env": "Argon shielding gas (99.996%)", "residual_stress": "90 MPa (tensile)", "fatigue_specimen_type": "Flat (thin plate)", "fatigue_specimen_thickness": 3, "fatigue_test_type": "Axial", "fatigue_temp": "-", "fatigue_env": "-", "load_ratio": 0, "frequency": 15, "fatigue_machine": "DARTEC INSTRON servo-hydraulic machine", "fatigue_standard": "ASTM E466-15", "fatigue_test_control": "Stress", "stress_concentration": "2.25", "failure_location": "-"}}, {"id": "WELD2025:3485", "name": "High-strength low-alloy (HSLA) steel Strenx® 700MCE | Butt Joint", "material_family": "Welded joint", "points": [[600.0, 34000.0, 0], [500.0, 58100.0, 0], [500.0, 92100.0, 0], [419.0, 117000.0, 0], [420.0, 133000.0, 0], [419.0, 153000.0, 0], [320.0, 261000.0, 0], [321.0, 296000.0, 0], [322.0, 326000.0, 0], [280.0, 388000.0, 0], [241.0, 534000.0, 0], [210.0, 634000.0, 0], [220.0, 812000.0, 0], [200.0, 1590000.0, 0], [210.0, 2000000.0, 1], [200.0, 2400000.0, 1], [608.0, 30000.0, 0]], "conditions": {"material": "High-strength low-alloy (HSLA) steel Strenx® 700MCE", "am_type": "Laser welding", "load_ratio": "0", "test_type": "Axial", "temperature": "-", "surface_treatment": "undercut"}, "metadata": {"dataset_id": 3485, "title": "Fatigue Performance of Thin Laser Butt Welds in HSLA Steel", "doi": "10.3390/met11101499", "authors": "Riofrio, Patricio G.; Antunes, Fernando; Ferreira, Jose; Batista, Antonio Castanhola; Capela, Carlos", "publication": "METALS", "year_of_publication": 2021, "UT": "WOS:000711709900001", "base_material": "High-strength low-alloy (HSLA) steel Strenx® 700MCE", "base_young_modulus": "-", "base_yield_strength": 808, "base_ultimate_strength": 838, "base_elongation": 15.0, "weld_material": "HSLA steel", "weld_young_modulus": "-", "weld_yield_strength": "-", "weld_ultimate_strength": "-", "weld_elongation": "-", "processing": "undercut", "welding_joint": "Butt Joint", "welding_method": "Laser welding", "welding_voltage": "-", "welding_current": "-", "welding_speed": 33.33, "preheat_temp": "-", "welding_env": "Argon shielding gas (99.996%)", "residual_stress": "50 MPa (tensile)", "fatigue_specimen_type": "Flat (thin plate)", "fatigue_specimen_thickness": 3, "fatigue_test_type": "Axial", "fatigue_temp": "-", "fatigue_env": "-", "load_ratio": 0, "frequency": 15, "fatigue_machine": "DARTEC INSTRON servo-hydraulic machine", "fatigue_standard": "ASTM E466-15", "fatigue_test_control": "Stress", "stress_concentration": "4.41", "failure_location": "-"}}, {"id": "WELD2025:3486", "name": "High-strength low-alloy (HSLA) steel Strenx® 700MCE | Butt Joint", "material_family": "Welded joint", "points": [[596.0, 29900.0, 0], [597.0, 31300.0, 0], [595.0, 39500.0, 0], [594.0, 47600.0, 0], [595.0, 56600.0, 0], [458.0, 69600.0, 0], [457.0, 82400.0, 0], [456.0, 88500.0, 0], [457.0, 102000.0, 0], [318.0, 236000.0, 0], [457.0, 236000.0, 0], [331.0, 309000.0, 0], [297.0, 323000.0, 0], [307.0, 398000.0, 0], [248.0, 449000.0, 0], [223.0, 473000.0, 0], [213.0, 1080000.0, 0], [318.0, 2090000.0, 1], [213.0, 2110000.0, 1], [199.0, 2330000.0, 1], [337.0, 2440000.0, 1], [198.0, 2580000.0, 1]], "conditions": {"material": "High-strength low-alloy (HSLA) steel Strenx® 700MCE", "am_type": "Laser welding", "load_ratio": "0", "test_type": "Axial", "temperature": "-", "surface_treatment": "underfill"}, "metadata": {"dataset_id": 3486, "title": "Fatigue Performance of Thin Laser Butt Welds in HSLA Steel", "doi": "10.3390/met11101499", "authors": "Riofrio, Patricio G.; Antunes, Fernando; Ferreira, Jose; Batista, Antonio Castanhola; Capela, Carlos", "publication": "METALS", "year_of_publication": 2021, "UT": "WOS:000711709900001", "base_material": "High-strength low-alloy (HSLA) steel Strenx® 700MCE", "base_young_modulus": "-", "base_yield_strength": 808, "base_ultimate_strength": 838, "base_elongation": 15.0, "weld_material": "HSLA steel", "weld_young_modulus": "-", "weld_yield_strength": "-", "weld_ultimate_strength": "-", "weld_elongation": "-", "processing": "underfill", "welding_joint": "Butt Joint", "welding_method": "Laser welding", "welding_voltage": "-", "welding_current": "-", "welding_speed": "29.17–33.33, 41.67", "preheat_temp": "-", "welding_env": "Argon shielding gas (99.996%)", "residual_stress": "200 MPa (tensile)", "fatigue_specimen_type": "Flat (thin plate)", "fatigue_specimen_thickness": 3, "fatigue_test_type": "Axial", "fatigue_temp": "-", "fatigue_env": "-", "load_ratio": 0, "frequency": 15, "fatigue_machine": "DARTEC INSTRON servo-hydraulic machine", "fatigue_standard": "ASTM E466-15", "fatigue_test_control": "Stress", "stress_concentration": "1.95", "failure_location": "-"}}, {"id": "WELD2025:3487", "name": "AA7075 (rotary side) and AA5083 (stationary side) | Butt joint", "material_family": "Welded joint", "points": [[205.0, 60324.0, 0], [167.0, 514496.0, 0], [134.0, 662427.0, 0], [111.0, 10381501.0, 0]], "conditions": {"material": "AA7075 (rotary side) and AA5083 (stationary side)", "am_type": "Rotary friction welding (RFW)", "load_ratio": "-1", "test_type": "Rotary bending", "temperature": "25", "surface_treatment": "-"}, "metadata": {"dataset_id": 3487, "title": "Effect of Rotational Speed on Static and Fatigue Properties of Rotary Friction Welded Dissimilar AA7075/AA5083 Aluminium Alloy Joints", "doi": "10.3390/met12010099", "authors": "Sasmito, Agus; Ilman, Mochammad Noer; Iswanto, Priyo Tri; Muslih, Rifai", "publication": "METALS", "year_of_publication": 2022, "UT": "WOS:000758592100001", "base_material": "AA7075 (rotary side) and AA5083 (stationary side)", "base_young_modulus": 70.2, "base_yield_strength": "414.8, 176.6", "base_ultimate_strength": "592.6, 294.9", "base_elongation": "9.6, 25.7", "weld_material": "AA7075/AA5083 dissimilar joint", "weld_young_modulus": 70.2, "weld_yield_strength": "-", "weld_ultimate_strength": "-", "weld_elongation": "-", "processing": "-", "welding_joint": "Butt joint", "welding_method": "Rotary friction welding (RFW)", "welding_voltage": "-", "welding_current": "-", "welding_speed": "-", "preheat_temp": "-", "welding_env": "Ambient", "residual_stress": "Compressive at DRZ (-154.0 MPa radial, -122.0 MPa axial, -41.6 MPa hoop), tensile outside DRZ", "fatigue_specimen_type": "Round bar", "fatigue_specimen_thickness": 15, "fatigue_test_type": "Rotary bending", "fatigue_temp": 25, "fatigue_env": "Ambient", "load_ratio": -1, "frequency": 48, "fatigue_machine": "Rotary bending test machine", "fatigue_standard": "-", "fatigue_test_control": "Stress", "stress_concentration": "-", "failure_location": "Interface (DRZ), crack growth towards AA5083 side"}}, {"id": "WELD2025:3488", "name": "Steel | Rib-to-Deck Joint (Single-sided)", "material_family": "Welded joint", "points": [[87.0, 2815107.0, 0], [82.0, 2848036.0, 0], [80.0, 4084239.0, 0], [90.0, 5094138.0, 0]], "conditions": {"material": "Steel", "am_type": "Flux-cored CO2 shielded groove welding", "load_ratio": "-", "test_type": "Variable amplitude loading", "temperature": "-", "surface_treatment": "-"}, "metadata": {"dataset_id": 3488, "title": "Fatigue Tests and Failure Mechanism of Rib-to-Deck Welded Joints in Steel Bridge", "doi": "10.3390/su15032108", "authors": "Fan, Chuanbin; Da, Letian; Wang, Kangchen; Song, Shenyou; Chen, Huanyong", "publication": "SUSTAINABILITY", "year_of_publication": 2023, "UT": "WOS:000930161800001", "base_material": "Steel", "base_young_modulus": 206, "base_yield_strength": "-", "base_ultimate_strength": "-", "base_elongation": "-", "weld_material": "-", "weld_young_modulus": "-", "weld_yield_strength": "-", "weld_ultimate_strength": "-", "weld_elongation": "-", "processing": "-", "welding_joint": "Rib-to-Deck Joint (Single-sided)", "welding_method": "Flux-cored CO2 shielded groove welding", "welding_voltage": "-", "welding_current": "-", "welding_speed": "-", "preheat_temp": "-", "welding_env": "-", "residual_stress": "-", "fatigue_specimen_type": "Full-scale", "fatigue_specimen_thickness": "-", "fatigue_test_type": "Variable amplitude loading", "fatigue_temp": "-", "fatigue_env": "-", "load_ratio": "-", "frequency": 3, "fatigue_machine": "MTS793 test system", "fatigue_standard": "JTG D64-201, AASHTO", "fatigue_test_control": "-", "stress_concentration": "-", "failure_location": "Weld roots"}}, {"id": "WELD2025:3489", "name": "Steel | Rib-to-Deck Joint (Double-sided partial penetration)", "material_family": "Welded joint", "points": [[90.0, 3678380.0, 0], [93.0, 3990342.0, 0], [89.0, 4430621.0, 0], [85.0, 6892612.0, 0]], "conditions": {"material": "Steel", "am_type": "Automated welding", "load_ratio": "-", "test_type": "Variable amplitude loading", "temperature": "-", "surface_treatment": "-"}, "metadata": {"dataset_id": 3489, "title": "Fatigue Tests and Failure Mechanism of Rib-to-Deck Welded Joints in Steel Bridge", "doi": "10.3390/su15032108", "authors": "Fan, Chuanbin; Da, Letian; Wang, Kangchen; Song, Shenyou; Chen, Huanyong", "publication": "SUSTAINABILITY", "year_of_publication": 2023, "UT": "WOS:000930161800001", "base_material": "Steel", "base_young_modulus": 206, "base_yield_strength": "-", "base_ultimate_strength": "-", "base_elongation": "-", "weld_material": "-", "weld_young_modulus": "-", "weld_yield_strength": "-", "weld_ultimate_strength": "-", "weld_elongation": "-", "processing": "-", "welding_joint": "Rib-to-Deck Joint (Double-sided partial penetration)", "welding_method": "Automated welding", "welding_voltage": "-", "welding_current": "-", "welding_speed": "-", "preheat_temp": "-", "welding_env": "-", "residual_stress": "-", "fatigue_specimen_type": "Full-scale", "fatigue_specimen_thickness": "-", "fatigue_test_type": "Variable amplitude loading", "fatigue_temp": "-", "fatigue_env": "-", "load_ratio": "-", "frequency": 3, "fatigue_machine": "MTS793 test system", "fatigue_standard": "JTG D64-201, AASHTO", "fatigue_test_control": "-", "stress_concentration": "-", "failure_location": "inner sides of weld toes"}}, {"id": "WELD2025:3490", "name": "Steel | Rib-to-Deck Joint (Double-sided full penetration)", "material_family": "Welded joint", "points": [[93.0, 3511192.0, 0], [98.0, 4430621.0, 0], [91.0, 10235310.0, 0]], "conditions": {"material": "Steel", "am_type": "Automated welding", "load_ratio": "-", "test_type": "Variable amplitude loading", "temperature": "-", "surface_treatment": "-"}, "metadata": {"dataset_id": 3490, "title": "Fatigue Tests and Failure Mechanism of Rib-to-Deck Welded Joints in Steel Bridge", "doi": "10.3390/su15032108", "authors": "Fan, Chuanbin; Da, Letian; Wang, Kangchen; Song, Shenyou; Chen, Huanyong", "publication": "SUSTAINABILITY", "year_of_publication": 2023, "UT": "WOS:000930161800001", "base_material": "Steel", "base_young_modulus": 206, "base_yield_strength": "-", "base_ultimate_strength": "-", "base_elongation": "-", "weld_material": "-", "weld_young_modulus": "-", "weld_yield_strength": "-", "weld_ultimate_strength": "-", "weld_elongation": "-", "processing": "-", "welding_joint": "Rib-to-Deck Joint (Double-sided full penetration)", "welding_method": "Automated welding", "welding_voltage": "-", "welding_current": "-", "welding_speed": "-", "preheat_temp": "-", "welding_env": "-", "residual_stress": "-", "fatigue_specimen_type": "Full-scale", "fatigue_specimen_thickness": "-", "fatigue_test_type": "Variable amplitude loading", "fatigue_temp": "-", "fatigue_env": "-", "load_ratio": "-", "frequency": 3, "fatigue_machine": "MTS793 test system", "fatigue_standard": "JTG D64-201, AASHTO", "fatigue_test_control": "-", "stress_concentration": "-", "failure_location": "inner sides of weld toes"}}, {"id": "WELD2025:3491", "name": "6082-T6 aluminum alloy | T-Joint", "material_family": "Welded joint", "points": [[63.0, 45100.0, 0], [50.0, 330000.0, 0], [38.0, 456000.0, 0], [45.0, 640000.0, 0], [40.0, 737000.0, 0], [36.0, 2530000.0, 0], [34.0, 3390000.0, 0], [31.0, 9990000.0, 0], [54.0, 792000.0, 0]], "conditions": {"material": "6082-T6 aluminum alloy", "am_type": "MIG", "load_ratio": "0.1", "test_type": "Axial", "temperature": "25", "surface_treatment": "-"}, "metadata": {"dataset_id": 3491, "title": "Study on Microstructure and Fatigue Damage Mechanism of 6082 Aluminum Alloy T-Type Metal Inert Gas (MIG) Welded Joint", "doi": "10.3390/app8101741", "authors": "Duan, Chenfeng; Yang, Shanglei; Gu, Jiaxing; Xiong, Qi; Wang, Yuan", "publication": "APPLIED SCIENCES-BASEL", "year_of_publication": 2018, "UT": "WOS:000448653700036", "base_material": "6082-T6 aluminum alloy", "base_young_modulus": "-", "base_yield_strength": 321, "base_ultimate_strength": 329, "base_elongation": 11.1, "weld_material": "ER5356 welding wire", "weld_young_modulus": "-", "weld_yield_strength": "-", "weld_ultimate_strength": "-", "weld_elongation": "-", "processing": "-", "welding_joint": "T-Joint", "welding_method": "MIG", "welding_voltage": 20, "welding_current": "190–210", "welding_speed": 6, "preheat_temp": "-", "welding_env": "Argon shielding gas", "residual_stress": "-", "fatigue_specimen_type": "T-joint", "fatigue_specimen_thickness": 10, "fatigue_test_type": "Axial", "fatigue_temp": 25, "fatigue_env": "-", "load_ratio": 0.1, "frequency": "-", "fatigue_machine": "High-frequency fatigue test machine", "fatigue_standard": "GB/T15248-2008", "fatigue_test_control": "Stress", "stress_concentration": "-", "failure_location": "Weld root (pores and incomplete penetration)"}}, {"id": "WELD2025:3492", "name": "HT780 high-strength steel | Butt joint", "material_family": "Welded joint", "points": [[101.0, 86064.0, 0], [121.0, 254811.0, 0], [151.0, 6703233.0, 0]], "conditions": {"material": "HT780 high-strength steel", "am_type": "Gas-shielded arc welding (CO₂)", "load_ratio": "0.1", "test_type": "Axial", "temperature": "-", "surface_treatment": "-"}, "metadata": {"dataset_id": 3492, "title": "Effect of Laser Peening with a Microchip Laser on Fatigue Life in Butt-Welded High-Strength Steel", "doi": "10.3390/applmech2040051", "authors": "Kato, Tomoharu; Sakino, Yoshihiro; Sano, Yuji", "publication": "APPLIED MECHANICS", "year_of_publication": 2021, "UT": "WOS:001204324500001", "base_material": "HT780 high-strength steel", "base_young_modulus": "-", "base_yield_strength": 745, "base_ultimate_strength": 812, "base_elongation": "-", "weld_material": "780 MPa grade steel (solid wire)", "weld_young_modulus": "-", "weld_yield_strength": 710, "weld_ultimate_strength": 830, "weld_elongation": 24, "processing": "-", "welding_joint": "Butt joint", "welding_method": "Gas-shielded arc welding (CO₂)", "welding_voltage": "23–25, 25", "welding_current": "200–210, 240", "welding_speed": 2, "preheat_temp": "-", "welding_env": "-", "residual_stress": "-", "fatigue_specimen_type": "Butt-welded joint", "fatigue_specimen_thickness": 9, "fatigue_test_type": "Axial", "fatigue_temp": "-", "fatigue_env": "-", "load_ratio": 0.1, "frequency": "-", "fatigue_machine": "100 kN uniaxial fatigue testing machine", "fatigue_standard": "-", "fatigue_test_control": "Stress", "stress_concentration": "-", "failure_location": "Weld toe"}}, {"id": "WELD2025:3493", "name": "HT780 high-strength steel | Butt joint", "material_family": "Welded joint", "points": [[101.0, 350405.0, 0], [101.0, 4942378.0, 0], [123.0, 9952180.0, 1], [151.0, 10143276.0, 1], [153.0, 10146099.0, 1]], "conditions": {"material": "HT780 high-strength steel", "am_type": "Gas-shielded arc welding (CO₂)", "load_ratio": "0.1", "test_type": "Axial", "temperature": "-", "surface_treatment": "Laser peening (pulse energies: 20 mJ)"}, "metadata": {"dataset_id": 3493, "title": "Effect of Laser Peening with a Microchip Laser on Fatigue Life in Butt-Welded High-Strength Steel", "doi": "10.3390/applmech2040051", "authors": "Kato, Tomoharu; Sakino, Yoshihiro; Sano, Yuji", "publication": "APPLIED MECHANICS", "year_of_publication": 2021, "UT": "WOS:001204324500001", "base_material": "HT780 high-strength steel", "base_young_modulus": "-", "base_yield_strength": 745, "base_ultimate_strength": 812, "base_elongation": "-", "weld_material": "780 MPa grade steel (solid wire)", "weld_young_modulus": "-", "weld_yield_strength": 710, "weld_ultimate_strength": 830, "weld_elongation": 24, "processing": "Laser peening (pulse energies: 20 mJ)", "welding_joint": "Butt joint", "welding_method": "Gas-shielded arc welding (CO₂)", "welding_voltage": "23–25, 25", "welding_current": "200–210, 240", "welding_speed": 2, "preheat_temp": "-", "welding_env": "-", "residual_stress": "Compressive residual stress (surface residual stress: ~ -450 MPa)", "fatigue_specimen_type": "Butt-welded joint", "fatigue_specimen_thickness": 9, "fatigue_test_type": "Axial", "fatigue_temp": "-", "fatigue_env": "-", "load_ratio": 0.1, "frequency": "-", "fatigue_machine": "100 kN uniaxial fatigue testing machine", "fatigue_standard": "-", "fatigue_test_control": "Stress", "stress_concentration": "-", "failure_location": "boundary between laser-peened and unpeened area"}}, {"id": "WELD2025:3494", "name": "HT780 high-strength steel | Butt joint", "material_family": "Welded joint", "points": [[101.0, 659100.0, 0], [102.0, 10046186.0, 1], [122.0, 10091025.0, 1], [149.0, 10069203.0, 1]], "conditions": {"material": "HT780 high-strength steel", "am_type": "Gas-shielded arc welding (CO₂)", "load_ratio": "0.1", "test_type": "Axial", "temperature": "-", "surface_treatment": "Laser peening (pulse energies: 10 mJ)"}, "metadata": {"dataset_id": 3494, "title": "Effect of Laser Peening with a Microchip Laser on Fatigue Life in Butt-Welded High-Strength Steel", "doi": "10.3390/applmech2040051", "authors": "Kato, Tomoharu; Sakino, Yoshihiro; Sano, Yuji", "publication": "APPLIED MECHANICS", "year_of_publication": 2021, "UT": "WOS:001204324500001", "base_material": "HT780 high-strength steel", "base_young_modulus": "-", "base_yield_strength": 745, "base_ultimate_strength": 812, "base_elongation": "-", "weld_material": "780 MPa grade steel (solid wire)", "weld_young_modulus": "-", "weld_yield_strength": 710, "weld_ultimate_strength": 830, "weld_elongation": 24, "processing": "Laser peening (pulse energies: 10 mJ)", "welding_joint": "Butt joint", "welding_method": "Gas-shielded arc welding (CO₂)", "welding_voltage": "23–25, 25", "welding_current": "200–210, 240", "welding_speed": 2, "preheat_temp": "-", "welding_env": "-", "residual_stress": "Compressive residual stress (surface residual stress: ~ -450 MPa)", "fatigue_specimen_type": "Butt-welded joint", "fatigue_specimen_thickness": 9, "fatigue_test_type": "Axial", "fatigue_temp": "-", "fatigue_env": "-", "load_ratio": 0.1, "frequency": "-", "fatigue_machine": "100 kN uniaxial fatigue testing machine", "fatigue_standard": "-", "fatigue_test_control": "Stress", "stress_concentration": "-", "failure_location": "boundary between laser-peened and unpeened area"}}, {"id": "WELD2025:3495", "name": "HT780 high-strength steel | Butt joint", "material_family": "Welded joint", "points": [[101.0, 497766.0, 0], [100.0, 9901525.0, 1], [119.0, 10083538.0, 1], [120.0, 10086345.0, 1]], "conditions": {"material": "HT780 high-strength steel", "am_type": "Gas-shielded arc welding (CO₂)", "load_ratio": "0.1", "test_type": "Axial", "temperature": "-", "surface_treatment": "Laser peening (pulse energies: 15 mJ)"}, "metadata": {"dataset_id": 3495, "title": "Effect of Laser Peening with a Microchip Laser on Fatigue Life in Butt-Welded High-Strength Steel", "doi": "10.3390/applmech2040051", "authors": "Kato, Tomoharu; Sakino, Yoshihiro; Sano, Yuji", "publication": "APPLIED MECHANICS", "year_of_publication": 2021, "UT": "WOS:001204324500001", "base_material": "HT780 high-strength steel", "base_young_modulus": "-", "base_yield_strength": 745, "base_ultimate_strength": 812, "base_elongation": "-", "weld_material": "780 MPa grade steel (solid wire)", "weld_young_modulus": "-", "weld_yield_strength": 710, "weld_ultimate_strength": 830, "weld_elongation": 24, "processing": "Laser peening (pulse energies: 15 mJ)", "welding_joint": "Butt joint", "welding_method": "Gas-shielded arc welding (CO₂)", "welding_voltage": "23–25, 25", "welding_current": "200–210, 240", "welding_speed": 2, "preheat_temp": "-", "welding_env": "-", "residual_stress": "Compressive residual stress (surface residual stress: ~ -450 MPa)", "fatigue_specimen_type": "Butt-welded joint", "fatigue_specimen_thickness": 9, "fatigue_test_type": "Axial", "fatigue_temp": "-", "fatigue_env": "-", "load_ratio": 0.1, "frequency": "-", "fatigue_machine": "100 kN uniaxial fatigue testing machine", "fatigue_standard": "-", "fatigue_test_control": "Stress", "stress_concentration": "-", "failure_location": "boundary between laser-peened and unpeened area"}}, {"id": "WELD2025:3496", "name": "A710 low-alloy high-strength steel | Butt joint", "material_family": "Welded joint", "points": [[579.0, 89515.0, 0], [579.0, 109995.0, 0], [579.0, 162580.0, 0], [559.0, 135134.0, 0], [560.0, 153374.0, 0], [560.0, 205068.0, 0], [540.0, 303125.0, 0], [519.0, 329919.0, 0], [540.0, 571322.0, 0], [519.0, 665923.0, 0], [519.0, 698339.0, 0], [520.0, 1135131.0, 0], [539.0, 1925141.0, 1], [520.0, 1935073.0, 1], [499.0, 1945451.0, 1], [480.0, 1976385.0, 1]], "conditions": {"material": "A710 low-alloy high-strength steel", "am_type": "Flux-cored wire gas-shielded welding", "load_ratio": "0", "test_type": "Axial", "temperature": "-", "surface_treatment": "-"}, "metadata": {"dataset_id": 3496, "title": "Research on the Microstructure and Properties of a Flux-Cored Wire Gas-Shielded Welded Joint of A710 Low-Alloy High-Strength Steel", "doi": "10.3390/cryst13030484", "authors": "Wang, Xing; Yang, Zhibin; Du, Lingzhi", "publication": "CRYSTALS", "year_of_publication": 2023, "UT": "WOS:000955963400001", "base_material": "A710 low-alloy high-strength steel", "base_young_modulus": "-", "base_yield_strength": "-", "base_ultimate_strength": 650, "base_elongation": "-", "weld_material": "E81T1-Ni1M flux-cored wire", "weld_young_modulus": "-", "weld_yield_strength": 649, "weld_ultimate_strength": 650, "weld_elongation": 12, "processing": "-", "welding_joint": "Butt joint", "welding_method": "Flux-cored wire gas-shielded welding", "welding_voltage": "-", "welding_current": "-", "welding_speed": "-", "preheat_temp": "-", "welding_env": "CO2 protective gas, 20 L/min flow rate", "residual_stress": "-", "fatigue_specimen_type": "Plat", "fatigue_specimen_thickness": 10, "fatigue_test_type": "Axial", "fatigue_temp": "-", "fatigue_env": "-", "load_ratio": 0, "frequency": "130–150", "fatigue_machine": "QBG-200 digital high-frequency fatigue testing machine", "fatigue_standard": "GB/T 13816-1992", "fatigue_test_control": "Stress", "stress_concentration": "-", "failure_location": "Weld area (bottom weld bead)"}}, {"id": "WELD2025:3497", "name": "S700MC steel | Butt joint", "material_family": "Welded joint", "points": [[533.0, 8722.0, 0], [251.0, 155518.0, 0], [187.0, 392290.0, 0], [187.0, 692122.0, 0], [154.0, 752857.0, 0], [125.0, 1538915.0, 0]], "conditions": {"material": "S700MC steel", "am_type": "Robot Gas Metal Arc Welding (GMAW)", "load_ratio": "0.1", "test_type": "Axial", "temperature": "25", "surface_treatment": "-"}, "metadata": {"dataset_id": 3497, "title": "Effect of Corrosion and Post-Weld Treatment on the Fatigue Behavior of Multipass Robot GMAW Welds of S700MC Steel", "doi": "10.3390/cryst14070609", "authors": "Spyropoulou, Stefania; Christofilis, Emmanouil; Zervaki, Anna D.", "publication": "CRYSTALS", "year_of_publication": 2024, "UT": "WOS:001276626000001", "base_material": "S700MC steel", "base_young_modulus": "-", "base_yield_strength": 767, "base_ultimate_strength": 840.3, "base_elongation": 12.2, "weld_material": "OK AristoROD 69 (EN ISO 16834-A: G Mn3Ni1CrMo)", "weld_young_modulus": "-", "weld_yield_strength": "-", "weld_ultimate_strength": "-", "weld_elongation": "-", "processing": "-", "welding_joint": "Butt joint", "welding_method": "Robot Gas Metal Arc Welding (GMAW)", "welding_voltage": 30, "welding_current": 180, "welding_speed": 5.83, "preheat_temp": "-", "welding_env": "M21 shielding gas (18% CO₂ + Ar)", "residual_stress": "-", "fatigue_specimen_type": "Plat", "fatigue_specimen_thickness": 10, "fatigue_test_type": "Axial", "fatigue_temp": 25, "fatigue_env": "-", "load_ratio": 0.1, "frequency": 5, "fatigue_machine": "MTS 647 hydraulic wedge grip tensile test machine", "fatigue_standard": "ASTM E468-18", "fatigue_test_control": "Load", "stress_concentration": "-", "failure_location": "Weld toe"}}, {"id": "WELD2025:3498", "name": "S700MC steel | Butt joint", "material_family": "Welded joint", "points": [[532.0, 16220.0, 0], [311.0, 81036.0, 0], [251.0, 149113.0, 0], [185.0, 263082.0, 0], [186.0, 4267141.0, 0]], "conditions": {"material": "S700MC steel", "am_type": "Robot Gas Metal Arc Welding (GMAW)", "load_ratio": "0.1", "test_type": "Axial", "temperature": "25", "surface_treatment": "pre-corroded specimens after exposure to the salt spray (720h)"}, "metadata": {"dataset_id": 3498, "title": "Effect of Corrosion and Post-Weld Treatment on the Fatigue Behavior of Multipass Robot GMAW Welds of S700MC Steel", "doi": "10.3390/cryst14070609", "authors": "Spyropoulou, Stefania; Christofilis, Emmanouil; Zervaki, Anna D.", "publication": "CRYSTALS", "year_of_publication": 2024, "UT": "WOS:001276626000001", "base_material": "S700MC steel", "base_young_modulus": "-", "base_yield_strength": 767, "base_ultimate_strength": 840.3, "base_elongation": 12.2, "weld_material": "OK AristoROD 69 (EN ISO 16834-A: G Mn3Ni1CrMo)", "weld_young_modulus": "-", "weld_yield_strength": "-", "weld_ultimate_strength": "-", "weld_elongation": "-", "processing": "pre-corroded specimens after exposure to the salt spray (720h)", "welding_joint": "Butt joint", "welding_method": "Robot Gas Metal Arc Welding (GMAW)", "welding_voltage": 30, "welding_current": 180, "welding_speed": 5.83, "preheat_temp": "-", "welding_env": "M21 shielding gas (18% CO₂ + Ar)", "residual_stress": "-", "fatigue_specimen_type": "Plat", "fatigue_specimen_thickness": 10, "fatigue_test_type": "Axial", "fatigue_temp": 25, "fatigue_env": "-", "load_ratio": 0.1, "frequency": 5, "fatigue_machine": "MTS 647 hydraulic wedge grip tensile test machine", "fatigue_standard": "ASTM E468-18", "fatigue_test_control": "Load", "stress_concentration": "-", "failure_location": "Weld toe"}}, {"id": "WELD2025:3499", "name": "S700MC steel | Butt joint", "material_family": "Welded joint", "points":
