Repository: yunyunfanfan/S-PA-CBB

# S-PA-CBB

Official research code, processed curve records, evaluation outputs, and manuscript source for:

> **From Physics to Selective Generation: Conditional Brownian Bridges for Sparse S–N Curve Reconstruction and Fatigue Decision-Making**

S-PA-CBB reconstructs a complete probabilistic stress–life (S–N) curve from only two to four observed fatigue tests. The method first fits an interpretable Basquin state, diagnoses whether that state is sufficient, and applies a ControlNet-style conditional Brownian-bridge residual only to curves that benefit from correction.

File: external_data/weld2025_disjoint_curves.json (part 134 of 223)
[[250.0, 263082.0, 0], [187.0, 537766.0, 0], [187.0, 572784.0, 0], [155.0, 1134474.0, 0], [123.0, 3212546.0, 0]], "conditions": {"material": "S700MC steel", "am_type": "Robot Gas Metal Arc Welding (GMAW)", "load_ratio": "0.1", "test_type": "Axial", "temperature": "25", "surface_treatment": "High-Frequency Mechanical Impact (HFMI) treatment"}, "metadata": {"dataset_id": 3499, "title": "Effect of Corrosion and Post-Weld Treatment on the Fatigue Behavior of Multipass Robot GMAW Welds of S700MC Steel", "doi": "10.3390/cryst14070609", "authors": "Spyropoulou, Stefania; Christofilis, Emmanouil; Zervaki, Anna D.", "publication": "CRYSTALS", "year_of_publication": 2024, "UT": "WOS:001276626000001", "base_material": "S700MC steel", "base_young_modulus": "-", "base_yield_strength": 767, "base_ultimate_strength": 840.3, "base_elongation": 12.2, "weld_material": "OK AristoROD 69 (EN ISO 16834-A: G Mn3Ni1CrMo)", "weld_young_modulus": "-", "weld_yield_strength": "-", "weld_ultimate_strength": "-", "weld_elongation": "-", "processing": "High-Frequency Mechanical Impact (HFMI) treatment", "welding_joint": "Butt joint", "welding_method": "Robot Gas Metal Arc Welding (GMAW)", "welding_voltage": 30, "welding_current": 180, "welding_speed": 5.83, "preheat_temp": "-", "welding_env": "M21 shielding gas (18% CO₂ + Ar)", "residual_stress": "-", "fatigue_specimen_type": "Plat", "fatigue_specimen_thickness": 10, "fatigue_test_type": "Axial", "fatigue_temp": 25, "fatigue_env": "-", "load_ratio": 0.1, "frequency": 5, "fatigue_machine": "MTS 647 hydraulic wedge grip tensile test machine", "fatigue_standard": "ASTM E468-18", "fatigue_test_control": "Load", "stress_concentration": "-", "failure_location": "Weld toe"}}, {"id": "WELD2025:3500", "name": "EN AW-5754 O/H111 | Butt Joint", "material_family": "Welded joint", "points": [[170.0, 28868.0, 0], [171.0, 40461.0, 0], [135.0, 109915.0, 0], [136.0, 224857.0, 0], [110.0, 666879.0, 0], [100.0, 570950.0, 0], [100.0, 811131.0, 0], [99.0, 1048402.0, 0]], "conditions": {"material": "EN AW-5754 O/H111", "am_type": "MIG", "load_ratio": "0.1", "test_type": "Axial", "temperature": "-", "surface_treatment": "-"}, "metadata": {"dataset_id": 3500, "title": "Experimental Investigation of the Effect of Different Static Mechanical Properties and Inclined Welding on the Fatigue Strength of Welded Aluminum Details", "doi": "10.3390/engproc2023043048", "authors": "Siebert, Dorina; Radlbeck, Christina", "publication": "15TH INTERNATIONAL ALUMINIUM CONFERENCE, INALCO 2023", "year_of_publication": 2023, "UT": "WOS:001241679000046", "base_material": "EN AW-5754 O/H111", "base_young_modulus": "-", "base_yield_strength": 124.4, "base_ultimate_strength": 236.6, "base_elongation": "-", "weld_material": "AlSi5", "weld_young_modulus": "-", "weld_yield_strength": 109.3, "weld_ultimate_strength": 230.1, "weld_elongation": "-", "processing": "-", "welding_joint": "Butt Joint", "welding_method": "MIG", "welding_voltage": "-", "welding_current": "-", "welding_speed": "-", "preheat_temp": "-", "welding_env": "-", "residual_stress": "-", "fatigue_specimen_type": "Plat", "fatigue_specimen_thickness": 4, "fatigue_test_type": "Axial", "fatigue_temp": "-", "fatigue_env": "-", "load_ratio": 0.1, "frequency": 12, "fatigue_machine": "Instron 8032 with control 8800", "fatigue_standard": "DIN 50100", "fatigue_test_control": "Load", "stress_concentration": "-", "failure_location": "Weld toe"}}, {"id": "WELD2025:3501", "name": "EN AW-5754 O/H111 | Butt Joint", "material_family": "Welded joint", "points": [[170.0, 11680.0, 0], [135.0, 29458.0, 0], [110.0, 61914.0, 0], [100.0, 104135.0, 0], [90.0, 188651.0, 0], [74.0, 240565.0, 0], [75.0, 351119.0, 0], [65.0, 544591.0, 0], [100.0, 44473.0, 0], [100.0, 53008.0, 0], [60.0, 2772141.0, 0]], "conditions": {"material": "EN AW-5754 O/H111", "am_type": "MIG", "load_ratio": "0.1", "test_type": "Axial", "temperature": "-", "surface_treatment": "-"}, "metadata": {"dataset_id": 3501, "title": "Experimental Investigation of the Effect of Different Static Mechanical Properties and Inclined Welding on the Fatigue Strength of Welded Aluminum Details", "doi": "10.3390/engproc2023043048", "authors": "Siebert, Dorina; Radlbeck, Christina", "publication": "15TH INTERNATIONAL ALUMINIUM CONFERENCE, INALCO 2023", "year_of_publication": 2023, "UT": "WOS:001241679000046", "base_material": "EN AW-5754 O/H111", "base_young_modulus": "-", "base_yield_strength": 124.4, "base_ultimate_strength": 236.6, "base_elongation": "-", "weld_material": "AlSi5", "weld_young_modulus": "-", "weld_yield_strength": 106.3, "weld_ultimate_strength": 218.7, "weld_elongation": "-", "processing": "-", "welding_joint": "Butt Joint", "welding_method": "MIG", "welding_voltage": "-", "welding_current": "-", "welding_speed": "-", "preheat_temp": "-", "welding_env": "-", "residual_stress": "-", "fatigue_specimen_type": "Plat", "fatigue_specimen_thickness": 4, "fatigue_test_type": "Axial", "fatigue_temp": "-", "fatigue_env": "-", "load_ratio": 0.1, "frequency": 12, "fatigue_machine": "Instron 8032 with control 8800", "fatigue_standard": "DIN 50100", "fatigue_test_control": "Load", "stress_concentration": "-", "failure_location": "Weld toe"}}, {"id": "WELD2025:3502", "name": "EN AW-6082 T6 | Butt Joint", "material_family": "Welded joint", "points": [[206.0, 47579.0, 0], [171.0, 112924.0, 0], [171.0, 124120.0, 0], [134.0, 85039.0, 0], [100.0, 358304.0, 0], [136.0, 288676.0, 0], [100.0, 284804.0, 0], [110.0, 1144593.0, 0], [100.0, 1292519.0, 0], [100.0, 1373504.0, 0], [94.0, 1392179.0, 0], [90.0, 2772141.0, 0], [100.0, 227914.0, 0]], "conditions": {"material": "EN AW-6082 T6", "am_type": "MIG", "load_ratio": "0.1", "test_type": "Axial", "temperature": "-", "surface_treatment": "-"}, "metadata": {"dataset_id": 3502, "title": "Experimental Investigation of the Effect of Different Static Mechanical Properties and Inclined Welding on the Fatigue Strength of Welded Aluminum Details", "doi": "10.3390/engproc2023043048", "authors": "Siebert, Dorina; Radlbeck, Christina", "publication": "15TH INTERNATIONAL ALUMINIUM CONFERENCE, INALCO 2023", "year_of_publication": 2023, "UT": "WOS:001241679000046", "base_material": "EN AW-6082 T6", "base_young_modulus": "-", "base_yield_strength": 298.2, "base_ultimate_strength": 344.8, "base_elongation": "-", "weld_material": "AlSi5", "weld_young_modulus": "-", "weld_yield_strength": 145.5, "weld_ultimate_strength": 241.9, "weld_elongation": "-", "processing": "-", "welding_joint": "Butt Joint", "welding_method": "MIG", "welding_voltage": "-", "welding_current": "-", "welding_speed": "-", "preheat_temp": "-", "welding_env": "-", "residual_stress": "-", "fatigue_specimen_type": "Plat", "fatigue_specimen_thickness": 4, "fatigue_test_type": "Axial", "fatigue_temp": "-", "fatigue_env": "-", "load_ratio": 0.1, "frequency": 12, "fatigue_machine": "Instron 8032 with control 8800", "fatigue_standard": "DIN 50100", "fatigue_test_control": "Load", "stress_concentration": "-", "failure_location": "Weld toe"}}, {"id": "WELD2025:3503", "name": "EN AW-6082 T6 | Butt Joint", "material_family": "Welded joint", "points": [[170.0, 26983.0, 0], [136.0, 54459.0, 0], [111.0, 137350.0, 0], [100.0, 177528.0, 0], [100.0, 243835.0, 0], [80.0, 378192.0, 0], [80.0, 421341.0, 0], [90.0, 447741.0, 0], [100.0, 590556.0, 0], [75.0, 1430294.0, 0]], "conditions": {"material": "EN AW-6082 T6", "am_type": "MIG", "load_ratio": "0.1", "test_type": "Axial", "temperature": "-", "surface_treatment": "-"}, "metadata": {"dataset_id": 3503, "title": "Experimental Investigation of the Effect of Different Static Mechanical Properties and Inclined Welding on the Fatigue Strength of Welded Aluminum Details", "doi": "10.3390/engproc2023043048", "authors": "Siebert, Dorina; Radlbeck, Christina", "publication": "15TH INTERNATIONAL ALUMINIUM CONFERENCE, INALCO 2023", "year_of_publication": 2023, "UT": "WOS:001241679000046", "base_material": "EN AW-6082 T6", "base_young_modulus": "-", "base_yield_strength": 298.2, "base_ultimate_strength": 344.8, "base_elongation": "-", "weld_material": "AlSi5", "weld_young_modulus": "-", "weld_yield_strength": 153.5, "weld_ultimate_strength": 239.9, "weld_elongation": "-", "processing": "-", "welding_joint": "Butt Joint", "welding_method": "MIG", "welding_voltage": "-", "welding_current": "-", "welding_speed": "-", "preheat_temp": "-", "welding_env": "-", "residual_stress": "-", "fatigue_specimen_type": "Plat", "fatigue_specimen_thickness": 4, "fatigue_test_type": "Axial", "fatigue_temp": "-", "fatigue_env": "-", "load_ratio": 0.1, "frequency": 12, "fatigue_machine": "Instron 8032 with control 8800", "fatigue_standard": "DIN 50100", "fatigue_test_control": "Load", "stress_concentration": "-", "failure_location": "Weld toe"}}, {"id": "WELD2025:3504", "name": "Aluminum 6061-T6 | Butt joint", "material_family": "Welded joint", "points": [[107.0, 25059.0, 0], [89.0, 70414.0, 0], [71.0, 158294.0, 0], [57.0, 378838.0, 0]], "conditions": {"material": "Aluminum 6061-T6", "am_type": "Friction stir welding", "load_ratio": "0.1", "test_type": "Axial", "temperature": "25", "surface_treatment": "In situ rolling (6 mm ball diameters)"}, "metadata": {"dataset_id": 3504, "title": "A Comparative Study on Fatigue Response of Aluminum Alloy Friction Stir Welded Joints at Various Post-Processing and Treatments", "doi": "10.3390/jmmp5030093", "authors": "Hassanifard, Soran; Varvani-Farahani, Ahmad", "publication": "JOURNAL OF MANUFACTURING AND MATERIALS PROCESSING", "year_of_publication": 2021, "UT": "WOS:000702343900001", "base_material": "Aluminum 6061-T6", "base_young_modulus": "-", "base_yield_strength": "-", "base_ultimate_strength": 105, "base_elongation": 2.5, "weld_material": "-", "weld_young_modulus": "-", "weld_yield_strength": "-", "weld_ultimate_strength": 138, "weld_elongation": 4.8, "processing": "In situ rolling (6 mm ball diameters)", "welding_joint": "Butt joint", "welding_method": "Friction stir welding", "welding_voltage": "-", "welding_current": "-", "welding_speed": 0.6, "preheat_temp": "-", "welding_env": "-", "residual_stress": "-", "fatigue_specimen_type": "standard", "fatigue_specimen_thickness": 5, "fatigue_test_type": "Axial", "fatigue_temp": 25, "fatigue_env": "-", "load_ratio": 0.1, "frequency": 3, "fatigue_machine": "Zwick/Roell servo-hydraulic fatigue test machine (250 kN)", "fatigue_standard": "-", "fatigue_test_control": "Stress-controlled", "stress_concentration": "-", "failure_location": "-"}}, {"id": "WELD2025:3505", "name": "Aluminum 6061-T6 | Butt joint", "material_family": "Welded joint", "points": [[77.0, 68677.0, 0], [72.0, 78469.0, 0], [61.0, 151454.0, 0], [52.0, 262594.0, 0]], "conditions": {"material": "Aluminum 6061-T6", "am_type": "Friction stir welding", "load_ratio": "0.1", "test_type": "Axial", "temperature": "25", "surface_treatment": "Sequential rolling (6 mm ball diameters)"}, "metadata": {"dataset_id": 3505, "title": "A Comparative Study on Fatigue Response of Aluminum Alloy Friction Stir Welded Joints at Various Post-Processing and Treatments", "doi": "10.3390/jmmp5030093", "authors": "Hassanifard, Soran; Varvani-Farahani, Ahmad", "publication": "JOURNAL OF MANUFACTURING AND MATERIALS PROCESSING", "year_of_publication": 2021, "UT": "WOS:000702343900001", "base_material": "Aluminum 6061-T6", "base_young_modulus": "-", "base_yield_strength": "-", "base_ultimate_strength": 105, "base_elongation": 2.5, "weld_material": "-", "weld_young_modulus": "-", "weld_yield_strength": "-", "weld_ultimate_strength": 121, "weld_elongation": 2.7, "processing": "Sequential rolling (6 mm ball diameters)", "welding_joint": "Butt joint", "welding_method": "Friction stir welding", "welding_voltage": "-", "welding_current": "-", "welding_speed": 0.6, "preheat_temp": "-", "welding_env": "-", "residual_stress": "-", "fatigue_specimen_type": "standard", "fatigue_specimen_thickness": 5, "fatigue_test_type": "Axial", "fatigue_temp": 25, "fatigue_env": "-", "load_ratio": 0.1, "frequency": 3, "fatigue_machine": "Zwick/Roell servo-hydraulic fatigue test machine (250 kN)", "fatigue_standard": "-", "fatigue_test_control": "Stress-controlled", "stress_concentration": "-", "failure_location": "-"}}, {"id": "WELD2025:3506", "name": "Aluminum 6061-T6 | Butt joint", "material_family": "Welded joint", "points": [[117.0, 37565.0, 0], [98.0, 111409.0, 0], [80.0, 199122.0, 0], [68.0, 680526.0, 0]], "conditions": {"material": "Aluminum 6061-T6", "am_type": "Friction stir welding", "load_ratio": "0.1", "test_type": "Axial", "temperature": "25", "surface_treatment": "In situ rolling (8 mm ball diameters)"}, "metadata": {"dataset_id": 3506, "title": "A Comparative Study on Fatigue Response of Aluminum Alloy Friction Stir Welded Joints at Various Post-Processing and Treatments", "doi": "10.3390/jmmp5030093", "authors": "Hassanifard, Soran; Varvani-Farahani, Ahmad", "publication": "JOURNAL OF MANUFACTURING AND MATERIALS PROCESSING", "year_of_publication": 2021, "UT": "WOS:000702343900001", "base_material": "Aluminum 6061-T6", "base_young_modulus": "-", "base_yield_strength": "-", "base_ultimate_strength": 105, "base_elongation": 2.5, "weld_material": "-", "weld_young_modulus": "-", "weld_yield_strength": "-", "weld_ultimate_strength": 155, "weld_elongation": 5.9, "processing": "In situ rolling (8 mm ball diameters)", "welding_joint": "Butt joint", "welding_method": "Friction stir welding", "welding_voltage": "-", "welding_current": "-", "welding_speed": 0.6, "preheat_temp": "-", "welding_env": "-", "residual_stress": "-", "fatigue_specimen_type": "standard", "fatigue_specimen_thickness": 5, "fatigue_test_type": "Axial", "fatigue_temp": 25, "fatigue_env": "-", "load_ratio": 0.1, "frequency": 3, "fatigue_machine": "Zwick/Roell servo-hydraulic fatigue test machine (250 kN)", "fatigue_standard": "-", "fatigue_test_control": "Stress-controlled", "stress_concentration": "-", "failure_location": "-"}}, {"id": "WELD2025:3507", "name": "Aluminum 6061-T6 | Butt joint", "material_family": "Welded joint", "points": [[79.0, 37312.0, 0], [74.0, 59056.0, 0], [63.0, 89155.0, 0], [53.0, 181161.0, 0]], "conditions": {"material": "Aluminum 6061-T6", "am_type": "Friction stir welding", "load_ratio": "0.1", "test_type": "Axial", "temperature": "25", "surface_treatment": "Sequential rolling (8 mm ball diameters)"}, "metadata": {"dataset_id": 3507, "title": "A Comparative Study on Fatigue Response of Aluminum Alloy Friction Stir Welded Joints at Various Post-Processing and Treatments", "doi": "10.3390/jmmp5030093", "authors": "Hassanifard, Soran; Varvani-Farahani, Ahmad", "publication": "JOURNAL OF MANUFACTURING AND MATERIALS PROCESSING", "year_of_publication": 2021, "UT": "WOS:000702343900001", "base_material": "Aluminum 6061-T6", "base_young_modulus": "-", "base_yield_strength": "-", "base_ultimate_strength": 105, "base_elongation": 2.5, "weld_material": "-", "weld_young_modulus": "-", "weld_yield_strength": "-", "weld_ultimate_strength": 115, "weld_elongation": 2.4, "processing": "Sequential rolling (8 mm ball diameters)", "welding_joint": "Butt joint", "welding_method": "Friction stir welding", "welding_voltage": "-", "welding_current": "-", "welding_speed": 0.6, "preheat_temp": "-", "welding_env": "-", "residual_stress": "-", "fatigue_specimen_type": "standard", "fatigue_specimen_thickness": 5, "fatigue_test_type": "Axial", "fatigue_temp": 25, "fatigue_env": "-", "load_ratio": 0.1, "frequency": 3, "fatigue_machine": "Zwick/Roell servo-hydraulic fatigue test machine (250 kN)", "fatigue_standard": "-", "fatigue_test_control": "Stress-controlled", "stress_concentration": "-", "failure_location": "-"}}, {"id": "WELD2025:3508", "name": "Aluminum 7075-T6 | Butt joint", "material_family": "Welded joint", "points": [[252.0, 24484.0, 0], [213.0, 45161.0, 0], [154.0, 240410.0, 0]], "conditions": {"material": "Aluminum 7075-T6", "am_type": "Friction stir welding", "load_ratio": "0.1", "test_type": "Axial", "temperature": "25", "surface_treatment": "Low-plasticity burnishing (LPB) (3 kN forces)"}, "metadata": {"dataset_id": 3508, "title": "A Comparative Study on Fatigue Response of Aluminum Alloy Friction Stir Welded Joints at Various Post-Processing and Treatments", "doi": "10.3390/jmmp5030093", "authors": "Hassanifard, Soran; Varvani-Farahani, Ahmad", "publication": "JOURNAL OF MANUFACTURING AND MATERIALS PROCESSING", "year_of_publication": 2021, "UT": "WOS:000702343900001", "base_material": "Aluminum 7075-T6", "base_young_modulus": "-", "base_yield_strength": "-", "base_ultimate_strength": 373, "base_elongation": 8.5, "weld_material": "-", "weld_young_modulus": "-", "weld_yield_strength": "-", "weld_ultimate_strength": 373, "weld_elongation": 8.5, "processing": "Low-plasticity burnishing (LPB) (3 kN forces)", "welding_joint": "Butt joint", "welding_method": "Friction stir welding", "welding_voltage": "-", "welding_current": "-", "welding_speed": "0.5-2", "preheat_temp": "-", "welding_env": "-", "residual_stress": "-", "fatigue_specimen_type": "standard", "fatigue_specimen_thickness": 5, "fatigue_test_type": "Axial", "fatigue_temp": 25, "fatigue_env": "-", "load_ratio": 0.1, "frequency": 10, "fatigue_machine": "Zwick/Roell servo-hydraulic fatigue test machine (250 kN)", "fatigue_standard": "-", "fatigue_test_control": "Stress-controlled", "stress_concentration": "-", "failure_location": "-"}}, {"id": "WELD2025:3509", "name": "Aluminum 7075-T6 | Butt joint", "material_family": "Welded joint", "points": [[251.0, 31050.0, 0], [212.0, 58863.0, 0], [154.0, 284685.0, 0]], "conditions": {"material": "Aluminum 7075-T6", "am_type": "Friction stir welding", "load_ratio": "0.1", "test_type": "Axial", "temperature": "25", "surface_treatment": "Low-plasticity burnishing (LPB) (4 kN forces)"}, "metadata": {"dataset_id": 3509, "title": "A Comparative Study on Fatigue Response of Aluminum Alloy Friction Stir Welded Joints at Various Post-Processing and Treatments", "doi": "10.3390/jmmp5030093", "authors": "Hassanifard, Soran; Varvani-Farahani, Ahmad", "publication": "JOURNAL OF MANUFACTURING AND MATERIALS PROCESSING", "year_of_publication": 2021, "UT": "WOS:000702343900001", "base_material": "Aluminum 7075-T6", "base_young_modulus": "-", "base_yield_strength": "-", "base_ultimate_strength": 375, "base_elongation": 9.0, "weld_material": "-", "weld_young_modulus": "-", "weld_yield_strength": "-", "weld_ultimate_strength": 375, "weld_elongation": 9.0, "processing": "Low-plasticity burnishing (LPB) (4 kN forces)", "welding_joint": "Butt joint", "welding_method": "Friction stir welding", "welding_voltage": "-", "welding_current": "-", "welding_speed": "0.5-2", "preheat_temp": "-", "welding_env": "-", "residual_stress": "-", "fatigue_specimen_type": "standard", "fatigue_specimen_thickness": 5, "fatigue_test_type": "Axial", "fatigue_temp": 25, "fatigue_env": "-", "load_ratio": 0.1, "frequency": 10, "fatigue_machine": "Zwick/Roell servo-hydraulic fatigue test machine (250 kN)", "fatigue_standard": "-", "fatigue_test_control": "Stress-controlled", "stress_concentration": "-", "failure_location": "-"}}, {"id": "WELD2025:3510", "name": "Aluminum 7075-T6 | Butt joint", "material_family": "Welded joint", "points": [[252.0, 18614.0, 0], [213.0, 36937.0, 0], [154.0, 200257.0, 0]], "conditions": {"material": "Aluminum 7075-T6", "am_type": "Friction stir welding", "load_ratio": "0.1", "test_type": "Axial", "temperature": "25", "surface_treatment": "-"}, "metadata": {"dataset_id": 3510, "title": "A Comparative Study on Fatigue Response of Aluminum Alloy Friction Stir Welded Joints at Various Post-Processing and Treatments", "doi": "10.3390/jmmp5030093", "authors": "Hassanifard, Soran; Varvani-Farahani, Ahmad", "publication": "JOURNAL OF MANUFACTURING AND MATERIALS PROCESSING", "year_of_publication": 2021, "UT": "WOS:000702343900001", "base_material": "Aluminum 7075-T6", "base_young_modulus": "-", "base_yield_strength": "-", "base_ultimate_strength": 369, "base_elongation": 8.9, "weld_material": "-", "weld_young_modulus": "-", "weld_yield_strength": "-", "weld_ultimate_strength": null, "weld_elongation": null, "processing": "-", "welding_joint": "Butt joint", "welding_method": "Friction stir welding", "welding_voltage": "-", "welding_current": "-", "welding_speed": "0.5-2", "preheat_temp": "-", "welding_env": "-", "residual_stress": "-", "fatigue_specimen_type": "standard", "fatigue_specimen_thickness": 5, "fatigue_test_type": "Axial", "fatigue_temp": 25, "fatigue_env": "-", "load_ratio": 0.1, "frequency": 10, "fatigue_machine": "Zwick/Roell servo-hydraulic fatigue test machine (250 kN)", "fatigue_standard": "-", "fatigue_test_control": "Stress-controlled", "stress_concentration": "-", "failure_location": "-"}}, {"id": "WELD2025:3511", "name": "Aluminum 6061-T6 | Butt joint", "material_family": "Welded joint", "points": [[78.0, 26.0, 0], [67.0, 484.0, 0], [56.0, 7792.0, 0], [47.0, 29710.0, 0]], "conditions": {"material": "Aluminum 6061-T6", "am_type": "Friction stir welding (FSW）", "load_ratio": "0.1", "test_type": "Axial", "temperature": "25", "surface_treatment": "Solution-treatment artificial aging (STA)"}, "metadata": {"dataset_id": 3511, "title": "A Comparative Study on Fatigue Response of Aluminum Alloy Friction Stir Welded Joints at Various Post-Processing and Treatments", "doi": "10.3390/jmmp5030093", "authors": "Hassanifard, Soran; Varvani-Farahani, Ahmad", "publication": "JOURNAL OF MANUFACTURING AND MATERIALS PROCESSING", "year_of_publication": 2021, "UT": "WOS:000702343900001", "base_material": "Aluminum 6061-T6", "base_young_modulus": "-", "base_yield_strength": "-", "base_ultimate_strength": 105, "base_elongation": 2.5, "weld_material": "-", "weld_young_modulus": "-", "weld_yield_strength": "-", "weld_ultimate_strength": 105, "weld_elongation": 2.5, "processing": "Solution-treatment artificial aging (STA)", "welding_joint": "Butt joint", "welding_method": "Friction stir welding (FSW）", "welding_voltage": "-", "welding_current": "-", "welding_speed": 1.6, "preheat_temp": "-", "welding_env": "-", "residual_stress": "-", "fatigue_specimen_type": "standard", "fatigue_specimen_thickness": 5, "fatigue_test_type": "Axial", "fatigue_temp": 25, "fatigue_env": "-", "load_ratio": 0.1, "frequency": 10, "fatigue_machine": "Zwick/Roell servo-hydraulic fatigue test machine (250 kN)", "fatigue_standard": "-", "fatigue_test_control": "Stress-controlled", "stress_concentration": "-", "failure_location": "-"}}, {"id": "WELD2025:3512", "name": "Aluminum 6061-T6 | Butt joint", "material_family": "Welded joint", "points": [[132.0, 66.0, 0], [115.0, 2368.0, 0], [99.0, 7970.0, 0], [82.0, 209024.0, 0]], "conditions": {"material": "Aluminum 6061-T6", "am_type": "Friction stir welding (FSW）", "load_ratio": "0.1", "test_type": "Axial", "temperature": "25", "surface_treatment": "Solution-treatment artificial aging (STA)"}, "metadata": {"dataset_id": 3512, "title": "A Comparative Study on Fatigue Response of Aluminum Alloy Friction Stir Welded Joints at Various Post-Processing and Treatments", "doi": "10.3390/jmmp5030093", "authors": "Hassanifard, Soran; Varvani-Farahani, Ahmad", "publication": "JOURNAL OF MANUFACTURING AND MATERIALS PROCESSING", "year_of_publication": 2021, "UT": "WOS:000702343900001", "base_material": "Aluminum 6061-T6", "base_young_modulus": "-", "base_yield_strength": "-", "base_ultimate_strength": 182, "base_elongation": 3.2, "weld_material": "-", "weld_young_modulus": "-", "weld_yield_strength": "-", "weld_ultimate_strength": 182, "weld_elongation": 3.2, "processing": "Solution-treatment artificial aging (STA)", "welding_joint": "Butt joint", "welding_method": "Friction stir welding (FSW）", "welding_voltage": "-", "welding_current": "-", "welding_speed": 1.6, "preheat_temp": "-", "welding_env": "-", "residual_stress": "-", "fatigue_specimen_type": "standard", "fatigue_specimen_thickness": 5, "fatigue_test_type": "Axial", "fatigue_temp": 25, "fatigue_env": "-", "load_ratio": 0.1, "frequency": 10, "fatigue_machine": "Zwick/Roell servo-hydraulic fatigue test machine (250 kN)", "fatigue_standard": "-", "fatigue_test_control": "Stress-controlled", "stress_concentration": "-", "failure_location": "-"}}, {"id": "WELD2025:3513", "name": "Aluminum 1060-H16 | Butt joint", "material_family": "Welded joint", "points": [[62.0, 4709.0, 0], [53.0, 9856.0, 0], [46.0, 18372.0, 0], [41.0, 65707.0, 0], [29.0, 365505.0, 0]], "conditions": {"material": "Aluminum 1060-H16", "am_type": "Friction stir welding (FSW)", "load_ratio": "0.1", "test_type": "Axial", "temperature": "25", "surface_treatment": "-"}, "metadata": {"dataset_id": 3513, "title": "A Comparative Study on Fatigue Response of Aluminum Alloy Friction Stir Welded Joints at Various Post-Processing and Treatments", "doi": "10.3390/jmmp5030093", "authors": "Hassanifard, Soran; Varvani-Farahani, Ahmad", "publication": "JOURNAL OF MANUFACTURING AND MATERIALS PROCESSING", "year_of_publication": 2021, "UT": "WOS:000702343900001", "base_material": "Aluminum 1060-H16", "base_young_modulus": "-", "base_yield_strength": "-", "base_ultimate_strength": 110, "base_elongation": 2.9, "weld_material": "-", "weld_young_modulus": "-", "weld_yield_strength": "-", "weld_ultimate_strength": 110, "weld_elongation": 2.9, "processing": "-", "welding_joint": "Butt joint", "welding_method": "Friction stir welding (FSW)", "welding_voltage": "-", "welding_current": "-", "welding_speed": 0.6, "preheat_temp": "-", "welding_env": "-", "residual_stress": "-", "fatigue_specimen_type": "standard", "fatigue_specimen_thickness": 5, "fatigue_test_type": "Axial", "fatigue_temp": 25, "fatigue_env": "-", "load_ratio": 0.1, "frequency": 10, "fatigue_machine": "Zwick/Roell servo-hydraulic fatigue test machine (250 kN)", "fatigue_standard": "-", "fatigue_test_control": "Stress-controlled", "stress_concentration": "-", "failure_location": "-"}}, {"id": "WELD2025:3514", "name": "Aluminum 1060-H16 | Butt joint", "material_family": "Welded joint", "points": [[62.0, 11727.0, 0], [54.0, 16362.0, 0], [46.0, 57677.0, 0], [41.0, 93015.0, 0], [29.0, 671497.0, 0]], "conditions": {"material": "Aluminum 1060-H16", "am_type": "Friction stir welding (FSW)", "load_ratio": "0.1", "test_type": "Axial", "temperature": "25", "surface_treatment": "Local alloying (100 µm Cu foils)"}, "metadata": {"dataset_id": 3514, "title": "A Comparative Study on Fatigue Response of Aluminum Alloy Friction Stir Welded Joints at Various Post-Processing and Treatments", "doi": "10.3390/jmmp5030093", "authors": "Hassanifard, Soran; Varvani-Farahani, Ahmad", "publication": "JOURNAL OF MANUFACTURING AND MATERIALS PROCESSING", "year_of_publication": 2021, "UT": "WOS:000702343900001", "base_material": "Aluminum 1060-H16", "base_young_modulus": "-", "base_yield_strength": "-", "base_ultimate_strength": 110, "base_elongation": 2.9, "weld_material": "-", "weld_young_modulus": "-", "weld_yield_strength": "-", "weld_ultimate_strength": 101, "weld_elongation": 3.2, "processing": "Local alloying (100 µm Cu foils)", "welding_joint": "Butt joint", "welding_method": "Friction stir welding (FSW)", "welding_voltage": "-", "welding_current": "-", "welding_speed": 0.6, "preheat_temp": "-", "welding_env": "-", "residual_stress": "-", "fatigue_specimen_type": "standard", "fatigue_specimen_thickness": 5, "fatigue_test_type": "Axial", "fatigue_temp": 25, "fatigue_env": "-", "load_ratio": 0.1, "frequency": 10, "fatigue_machine": "Zwick/Roell servo-hydraulic fatigue test machine (250 kN)", "fatigue_standard": "-", "fatigue_test_control": "Stress-controlled", "stress_concentration": "-", "failure_location": "-"}}, {"id": "WELD2025:3515", "name": "Aluminum 1060-H16 | Butt joint", "material_family": "Welded joint", "points": [[62.0, 12791.0, 0], [53.0, 25633.0, 0], [46.0, 40158.0, 0], [41.0, 78177.0, 0], [29.0, 552253.0, 0]], "conditions": {"material": "Aluminum 1060-H16", "am_type": "Friction stir welding (FSW)", "load_ratio": "0.1", "test_type": "Axial", "temperature": "25", "surface_treatment": "Local alloying (200 µm Cu foils)"}, "metadata": {"dataset_id": 3515, "title": "A Comparative Study on Fatigue Response of Aluminum Alloy Friction Stir Welded Joints at Various Post-Processing and Treatments", "doi": "10.3390/jmmp5030093", "authors": "Hassanifard, Soran; Varvani-Farahani, Ahmad", "publication": "JOURNAL OF MANUFACTURING AND MATERIALS PROCESSING", "year_of_publication": 2021, "UT": "WOS:000702343900001", "base_material": "Aluminum 1060-H16", "base_young_modulus": "-", "base_yield_strength": "-", "base_ultimate_strength": 110, "base_elongation": 2.9, "weld_material": "-", "weld_young_modulus": "-", "weld_yield_strength": "-", "weld_ultimate_strength": 88, "weld_elongation": 2.3, "processing": "Local alloying (200 µm Cu foils)", "welding_joint": "Butt joint", "welding_method": "Friction stir welding (FSW)", "welding_voltage": "-", "welding_current": "-", "welding_speed": 0.6, "preheat_temp": "-", "welding_env": "-", "residual_stress": "-", "fatigue_specimen_type": "standard", "fatigue_specimen_thickness": 5, "fatigue_test_type": "Axial", "fatigue_temp": 25, "fatigue_env": "-", "load_ratio": 0.1, "frequency": 10, "fatigue_machine": "Zwick/Roell servo-hydraulic fatigue test machine (250 kN)", "fatigue_standard": "-", "fatigue_test_control": "Stress-controlled", "stress_concentration": "-", "failure_location": "-"}}, {"id": "WELD2025:3516", "name": "Aluminum 7075-T6 | Lap-shear", "material_family": "Welded joint", "points": [[75.0, 1527.0, 0], [61.0, 35238.0, 0], [53.0, 109260.0, 0], [46.0, 272833.0, 0]], "conditions": {"material": "Aluminum 7075-T6", "am_type": "Friction stir spot welding (FSSW)", "load_ratio": "0.1", "test_type": "Axial", "temperature": "25", "surface_treatment": "-"}, "metadata": {"dataset_id": 3516, "title": "A Comparative Study on Fatigue Response of Aluminum Alloy Friction Stir Welded Joints at Various Post-Processing and Treatments", "doi": "10.3390/jmmp5030093", "authors": "Hassanifard, Soran; Varvani-Farahani, Ahmad", "publication": "JOURNAL OF MANUFACTURING AND MATERIALS PROCESSING", "year_of_publication": 2021, "UT": "WOS:000702343900001", "base_material": "Aluminum 7075-T6", "base_young_modulus": "-", "base_yield_strength": "-", "base_ultimate_strength": 369, "base_elongation": 8.9, "weld_material": "-", "weld_young_modulus": "-", "weld_yield_strength": "-", "weld_ultimate_strength": 143, "weld_elongation": 7.0, "processing": "-", "welding_joint": "Lap-shear", "welding_method": "Friction stir spot welding (FSSW)", "welding_voltage": "-", "welding_current": "-", "welding_speed": "-", "preheat_temp": "-", "welding_env": "-", "residual_stress": "-", "fatigue_specimen_type": "Full-scale", "fatigue_specimen_thickness": 2, "fatigue_test_type": "Axial", "fatigue_temp": 25, "fatigue_env": "-", "load_ratio": 0.1, "frequency": 10, "fatigue_machine": "Zwick/Roell servo-hydraulic fatigue test machine (250 kN)", "fatigue_standard": "-", "fatigue_test_control": "Stress-controlled", "stress_concentration": "-", "failure_location": "-"}}, {"id": "WELD2025:3517", "name": "Aluminum 7075-T6 | Lap-shear", "material_family": "Welded joint", "points": [[75.0, 3322.0, 0], [60.0, 59948.0, 0], [53.0, 158802.0, 0], [46.0, 715650.0, 0]], "conditions": {"material": "Aluminum 7075-T6", "am_type": "Friction stir spot welding (FSSW)", "load_ratio": "0.1", "test_type": "Axial", "temperature": "25", "surface_treatment": "Metal matrix composite (MMC) with Al₂O₃ powder (1 wt.%)"}, "metadata": {"dataset_id": 3517, "title": "A Comparative Study on Fatigue Response of Aluminum Alloy Friction Stir Welded Joints at Various Post-Processing and Treatments", "doi": "10.3390/jmmp5030093", "authors": "Hassanifard, Soran; Varvani-Farahani, Ahmad", "publication": "JOURNAL OF MANUFACTURING AND MATERIALS PROCESSING", "year_of_publication": 2021, "UT": "WOS:000702343900001", "base_material": "Aluminum 7075-T6", "base_young_modulus": "-", "base_yield_strength": "-", "base_ultimate_strength": 369, "base_elongation": 8.9, "weld_material": "-", "weld_young_modulus": "-", "weld_yield_strength": "-", "weld_ultimate_strength": 169, "weld_elongation": 9.8, "processing": "Metal matrix composite (MMC) with Al₂O₃ powder (1 wt.%)", "welding_joint": "Lap-shear", "welding_method": "Friction stir spot welding (FSSW)", "welding_voltage": "-", "welding_current": "-", "welding_speed": "-", "preheat_temp": "-", "welding_env": "-", "residual_stress": "-", "fatigue_specimen_type": "Full-scale", "fatigue_specimen_thickness": 2, "fatigue_test_type": "Axial", "fatigue_temp": 25, "fatigue_env": "-", "load_ratio": 0.1, "frequency": 10, "fatigue_machine": "Zwick/Roell servo-hydraulic fatigue test machine (250 kN)", "fatigue_standard": "-", "fatigue_test_control": "Stress-controlled", "stress_concentration": "-", "failure_location": "-"}}, {"id": "WELD2025:3518", "name": "Aluminum 7075-T6 | Lap-shear", "material_family": "Welded joint", "points": [[75.0, 1254.0, 0], [60.0, 12664.0, 0], [53.0, 72987.0, 0], [45.0, 316228.0, 0]], "conditions": {"material": "Aluminum 7075-T6", "am_type": "Friction stir spot welding (FSSW)", "load_ratio": "0.1", "test_type": "Axial", "temperature": "25", "surface_treatment": "Metal matrix composite (MMC) with Al₂O₃ powder (2.5 wt.%)"}, "metadata": {"dataset_id": 3518, "title": "A Comparative Study on Fatigue Response of Aluminum Alloy Friction Stir Welded Joints at Various Post-Processing and Treatments", "doi": "10.3390/jmmp5030093", "authors": "Hassanifard, Soran; Varvani-Farahani, Ahmad", "publication": "JOURNAL OF MANUFACTURING AND MATERIALS PROCESSING", "year_of_publication": 2021, "UT": "WOS:000702343900001", "base_material": "Aluminum 7075-T6", "base_young_modulus": "-", "base_yield_strength": "-", "base_ultimate_strength": 369, "base_elongation": 8.9, "weld_material": "-", "weld_young_modulus": "-", "weld_yield_strength": "-", "weld_ultimate_strength": 139, "weld_elongation": 3.9, "processing": "Metal matrix composite (MMC) with Al₂O₃ powder (2.5 wt.%)", "welding_joint": "Lap-shear", "welding_method": "Friction stir spot welding (FSSW)", "welding_voltage": "-", "welding_current": "-", "welding_speed": "-", "preheat_temp": "-", "welding_env": "-", "residual_stress": "-", "fatigue_specimen_type": "Full-scale", "fatigue_specimen_thickness": 2, "fatigue_test_type": "Axial", "fatigue_temp": 25, "fatigue_env": "-", "load_ratio": 0.1, "frequency": 10, "fatigue_machine": "Zwick/Roell servo-hydraulic fatigue test machine (250 kN)", "fatigue_standard": "-", "fatigue_test_control": "Stress-controlled", "stress_concentration": "-", "failure_location": "-"}}, {"id": "WELD2025:3519", "name": "Q345 steel | Fillet weld (corrugated steel web to flange plate)", "material_family": "Welded joint", "points": [[180.0, 501879.0, 0], [180.0, 573433.0, 0], [160.0, 631538.0, 0], [160.0, 689165.0, 0], [160.0, 738352.0, 0], [149.0, 731596.0, 0], [145.0, 766005.0, 0], [129.0, 1018554.0, 0], [130.0, 1196312.0, 0], [120.0, 1329696.0, 0], [120.0, 2010913.0, 0], [120.0, 2450313.0, 0]], "conditions": {"material": "Q345 steel", "am_type": "CO2 shielded semiautomatic Gas Metal Arc Welding (GMAW)", "load_ratio": "0.1", "test_type": "Axial", "temperature": "-", "surface_treatment": "-"}, "metadata": {"dataset_id": 3519, "title": "Evaluation of Fatigue Strength Improvement by CFRP Laminates and Shot Peening onto the Tension Flanges Joining Corrugated Steel Webs", "doi": "10.3390/ma8085248", "authors": "Wang, Zhi-Yu; Wang, Qing-Yuan; Liu, Yong-Jie", "publication": "MATERIALS", "year_of_publication": 2015, "UT": "WOS:000360643900050", "base_material": "Q345 steel", "base_young_modulus": 210, "base_yield_strength": 380, "base_ultimate_strength": 510, "base_elongation": 25, "weld_material": "-", "weld_young_modulus": "-", "weld_yield_strength": "-", "weld_ultimate_strength": "-", "weld_elongation": "-", "processing": "-", "welding_joint": "Fillet weld (corrugated steel web to flange plate)", "welding_method": "CO2 shielded semiautomatic Gas Metal Arc Welding (GMAW)", "welding_voltage": "-", "welding_current": "-", "welding_speed": "-", "preheat_temp": "-", "welding_env": "-", "residual_stress": "-", "fatigue_specimen_type": "flange plate with corrugated steel web", "fatigue_specimen_thickness": "6 (Flange plate), 3 (Corrugated steel web)", "fatigue_test_type": "Axial", "fatigue_temp": "-", "fatigue_env": "-", "load_ratio": 0.1, "frequency": 8, "fatigue_machine": "MTS 809 servo-hydraulic fatigue testing machine", "fatigue_standard": "-", "fatigue_test_control": "Stress", "stress_concentration": "-", "failure_location": "Weld toe at the transition curvature between the longitudinal fold and the inclined fold of the corrugated plate"}}, {"id": "WELD2025:3520", "name": "Q345 steel | Fillet weld (corrugated steel web to flange plate)", "material_family": "Welded joint", "points": [[190.0, 655190.0, 0], [176.0, 738352.0, 0], [155.0, 1116617.0, 0], [134.0, 1665547.0, 0]], "conditions": {"material": "Q345 steel", "am_type": "CO2 shielded semiautomatic Gas Metal Arc Welding (GMAW)", "load_ratio": "0.1", "test_type": "Axial", "temperature": "-", "surface_treatment": "CFRP laminate bonding"}, "metadata": {"dataset_id": 3520, "title": "Evaluation of Fatigue Strength Improvement by CFRP Laminates and Shot Peening onto the Tension Flanges Joining Corrugated Steel Webs", "doi": "10.3390/ma8085248", "authors": "Wang, Zhi-Yu; Wang, Qing-Yuan; Liu, Yong-Jie", "publication": "MATERIALS", "year_of_publication": 2015, "UT": "WOS:000360643900050", "base_material": "Q345 steel", "base_young_modulus": 210, "base_yield_strength": 380, "base_ultimate_strength": 510, "base_elongation": 25, "weld_material": "-", "weld_young_modulus": "-", "weld_yield_strength": "-", "weld_ultimate_strength": "-", "weld_elongation": "-", "processing": "CFRP laminate bonding", "welding_joint": "Fillet weld (corrugated steel web to flange plate)", "welding_method": "CO2 shielded semiautomatic Gas Metal Arc Welding (GMAW)", "welding_voltage": "-", "welding_current": "-", "welding_speed": "-", "preheat_temp": "-", "welding_env": "-", "residual_stress": "-", "fatigue_specimen_type": "flange plate with corrugated steel web", "fatigue_specimen_thickness": "6 (Flange plate), 3 (Corrugated steel web)", "fatigue_test_type": "Axial", "fatigue_temp": "-", "fatigue_env": "-", "load_ratio": 0.1, "frequency": 8, "fatigue_machine": "MTS 809 servo-hydraulic fatigue testing machine", "fatigue_standard": "-", "fatigue_test_control": "Stress", "stress_concentration": "-", "failure_location": "Weld toe at the transition curvature between the longitudinal fold and the inclined fold of the corrugated plate"}}, {"id": "WELD2025:3521", "name": "Q345 steel | Fillet weld (corrugated steel web to flange plate)", "material_family": "Welded joint", "points": [[190.0, 758996.0, 0], [175.0, 816913.0, 0], [175.0, 946342.0, 0], [155.0, 1329696.0, 0], [135.0, 1992513.0, 0]], "conditions": {"material": "Q345 steel", "am_type": "CO2 shielded semiautomatic Gas Metal Arc Welding (GMAW)", "load_ratio": "0.1", "test_type": "Axial", "temperature": "-", "surface_treatment": "Shot peening, CFRP laminate bonding"}, "metadata": {"dataset_id": 3521, "title": "Evaluation of Fatigue Strength Improvement by CFRP Laminates and Shot Peening onto the Tension Flanges Joining Corrugated Steel Webs", "doi": "10.3390/ma8085248", "authors": "Wang, Zhi-Yu; Wang, Qing-Yuan; Liu, Yong-Jie", "publication": "MATERIALS", "year_of_publication": 2015, "UT": "WOS:000360643900050", "base_material": "Q345 steel", "base_young_modulus": 210, "base_yield_strength": 380, "base_ultimate_strength": 510, "base_elongation": 25, "weld_material": "-", "weld_young_modulus": "-", "weld_yield_strength": "-", "weld_ultimate_strength": "-", "weld_elongation": "-", "processing": "Shot peening, CFRP laminate bonding", "welding_joint": "Fillet weld (corrugated steel web to flange plate)", "welding_method": "CO2 shielded semiautomatic Gas Metal Arc Welding (GMAW)", "welding_voltage": "-", "welding_current": "-", "welding_speed": "-", "preheat_temp": "-", "welding_env":
