Repository: yunyunfanfan/S-PA-CBB

# S-PA-CBB

Official research code, processed curve records, evaluation outputs, and manuscript source for:

> **From Physics to Selective Generation: Conditional Brownian Bridges for Sparse S–N Curve Reconstruction and Fatigue Decision-Making**

S-PA-CBB reconstructs a complete probabilistic stress–life (S–N) curve from only two to four observed fatigue tests. The method first fits an interpretable Basquin state, diagnoses whether that state is sufficient, and applies a ControlNet-style conditional Brownian-bridge residual only to curves that benefit from correction.

File: external_data/weld2025_disjoint_curves.json (part 135 of 223)
"-", "residual_stress": "-", "fatigue_specimen_type": "flange plate with corrugated steel web", "fatigue_specimen_thickness": "6 (Flange plate), 3 (Corrugated steel web)", "fatigue_test_type": "Axial", "fatigue_temp": "-", "fatigue_env": "-", "load_ratio": 0.1, "frequency": 8, "fatigue_machine": "MTS 809 servo-hydraulic fatigue testing machine", "fatigue_standard": "-", "fatigue_test_control": "Stress", "stress_concentration": "-", "failure_location": "Weld toe at the transition curvature between the longitudinal fold and the inclined fold of the corrugated plate"}}, {"id": "WELD2025:3522", "name": "Q690 steel | T-Joint", "material_family": "Welded joint", "points": [[221.0, 16799.0, 0], [201.0, 21571.0, 0], [181.0, 25707.0, 0], [161.0, 38755.0, 0], [162.0, 47942.0, 0], [141.0, 48663.0, 0], [141.0, 67833.0, 0]], "conditions": {"material": "Q690 steel", "am_type": "-", "load_ratio": "0.1", "test_type": "Axial (tension–tension)", "temperature": "25", "surface_treatment": "18°×45° Groove + 7 mm Root Face Non-Penetration"}, "metadata": {"dataset_id": 3522, "title": "Fatigue Behavior of a Box-Type Welded Structure of Hydraulic Support Used in Coal Mine", "doi": "10.3390/ma8105325", "authors": "Zhao, Xiaohui; Li, Fuyong; Liu, Yu; Fan, Yanjun", "publication": "MATERIALS", "year_of_publication": 2015, "UT": "WOS:000366825500003", "base_material": "Q690 steel", "base_young_modulus": "-", "base_yield_strength": "-", "base_ultimate_strength": "-", "base_elongation": "-", "weld_material": "-", "weld_young_modulus": "-", "weld_yield_strength": "-", "weld_ultimate_strength": "-", "weld_elongation": "-", "processing": "18°×45° Groove + 7 mm Root Face Non-Penetration", "welding_joint": "T-Joint", "welding_method": "-", "welding_voltage": "-", "welding_current": "-", "welding_speed": "-", "preheat_temp": "-", "welding_env": "-", "residual_stress": "-", "fatigue_specimen_type": "Cruciform welded joint", "fatigue_specimen_thickness": "-", "fatigue_test_type": "Axial (tension–tension)", "fatigue_temp": 25, "fatigue_env": "Air", "load_ratio": 0.1, "frequency": "-", "fatigue_machine": "200 kN high frequency fatigue testing machine (CIMACH, Changchun, China)", "fatigue_standard": "IIW (International Institute of Welding)", "fatigue_test_control": "Stress", "stress_concentration": "-", "failure_location": "Weld toe, weld root"}}, {"id": "WELD2025:3523", "name": "Q690 steel | T-Joint", "material_family": "Welded joint", "points": [[300.0, 9041.0, 0], [262.0, 16063.0, 0], [243.0, 19871.0, 0], [243.0, 26884.0, 0], [202.0, 38039.0, 0], [222.0, 19001.0, 0], [222.0, 15708.0, 0]], "conditions": {"material": "Q690 steel", "am_type": "-", "load_ratio": "0.1", "test_type": "Axial (tension–tension)", "temperature": "25", "surface_treatment": "20°×45° Groove + 5 mm Root Face Non-Penetration"}, "metadata": {"dataset_id": 3523, "title": "Fatigue Behavior of a Box-Type Welded Structure of Hydraulic Support Used in Coal Mine", "doi": "10.3390/ma8105325", "authors": "Zhao, Xiaohui; Li, Fuyong; Liu, Yu; Fan, Yanjun", "publication": "MATERIALS", "year_of_publication": 2015, "UT": "WOS:000366825500003", "base_material": "Q690 steel", "base_young_modulus": "-", "base_yield_strength": "-", "base_ultimate_strength": "-", "base_elongation": "-", "weld_material": "-", "weld_young_modulus": "-", "weld_yield_strength": "-", "weld_ultimate_strength": "-", "weld_elongation": "-", "processing": "20°×45° Groove + 5 mm Root Face Non-Penetration", "welding_joint": "T-Joint", "welding_method": "-", "welding_voltage": "-", "welding_current": "-", "welding_speed": "-", "preheat_temp": "-", "welding_env": "-", "residual_stress": "-", "fatigue_specimen_type": "Cruciform welded joint", "fatigue_specimen_thickness": "-", "fatigue_test_type": "Axial (tension–tension)", "fatigue_temp": 25, "fatigue_env": "Air", "load_ratio": 0.1, "frequency": "-", "fatigue_machine": "200 kN high frequency fatigue testing machine (CIMACH, Changchun, China)", "fatigue_standard": "IIW (International Institute of Welding)", "fatigue_test_control": "Stress", "stress_concentration": "-", "failure_location": "Weld toe, weld root"}}, {"id": "WELD2025:3524", "name": "Q690 steel | T-Joint", "material_family": "Welded joint", "points": [[283.0, 15417.0, 0], [283.0, 46532.0, 0], [262.0, 44995.0, 0], [262.0, 47942.0, 0], [242.0, 49579.0, 0], [242.0, 50891.0, 0], [221.0, 76153.0, 0], [202.0, 81444.0, 0], [202.0, 82978.0, 0]], "conditions": {"material": "Q690 steel", "am_type": "-", "load_ratio": "0.1", "test_type": "Axial (tension–tension)", "temperature": "25", "surface_treatment": "23°×45° Groove + 2 mm Root Face Non-Penetration"}, "metadata": {"dataset_id": 3524, "title": "Fatigue Behavior of a Box-Type Welded Structure of Hydraulic Support Used in Coal Mine", "doi": "10.3390/ma8105325", "authors": "Zhao, Xiaohui; Li, Fuyong; Liu, Yu; Fan, Yanjun", "publication": "MATERIALS", "year_of_publication": 2015, "UT": "WOS:000366825500003", "base_material": "Q690 steel", "base_young_modulus": "-", "base_yield_strength": "-", "base_ultimate_strength": "-", "base_elongation": "-", "weld_material": "-", "weld_young_modulus": "-", "weld_yield_strength": "-", "weld_ultimate_strength": "-", "weld_elongation": "-", "processing": "23°×45° Groove + 2 mm Root Face Non-Penetration", "welding_joint": "T-Joint", "welding_method": "-", "welding_voltage": "-", "welding_current": "-", "welding_speed": "-", "preheat_temp": "-", "welding_env": "-", "residual_stress": "-", "fatigue_specimen_type": "Cruciform welded joint", "fatigue_specimen_thickness": "-", "fatigue_test_type": "Axial (tension–tension)", "fatigue_temp": 25, "fatigue_env": "Air", "load_ratio": 0.1, "frequency": "-", "fatigue_machine": "200 kN high frequency fatigue testing machine (CIMACH, Changchun, China)", "fatigue_standard": "IIW (International Institute of Welding)", "fatigue_test_control": "Stress", "stress_concentration": "-", "failure_location": "Weld toe, weld root"}}, {"id": "WELD2025:3525", "name": "ASTM A-36 HR structural steel | Butt Joint", "material_family": "Welded joint", "points": [[190.0, 342000.0, 0], [192.0, 384000.0, 0], [197.0, 514000.0, 0], [198.0, 910000.0, 0], [216.0, 1520000.0, 1], [191.0, 1240000.0, 1], [150.0, 1290000.0, 1]], "conditions": {"material": "ASTM A-36 HR structural steel", "am_type": "Shielded Metal Arc Welding (SMAW)", "load_ratio": "0.05", "test_type": "Axial", "temperature": "20", "surface_treatment": "Weld reinforcement 1 mm, Cooling in quiet air"}, "metadata": {"dataset_id": 3525, "title": "The Effect of Weld Reinforcement and Post-Welding Cooling Cycles on Fatigue Strength of Butt-Welded Joints under Cyclic Tensile Loading", "doi": "10.3390/ma11040594", "authors": "Araque, Oscar; Arzola, Nelson; Hernandez, Edgar", "publication": "MATERIALS", "year_of_publication": 2018, "UT": "WOS:000434710200136", "base_material": "ASTM A-36 HR structural steel", "base_young_modulus": 200, "base_yield_strength": 262, "base_ultimate_strength": 434, "base_elongation": 38, "weld_material": "E6013 electrode", "weld_young_modulus": "-", "weld_yield_strength": "-", "weld_ultimate_strength": "-", "weld_elongation": "-", "processing": "Weld reinforcement 1 mm, Cooling in quiet air", "welding_joint": "Butt Joint", "welding_method": "Shielded Metal Arc Welding (SMAW)", "welding_voltage": "15–42", "welding_current": "85–140", "welding_speed": "2–3", "preheat_temp": "-", "welding_env": "-", "residual_stress": null, "fatigue_specimen_type": "Standard (butt-welded joint)", "fatigue_specimen_thickness": 6, "fatigue_test_type": "Axial", "fatigue_temp": 20, "fatigue_env": "-", "load_ratio": 0.05, "frequency": 4, "fatigue_machine": "-", "fatigue_standard": "AWS B4.0:2007, ASTM E606", "fatigue_test_control": "Load", "stress_concentration": "-", "failure_location": "Weld toe"}}, {"id": "WELD2025:3526", "name": "ASTM A-36 HR structural steel | Butt Joint", "material_family": "Welded joint", "points": [[193.0, 246000.0, 0], [197.0, 735000.0, 0], [196.0, 1010000.0, 0], [188.0, 1170000.0, 0], [194.0, 1360000.0, 1], [194.0, 1510000.0, 1], [167.0, 1270000.0, 1]], "conditions": {"material": "ASTM A-36 HR structural steel", "am_type": "Shielded Metal Arc Welding (SMAW)", "load_ratio": "0.05", "test_type": "Axial", "temperature": "20", "surface_treatment": "Weld reinforcement 1 mm, Cooling immersion in water"}, "metadata": {"dataset_id": 3526, "title": "The Effect of Weld Reinforcement and Post-Welding Cooling Cycles on Fatigue Strength of Butt-Welded Joints under Cyclic Tensile Loading", "doi": "10.3390/ma11040594", "authors": "Araque, Oscar; Arzola, Nelson; Hernandez, Edgar", "publication": "MATERIALS", "year_of_publication": 2018, "UT": "WOS:000434710200136", "base_material": "ASTM A-36 HR structural steel", "base_young_modulus": 200, "base_yield_strength": 262, "base_ultimate_strength": 434, "base_elongation": 38, "weld_material": "E6013 electrode", "weld_young_modulus": "-", "weld_yield_strength": "-", "weld_ultimate_strength": "-", "weld_elongation": "-", "processing": "Weld reinforcement 1 mm, Cooling immersion in water", "welding_joint": "Butt Joint", "welding_method": "Shielded Metal Arc Welding (SMAW)", "welding_voltage": "15–42", "welding_current": "85–140", "welding_speed": "2–3", "preheat_temp": "-", "welding_env": "-", "residual_stress": "-", "fatigue_specimen_type": "Standard (butt-welded joint)", "fatigue_specimen_thickness": 6, "fatigue_test_type": "Axial", "fatigue_temp": 20, "fatigue_env": "-", "load_ratio": 0.05, "frequency": 4, "fatigue_machine": "-", "fatigue_standard": "AWS B4.0:2007, ASTM E606", "fatigue_test_control": "Load", "stress_concentration": "-", "failure_location": "Weld toe"}}, {"id": "WELD2025:3527", "name": "ASTM A-36 HR structural steel | Butt Joint", "material_family": "Welded joint", "points": [[196.0, 76000.0, 0], [192.0, 206000.0, 0], [193.0, 225000.0, 0], [197.0, 225000.0, 0], [198.0, 519000.0, 0], [189.0, 489000.0, 0], [189.0, 555000.0, 0], [194.0, 1240000.0, 1]], "conditions": {"material": "ASTM A-36 HR structural steel", "am_type": "Shielded Metal Arc Welding (SMAW)", "load_ratio": "0.05", "test_type": "Axial", "temperature": "20", "surface_treatment": "Weld reinforcement 3 mm, Cooling in quiet air"}, "metadata": {"dataset_id": 3527, "title": "The Effect of Weld Reinforcement and Post-Welding Cooling Cycles on Fatigue Strength of Butt-Welded Joints under Cyclic Tensile Loading", "doi": "10.3390/ma11040594", "authors": "Araque, Oscar; Arzola, Nelson; Hernandez, Edgar", "publication": "MATERIALS", "year_of_publication": 2018, "UT": "WOS:000434710200136", "base_material": "ASTM A-36 HR structural steel", "base_young_modulus": 200, "base_yield_strength": 262, "base_ultimate_strength": 434, "base_elongation": 38, "weld_material": "E6013 electrode", "weld_young_modulus": "-", "weld_yield_strength": "-", "weld_ultimate_strength": "-", "weld_elongation": "-", "processing": "Weld reinforcement 3 mm, Cooling in quiet air", "welding_joint": "Butt Joint", "welding_method": "Shielded Metal Arc Welding (SMAW)", "welding_voltage": "15–42", "welding_current": "85–140", "welding_speed": "2–3", "preheat_temp": "-", "welding_env": "-", "residual_stress": "-", "fatigue_specimen_type": "Standard (butt-welded joint)", "fatigue_specimen_thickness": 6, "fatigue_test_type": "Axial", "fatigue_temp": 20, "fatigue_env": "-", "load_ratio": 0.05, "frequency": 4, "fatigue_machine": "-", "fatigue_standard": "AWS B4.0:2007, ASTM E606", "fatigue_test_control": "Load", "stress_concentration": "-", "failure_location": "Weld toe"}}, {"id": "WELD2025:3528", "name": "ASTM A-36 HR structural steel | Butt Joint", "material_family": "Welded joint", "points": [[212.0, 19900.0, 0], [197.0, 338000.0, 0], [191.0, 359000.0, 0], [182.0, 355000.0, 0], [176.0, 384000.0, 0], [197.0, 480000.0, 0], [185.0, 583000.0, 0], [225.0, 1070000.0, 1]], "conditions": {"material": "ASTM A-36 HR structural steel", "am_type": "Shielded Metal Arc Welding (SMAW)", "load_ratio": "0.05", "test_type": "Axial", "temperature": "20", "surface_treatment": "Weld reinforcement 3 mm, Cooling immersion in water"}, "metadata": {"dataset_id": 3528, "title": "The Effect of Weld Reinforcement and Post-Welding Cooling Cycles on Fatigue Strength of Butt-Welded Joints under Cyclic Tensile Loading", "doi": "10.3390/ma11040594", "authors": "Araque, Oscar; Arzola, Nelson; Hernandez, Edgar", "publication": "MATERIALS", "year_of_publication": 2018, "UT": "WOS:000434710200136", "base_material": "ASTM A-36 HR structural steel", "base_young_modulus": 200, "base_yield_strength": 262, "base_ultimate_strength": 434, "base_elongation": 38, "weld_material": "E6013 electrode", "weld_young_modulus": "-", "weld_yield_strength": "-", "weld_ultimate_strength": "-", "weld_elongation": "-", "processing": "Weld reinforcement 3 mm, Cooling immersion in water", "welding_joint": "Butt Joint", "welding_method": "Shielded Metal Arc Welding (SMAW)", "welding_voltage": "15–42", "welding_current": "85–140", "welding_speed": "2–3", "preheat_temp": "-", "welding_env": "-", "residual_stress": "Compressive residual stresses at weld toe (up to -125.5 MPa)", "fatigue_specimen_type": "Standard (butt-welded joint)", "fatigue_specimen_thickness": 6, "fatigue_test_type": "Axial", "fatigue_temp": 20, "fatigue_env": "-", "load_ratio": 0.05, "frequency": 4, "fatigue_machine": "-", "fatigue_standard": "AWS B4.0:2007, ASTM E606", "fatigue_test_control": "Load", "stress_concentration": "-", "failure_location": "Weld toe"}}, {"id": "WELD2025:3529", "name": "TC17 (Ti-5Al-2Sn-2Zr-4Mo-4Cr) titanium alloy | Butt joint", "material_family": "Welded joint", "points": [[761.0, 189881.0, 0], [802.0, 1091377.0, 0], [721.0, 302700.0, 0], [720.0, 674705.0, 0], [719.0, 2261676.0, 0], [677.0, 2133605.0, 0], [761.0, 3605471.0, 0], [762.0, 5266462.0, 0], [803.0, 10913767.0, 0], [719.0, 14187267.0, 0], [637.0, 9297248.0, 0], [678.0, 14187267.0, 0], [680.0, 23285663.0, 0], [761.0, 27334357.0, 0], [721.0, 59176857.0, 0], [639.0, 51151781.0, 0], [640.0, 67470499.0, 0], [680.0, 210273629.0, 0], [641.0, 277356261.0, 0], [639.0, 335209606.0, 0], [596.0, 1029575567.0, 1]], "conditions": {"material": "TC17 (Ti-5Al-2Sn-2Zr-4Mo-4Cr) titanium alloy", "am_type": "Electron beam welding (EBW)", "load_ratio": "-1", "test_type": "Axial", "temperature": "25", "surface_treatment": "Post-weld heat treatment (PWHT) at 630°C for 2 h, air cooling"}, "metadata": {"dataset_id": 3529, "title": "Influence of Welded Pores on Very Long-Life Fatigue Failure of the Electron Beam Welding Joint of TC17 Titanium Alloy", "doi": "10.3390/ma12111825", "authors": "Liu, Fulin; Zhang, Hong; Liu, Hanqing; Chen, Yao; Kashif, Khan Muhammad; Wang, Qingyuan; Liu, Yongjie", "publication": "MATERIALS", "year_of_publication": 2019, "UT": "WOS:000472638600099", "base_material": "TC17 (Ti-5Al-2Sn-2Zr-4Mo-4Cr) titanium alloy", "base_young_modulus": 116, "base_yield_strength": 996, "base_ultimate_strength": 1103, "base_elongation": 18, "weld_material": "TC17 (Ti-5Al-2Sn-2Zr-4Mo-4Cr) titanium alloy", "weld_young_modulus": "-", "weld_yield_strength": 980, "weld_ultimate_strength": 1053, "weld_elongation": 17, "processing": "Post-weld heat treatment (PWHT) at 630°C for 2 h, air cooling", "welding_joint": "Butt joint", "welding_method": "Electron beam welding (EBW)", "welding_voltage": 150000, "welding_current": 0.043, "welding_speed": 0.167, "preheat_temp": "-", "welding_env": "Vacuum", "residual_stress": "-", "fatigue_specimen_type": "Smooth cylindrical (dog-bone)", "fatigue_specimen_thickness": 3, "fatigue_test_type": "Axial", "fatigue_temp": 25, "fatigue_env": "Air", "load_ratio": -1, "frequency": 20000, "fatigue_machine": "USF-2000 very high cycle fatigue testing machine", "fatigue_standard": "-", "fatigue_test_control": "Stress", "stress_concentration": "-", "failure_location": "Weld toe, weld root"}}, {"id": "WELD2025:3530", "name": "High-strength steel S960 QL (Strenx 960) | Butt Joint", "material_family": "Welded joint", "points": [[1130.0, 9320.0, 0], [1090.0, 12400.0, 0], [1050.0, 30500.0, 0], [1040.0, 44200.0, 0], [898.0, 223000.0, 0], [759.0, 301000.0, 0], [898.0, 495000.0, 0], [758.0, 511000.0, 0], [900.0, 855000.0, 0], [613.0, 5480000.0, 0], [613.0, 11300000.0, 0], [613.0, 23800000.0, 0]], "conditions": {"material": "High-strength steel S960 QL (Strenx 960)", "am_type": "Laser Beam Welding", "load_ratio": "-1", "test_type": "Cyclic Bending, Cyclic Torsion", "temperature": "20", "surface_treatment": "-"}, "metadata": {"dataset_id": 3530, "title": "Research of the Fatigue Life of Welded Joints of High Strength Steel S960 QL Created Using Laser and Electron Beams", "doi": "10.3390/ma13112539", "authors": "Saga, Milan; Blatnicka, Maria; Blatnicky, Miroslav; Dizo, Jan; Gerlici, Juraj", "publication": "MATERIALS", "year_of_publication": 2020, "UT": "WOS:000551495800115", "base_material": "High-strength steel S960 QL (Strenx 960)", "base_young_modulus": "-", "base_yield_strength": 1009.0, "base_ultimate_strength": 1055.0, "base_elongation": 15.0, "weld_material": "High-strength steel S960 QL (Strenx 960)", "weld_young_modulus": "-", "weld_yield_strength": 1053, "weld_ultimate_strength": 1093, "weld_elongation": 11.1, "processing": "-", "welding_joint": "Butt Joint", "welding_method": "Laser Beam Welding", "welding_voltage": "-", "welding_current": "-", "welding_speed": 7.5, "preheat_temp": 75, "welding_env": "-", "residual_stress": "Longitudinal residual stresses up to 250 MPa, Transverse residual stresses up to 280 MPa", "fatigue_specimen_type": "-", "fatigue_specimen_thickness": 10, "fatigue_test_type": "Cyclic Bending, Cyclic Torsion", "fatigue_temp": 20, "fatigue_env": "Laboratory", "load_ratio": -1, "frequency": 35, "fatigue_machine": "Custom-built fatigue-testing equipment", "fatigue_standard": "-", "fatigue_test_control": "Deformation amplitude", "stress_concentration": "-", "failure_location": "-"}}, {"id": "WELD2025:3531", "name": "High-strength steel S960 QL (Strenx 960) | Butt Joint", "material_family": "Welded joint", "points": [[1130.0, 11400.0, 0], [1120.0, 13400.0, 0], [1090.0, 16300.0, 0], [1060.0, 22400.0, 0], [1030.0, 45500.0, 0], [883.0, 133000.0, 0], [885.0, 247000.0, 0], [886.0, 414000.0, 0], [890.0, 506000.0, 0], [752.0, 3390000.0, 0], [744.0, 9640000.0, 0], [605.0, 10800000.0, 0], [601.0, 13700000.0, 0]], "conditions": {"material": "High-strength steel S960 QL (Strenx 960)", "am_type": "Electron Beam Welding", "load_ratio": "-1", "test_type": "Cyclic Bending, Cyclic Torsion", "temperature": "20", "surface_treatment": "-"}, "metadata": {"dataset_id": 3531, "title": "Research of the Fatigue Life of Welded Joints of High Strength Steel S960 QL Created Using Laser and Electron Beams", "doi": "10.3390/ma13112539", "authors": "Saga, Milan; Blatnicka, Maria; Blatnicky, Miroslav; Dizo, Jan; Gerlici, Juraj", "publication": "MATERIALS", "year_of_publication": 2020, "UT": "WOS:000551495800115", "base_material": "High-strength steel S960 QL (Strenx 960)", "base_young_modulus": "-", "base_yield_strength": 1009.0, "base_ultimate_strength": 1055.0, "base_elongation": 15.0, "weld_material": "High-strength steel S960 QL (Strenx 960)", "weld_young_modulus": "-", "weld_yield_strength": 1058, "weld_ultimate_strength": 1097, "weld_elongation": 11.2, "processing": "-", "welding_joint": "Butt Joint", "welding_method": "Electron Beam Welding", "welding_voltage": 55000, "welding_current": 0.115, "welding_speed": 11, "preheat_temp": 75, "welding_env": "-", "residual_stress": "Longitudinal residual stresses up to 400 MPa, Transverse residual stresses up to 50 MPa", "fatigue_specimen_type": "-", "fatigue_specimen_thickness": 10, "fatigue_test_type": "Cyclic Bending, Cyclic Torsion", "fatigue_temp": 20, "fatigue_env": "Laboratory", "load_ratio": -1, "frequency": 35, "fatigue_machine": "Custom-built fatigue-testing equipment", "fatigue_standard": "-", "fatigue_test_control": "Deformation amplitude", "stress_concentration": "-", "failure_location": "-"}}, {"id": "WELD2025:3532", "name": "AA5083-H111 | T-Joint", "material_family": "Welded joint", "points": [[200.0, 85926.0, 0], [188.0, 94040.0, 0], [200.0, 130857.0, 0], [167.0, 165857.0, 0], [172.0, 237203.0, 0], [182.0, 203818.0, 0], [162.0, 1031579.0, 1], [151.0, 1139210.0, 1], [191.0, 64271.0, 0], [190.0, 115905.0, 0], [201.0, 169063.0, 0], [199.0, 247411.0, 0], [181.0, 183597.0, 0], [185.0, 196225.0, 0], [171.0, 405876.0, 0], [171.0, 464387.0, 0], [171.0, 528904.0, 0], [161.0, 470390.0, 0], [163.0, 1265504.0, 1]], "conditions": {"material": "AA5083-H111", "am_type": "Friction Stir Welding (FSW)", "load_ratio": "0.02", "test_type": "Axial", "temperature": "25", "surface_treatment": "-"}, "metadata": {"dataset_id": 3532, "title": "Nugget Formation and Mechanical Behaviour of Friction Stir Welds of Three Dissimilar Aluminum Alloys", "doi": "10.3390/ma13112664", "authors": "Manuel, Neves; Galvao, Ivan; Leal, Rui M.; Costa, Jose D.; Loureiro, Altino", "publication": "MATERIALS", "year_of_publication": 2020, "UT": "WOS:000551495800240", "base_material": "AA5083-H111", "base_young_modulus": "-", "base_yield_strength": 145, "base_ultimate_strength": 317.5, "base_elongation": 22.7, "weld_material": "AA5083-H111", "weld_young_modulus": "-", "weld_yield_strength": "-", "weld_ultimate_strength": "-", "weld_elongation": "-", "processing": "-", "welding_joint": "T-Joint", "welding_method": "Friction Stir Welding (FSW)", "welding_voltage": "-", "welding_current": "-", "welding_speed": 0.5, "preheat_temp": "-", "welding_env": "-", "residual_stress": "-", "fatigue_specimen_type": "Sheet", "fatigue_specimen_thickness": 3, "fatigue_test_type": "Axial", "fatigue_temp": 25, "fatigue_env": "-", "load_ratio": 0.02, "frequency": "15–25", "fatigue_machine": "Instron servo-hydraulic machine", "fatigue_standard": "-", "fatigue_test_control": "Stress", "stress_concentration": "-", "failure_location": "TMAZ or HAZ in the AA5083 alloy"}}, {"id": "WELD2025:3533", "name": "AA5083-H111 | T-Joint", "material_family": "Welded joint", "points": [[200.0, 58166.0, 0], [192.0, 104963.0, 0], [182.0, 151100.0, 0], [172.0, 195985.0, 0], [172.0, 216575.0, 0], [191.0, 232058.0, 0], [172.0, 387223.0, 0], [162.0, 1544114.0, 1], [190.0, 103521.0, 0], [199.0, 128008.0, 0], [190.0, 154968.0, 0], [200.0, 179571.0, 0], [191.0, 229979.0, 0], [171.0, 288149.0, 0], [171.0, 321195.0, 0], [180.0, 639878.0, 0], [171.0, 781327.0, 0], [181.0, 974716.0, 0]], "conditions": {"material": "AA5083-H111", "am_type": "Friction Stir Welding (FSW)", "load_ratio": "0.02", "test_type": "Axial", "temperature": "25", "surface_treatment": "-"}, "metadata": {"dataset_id": 3533, "title": "Nugget Formation and Mechanical Behaviour of Friction Stir Welds of Three Dissimilar Aluminum Alloys", "doi": "10.3390/ma13112664", "authors": "Manuel, Neves; Galvao, Ivan; Leal, Rui M.; Costa, Jose D.; Loureiro, Altino", "publication": "MATERIALS", "year_of_publication": 2020, "UT": "WOS:000551495800240", "base_material": "AA5083-H111", "base_young_modulus": "-", "base_yield_strength": 145, "base_ultimate_strength": 317.5, "base_elongation": 22.7, "weld_material": "AA5083-H111", "weld_young_modulus": "-", "weld_yield_strength": "-", "weld_ultimate_strength": "-", "weld_elongation": "-", "processing": "-", "welding_joint": "T-Joint", "welding_method": "Friction Stir Welding (FSW)", "welding_voltage": "-", "welding_current": "-", "welding_speed": 2, "preheat_temp": "-", "welding_env": "-", "residual_stress": "-", "fatigue_specimen_type": "Sheet", "fatigue_specimen_thickness": 3, "fatigue_test_type": "Axial", "fatigue_temp": 25, "fatigue_env": "-", "load_ratio": 0.02, "frequency": "15–25", "fatigue_machine": "Instron servo-hydraulic machine", "fatigue_standard": "-", "fatigue_test_control": "Stress", "stress_concentration": "-", "failure_location": "TMAZ or HAZ in the AA5083 alloy"}}, {"id": "WELD2025:3534", "name": "DP800 high strength thin steel sheets | Butt Joint", "material_family": "Welded joint", "points": [[564.0, 15500.0, 0], [376.0, 15900.0, 0], [564.0, 50100.0, 0], [439.0, 61900.0, 0], [501.0, 66300.0, 0], [564.0, 84900.0, 0], [437.0, 88200.0, 0], [502.0, 61700.0, 0], [312.0, 988000.0, 0], [220.0, 1000000.0, 0]], "conditions": {"material": "DP800 high strength thin steel sheets", "am_type": "Fiber laser welding", "load_ratio": "0.1", "test_type": "Axial", "temperature": "25", "surface_treatment": "-"}, "metadata": {"dataset_id": 3534, "title": "Microstructure and Mechanical Properties of Laser-Welded DP Steels Used in the Automotive Industry", "doi": "10.3390/ma14020456", "authors": "He, Hanbing; Forouzan, Farnoosh; Volpp, Joerg; Robertson, Stephanie M.; Vuorinen, Esa", "publication": "MATERIALS", "year_of_publication": 2021, "UT": "WOS:000611382200001", "base_material": "DP800 high strength thin steel sheets", "base_young_modulus": "-", "base_yield_strength": 686, "base_ultimate_strength": 815, "base_elongation": 7.9, "weld_material": "-", "weld_young_modulus": "-", "weld_yield_strength": 701, "weld_ultimate_strength": 868, "weld_elongation": 7.9, "processing": "-", "welding_joint": "Butt Joint", "welding_method": "Fiber laser welding", "welding_voltage": "-", "welding_current": "-", "welding_speed": 50, "preheat_temp": "-", "welding_env": "Argon shielding gas (purity 99.998%)", "residual_stress": "-", "fatigue_specimen_type": "Standard", "fatigue_specimen_thickness": 1.3, "fatigue_test_type": "Axial", "fatigue_temp": 25, "fatigue_env": "-", "load_ratio": 0.1, "frequency": 20, "fatigue_machine": "Instron servo-hydraulic universal testing machine", "fatigue_standard": "ASTM E466-96", "fatigue_test_control": "Stress", "stress_concentration": "-", "failure_location": "weld surface"}}, {"id": "WELD2025:3535", "name": "DP1000 high strength thin steel sheets | Butt Joint", "material_family": "Welded joint", "points": [[443.0, 80000.0, 0], [383.0, 83000.0, 0], [255.0, 73500.0, 0], [320.0, 286000.0, 0], [222.0, 635000.0, 0], [320.0, 988000.0, 0], [253.0, 988000.0, 0]], "conditions": {"material": "DP1000 high strength thin steel sheets", "am_type": "Fiber laser welding", "load_ratio": "0.1", "test_type": "Axial", "temperature": "25", "surface_treatment": "-"}, "metadata": {"dataset_id": 3535, "title": "Microstructure and Mechanical Properties of Laser-Welded DP Steels Used in the Automotive Industry", "doi": "10.3390/ma14020456", "authors": "He, Hanbing; Forouzan, Farnoosh; Volpp, Joerg; Robertson, Stephanie M.; Vuorinen, Esa", "publication": "MATERIALS", "year_of_publication": 2021, "UT": "WOS:000611382200001", "base_material": "DP1000 high strength thin steel sheets", "base_young_modulus": "-", "base_yield_strength": 760, "base_ultimate_strength": 1041, "base_elongation": 8.0, "weld_material": "-", "weld_young_modulus": "-", "weld_yield_strength": 883, "weld_ultimate_strength": 1034, "weld_elongation": 1.9, "processing": "-", "welding_joint": "Butt Joint", "welding_method": "Fiber laser welding", "welding_voltage": "-", "welding_current": "-", "welding_speed": 50, "preheat_temp": "-", "welding_env": "Argon shielding gas (purity 99.998%)", "residual_stress": "-", "fatigue_specimen_type": "Standard", "fatigue_specimen_thickness": 1.3, "fatigue_test_type": "Axial", "fatigue_temp": 25, "fatigue_env": "-", "load_ratio": 0.1, "frequency": 20, "fatigue_machine": "Instron servo-hydraulic universal testing machine", "fatigue_standard": "ASTM E466-96", "fatigue_test_control": "Stress", "stress_concentration": "-", "failure_location": "weld surface"}}, {"id": "WELD2025:3536", "name": "DP800 and DP1000 high strength thin steel sheets | Butt Joint", "material_family": "Welded joint", "points": [[544.0, 19000.0, 0], [475.0, 19900.0, 0], [407.0, 38600.0, 0], [543.0, 41300.0, 0], [272.0, 121000.0, 0], [475.0, 394000.0, 0], [272.0, 1000000.0, 0], [237.0, 1000000.0, 0], [339.0, 1010000.0, 0], [238.0, 148000.0, 0], [235.0, 375000.0, 0], [190.0, 976000.0, 0]], "conditions": {"material": "DP800 and DP1000 high strength thin steel sheets", "am_type": "Fiber laser welding", "load_ratio": "0.1", "test_type": "Axial", "temperature": "25", "surface_treatment": "-"}, "metadata": {"dataset_id": 3536, "title": "Microstructure and Mechanical Properties of Laser-Welded DP Steels Used in the Automotive Industry", "doi": "10.3390/ma14020456", "authors": "He, Hanbing; Forouzan, Farnoosh; Volpp, Joerg; Robertson, Stephanie M.; Vuorinen, Esa", "publication": "MATERIALS", "year_of_publication": 2021, "UT": "WOS:000611382200001", "base_material": "DP800 and DP1000 high strength thin steel sheets", "base_young_modulus": "-", "base_yield_strength": "686, 760", "base_ultimate_strength": "815, 1041", "base_elongation": "7.9, 8.0", "weld_material": "-", "weld_young_modulus": "-", "weld_yield_strength": 747, "weld_ultimate_strength": 858, "weld_elongation": 5.1, "processing": "-", "welding_joint": "Butt Joint", "welding_method": "Fiber laser welding", "welding_voltage": "-", "welding_current": "-", "welding_speed": 50, "preheat_temp": "-", "welding_env": "Argon shielding gas (purity 99.998%)", "residual_stress": "-", "fatigue_specimen_type": "Standard", "fatigue_specimen_thickness": 1.3, "fatigue_test_type": "Axial", "fatigue_temp": 25, "fatigue_env": "-", "load_ratio": 0.1, "frequency": 20, "fatigue_machine": "Instron servo-hydraulic universal testing machine", "fatigue_standard": "ASTM E466-96", "fatigue_test_control": "Stress", "stress_concentration": "-", "failure_location": "weld surface"}}, {"id": "WELD2025:3537", "name": "DP800 high strength thin steel sheets | Butt Joint", "material_family": "Welded joint", "points": [[527.0, 9720.0, 0], [527.0, 22600.0, 0], [463.0, 16500.0, 0], [399.0, 43900.0, 0], [330.0, 110000.0, 0], [261.0, 336000.0, 0], [196.0, 964000.0, 0]], "conditions": {"material": "DP800 high strength thin steel sheets", "am_type": "Fiber laser welding", "load_ratio": "0.1", "test_type": "Axial", "temperature": "25", "surface_treatment": "-"}, "metadata": {"dataset_id": 3537, "title": "Microstructure and Mechanical Properties of Laser-Welded DP Steels Used in the Automotive Industry", "doi": "10.3390/ma14020456", "authors": "He, Hanbing; Forouzan, Farnoosh; Volpp, Joerg; Robertson, Stephanie M.; Vuorinen, Esa", "publication": "MATERIALS", "year_of_publication": 2021, "UT": "WOS:000611382200001", "base_material": "DP800 high strength thin steel sheets", "base_young_modulus": "-", "base_yield_strength": 686, "base_ultimate_strength": 815, "base_elongation": 7.9, "weld_material": "-", "weld_young_modulus": "-", "weld_yield_strength": 742, "weld_ultimate_strength": 861, "weld_elongation": "-", "processing": "-", "welding_joint": "Butt Joint", "welding_method": "Fiber laser welding", "welding_voltage": "-", "welding_current": "-", "welding_speed": 50, "preheat_temp": "-", "welding_env": "Argon shielding gas (purity 99.998%)", "residual_stress": "-", "fatigue_specimen_type": "Standard", "fatigue_specimen_thickness": 2.1, "fatigue_test_type": "Axial", "fatigue_temp": 25, "fatigue_env": "-", "load_ratio": 0.1, "frequency": 20, "fatigue_machine": "Instron servo-hydraulic universal testing machine", "fatigue_standard": "ASTM E466-96", "fatigue_test_control": "Stress", "stress_concentration": "-", "failure_location": "weld surface"}}, {"id": "WELD2025:3538", "name": "DP800 and DP1000 high strength thin steel sheets | Butt Joint", "material_family": "Welded joint", "points": [[210.0, 40300.0, 0], [245.0, 48000.0, 0], [245.0, 58500.0, 0], [279.0, 110000.0, 0], [210.0, 172000.0, 0], [245.0, 193000.0, 0], [179.0, 280000.0, 0], [209.0, 1000000.0, 0], [279.0, 99800.0, 0]], "conditions": {"material": "DP800 and DP1000 high strength thin steel sheets", "am_type": "Fiber laser welding", "load_ratio": "0.1", "test_type": "Axial", "temperature": "25", "surface_treatment": "-"}, "metadata": {"dataset_id": 3538, "title": "Microstructure and Mechanical Properties of Laser-Welded DP Steels Used in the Automotive Industry", "doi": "10.3390/ma14020456", "authors": "He, Hanbing; Forouzan, Farnoosh; Volpp, Joerg; Robertson, Stephanie M.; Vuorinen, Esa", "publication": "MATERIALS", "year_of_publication": 2021, "UT": "WOS:000611382200001", "base_material": "DP800 and DP1000 high strength thin steel sheets", "base_young_modulus": "-", "base_yield_strength": "686, 760", "base_ultimate_strength": "815, 1041", "base_elongation": "7.9, 8.0", "weld_material": "-", "weld_young_modulus": "-", "weld_yield_strength": 955, "weld_ultimate_strength": 1075, "weld_elongation": 1.2, "processing": "-", "welding_joint": "Butt Joint", "welding_method": "Fiber laser welding", "welding_voltage": "-", "welding_current": "-", "welding_speed": 50, "preheat_temp": "-", "welding_env": "Argon shielding gas (purity 99.998%)", "residual_stress": "-", "fatigue_specimen_type": "Standard", "fatigue_specimen_thickness": "1.3, 2.1", "fatigue_test_type": "Axial", "fatigue_temp": 25, "fatigue_env": "-", "load_ratio": 0.1, "frequency": 20, "fatigue_machine": "Instron servo-hydraulic universal testing machine", "fatigue_standard": "ASTM E466-96", "fatigue_test_control": "Stress", "stress_concentration": "-", "failure_location": "weld surface"}}, {"id": "WELD2025:3539", "name": "Docol 1200 M | Butt Joint", "material_family": "Welded joint", "points": [[651.0, 19200.0, 0], [600.0, 89700.0, 0], [551.0, 301000.0, 0], [501.0, 1830000.0, 0]], "conditions": {"material": "Docol 1200 M", "am_type": "MAG (Metal Active Gas)", "load_ratio": "0", "test_type": "Axial", "temperature": "25", "surface_treatment": "Micro-jet cooling (Ar or He)"}, "metadata": {"dataset_id": 3539, "title": "High Martensitic Steel after Welding with Micro-Jet Cooling in Microstructural and Mechanical Investigations", "doi": "10.3390/ma14040936", "authors": "Szczucka-Lasota, Bozena; Wegrzyn, Tomasz; Szymczak, Tadeusz; Jurek, Adam", "publication": "MATERIALS", "year_of_publication": 2021, "UT": "WOS:000624095700001", "base_material": "Docol 1200 M", "base_young_modulus": "-", "base_yield_strength": 771, "base_ultimate_strength": 1200, "base_elongation": 8, "weld_material": "EN ISO 16834-A G 89 6 M21 Mn4Ni2CrMo (UNION X90)", "weld_young_modulus": "-", "weld_yield_strength": 521, "weld_ultimate_strength": 751, "weld_elongation": 10, "processing": "Micro-jet cooling (Ar or He)", "welding_joint": "Butt Joint", "welding_method": "MAG (Metal Active Gas)", "welding_voltage": 19, "welding_current": 109, "welding_speed": 5.83, "preheat_temp": "-", "welding_env": "Ar + 18% CO2 shielding gas", "residual_stress": "-", "fatigue_specimen_type": "Hourglass specimen", "fatigue_specimen_thickness": 1.8, "fatigue_test_type": "Axial", "fatigue_temp": 25, "fatigue_env": "-", "load_ratio": 0, "frequency": 5, "fatigue_machine": "8874 INSTRON servo-hydraulic testing machine", "fatigue_standard": "ASTM E468-18", "fatigue_test_control": "Stress", "stress_concentration": "-", "failure_location": "Middle of the specimen (weld zone)"}}, {"id": "WELD2025:3545", "name": "AA5083 aluminum alloy, S355J2+N | Cruciform welded joint", "material_family": "Welded joint", "points": [[79.0, 581135.0, 0], [79.0, 552342.0, 0], [79.0, 313957.0, 0], [103.0, 262865.0, 0], [103.0, 264370.0, 0], [103.0, 141606.0, 0], [135.0, 136318.0, 0], [135.0, 56302.0, 0], [135.0, 80025.0, 0], [175.0, 17890.0, 0]], "conditions": {"material": "AA5083 aluminum alloy, S355J2+N", "am_type": "GMAW (MIG for aluminum, MAG for steel)", "load_ratio": "0.1", "test_type": "Axial", "temperature": "-", "surface_treatment": "Explosive welding"}, "metadata": {"dataset_id": 3545, "title": "Fatigue Analysis of Welded Joints Using a Thin-Walled Al/Fe Explosive Welded Transition Joints", "doi": "10.3390/ma16186259", "authors": "Placzek, Dominika; Mackowiak, Pawel; Boronski, Dariusz", "publication": "MATERIALS", "year_of_publication": 2023, "UT": "WOS:001074627800001", "base_material": "AA5083 aluminum alloy, S355J2+N", "base_young_modulus": "71, 207", "base_yield_strength": "225, 370", "base_ultimate_strength": "362, 524", "base_elongation": "15,", "weld_material": "AlMg5 (EN ISO 18273: S Al 5356, AWS A5.10: ER 5356)", "weld_young_modulus": "71, 210", "weld_yield_strength": "257, 527", "weld_ultimate_strength": "356, 606", "weld_elongation": "14, 25", "processing": "Explosive welding", "welding_joint": "Cruciform welded joint", "welding_method": "GMAW (MIG for aluminum, MAG for steel)", "welding_voltage": "18.6 (AA5083), 19.5 (S355J2+N)", "welding_current": "136 (AA5083), 145 (S355J2+N)", "welding_speed": "9.02 (AA5083), 7.27 (S355J2+N)", "preheat_temp": "-", "welding_env": "Ar 2.2 (22 L/min) for aluminum, M21 (82% Ar + 18% CO2, 25 L/min) for steel", "residual_stress": "-", "fatigue_specimen_type": "Cruciform welded joint", "fatigue_specimen_thickness": "3 (AA5083), 4 (S355J2+N)", "fatigue_test_type": "Axial", "fatigue_temp": "-", "fatigue_env": "-", "load_ratio": 0.1, "frequency": "-", "fatigue_machine": "Instron ElectroPuls E3000", "fatigue_standard": "-", "fatigue_test_control": "Load", "stress_concentration": "-", "failure_location": "Weld toe"}}, {"id": "WELD2025:3546", "name": "AA5083 aluminum alloy, S355J2+N | Cruciform welded joint", "material_family": "Welded joint", "points": [[79.0, 3765329.0, 0], [79.0, 947946.0, 0], [79.0, 452000.0, 0], [79.0, 686373.0, 0], [79.0, 2278247.0, 0], [103.0, 337235.0, 0], [103.0, 224644.0, 0], [103.0, 508069.0, 0], [103.0, 418474.0, 0], [103.0, 170746.0, 0], [135.0, 21845.0, 0], [135.0, 221116.0, 0], [135.0, 58127.0, 0], [135.0, 40012.0, 0], [135.0, 65245.0, 0], [175.0, 16508.0, 0], [175.0, 6647.0, 0], [175.0, 12049.0, 0], [175.0, 9300.0, 0], [175.0, 27472.0, 0], [175.0, 12011.0, 0], [175.0, 15615.0, 0]], "conditions": {"material": "AA5083 aluminum alloy, S355J2+N", "am_type": "GMAW (MIG for aluminum, MAG for steel)", "load_ratio": "0.1", "test_type": "Axial", "temperature": "-", "surface_treatment": "Explosive welding"}, "metadata": {"dataset_id": 3546, "title": "Fatigue Analysis of Welded Joints Using a Thin-Walled Al/Fe Explosive Welded Transition Joints", "doi": "10.3390/ma16186259", "authors": "Placzek, Dominika; Mackowiak, Pawel; Boronski, Dariusz", "publication": "MATERIALS", "year_of_publication": 2023, "UT": "WOS:001074627800001", "base_material": "AA5083 aluminum alloy, S355J2+N", "base_young_modulus": "71, 207", "base_yield_strength": "225, 370", "base_ultimate_strength": "362, 524", "base_elongation": "15,", "weld_material": "AlMg5 (EN ISO 18273: S Al 5356, AWS A5.10: ER 5356)", "weld_young_modulus": "71, 210", "weld_yield_strength": "257, 527", "weld_ultimate_strength": "356, 606", "weld_elongation": "14, 25", "processing": "Explosive welding", "welding_joint": "Cruciform welded joint", "welding_method": "GMAW (MIG for aluminum, MAG for steel)", "welding_voltage": "18.6 (AA5083), 19.5 (S355J2+N)", "welding_current": "136 (AA5083), 145 (S355J2+N)", "welding_speed": "9.02 (AA5083), 7.27 (S355J2+N)", "preheat_temp": "-", "welding_env": "Ar 2.2 (22 L/min) for aluminum, M21 (82% Ar + 18% CO2, 25 L/min) for steel", "residual_stress": "-", "fatigue_specimen_type": "Cruciform welded joint", "fatigue_specimen_thickness": "3 (AA5083), 4 (S355J2+N)", "fatigue_test_type": "Axial", "fatigue_temp": "-", "fatigue_env": "-", "load_ratio": 0.1, "frequency": "-", "fatigue_machine": "Instron ElectroPuls E3000", "fatigue_standard": "-", "fatigue_test_control": "Load", "stress_concentration": "-", "failure_location": "weld root"}}, {"id": "WELD2025:3547", "name": "HT780 (JIS-SHY685) | -", "material_family": "Welded joint", "points": [[680.0, 225372.0, 0], [558.0, 561461.0, 0], [558.0, 584502.0, 0], [516.0, 1368198.0, 0], [516.0, 10534645.0, 1], [475.0, 10491325.0, 1]], "conditions": {"material": "HT780 (JIS-SHY685)", "am_type": "Tungsten Inert Gas (TIG)", "load_ratio": "0.05", "test_type": "Three-point bending", "temperature": "-", "surface_treatment": "-"}, "metadata": {"dataset_id": 3547, "title": "Fatigue Limit Improvement and Rendering Defects Harmless by Needle Peening for High Tensile Steel Welded Joint", "doi": "10.3390/met9020143", "authors": "Fueki, Ryutaro; Takahashi, Koji; Handa, Mitsuru", "publication": "METALS",
