Repository: yunyunfanfan/S-PA-CBB

# S-PA-CBB

Official research code, processed curve records, evaluation outputs, and manuscript source for:

> **From Physics to Selective Generation: Conditional Brownian Bridges for Sparse S–N Curve Reconstruction and Fatigue Decision-Making**

S-PA-CBB reconstructs a complete probabilistic stress–life (S–N) curve from only two to four observed fatigue tests. The method first fits an interpretable Basquin state, diagnoses whether that state is sufficient, and applies a ControlNet-style conditional Brownian-bridge residual only to curves that benefit from correction.

File: external_data/weld2025_disjoint_curves.json (part 136 of 223)
"year_of_publication": 2019, "UT": "WOS:000460764700034", "base_material": "HT780 (JIS-SHY685)", "base_young_modulus": 203, "base_yield_strength": 822, "base_ultimate_strength": 839, "base_elongation": "-", "weld_material": "-", "weld_young_modulus": "-", "weld_yield_strength": "-", "weld_ultimate_strength": "-", "weld_elongation": "-", "processing": "-", "welding_joint": "-", "welding_method": "Tungsten Inert Gas (TIG)", "welding_voltage": 9.7, "welding_current": 180, "welding_speed": 2, "preheat_temp": "-", "welding_env": "-", "residual_stress": "-", "fatigue_specimen_type": "Welded joint", "fatigue_specimen_thickness": 7, "fatigue_test_type": "Three-point bending", "fatigue_temp": "-", "fatigue_env": "-", "load_ratio": 0.05, "frequency": 20, "fatigue_machine": "Hydraulic servo testing machine (Shimadzu Corp.)", "fatigue_standard": "-", "fatigue_test_control": "Load", "stress_concentration": "1.6", "failure_location": "-"}}, {"id": "WELD2025:3548", "name": "HT780 (JIS-SHY685) | -", "material_family": "Welded joint", "points": [[680.0, 225372.0, 0], [558.0, 561461.0, 0], [558.0, 584502.0, 0], [516.0, 1368198.0, 0], [516.0, 10534645.0, 1], [475.0, 10491325.0, 1]], "conditions": {"material": "HT780 (JIS-SHY685)", "am_type": "Tungsten Inert Gas (TIG)", "load_ratio": "0.05", "test_type": "Three-point bending", "temperature": "-", "surface_treatment": "Needle Peening (NP)"}, "metadata": {"dataset_id": 3548, "title": "Fatigue Limit Improvement and Rendering Defects Harmless by Needle Peening for High Tensile Steel Welded Joint", "doi": "10.3390/met9020143", "authors": "Fueki, Ryutaro; Takahashi, Koji; Handa, Mitsuru", "publication": "METALS", "year_of_publication": 2019, "UT": "WOS:000460764700034", "base_material": "HT780 (JIS-SHY685)", "base_young_modulus": 203, "base_yield_strength": 822, "base_ultimate_strength": 839, "base_elongation": "-", "weld_material": "-", "weld_young_modulus": "-", "weld_yield_strength": "-", "weld_ultimate_strength": "-", "weld_elongation": "-", "processing": "Needle Peening (NP)", "welding_joint": "-", "welding_method": "Tungsten Inert Gas (TIG)", "welding_voltage": 9.7, "welding_current": 180, "welding_speed": 2, "preheat_temp": "-", "welding_env": "-", "residual_stress": "-", "fatigue_specimen_type": "Welded joint", "fatigue_specimen_thickness": 7, "fatigue_test_type": "Three-point bending", "fatigue_temp": "-", "fatigue_env": "-", "load_ratio": 0.05, "frequency": 20, "fatigue_machine": "Hydraulic servo testing machine (Shimadzu Corp.)", "fatigue_standard": "-", "fatigue_test_control": "Load", "stress_concentration": "1.8", "failure_location": "-"}}, {"id": "WELD2025:3549", "name": "HT780 (JIS-SHY685) | -", "material_family": "Welded joint", "points": [[202.0, 2184843.0, 0], [180.0, 3057471.0, 0], [162.0, 10127616.0, 0]], "conditions": {"material": "HT780 (JIS-SHY685)", "am_type": "Tungsten Inert Gas (TIG)", "load_ratio": "0.05", "test_type": "Three-point bending", "temperature": "-", "surface_treatment": "1.0-mm-deep slit"}, "metadata": {"dataset_id": 3549, "title": "Fatigue Limit Improvement and Rendering Defects Harmless by Needle Peening for High Tensile Steel Welded Joint", "doi": "10.3390/met9020143", "authors": "Fueki, Ryutaro; Takahashi, Koji; Handa, Mitsuru", "publication": "METALS", "year_of_publication": 2019, "UT": "WOS:000460764700034", "base_material": "HT780 (JIS-SHY685)", "base_young_modulus": 203, "base_yield_strength": 822, "base_ultimate_strength": 839, "base_elongation": "-", "weld_material": "-", "weld_young_modulus": "-", "weld_yield_strength": "-", "weld_ultimate_strength": "-", "weld_elongation": "-", "processing": "1.0-mm-deep slit", "welding_joint": "-", "welding_method": "Tungsten Inert Gas (TIG)", "welding_voltage": 9.7, "welding_current": 180, "welding_speed": 2, "preheat_temp": "-", "welding_env": "-", "residual_stress": "-", "fatigue_specimen_type": "Welded joint with artificial semicircular slit", "fatigue_specimen_thickness": 7, "fatigue_test_type": "Three-point bending", "fatigue_temp": "-", "fatigue_env": "-", "load_ratio": 0.05, "frequency": 20, "fatigue_machine": "Hydraulic servo testing machine (Shimadzu Corp.)", "fatigue_standard": "-", "fatigue_test_control": "Load", "stress_concentration": "-", "failure_location": "-"}}, {"id": "WELD2025:3550", "name": "HT780 (JIS-SHY685) | -", "material_family": "Welded joint", "points": [[567.0, 561591.0, 0], [527.0, 839852.0, 0], [567.0, 1923990.0, 0], [527.0, 11115833.0, 1], [485.0, 11023483.0, 1]], "conditions": {"material": "HT780 (JIS-SHY685)", "am_type": "Tungsten Inert Gas (TIG)", "load_ratio": "0.05", "test_type": "Three-point bending", "temperature": "-", "surface_treatment": "Needle Peening, 1.0-mm-deep slit"}, "metadata": {"dataset_id": 3550, "title": "Fatigue Limit Improvement and Rendering Defects Harmless by Needle Peening for High Tensile Steel Welded Joint", "doi": "10.3390/met9020143", "authors": "Fueki, Ryutaro; Takahashi, Koji; Handa, Mitsuru", "publication": "METALS", "year_of_publication": 2019, "UT": "WOS:000460764700034", "base_material": "HT780 (JIS-SHY685)", "base_young_modulus": 203, "base_yield_strength": 822, "base_ultimate_strength": 839, "base_elongation": "-", "weld_material": "-", "weld_young_modulus": "-", "weld_yield_strength": "-", "weld_ultimate_strength": "-", "weld_elongation": "-", "processing": "Needle Peening, 1.0-mm-deep slit", "welding_joint": "-", "welding_method": "Tungsten Inert Gas (TIG)", "welding_voltage": 9.7, "welding_current": 180, "welding_speed": 2, "preheat_temp": "-", "welding_env": "-", "residual_stress": "-", "fatigue_specimen_type": "Welded joint with artificial semicircular slit", "fatigue_specimen_thickness": 7, "fatigue_test_type": "Three-point bending", "fatigue_temp": "-", "fatigue_env": "-", "load_ratio": 0.05, "frequency": 20, "fatigue_machine": "Hydraulic servo testing machine (Shimadzu Corp.)", "fatigue_standard": "-", "fatigue_test_control": "Load", "stress_concentration": "-", "failure_location": "-"}}, {"id": "WELD2025:3551", "name": "HT780 (JIS-SHY685) | -", "material_family": "Welded joint", "points": [[243.0, 1823348.0, 0], [199.0, 4199411.0, 0], [160.0, 10000000.0, 1]], "conditions": {"material": "HT780 (JIS-SHY685)", "am_type": "Tungsten Inert Gas (TIG)", "load_ratio": "0.05", "test_type": "Three-point bending", "temperature": "-", "surface_treatment": "1.5-mm-deep slit"}, "metadata": {"dataset_id": 3551, "title": "Fatigue Limit Improvement and Rendering Defects Harmless by Needle Peening for High Tensile Steel Welded Joint", "doi": "10.3390/met9020143", "authors": "Fueki, Ryutaro; Takahashi, Koji; Handa, Mitsuru", "publication": "METALS", "year_of_publication": 2019, "UT": "WOS:000460764700034", "base_material": "HT780 (JIS-SHY685)", "base_young_modulus": 203, "base_yield_strength": 822, "base_ultimate_strength": 839, "base_elongation": "-", "weld_material": "-", "weld_young_modulus": "-", "weld_yield_strength": "-", "weld_ultimate_strength": "-", "weld_elongation": "-", "processing": "1.5-mm-deep slit", "welding_joint": "-", "welding_method": "Tungsten Inert Gas (TIG)", "welding_voltage": 9.7, "welding_current": 180, "welding_speed": 2, "preheat_temp": "-", "welding_env": "-", "residual_stress": "-", "fatigue_specimen_type": "Welded joint with artificial semicircular slit", "fatigue_specimen_thickness": 7, "fatigue_test_type": "Three-point bending", "fatigue_temp": "-", "fatigue_env": "-", "load_ratio": 0.05, "frequency": 20, "fatigue_machine": "Hydraulic servo testing machine (Shimadzu Corp.)", "fatigue_standard": "-", "fatigue_test_control": "Load", "stress_concentration": "-", "failure_location": "-"}}, {"id": "WELD2025:3552", "name": "HT780 (JIS-SHY685) | -", "material_family": "Welded joint", "points": [[447.0, 1069019.0, 0], [407.0, 1467799.0, 0], [364.0, 1569106.0, 0], [324.0, 10000000.0, 1]], "conditions": {"material": "HT780 (JIS-SHY685)", "am_type": "Tungsten Inert Gas (TIG)", "load_ratio": "0.05", "test_type": "Three-point bending", "temperature": "-", "surface_treatment": "Needle Peening, 1.5-mm-deep slit"}, "metadata": {"dataset_id": 3552, "title": "Fatigue Limit Improvement and Rendering Defects Harmless by Needle Peening for High Tensile Steel Welded Joint", "doi": "10.3390/met9020143", "authors": "Fueki, Ryutaro; Takahashi, Koji; Handa, Mitsuru", "publication": "METALS", "year_of_publication": 2019, "UT": "WOS:000460764700034", "base_material": "HT780 (JIS-SHY685)", "base_young_modulus": 203, "base_yield_strength": 822, "base_ultimate_strength": 839, "base_elongation": "-", "weld_material": "-", "weld_young_modulus": "-", "weld_yield_strength": "-", "weld_ultimate_strength": "-", "weld_elongation": "-", "processing": "Needle Peening, 1.5-mm-deep slit", "welding_joint": "-", "welding_method": "Tungsten Inert Gas (TIG)", "welding_voltage": 9.7, "welding_current": 180, "welding_speed": 2, "preheat_temp": "-", "welding_env": "-", "residual_stress": "-", "fatigue_specimen_type": "Welded joint with artificial semicircular slit", "fatigue_specimen_thickness": 7, "fatigue_test_type": "Three-point bending", "fatigue_temp": "-", "fatigue_env": "-", "load_ratio": 0.05, "frequency": 20, "fatigue_machine": "Hydraulic servo testing machine (Shimadzu Corp.)", "fatigue_standard": "-", "fatigue_test_control": "Load", "stress_concentration": "-", "failure_location": "-"}}, {"id": "WELD2025:3553", "name": "Q345qD | Butt Joint", "material_family": "Welded joint", "points": [[665.0, 152168.0, 0], [545.0, 820188.0, 0], [425.0, 1031746.0, 0], [329.0, 1513565.0, 0], [545.0, 365118.0, 0], [545.0, 1354662.0, 0], [545.0, 290476.0, 0], [545.0, 376123.0, 0], [545.0, 217132.0, 0], [545.0, 677876.0, 0], [353.0, 1419414.0, 0]], "conditions": {"material": "Q345qD", "am_type": "Carbon dioxide arc welding", "load_ratio": "0.05", "test_type": "Axial", "temperature": "-", "surface_treatment": "-"}, "metadata": {"dataset_id": 3553, "title": "Research on Fatigue Strength for Weld Structure Details of Deck with U-rib and Diaphragm in Orthotropic Steel Bridge Deck", "doi": "10.3390/met9050484", "authors": "Chen, Yixin; Lv, Pengmin; Li, Datao", "publication": "METALS", "year_of_publication": 2019, "UT": "WOS:000478818700003", "base_material": "Q345qD", "base_young_modulus": 210, "base_yield_strength": 339.5, "base_ultimate_strength": 511.6, "base_elongation": "-", "weld_material": "E501T-1", "weld_young_modulus": "-", "weld_yield_strength": 495, "weld_ultimate_strength": 575, "weld_elongation": "-", "processing": "-", "welding_joint": "Butt Joint", "welding_method": "Carbon dioxide arc welding", "welding_voltage": 24, "welding_current": 180, "welding_speed": 33.33, "preheat_temp": "-", "welding_env": "-", "residual_stress": "-", "fatigue_specimen_type": "Wide plate", "fatigue_specimen_thickness": 16, "fatigue_test_type": "Axial", "fatigue_temp": "-", "fatigue_env": "-", "load_ratio": 0.05, "frequency": "-", "fatigue_machine": "SD-500 fatigue test machine", "fatigue_standard": "ISO 6892-1", "fatigue_test_control": "Stress", "stress_concentration": "-", "failure_location": "Base metal of the bridge deck surface at its welded joint with the diaphragm and U-rib"}}, {"id": "WELD2025:3555", "name": "Strenx 700 MC (HSLA steel) | Butt Joint", "material_family": "Welded joint", "points": [[799.0, 277040.0, 0], [799.0, 317119.0, 0], [788.0, 343125.0, 0], [799.0, 651900.0, 0], [789.0, 713347.0, 0], [789.0, 863834.0, 0], [769.0, 1131852.0, 0], [743.0, 1707158.0, 0], [742.0, 2574886.0, 0], [769.0, 4062580.0, 0], [718.0, 5003415.0, 0], [768.0, 14337691.0, 0]], "conditions": {"material": "Strenx 700 MC (HSLA steel)", "am_type": "Metal Active Gas (MAG)", "load_ratio": "-1", "test_type": "Rotating Bending", "temperature": "21", "surface_treatment": "-"}, "metadata": {"dataset_id": 3555, "title": "Fatigue Life Improvement of the High Strength Steel Welded Joints by Ultrasonic Impact Peening", "doi": "10.3390/met9060619", "authors": "Lago, Jan; Trsko, Libor; Jambor, Michal; Novy, Frantisek; Bokuvka, Otakar; Mician, Milos; Pastorek, Filip", "publication": "METALS", "year_of_publication": 2019, "UT": "WOS:000475356500003", "base_material": "Strenx 700 MC (HSLA steel)", "base_young_modulus": "-", "base_yield_strength": 741, "base_ultimate_strength": 823, "base_elongation": 11.5, "weld_material": "ESAB OK Aristorod 69", "weld_young_modulus": "-", "weld_yield_strength": 730, "weld_ultimate_strength": 800, "weld_elongation": 19, "processing": "-", "welding_joint": "Butt Joint", "welding_method": "Metal Active Gas (MAG)", "welding_voltage": "-", "welding_current": "-", "welding_speed": "-", "preheat_temp": "-", "welding_env": "-", "residual_stress": "Tensile residual stresses (200 MPa)", "fatigue_specimen_type": "dog bone", "fatigue_specimen_thickness": 7, "fatigue_test_type": "Rotating Bending", "fatigue_temp": 21, "fatigue_env": "-", "load_ratio": -1, "frequency": 20, "fatigue_machine": "-", "fatigue_standard": "-", "fatigue_test_control": "-", "stress_concentration": "-", "failure_location": "Heat Affected Zone (HAZ)"}}, {"id": "WELD2025:3556", "name": "Strenx 700 MC (HSLA steel) | Butt Joint", "material_family": "Welded joint", "points": [[839.0, 248936.0, 0], [838.0, 508864.0, 0], [838.0, 1409757.0, 0], [828.0, 5759585.0, 0], [827.0, 9667854.0, 0], [827.0, 19214035.0, 0]], "conditions": {"material": "Strenx 700 MC (HSLA steel)", "am_type": "Metal Active Gas (MAG)", "load_ratio": "-1", "test_type": "Rotating Bending", "temperature": "21", "surface_treatment": "Ultrasonic Impact Peening (UIP) (85N)"}, "metadata": {"dataset_id": 3556, "title": "Fatigue Life Improvement of the High Strength Steel Welded Joints by Ultrasonic Impact Peening", "doi": "10.3390/met9060619", "authors": "Lago, Jan; Trsko, Libor; Jambor, Michal; Novy, Frantisek; Bokuvka, Otakar; Mician, Milos; Pastorek, Filip", "publication": "METALS", "year_of_publication": 2019, "UT": "WOS:000475356500003", "base_material": "Strenx 700 MC (HSLA steel)", "base_young_modulus": "-", "base_yield_strength": 741, "base_ultimate_strength": 823, "base_elongation": 11.5, "weld_material": "ESAB OK Aristorod 69", "weld_young_modulus": "-", "weld_yield_strength": 730, "weld_ultimate_strength": 800, "weld_elongation": 19, "processing": "Ultrasonic Impact Peening (UIP) (85N)", "welding_joint": "Butt Joint", "welding_method": "Metal Active Gas (MAG)", "welding_voltage": "-", "welding_current": "-", "welding_speed": "-", "preheat_temp": "-", "welding_env": "-", "residual_stress": "compressive residual stresses (-400 to -800 MPa)", "fatigue_specimen_type": "dog bone", "fatigue_specimen_thickness": 7, "fatigue_test_type": "Rotating Bending", "fatigue_temp": 21, "fatigue_env": "-", "load_ratio": -1, "frequency": 20, "fatigue_machine": "-", "fatigue_standard": "-", "fatigue_test_control": "-", "stress_concentration": "-", "failure_location": "Heat Affected Zone (HAZ)"}}, {"id": "WELD2025:3557", "name": "Strenx 700 MC (HSLA steel) | Butt Joint", "material_family": "Welded joint", "points": [[859.0, 169757.0, 0], [859.0, 269351.0, 0], [848.0, 1204161.0, 0], [848.0, 1409757.0, 0], [848.0, 1508287.0, 0], [848.0, 2211787.0, 0], [818.0, 11707378.0, 0], [827.0, 20326774.0, 0], [827.0, 32617257.0, 0], [827.0, 34119867.0, 0], [817.0, 33360103.0, 0]], "conditions": {"material": "Strenx 700 MC (HSLA steel)", "am_type": "Metal Active Gas (MAG)", "load_ratio": "-1", "test_type": "Rotating Bending", "temperature": "21", "surface_treatment": "Ultrasonic Impact Peening (UIP) (2×85N)"}, "metadata": {"dataset_id": 3557, "title": "Fatigue Life Improvement of the High Strength Steel Welded Joints by Ultrasonic Impact Peening", "doi": "10.3390/met9060619", "authors": "Lago, Jan; Trsko, Libor; Jambor, Michal; Novy, Frantisek; Bokuvka, Otakar; Mician, Milos; Pastorek, Filip", "publication": "METALS", "year_of_publication": 2019, "UT": "WOS:000475356500003", "base_material": "Strenx 700 MC (HSLA steel)", "base_young_modulus": "-", "base_yield_strength": 741, "base_ultimate_strength": 823, "base_elongation": 11.5, "weld_material": "ESAB OK Aristorod 69", "weld_young_modulus": "-", "weld_yield_strength": 730, "weld_ultimate_strength": 800, "weld_elongation": 19, "processing": "Ultrasonic Impact Peening (UIP) (2×85N)", "welding_joint": "Butt Joint", "welding_method": "Metal Active Gas (MAG)", "welding_voltage": "-", "welding_current": "-", "welding_speed": "-", "preheat_temp": "-", "welding_env": "-", "residual_stress": "compressive residual stresses (-400 to -800 MPa)", "fatigue_specimen_type": "dog bone", "fatigue_specimen_thickness": 7, "fatigue_test_type": "Rotating Bending", "fatigue_temp": 21, "fatigue_env": "-", "load_ratio": -1, "frequency": 20, "fatigue_machine": "-", "fatigue_standard": "-", "fatigue_test_control": "-", "stress_concentration": "-", "failure_location": "Heat Affected Zone (HAZ)"}}, {"id": "WELD2025:3558", "name": "Strenx 700 MC (HSLA steel) | Butt Joint", "material_family": "Welded joint", "points": [[820.0, 130291.0, 0], [819.0, 399454.0, 0], [818.0, 651900.0, 0], [828.0, 750422.0, 0], [828.0, 1138242.0, 0], [778.0, 1204161.0, 0], [778.0, 1707158.0, 0], [818.0, 2055694.0, 0], [798.0, 3529208.0, 0], [798.0, 5599719.0, 0], [758.0, 6024917.0, 0], [737.0, 10113232.0, 0], [758.0, 10519737.0, 0], [797.0, 12109594.0, 0]], "conditions": {"material": "Strenx 700 MC (HSLA steel)", "am_type": "Metal Active Gas (MAG)", "load_ratio": "-1", "test_type": "Rotating Bending", "temperature": "21", "surface_treatment": "Ultrasonic Impact Peening (UIP) (135N)"}, "metadata": {"dataset_id": 3558, "title": "Fatigue Life Improvement of the High Strength Steel Welded Joints by Ultrasonic Impact Peening", "doi": "10.3390/met9060619", "authors": "Lago, Jan; Trsko, Libor; Jambor, Michal; Novy, Frantisek; Bokuvka, Otakar; Mician, Milos; Pastorek, Filip", "publication": "METALS", "year_of_publication": 2019, "UT": "WOS:000475356500003", "base_material": "Strenx 700 MC (HSLA steel)", "base_young_modulus": "-", "base_yield_strength": 741, "base_ultimate_strength": 823, "base_elongation": 11.5, "weld_material": "ESAB OK Aristorod 69", "weld_young_modulus": "-", "weld_yield_strength": 730, "weld_ultimate_strength": 800, "weld_elongation": 19, "processing": "Ultrasonic Impact Peening (UIP) (135N)", "welding_joint": "Butt Joint", "welding_method": "Metal Active Gas (MAG)", "welding_voltage": "-", "welding_current": "-", "welding_speed": "-", "preheat_temp": "-", "welding_env": "-", "residual_stress": "compressive residual stresses (-400 to -800 MPa)", "fatigue_specimen_type": "dog bone", "fatigue_specimen_thickness": 7, "fatigue_test_type": "Rotating Bending", "fatigue_temp": 21, "fatigue_env": "-", "load_ratio": -1, "frequency": 20, "fatigue_machine": "-", "fatigue_standard": "-", "fatigue_test_control": "-", "stress_concentration": "-", "failure_location": "Heat Affected Zone (HAZ)"}}, {"id": "WELD2025:3559", "name": "2024-T3 aluminum alloy | Butt Joint (full-penetration bead-on-plate welding)", "material_family": "Welded joint", "points": [[359.0, 66989.0, 0], [281.0, 247241.0, 0], [240.0, 787473.0, 0], [222.0, 947150.0, 0]], "conditions": {"material": "2024-T3 aluminum alloy", "am_type": "Fiber laser welding", "load_ratio": "-1", "test_type": "Plane bending fatigue test", "temperature": "25", "surface_treatment": "-"}, "metadata": {"dataset_id": 3559, "title": "Improving Fatigue Performance of Laser-Welded 2024-T3 Aluminum Alloy Using Dry Laser Peening", "doi": "10.3390/met9111192", "authors": "Sano, Tomokazu; Eimura, Takayuki; Hirose, Akio; Kawahito, Yosuke; Katayama, Seiji; Arakawa, Kazuto; Masaki, Kiyotaka; Shiro, Ayumi; Shobu, Takahisa; Sano, Yuji", "publication": "METALS", "year_of_publication": 2019, "UT": "WOS:000504411600060", "base_material": "2024-T3 aluminum alloy", "base_young_modulus": 61.7, "base_yield_strength": 334, "base_ultimate_strength": 464, "base_elongation": 21.8, "weld_material": "2024 aluminum alloy (weld metal)", "weld_young_modulus": "-", "weld_yield_strength": "-", "weld_ultimate_strength": "-", "weld_elongation": "-", "processing": "-", "welding_joint": "Butt Joint (full-penetration bead-on-plate welding)", "welding_method": "Fiber laser welding", "welding_voltage": "-", "welding_current": "-", "welding_speed": 41.67, "preheat_temp": "-", "welding_env": "Ar shielding gas (30 L/min)", "residual_stress": "-", "fatigue_specimen_type": "flat specimen", "fatigue_specimen_thickness": 3, "fatigue_test_type": "Plane bending fatigue test", "fatigue_temp": 25, "fatigue_env": "Air", "load_ratio": -1, "frequency": "23.33 (1400 cycles/min)", "fatigue_machine": "PBF-30 (Tokyo Koki)", "fatigue_standard": "Little’s method", "fatigue_test_control": "Constant strain amplitude", "stress_concentration": "-", "failure_location": "Undercuts at the weld toe"}}, {"id": "WELD2025:3560", "name": "2024-T3 aluminum alloy | Butt Joint (full-penetration bead-on-plate welding)", "material_family": "Welded joint", "points": [[358.0, 87683.0, 0], [359.0, 62194.0, 0], [239.0, 239923.0, 0]], "conditions": {"material": "2024-T3 aluminum alloy", "am_type": "Fiber laser welding", "load_ratio": "-1", "test_type": "Plane bending fatigue test", "temperature": "25", "surface_treatment": "reinforcement-removed"}, "metadata": {"dataset_id": 3560, "title": "Improving Fatigue Performance of Laser-Welded 2024-T3 Aluminum Alloy Using Dry Laser Peening", "doi": "10.3390/met9111192", "authors": "Sano, Tomokazu; Eimura, Takayuki; Hirose, Akio; Kawahito, Yosuke; Katayama, Seiji; Arakawa, Kazuto; Masaki, Kiyotaka; Shiro, Ayumi; Shobu, Takahisa; Sano, Yuji", "publication": "METALS", "year_of_publication": 2019, "UT": "WOS:000504411600060", "base_material": "2024-T3 aluminum alloy", "base_young_modulus": 61.7, "base_yield_strength": 334, "base_ultimate_strength": 464, "base_elongation": 21.8, "weld_material": "2024 aluminum alloy (weld metal)", "weld_young_modulus": "-", "weld_yield_strength": "-", "weld_ultimate_strength": "-", "weld_elongation": "-", "processing": "reinforcement-removed", "welding_joint": "Butt Joint (full-penetration bead-on-plate welding)", "welding_method": "Fiber laser welding", "welding_voltage": "-", "welding_current": "-", "welding_speed": 41.67, "preheat_temp": "-", "welding_env": "Ar shielding gas (30 L/min)", "residual_stress": "-", "fatigue_specimen_type": "flat specimen", "fatigue_specimen_thickness": 3, "fatigue_test_type": "Plane bending fatigue test", "fatigue_temp": 25, "fatigue_env": "Air", "load_ratio": -1, "frequency": "23.33 (1400 cycles/min)", "fatigue_machine": "PBF-30 (Tokyo Koki)", "fatigue_standard": "Little’s method", "fatigue_test_control": "Constant strain amplitude", "stress_concentration": "-", "failure_location": "Undercuts at the weld toe"}}, {"id": "WELD2025:3561", "name": "2024-T3 aluminum alloy | Butt Joint (full-penetration bead-on-plate welding)", "material_family": "Welded joint", "points": [[360.0, 128315.0, 0], [279.0, 818912.0, 0], [239.0, 41880775.0, 1]], "conditions": {"material": "2024-T3 aluminum alloy", "am_type": "Fiber laser welding", "load_ratio": "-1", "test_type": "Plane bending fatigue test", "temperature": "25", "surface_treatment": "Dry Laser Peening (DryLP)"}, "metadata": {"dataset_id": 3561, "title": "Improving Fatigue Performance of Laser-Welded 2024-T3 Aluminum Alloy Using Dry Laser Peening", "doi": "10.3390/met9111192", "authors": "Sano, Tomokazu; Eimura, Takayuki; Hirose, Akio; Kawahito, Yosuke; Katayama, Seiji; Arakawa, Kazuto; Masaki, Kiyotaka; Shiro, Ayumi; Shobu, Takahisa; Sano, Yuji", "publication": "METALS", "year_of_publication": 2019, "UT": "WOS:000504411600060", "base_material": "2024-T3 aluminum alloy", "base_young_modulus": 61.7, "base_yield_strength": 334, "base_ultimate_strength": 464, "base_elongation": 21.8, "weld_material": "2024 aluminum alloy (weld metal)", "weld_young_modulus": "-", "weld_yield_strength": "-", "weld_ultimate_strength": "-", "weld_elongation": "-", "processing": "Dry Laser Peening (DryLP)", "welding_joint": "Butt Joint (full-penetration bead-on-plate welding)", "welding_method": "Fiber laser welding", "welding_voltage": "-", "welding_current": "-", "welding_speed": 41.67, "preheat_temp": "-", "welding_env": "Ar shielding gas (30 L/min)", "residual_stress": "-", "fatigue_specimen_type": "flat specimen", "fatigue_specimen_thickness": 3, "fatigue_test_type": "Plane bending fatigue test", "fatigue_temp": 25, "fatigue_env": "Air", "load_ratio": -1, "frequency": "23.33 (1400 cycles/min)", "fatigue_machine": "PBF-30 (Tokyo Koki)", "fatigue_standard": "Little’s method", "fatigue_test_control": "Constant strain amplitude", "stress_concentration": "-", "failure_location": "Undercuts at the weld toe"}}, {"id": "WELD2025:3562", "name": "2024-T3 aluminum alloy | Butt Joint (full-penetration bead-on-plate welding)", "material_family": "Welded joint", "points": [[360.0, 95332.0, 0], [280.0, 826589.0, 0], [238.0, 12068893.0, 1]], "conditions": {"material": "2024-T3 aluminum alloy", "am_type": "Fiber laser welding", "load_ratio": "-1", "test_type": "Plane bending fatigue test", "temperature": "25", "surface_treatment": "Dry Laser Peening (DryLP) reinforcement-removed"}, "metadata": {"dataset_id": 3562, "title": "Improving Fatigue Performance of Laser-Welded 2024-T3 Aluminum Alloy Using Dry Laser Peening", "doi": "10.3390/met9111192", "authors": "Sano, Tomokazu; Eimura, Takayuki; Hirose, Akio; Kawahito, Yosuke; Katayama, Seiji; Arakawa, Kazuto; Masaki, Kiyotaka; Shiro, Ayumi; Shobu, Takahisa; Sano, Yuji", "publication": "METALS", "year_of_publication": 2019, "UT": "WOS:000504411600060", "base_material": "2024-T3 aluminum alloy", "base_young_modulus": 61.7, "base_yield_strength": 334, "base_ultimate_strength": 464, "base_elongation": 21.8, "weld_material": "2024 aluminum alloy (weld metal)", "weld_young_modulus": "-", "weld_yield_strength": "-", "weld_ultimate_strength": "-", "weld_elongation": "-", "processing": "Dry Laser Peening (DryLP) reinforcement-removed", "welding_joint": "Butt Joint (full-penetration bead-on-plate welding)", "welding_method": "Fiber laser welding", "welding_voltage": "-", "welding_current": "-", "welding_speed": 41.67, "preheat_temp": "-", "welding_env": "Ar shielding gas (30 L/min)", "residual_stress": "-", "fatigue_specimen_type": "flat specimen", "fatigue_specimen_thickness": 3, "fatigue_test_type": "Plane bending fatigue test", "fatigue_temp": 25, "fatigue_env": "Air", "load_ratio": -1, "frequency": "23.33 (1400 cycles/min)", "fatigue_machine": "PBF-30 (Tokyo Koki)", "fatigue_standard": "Little’s method", "fatigue_test_control": "Constant strain amplitude", "stress_concentration": "-", "failure_location": "Undercuts at the weld toe"}}, {"id": "WELD2025:3563", "name": "EN AW-5754 (AlMg3) aluminum alloy | Butt Joint", "material_family": "Welded joint", "points": [[355.0, 17346.0, 0], [354.0, 24248.0, 0], [356.0, 27337.0, 0], [278.0, 69743.0, 0], [317.0, 107069.0, 0], [316.0, 136280.0, 0], [278.0, 643597.0, 0], [237.0, 1955649.0, 1]], "conditions": {"material": "EN AW-5754 (AlMg3) aluminum alloy", "am_type": "Friction Stir Welding (FSW)", "load_ratio": "0.1", "test_type": "Axial", "temperature": "-", "surface_treatment": "-"}, "metadata": {"dataset_id": 3563, "title": "Fatigue Behavior of Conventional and Stationary Shoulder Friction Stir Welded EN AW-5754 Aluminum Alloy Using Load Increase Method", "doi": "10.3390/met10111510", "authors": "Baqerzadeh Chehreh, Abootorab; Graetzel, Michael; Bergmann, Jean Pierre; Walther, Frank", "publication": "METALS", "year_of_publication": 2020, "UT": "WOS:000594023100001", "base_material": "EN AW-5754 (AlMg3) aluminum alloy", "base_young_modulus": "-", "base_yield_strength": 178.7, "base_ultimate_strength": 245.6, "base_elongation": 14.5, "weld_material": "EN AW-5754 (AlMg3) aluminum alloy", "weld_young_modulus": "-", "weld_yield_strength": 139.6, "weld_ultimate_strength": 212.3, "weld_elongation": "-", "processing": "-", "welding_joint": "Butt Joint", "welding_method": "Friction Stir Welding (FSW)", "welding_voltage": "-", "welding_current": "-", "welding_speed": 16.67, "preheat_temp": "-", "welding_env": "-", "residual_stress": "-", "fatigue_specimen_type": "Sheet", "fatigue_specimen_thickness": 2, "fatigue_test_type": "Axial", "fatigue_temp": "-", "fatigue_env": "-", "load_ratio": 0.1, "frequency": 10, "fatigue_machine": "Instron servohydraulic testing system (8801)", "fatigue_standard": "-", "fatigue_test_control": "Stress", "stress_concentration": "-", "failure_location": "Transition zone between the welding zone and the base material"}}, {"id": "WELD2025:3564", "name": "EN AW-5754 (AlMg3) aluminum alloy | Butt Joint", "material_family": "Welded joint", "points": [[355.0, 143816.0, 0], [354.0, 157988.0, 0], [315.0, 220726.0, 0], [315.0, 252344.0, 0], [317.0, 280716.0, 0], [278.0, 492419.0, 0], [278.0, 533604.0, 0], [239.0, 1928062.0, 1]], "conditions": {"material": "EN AW-5754 (AlMg3) aluminum alloy", "am_type": "Friction Stir Welding (FSW)", "load_ratio": "0.1", "test_type": "Axial", "temperature": "-", "surface_treatment": "-"}, "metadata": {"dataset_id": 3564, "title": "Fatigue Behavior of Conventional and Stationary Shoulder Friction Stir Welded EN AW-5754 Aluminum Alloy Using Load Increase Method", "doi": "10.3390/met10111510", "authors": "Baqerzadeh Chehreh, Abootorab; Graetzel, Michael; Bergmann, Jean Pierre; Walther, Frank", "publication": "METALS", "year_of_publication": 2020, "UT": "WOS:000594023100001", "base_material": "EN AW-5754 (AlMg3) aluminum alloy", "base_young_modulus": "-", "base_yield_strength": 178.7, "base_ultimate_strength": 245.6, "base_elongation": 14.5, "weld_material": "EN AW-5754 (AlMg3) aluminum alloy", "weld_young_modulus": "-", "weld_yield_strength": 152.1, "weld_ultimate_strength": 234.7, "weld_elongation": "-", "processing": "-", "welding_joint": "Butt Joint", "welding_method": "Friction Stir Welding (FSW)", "welding_voltage": "-", "welding_current": "-", "welding_speed": 16.67, "preheat_temp": "-", "welding_env": "-", "residual_stress": "-", "fatigue_specimen_type": "Sheet", "fatigue_specimen_thickness": 2, "fatigue_test_type": "Axial", "fatigue_temp": "-", "fatigue_env": "-", "load_ratio": 0.1, "frequency": 10, "fatigue_machine": "Instron servohydraulic testing system (8801)", "fatigue_standard": "-", "fatigue_test_control": "Stress", "stress_concentration": "-", "failure_location": "Transition zone between the welding zone and the base material"}}, {"id": "WELD2025:3565", "name": "X80 pipeline steel | Butt Joint", "material_family": "Welded joint", "points": [[250.0, 314055.0, 0], [220.0, 557837.0, 0], [200.0, 1000000.0, 0], [180.0, 1776237.0, 0], [170.0, 3155019.0, 0], [170.0, 5604063.0, 0], [170.0, 10000000.0, 0]], "conditions": {"material": "X80 pipeline steel", "am_type": "CO2 arc welding (GMAW)", "load_ratio": "0.1", "test_type": "Axial", "temperature": "25", "surface_treatment": "-"}, "metadata": {"dataset_id": 3565, "title": "Effect of Water Environment on Fatigue Behavior in X80 High Strength Steel CO2 Arc Welding Welded Joint", "doi": "10.3390/met11010136", "authors": "Zhao, Xiaohui; Liu, Gen; Xu, Desheng; Hu, Chunhua; Liu, Yu", "publication": "METALS", "year_of_publication": 2021, "UT": "WOS:000610523000001", "base_material": "X80 pipeline steel", "base_young_modulus": "-", "base_yield_strength": "-", "base_ultimate_strength": "-", "base_elongation": "-", "weld_material": "AWS A5.29 standard E91T1-GM flux-cored wire", "weld_young_modulus": "-", "weld_yield_strength": "-", "weld_ultimate_strength": "-", "weld_elongation": "-", "processing": "-", "welding_joint": "Butt Joint", "welding_method": "CO2 arc welding (GMAW)", "welding_voltage": 18.8, "welding_current": 190, "welding_speed": "-", "preheat_temp": "-", "welding_env": "-", "residual_stress": "-", "fatigue_specimen_type": "Plat", "fatigue_specimen_thickness": 7, "fatigue_test_type": "Axial", "fatigue_temp": 25, "fatigue_env": "Air", "load_ratio": 0.1, "frequency": 140, "fatigue_machine": "GPS-200 grade high-frequency fatigue machine", "fatigue_standard": "ASTM E468, ASTM E647", "fatigue_test_control": "-", "stress_concentration": "-", "failure_location": "Weld toe"}}, {"id": "WELD2025:3566", "name": "X80 pipeline steel | Butt Joint", "material_family": "Welded joint", "points": [[250.0, 256556.0, 0], [220.0, 457803.0, 0], [200.0, 758996.0, 0], [180.0, 1201822.0, 0], [170.0, 2048223.0, 0], [160.0, 3069205.0, 0], [160.0, 4312514.0, 0]], "conditions": {"material": "X80 pipeline steel", "am_type": "CO2 arc welding (GMAW)", "load_ratio": "0.1", "test_type": "Axial", "temperature": "25", "surface_treatment": "-"}, "metadata": {"dataset_id": 3566, "title": "Effect of Water Environment on Fatigue Behavior in X80 High Strength Steel CO2 Arc Welding Welded Joint", "doi": "10.3390/met11010136", "authors": "Zhao, Xiaohui; Liu, Gen; Xu, Desheng; Hu, Chunhua; Liu, Yu", "publication": "METALS", "year_of_publication": 2021, "UT": "WOS:000610523000001", "base_material": "X80 pipeline steel", "base_young_modulus": "-", "base_yield_strength": "-", "base_ultimate_strength": "-", "base_elongation": "-", "weld_material": "AWS A5.29 standard E91T1-GM flux-cored wire", "weld_young_modulus": "-", "weld_yield_strength": "-", "weld_ultimate_strength": "-", "weld_elongation": "-", "processing": "-", "welding_joint": "Butt Joint", "welding_method": "CO2 arc welding (GMAW)", "welding_voltage": 18.8, "welding_current": 190, "welding_speed": "-", "preheat_temp": "-", "welding_env": "-", "residual_stress": "-", "fatigue_specimen_type": "Plat", "fatigue_specimen_thickness": 7, "fatigue_test_type": "Axial", "fatigue_temp": 25, "fatigue_env": "Water", "load_ratio": 0.1, "frequency": 140, "fatigue_machine": "GPS-200 grade high-frequency fatigue machine", "fatigue_standard": "ASTM E468, ASTM E647", "fatigue_test_control": "-", "stress_concentration": "-", "failure_location": "Weld toe"}}, {"id": "WELD2025:3567", "name": "S700MC steel | Butt Joint", "material_family": "Welded joint", "points": [[946.0, 5268.0, 0], [894.0, 14131.0, 0], [846.0, 13321.0, 0], [795.0, 23243.0, 0], [796.0, 33688.0, 0], [699.0, 32297.0, 0], [597.0, 84477.0, 0], [502.0, 339731.0, 0], [407.0, 1930698.0, 0]], "conditions": {"material": "S700MC steel", "am_type": "MAG (Metal Active Gas) welding", "load_ratio": "0.1", "test_type": "Axial fatigue test", "temperature": "25", "surface_treatment": "Micro-jet cooling (MJC)"}, "metadata": {"dataset_id": 3567, "title": "MAG Welding Process with Micro-Jet Cooling as the Effective Method for Manufacturing Joints for S700MC Steel", "doi": "10.3390/met11020276", "authors": "Wegrzyn, Tomasz; Szymczak, Tadeusz; Szczucka-Lasota, Bozena; Lazarz, Boguslaw", "publication": "METALS", "year_of_publication": 2021, "UT": "WOS:000622780500001", "base_material": "S700MC steel", "base_young_modulus": "-", "base_yield_strength": "> 700", "base_ultimate_strength": "-", "base_elongation": "-", "weld_material": "UNION X90", "weld_young_modulus": "-", "weld_yield_strength": "-", "weld_ultimate_strength": "-", "weld_elongation": "-", "processing": "Micro-jet cooling (MJC)", "welding_joint": "Butt Joint", "welding_method": "MAG (Metal Active Gas) welding", "welding_voltage": 19, "welding_current": 100, "welding_speed": 5, "preheat_temp": "-", "welding_env": "Ar + 18% CO₂ shielding gas mixture", "residual_stress": "-", "fatigue_specimen_type": "Hourglass mini-specimen", "fatigue_specimen_thickness": 3, "fatigue_test_type": "Axial fatigue test", "fatigue_temp": 25, "fatigue_env": "-", "load_ratio": 0.1, "frequency": 10, "fatigue_machine": "8874 INSTRON servo-hydraulic testing machine", "fatigue_standard": "ASTM E466-15, ASTM E468-18", "fatigue_test_control": "Stress-controlled", "stress_concentration": "-", "failure_location": "Weld zone"}}, {"id": "WELD2025:3568", "name": "S355J2+N (mild steel) | Transverse stiffener (fillet weld)", "material_family": "Welded joint", "points": [[348.0, 80139.0, 0], [347.0, 95669.0, 0], [348.0, 105457.0, 0], [298.0, 131592.0, 0], [298.0, 148962.0, 0], [299.0, 176260.0, 0], [300.0, 181006.0, 0], [299.0, 218003.0, 0], [249.0, 279353.0, 0], [249.0, 431137.0, 0], [248.0, 505646.0, 0], [248.0, 519260.0, 0], [199.0, 973782.0, 0], [198.0, 5056455.0, 1], [346.0, 129155.0, 0], [347.0, 146780.0, 0], [297.0, 183607.0, 0], [297.0, 206450.0, 0], [298.0, 234623.0, 0], [247.0, 387225.0, 0], [248.0, 652852.0, 0], [199.0, 1185971.0, 0]], "conditions": {"material": "S355J2+N (mild steel)", "am_type": "Gas Metal Arc Welding (GMAW)", "load_ratio": "0.1", "test_type": "4-point bending", "temperature": "-", "surface_treatment": "-"}, "metadata": {"dataset_id": 3568, "title": "Fatigue Performance of High- and Low-Strength Repaired Welded Steel Joints", "doi": "10.3390/met11020293", "authors": "Schubnell, Jan; Ladendorf, Phillip; Sarmast, Ardeshir; Farajian, Majid; Knoedel, Peter", "publication": "METALS", "year_of_publication": 2021, "UT": "WOS:000622786600001", "base_material": "S355J2+N (mild steel)", "base_young_modulus": "-", "base_yield_strength": 402, "base_ultimate_strength": 538, "base_elongation": 25, "weld_material": "G4Si1", "weld_young_modulus": "-", "weld_yield_strength": "390–490", "weld_ultimate_strength": "510–610", "weld_elongation": "≥25", "processing": "-", "welding_joint": "Transverse stiffener (fillet weld)", "welding_method": "Gas Metal Arc Welding (GMAW)", "welding_voltage": 247, "welding_current": 29.4, "welding_speed": 6.65, "preheat_temp": "-", "welding_env": "-", "residual_stress": "-", "fatigue_specimen_type": "Transverse stiffener (fillet weld)", "fatigue_specimen_thickness": 10, "fatigue_test_type": "4-point bending", "fatigue_temp": "-", "fatigue_env": "-", "load_ratio": 0.1, "frequency": "-", "fatigue_machine": "Resonance-frequency machine RUMUL 150K", "fatigue_standard": "DIN EN 50100-2016", "fatigue_test_control": "Stress-controlled", "stress_concentration": "2.19", "failure_location": "Weld toe"}}, {"id": "WELD2025:3569", "name": "S355J2+N (mild steel) | Transverse stiffener (fillet weld)", "material_family": "Welded joint", "points": [[350.0, 136338.0, 0], [348.0, 201301.0, 0], [349.0, 219942.0, 0], [299.0, 374177.0, 0], [299.0, 466907.0, 0], [300.0, 496768.0, 0], [299.0, 665391.0, 0], [251.0, 780383.0, 0], [199.0, 5011872.0, 1]], "conditions": {"material": "S355J2+N (mild steel)", "am_type": "Gas Metal Arc Welding (GMAW)", "load_ratio": "0.1", "test_type": "4-point bending", "temperature": "-", "surface_treatment": "Repair welding (one-side repair)"}, "metadata": {"dataset_id": 3569, "title": "Fatigue Performance of High- and Low-Strength Repaired Welded Steel Joints", "doi": "10.3390/met11020293", "authors": "Schubnell, Jan; Ladendorf, Phillip; Sarmast, Ardeshir; Farajian, Majid; Knoedel, Peter", "publication": "METALS", "year_of_publication": 2021, "UT": "WOS:000622786600001", "base_material": "S355J2+N (mild steel)", "base_young_modulus": "-", "base_yield_strength": 402, "base_ultimate_strength": 538, "base_elongation": 25, "weld_material": "G4Si1", "weld_young_modulus": "-", "weld_yield_strength": "390–490", "weld_ultimate_strength": "510–610", "weld_elongation": "≥25", "processing": "Repair welding (one-side repair)", "welding_joint": "Transverse stiffener (fillet weld)", "welding_method": "Gas Metal Arc Welding (GMAW)", "welding_voltage": 247, "welding_current": 29.4, "welding_speed": 6.65, "preheat_temp": "-", "welding_env": "-", "residual_stress": "-", "fatigue_specimen_type": "Transverse stiffener (fillet weld)", "fatigue_specimen_thickness": 10, "fatigue_test_type": "4-point bending", "fatigue_temp": "-", "fatigue_env": "-", "load_ratio": 0.1, "frequency": "-", "fatigue_machine": "Resonance-frequency machine RUMUL 150K", "fatigue_standard": "DIN EN 50100-2016", "fatigue_test_control": "Stress-controlled", "stress_concentration": "1.82", "failure_location": "Weld toe"}}, {"id": "WELD2025:3570", "name": "S355J2+N (mild steel) | Transverse stiffener (fillet weld)", "material_family": "Welded joint", "points": [[346.0, 224829.0, 0], [346.0, 247468.0, 0], [298.0, 505480.0, 0], [297.0, 544642.0, 0], [248.0, 1237635.0, 0], [248.0, 1632913.0,
