Repository: yunyunfanfan/S-PA-CBB

# S-PA-CBB

Official research code, processed curve records, evaluation outputs, and manuscript source for:

> **From Physics to Selective Generation: Conditional Brownian Bridges for Sparse S–N Curve Reconstruction and Fatigue Decision-Making**

S-PA-CBB reconstructs a complete probabilistic stress–life (S–N) curve from only two to four observed fatigue tests. The method first fits an interpretable Basquin state, diagnoses whether that state is sufficient, and applies a ControlNet-style conditional Brownian-bridge residual only to curves that benefit from correction.

File: external_data/weld2025_disjoint_curves.json (part 137 of 223)
0]], "conditions": {"material": "S355J2+N (mild steel)", "am_type": "Gas Metal Arc Welding (GMAW)", "load_ratio": "0.1", "test_type": "4-point bending", "temperature": "-", "surface_treatment": "Repair welding (double-side repair)"}, "metadata": {"dataset_id": 3570, "title": "Fatigue Performance of High- and Low-Strength Repaired Welded Steel Joints", "doi": "10.3390/met11020293", "authors": "Schubnell, Jan; Ladendorf, Phillip; Sarmast, Ardeshir; Farajian, Majid; Knoedel, Peter", "publication": "METALS", "year_of_publication": 2021, "UT": "WOS:000622786600001", "base_material": "S355J2+N (mild steel)", "base_young_modulus": "-", "base_yield_strength": 402, "base_ultimate_strength": 538, "base_elongation": 25, "weld_material": "G4Si1", "weld_young_modulus": "-", "weld_yield_strength": "390–490", "weld_ultimate_strength": "510–610", "weld_elongation": "≥25", "processing": "Repair welding (double-side repair)", "welding_joint": "Transverse stiffener (fillet weld)", "welding_method": "Gas Metal Arc Welding (GMAW)", "welding_voltage": 247, "welding_current": 29.4, "welding_speed": 6.65, "preheat_temp": "-", "welding_env": "-", "residual_stress": "-", "fatigue_specimen_type": "Transverse stiffener (fillet weld)", "fatigue_specimen_thickness": 10, "fatigue_test_type": "4-point bending", "fatigue_temp": "-", "fatigue_env": "-", "load_ratio": 0.1, "frequency": "-", "fatigue_machine": "Resonance-frequency machine RUMUL 150K", "fatigue_standard": "DIN EN 50100-2016", "fatigue_test_control": "Stress-controlled", "stress_concentration": "1.82", "failure_location": "Weld toe"}}, {"id": "WELD2025:3571", "name": "S355J2+N (mild steel) | Transverse stiffener (fillet weld)", "material_family": "Welded joint", "points": [[247.0, 180668.0, 0], [248.0, 205082.0, 0], [223.0, 366623.0, 0], [223.0, 386506.0, 0], [223.0, 443393.0, 0], [199.0, 448101.0, 0], [199.0, 577388.0, 0], [199.0, 1043154.0, 0], [248.0, 319586.0, 0], [248.0, 277308.0, 0], [249.0, 354341.0, 0], [223.0, 579577.0, 0], [198.0, 521928.0, 0], [197.0, 625664.0, 0], [173.0, 980983.0, 0], [174.0, 1584712.0, 0]], "conditions": {"material": "S355J2+N (mild steel)", "am_type": "Gas Metal Arc Welding (GMAW)", "load_ratio": "0.5", "test_type": "4-point bending", "temperature": "-", "surface_treatment": "-"}, "metadata": {"dataset_id": 3571, "title": "Fatigue Performance of High- and Low-Strength Repaired Welded Steel Joints", "doi": "10.3390/met11020293", "authors": "Schubnell, Jan; Ladendorf, Phillip; Sarmast, Ardeshir; Farajian, Majid; Knoedel, Peter", "publication": "METALS", "year_of_publication": 2021, "UT": "WOS:000622786600001", "base_material": "S355J2+N (mild steel)", "base_young_modulus": "-", "base_yield_strength": 402, "base_ultimate_strength": 538, "base_elongation": 25, "weld_material": "G4Si1", "weld_young_modulus": "-", "weld_yield_strength": "390–490", "weld_ultimate_strength": "510–610", "weld_elongation": "≥25", "processing": "-", "welding_joint": "Transverse stiffener (fillet weld)", "welding_method": "Gas Metal Arc Welding (GMAW)", "welding_voltage": 247, "welding_current": 29.4, "welding_speed": 6.65, "preheat_temp": "-", "welding_env": "-", "residual_stress": "-", "fatigue_specimen_type": "Transverse stiffener (fillet weld)", "fatigue_specimen_thickness": 10, "fatigue_test_type": "4-point bending", "fatigue_temp": "-", "fatigue_env": "-", "load_ratio": 0.5, "frequency": "-", "fatigue_machine": "Resonance-frequency machine RUMUL 150K", "fatigue_standard": "DIN EN 50100-2016", "fatigue_test_control": "Stress-controlled", "stress_concentration": "2.19", "failure_location": "Weld toe"}}, {"id": "WELD2025:3572", "name": "S355J2+N (mild steel) | Transverse stiffener (fillet weld)", "material_family": "Welded joint", "points": [[249.0, 281541.0, 0], [247.0, 336917.0, 0], [248.0, 351456.0, 0], [223.0, 776083.0, 0], [199.0, 871700.0, 0], [199.0, 1372823.0, 0], [199.0, 2727595.0, 0]], "conditions": {"material": "S355J2+N (mild steel)", "am_type": "Gas Metal Arc Welding (GMAW)", "load_ratio": "0.5", "test_type": "4-point bending", "temperature": "-", "surface_treatment": "Repair welding (one-side repair)"}, "metadata": {"dataset_id": 3572, "title": "Fatigue Performance of High- and Low-Strength Repaired Welded Steel Joints", "doi": "10.3390/met11020293", "authors": "Schubnell, Jan; Ladendorf, Phillip; Sarmast, Ardeshir; Farajian, Majid; Knoedel, Peter", "publication": "METALS", "year_of_publication": 2021, "UT": "WOS:000622786600001", "base_material": "S355J2+N (mild steel)", "base_young_modulus": "-", "base_yield_strength": 402, "base_ultimate_strength": 538, "base_elongation": 25, "weld_material": "G4Si1", "weld_young_modulus": "-", "weld_yield_strength": "390–490", "weld_ultimate_strength": "510–610", "weld_elongation": "≥25", "processing": "Repair welding (one-side repair)", "welding_joint": "Transverse stiffener (fillet weld)", "welding_method": "Gas Metal Arc Welding (GMAW)", "welding_voltage": 247, "welding_current": 29.4, "welding_speed": 6.65, "preheat_temp": "-", "welding_env": "-", "residual_stress": "-", "fatigue_specimen_type": "Transverse stiffener (fillet weld)", "fatigue_specimen_thickness": 10, "fatigue_test_type": "4-point bending", "fatigue_temp": "-", "fatigue_env": "-", "load_ratio": 0.5, "frequency": "-", "fatigue_machine": "Resonance-frequency machine RUMUL 150K", "fatigue_standard": "DIN EN 50100-2016", "fatigue_test_control": "Stress-controlled", "stress_concentration": "1.82", "failure_location": "Weld toe"}}, {"id": "WELD2025:3573", "name": "S355J2+N (mild steel) | Transverse stiffener (fillet weld)", "material_family": "Welded joint", "points": [[248.0, 332405.0, 0], [247.0, 650641.0, 0], [224.0, 458387.0, 0], [223.0, 772884.0, 0], [198.0, 1054808.0, 0], [173.0, 2326327.0, 0], [197.0, 2528207.0, 0]], "conditions": {"material": "S355J2+N (mild steel)", "am_type": "Gas Metal Arc Welding (GMAW)", "load_ratio": "0.5", "test_type": "4-point bending", "temperature": "-", "surface_treatment": "Repair welding (double-side repair)"}, "metadata": {"dataset_id": 3573, "title": "Fatigue Performance of High- and Low-Strength Repaired Welded Steel Joints", "doi": "10.3390/met11020293", "authors": "Schubnell, Jan; Ladendorf, Phillip; Sarmast, Ardeshir; Farajian, Majid; Knoedel, Peter", "publication": "METALS", "year_of_publication": 2021, "UT": "WOS:000622786600001", "base_material": "S355J2+N (mild steel)", "base_young_modulus": "-", "base_yield_strength": 402, "base_ultimate_strength": 538, "base_elongation": 25, "weld_material": "G4Si1", "weld_young_modulus": "-", "weld_yield_strength": "390–490", "weld_ultimate_strength": "510–610", "weld_elongation": "≥25", "processing": "Repair welding (double-side repair)", "welding_joint": "Transverse stiffener (fillet weld)", "welding_method": "Gas Metal Arc Welding (GMAW)", "welding_voltage": 247, "welding_current": 29.4, "welding_speed": 6.65, "preheat_temp": "-", "welding_env": "-", "residual_stress": "-", "fatigue_specimen_type": "Transverse stiffener (fillet weld)", "fatigue_specimen_thickness": 10, "fatigue_test_type": "4-point bending", "fatigue_temp": "-", "fatigue_env": "-", "load_ratio": 0.5, "frequency": "-", "fatigue_machine": "Resonance-frequency machine RUMUL 150K", "fatigue_standard": "DIN EN 50100-2016", "fatigue_test_control": "Stress-controlled", "stress_concentration": "1.82", "failure_location": "Weld toe"}}, {"id": "WELD2025:3574", "name": "S960QL (high-strength steel) | Transverse stiffener (fillet weld)", "material_family": "Welded joint", "points": [[495.0, 29546.0, 0], [497.0, 48989.0, 0], [495.0, 81236.0, 0], [397.0, 59666.0, 0], [396.0, 188691.0, 0], [399.0, 212375.0, 0], [300.0, 202143.0, 0], [299.0, 696733.0, 0], [299.0, 827623.0, 0], [298.0, 962229.0, 0], [249.0, 2005617.0, 0], [273.0, 4944700.0, 1], [249.0, 4951895.0, 1], [498.0, 34977.0, 0], [498.0, 38075.0, 0], [500.0, 44645.0, 0], [500.0, 75890.0, 0], [397.0, 78345.0, 0], [398.0, 152873.0, 0], [398.0, 201441.0, 0], [400.0, 271131.0, 0], [300.0, 228795.0, 0], [300.0, 364932.0, 0], [298.0, 880441.0, 0]], "conditions": {"material": "S960QL (high-strength steel)", "am_type": "Gas Metal Arc Welding (GMAW)", "load_ratio": "0.1", "test_type": "4-point bending", "temperature": "-", "surface_treatment": "-"}, "metadata": {"dataset_id": 3574, "title": "Fatigue Performance of High- and Low-Strength Repaired Welded Steel Joints", "doi": "10.3390/met11020293", "authors": "Schubnell, Jan; Ladendorf, Phillip; Sarmast, Ardeshir; Farajian, Majid; Knoedel, Peter", "publication": "METALS", "year_of_publication": 2021, "UT": "WOS:000622786600001", "base_material": "S960QL (high-strength steel)", "base_young_modulus": "-", "base_yield_strength": 1011, "base_ultimate_strength": 1060, "base_elongation": 14, "weld_material": "Mn2NiCrMo", "weld_young_modulus": "-", "weld_yield_strength": "880–920", "weld_ultimate_strength": "940–980", "weld_elongation": "16–20", "processing": "-", "welding_joint": "Transverse stiffener (fillet weld)", "welding_method": "Gas Metal Arc Welding (GMAW)", "welding_voltage": 216, "welding_current": 29.4, "welding_speed": 5, "preheat_temp": "90–150", "welding_env": "-", "residual_stress": "-", "fatigue_specimen_type": "Transverse stiffener (fillet weld)", "fatigue_specimen_thickness": 10, "fatigue_test_type": "4-point bending", "fatigue_temp": "-", "fatigue_env": "-", "load_ratio": 0.1, "frequency": "-", "fatigue_machine": "Resonance-frequency machine RUMUL 150K", "fatigue_standard": "DIN EN 50100-2016", "fatigue_test_control": "Stress-controlled", "stress_concentration": "2.28", "failure_location": "Weld toe"}}, {"id": "WELD2025:3575", "name": "S960QL (high-strength steel) | Transverse stiffener (fillet weld)", "material_family": "Welded joint", "points": [[495.0, 35476.0, 0], [497.0, 38663.0, 0], [495.0, 43523.0, 0], [399.0, 69362.0, 0], [399.0, 107823.0, 0], [399.0, 132280.0, 0], [298.0, 256161.0, 0], [300.0, 369267.0, 0], [249.0, 588183.0, 0], [249.0, 795022.0, 0], [299.0, 792759.0, 0]], "conditions": {"material": "S960QL (high-strength steel)", "am_type": "Gas Metal Arc Welding (GMAW)", "load_ratio": "0.1", "test_type": "4-point bending", "temperature": "-", "surface_treatment": "Repair welding (one-side repair)"}, "metadata": {"dataset_id": 3575, "title": "Fatigue Performance of High- and Low-Strength Repaired Welded Steel Joints", "doi": "10.3390/met11020293", "authors": "Schubnell, Jan; Ladendorf, Phillip; Sarmast, Ardeshir; Farajian, Majid; Knoedel, Peter", "publication": "METALS", "year_of_publication": 2021, "UT": "WOS:000622786600001", "base_material": "S960QL (high-strength steel)", "base_young_modulus": "-", "base_yield_strength": 1011, "base_ultimate_strength": 1060, "base_elongation": 14, "weld_material": "Mn2NiCrMo", "weld_young_modulus": "-", "weld_yield_strength": "880–920", "weld_ultimate_strength": "940–980", "weld_elongation": "16–20", "processing": "Repair welding (one-side repair)", "welding_joint": "Transverse stiffener (fillet weld)", "welding_method": "Gas Metal Arc Welding (GMAW)", "welding_voltage": 216, "welding_current": 29.4, "welding_speed": 5, "preheat_temp": "90–150", "welding_env": "-", "residual_stress": "-", "fatigue_specimen_type": "Transverse stiffener (fillet weld)", "fatigue_specimen_thickness": 10, "fatigue_test_type": "4-point bending", "fatigue_temp": "-", "fatigue_env": "-", "load_ratio": 0.1, "frequency": "-", "fatigue_machine": "Resonance-frequency machine RUMUL 150K", "fatigue_standard": "DIN EN 50100-2016", "fatigue_test_control": "Stress-controlled", "stress_concentration": "1.71", "failure_location": "Weld toe"}}, {"id": "WELD2025:3576", "name": "S960QL (high-strength steel) | Transverse stiffener (fillet weld)", "material_family": "Welded joint", "points": [[501.0, 55200.0, 0], [498.0, 59456.0, 0], [498.0, 97900.0, 0], [501.0, 108860.0, 0], [400.0, 137483.0, 0], [400.0, 146521.0, 0], [299.0, 861954.0, 0], [299.0, 928415.0, 0]], "conditions": {"material": "S960QL (high-strength steel)", "am_type": "Gas Metal Arc Welding (GMAW)", "load_ratio": "0.1", "test_type": "4-point bending", "temperature": "-", "surface_treatment": "Repair welding (double-side repair)"}, "metadata": {"dataset_id": 3576, "title": "Fatigue Performance of High- and Low-Strength Repaired Welded Steel Joints", "doi": "10.3390/met11020293", "authors": "Schubnell, Jan; Ladendorf, Phillip; Sarmast, Ardeshir; Farajian, Majid; Knoedel, Peter", "publication": "METALS", "year_of_publication": 2021, "UT": "WOS:000622786600001", "base_material": "S960QL (high-strength steel)", "base_young_modulus": "-", "base_yield_strength": 1011, "base_ultimate_strength": 1060, "base_elongation": 14, "weld_material": "Mn2NiCrMo", "weld_young_modulus": "-", "weld_yield_strength": "880–920", "weld_ultimate_strength": "940–980", "weld_elongation": "16–20", "processing": "Repair welding (double-side repair)", "welding_joint": "Transverse stiffener (fillet weld)", "welding_method": "Gas Metal Arc Welding (GMAW)", "welding_voltage": 216, "welding_current": 29.4, "welding_speed": 5, "preheat_temp": "90–150", "welding_env": "-", "residual_stress": "-", "fatigue_specimen_type": "Transverse stiffener (fillet weld)", "fatigue_specimen_thickness": 10, "fatigue_test_type": "4-point bending", "fatigue_temp": "-", "fatigue_env": "-", "load_ratio": 0.1, "frequency": "-", "fatigue_machine": "Resonance-frequency machine RUMUL 150K", "fatigue_standard": "DIN EN 50100-2016", "fatigue_test_control": "Stress-controlled", "stress_concentration": "1.71", "failure_location": "Weld toe"}}, {"id": "WELD2025:3577", "name": "S960QL (high-strength steel) | Transverse stiffener (fillet weld)", "material_family": "Welded joint", "points": [[296.0, 104582.0, 0], [297.0, 126231.0, 0], [297.0, 397394.0, 0], [248.0, 251639.0, 0], [248.0, 293039.0, 0], [248.0, 589424.0, 0], [199.0, 627575.0, 0], [198.0, 757491.0, 0], [199.0, 2047784.0, 0], [248.0, 5016365.0, 1], [198.0, 5061511.0, 1], [300.0, 133741.0, 0], [299.0, 159670.0, 0], [298.0, 286486.0, 0], [249.0, 308946.0, 0], [250.0, 334525.0, 0], [249.0, 402965.0, 0], [249.0, 697796.0, 0], [199.0, 780507.0, 0], [199.0, 830424.0, 0], [199.0, 1045359.0, 0]], "conditions": {"material": "S960QL (high-strength steel)", "am_type": "Gas Metal Arc Welding (GMAW)", "load_ratio": "0.5", "test_type": "4-point bending", "temperature": "-", "surface_treatment": "-"}, "metadata": {"dataset_id": 3577, "title": "Fatigue Performance of High- and Low-Strength Repaired Welded Steel Joints", "doi": "10.3390/met11020293", "authors": "Schubnell, Jan; Ladendorf, Phillip; Sarmast, Ardeshir; Farajian, Majid; Knoedel, Peter", "publication": "METALS", "year_of_publication": 2021, "UT": "WOS:000622786600001", "base_material": "S960QL (high-strength steel)", "base_young_modulus": "-", "base_yield_strength": 1011, "base_ultimate_strength": 1060, "base_elongation": 14, "weld_material": "Mn2NiCrMo", "weld_young_modulus": "-", "weld_yield_strength": "880–920", "weld_ultimate_strength": "940–980", "weld_elongation": "16–20", "processing": "-", "welding_joint": "Transverse stiffener (fillet weld)", "welding_method": "Gas Metal Arc Welding (GMAW)", "welding_voltage": 216, "welding_current": 29.4, "welding_speed": 5, "preheat_temp": "90–150", "welding_env": "-", "residual_stress": "-", "fatigue_specimen_type": "Transverse stiffener (fillet weld)", "fatigue_specimen_thickness": 10, "fatigue_test_type": "4-point bending", "fatigue_temp": "-", "fatigue_env": "-", "load_ratio": 0.5, "frequency": "-", "fatigue_machine": "Resonance-frequency machine RUMUL 150K", "fatigue_standard": "DIN EN 50100-2016", "fatigue_test_control": "Stress-controlled", "stress_concentration": "2.28", "failure_location": "Weld toe"}}, {"id": "WELD2025:3578", "name": "S960QL (high-strength steel) | Transverse stiffener (fillet weld)", "material_family": "Welded joint", "points": [[299.0, 100000.0, 0], [297.0, 120701.0, 0], [299.0, 236342.0, 0], [299.0, 240615.0, 0], [247.0, 232145.0, 0], [249.0, 267926.0, 0], [248.0, 287835.0, 0], [247.0, 538912.0, 0], [199.0, 656328.0, 0], [198.0, 668194.0, 0], [197.0, 737402.0, 0]], "conditions": {"material": "S960QL (high-strength steel)", "am_type": "Gas Metal Arc Welding (GMAW)", "load_ratio": "0.5", "test_type": "4-point bending", "temperature": "-", "surface_treatment": "Repair welding (one-side repair)"}, "metadata": {"dataset_id": 3578, "title": "Fatigue Performance of High- and Low-Strength Repaired Welded Steel Joints", "doi": "10.3390/met11020293", "authors": "Schubnell, Jan; Ladendorf, Phillip; Sarmast, Ardeshir; Farajian, Majid; Knoedel, Peter", "publication": "METALS", "year_of_publication": 2021, "UT": "WOS:000622786600001", "base_material": "S960QL (high-strength steel)", "base_young_modulus": "-", "base_yield_strength": 1011, "base_ultimate_strength": 1060, "base_elongation": 14, "weld_material": "Mn2NiCrMo", "weld_young_modulus": "-", "weld_yield_strength": "880–920", "weld_ultimate_strength": "940–980", "weld_elongation": "16–20", "processing": "Repair welding (one-side repair)", "welding_joint": "Transverse stiffener (fillet weld)", "welding_method": "Gas Metal Arc Welding (GMAW)", "welding_voltage": 216, "welding_current": 29.4, "welding_speed": 5, "preheat_temp": "90–150", "welding_env": "-", "residual_stress": "-", "fatigue_specimen_type": "Transverse stiffener (fillet weld)", "fatigue_specimen_thickness": 10, "fatigue_test_type": "4-point bending", "fatigue_temp": "-", "fatigue_env": "-", "load_ratio": 0.5, "frequency": "-", "fatigue_machine": "Resonance-frequency machine RUMUL 150K", "fatigue_standard": "DIN EN 50100-2016", "fatigue_test_control": "Stress-controlled", "stress_concentration": "1.71", "failure_location": "Weld toe"}}, {"id": "WELD2025:3579", "name": "S960QL (high-strength steel) | Transverse stiffener (fillet weld)", "material_family": "Welded joint", "points": [[299.0, 116081.0, 0], [298.0, 183991.0, 0], [298.0, 415568.0, 0], [300.0, 462090.0, 0], [250.0, 241077.0, 0], [249.0, 498396.0, 0], [249.0, 1197688.0, 0], [199.0, 2219336.0, 0], [199.0, 2446419.0, 0]], "conditions": {"material": "S960QL (high-strength steel)", "am_type": "Gas Metal Arc Welding (GMAW)", "load_ratio": "0.5", "test_type": "4-point bending", "temperature": "-", "surface_treatment": "Repair welding (double-side repair)"}, "metadata": {"dataset_id": 3579, "title": "Fatigue Performance of High- and Low-Strength Repaired Welded Steel Joints", "doi": "10.3390/met11020293", "authors": "Schubnell, Jan; Ladendorf, Phillip; Sarmast, Ardeshir; Farajian, Majid; Knoedel, Peter", "publication": "METALS", "year_of_publication": 2021, "UT": "WOS:000622786600001", "base_material": "S960QL (high-strength steel)", "base_young_modulus": "-", "base_yield_strength": 1011, "base_ultimate_strength": 1060, "base_elongation": 14, "weld_material": "Mn2NiCrMo", "weld_young_modulus": "-", "weld_yield_strength": "880–920", "weld_ultimate_strength": "940–980", "weld_elongation": "16–20", "processing": "Repair welding (double-side repair)", "welding_joint": "Transverse stiffener (fillet weld)", "welding_method": "Gas Metal Arc Welding (GMAW)", "welding_voltage": 216, "welding_current": 29.4, "welding_speed": 5, "preheat_temp": "90–150", "welding_env": "-", "residual_stress": "-", "fatigue_specimen_type": "Transverse stiffener (fillet weld)", "fatigue_specimen_thickness": 10, "fatigue_test_type": "4-point bending", "fatigue_temp": "-", "fatigue_env": "-", "load_ratio": 0.5, "frequency": "-", "fatigue_machine": "Resonance-frequency machine RUMUL 150K", "fatigue_standard": "DIN EN 50100-2016", "fatigue_test_control": "Stress-controlled", "stress_concentration": "1.71", "failure_location": "Weld toe"}}, {"id": "WELD2025:3580", "name": "S700MC steel | Double-sided fillet welds", "material_family": "Welded joint", "points": [[832.0, 7423.0, 0], [735.0, 11765.0, 0], [635.0, 24448.0, 0], [532.0, 49444.0, 0], [432.0, 64828.0, 0], [331.0, 231583.0, 0], [232.0, 752438.0, 0], [212.0, 1814778.0, 0], [201.0, 2955209.0, 0], [188.0, 9865467.0, 0]], "conditions": {"material": "S700MC steel", "am_type": "MAG (Metal Active Gas)", "load_ratio": "-1", "test_type": "Axial", "temperature": "Room temperature", "surface_treatment": "-"}, "metadata": {"dataset_id": 3580, "title": "Assessment the Partial Welding Influences on Fatigue Life of S700MC Steel Fillet Welds", "doi": "10.3390/met11020334", "authors": "Moravec, Jaromir; Sobotka, Jiri; Novakova, Iva; Bukovska, Sarka", "publication": "METALS", "year_of_publication": 2021, "UT": "WOS:000622768800001", "base_material": "S700MC steel", "base_young_modulus": "-", "base_yield_strength": 742, "base_ultimate_strength": 851, "base_elongation": 24.2, "weld_material": "Böhler UNION NiMoCr", "weld_young_modulus": "-", "weld_yield_strength": 700, "weld_ultimate_strength": 780, "weld_elongation": "-", "processing": "-", "welding_joint": "Double-sided fillet welds", "welding_method": "MAG (Metal Active Gas)", "welding_voltage": "29.7–29.8", "welding_current": "347.9–354.3", "welding_speed": 10, "preheat_temp": "-", "welding_env": "Flat position (PA), shielding gas M21", "residual_stress": "-", "fatigue_specimen_type": "Modified fillet weld specimens", "fatigue_specimen_thickness": 12, "fatigue_test_type": "Axial", "fatigue_temp": "Room temperature", "fatigue_env": "-", "load_ratio": -1, "frequency": 20, "fatigue_machine": "INOVA FU-O-1600-V2 servo-hydraulic device", "fatigue_standard": "EN 3987 (base material)", "fatigue_test_control": "Force-controlled", "stress_concentration": "-", "failure_location": "Weld toe"}}, {"id": "WELD2025:3581", "name": "S700MC steel | Double-sided fillet welds", "material_family": "Welded joint", "points": [[931.0, 8273.0, 0], [831.0, 14030.0, 0], [735.0, 22847.0, 0], [630.0, 63096.0, 0], [529.0, 129349.0, 0], [432.0, 333833.0, 0], [331.0, 1192534.0, 0], [291.0, 1941938.0, 0], [272.0, 3670336.0, 0], [244.0, 9732744.0, 0]], "conditions": {"material": "S700MC steel", "am_type": "MAG (Metal Active Gas)", "load_ratio": "-1", "test_type": "Axial", "temperature": "Room temperature", "surface_treatment": "Without influence of angular deformation"}, "metadata": {"dataset_id": 3581, "title": "Assessment the Partial Welding Influences on Fatigue Life of S700MC Steel Fillet Welds", "doi": "10.3390/met11020334", "authors": "Moravec, Jaromir; Sobotka, Jiri; Novakova, Iva; Bukovska, Sarka", "publication": "METALS", "year_of_publication": 2021, "UT": "WOS:000622768800001", "base_material": "S700MC steel", "base_young_modulus": "-", "base_yield_strength": 742, "base_ultimate_strength": 851, "base_elongation": 24.2, "weld_material": "Böhler UNION NiMoCr", "weld_young_modulus": "-", "weld_yield_strength": 700, "weld_ultimate_strength": 780, "weld_elongation": "-", "processing": "Without influence of angular deformation", "welding_joint": "Double-sided fillet welds", "welding_method": "MAG (Metal Active Gas)", "welding_voltage": "29.7–29.8", "welding_current": "347.9–354.3", "welding_speed": 10, "preheat_temp": "-", "welding_env": "Flat position (PA), shielding gas M21", "residual_stress": "-", "fatigue_specimen_type": "Modified fillet weld specimens", "fatigue_specimen_thickness": 12, "fatigue_test_type": "Axial", "fatigue_temp": "Room temperature", "fatigue_env": "-", "load_ratio": -1, "frequency": 20, "fatigue_machine": "INOVA FU-O-1600-V2 servo-hydraulic device", "fatigue_standard": "EN 3987 (base material)", "fatigue_test_control": "Force-controlled", "stress_concentration": "-", "failure_location": "Weld toe"}}, {"id": "WELD2025:3582", "name": "S700MC steel | Double-sided fillet welds", "material_family": "Welded joint", "points": [[1127.0, 9473.0, 0], [1031.0, 20225.0, 0], [932.0, 68437.0, 0], [833.0, 140300.0, 0], [728.0, 287623.0, 0], [630.0, 703168.0, 0], [528.0, 2799360.0, 0], [511.0, 3822548.0, 0], [492.0, 10136368.0, 0], [487.0, 10846612.0, 0]], "conditions": {"material": "S700MC steel", "am_type": "MAG (Metal Active Gas)", "load_ratio": "-1", "test_type": "Axial", "temperature": "Room temperature", "surface_treatment": "Without influence of angular deformation and notch effect"}, "metadata": {"dataset_id": 3582, "title": "Assessment the Partial Welding Influences on Fatigue Life of S700MC Steel Fillet Welds", "doi": "10.3390/met11020334", "authors": "Moravec, Jaromir; Sobotka, Jiri; Novakova, Iva; Bukovska, Sarka", "publication": "METALS", "year_of_publication": 2021, "UT": "WOS:000622768800001", "base_material": "S700MC steel", "base_young_modulus": "-", "base_yield_strength": 742, "base_ultimate_strength": 851, "base_elongation": 24.2, "weld_material": "Böhler UNION NiMoCr", "weld_young_modulus": "-", "weld_yield_strength": 700, "weld_ultimate_strength": 780, "weld_elongation": "-", "processing": "Without influence of angular deformation and notch effect", "welding_joint": "Double-sided fillet welds", "welding_method": "MAG (Metal Active Gas)", "welding_voltage": "29.7–29.8", "welding_current": "347.9–354.3", "welding_speed": 10, "preheat_temp": "-", "welding_env": "Flat position (PA), shielding gas M21", "residual_stress": "-", "fatigue_specimen_type": "Modified fillet weld specimens", "fatigue_specimen_thickness": 12, "fatigue_test_type": "Axial", "fatigue_temp": "Room temperature", "fatigue_env": "-", "load_ratio": -1, "frequency": 20, "fatigue_machine": "INOVA FU-O-1600-V2 servo-hydraulic device", "fatigue_standard": "EN 3987 (base material)", "fatigue_test_control": "Force-controlled", "stress_concentration": "-", "failure_location": "Weld toe"}}, {"id": "WELD2025:3583", "name": "SM355A (similar to S355JR, EN 10025-2) | Butt Joint", "material_family": "Welded joint", "points": [[403.0, 26700.0, 0], [384.0, 46600.0, 0], [346.0, 66900.0, 0], [308.0, 223000.0, 0], [270.0, 234000.0, 0], [216.0, 383000.0, 0], [231.0, 642000.0, 0], [180.0, 1450000.0, 0], [191.0, 1240000.0, 0], [208.0, 473000.0, 0], [207.0, 510000.0, 0], [202.0, 483000.0, 0], [176.0, 746000.0, 0], [170.0, 812000.0, 0]], "conditions": {"material": "SM355A (similar to S355JR, EN 10025-2)", "am_type": "Gas Metal Arc Welding (GMAW)", "load_ratio": "0.1", "test_type": "Tensile fatigue test", "temperature": "25", "surface_treatment": "-"}, "metadata": {"dataset_id": 3583, "title": "Effect of Post-Weld Heat Treatment on the Fatigue Behavior of Medium-Strength Carbon Steel Weldments", "doi": "10.3390/met11111700", "authors": "Goo, Byeong-Choon", "publication": "METALS", "year_of_publication": 2021, "UT": "WOS:000724721100001", "base_material": "SM355A (similar to S355JR, EN 10025-2)", "base_young_modulus": 210, "base_yield_strength": 350, "base_ultimate_strength": "522–524", "base_elongation": "23.4–24.0", "weld_material": "AWS ER 70S-6", "weld_young_modulus": 210, "weld_yield_strength": 340, "weld_ultimate_strength": "478–480", "weld_elongation": "13.3–25.1", "processing": "-", "welding_joint": "Butt Joint", "welding_method": "Gas Metal Arc Welding (GMAW)", "welding_voltage": 30, "welding_current": 300, "welding_speed": 4.17, "preheat_temp": "-", "welding_env": "Shield gas (Ar 85% + CO₂ 15%)", "residual_stress": "Tensile residual stress near yield stress (measured via contour method)", "fatigue_specimen_type": "Butt-weld fatigue specimen", "fatigue_specimen_thickness": 10, "fatigue_test_type": "Tensile fatigue test", "fatigue_temp": 25, "fatigue_env": "Laboratory air", "load_ratio": 0.1, "frequency": 20, "fatigue_machine": "Instron 8802 (25-ton hydraulic universal testing machine)", "fatigue_standard": "ASTM E466", "fatigue_test_control": "Stress-controlled", "stress_concentration": "-", "failure_location": "Weld toe"}}, {"id": "WELD2025:3584", "name": "SM355A (similar to S355JR, EN 10025-2) | Butt Joint", "material_family": "Welded joint", "points": [[368.0, 24800.0, 0], [381.0, 28100.0, 0], [356.0, 56200.0, 0], [329.0, 63200.0, 0], [302.0, 99900.0, 0], [276.0, 149000.0, 0], [247.0, 405000.0, 0], [198.0, 808000.0, 0], [190.0, 2000000.0, 0]], "conditions": {"material": "SM355A (similar to S355JR, EN 10025-2)", "am_type": "Gas Metal Arc Welding (GMAW)", "load_ratio": "0.1", "test_type": "Tensile fatigue test", "temperature": "25", "surface_treatment": "Post-Weld Heat Treatment (PWHT) at 590°C for 1 hour"}, "metadata": {"dataset_id": 3584, "title": "Effect of Post-Weld Heat Treatment on the Fatigue Behavior of Medium-Strength Carbon Steel Weldments", "doi": "10.3390/met11111700", "authors": "Goo, Byeong-Choon", "publication": "METALS", "year_of_publication": 2021, "UT": "WOS:000724721100001", "base_material": "SM355A (similar to S355JR, EN 10025-2)", "base_young_modulus": 210, "base_yield_strength": 350, "base_ultimate_strength": "509–511", "base_elongation": "24.3–28.7", "weld_material": "AWS ER 70S-6", "weld_young_modulus": 210, "weld_yield_strength": 340, "weld_ultimate_strength": "478–480", "weld_elongation": "19.8–26.3", "processing": "Post-Weld Heat Treatment (PWHT) at 590°C for 1 hour", "welding_joint": "Butt Joint", "welding_method": "Gas Metal Arc Welding (GMAW)", "welding_voltage": 30, "welding_current": 300, "welding_speed": 4.17, "preheat_temp": "-", "welding_env": "Shield gas (Ar 85% + CO₂ 15%)", "residual_stress": "Tensile residual stress near yield stress (measured via contour method)", "fatigue_specimen_type": "Butt-weld fatigue specimen", "fatigue_specimen_thickness": 10, "fatigue_test_type": "Tensile fatigue test", "fatigue_temp": 25, "fatigue_env": "Laboratory air", "load_ratio": 0.1, "frequency": 20, "fatigue_machine": "Instron 8802 (25-ton hydraulic universal testing machine)", "fatigue_standard": "ASTM E466", "fatigue_test_control": "Stress-controlled", "stress_concentration": "-", "failure_location": "Weld toe"}}, {"id": "WELD2025:3585", "name": "SM355A (similar to S355JR, EN 10025-2) | Butt Joint", "material_family": "Welded joint", "points": [[357.0, 73800.0, 0], [234.0, 148000.0, 0], [287.0, 230000.0, 0], [234.0, 549000.0, 0], [189.0, 1030000.0, 0], [180.0, 1830000.0, 0], [359.0, 50500.0, 0], [358.0, 53400.0, 0], [358.0, 57200.0, 0], [360.0, 61700.0, 0], [360.0, 66100.0, 0], [360.0, 69400.0, 0], [357.0, 77400.0, 0], [357.0, 84100.0, 0], [356.0, 92600.0, 0], [356.0, 99200.0, 0], [288.0, 215000.0, 0], [289.0, 170000.0, 0], [287.0, 253000.0, 0]], "conditions": {"material": "SM355A (similar to S355JR, EN 10025-2)", "am_type": "Gas Metal Arc Welding (GMAW)", "load_ratio": "0.1", "test_type": "Tensile fatigue test", "temperature": "25", "surface_treatment": "ground"}, "metadata": {"dataset_id": 3585, "title": "Effect of Post-Weld Heat Treatment on the Fatigue Behavior of Medium-Strength Carbon Steel Weldments", "doi": "10.3390/met11111700", "authors": "Goo, Byeong-Choon", "publication": "METALS", "year_of_publication": 2021, "UT": "WOS:000724721100001", "base_material": "SM355A (similar to S355JR, EN 10025-2)", "base_young_modulus": 210, "base_yield_strength": 350, "base_ultimate_strength": "522–524", "base_elongation": "23.4–24.0", "weld_material": "AWS ER 70S-6", "weld_young_modulus": 210, "weld_yield_strength": 340, "weld_ultimate_strength": "478–480", "weld_elongation": "13.3–25.1", "processing": "ground", "welding_joint": "Butt Joint", "welding_method": "Gas Metal Arc Welding (GMAW)", "welding_voltage": 30, "welding_current": 300, "welding_speed": 4.17, "preheat_temp": "-", "welding_env": "Shield gas (Ar 85% + CO₂ 15%)", "residual_stress": "Tensile residual stress near yield stress (measured via contour method)", "fatigue_specimen_type": "Butt-weld fatigue specimen", "fatigue_specimen_thickness": 10, "fatigue_test_type": "Tensile fatigue test", "fatigue_temp": 25, "fatigue_env": "Laboratory air", "load_ratio": 0.1, "frequency": 20, "fatigue_machine": "Instron 8802 (25-ton hydraulic universal testing machine)", "fatigue_standard": "ASTM E466", "fatigue_test_control": "Stress-controlled", "stress_concentration": "-", "failure_location": "Weld toe"}}, {"id": "WELD2025:3586", "name": "SM355A (similar to S355JR, EN 10025-2) | Butt Joint", "material_family": "Welded joint", "points": [[342.0, 49900.0, 0], [288.0, 56800.0, 0], [341.0, 65100.0, 0], [288.0, 74400.0, 0], [342.0, 88000.0, 0], [288.0, 107000.0, 0], [287.0, 145000.0, 0], [288.0, 191000.0, 0], [233.0, 209000.0, 0], [234.0, 279000.0, 0], [215.0, 310000.0, 0], [231.0, 317000.0, 0], [233.0, 372000.0, 0], [234.0, 470000.0, 0], [181.0, 456000.0, 0], [196.0, 1070000.0, 0], [171.0, 1070000.0, 0], [342.0, 57600.0, 0], [339.0, 45300.0, 0], [342.0, 72800.0, 0], [340.0, 79800.0, 0], [340.0, 94200.0, 0], [287.0, 91100.0, 0], [288.0, 98200.0, 0], [290.0, 115000.0, 0], [288.0, 126000.0, 0], [288.0, 136000.0, 0], [234.0, 193000.0, 0], [234.0, 260000.0, 0], [234.0, 300000.0, 0], [232.0, 337000.0, 0], [234.0, 412000.0, 0], [232.0, 440000.0, 0], [200.0, 1020000.0, 0], [193.0, 1090000.0, 0]], "conditions": {"material": "SM355A (similar to S355JR, EN 10025-2)", "am_type": "Gas Metal Arc Welding (GMAW)", "load_ratio": "0.1", "test_type": "Tensile fatigue test", "temperature": "25", "surface_treatment": "Post-Weld Heat Treatment (PWHT) at 590°C for 1 hour, ground"}, "metadata": {"dataset_id": 3586, "title": "Effect of Post-Weld Heat Treatment on the Fatigue Behavior of Medium-Strength Carbon Steel Weldments", "doi": "10.3390/met11111700", "authors": "Goo, Byeong-Choon", "publication": "METALS", "year_of_publication": 2021, "UT": "WOS:000724721100001", "base_material": "SM355A (similar to S355JR, EN 10025-2)", "base_young_modulus": 210, "base_yield_strength": 350, "base_ultimate_strength": "509–511", "base_elongation": "24.3–28.7", "weld_material": "AWS ER 70S-6", "weld_young_modulus": 210, "weld_yield_strength": 340, "weld_ultimate_strength": "478–480", "weld_elongation": "19.8–26.3", "processing": "Post-Weld Heat Treatment (PWHT) at 590°C for 1 hour, ground", "welding_joint": "Butt Joint", "welding_method": "Gas Metal Arc Welding (GMAW)", "welding_voltage": 30, "welding_current": 300, "welding_speed": 4.17, "preheat_temp": "-", "welding_env": "Shield gas (Ar 85% + CO₂ 15%)", "residual_stress": "Tensile residual stress near yield stress (measured via contour method)", "fatigue_specimen_type": "Butt-weld fatigue specimen", "fatigue_specimen_thickness": 10, "fatigue_test_type": "Tensile fatigue test", "fatigue_temp": 25, "fatigue_env": "Laboratory air", "load_ratio": 0.1, "frequency": 20, "fatigue_machine": "Instron 8802 (25-ton hydraulic universal testing machine)", "fatigue_standard": "ASTM E466", "fatigue_test_control": "Stress-controlled", "stress_concentration": "-", "failure_location": "Weld toe"}}, {"id": "WELD2025:3587", "name": "22MnB5 (standard) and NbMo modified 22MnB5 | Butt Joint", "material_family": "Welded joint", "points": [[300.0, 205992.0, 0], [303.0, 135699.0, 0], [360.0, 181921.0, 0], [481.0, 148762.0, 0], [482.0, 30667.0, 0], [218.0, 357902.0, 0], [219.0, 317138.0, 0], [265.0, 440407.0, 0], [310.0, 75696.0, 0], [375.0, 77238.0, 0], [205.0, 2250000.0, 1], [218.0, 506041.0, 0], [250.0, 288111.0, 0], [376.0, 77026.0, 0], [489.0, 21554.0, 0], [172.0, 1072767.0, 0], [187.0, 432672.0, 0], [202.0, 437364.0, 0], [264.0, 126215.0, 0], [543.0, 9495.0, 0], [298.0, 205529.0, 0], [375.0, 111687.0, 0], [502.0, 34255.0, 0]], "conditions": {"material": "22MnB5 (standard) and NbMo modified 22MnB5", "am_type": "Laser welding (double-pass)", "load_ratio": "0.1", "test_type": "Axial", "temperature": "-", "surface_treatment": "Press hardening (water-cooled flat dies)"}, "metadata": {"dataset_id": 3587, "title": "Fatigue Performance of Laser Welds in Heavy-Gage Press Hardening Steels", "doi": "10.3390/met12040580", "authors": "de Almeida, Diego Tolotti; Bianchi, Kleber Eduardo; Correa de Souza, Joao Henrique; Fernandes de Lima, Milton Sergio; Rosauro Clarke, Thomas Gabriel; da Silva, Fabio Pinto; Mohrbacher, Hardy", "publication": "METALS", "year_of_publication": 2022, "UT": "WOS:000786163800001", "base_material": "22MnB5 (standard) and NbMo modified 22MnB5", "base_young_modulus": "-", "base_yield_strength": "-", "base_ultimate_strength": "1411, 1465", "base_elongation": "-", "weld_material": "Autogenous laser weld", "weld_young_modulus": "-", "weld_yield_strength": "-", "weld_ultimate_strength": "-", "weld_elongation": "-", "processing": "Press hardening (water-cooled flat dies)", "welding_joint": "Butt Joint", "welding_method": "Laser welding (double-pass)", "welding_voltage": "-", "welding_current": "-", "welding_speed": "-", "preheat_temp": "-", "welding_env": "-", "residual_stress": "-", "fatigue_specimen_type": "Standard (ISO 6892-1)", "fatigue_specimen_thickness": 4.4, "fatigue_test_type": "Axial", "fatigue_temp": "-", "fatigue_env": "-", "load_ratio": 0.1, "frequency": "-", "fatigue_machine": "-", "fatigue_standard": "ASTM E739-10 (2015)", "fatigue_test_control": "Load", "stress_concentration": "-", "failure_location": "Weld toe"}}, {"id": "WELD2025:3588", "name": "22MnB5 (standard) and NbMo modified 22MnB5 | Butt Joint", "material_family": "Welded joint", "points": [[502.0, 62045.0, 0]], "conditions": {"material": "22MnB5 (standard) and NbMo modified 22MnB5", "am_type": "Laser welding (double-pass)", "load_ratio": "0.1", "test_type": "Axial", "temperature": "-", "surface_treatment": "Press hardening (water-cooled flat dies), ground flush"}, "metadata": {"dataset_id": 3588, "title": "Fatigue Performance of Laser Welds in Heavy-Gage Press Hardening Steels", "doi": "10.3390/met12040580", "authors": "de Almeida, Diego Tolotti; Bianchi, Kleber Eduardo; Correa de Souza, Joao Henrique; Fernandes de Lima, Milton Sergio; Rosauro Clarke, Thomas Gabriel; da Silva, Fabio Pinto; Mohrbacher, Hardy", "publication": "METALS", "year_of_publication": 2022, "UT": "WOS:000786163800001", "base_material": "22MnB5 (standard) and NbMo modified 22MnB5", "base_young_modulus": "-", "base_yield_strength": "-", "base_ultimate_strength": "1411, 1465", "base_elongation": "-", "weld_material": "Autogenous laser weld", "weld_young_modulus": "-", "weld_yield_strength": "-", "weld_ultimate_strength": "-", "weld_elongation": "-", "processing": "Press hardening (water-cooled flat dies), ground flush", "welding_joint": "Butt Joint", "welding_method": "Laser welding (double-pass)", "welding_voltage": "-", "welding_current": "-", "welding_speed": "-", "preheat_temp": "-", "welding_env": "-", "residual_stress": "-", "fatigue_specimen_type": "Standard (ISO 6892-1)", "fatigue_specimen_thickness": 4.4, "fatigue_test_type": "Axial", "fatigue_temp": "-", "fatigue_env": "-", "load_ratio": 0.1, "frequency": "-", "fatigue_machine": "-", "fatigue_standard": "ASTM E739-10 (2015)", "fatigue_test_control": "Load", "stress_concentration": "-", "failure_location": "Weld toe"}}, {"id": "WELD2025:3589", "name": "22MnB5 (standard) and NbMo modified 22MnB5 | Butt Joint", "material_family": "Welded joint", "points": [[500.0, 581294.0, 0]], "conditions": {"material": "22MnB5 (standard) and NbMo modified 22MnB5", "am_type": "Laser welding (double-pass)", "load_ratio": "0.1", "test_type": "Axial", "temperature": "-", "surface_treatment": "Press hardening (water-cooled flat dies), ground flush"}, "metadata": {"dataset_id": 3589, "title": "Fatigue Performance of Laser Welds in Heavy-Gage Press Hardening Steels", "doi": "10.3390/met12040580", "authors": "de Almeida, Diego Tolotti; Bianchi, Kleber Eduardo; Correa de Souza, Joao Henrique; Fernandes de Lima, Milton Sergio; Rosauro Clarke, Thomas Gabriel; da Silva, Fabio Pinto; Mohrbacher, Hardy", "publication": "METALS", "year_of_publication": 2022, "UT": "WOS:000786163800001", "base_material": "22MnB5 (standard) and NbMo modified 22MnB5", "base_young_modulus": "-", "base_yield_strength": "-", "base_ultimate_strength": "1411, 1465", "base_elongation": "-", "weld_material": "Autogenous laser weld", "weld_young_modulus": "-", "weld_yield_strength": "-", "weld_ultimate_strength": "-", "weld_elongation": "-", "processing": "Press hardening (water-cooled flat dies), ground flush", "welding_joint": "Butt Joint", "welding_method": "Laser welding (double-pass)", "welding_voltage": "-", "welding_current": "-", "welding_speed": "-", "preheat_temp": "-", "welding_env": "-", "residual_stress": "-", "fatigue_specimen_type": "Standard (ISO 6892-1)",
