Repository: yunyunfanfan/S-PA-CBB

# S-PA-CBB

Official research code, processed curve records, evaluation outputs, and manuscript source for:

> **From Physics to Selective Generation: Conditional Brownian Bridges for Sparse S–N Curve Reconstruction and Fatigue Decision-Making**

S-PA-CBB reconstructs a complete probabilistic stress–life (S–N) curve from only two to four observed fatigue tests. The method first fits an interpretable Basquin state, diagnoses whether that state is sufficient, and applies a ControlNet-style conditional Brownian-bridge residual only to curves that benefit from correction.

File: external_data/weld2025_disjoint_curves.json (part 138 of 223)
"fatigue_specimen_thickness": 4.4, "fatigue_test_type": "Axial", "fatigue_temp": "-", "fatigue_env": "-", "load_ratio": 0.1, "frequency": "-", "fatigue_machine": "-", "fatigue_standard": "ASTM E739-10 (2015)", "fatigue_test_control": "Load", "stress_concentration": "-", "failure_location": "base metal"}}, {"id": "WELD2025:3590", "name": "AA6011-T6 | Butt Joint", "material_family": "Welded joint", "points": [[207.0, 18462.0, 0], [208.0, 31839.0, 0], [184.0, 46627.0, 0], [186.0, 86082.0, 0], [185.0, 94696.0, 0], [161.0, 146447.0, 0], [162.0, 203092.0, 0], [141.0, 10276242.0, 0]], "conditions": {"material": "AA6011-T6", "am_type": "MIG (Gas Metal Arc Welding)", "load_ratio": "0.1", "test_type": "Axial", "temperature": "25", "surface_treatment": "-"}, "metadata": {"dataset_id": 3590, "title": "Comparison of Mechanical, Fatigue, and Corrosion Properties of Fusion-Welded High-Strength AA6011 Alloy Using Three Filler Wires", "doi": "10.3390/pr12061172", "authors": "Ahmed, Mohamed; Javidani, Mousa; Maltais, Alexandre; Chen, X. -Grant", "publication": "PROCESSES", "year_of_publication": 2024, "UT": "WOS:001256382100001", "base_material": "AA6011-T6", "base_young_modulus": "-", "base_yield_strength": 397, "base_ultimate_strength": 437, "base_elongation": 23, "weld_material": "ER5356", "weld_young_modulus": "-", "weld_yield_strength": 148, "weld_ultimate_strength": 240, "weld_elongation": 12, "processing": "-", "welding_joint": "Butt Joint", "welding_method": "MIG (Gas Metal Arc Welding)", "welding_voltage": "18.8, 17.2", "welding_current": "132, 87", "welding_speed": "0.5, 0.27", "preheat_temp": "-", "welding_env": "-", "residual_stress": "-", "fatigue_specimen_type": "Plat", "fatigue_specimen_thickness": 5.5, "fatigue_test_type": "Axial", "fatigue_temp": 25, "fatigue_env": "-", "load_ratio": 0.1, "frequency": 30, "fatigue_machine": "Instron 8801 servo-hydraulic machine", "fatigue_standard": "ASTM E466-96, ISO 12107:2003", "fatigue_test_control": "Stress", "stress_concentration": "-", "failure_location": "Fusion Zone (FZ)"}}, {"id": "WELD2025:3591", "name": "AA6011-T6 | Butt Joint", "material_family": "Welded joint", "points": [[207.0, 25954.0, 0], [208.0, 40688.0, 0], [208.0, 44154.0, 0], [185.0, 102762.0, 0], [185.0, 116169.0, 0], [185.0, 138679.0, 0], [162.0, 266708.0, 0], [161.0, 336223.0, 0], [138.0, 374942.0, 0], [138.0, 655493.0, 0], [140.0, 793247.0, 0], [122.0, 10276242.0, 0]], "conditions": {"material": "AA6011-T6", "am_type": "MIG (Gas Metal Arc Welding)", "load_ratio": "0.1", "test_type": "Axial", "temperature": "25", "surface_treatment": "-"}, "metadata": {"dataset_id": 3591, "title": "Comparison of Mechanical, Fatigue, and Corrosion Properties of Fusion-Welded High-Strength AA6011 Alloy Using Three Filler Wires", "doi": "10.3390/pr12061172", "authors": "Ahmed, Mohamed; Javidani, Mousa; Maltais, Alexandre; Chen, X. -Grant", "publication": "PROCESSES", "year_of_publication": 2024, "UT": "WOS:001256382100001", "base_material": "AA6011-T6", "base_young_modulus": "-", "base_yield_strength": 397, "base_ultimate_strength": 437, "base_elongation": 23, "weld_material": "ER4043", "weld_young_modulus": "-", "weld_yield_strength": 135, "weld_ultimate_strength": 230, "weld_elongation": 10, "processing": "-", "welding_joint": "Butt Joint", "welding_method": "MIG (Gas Metal Arc Welding)", "welding_voltage": "21.5, 22", "welding_current": "163, 110", "welding_speed": "0.5, 0.27", "preheat_temp": "-", "welding_env": "-", "residual_stress": "-", "fatigue_specimen_type": "Plat", "fatigue_specimen_thickness": 5.5, "fatigue_test_type": "Axial", "fatigue_temp": 25, "fatigue_env": "-", "load_ratio": 0.1, "frequency": 30, "fatigue_machine": "Instron 8801 servo-hydraulic machine", "fatigue_standard": "ASTM E466-96, ISO 12107:2003", "fatigue_test_control": "Stress", "stress_concentration": "-", "failure_location": "Fusion Zone (FZ)"}}, {"id": "WELD2025:3592", "name": "AA6011-T6 | Butt Joint", "material_family": "Welded joint", "points": [[208.0, 58780.0, 0], [207.0, 66449.0, 0], [206.0, 72109.0, 0], [185.0, 170125.0, 0], [185.0, 182119.0, 0], [186.0, 242446.0, 0], [162.0, 350250.0, 0], [162.0, 512931.0, 0], [162.0, 673600.0, 0], [139.0, 1115160.0, 0], [139.0, 2115650.0, 0], [140.0, 10137180.0, 0]], "conditions": {"material": "AA6011-T6", "am_type": "MIG (Gas Metal Arc Welding)", "load_ratio": "0.1", "test_type": "Axial", "temperature": "25", "surface_treatment": "-"}, "metadata": {"dataset_id": 3592, "title": "Comparison of Mechanical, Fatigue, and Corrosion Properties of Fusion-Welded High-Strength AA6011 Alloy Using Three Filler Wires", "doi": "10.3390/pr12061172", "authors": "Ahmed, Mohamed; Javidani, Mousa; Maltais, Alexandre; Chen, X. -Grant", "publication": "PROCESSES", "year_of_publication": 2024, "UT": "WOS:001256382100001", "base_material": "AA6011-T6", "base_young_modulus": "-", "base_yield_strength": 397, "base_ultimate_strength": 437, "base_elongation": 23, "weld_material": "FMg0.6", "weld_young_modulus": "-", "weld_yield_strength": 148, "weld_ultimate_strength": 240, "weld_elongation": 12, "processing": "-", "welding_joint": "Butt Joint", "welding_method": "MIG (Gas Metal Arc Welding)", "welding_voltage": "21.5, 22", "welding_current": "163, 110", "welding_speed": "0.5, 0.27", "preheat_temp": "-", "welding_env": "-", "residual_stress": "-", "fatigue_specimen_type": "Plat", "fatigue_specimen_thickness": 5.5, "fatigue_test_type": "Axial", "fatigue_temp": 25, "fatigue_env": "-", "load_ratio": 0.1, "frequency": 30, "fatigue_machine": "Instron 8801 servo-hydraulic machine", "fatigue_standard": "ASTM E466-96, ISO 12107:2003", "fatigue_test_control": "Stress", "stress_concentration": "-", "failure_location": "Fusion Zone (FZ)"}}, {"id": "WELD2025:3593", "name": "AA6011-T6 | Butt Joint", "material_family": "Welded joint", "points": [[268.0, 14792.0, 0], [270.0, 19204.0, 0], [224.0, 29764.0, 0], [224.0, 31184.0, 0], [225.0, 41633.0, 0], [202.0, 44856.0, 0], [203.0, 68874.0, 0], [202.0, 77026.0, 0], [203.0, 83768.0, 0], [181.0, 111836.0, 0], [181.0, 156434.0, 0], [137.0, 1128838.0, 0], [137.0, 10379928.0, 0]], "conditions": {"material": "AA6011-T6", "am_type": "MIG (Gas Metal Arc Welding)", "load_ratio": "0.1", "test_type": "Axial", "temperature": "25", "surface_treatment": "Post-Weld Heat Treatment (PWHT)"}, "metadata": {"dataset_id": 3593, "title": "Comparison of Mechanical, Fatigue, and Corrosion Properties of Fusion-Welded High-Strength AA6011 Alloy Using Three Filler Wires", "doi": "10.3390/pr12061172", "authors": "Ahmed, Mohamed; Javidani, Mousa; Maltais, Alexandre; Chen, X. -Grant", "publication": "PROCESSES", "year_of_publication": 2024, "UT": "WOS:001256382100001", "base_material": "AA6011-T6", "base_young_modulus": "-", "base_yield_strength": 397, "base_ultimate_strength": 437, "base_elongation": 23, "weld_material": "ER5356", "weld_young_modulus": "-", "weld_yield_strength": 250, "weld_ultimate_strength": 305, "weld_elongation": 5.7, "processing": "Post-Weld Heat Treatment (PWHT)", "welding_joint": "Butt Joint", "welding_method": "MIG (Gas Metal Arc Welding)", "welding_voltage": "18.8, 17.2", "welding_current": "132, 87", "welding_speed": "0.5, 0.27", "preheat_temp": "-", "welding_env": "-", "residual_stress": "-", "fatigue_specimen_type": "Plat", "fatigue_specimen_thickness": 5.5, "fatigue_test_type": "Axial", "fatigue_temp": 25, "fatigue_env": "-", "load_ratio": 0.1, "frequency": 30, "fatigue_machine": "Instron 8801 servo-hydraulic machine", "fatigue_standard": "ASTM E466-96, ISO 12107:2003", "fatigue_test_control": "Stress", "stress_concentration": "-", "failure_location": "Fusion Zone (FZ)"}}, {"id": "WELD2025:3594", "name": "AA6011-T6 | Butt Joint", "material_family": "Welded joint", "points": [[269.0, 20691.0, 0], [269.0, 23357.0, 0], [225.0, 49239.0, 0], [225.0, 65128.0, 0], [225.0, 109771.0, 0], [203.0, 92814.0, 0], [203.0, 91099.0, 0], [203.0, 112884.0, 0], [180.0, 208852.0, 0], [181.0, 271143.0, 0]], "conditions": {"material": "AA6011-T6", "am_type": "MIG (Gas Metal Arc Welding)", "load_ratio": "0.1", "test_type": "Axial", "temperature": "25", "surface_treatment": "Post-Weld Heat Treatment (PWHT)"}, "metadata": {"dataset_id": 3594, "title": "Comparison of Mechanical, Fatigue, and Corrosion Properties of Fusion-Welded High-Strength AA6011 Alloy Using Three Filler Wires", "doi": "10.3390/pr12061172", "authors": "Ahmed, Mohamed; Javidani, Mousa; Maltais, Alexandre; Chen, X. -Grant", "publication": "PROCESSES", "year_of_publication": 2024, "UT": "WOS:001256382100001", "base_material": "AA6011-T6", "base_young_modulus": "-", "base_yield_strength": 397, "base_ultimate_strength": 437, "base_elongation": 23, "weld_material": "ER4043", "weld_young_modulus": "-", "weld_yield_strength": 282, "weld_ultimate_strength": 335, "weld_elongation": 8.7, "processing": "Post-Weld Heat Treatment (PWHT)", "welding_joint": "Butt Joint", "welding_method": "MIG (Gas Metal Arc Welding)", "welding_voltage": "21.5, 22", "welding_current": "163, 110", "welding_speed": "0.5, 0.27", "preheat_temp": "-", "welding_env": "-", "residual_stress": "-", "fatigue_specimen_type": "Plat", "fatigue_specimen_thickness": 5.5, "fatigue_test_type": "Axial", "fatigue_temp": 25, "fatigue_env": "-", "load_ratio": 0.1, "frequency": 30, "fatigue_machine": "Instron 8801 servo-hydraulic machine", "fatigue_standard": "ASTM E466-96, ISO 12107:2003", "fatigue_test_control": "Stress", "stress_concentration": "-", "failure_location": "Fusion Zone (FZ)"}}, {"id": "WELD2025:3595", "name": "AA6011-T6 | Butt Joint", "material_family": "Welded joint", "points": [[269.0, 28144.0, 0], [269.0, 35864.0, 0], [269.0, 57159.0, 0], [225.0, 73519.0, 0], [224.0, 81458.0, 0], [224.0, 134758.0, 0], [203.0, 179912.0, 0], [203.0, 227130.0, 0], [202.0, 268627.0, 0], [180.0, 197491.0, 0], [181.0, 352013.0, 0], [181.0, 397366.0, 0], [137.0, 3297757.0, 0], [137.0, 10283614.0, 0]], "conditions": {"material": "AA6011-T6", "am_type": "MIG (Gas Metal Arc Welding)", "load_ratio": "0.1", "test_type": "Axial", "temperature": "25", "surface_treatment": "Post-Weld Heat Treatment (PWHT)"}, "metadata": {"dataset_id": 3595, "title": "Comparison of Mechanical, Fatigue, and Corrosion Properties of Fusion-Welded High-Strength AA6011 Alloy Using Three Filler Wires", "doi": "10.3390/pr12061172", "authors": "Ahmed, Mohamed; Javidani, Mousa; Maltais, Alexandre; Chen, X. -Grant", "publication": "PROCESSES", "year_of_publication": 2024, "UT": "WOS:001256382100001", "base_material": "AA6011-T6", "base_young_modulus": "-", "base_yield_strength": 397, "base_ultimate_strength": 437, "base_elongation": 23, "weld_material": "FMg0.6", "weld_young_modulus": "-", "weld_yield_strength": 387, "weld_ultimate_strength": 410, "weld_elongation": 6.8, "processing": "Post-Weld Heat Treatment (PWHT)", "welding_joint": "Butt Joint", "welding_method": "MIG (Gas Metal Arc Welding)", "welding_voltage": "21.5, 22", "welding_current": "163, 110", "welding_speed": "0.5, 0.27", "preheat_temp": "-", "welding_env": "-", "residual_stress": "-", "fatigue_specimen_type": "Plat", "fatigue_specimen_thickness": 5.5, "fatigue_test_type": "Axial", "fatigue_temp": 25, "fatigue_env": "-", "load_ratio": 0.1, "frequency": 30, "fatigue_machine": "Instron 8801 servo-hydraulic machine", "fatigue_standard": "ASTM E466-96, ISO 12107:2003", "fatigue_test_control": "Stress", "stress_concentration": "-", "failure_location": "Fusion Zone (FZ)"}}, {"id": "WELD2025:3596", "name": "KMN-I (15Cr2Mo1 low alloy steel) | Butt Joint", "material_family": "Welded joint", "points": [[1236.0, 65729.0, 0], [1237.0, 120071.0, 0], [1180.0, 167610.0, 0], [1118.0, 115013.0, 0], [1160.0, 629601.0, 0], [1078.0, 524356.0, 0], [1079.0, 1351578.0, 0], [1038.0, 947623.0, 0], [919.0, 1521399.0, 0], [1040.0, 4320301.0, 0], [1000.0, 5533382.0, 0], [960.0, 3963974.0, 0], [1000.0, 10666879.0, 0], [959.0, 9274483.0, 0], [919.0, 7892167.0, 0], [901.0, 24957223.0, 0], [923.0, 968236184.0, 0], [883.0, 978710405.0, 0]], "conditions": {"material": "KMN-I (15Cr2Mo1 low alloy steel)", "am_type": "Shielded Metal Arc Welding (SMAW)", "load_ratio": "-1", "test_type": "Axial", "temperature": "25", "surface_treatment": "Quenching (970±10 °C, oil cooling), Tempering (570±10 °C, air cooling)"}, "metadata": {"dataset_id": 3596, "title": "Effects of Specimen Size and Welded Joints on the Very High Cycle Fatigue Properties of Compressor Blade Steel KMN-I", "doi": "10.3390/coatings11101244", "authors": "Wang, Pengfei; Wang, Weiqiang; Zhang, Ming; Zhou, Qiwen; Gao, Zengliang", "publication": "COATINGS", "year_of_publication": 2021, "UT": "WOS:000716404700001", "base_material": "KMN-I (15Cr2Mo1 low alloy steel)", "base_young_modulus": 205, "base_yield_strength": 1072, "base_ultimate_strength": 1193, "base_elongation": "-", "weld_material": "Cr14–Ni5–Mo1.5–Cu–1.5–Nb0.3 (low carbon electrode)", "weld_young_modulus": "-", "weld_yield_strength": "-", "weld_ultimate_strength": "-", "weld_elongation": "-", "processing": "Quenching (970±10 °C, oil cooling), Tempering (570±10 °C, air cooling)", "welding_joint": "Butt Joint", "welding_method": "Shielded Metal Arc Welding (SMAW)", "welding_voltage": "-", "welding_current": "-", "welding_speed": "-", "preheat_temp": 150, "welding_env": "-", "residual_stress": "-", "fatigue_specimen_type": "Round bar", "fatigue_specimen_thickness": 3, "fatigue_test_type": "Axial", "fatigue_temp": 25, "fatigue_env": "Air", "load_ratio": -1, "frequency": 20000, "fatigue_machine": "Shimadzu USF-2000 ultrasonic fatigue testing machine", "fatigue_standard": "-", "fatigue_test_control": "Stress", "stress_concentration": "-", "failure_location": "Surface defects, internal inclusions/matrix"}}, {"id": "WELD2025:3597", "name": "Q235B | Tube–sphere connection", "material_family": "Welded joint", "points": [[191.0, 30893.0, 0], [133.0, 211173.0, 0], [124.0, 350693.0, 0], [115.0, 1120148.0, 0]], "conditions": {"material": "Q235B", "am_type": "Manual welding", "load_ratio": "0.1", "test_type": "Axial", "temperature": "-", "surface_treatment": "-"}, "metadata": {"dataset_id": 3597, "title": "Experimental Study on Fatigue Performance of Welded Hollow Spherical Joints Reinforced by CFRP", "doi": "10.3390/coatings12101585", "authors": "Duan, Yutong; Lei, Honggang; Jin, Shihong", "publication": "COATINGS", "year_of_publication": 2022, "UT": "WOS:000872728300001", "base_material": "Q235B", "base_young_modulus": 206, "base_yield_strength": 407, "base_ultimate_strength": 518, "base_elongation": 22.5, "weld_material": "Q235B (same as base material)", "weld_young_modulus": 206, "weld_yield_strength": "-", "weld_ultimate_strength": "-", "weld_elongation": "-", "processing": "-", "welding_joint": "Tube–sphere connection", "welding_method": "Manual welding", "welding_voltage": "-", "welding_current": "-", "welding_speed": "-", "preheat_temp": "-", "welding_env": "-", "residual_stress": "-", "fatigue_specimen_type": "Full-scale welded hollow spherical joint", "fatigue_specimen_thickness": "8 (hollow sphere), 3.75 (steel tube)", "fatigue_test_type": "Axial", "fatigue_temp": "-", "fatigue_env": "-", "load_ratio": 0.1, "frequency": "-", "fatigue_machine": "MTS Landmark370.50", "fatigue_standard": "-", "fatigue_test_control": "Load", "stress_concentration": "2.38–3.09", "failure_location": "Weld toe in steel tube"}}, {"id": "WELD2025:3598", "name": "Q235B | Tube–endplate connection", "material_family": "Welded joint", "points": [[190.0, 115752.0, 0], [160.0, 137665.0, 0], [151.0, 483845.0, 0], [133.0, 406829.0, 0], [124.0, 463321.0, 0], [116.0, 1325418.0, 0]], "conditions": {"material": "Q235B", "am_type": "Manual welding", "load_ratio": "0.1", "test_type": "Axial", "temperature": "-", "surface_treatment": "CFRP reinforcement"}, "metadata": {"dataset_id": 3598, "title": "Experimental Study on Fatigue Performance of Welded Hollow Spherical Joints Reinforced by CFRP", "doi": "10.3390/coatings12101585", "authors": "Duan, Yutong; Lei, Honggang; Jin, Shihong", "publication": "COATINGS", "year_of_publication": 2022, "UT": "WOS:000872728300001", "base_material": "Q235B", "base_young_modulus": 206, "base_yield_strength": 407, "base_ultimate_strength": 518, "base_elongation": 22.5, "weld_material": "Q235B (same as base material)", "weld_young_modulus": 206, "weld_yield_strength": "-", "weld_ultimate_strength": "-", "weld_elongation": "-", "processing": "CFRP reinforcement", "welding_joint": "Tube–endplate connection", "welding_method": "Manual welding", "welding_voltage": "-", "welding_current": "-", "welding_speed": "-", "preheat_temp": "-", "welding_env": "-", "residual_stress": "-", "fatigue_specimen_type": "Full-scale welded hollow spherical joint", "fatigue_specimen_thickness": "8 (hollow sphere), 3.75 (steel tube)", "fatigue_test_type": "Axial", "fatigue_temp": "-", "fatigue_env": "-", "load_ratio": 0.1, "frequency": "-", "fatigue_machine": "MTS Landmark370.50", "fatigue_standard": "-", "fatigue_test_control": "Load", "stress_concentration": "-", "failure_location": "Weld toe in tube–endplate connection"}}, {"id": "WELD2025:3600", "name": "EH36, D grade steels | Butt Joint (Square groove)", "material_family": "Welded joint", "points": [[296.0, 97901.0, 0], [249.0, 176313.0, 0], [228.0, 202752.0, 0], [157.0, 692339.0, 0], [181.0, 692339.0, 0], [249.0, 169948.0, 0], [182.0, 500950.0, 0], [158.0, 1402544.0, 0], [228.0, 192579.0, 0], [295.0, 83892.0, 0], [226.0, 258440.0, 0], [201.0, 351962.0, 0], [203.0, 398831.0, 0], [157.0, 1014828.0, 0], [249.0, 118529.0, 0], [247.0, 129464.0, 0], [157.0, 1723221.0, 0], [228.0, 223092.0, 0], [180.0, 390129.0, 0], [292.0, 93675.0, 0], [249.0, 236611.0, 0], [227.0, 216625.0, 0], [202.0, 336770.0, 0], [202.0, 367839.0, 0], [180.0, 672270.0, 0], [157.0, 1566111.0, 0], [135.0, 2010987.0, 0], [245.0, 72418.0, 0], [270.0, 104600.0, 0], [226.0, 113413.0, 0], [205.0, 145629.0, 0], [182.0, 213463.0, 0], [157.0, 378820.0, 0], [134.0, 606501.0, 0], [135.0, 672270.0, 0], [270.0, 66790.0, 0], [157.0, 1210715.0, 0], [250.0, 82061.0, 0], [157.0, 331853.0, 0], [135.0, 1996253.0, 0], [180.0, 331853.0, 0], [249.0, 90960.0, 0], [226.0, 92989.0, 0], [207.0, 141408.0, 0], [202.0, 149976.0, 0], [228.0, 118529.0, 0], [228.0, 131382.0, 0], [225.0, 147787.0, 0], [182.0, 219835.0, 0], [180.0, 240116.0, 0], [180.0, 260347.0, 0], [178.0, 278161.0, 0], [180.0, 295016.0, 0], [180.0, 315202.0, 0], [157.0, 357177.0, 0], [136.0, 500950.0, 0], [135.0, 624606.0, 0], [272.0, 110125.0, 0], [248.0, 105372.0, 0], [202.0, 163813.0, 0], [134.0, 1007393.0, 0], [247.0, 128515.0, 0], [225.0, 126639.0, 0], [203.0, 213463.0, 0], [157.0, 445343.0, 0], [157.0, 515905.0, 0], [135.0, 876028.0, 0], [270.0, 88975.0, 0], [248.0, 159064.0, 0], [226.0, 167467.0, 0], [226.0, 173739.0, 0], [202.0, 192579.0, 0], [181.0, 365144.0, 0], [180.0, 378820.0, 0], [157.0, 606501.0, 0], [158.0, 756212.0, 0], [135.0, 1854720.0, 0], [112.0, 2025830.0, 0]], "conditions": {"material": "EH36, D grade steels", "am_type": "Tandem Submerged Arc Welding (SAW)", "load_ratio": "0.1", "test_type": "Axial", "temperature": "-", "surface_treatment": "-"}, "metadata": {"dataset_id": 3600, "title": "A New Study on the Fatigue Properties of SA Weld Joints by Considering the Effects of Welded Bead Shape", "doi": "10.3390/jmse10101527", "authors": "Cho, Dongpil; Nam, Seongkil; Cho, Chulho; Lee, Dajung; Jeong, Eunyoung; Jeong, Youngcheon; Lee, Jaeyik; Cridland, Marcus; Kim, Bongjin; Kim, Kwangsoo; Kim, Jihoon; Kim, Myunghyun", "publication": "JOURNAL OF MARINE SCIENCE AND ENGINEERING", "year_of_publication": 2022, "UT": "WOS:000872901000001", "base_material": "EH36, D grade steels", "base_young_modulus": "-", "base_yield_strength": "-", "base_ultimate_strength": "-", "base_elongation": "-", "weld_material": "F7A(P)8—EH14 (AWS A5.17)", "weld_young_modulus": "-", "weld_yield_strength": "-", "weld_ultimate_strength": "-", "weld_elongation": "-", "processing": "-", "welding_joint": "Butt Joint (Square groove)", "welding_method": "Tandem Submerged Arc Welding (SAW)", "welding_voltage": "-", "welding_current": "-", "welding_speed": "-", "preheat_temp": "-", "welding_env": "-", "residual_stress": "-", "fatigue_specimen_type": "-", "fatigue_specimen_thickness": 20, "fatigue_test_type": "Axial", "fatigue_temp": "-", "fatigue_env": "Air", "load_ratio": 0.1, "frequency": "10–40", "fatigue_machine": "Instron 8803 (500 kN), MTS 311.41 (2500 kN)", "fatigue_standard": "-", "fatigue_test_control": "Stress", "stress_concentration": "-", "failure_location": "Weld toe"}}, {"id": "WELD2025:3601", "name": "DH36 | Butt Joint (Square groove)", "material_family": "Welded joint", "points": [[249.0, 66800.0, 0], [223.0, 72100.0, 0], [227.0, 77300.0, 0], [228.0, 83800.0, 0], [228.0, 109000.0, 0], [203.0, 103000.0, 0], [207.0, 115000.0, 0], [208.0, 146000.0, 0], [176.0, 149000.0, 0], [182.0, 161000.0, 0], [179.0, 170000.0, 0], [182.0, 224000.0, 0], [157.0, 216000.0, 0], [160.0, 242000.0, 0], [157.0, 261000.0, 0], [157.0, 284000.0, 0], [154.0, 325000.0, 0], [136.0, 319000.0, 0], [136.0, 349000.0, 0], [135.0, 394000.0, 0], [135.0, 430000.0, 0], [133.0, 458000.0, 0], [113.0, 585000.0, 0], [113.0, 642000.0, 0], [112.0, 688000.0, 0], [112.0, 738000.0, 0], [113.0, 800000.0, 0], [89.0, 1080000.0, 0], [90.0, 1160000.0, 0], [88.0, 1550000.0, 0], [69.0, 1910000.0, 0], [66.0, 1980000.0, 0]], "conditions": {"material": "DH36", "am_type": "Tandem Submerged Arc Welding (SAW)", "load_ratio": "0.1", "test_type": "Axial", "temperature": "-", "surface_treatment": "-"}, "metadata": {"dataset_id": 3601, "title": "A New Study on the Fatigue Properties of SA Weld Joints by Considering the Effects of Welded Bead Shape", "doi": "10.3390/jmse10101527", "authors": "Cho, Dongpil; Nam, Seongkil; Cho, Chulho; Lee, Dajung; Jeong, Eunyoung; Jeong, Youngcheon; Lee, Jaeyik; Cridland, Marcus; Kim, Bongjin; Kim, Kwangsoo; Kim, Jihoon; Kim, Myunghyun", "publication": "JOURNAL OF MARINE SCIENCE AND ENGINEERING", "year_of_publication": 2022, "UT": "WOS:000872901000001", "base_material": "DH36", "base_young_modulus": "-", "base_yield_strength": "-", "base_ultimate_strength": "-", "base_elongation": "-", "weld_material": "F7A(P)8—EH14 (AWS A5.17)", "weld_young_modulus": "-", "weld_yield_strength": "-", "weld_ultimate_strength": "-", "weld_elongation": "-", "processing": "-", "welding_joint": "Butt Joint (Square groove)", "welding_method": "Tandem Submerged Arc Welding (SAW)", "welding_voltage": "-", "welding_current": "-", "welding_speed": "-", "preheat_temp": "-", "welding_env": "-", "residual_stress": "-", "fatigue_specimen_type": "-", "fatigue_specimen_thickness": 25, "fatigue_test_type": "Axial", "fatigue_temp": "-", "fatigue_env": "Air", "load_ratio": 0.1, "frequency": "10–40", "fatigue_machine": "Instron 8803 (500 kN), MTS 311.41 (2500 kN)", "fatigue_standard": "-", "fatigue_test_control": "Stress", "stress_concentration": "-", "failure_location": "Weld toe"}}, {"id": "WELD2025:3602", "name": "DH36 | Butt Joint (Y groove)", "material_family": "Welded joint", "points": [[314.0, 36900.0, 0], [312.0, 46800.0, 0], [284.0, 66300.0, 0], [290.0, 83500.0, 0], [255.0, 104000.0, 0], [256.0, 114000.0, 0], [234.0, 151000.0, 0], [233.0, 170000.0, 0], [211.0, 193000.0, 0], [211.0, 257000.0, 0], [211.0, 270000.0, 0], [189.0, 399000.0, 0], [190.0, 415000.0, 0], [189.0, 449000.0, 0], [166.0, 456000.0, 0], [164.0, 647000.0, 0], [164.0, 692000.0, 0], [164.0, 712000.0, 0], [134.0, 1640000.0, 0], [135.0, 1960000.0, 0], [115.0, 1290000.0, 0], [111.0, 1990000.0, 0], [90.0, 1980000.0, 0], [88.0, 2160000.0, 0], [64.0, 1970000.0, 0], [65.0, 2110000.0, 0]], "conditions": {"material": "DH36", "am_type": "Tandem Submerged Arc Welding (SAW)", "load_ratio": "0.1", "test_type": "Axial", "temperature": "-", "surface_treatment": "-"}, "metadata": {"dataset_id": 3602, "title": "A New Study on the Fatigue Properties of SA Weld Joints by Considering the Effects of Welded Bead Shape", "doi": "10.3390/jmse10101527", "authors": "Cho, Dongpil; Nam, Seongkil; Cho, Chulho; Lee, Dajung; Jeong, Eunyoung; Jeong, Youngcheon; Lee, Jaeyik; Cridland, Marcus; Kim, Bongjin; Kim, Kwangsoo; Kim, Jihoon; Kim, Myunghyun", "publication": "JOURNAL OF MARINE SCIENCE AND ENGINEERING", "year_of_publication": 2022, "UT": "WOS:000872901000001", "base_material": "DH36", "base_young_modulus": "-", "base_yield_strength": "-", "base_ultimate_strength": "-", "base_elongation": "-", "weld_material": "F7A(P)8—EH14 (AWS A5.17)", "weld_young_modulus": "-", "weld_yield_strength": "-", "weld_ultimate_strength": "-", "weld_elongation": "-", "processing": "-", "welding_joint": "Butt Joint (Y groove)", "welding_method": "Tandem Submerged Arc Welding (SAW)", "welding_voltage": "-", "welding_current": "-", "welding_speed": "-", "preheat_temp": "-", "welding_env": "-", "residual_stress": "-", "fatigue_specimen_type": "-", "fatigue_specimen_thickness": 30, "fatigue_test_type": "Axial", "fatigue_temp": "-", "fatigue_env": "Air", "load_ratio": 0.1, "frequency": "10–40", "fatigue_machine": "Instron 8803 (500 kN), MTS 311.41 (2500 kN)", "fatigue_standard": "-", "fatigue_test_control": "Stress", "stress_concentration": "-", "failure_location": "Weld toe"}}, {"id": "WELD2025:3603", "name": "DH36 | Butt Joint (Double Y groove)", "material_family": "Welded joint", "points": [[314.0, 50100.0, 0], [309.0, 63300.0, 0], [281.0, 89800.0, 0], [281.0, 121000.0, 0], [268.0, 119000.0, 0], [264.0, 183000.0, 0], [264.0, 237000.0, 0], [244.0, 249000.0, 0], [219.0, 350000.0, 0], [186.0, 393000.0, 0], [208.0, 527000.0, 0], [191.0, 864000.0, 0], [166.0, 879000.0, 0], [165.0, 955000.0, 0], [135.0, 1280000.0, 0], [136.0, 2060000.0, 0], [116.0, 2060000.0, 0], [114.0, 2350000.0, 0], [89.0, 2240000.0, 0], [62.0, 2170000.0, 0]], "conditions": {"material": "DH36", "am_type": "Tandem Submerged Arc Welding (SAW)", "load_ratio": "0.1", "test_type": "Axial", "temperature": "-", "surface_treatment": "-"}, "metadata": {"dataset_id": 3603, "title": "A New Study on the Fatigue Properties of SA Weld Joints by Considering the Effects of Welded Bead Shape", "doi": "10.3390/jmse10101527", "authors": "Cho, Dongpil; Nam, Seongkil; Cho, Chulho; Lee, Dajung; Jeong, Eunyoung; Jeong, Youngcheon; Lee, Jaeyik; Cridland, Marcus; Kim, Bongjin; Kim, Kwangsoo; Kim, Jihoon; Kim, Myunghyun", "publication": "JOURNAL OF MARINE SCIENCE AND ENGINEERING", "year_of_publication": 2022, "UT": "WOS:000872901000001", "base_material": "DH36", "base_young_modulus": "-", "base_yield_strength": "-", "base_ultimate_strength": "-", "base_elongation": "-", "weld_material": "F7A(P)8—EH14 (AWS A5.17)", "weld_young_modulus": "-", "weld_yield_strength": "-", "weld_ultimate_strength": "-", "weld_elongation": "-", "processing": "-", "welding_joint": "Butt Joint (Double Y groove)", "welding_method": "Tandem Submerged Arc Welding (SAW)", "welding_voltage": "-", "welding_current": "-", "welding_speed": "-", "preheat_temp": "-", "welding_env": "-", "residual_stress": "-", "fatigue_specimen_type": "-", "fatigue_specimen_thickness": 40, "fatigue_test_type": "Axial", "fatigue_temp": "-", "fatigue_env": "Air", "load_ratio": 0.1, "frequency": "10–40", "fatigue_machine": "Instron 8803 (500 kN), MTS 311.41 (2500 kN)", "fatigue_standard": "-", "fatigue_test_control": "Stress", "stress_concentration": "-", "failure_location": "Weld toe"}}, {"id": "WELD2025:3604", "name": "7N01-T4 | Butt Joint", "material_family": "Welded joint", "points": [[233.0, 28848.0, 0], [233.0, 33461.0, 0], [221.0, 42845.0, 0], [221.0, 51120.0, 0]], "conditions": {"material": "7N01-T4", "am_type": "Friction Stir Welding (FSW)", "load_ratio": "0.1", "test_type": "Axial", "temperature": "25", "surface_treatment": "-"}, "metadata": {"dataset_id": 3604, "title": "Fatigue Behaviour of 7N01-T4 Aluminium Alloy Welded by Ultrasonic-Assisted Friction Stir Welding", "doi": "10.3390/ma13204582", "authors": "Zhang, Zhiqiang; He, Changshu; Li, Ying; Wei, Jingxun; Zhai, Menggang; Zhao, Su; Zhao, Xiang", "publication": "MATERIALS", "year_of_publication": 2020, "UT": "WOS:000585548300001", "base_material": "7N01-T4", "base_young_modulus": "-", "base_yield_strength": "-", "base_ultimate_strength": "-", "base_elongation": "-", "weld_material": "7N01-T4", "weld_young_modulus": "-", "weld_yield_strength": "-", "weld_ultimate_strength": "-", "weld_elongation": "-", "processing": "-", "welding_joint": "Butt Joint", "welding_method": "Friction Stir Welding (FSW)", "welding_voltage": "-", "welding_current": "-", "welding_speed": 2.67, "preheat_temp": "-", "welding_env": "-", "residual_stress": "Peak longitudinal residual stress at TMAZ-AS = 177.3 MPa", "fatigue_specimen_type": "Standard (flat)", "fatigue_specimen_thickness": 6, "fatigue_test_type": "Axial", "fatigue_temp": 25, "fatigue_env": "-", "load_ratio": 0.1, "frequency": "90–100", "fatigue_machine": "High-frequency fatigue testing machine", "fatigue_standard": "-", "fatigue_test_control": "Stress", "stress_concentration": "-", "failure_location": "TMAZ-AS"}}, {"id": "WELD2025:3605", "name": "7N01-T4 | Butt Joint", "material_family": "Welded joint", "points": [[211.0, 153857.0, 0], [210.0, 243502.0, 0], [200.0, 382668.0, 0], [200.0, 1582656.0, 0], [190.0, 2333986.0, 0], [190.0, 5295737.0, 0], [181.0, 9929617.0, 1]], "conditions": {"material": "7N01-T4", "am_type": "Friction Stir Welding (FSW)", "load_ratio": "0.1", "test_type": "Axial", "temperature": "25", "surface_treatment": "-"}, "metadata": {"dataset_id": 3605, "title": "Fatigue Behaviour of 7N01-T4 Aluminium Alloy Welded by Ultrasonic-Assisted Friction Stir Welding", "doi": "10.3390/ma13204582", "authors": "Zhang, Zhiqiang; He, Changshu; Li, Ying; Wei, Jingxun; Zhai, Menggang; Zhao, Su; Zhao, Xiang", "publication": "MATERIALS", "year_of_publication": 2020, "UT": "WOS:000585548300001", "base_material": "7N01-T4", "base_young_modulus": "-", "base_yield_strength": "-", "base_ultimate_strength": "-", "base_elongation": "-", "weld_material": "7N01-T4", "weld_young_modulus": "-", "weld_yield_strength": "-", "weld_ultimate_strength": "-", "weld_elongation": "-", "processing": "-", "welding_joint": "Butt Joint", "welding_method": "Friction Stir Welding (FSW)", "welding_voltage": "-", "welding_current": "-", "welding_speed": 2.67, "preheat_temp": "-", "welding_env": "-", "residual_stress": "Peak longitudinal residual stress at TMAZ-AS = 177.3 MPa", "fatigue_specimen_type": "Standard (flat)", "fatigue_specimen_thickness": 6, "fatigue_test_type": "Axial", "fatigue_temp": 25, "fatigue_env": "-", "load_ratio": 0.1, "frequency": "90–100", "fatigue_machine": "High-frequency fatigue testing machine", "fatigue_standard": "-", "fatigue_test_control": "Stress", "stress_concentration": "-", "failure_location": "SZ"}}, {"id": "WELD2025:3606", "name": "7N01-T4 | Butt Joint", "material_family": "Welded joint", "points": [[233.0, 44700.0, 0], [233.0, 77548.0, 0], [222.0, 177201.0, 0], [222.0, 230125.0, 0]], "conditions": {"material": "7N01-T4", "am_type": "Ultrasonic-assisted Friction Stir Welding (UAFSW)", "load_ratio": "0.1", "test_type": "Axial", "temperature": "25", "surface_treatment": "Ultrasonic Impact Treatment"}, "metadata": {"dataset_id": 3606, "title": "Fatigue Behaviour of 7N01-T4 Aluminium Alloy Welded by Ultrasonic-Assisted Friction Stir Welding", "doi": "10.3390/ma13204582", "authors": "Zhang, Zhiqiang; He, Changshu; Li, Ying; Wei, Jingxun; Zhai, Menggang; Zhao, Su; Zhao, Xiang", "publication": "MATERIALS", "year_of_publication": 2020, "UT": "WOS:000585548300001", "base_material": "7N01-T4", "base_young_modulus": "-", "base_yield_strength": "-", "base_ultimate_strength": "-", "base_elongation": "-", "weld_material": "7N01-T4", "weld_young_modulus": "-", "weld_yield_strength": "-", "weld_ultimate_strength": "-", "weld_elongation": "-", "processing": "Ultrasonic Impact Treatment", "welding_joint": "Butt Joint", "welding_method": "Ultrasonic-assisted Friction Stir Welding (UAFSW)", "welding_voltage": "-", "welding_current": "-", "welding_speed": 2.67, "preheat_temp": "-", "welding_env": "-", "residual_stress": "Peak longitudinal residual stress at TMAZ-AS = 145.8 MPa", "fatigue_specimen_type": "Standard (flat)", "fatigue_specimen_thickness": 6, "fatigue_test_type": "Axial", "fatigue_temp": 25, "fatigue_env": "-", "load_ratio": 0.1, "frequency": "90–100", "fatigue_machine": "High-frequency fatigue testing machine", "fatigue_standard": "-", "fatigue_test_control": "Stress", "stress_concentration": "-", "failure_location": "TMAZ-AS"}}, {"id": "WELD2025:3607", "name": "7N01-T4 | Butt Joint", "material_family": "Welded joint", "points": [[210.0, 537108.0, 0], [211.0, 797702.0, 0], [205.0, 3616448.0, 0], [200.0, 9790335.0, 1]], "conditions": {"material": "7N01-T4", "am_type": "Ultrasonic-assisted Friction Stir Welding (UAFSW)", "load_ratio": "0.1", "test_type": "Axial", "temperature": "25", "surface_treatment": "Ultrasonic Impact Treatment"}, "metadata": {"dataset_id": 3607, "title": "Fatigue Behaviour of 7N01-T4 Aluminium Alloy Welded by Ultrasonic-Assisted Friction Stir Welding", "doi": "10.3390/ma13204582", "authors": "Zhang, Zhiqiang; He, Changshu; Li, Ying; Wei, Jingxun; Zhai, Menggang; Zhao, Su; Zhao, Xiang", "publication": "MATERIALS", "year_of_publication": 2020, "UT": "WOS:000585548300001", "base_material": "7N01-T4", "base_young_modulus": "-", "base_yield_strength": "-", "base_ultimate_strength": "-", "base_elongation": "-", "weld_material": "7N01-T4", "weld_young_modulus": "-", "weld_yield_strength": "-", "weld_ultimate_strength": "-", "weld_elongation": "-", "processing": "Ultrasonic Impact Treatment", "welding_joint": "Butt Joint", "welding_method": "Ultrasonic-assisted Friction Stir Welding (UAFSW)", "welding_voltage": "-", "welding_current": "-", "welding_speed": 2.67, "preheat_temp": "-", "welding_env": "-", "residual_stress": "Peak longitudinal residual stress at TMAZ-AS = 145.8 MPa", "fatigue_specimen_type": "Standard (flat)", "fatigue_specimen_thickness": 6, "fatigue_test_type": "Axial", "fatigue_temp": 25, "fatigue_env": "-", "load_ratio": 0.1, "frequency": "90–100", "fatigue_machine": "High-frequency fatigue testing machine", "fatigue_standard": "-", "fatigue_test_control": "Stress", "stress_concentration": "-", "failure_location": "SZ"}}, {"id": "WELD2025:3610", "name": "75Cr1 cold-work tool steel | Butt Joint", "material_family": "Welded joint", "points": [[1307.0, 8234.0, 0], [1325.0, 10105.0, 0], [1334.0, 12088.0, 0], [1113.0, 37700.0, 0], [1113.0, 42845.0, 0], [1113.0, 51908.0, 0], [896.0, 69581.0, 0], [1113.0, 87703.0, 0], [890.0, 125323.0, 0], [774.0, 206234.0, 0], [774.0, 262976.0, 0], [774.0, 524706.0, 0], [673.0, 2141363.0, 0]], "conditions": {"material": "75Cr1 cold-work tool steel", "am_type": "Flash Butt Welding (FBW)", "load_ratio": "0.1", "test_type": "Axial (tension-tension)", "temperature": "25", "surface_treatment": "Sandblasting (GH50 cast steel shot, p = 2 atm, d = 0.3 mm, hardness ~60–68 HRC)"}, "metadata": {"dataset_id": 3610, "title": "Effect of Sandblasting on Static and Fatigue Strength of Flash Butt Welded 75Cr4 Bandsaw Blades", "doi": "10.3390/ma14226831", "authors": "Kubit, Andrzej; Lenart, Lukasz; Trzepiecinski, Tomasz; Krzysiak, Andrzej; Labunski, Wojciech", "publication": "MATERIALS", "year_of_publication": 2021, "UT": "WOS:000726155300001", "base_material": "75Cr1 cold-work tool steel", "base_young_modulus": "-", "base_yield_strength": "-", "base_ultimate_strength": "-", "base_elongation": "-", "weld_material": "75Cr1", "weld_young_modulus": "-", "weld_yield_strength": "-", "weld_ultimate_strength": "-", "weld_elongation": "-", "processing": "Sandblasting (GH50 cast steel shot, p = 2 atm, d = 0.3 mm, hardness ~60–68 HRC)", "welding_joint": "Butt Joint", "welding_method": "Flash Butt Welding (FBW)", "welding_voltage": "-", "welding_current": "-", "welding_speed": "-", "preheat_temp": "-", "welding_env": "-", "residual_stress": "Compressive stresses introduced by sandblasting", "fatigue_specimen_type": "Plat", "fatigue_specimen_thickness": 1, "fatigue_test_type": "Axial (tension-tension)", "fatigue_temp": 25, "fatigue_env": "-", "load_ratio": 0.1, "frequency": 50, "fatigue_machine": "HT-9711 Dynamic Testing Machine", "fatigue_standard": "-", "fatigue_test_control": "Stress", "stress_concentration": "-", "failure_location": "Weld zone"}}, {"id": "WELD2025:3611", "name": "75Cr1 cold-work tool steel | Butt Joint", "material_family": "Welded joint", "points": [[1334.0, 3451.0, 0], [1334.0, 7627.0, 0], [1334.0, 14833.0, 0], [1344.0, 18674.0, 0], [1113.0, 19887.0, 0], [1113.0, 27382.0, 0], [1113.0, 69665.0, 0], [1113.0, 81223.0, 0], [890.0, 102127.0, 0], [780.0, 114504.0, 0], [890.0, 196099.0, 0], [896.0, 314809.0, 0], [785.0, 376275.0, 0], [780.0, 485959.0, 0], [785.0, 780139.0, 0]], "conditions": {"material": "75Cr1 cold-work tool steel", "am_type": "Flash Butt Welding (FBW)", "load_ratio": "0.1", "test_type": "Axial (tension-tension)", "temperature": "25", "surface_treatment": "-"}, "metadata": {"dataset_id": 3611, "title": "Effect of Sandblasting on Static and Fatigue Strength of Flash Butt Welded 75Cr4 Bandsaw Blades", "doi": "10.3390/ma14226831", "authors": "Kubit, Andrzej; Lenart, Lukasz; Trzepiecinski, Tomasz; Krzysiak, Andrzej; Labunski, Wojciech", "publication": "MATERIALS", "year_of_publication": 2021, "UT": "WOS:000726155300001", "base_material": "75Cr1 cold-work tool steel", "base_young_modulus": "-", "base_yield_strength": "-", "base_ultimate_strength": "-", "base_elongation": "-", "weld_material": "75Cr1", "weld_young_modulus": "-", "weld_yield_strength": "-", "weld_ultimate_strength": "-", "weld_elongation": "-", "processing": "-", "welding_joint": "Butt Joint", "welding_method": "Flash Butt Welding (FBW)", "welding_voltage": "-", "welding_current": "-", "welding_speed": "-", "preheat_temp": "-", "welding_env": "-", "residual_stress": "-", "fatigue_specimen_type": "Plat", "fatigue_specimen_thickness": 1, "fatigue_test_type": "Axial (tension-tension)", "fatigue_temp": 25, "fatigue_env": "-", "load_ratio": 0.1, "frequency": 50, "fatigue_machine": "HT-9711 Dynamic Testing Machine", "fatigue_standard": "-", "fatigue_test_control": "Stress", "stress_concentration": "-", "failure_location": "Weld zone"}}, {"id": "WELD2025:3612", "name": "6005 aluminum alloy | Lap Joint", "material_family": "Welded joint", "points": [[11.0, 5179.0, 0], [9.0, 8653.0, 0], [6.0, 42518.0, 0], [3.0, 583061.0, 0], [3.0, 639314.0, 0], [2.0, 789120.0, 0], [2.0, 1335716.0, 0], [2.0, 1905461.0, 0], [2.0, 2479052.0, 0], [2.0, 9612960.0, 1]], "conditions": {"material": "6005 aluminum alloy", "am_type": "MIG (Melt Inert Gas) welding", "load_ratio": "0.1", "test_type": "Tension-tension fatigue test", "temperature": "25", "surface_treatment": "-"}, "metadata": {"dataset_id": 3612, "title": "Microstructure, Fatigue Properties and Stress Concentration Analysis of 6005 Aluminum Alloy MIG Welded Lap Joint", "doi": "10.3390/ma15217729", "authors": "Li, Yanlei; Yang, Shanglei; Peng, Zeng; Wang, Zhentao; Gao, Zihao", "publication": "MATERIALS", "year_of_publication": 2022, "UT": "WOS:000883447700001", "base_material": "6005 aluminum alloy", "base_young_modulus": "-", "base_yield_strength": "-", "base_ultimate_strength": "-", "base_elongation": "-", "weld_material": "ER5356 alloy", "weld_young_modulus": "-", "weld_yield_strength": "-", "weld_ultimate_strength": "-", "weld_elongation": "-", "processing": "-", "welding_joint": "Lap Joint", "welding_method": "MIG (Melt Inert Gas) welding", "welding_voltage": 20, "welding_current": 150, "welding_speed": 6, "preheat_temp": "-", "welding_env": "Argon (concentration 99.99%)", "residual_stress": "-", "fatigue_specimen_type": "Lap joint", "fatigue_specimen_thickness": 6, "fatigue_test_type": "Tension-tension fatigue test", "fatigue_temp": 25, "fatigue_env": "-", "load_ratio": 0.1, "frequency": 15, "fatigue_machine": "HB250 electro-hydraulic servo tester (Zwick/Roell Amsler, Germany)", "fatigue_standard": "GB/T15248-2008", "fatigue_test_control": "-", "stress_concentration": "Kt = 1.13", "failure_location": "Weld
