Repository: yunyunfanfan/S-PA-CBB

# S-PA-CBB

Official research code, processed curve records, evaluation outputs, and manuscript source for:

> **From Physics to Selective Generation: Conditional Brownian Bridges for Sparse S–N Curve Reconstruction and Fatigue Decision-Making**

S-PA-CBB reconstructs a complete probabilistic stress–life (S–N) curve from only two to four observed fatigue tests. The method first fits an interpretable Basquin state, diagnoses whether that state is sufficient, and applies a ControlNet-style conditional Brownian-bridge residual only to curves that benefit from correction.

File: external_data/weld2025_disjoint_curves.json (part 139 of 223)
toe, weld root"}}, {"id": "WELD2025:3613", "name": "Docol 1300M steel | Butt Joint", "material_family": "Welded joint", "points": [[1284.0, 2497435.0, 0], [924.0, 20452378.0, 0], [815.0, 27525975.0, 0], [784.0, 26475395.0, 0], [755.0, 26050065.0, 0], [727.0, 54448501.0, 0], [719.0, 54841837.0, 0], [699.0, 54798678.0, 0], [668.0, 54730925.0, 0], [639.0, 54669404.0, 0], [1268.0, 2611179.0, 0], [1043.0, 8639639.0, 0], [940.0, 14470964.0, 0]], "conditions": {"material": "Docol 1300M steel", "am_type": "GMAW (Gas Metal Arc Welding)", "load_ratio": "0.05", "test_type": "Axial", "temperature": "25", "surface_treatment": "Micro-jet cooling"}, "metadata": {"dataset_id": 3613, "title": "Docol 1300M Micro-Jet-Cooled Weld in Microstructural and Mechanical Approaches concerning Applications at Cyclic Loading", "doi": "10.3390/ma17122934", "authors": "Wegrzyn, Tomasz; Golombek, Klaudiusz; Szczucka-Lasota, Bozena; Szymczak, Tadeusz; Lazarz, Boguslaw; Lukaszkowicz, Krzysztof", "publication": "MATERIALS", "year_of_publication": 2024, "UT": "WOS:001256468400001", "base_material": "Docol 1300M steel", "base_young_modulus": 220, "base_yield_strength": 1132, "base_ultimate_strength": 1305, "base_elongation": 8, "weld_material": "Union X90 or Union X96", "weld_young_modulus": "-", "weld_yield_strength": 1132, "weld_ultimate_strength": 1305, "weld_elongation": "-", "processing": "Micro-jet cooling", "welding_joint": "Butt Joint", "welding_method": "GMAW (Gas Metal Arc Welding)", "welding_voltage": 20, "welding_current": 114, "welding_speed": 6.17, "preheat_temp": "-", "welding_env": "Shielding gas mixtures (Ar, Ar-1% N2, Ar-2% N2)", "residual_stress": "-", "fatigue_specimen_type": "Mini-specimen (U-shaped measurement section)", "fatigue_specimen_thickness": 1.8, "fatigue_test_type": "Axial", "fatigue_temp": 25, "fatigue_env": "-", "load_ratio": 0.05, "frequency": 10, "fatigue_machine": "E10000 Instron electro-dynamic testing machine", "fatigue_standard": "ASTM E468-18", "fatigue_test_control": "Stress", "stress_concentration": "-", "failure_location": "Weld toe"}}, {"id": "WELD2025:3614", "name": "Alloy617 (Ni-based alloy) and 12Cr steel | Butt Joint", "material_family": "Welded joint", "points": [[605.0, 23417.0, 0], [538.0, 78918.0, 0], [473.0, 192573.0, 0], [404.0, 413048.0, 0], [337.0, 632361.0, 0], [291.0, 974269.0, 0]], "conditions": {"material": "Alloy617 (Ni-based alloy) and 12Cr steel", "am_type": "DCSP (Direct Current Straight Polarity) TIG (Tungsten Inert Gas)", "load_ratio": "0.1", "test_type": "Axial", "temperature": "25", "surface_treatment": "-"}, "metadata": {"dataset_id": 3614, "title": "Assessing Corrosion Fatigue Characteristics of Dissimilar Material Weld between Alloy617 and 12Cr Steel Using Buttering Welding Technique", "doi": "10.3390/met8100826", "authors": "Hwang, Jeong Ho; Lee, Ju Hwa; Ahmad, Hafiz Waqar; Ha, Seung Woo; Bae, Dong Ho; Kebede, Henok Yilma", "publication": "METALS", "year_of_publication": 2018, "UT": "WOS:000448658700090", "base_material": "Alloy617 (Ni-based alloy) and 12Cr steel", "base_young_modulus": "-", "base_yield_strength": "-", "base_ultimate_strength": "-", "base_elongation": "-", "weld_material": "Thyssen617 (Ni, Cr, Co, Mo)", "weld_young_modulus": "-", "weld_yield_strength": "-", "weld_ultimate_strength": 748, "weld_elongation": "-", "processing": "-", "welding_joint": "Butt Joint", "welding_method": "DCSP (Direct Current Straight Polarity) TIG (Tungsten Inert Gas)", "welding_voltage": "120, 120-180", "welding_current": "10, 10-16", "welding_speed": 1.67, "preheat_temp": "-", "welding_env": "Argon + 2.5% H₂ shield gas", "residual_stress": "-", "fatigue_specimen_type": "Dog bone", "fatigue_specimen_thickness": 6, "fatigue_test_type": "Axial", "fatigue_temp": 25, "fatigue_env": "Air", "load_ratio": 0.1, "frequency": 10, "fatigue_machine": "Instron 8801 (10 tons)", "fatigue_standard": "ASTM E647", "fatigue_test_control": "Load", "stress_concentration": "-", "failure_location": "HAZ of 12Cr steel"}}, {"id": "WELD2025:3615", "name": "Alloy617 (Ni-based alloy) and 12Cr steel | Butt Joint", "material_family": "Welded joint", "points": [[595.0, 27040.0, 0], [527.0, 77826.0, 0], [463.0, 232143.0, 0], [396.0, 428272.0, 0], [328.0, 801518.0, 0], [283.0, 1270774.0, 0]], "conditions": {"material": "Alloy617 (Ni-based alloy) and 12Cr steel", "am_type": "DCSP (Direct Current Straight Polarity) TIG (Tungsten Inert Gas)", "load_ratio": "0.1", "test_type": "Axial", "temperature": "25", "surface_treatment": "Post Weld Heat Treatment (PWHT)"}, "metadata": {"dataset_id": 3615, "title": "Assessing Corrosion Fatigue Characteristics of Dissimilar Material Weld between Alloy617 and 12Cr Steel Using Buttering Welding Technique", "doi": "10.3390/met8100826", "authors": "Hwang, Jeong Ho; Lee, Ju Hwa; Ahmad, Hafiz Waqar; Ha, Seung Woo; Bae, Dong Ho; Kebede, Henok Yilma", "publication": "METALS", "year_of_publication": 2018, "UT": "WOS:000448658700090", "base_material": "Alloy617 (Ni-based alloy) and 12Cr steel", "base_young_modulus": "-", "base_yield_strength": "-", "base_ultimate_strength": "-", "base_elongation": "-", "weld_material": "Thyssen617 (Ni, Cr, Co, Mo)", "weld_young_modulus": "-", "weld_yield_strength": "-", "weld_ultimate_strength": 735, "weld_elongation": "-", "processing": "Post Weld Heat Treatment (PWHT)", "welding_joint": "Butt Joint", "welding_method": "DCSP (Direct Current Straight Polarity) TIG (Tungsten Inert Gas)", "welding_voltage": "120, 120-180", "welding_current": "10, 10-16", "welding_speed": 1.67, "preheat_temp": "-", "welding_env": "Argon + 2.5% H₂ shield gas", "residual_stress": "-", "fatigue_specimen_type": "Dog bone", "fatigue_specimen_thickness": 6, "fatigue_test_type": "Axial", "fatigue_temp": 25, "fatigue_env": "Air", "load_ratio": 0.1, "frequency": 10, "fatigue_machine": "Instron 8801 (10 tons)", "fatigue_standard": "ASTM E647", "fatigue_test_control": "Load", "stress_concentration": "-", "failure_location": "HAZ of 12Cr steel"}}, {"id": "WELD2025:3616", "name": "Alloy617 (Ni-based alloy) and 12Cr steel | Butt Joint", "material_family": "Welded joint", "points": [[263.0, 149992.0, 0], [231.0, 288477.0, 0], [206.0, 562684.0, 0], [174.0, 985848.0, 0]], "conditions": {"material": "Alloy617 (Ni-based alloy) and 12Cr steel", "am_type": "DCSP (Direct Current Straight Polarity) TIG (Tungsten Inert Gas)", "load_ratio": "0.1", "test_type": "Axial", "temperature": "70", "surface_treatment": "-"}, "metadata": {"dataset_id": 3616, "title": "Assessing Corrosion Fatigue Characteristics of Dissimilar Material Weld between Alloy617 and 12Cr Steel Using Buttering Welding Technique", "doi": "10.3390/met8100826", "authors": "Hwang, Jeong Ho; Lee, Ju Hwa; Ahmad, Hafiz Waqar; Ha, Seung Woo; Bae, Dong Ho; Kebede, Henok Yilma", "publication": "METALS", "year_of_publication": 2018, "UT": "WOS:000448658700090", "base_material": "Alloy617 (Ni-based alloy) and 12Cr steel", "base_young_modulus": "-", "base_yield_strength": "-", "base_ultimate_strength": "-", "base_elongation": "-", "weld_material": "Thyssen617 (Ni, Cr, Co, Mo)", "weld_young_modulus": "-", "weld_yield_strength": "-", "weld_ultimate_strength": 748, "weld_elongation": "-", "processing": "-", "welding_joint": "Butt Joint", "welding_method": "DCSP (Direct Current Straight Polarity) TIG (Tungsten Inert Gas)", "welding_voltage": "120, 120-180", "welding_current": "10, 10-16", "welding_speed": 1.67, "preheat_temp": "-", "welding_env": "Argon + 2.5% H₂ shield gas", "residual_stress": "-", "fatigue_specimen_type": "Dog bone", "fatigue_specimen_thickness": 6, "fatigue_test_type": "Axial", "fatigue_temp": 70, "fatigue_env": "3.5 wt.% NaCl solution (pH = 3.5)", "load_ratio": 0.1, "frequency": 1, "fatigue_machine": "Instron 8801 (10 tons)", "fatigue_standard": "ASTM E647", "fatigue_test_control": "Load", "stress_concentration": "-", "failure_location": "HAZ of 12Cr steel"}}, {"id": "WELD2025:3617", "name": "Alloy617 (Ni-based alloy) and 12Cr steel | Butt Joint", "material_family": "Welded joint", "points": [[259.0, 110995.0, 0], [229.0, 241140.0, 0], [196.0, 604785.0, 0], [171.0, 1171221.0, 0]], "conditions": {"material": "Alloy617 (Ni-based alloy) and 12Cr steel", "am_type": "DCSP (Direct Current Straight Polarity) TIG (Tungsten Inert Gas)", "load_ratio": "0.1", "test_type": "Axial", "temperature": "70", "surface_treatment": "Post Weld Heat Treatment (PWHT)"}, "metadata": {"dataset_id": 3617, "title": "Assessing Corrosion Fatigue Characteristics of Dissimilar Material Weld between Alloy617 and 12Cr Steel Using Buttering Welding Technique", "doi": "10.3390/met8100826", "authors": "Hwang, Jeong Ho; Lee, Ju Hwa; Ahmad, Hafiz Waqar; Ha, Seung Woo; Bae, Dong Ho; Kebede, Henok Yilma", "publication": "METALS", "year_of_publication": 2018, "UT": "WOS:000448658700090", "base_material": "Alloy617 (Ni-based alloy) and 12Cr steel", "base_young_modulus": "-", "base_yield_strength": "-", "base_ultimate_strength": "-", "base_elongation": "-", "weld_material": "Thyssen617 (Ni, Cr, Co, Mo)", "weld_young_modulus": "-", "weld_yield_strength": "-", "weld_ultimate_strength": 735, "weld_elongation": "-", "processing": "Post Weld Heat Treatment (PWHT)", "welding_joint": "Butt Joint", "welding_method": "DCSP (Direct Current Straight Polarity) TIG (Tungsten Inert Gas)", "welding_voltage": "120, 120-180", "welding_current": "10, 10-16", "welding_speed": 1.67, "preheat_temp": "-", "welding_env": "Argon + 2.5% H₂ shield gas", "residual_stress": "-", "fatigue_specimen_type": "Dog bone", "fatigue_specimen_thickness": 6, "fatigue_test_type": "Axial", "fatigue_temp": 70, "fatigue_env": "3.5 wt.% NaCl solution (pH = 3.5)", "load_ratio": 0.1, "frequency": 1, "fatigue_machine": "Instron 8801 (10 tons)", "fatigue_standard": "ASTM E647", "fatigue_test_control": "Load", "stress_concentration": "-", "failure_location": "HAZ of 12Cr steel"}}, {"id": "WELD2025:3620", "name": "ER70S-6 (additively manufactured) | -", "material_family": "Welded joint", "points": [[309.0, 66608.0, 0], [269.0, 207098.0, 0], [231.0, 290560.0, 0], [217.0, 11645992.0, 0], [190.0, 12891223.0, 0], [166.0, 16065060.0, 0], [138.0, 98321175.0, 1]], "conditions": {"material": "ER70S-6 (additively manufactured)", "am_type": "Wire Arc Additive Manufacturing (WAAM)", "load_ratio": "-", "test_type": "Rotating beam", "temperature": "-", "surface_treatment": "-"}, "metadata": {"dataset_id": 3620, "title": "The Effect of Microstructural Imperfections on Corrosion Fatigue of Additively Manufactured ER70S-6 Alloy Produced by Wire Arc Deposition", "doi": "10.3390/met10010098", "authors": "Ron, Tomer; Levy, Galit Katarivas; Dolev, Ohad; Leon, Avi; Shirizly, Amnon; Aghion, Eli", "publication": "METALS", "year_of_publication": 2020, "UT": "WOS:000516827800098", "base_material": "ER70S-6 (additively manufactured)", "base_young_modulus": "-", "base_yield_strength": "-", "base_ultimate_strength": 475.7, "base_elongation": 34.6, "weld_material": "-", "weld_young_modulus": "-", "weld_yield_strength": "-", "weld_ultimate_strength": "-", "weld_elongation": "-", "processing": "-", "welding_joint": "-", "welding_method": "Wire Arc Additive Manufacturing (WAAM)", "welding_voltage": "23.9–24.1", "welding_current": 210, "welding_speed": 2.33, "preheat_temp": "-", "welding_env": "Protective gas atmosphere (98% argon, 2% oxygen)", "residual_stress": "-", "fatigue_specimen_type": "Cylindrical", "fatigue_specimen_thickness": 6, "fatigue_test_type": "Rotating beam", "fatigue_temp": "-", "fatigue_env": "3.5% NaCl solution", "load_ratio": "-", "frequency": 50, "fatigue_machine": "Satec R.R. Moore (INSTRON)", "fatigue_standard": "-", "fatigue_test_control": "-", "stress_concentration": "-", "failure_location": "External surface"}}, {"id": "WELD2025:3621", "name": "ER70S-6 (additively manufactured) | -", "material_family": "Welded joint", "points": [[310.0, 30570.0, 0], [269.0, 285682.0, 0], [241.0, 562341.0, 0], [231.0, 1403004.0, 0], [218.0, 100000000.0, 1]], "conditions": {"material": "ER70S-6 (additively manufactured)", "am_type": "Wire Arc Additive Manufacturing (WAAM)", "load_ratio": "-", "test_type": "Rotating beam", "temperature": "-", "surface_treatment": "-"}, "metadata": {"dataset_id": 3621, "title": "The Effect of Microstructural Imperfections on Corrosion Fatigue of Additively Manufactured ER70S-6 Alloy Produced by Wire Arc Deposition", "doi": "10.3390/met10010098", "authors": "Ron, Tomer; Levy, Galit Katarivas; Dolev, Ohad; Leon, Avi; Shirizly, Amnon; Aghion, Eli", "publication": "METALS", "year_of_publication": 2020, "UT": "WOS:000516827800098", "base_material": "ER70S-6 (additively manufactured)", "base_young_modulus": "-", "base_yield_strength": "-", "base_ultimate_strength": 475.7, "base_elongation": 34.6, "weld_material": "-", "weld_young_modulus": "-", "weld_yield_strength": "-", "weld_ultimate_strength": "-", "weld_elongation": "-", "processing": "-", "welding_joint": "-", "welding_method": "Wire Arc Additive Manufacturing (WAAM)", "welding_voltage": "23.9–24.1", "welding_current": 210, "welding_speed": 2.33, "preheat_temp": "-", "welding_env": "Protective gas atmosphere (98% argon, 2% oxygen)", "residual_stress": "-", "fatigue_specimen_type": "Cylindrical", "fatigue_specimen_thickness": 6, "fatigue_test_type": "Rotating beam", "fatigue_temp": "-", "fatigue_env": "Air", "load_ratio": "-", "frequency": 50, "fatigue_machine": "Satec R.R. Moore (INSTRON)", "fatigue_standard": "-", "fatigue_test_control": "-", "stress_concentration": "-", "failure_location": "External surface"}}, {"id": "WELD2025:3622", "name": "Q345C steel | Butt Joint", "material_family": "Welded joint", "points": [[99.0, 444274.0, 0], [99.0, 454553.0, 0], [99.0, 483142.0, 0], [80.0, 868744.0, 0], [80.0, 888844.0, 0], [81.0, 912898.0, 0], [62.0, 1486449.0, 0], [62.0, 1598098.0, 0], [63.0, 1993629.0, 0], [99.0, 778081.0, 0], [81.0, 1205812.0, 0], [62.0, 2252253.0, 0]], "conditions": {"material": "Q345C steel", "am_type": "-", "load_ratio": "0.1", "test_type": "Axial", "temperature": "-", "surface_treatment": "-"}, "metadata": {"dataset_id": 3622, "title": "Fatigue Life Assessment of Revised Cope-Hole Details in Steel Truss Bridges", "doi": "10.3390/met10081092", "authors": "Liao, Ping; Qu, Bing; Huang, Yaolong; Jia, Yi; Wang, Yongbao; Zhu, Haifeng", "publication": "METALS", "year_of_publication": 2020, "UT": "WOS:000564790500001", "base_material": "Q345C steel", "base_young_modulus": 206, "base_yield_strength": "-", "base_ultimate_strength": "-", "base_elongation": "-", "weld_material": "-", "weld_young_modulus": "-", "weld_yield_strength": "-", "weld_ultimate_strength": "-", "weld_elongation": "-", "processing": "-", "welding_joint": "Butt Joint", "welding_method": "-", "welding_voltage": "-", "welding_current": "-", "welding_speed": "-", "preheat_temp": "-", "welding_env": "-", "residual_stress": "-", "fatigue_specimen_type": "Wide plate", "fatigue_specimen_thickness": 16, "fatigue_test_type": "Axial", "fatigue_temp": "-", "fatigue_env": "-", "load_ratio": 0.1, "frequency": "3.0–3.2", "fatigue_machine": "MTS testing machine", "fatigue_standard": "-", "fatigue_test_control": "Stress", "stress_concentration": "-", "failure_location": "-"}}, {"id": "WELD2025:3623", "name": "AA5754-H114 | Butt Joint", "material_family": "Welded joint", "points": [[302.0, 152203.0, 0], [261.0, 216187.0, 0], [213.0, 4007817.0, 0]], "conditions": {"material": "AA5754-H114", "am_type": "Friction Stir Welding (ω = 1500 rpm)", "load_ratio": "-", "test_type": "Plane-bending", "temperature": "-", "surface_treatment": "Cavitation Peening"}, "metadata": {"dataset_id": 3623, "title": "Effect of Cavitation Peening on Fatigue Properties in Friction Stir Welded Aluminum Alloy AA5754", "doi": "10.3390/met11010059", "authors": "Soyama, Hitoshi; Simoncini, Michela; Cabibbo, Marcello", "publication": "METALS", "year_of_publication": 2021, "UT": "WOS:000610507300001", "base_material": "AA5754-H114", "base_young_modulus": 69.3, "base_yield_strength": "-", "base_ultimate_strength": 220, "base_elongation": 34, "weld_material": "AA5754", "weld_young_modulus": "-", "weld_yield_strength": "-", "weld_ultimate_strength": 222.0, "weld_elongation": 32.8, "processing": "Cavitation Peening", "welding_joint": "Butt Joint", "welding_method": "Friction Stir Welding (ω = 1500 rpm)", "welding_voltage": "-", "welding_current": "-", "welding_speed": 1, "preheat_temp": "-", "welding_env": "-", "residual_stress": "-", "fatigue_specimen_type": "Flat sheet", "fatigue_specimen_thickness": 2, "fatigue_test_type": "Plane-bending", "fatigue_temp": "-", "fatigue_env": "-", "load_ratio": "-", "frequency": 12, "fatigue_machine": "Schenk-type displacement-controlled plane-bending fatigue tester", "fatigue_standard": "-", "fatigue_test_control": "Displacement", "stress_concentration": "-", "failure_location": "-"}}, {"id": "WELD2025:3624", "name": "AA5754-H114 | Butt Joint", "material_family": "Welded joint", "points": [[332.0, 28860.0, 0], [252.0, 161165.0, 0], [212.0, 1411855.0, 0], [233.0, 260708.0, 0], [190.0, 255999.0, 0]], "conditions": {"material": "AA5754-H114", "am_type": "Friction Stir Welding (ω = 2500 rpm)", "load_ratio": "-", "test_type": "Plane-bending", "temperature": "-", "surface_treatment": "Cavitation Peening"}, "metadata": {"dataset_id": 3624, "title": "Effect of Cavitation Peening on Fatigue Properties in Friction Stir Welded Aluminum Alloy AA5754", "doi": "10.3390/met11010059", "authors": "Soyama, Hitoshi; Simoncini, Michela; Cabibbo, Marcello", "publication": "METALS", "year_of_publication": 2021, "UT": "WOS:000610507300001", "base_material": "AA5754-H114", "base_young_modulus": 69.3, "base_yield_strength": "-", "base_ultimate_strength": 220, "base_elongation": 34, "weld_material": "AA5754", "weld_young_modulus": "-", "weld_yield_strength": "-", "weld_ultimate_strength": 197.31, "weld_elongation": 19.3, "processing": "Cavitation Peening", "welding_joint": "Butt Joint", "welding_method": "Friction Stir Welding (ω = 2500 rpm)", "welding_voltage": "-", "welding_current": "-", "welding_speed": 1, "preheat_temp": "-", "welding_env": "-", "residual_stress": "-", "fatigue_specimen_type": "Flat sheet", "fatigue_specimen_thickness": 2, "fatigue_test_type": "Plane-bending", "fatigue_temp": "-", "fatigue_env": "-", "load_ratio": "-", "frequency": 12, "fatigue_machine": "Schenk-type displacement-controlled plane-bending fatigue tester", "fatigue_standard": "-", "fatigue_test_control": "Displacement", "stress_concentration": "-", "failure_location": "-"}}, {"id": "WELD2025:3625", "name": "AA5754-H114 | Butt Joint", "material_family": "Welded joint", "points": [[323.0, 7484.0, 0], [262.0, 16551.0, 0], [305.0, 34368.0, 0], [230.0, 118433.0, 0], [192.0, 102463.0, 0]], "conditions": {"material": "AA5754-H114", "am_type": "Friction Stir Welding (ω = 1500 rpm)", "load_ratio": "-", "test_type": "Plane-bending", "temperature": "-", "surface_treatment": "-"}, "metadata": {"dataset_id": 3625, "title": "Effect of Cavitation Peening on Fatigue Properties in Friction Stir Welded Aluminum Alloy AA5754", "doi": "10.3390/met11010059", "authors": "Soyama, Hitoshi; Simoncini, Michela; Cabibbo, Marcello", "publication": "METALS", "year_of_publication": 2021, "UT": "WOS:000610507300001", "base_material": "AA5754-H114", "base_young_modulus": 69.3, "base_yield_strength": "-", "base_ultimate_strength": 220, "base_elongation": 34, "weld_material": "AA5754", "weld_young_modulus": "-", "weld_yield_strength": "-", "weld_ultimate_strength": 222.0, "weld_elongation": 32.8, "processing": "-", "welding_joint": "Butt Joint", "welding_method": "Friction Stir Welding (ω = 1500 rpm)", "welding_voltage": "-", "welding_current": "-", "welding_speed": 1, "preheat_temp": "-", "welding_env": "-", "residual_stress": "-", "fatigue_specimen_type": "Flat sheet", "fatigue_specimen_thickness": 2, "fatigue_test_type": "Plane-bending", "fatigue_temp": "-", "fatigue_env": "-", "load_ratio": "-", "frequency": 12, "fatigue_machine": "Schenk-type displacement-controlled plane-bending fatigue tester", "fatigue_standard": "-", "fatigue_test_control": "Displacement", "stress_concentration": "-", "failure_location": "Root side"}}, {"id": "WELD2025:3626", "name": "AA5754-H114 | Butt Joint", "material_family": "Welded joint", "points": [[329.0, 12944.0, 0], [254.0, 48142.0, 0], [167.0, 2219236.0, 0]], "conditions": {"material": "AA5754-H114", "am_type": "Friction Stir Welding (ω = 2500 rpm)", "load_ratio": "-", "test_type": "Plane-bending", "temperature": "-", "surface_treatment": "-"}, "metadata": {"dataset_id": 3626, "title": "Effect of Cavitation Peening on Fatigue Properties in Friction Stir Welded Aluminum Alloy AA5754", "doi": "10.3390/met11010059", "authors": "Soyama, Hitoshi; Simoncini, Michela; Cabibbo, Marcello", "publication": "METALS", "year_of_publication": 2021, "UT": "WOS:000610507300001", "base_material": "AA5754-H114", "base_young_modulus": 69.3, "base_yield_strength": "-", "base_ultimate_strength": 220, "base_elongation": 34, "weld_material": "AA5754", "weld_young_modulus": "-", "weld_yield_strength": "-", "weld_ultimate_strength": 197.31, "weld_elongation": 19.3, "processing": "-", "welding_joint": "Butt Joint", "welding_method": "Friction Stir Welding (ω = 2500 rpm)", "welding_voltage": "-", "welding_current": "-", "welding_speed": 1, "preheat_temp": "-", "welding_env": "-", "residual_stress": "-", "fatigue_specimen_type": "Flat sheet", "fatigue_specimen_thickness": 2, "fatigue_test_type": "Plane-bending", "fatigue_temp": "-", "fatigue_env": "-", "load_ratio": "-", "frequency": 12, "fatigue_machine": "Schenk-type displacement-controlled plane-bending fatigue tester", "fatigue_standard": "-", "fatigue_test_control": "Displacement", "stress_concentration": "-", "failure_location": "Root side"}}, {"id": "WELD2025:3628", "name": "S690QL | Transverse non-load-carrying attachments", "material_family": "Welded joint", "points": [[1162.0, 261904.0, 0], [1177.0, 348366.0, 0], [1160.0, 502721.0, 0], [959.0, 2540196.0, 0], [831.0, 2426363.0, 0], [940.0, 4851105.0, 0], [833.0, 5426418.0, 0], [822.0, 6485551.0, 0]], "conditions": {"material": "S690QL", "am_type": "-", "load_ratio": "-0.43", "test_type": "Variable amplitude loading", "temperature": "-", "surface_treatment": "High-Frequency Mechanical Impact (HFMI)"}, "metadata": {"dataset_id": 3628, "title": "Damage-Based Assessment of the Fatigue Crack Initiation Site in High-Strength Steel Welded Joints Treated by HFMI", "doi": "10.3390/met12010145", "authors": "Ono, Yuki; Yildirim, Halid Can; Kinoshita, Koji; Nussbaumer, Alain", "publication": "METALS", "year_of_publication": 2022, "UT": "WOS:000758515500001", "base_material": "S690QL", "base_young_modulus": 210, "base_yield_strength": 832, "base_ultimate_strength": 856, "base_elongation": "-", "weld_material": "-", "weld_young_modulus": "-", "weld_yield_strength": "-", "weld_ultimate_strength": "-", "weld_elongation": "-", "processing": "High-Frequency Mechanical Impact (HFMI)", "welding_joint": "Transverse non-load-carrying attachments", "welding_method": "-", "welding_voltage": "-", "welding_current": "-", "welding_speed": "-", "preheat_temp": "-", "welding_env": "-", "residual_stress": "-", "fatigue_specimen_type": "Plate with transverse non-load-carrying attachments", "fatigue_specimen_thickness": 6, "fatigue_test_type": "Variable amplitude loading", "fatigue_temp": "-", "fatigue_env": "-", "load_ratio": -0.43, "frequency": "-", "fatigue_machine": "-", "fatigue_standard": "-", "fatigue_test_control": "-", "stress_concentration": "-", "failure_location": "boundary between HFMI-treated zone and weld metal"}}, {"id": "WELD2025:3629", "name": "S690QL | Transverse non-load-carrying attachments", "material_family": "Welded joint", "points": [[826.0, 470507.0, 0], [833.0, 606996.0, 0], [603.0, 1399644.0, 0], [597.0, 1724748.0, 0], [483.0, 4471389.0, 0], [481.0, 4851105.0, 0]], "conditions": {"material": "S690QL", "am_type": "-", "load_ratio": "-0.43", "test_type": "Variable amplitude loading", "temperature": "-", "surface_treatment": "-"}, "metadata": {"dataset_id": 3629, "title": "Damage-Based Assessment of the Fatigue Crack Initiation Site in High-Strength Steel Welded Joints Treated by HFMI", "doi": "10.3390/met12010145", "authors": "Ono, Yuki; Yildirim, Halid Can; Kinoshita, Koji; Nussbaumer, Alain", "publication": "METALS", "year_of_publication": 2022, "UT": "WOS:000758515500001", "base_material": "S690QL", "base_young_modulus": 210, "base_yield_strength": 832, "base_ultimate_strength": 856, "base_elongation": "-", "weld_material": "-", "weld_young_modulus": "-", "weld_yield_strength": "-", "weld_ultimate_strength": "-", "weld_elongation": "-", "processing": "-", "welding_joint": "Transverse non-load-carrying attachments", "welding_method": "-", "welding_voltage": "-", "welding_current": "-", "welding_speed": "-", "preheat_temp": "-", "welding_env": "-", "residual_stress": "-", "fatigue_specimen_type": "Plate with transverse non-load-carrying attachments", "fatigue_specimen_thickness": 6, "fatigue_test_type": "Variable amplitude loading", "fatigue_temp": "-", "fatigue_env": "-", "load_ratio": -0.43, "frequency": "-", "fatigue_machine": "-", "fatigue_standard": "-", "fatigue_test_control": "-", "stress_concentration": "-", "failure_location": "Weld toe"}}, {"id": "WELD2025:3631", "name": "Modified 22MnB5 steel (with Nb and Mo) | Butt Joint", "material_family": "Welded joint", "points": [[529.0, 18000.0, 0], [507.0, 19645.0, 0], [419.0, 35533.0, 0], [324.0, 31777.0, 0], [324.0, 78818.0, 0], [255.0, 100000.0, 0], [208.0, 198367.0, 0], [184.0, 391586.0, 0], [207.0, 448641.0, 0], [209.0, 552861.0, 0], [184.0, 952583.0, 0], [184.0, 1446564.0, 0], [159.0, 1773965.0, 0]], "conditions": {"material": "Modified 22MnB5 steel (with Nb and Mo)", "am_type": "GMAW-CSC", "load_ratio": "0.1", "test_type": "Axial", "temperature": "-", "surface_treatment": "-"}, "metadata": {"dataset_id": 3631, "title": "Evaluation of Fatigue Performance of Press Hardening Steel Joints Welded by GMAW-CSC and PAW Processes", "doi": "10.3390/met12122131", "authors": "de Lima, Elias Hoffmann; de Almeida, Diego Tolotti; Souza, Daniel; Bianchi, Kleber Eduardo; Mohrbacher, Hardy", "publication": "METALS", "year_of_publication": 2022, "UT": "WOS:000904122500001", "base_material": "Modified 22MnB5 steel (with Nb and Mo)", "base_young_modulus": "-", "base_yield_strength": 1124, "base_ultimate_strength": 1536, "base_elongation": 7, "weld_material": "AWS ER120S-G", "weld_young_modulus": "-", "weld_yield_strength": 920, "weld_ultimate_strength": 940, "weld_elongation": 18, "processing": "-", "welding_joint": "Butt Joint", "welding_method": "GMAW-CSC", "welding_voltage": 17.5, "welding_current": 81, "welding_speed": 3.83, "preheat_temp": "-", "welding_env": "-", "residual_stress": "-", "fatigue_specimen_type": "Flat", "fatigue_specimen_thickness": 3, "fatigue_test_type": "Axial", "fatigue_temp": "-", "fatigue_env": "-", "load_ratio": 0.1, "frequency": "-", "fatigue_machine": "-", "fatigue_standard": "ASTM E739-10", "fatigue_test_control": "Load", "stress_concentration": "-", "failure_location": "Weld toe"}}, {"id": "WELD2025:3632", "name": "Modified 22MnB5 steel (with Nb and Mo) | Butt Joint", "material_family": "Welded joint", "points": [[756.0, 8752.0, 0], [656.0, 50100.0, 0], [562.0, 64500.0, 0], [647.0, 102000.0, 0], [602.0, 147000.0, 0], [579.0, 150000.0, 0], [470.0, 301000.0, 0], [458.0, 1570000.0, 0], [532.0, 1510000.0, 1], [458.0, 1720000.0, 1], [435.0, 2020000.0, 1]], "conditions": {"material": "Modified 22MnB5 steel (with Nb and Mo)", "am_type": "GMAW-CSC", "load_ratio": "0.1", "test_type": "Axial", "temperature": "-", "surface_treatment": "ground-flush"}, "metadata": {"dataset_id": 3632, "title": "Evaluation of Fatigue Performance of Press Hardening Steel Joints Welded by GMAW-CSC and PAW Processes", "doi": "10.3390/met12122131", "authors": "de Lima, Elias Hoffmann; de Almeida, Diego Tolotti; Souza, Daniel; Bianchi, Kleber Eduardo; Mohrbacher, Hardy", "publication": "METALS", "year_of_publication": 2022, "UT": "WOS:000904122500001", "base_material": "Modified 22MnB5 steel (with Nb and Mo)", "base_young_modulus": "-", "base_yield_strength": 1124, "base_ultimate_strength": 1536, "base_elongation": 7, "weld_material": "AWS ER120S-G", "weld_young_modulus": "-", "weld_yield_strength": 920, "weld_ultimate_strength": 940, "weld_elongation": 18, "processing": "ground-flush", "welding_joint": "Butt Joint", "welding_method": "GMAW-CSC", "welding_voltage": 17.5, "welding_current": 81, "welding_speed": 3.83, "preheat_temp": "-", "welding_env": "-", "residual_stress": "-", "fatigue_specimen_type": "Flat", "fatigue_specimen_thickness": 3, "fatigue_test_type": "Axial", "fatigue_temp": "-", "fatigue_env": "-", "load_ratio": 0.1, "frequency": "-", "fatigue_machine": "-", "fatigue_standard": "ASTM E739-10", "fatigue_test_control": "Load", "stress_concentration": "-", "failure_location": "Fusion zone"}}, {"id": "WELD2025:3633", "name": "Modified 22MnB5 steel (with Nb and Mo) | Butt Joint", "material_family": "Welded joint", "points": [[555.0, 87800.0, 0], [553.0, 91900.0, 0], [540.0, 92500.0, 0], [561.0, 164000.0, 0], [512.0, 270000.0, 0], [490.0, 314000.0, 0], [522.0, 382000.0, 0], [470.0, 193000.0, 0], [434.0, 600000.0, 0]], "conditions": {"material": "Modified 22MnB5 steel (with Nb and Mo)", "am_type": "GMAW-CSC", "load_ratio": "0.1", "test_type": "Axial", "temperature": "-", "surface_treatment": "ground-flush"}, "metadata": {"dataset_id": 3633, "title": "Evaluation of Fatigue Performance of Press Hardening Steel Joints Welded by GMAW-CSC and PAW Processes", "doi": "10.3390/met12122131", "authors": "de Lima, Elias Hoffmann; de Almeida, Diego Tolotti; Souza, Daniel; Bianchi, Kleber Eduardo; Mohrbacher, Hardy", "publication": "METALS", "year_of_publication": 2022, "UT": "WOS:000904122500001", "base_material": "Modified 22MnB5 steel (with Nb and Mo)", "base_young_modulus": "-", "base_yield_strength": 1124, "base_ultimate_strength": 1536, "base_elongation": 7, "weld_material": "AWS ER120S-G", "weld_young_modulus": "-", "weld_yield_strength": 920, "weld_ultimate_strength": 940, "weld_elongation": 18, "processing": "ground-flush", "welding_joint": "Butt Joint", "welding_method": "GMAW-CSC", "welding_voltage": 17.5, "welding_current": 81, "welding_speed": 3.83, "preheat_temp": "-", "welding_env": "-", "residual_stress": "-", "fatigue_specimen_type": "Flat", "fatigue_specimen_thickness": 3, "fatigue_test_type": "Axial", "fatigue_temp": "-", "fatigue_env": "-", "load_ratio": 0.1, "frequency": "-", "fatigue_machine": "-", "fatigue_standard": "ASTM E739-10", "fatigue_test_control": "Load", "stress_concentration": "-", "failure_location": "far from the welded joint"}}, {"id": "WELD2025:3634", "name": "Modified 22MnB5 steel (with Nb and Mo) | Butt Joint", "material_family": "Welded joint", "points": [[601.0, 7394.0, 0], [334.0, 49830.0, 0], [401.0, 111964.0, 0], [367.0, 90721.0, 0], [367.0, 120386.0, 0], [501.0, 77345.0, 0], [499.0, 114023.0, 0], [433.0, 341157.0, 0], [401.0, 321291.0, 0], [367.0, 357153.0, 0], [334.0, 349395.0, 0], [301.0, 243479.0, 0], [301.0, 341567.0, 0], [401.0, 176472.0, 1], [350.0, 344532.0, 1], [334.0, 341689.0, 1]], "conditions": {"material": "Modified 22MnB5 steel (with Nb and Mo)", "am_type": "PAW", "load_ratio": "0.1", "test_type": "Axial", "temperature": "-", "surface_treatment": "-"}, "metadata": {"dataset_id": 3634, "title": "Evaluation of Fatigue Performance of Press Hardening Steel Joints Welded by GMAW-CSC and PAW Processes", "doi": "10.3390/met12122131", "authors": "de Lima, Elias Hoffmann; de Almeida, Diego Tolotti; Souza, Daniel; Bianchi, Kleber Eduardo; Mohrbacher, Hardy", "publication": "METALS", "year_of_publication": 2022, "UT": "WOS:000904122500001", "base_material": "Modified 22MnB5 steel (with Nb and Mo)", "base_young_modulus": "-", "base_yield_strength": 1124, "base_ultimate_strength": 1536, "base_elongation": 7, "weld_material": "Autogenous", "weld_young_modulus": "-", "weld_yield_strength": "-", "weld_ultimate_strength": 1235, "weld_elongation": 11.8, "processing": "-", "welding_joint": "Butt Joint", "welding_method": "PAW", "welding_voltage": "-", "welding_current": "-", "welding_speed": "-", "preheat_temp": "-", "welding_env": "-", "residual_stress": "-", "fatigue_specimen_type": "Flat", "fatigue_specimen_thickness": 3, "fatigue_test_type": "Axial", "fatigue_temp": "-", "fatigue_env": "-", "load_ratio": 0.1, "frequency": "-", "fatigue_machine": "-", "fatigue_standard": "ASTM E739-10", "fatigue_test_control": "Load", "stress_concentration": "-", "failure_location": "-"}}, {"id": "WELD2025:3641", "name": "JIS Grade 2 commercial titanium plate | Cross joint with transverse vertical plate", "material_family": "Welded joint", "points": [[184.0, 2545658.0, 0], [190.0, 2633904.0, 0], [207.0, 889611.0, 0], [222.0, 129867.0, 0], [230.0, 105512.0, 0], [184.0, 6609978.0, 0], [190.0, 1384204.0, 0], [207.0, 678578.0, 0], [222.0, 231739.0, 0], [230.0, 217470.0, 0], [184.0, 5837139.0, 0], [190.0, 1432848.0, 0], [207.0, 535673.0, 0], [222.0, 604784.0, 0], [230.0, 201604.0, 0]], "conditions": {"material": "JIS Grade 2 commercial titanium plate", "am_type": "-", "load_ratio": "0.0", "test_type": "Axial", "temperature": "-", "surface_treatment": "-"}, "metadata": {"dataset_id": 3641, "title": "A New Method for Fatigue Evaluation of Titanium Alloy Welded Structures", "doi": "10.3390/app12125966", "authors": "Zhang, Zhe; Wang, Yuedong; Yu, Chunyang; Dong, Qi", "publication": "APPLIED SCIENCES-BASEL", "year_of_publication": 2022, "UT": "WOS:000859774600001", "base_material": "JIS Grade 2 commercial titanium plate", "base_young_modulus": "-", "base_yield_strength": "-", "base_ultimate_strength": "-", "base_elongation": "-", "weld_material": "-", "weld_young_modulus": "-", "weld_yield_strength": "-", "weld_ultimate_strength": "-", "weld_elongation": "-", "processing": "-", "welding_joint": "Cross joint with transverse vertical plate", "welding_method": "-", "welding_voltage": "-", "welding_current": "-", "welding_speed": "-", "preheat_temp": "-", "welding_env": "-", "residual_stress": "-", "fatigue_specimen_type": "-", "fatigue_specimen_thickness": 2, "fatigue_test_type": "Axial", "fatigue_temp": "-", "fatigue_env": "-", "load_ratio": 0.0, "frequency": 5, "fatigue_machine": "-", "fatigue_standard": "BS7608", "fatigue_test_control": "Stress", "stress_concentration": "-", "failure_location": "Weld toe"}}, {"id": "WELD2025:3642", "name": "JIS Grade 2 commercial titanium plate | Cross joint with longitudinal vertical plate", "material_family": "Welded joint", "points": [[235.0, 265216.0, 0], [244.0, 1210319.0, 0], [255.0, 244963.0, 0], [271.0, 292617.0, 0], [288.0, 47874.0, 0], [235.0, 1129796.0, 0], [244.0, 619869.0, 0], [255.0, 468058.0, 0], [271.0, 153038.0, 0], [288.0, 78019.0, 0], [235.0, 380277.0, 0], [244.0, 943409.0, 0], [255.0, 189017.0, 0], [271.0, 181301.0, 0], [288.0, 123169.0, 0]], "conditions": {"material": "JIS Grade 2 commercial titanium plate", "am_type": "-", "load_ratio": "0.0", "test_type": "Axial", "temperature": "-", "surface_treatment": "-"}, "metadata": {"dataset_id": 3642, "title": "A New Method for Fatigue Evaluation of Titanium Alloy Welded Structures", "doi": "10.3390/app12125966", "authors": "Zhang, Zhe; Wang, Yuedong; Yu, Chunyang; Dong, Qi", "publication": "APPLIED SCIENCES-BASEL", "year_of_publication": 2022, "UT": "WOS:000859774600001", "base_material": "JIS Grade 2 commercial titanium plate", "base_young_modulus": "-", "base_yield_strength": "-", "base_ultimate_strength": "-", "base_elongation": "-", "weld_material": "-", "weld_young_modulus": "-", "weld_yield_strength": "-", "weld_ultimate_strength": "-", "weld_elongation": "-", "processing": "-", "welding_joint": "Cross joint with longitudinal vertical plate", "welding_method": "-", "welding_voltage": "-", "welding_current": "-", "welding_speed": "-", "preheat_temp": "-", "welding_env": "-", "residual_stress": "-", "fatigue_specimen_type": "-", "fatigue_specimen_thickness": 10, "fatigue_test_type": "Axial", "fatigue_temp": "-", "fatigue_env": "-", "load_ratio": 0.0, "frequency": 5, "fatigue_machine": "-", "fatigue_standard": "BS7608", "fatigue_test_control": "Stress", "stress_concentration": "-", "failure_location": "Weld toe"}}, {"id": "WELD2025:3643", "name": "JIS Grade 2 commercial titanium plate | Lap joint", "material_family": "Welded joint", "points": [[359.0, 43883.0, 0], [370.0, 14125.0, 0], [390.0, 11000.0, 0], [420.0, 4120.0, 0], [359.0, 44005.0, 0], [370.0, 14791.0, 0], [390.0, 12785.0, 0], [420.0, 8523.0, 0], [359.0, 45123.0, 0], [370.0, 19953.0, 0], [390.0, 13456.0, 0], [420.0, 6540.0, 0]], "conditions": {"material": "JIS Grade 2 commercial titanium plate", "am_type": "-", "load_ratio": "0.1", "test_type": "Axial", "temperature": "-", "surface_treatment": "-"}, "metadata": {"dataset_id": 3643, "title": "A New Method for Fatigue Evaluation of Titanium Alloy Welded Structures", "doi": "10.3390/app12125966", "authors": "Zhang, Zhe; Wang, Yuedong; Yu, Chunyang; Dong, Qi", "publication": "APPLIED SCIENCES-BASEL", "year_of_publication": 2022, "UT": "WOS:000859774600001", "base_material": "JIS Grade 2 commercial titanium plate", "base_young_modulus": "-", "base_yield_strength": "-", "base_ultimate_strength": "-", "base_elongation": "-", "weld_material": "-", "weld_young_modulus": "-", "weld_yield_strength": "-", "weld_ultimate_strength": "-", "weld_elongation": "-", "processing": "-", "welding_joint": "Lap joint", "welding_method": "-", "welding_voltage": "-", "welding_current": "-", "welding_speed": "-", "preheat_temp": "-", "welding_env": "-", "residual_stress": "-", "fatigue_specimen_type": "-", "fatigue_specimen_thickness": 2, "fatigue_test_type": "Axial", "fatigue_temp": "-", "fatigue_env": "-", "load_ratio": 0.1, "frequency": 10, "fatigue_machine": "-", "fatigue_standard": "BS7608", "fatigue_test_control": "Stress", "stress_concentration": "-", "failure_location": "Weld toe"}}, {"id": "WELD2025:3644", "name": "JIS Grade 2 commercial titanium plate | T-joint", "material_family": "Welded joint", "points": [[400.0, 54463.0, 0], [400.0, 56676.0, 0], [400.0, 36000.0, 0]], "conditions": {"material": "JIS Grade 2 commercial titanium plate", "am_type": "-", "load_ratio": "0.06", "test_type": "Axial", "temperature": "-", "surface_treatment": "-"}, "metadata": {"dataset_id": 3644, "title": "A New Method for Fatigue Evaluation of Titanium Alloy Welded Structures", "doi": "10.3390/app12125966", "authors": "Zhang, Zhe; Wang, Yuedong; Yu, Chunyang; Dong, Qi", "publication": "APPLIED SCIENCES-BASEL", "year_of_publication": 2022, "UT": "WOS:000859774600001", "base_material": "JIS Grade 2 commercial titanium plate", "base_young_modulus": "-", "base_yield_strength": "-", "base_ultimate_strength": "-", "base_elongation": "-", "weld_material": "-", "weld_young_modulus": "-", "weld_yield_strength": "-", "weld_ultimate_strength": "-", "weld_elongation": "-", "processing": "-", "welding_joint": "T-joint", "welding_method": "-", "welding_voltage": "-", "welding_current": "-", "welding_speed": "-", "preheat_temp": "-", "welding_env": "-", "residual_stress": "-", "fatigue_specimen_type": "-", "fatigue_specimen_thickness": 3, "fatigue_test_type": "Axial", "fatigue_temp": "-", "fatigue_env": "-", "load_ratio": 0.06, "frequency": 10, "fatigue_machine": "-", "fatigue_standard": "BS7608", "fatigue_test_control": "Stress", "stress_concentration": "-", "failure_location": "Weld toe"}}, {"id": "WELD2025:3645", "name": "S690 structural steel | Non-load carrying transverse welded attachment", "material_family": "Welded joint", "points": [[160.0, 2010000.0, 0], [116.0, 10300000.0, 0]], "conditions": {"material": "S690 structural steel", "am_type": "-", "load_ratio": "-", "test_type": "Axial", "temperature": "-", "surface_treatment": "High-Frequency Mechanical Impact (HFMI) treatment"}, "metadata": {"dataset_id": 3645, "title": "Mean Stress Effect in High-Frequency
