Repository: yunyunfanfan/S-PA-CBB

# S-PA-CBB

Official research code, processed curve records, evaluation outputs, and manuscript source for:

> **From Physics to Selective Generation: Conditional Brownian Bridges for Sparse S–N Curve Reconstruction and Fatigue Decision-Making**

S-PA-CBB reconstructs a complete probabilistic stress–life (S–N) curve from only two to four observed fatigue tests. The method first fits an interpretable Basquin state, diagnoses whether that state is sufficient, and applies a ControlNet-style conditional Brownian-bridge residual only to curves that benefit from correction.

File: external_data/weld2025_disjoint_curves.json (part 140 of 223)
Mechanical Impact (HFMI)-Treated Steel Road Bridges", "doi": "10.3390/buildings12050545", "authors": "Al-Karawi, Hassan; Shams-Hakimi, Poja; Al-Emrani, Mohammad", "publication": "BUILDINGS", "year_of_publication": 2022, "UT": "WOS:000801825900001", "base_material": "S690 structural steel", "base_young_modulus": "-", "base_yield_strength": "-", "base_ultimate_strength": "-", "base_elongation": "-", "weld_material": "-", "weld_young_modulus": "-", "weld_yield_strength": "-", "weld_ultimate_strength": "-", "weld_elongation": "-", "processing": "High-Frequency Mechanical Impact (HFMI) treatment", "welding_joint": "Non-load carrying transverse welded attachment", "welding_method": "-", "welding_voltage": "-", "welding_current": "-", "welding_speed": "-", "preheat_temp": "-", "welding_env": "-", "residual_stress": "-", "fatigue_specimen_type": "Full-scale bridge welds", "fatigue_specimen_thickness": "-", "fatigue_test_type": "Axial", "fatigue_temp": "-", "fatigue_env": "-", "load_ratio": "-", "frequency": "-", "fatigue_machine": "-", "fatigue_standard": "Eurocode (FLM3 and FLM4)", "fatigue_test_control": "Stress", "stress_concentration": "-", "failure_location": "Weld toe"}}, {"id": "WELD2025:3652", "name": "Cu-ETP R220 (high purity electrolytic copper) | Butt Joint", "material_family": "Welded joint", "points": [[240.0, 25001.0, 0], [230.0, 124725.0, 0], [220.0, 432846.0, 0]], "conditions": {"material": "Cu-ETP R220 (high purity electrolytic copper)", "am_type": "Friction Stir Welding (FSW)", "load_ratio": "0", "test_type": "Axial", "temperature": "-", "surface_treatment": "rolling direction (longitudinal)"}, "metadata": {"dataset_id": 3652, "title": "Effect of FSW Traverse Speed on Mechanical Properties of Copper Plate Joints", "doi": "10.3390/ma13081937", "authors": "Machniewicz, Tomasz; Nosal, Przemyslaw; Korbel, Adam; Hebda, Marek", "publication": "MATERIALS", "year_of_publication": 2020, "UT": "WOS:000531829000141", "base_material": "Cu-ETP R220 (high purity electrolytic copper)", "base_young_modulus": "-", "base_yield_strength": "230–240", "base_ultimate_strength": 240, "base_elongation": "-", "weld_material": "Cu-ETP R220", "weld_young_modulus": "-", "weld_yield_strength": "80–100", "weld_ultimate_strength": 200, "weld_elongation": "-", "processing": "rolling direction (longitudinal)", "welding_joint": "Butt Joint", "welding_method": "Friction Stir Welding (FSW)", "welding_voltage": "-", "welding_current": "-", "welding_speed": "0.67, 1.0, 1.33", "preheat_temp": "-", "welding_env": "-", "residual_stress": "-", "fatigue_specimen_type": "Flat", "fatigue_specimen_thickness": 5, "fatigue_test_type": "Axial", "fatigue_temp": "-", "fatigue_env": "-", "load_ratio": 0, "frequency": 20, "fatigue_machine": "MTS 810 universal testing machine", "fatigue_standard": "-", "fatigue_test_control": "Stress", "stress_concentration": "-", "failure_location": "Retreating side of the weld (TMAZ or weld edge)"}}, {"id": "WELD2025:3653", "name": "Cu-ETP R220 (high purity electrolytic copper) | Butt Joint", "material_family": "Welded joint", "points": [[229.0, 37045.0, 0], [219.0, 216478.0, 0], [209.0, 469661.0, 0]], "conditions": {"material": "Cu-ETP R220 (high purity electrolytic copper)", "am_type": "Friction Stir Welding (FSW)", "load_ratio": "0", "test_type": "Axial", "temperature": "-", "surface_treatment": "rolling direction (transversal)"}, "metadata": {"dataset_id": 3653, "title": "Effect of FSW Traverse Speed on Mechanical Properties of Copper Plate Joints", "doi": "10.3390/ma13081937", "authors": "Machniewicz, Tomasz; Nosal, Przemyslaw; Korbel, Adam; Hebda, Marek", "publication": "MATERIALS", "year_of_publication": 2020, "UT": "WOS:000531829000141", "base_material": "Cu-ETP R220 (high purity electrolytic copper)", "base_young_modulus": "-", "base_yield_strength": "230–240", "base_ultimate_strength": 240, "base_elongation": "-", "weld_material": "Cu-ETP R220", "weld_young_modulus": "-", "weld_yield_strength": "80–100", "weld_ultimate_strength": 200, "weld_elongation": "-", "processing": "rolling direction (transversal)", "welding_joint": "Butt Joint", "welding_method": "Friction Stir Welding (FSW)", "welding_voltage": "-", "welding_current": "-", "welding_speed": "0.67, 1.0, 1.33", "preheat_temp": "-", "welding_env": "-", "residual_stress": "-", "fatigue_specimen_type": "Flat", "fatigue_specimen_thickness": 5, "fatigue_test_type": "Axial", "fatigue_temp": "-", "fatigue_env": "-", "load_ratio": 0, "frequency": 20, "fatigue_machine": "MTS 810 universal testing machine", "fatigue_standard": "-", "fatigue_test_control": "Stress", "stress_concentration": "-", "failure_location": "Retreating side of the weld (TMAZ or weld edge)"}}, {"id": "WELD2025:3654", "name": "S355J2 steel | T-Joint", "material_family": "Welded joint", "points": [[316.0, 117415.0, 0], [285.0, 157821.0, 0], [229.0, 361242.0, 0]], "conditions": {"material": "S355J2 steel", "am_type": "-", "load_ratio": "0.1", "test_type": "Axial", "temperature": "-", "surface_treatment": "-"}, "metadata": {"dataset_id": 3654, "title": "Fatigue Performance Analysis of Welded T-Joints in Orthotropic Steel Bridge Decks with Ultrasonic Impact Treatment", "doi": "10.3390/ma16186196", "authors": "Liu, Yizhou; Huang, Wenhua; Yu, Banhai; Chen, Zhihao; Wang, Ping", "publication": "MATERIALS", "year_of_publication": 2023, "UT": "WOS:001080436800001", "base_material": "S355J2 steel", "base_young_modulus": 207, "base_yield_strength": 390, "base_ultimate_strength": "-", "base_elongation": "-", "weld_material": "E500T-1", "weld_young_modulus": 210, "weld_yield_strength": 496, "weld_ultimate_strength": "-", "weld_elongation": "-", "processing": "-", "welding_joint": "T-Joint", "welding_method": "-", "welding_voltage": 30, "welding_current": "300–320", "welding_speed": "5, 5.83", "preheat_temp": "-", "welding_env": "-", "residual_stress": "-", "fatigue_specimen_type": "T-Joint", "fatigue_specimen_thickness": 8, "fatigue_test_type": "Axial", "fatigue_temp": "-", "fatigue_env": "-", "load_ratio": 0.1, "frequency": 10, "fatigue_machine": "100-ton MTS Landmark dynamic fatigue testing machine", "fatigue_standard": "-", "fatigue_test_control": "-", "stress_concentration": "-", "failure_location": "Weld toe"}}, {"id": "WELD2025:3655", "name": "S355J2 steel | T-Joint", "material_family": "Welded joint", "points": [[297.0, 264252.0, 0], [242.0, 597237.0, 0], [228.0, 728426.0, 0]], "conditions": {"material": "S355J2 steel", "am_type": "-", "load_ratio": "0.3", "test_type": "Axial", "temperature": "-", "surface_treatment": "Ultrasonic Impact Treatment (UIT)"}, "metadata": {"dataset_id": 3655, "title": "Fatigue Performance Analysis of Welded T-Joints in Orthotropic Steel Bridge Decks with Ultrasonic Impact Treatment", "doi": "10.3390/ma16186196", "authors": "Liu, Yizhou; Huang, Wenhua; Yu, Banhai; Chen, Zhihao; Wang, Ping", "publication": "MATERIALS", "year_of_publication": 2023, "UT": "WOS:001080436800001", "base_material": "S355J2 steel", "base_young_modulus": 207, "base_yield_strength": 390, "base_ultimate_strength": "-", "base_elongation": "-", "weld_material": "E500T-1", "weld_young_modulus": 210, "weld_yield_strength": 496, "weld_ultimate_strength": "-", "weld_elongation": "-", "processing": "Ultrasonic Impact Treatment (UIT)", "welding_joint": "T-Joint", "welding_method": "-", "welding_voltage": 30, "welding_current": "300–320", "welding_speed": "5, 5.83", "preheat_temp": "-", "welding_env": "-", "residual_stress": "-", "fatigue_specimen_type": "T-Joint", "fatigue_specimen_thickness": 8, "fatigue_test_type": "Axial", "fatigue_temp": "-", "fatigue_env": "-", "load_ratio": 0.3, "frequency": 10, "fatigue_machine": "100-ton MTS Landmark dynamic fatigue testing machine", "fatigue_standard": "-", "fatigue_test_control": "-", "stress_concentration": "-", "failure_location": "Weld toe"}}, {"id": "WELD2025:3656", "name": "S355J2 steel | T-Joint", "material_family": "Welded joint", "points": [[297.0, 523921.0, 0], [242.0, 862541.0, 0], [228.0, 1074466.0, 0]], "conditions": {"material": "S355J2 steel", "am_type": "-", "load_ratio": "0.1", "test_type": "Axial", "temperature": "-", "surface_treatment": "Ultrasonic Impact Treatment (UIT)"}, "metadata": {"dataset_id": 3656, "title": "Fatigue Performance Analysis of Welded T-Joints in Orthotropic Steel Bridge Decks with Ultrasonic Impact Treatment", "doi": "10.3390/ma16186196", "authors": "Liu, Yizhou; Huang, Wenhua; Yu, Banhai; Chen, Zhihao; Wang, Ping", "publication": "MATERIALS", "year_of_publication": 2023, "UT": "WOS:001080436800001", "base_material": "S355J2 steel", "base_young_modulus": 207, "base_yield_strength": 390, "base_ultimate_strength": "-", "base_elongation": "-", "weld_material": "E500T-1", "weld_young_modulus": 210, "weld_yield_strength": 496, "weld_ultimate_strength": "-", "weld_elongation": "-", "processing": "Ultrasonic Impact Treatment (UIT)", "welding_joint": "T-Joint", "welding_method": "-", "welding_voltage": 30, "welding_current": "300–320", "welding_speed": "5, 5.83", "preheat_temp": "-", "welding_env": "-", "residual_stress": "-", "fatigue_specimen_type": "T-Joint", "fatigue_specimen_thickness": 8, "fatigue_test_type": "Axial", "fatigue_temp": "-", "fatigue_env": "-", "load_ratio": 0.1, "frequency": 10, "fatigue_machine": "100-ton MTS Landmark dynamic fatigue testing machine", "fatigue_standard": "-", "fatigue_test_control": "-", "stress_concentration": "-", "failure_location": "Weld toe"}}, {"id": "WELD2025:3658", "name": "2219-T6 aluminum alloy | Butt Joint", "material_family": "Welded joint", "points": [[261.0, 25007.0, 0], [261.0, 26469.0, 0], [252.0, 18243.0, 0], [252.0, 20439.0, 0], [252.0, 21902.0, 0], [234.0, 34109.0, 0], [234.0, 36304.0, 0], [216.0, 56194.0, 0], [216.0, 60585.0, 0], [234.0, 77524.0, 0], [216.0, 102902.0, 0]], "conditions": {"material": "2219-T6 aluminum alloy", "am_type": "Friction Stir Welding (FSW)", "load_ratio": "0.1", "test_type": "Axial", "temperature": "-", "surface_treatment": "-"}, "metadata": {"dataset_id": 3658, "title": "Influence of Residual Stress on Fatigue Weak Areas and Simulation Analysis on Fatigue Properties Based on Continuous Performance of FSW Joints", "doi": "10.3390/met9030284", "authors": "Sun, Guoqin; Wei, Xinhai; Niu, Jiangpei; Shang, Deguang; Chen, Shujun", "publication": "METALS", "year_of_publication": 2019, "UT": "WOS:000464328600003", "base_material": "2219-T6 aluminum alloy", "base_young_modulus": 72, "base_yield_strength": 315, "base_ultimate_strength": 416, "base_elongation": "-", "weld_material": "2219-T6 aluminum alloy", "weld_young_modulus": "-", "weld_yield_strength": "-", "weld_ultimate_strength": "-", "weld_elongation": "-", "processing": "-", "welding_joint": "Butt Joint", "welding_method": "Friction Stir Welding (FSW)", "welding_voltage": "-", "welding_current": "-", "welding_speed": 3, "preheat_temp": "-", "welding_env": "-", "residual_stress": "-", "fatigue_specimen_type": "Flat", "fatigue_specimen_thickness": 6, "fatigue_test_type": "Axial", "fatigue_temp": "-", "fatigue_env": "-", "load_ratio": 0.1, "frequency": 10, "fatigue_machine": "MTS858 hydraulic servo system", "fatigue_standard": "-", "fatigue_test_control": "Stress", "stress_concentration": "-", "failure_location": "HHAZ"}}, {"id": "WELD2025:3661", "name": "Alclad 7075-T6 aluminium alloy | Single-lap joint", "material_family": "Welded joint", "points": [[32.0, 16657.0, 0], [32.0, 20364.0, 0], [32.0, 22140.0, 0], [32.0, 26619.0, 0]], "conditions": {"material": "Alclad 7075-T6 aluminium alloy", "am_type": "Refill Friction Stir Spot Welding (RFSSW)", "load_ratio": "0.1", "test_type": "shear", "temperature": "25", "surface_treatment": "-"}, "metadata": {"dataset_id": 3661, "title": "Fatigue Life Assessment of Refill Friction Stir Spot Welded Alclad 7075-T6 Aluminium Alloy Joints", "doi": "10.3390/met10050633", "authors": "Kubit, Andrzej; Drabczyk, Mateusz; Trzepiecinski, Tomasz; Bochnowski, Wojciech; Kascak, L'ubos; Slota, Jan", "publication": "METALS", "year_of_publication": 2020, "UT": "WOS:000540220000081", "base_material": "Alclad 7075-T6 aluminium alloy", "base_young_modulus": "-", "base_yield_strength": 413.7, "base_ultimate_strength": 482.6, "base_elongation": 7, "weld_material": "-", "weld_young_modulus": "-", "weld_yield_strength": "-", "weld_ultimate_strength": "-", "weld_elongation": "-", "processing": "-", "welding_joint": "Single-lap joint", "welding_method": "Refill Friction Stir Spot Welding (RFSSW)", "welding_voltage": "-", "welding_current": "-", "welding_speed": "-", "preheat_temp": "-", "welding_env": "-", "residual_stress": "-", "fatigue_specimen_type": "Single-lap joint", "fatigue_specimen_thickness": "0.8, 1.6", "fatigue_test_type": "shear", "fatigue_temp": 25, "fatigue_env": "-", "load_ratio": 0.1, "frequency": 50, "fatigue_machine": "Instron ElectroPuls™ E10000", "fatigue_standard": "-", "fatigue_test_control": "-", "stress_concentration": "-", "failure_location": "Weld toe, lower sheet"}}, {"id": "WELD2025:3662", "name": "Alclad 7075-T6 aluminium alloy | Single-lap joint", "material_family": "Welded joint", "points": [[28.0, 42727.0, 0], [28.0, 60734.0, 0], [28.0, 72418.0, 0], [28.0, 80736.0, 0], [24.0, 79737.0, 0]], "conditions": {"material": "Alclad 7075-T6 aluminium alloy", "am_type": "Refill Friction Stir Spot Welding (RFSSW)", "load_ratio": "0.1", "test_type": "shear and tension", "temperature": "25", "surface_treatment": "-"}, "metadata": {"dataset_id": 3662, "title": "Fatigue Life Assessment of Refill Friction Stir Spot Welded Alclad 7075-T6 Aluminium Alloy Joints", "doi": "10.3390/met10050633", "authors": "Kubit, Andrzej; Drabczyk, Mateusz; Trzepiecinski, Tomasz; Bochnowski, Wojciech; Kascak, L'ubos; Slota, Jan", "publication": "METALS", "year_of_publication": 2020, "UT": "WOS:000540220000081", "base_material": "Alclad 7075-T6 aluminium alloy", "base_young_modulus": "-", "base_yield_strength": 413.7, "base_ultimate_strength": 482.6, "base_elongation": 7, "weld_material": "-", "weld_young_modulus": "-", "weld_yield_strength": "-", "weld_ultimate_strength": "-", "weld_elongation": "-", "processing": "-", "welding_joint": "Single-lap joint", "welding_method": "Refill Friction Stir Spot Welding (RFSSW)", "welding_voltage": "-", "welding_current": "-", "welding_speed": "-", "preheat_temp": "-", "welding_env": "-", "residual_stress": "-", "fatigue_specimen_type": "Single-lap joint", "fatigue_specimen_thickness": "0.8, 1.6", "fatigue_test_type": "shear and tension", "fatigue_temp": 25, "fatigue_env": "-", "load_ratio": 0.1, "frequency": 50, "fatigue_machine": "Instron ElectroPuls™ E10000", "fatigue_standard": "-", "fatigue_test_control": "-", "stress_concentration": "-", "failure_location": "Weld toe, lower sheet"}}, {"id": "WELD2025:3663", "name": "Alclad 7075-T6 aluminium alloy | Single-lap joint", "material_family": "Welded joint", "points": [[24.0, 144475.0, 0], [24.0, 150670.0, 0], [24.0, 203649.0, 0], [20.0, 161784.0, 0], [20.0, 194495.0, 0], [20.0, 252122.0, 0], [20.0, 324155.0, 0], [16.0, 229005.0, 0], [16.0, 277656.0, 0], [16.0, 287112.0, 0], [16.0, 515969.0, 0], [14.0, 952369.0, 0], [14.0, 1053095.0, 0], [14.0, 1320150.0, 0], [14.0, 1697127.0, 0], [13.0, 3894409.0, 1]], "conditions": {"material": "Alclad 7075-T6 aluminium alloy", "am_type": "Refill Friction Stir Spot Welding (RFSSW)", "load_ratio": "0.1", "test_type": "tension", "temperature": "25", "surface_treatment": "-"}, "metadata": {"dataset_id": 3663, "title": "Fatigue Life Assessment of Refill Friction Stir Spot Welded Alclad 7075-T6 Aluminium Alloy Joints", "doi": "10.3390/met10050633", "authors": "Kubit, Andrzej; Drabczyk, Mateusz; Trzepiecinski, Tomasz; Bochnowski, Wojciech; Kascak, L'ubos; Slota, Jan", "publication": "METALS", "year_of_publication": 2020, "UT": "WOS:000540220000081", "base_material": "Alclad 7075-T6 aluminium alloy", "base_young_modulus": "-", "base_yield_strength": 413.7, "base_ultimate_strength": 482.6, "base_elongation": 7, "weld_material": "-", "weld_young_modulus": "-", "weld_yield_strength": "-", "weld_ultimate_strength": "-", "weld_elongation": "-", "processing": "-", "welding_joint": "Single-lap joint", "welding_method": "Refill Friction Stir Spot Welding (RFSSW)", "welding_voltage": "-", "welding_current": "-", "welding_speed": "-", "preheat_temp": "-", "welding_env": "-", "residual_stress": "-", "fatigue_specimen_type": "Single-lap joint", "fatigue_specimen_thickness": "0.8, 1.6", "fatigue_test_type": "tension", "fatigue_temp": 25, "fatigue_env": "-", "load_ratio": 0.1, "frequency": 50, "fatigue_machine": "Instron ElectroPuls™ E10000", "fatigue_standard": "-", "fatigue_test_control": "-", "stress_concentration": "-", "failure_location": "Weld toe, lower sheet"}}, {"id": "WELD2025:3664", "name": "QStE380TM | Butt Joint", "material_family": "Welded joint", "points": [[376.0, 64495.0, 0], [314.0, 133963.0, 0], [252.0, 263412.0, 0], [252.0, 322060.0, 0], [251.0, 423627.0, 0], [189.0, 668955.0, 0], [157.0, 817897.0, 0], [157.0, 848343.0, 0], [141.0, 2154435.0, 0], [125.0, 2782559.0, 0], [109.0, 10000000.0, 0]], "conditions": {"material": "QStE380TM", "am_type": "MAG (Metal Active Gas) welding", "load_ratio": "0", "test_type": "Axial fatigue tests", "temperature": "25", "surface_treatment": "-"}, "metadata": {"dataset_id": 3664, "title": "Fatigue Crack Initiation and Propagation Relation of Notched Specimens with Welded Joint Characteristics", "doi": "10.3390/met12040615", "authors": "Braun, Moritz; Fischer, Claas; Baumgartner, Joerg; Hecht, Matthias; Varfolomeev, Igor", "publication": "METALS", "year_of_publication": 2022, "UT": "WOS:000785379200001", "base_material": "QStE380TM", "base_young_modulus": "-", "base_yield_strength": "-", "base_ultimate_strength": "-", "base_elongation": "-", "weld_material": "-", "weld_young_modulus": "-", "weld_yield_strength": "-", "weld_ultimate_strength": "-", "weld_elongation": "-", "processing": "-", "welding_joint": "Butt Joint", "welding_method": "MAG (Metal Active Gas) welding", "welding_voltage": "-", "welding_current": "-", "welding_speed": "-", "preheat_temp": "-", "welding_env": "-", "residual_stress": "-", "fatigue_specimen_type": "Notched specimen", "fatigue_specimen_thickness": 8, "fatigue_test_type": "Axial fatigue tests", "fatigue_temp": 25, "fatigue_env": "Air", "load_ratio": 0, "frequency": 32, "fatigue_machine": "Hydraulic fatigue testing machines", "fatigue_standard": "-", "fatigue_test_control": "Constant force range", "stress_concentration": "12.3", "failure_location": "-"}}, {"id": "WELD2025:3665", "name": "QStE380TM | Butt Joint", "material_family": "Welded joint", "points": [[369.0, 134278.0, 0], [311.0, 298266.0, 0], [245.0, 905472.0, 0], [245.0, 1041066.0, 0], [213.0, 1943755.0, 0], [214.0, 2708105.0, 0], [191.0, 3507672.0, 0], [200.0, 3967791.0, 0], [192.0, 4802503.0, 0], [183.0, 10701252.0, 0]], "conditions": {"material": "QStE380TM", "am_type": "MAG (Metal Active Gas) welding", "load_ratio": "0", "test_type": "Axial fatigue tests", "temperature": "25", "surface_treatment": "-"}, "metadata": {"dataset_id": 3665, "title": "Fatigue Crack Initiation and Propagation Relation of Notched Specimens with Welded Joint Characteristics", "doi": "10.3390/met12040615", "authors": "Braun, Moritz; Fischer, Claas; Baumgartner, Joerg; Hecht, Matthias; Varfolomeev, Igor", "publication": "METALS", "year_of_publication": 2022, "UT": "WOS:000785379200001", "base_material": "QStE380TM", "base_young_modulus": "-", "base_yield_strength": "-", "base_ultimate_strength": "-", "base_elongation": "-", "weld_material": "-", "weld_young_modulus": "-", "weld_yield_strength": "-", "weld_ultimate_strength": "-", "weld_elongation": "-", "processing": "-", "welding_joint": "Butt Joint", "welding_method": "MAG (Metal Active Gas) welding", "welding_voltage": "-", "welding_current": "-", "welding_speed": "-", "preheat_temp": "-", "welding_env": "-", "residual_stress": "-", "fatigue_specimen_type": "Notched specimen", "fatigue_specimen_thickness": 8, "fatigue_test_type": "Axial fatigue tests", "fatigue_temp": 25, "fatigue_env": "Air", "load_ratio": 0, "frequency": 32, "fatigue_machine": "Hydraulic fatigue testing machines", "fatigue_standard": "-", "fatigue_test_control": "Constant force range", "stress_concentration": "3.10", "failure_location": "-"}}, {"id": "WELD2025:3666", "name": "CP-W800 steel | Double plate lap fillet weld", "material_family": "Welded joint", "points": [[303.0, 42886.0, 0], [282.0, 53336.0, 0], [285.0, 87961.0, 0], [267.0, 90247.0, 0], [250.0, 108001.0, 0], [207.0, 134318.0, 0], [210.0, 137808.0, 0], [229.0, 153684.0, 0], [193.0, 158693.0, 0], [158.0, 293742.0, 0], [179.0, 325488.0, 0], [159.0, 513223.0, 0], [139.0, 804067.0, 0], [124.0, 1638644.0, 0]], "conditions": {"material": "CP-W800 steel", "am_type": "-", "load_ratio": "-1", "test_type": "Axial", "temperature": "-", "surface_treatment": "-"}, "metadata": {"dataset_id": 3666, "title": "Durability Prediction of Cyclically Loaded CP-W800 Fillet Welds", "doi": "10.3390/solids5010006", "authors": "Tomazincic, Dejan; Zobec, Peter; Vrh, Marko; Gosar, Ales; Svegelj, Jurij; Muc, Matic; Malnaric, Vili; Klemenc, Jernej; Seruga, Domen", "publication": "SOLIDS", "year_of_publication": 2024, "UT": "WOS:001192785900001", "base_material": "CP-W800 steel", "base_young_modulus": 200, "base_yield_strength": "-", "base_ultimate_strength": "-", "base_elongation": "-", "weld_material": "CP-W800 steel", "weld_young_modulus": 200, "weld_yield_strength": "-", "weld_ultimate_strength": "-", "weld_elongation": "-", "processing": "-", "welding_joint": "Double plate lap fillet weld", "welding_method": "-", "welding_voltage": "-", "welding_current": "-", "welding_speed": "-", "preheat_temp": "-", "welding_env": "-", "residual_stress": "-", "fatigue_specimen_type": "Double plate lap fillet weld specimen", "fatigue_specimen_thickness": 2.5, "fatigue_test_type": "Axial", "fatigue_temp": "-", "fatigue_env": "-", "load_ratio": -1, "frequency": "-", "fatigue_machine": "SCHENCK electro-mechanical test rig", "fatigue_standard": "-", "fatigue_test_control": "Force-controlled", "stress_concentration": "-", "failure_location": "Transverse fillet weld"}}, {"id": "WELD2025:3667", "name": "S420-ML (thermomechanically rolled steel) | butt-welded joints", "material_family": "Welded joint", "points": [[336.0, 225560.0, 0], [272.0, 338163.0, 0], [274.0, 563147.0, 0], [217.0, 706034.0, 0], [198.0, 1531572.0, 0], [256.0, 1950831.0, 0], [194.0, 6699467.0, 0], [177.0, 8606118.0, 0], [165.0, 10171865.0, 0], [160.0, 10179060.0, 0], [157.0, 10613435.0, 0]], "conditions": {"material": "S420-ML (thermomechanically rolled steel)", "am_type": "Manual Arc Welding (MAW)", "load_ratio": "0.1", "test_type": "Pulsed tension", "temperature": "-", "surface_treatment": "-"}, "metadata": {"dataset_id": 3667, "title": "Influence of stress concentrators on the fatigue and fracture characteristics of steels and welded joints", "doi": "10.1007/BF02355788", "authors": "K¨¢lna, K", "publication": "MATERIALS SCIENCE", "year_of_publication": 1998, "UT": "WOS:000081604800012", "base_material": "S420-ML (thermomechanically rolled steel)", "base_young_modulus": "-", "base_yield_strength": 440, "base_ultimate_strength": 536, "base_elongation": "-", "weld_material": "-", "weld_young_modulus": "-", "weld_yield_strength": 460, "weld_ultimate_strength": 580, "weld_elongation": "-", "processing": "-", "welding_joint": "butt-welded joints", "welding_method": "Manual Arc Welding (MAW)", "welding_voltage": "-", "welding_current": "-", "welding_speed": "-", "preheat_temp": "-", "welding_env": "-", "residual_stress": "-", "fatigue_specimen_type": "-", "fatigue_specimen_thickness": 12.5, "fatigue_test_type": "Pulsed tension", "fatigue_temp": "-", "fatigue_env": "-", "load_ratio": 0.1, "frequency": "-", "fatigue_machine": "-", "fatigue_standard": "ISO/DIS 14345", "fatigue_test_control": "Stress", "stress_concentration": "-", "failure_location": "Weld toe"}}, {"id": "WELD2025:3668", "name": "S420-ML (thermomechanically rolled steel) | butt-welded joints", "material_family": "Welded joint", "points": [[361.0, 106972.0, 0], [347.0, 140069.0, 0], [303.0, 219515.0, 0], [366.0, 393661.0, 0], [322.0, 988831.0, 0], [279.0, 1170288.0, 0], [280.0, 4306717.0, 0], [266.0, 9777862.0, 1], [257.0, 9560658.0, 1], [248.0, 9888307.0, 1]], "conditions": {"material": "S420-ML (thermomechanically rolled steel)", "am_type": "Manual Arc Welding (MAW)", "load_ratio": "0.1", "test_type": "Pulsed tension", "temperature": "-", "surface_treatment": "TIG dressing (remelting of weld toe)"}, "metadata": {"dataset_id": 3668, "title": "Influence of stress concentrators on the fatigue and fracture characteristics of steels and welded joints", "doi": "10.1007/BF02355788", "authors": "K¨¢lna, K", "publication": "MATERIALS SCIENCE", "year_of_publication": 1998, "UT": "WOS:000081604800012", "base_material": "S420-ML (thermomechanically rolled steel)", "base_young_modulus": "-", "base_yield_strength": 440, "base_ultimate_strength": 536, "base_elongation": "-", "weld_material": "-", "weld_young_modulus": "-", "weld_yield_strength": 460, "weld_ultimate_strength": 580, "weld_elongation": "-", "processing": "TIG dressing (remelting of weld toe)", "welding_joint": "butt-welded joints", "welding_method": "Manual Arc Welding (MAW)", "welding_voltage": "-", "welding_current": "-", "welding_speed": "-", "preheat_temp": "-", "welding_env": "-", "residual_stress": "-", "fatigue_specimen_type": "-", "fatigue_specimen_thickness": 12.5, "fatigue_test_type": "Pulsed tension", "fatigue_temp": "-", "fatigue_env": "-", "load_ratio": 0.1, "frequency": "-", "fatigue_machine": "-", "fatigue_standard": "ISO/DIS 14345", "fatigue_test_control": "Stress", "stress_concentration": "-", "failure_location": "Weld toe"}}, {"id": "WELD2025:3669", "name": "S420-ML (thermomechanically rolled steel) | butt-welded joints", "material_family": "Welded joint", "points": [[259.0, 180853.0, 0], [258.0, 258905.0, 0], [196.0, 560281.0, 0], [197.0, 830162.0, 0], [160.0, 1195862.0, 0], [130.0, 1702847.0, 0], [149.0, 2040603.0, 0], [159.0, 3468140.0, 0], [142.0, 10325546.0, 1], [133.0, 10227999.0, 1], [122.0, 10253820.0, 1]], "conditions": {"material": "S420-ML (thermomechanically rolled steel)", "am_type": "Submerged Arc Welding (SAW)", "load_ratio": "0.1", "test_type": "Pulsed tension", "temperature": "-", "surface_treatment": "-"}, "metadata": {"dataset_id": 3669, "title": "Influence of stress concentrators on the fatigue and fracture characteristics of steels and welded joints", "doi": "10.1007/BF02355788", "authors": "K¨¢lna, K", "publication": "MATERIALS SCIENCE", "year_of_publication": 1998, "UT": "WOS:000081604800012", "base_material": "S420-ML (thermomechanically rolled steel)", "base_young_modulus": "-", "base_yield_strength": 440, "base_ultimate_strength": 536, "base_elongation": "-", "weld_material": "-", "weld_young_modulus": "-", "weld_yield_strength": 430, "weld_ultimate_strength": 530, "weld_elongation": "-", "processing": "-", "welding_joint": "butt-welded joints", "welding_method": "Submerged Arc Welding (SAW)", "welding_voltage": "-", "welding_current": "-", "welding_speed": "-", "preheat_temp": "-", "welding_env": "-", "residual_stress": "-", "fatigue_specimen_type": "-", "fatigue_specimen_thickness": 12.5, "fatigue_test_type": "Pulsed tension", "fatigue_temp": "-", "fatigue_env": "-", "load_ratio": 0.1, "frequency": "-", "fatigue_machine": "-", "fatigue_standard": "ISO/DIS 14345", "fatigue_test_control": "Stress", "stress_concentration": "-", "failure_location": "Weld toe"}}, {"id": "WELD2025:3670", "name": "S420-ML (thermomechanically rolled steel) | butt-welded joints", "material_family": "Welded joint", "points": [[401.0, 153298.0, 0], [359.0, 144773.0, 0], [357.0, 240578.0, 0], [362.0, 369461.0, 0], [340.0, 664182.0, 0], [315.0, 678978.0, 0], [276.0, 2428732.0, 0], [300.0, 9850746.0, 1], [283.0, 9846753.0, 1], [266.0, 9954147.0, 1], [256.0, 9729332.0, 1], [247.0, 10062033.0, 1]], "conditions": {"material": "S420-ML (thermomechanically rolled steel)", "am_type": "Submerged Arc Welding (SAW)", "load_ratio": "0.1", "test_type": "Pulsed tension", "temperature": "-", "surface_treatment": "TIG dressing (remelting of weld toe)"}, "metadata": {"dataset_id": 3670, "title": "Influence of stress concentrators on the fatigue and fracture characteristics of steels and welded joints", "doi": "10.1007/BF02355788", "authors": "K¨¢lna, K", "publication": "MATERIALS SCIENCE", "year_of_publication": 1998, "UT": "WOS:000081604800012", "base_material": "S420-ML (thermomechanically rolled steel)", "base_young_modulus": "-", "base_yield_strength": 440, "base_ultimate_strength": 536, "base_elongation": "-", "weld_material": "-", "weld_young_modulus": "-", "weld_yield_strength": 430, "weld_ultimate_strength": 530, "weld_elongation": "-", "processing": "TIG dressing (remelting of weld toe)", "welding_joint": "butt-welded joints", "welding_method": "Submerged Arc Welding (SAW)", "welding_voltage": "-", "welding_current": "-", "welding_speed": "-", "preheat_temp": "-", "welding_env": "-", "residual_stress": "-", "fatigue_specimen_type": "-", "fatigue_specimen_thickness": 12.5, "fatigue_test_type": "Pulsed tension", "fatigue_temp": "-", "fatigue_env": "-", "load_ratio": 0.1, "frequency": "-", "fatigue_machine": "-", "fatigue_standard": "ISO/DIS 14345", "fatigue_test_control": "Stress", "stress_concentration": "-", "failure_location": "Weld toe"}}, {"id": "WELD2025:3671", "name": "EH32 TMCP (high-strength hull steel) | Butt Joint", "material_family": "Welded joint", "points": [[33.0, 231403.0, 0], [25.0, 652727.0, 0], [22.0, 485914.0, 0], [20.0, 850007.0, 0]], "conditions": {"material": "EH32 TMCP (high-strength hull steel)", "am_type": "Flux-Cored Arc Welding (FCAW)", "load_ratio": "0.1", "test_type": "Axial tension", "temperature": "25", "surface_treatment": "-"}, "metadata": {"dataset_id": 3671, "title": "Fatigue strength depending on position of cracks for weldments", "doi": "10.1007/BF02915985", "authors": "Lee, Hae Woo; Park, Won Jo", "publication": "JOURNAL OF MECHANICAL SCIENCE AND TECHNOLOGY", "year_of_publication": 2006, "UT": "WOS:000237573500011", "base_material": "EH32 TMCP (high-strength hull steel)", "base_young_modulus": "-", "base_yield_strength": 350, "base_ultimate_strength": 525, "base_elongation": 31.0, "weld_material": "AWSA5.29 E81T1-K2", "weld_young_modulus": "-", "weld_yield_strength": "614–637", "weld_ultimate_strength": "663–694", "weld_elongation": "22.5–23.4", "processing": "-", "welding_joint": "Butt Joint", "welding_method": "Flux-Cored Arc Welding (FCAW)", "welding_voltage": "30, 35", "welding_current": "240–350", "welding_speed": "2.5–7.0", "preheat_temp": "30 (one set), 100–12 (another set)", "welding_env": "Semiautomatic, 100% CO₂ gas", "residual_stress": "-", "fatigue_specimen_type": "Plat", "fatigue_specimen_thickness": 17, "fatigue_test_type": "Axial tension", "fatigue_temp": 25, "fatigue_env": "-", "load_ratio": 0.1, "frequency": 3, "fatigue_machine": "20-ton capacity axial tension fatigue tester", "fatigue_standard": "-", "fatigue_test_control": "Load control", "stress_concentration": "-", "failure_location": "Weld toe (surface cracks)"}}, {"id": "WELD2025:3672", "name": "EH32 TMCP (high-strength hull steel) | Butt Joint", "material_family": "Welded joint", "points": [[25.0, 2026735.0, 0], [30.0, 2024353.0, 0], [25.0, 2211807.0, 0], [30.0, 2248320.0, 0]], "conditions": {"material": "EH32 TMCP (high-strength hull steel)", "am_type": "Flux-Cored Arc Welding (FCAW)", "load_ratio": "0.1", "test_type": "Axial tension", "temperature": "25", "surface_treatment": "-"}, "metadata": {"dataset_id": 3672, "title": "Fatigue strength depending on position of cracks for weldments", "doi": "10.1007/BF02915985", "authors": "Lee, Hae Woo; Park, Won Jo", "publication": "JOURNAL OF MECHANICAL SCIENCE AND TECHNOLOGY", "year_of_publication": 2006, "UT": "WOS:000237573500011", "base_material": "EH32 TMCP (high-strength hull steel)", "base_young_modulus": "-", "base_yield_strength": 350, "base_ultimate_strength": 525, "base_elongation": 31.0, "weld_material": "AWSA5.29 E81T1-K2", "weld_young_modulus": "-", "weld_yield_strength": "614–637", "weld_ultimate_strength": "663–694", "weld_elongation": "22.5–23.4", "processing": "-", "welding_joint": "Butt Joint", "welding_method": "Flux-Cored Arc Welding (FCAW)", "welding_voltage": "30, 35", "welding_current": "240–350", "welding_speed": "2.5–7.0", "preheat_temp": "30 (one set), 100–12 (another set)", "welding_env": "Semiautomatic, 100% CO₂ gas", "residual_stress": "-", "fatigue_specimen_type": "Plat", "fatigue_specimen_thickness": 17, "fatigue_test_type": "Axial tension", "fatigue_temp": 25, "fatigue_env": "-", "load_ratio": 0.1, "frequency": 3, "fatigue_machine": "20-ton capacity axial tension fatigue tester", "fatigue_standard": "-", "fatigue_test_control": "Load control", "stress_concentration": "-", "failure_location": "internal cracks"}}, {"id": "WELD2025:3691", "name": "SM520C-TMC (PILAC-BT36) steel | Butt Joint", "material_family": "Welded joint", "points": [[163.0, 571000.0, 0], [164.0, 708000.0, 0], [137.0, 1080000.0, 0], [165.0, 4030000.0, 0]], "conditions": {"material": "SM520C-TMC (PILAC-BT36) steel", "am_type": "Submerged Arc Welding (SAW)", "load_ratio": "0.1", "test_type": "Axial", "temperature": "-", "surface_treatment": "-"}, "metadata": {"dataset_id": 3691, "title": "Evaluation of Factors Affecting the Fatigue Behavior of Butt-Welded Joints using SM520C-TMC Steel", "doi": "10.1007/BF03249493", "authors": "Kim, Kyoung-Nam; Lee, Seong-Haeng; Jung, Kyoung-Sup", "publication": "INTERNATIONAL JOURNAL OF STEEL STRUCTURES", "year_of_publication": 2009, "UT": "WOS:000270891700002", "base_material": "SM520C-TMC (PILAC-BT36) steel", "base_young_modulus": "-", "base_yield_strength": 419, "base_ultimate_strength": 552.9, "base_elongation": 30.4, "weld_material": "-", "weld_young_modulus": "-", "weld_yield_strength": "-", "weld_ultimate_strength": "-", "weld_elongation": "-", "processing": "-", "welding_joint": "Butt Joint", "welding_method": "Submerged Arc Welding (SAW)", "welding_voltage": 36, "welding_current": 592, "welding_speed": 5, "preheat_temp": "-", "welding_env": "-", "residual_stress": "-", "fatigue_specimen_type": "Butt-welded joint", "fatigue_specimen_thickness": 20, "fatigue_test_type": "Axial", "fatigue_temp": "-", "fatigue_env": "-", "load_ratio": 0.1, "frequency": 15, "fatigue_machine": "Electro-hydraulic fatigue test machines (2,000 kN and 1,000 kN capacity)", "fatigue_standard": "AASHTO specification", "fatigue_test_control": "Stress", "stress_concentration": "-", "failure_location": "Weld toe, weld root"}}, {"id": "WELD2025:3692", "name": "SM520C-TMC (PILAC-BT36) steel | Butt Joint", "material_family": "Welded joint", "points": [[167.0, 1220000.0, 0]], "conditions": {"material": "SM520C-TMC (PILAC-BT36) steel", "am_type": "Flux Cored Arc Welding (FCAW)", "load_ratio": "0.1", "test_type": "Axial", "temperature": "-", "surface_treatment": "-"}, "metadata": {"dataset_id": 3692, "title": "Evaluation of Factors Affecting the Fatigue Behavior of Butt-Welded Joints using SM520C-TMC Steel", "doi": "10.1007/BF03249493", "authors": "Kim, Kyoung-Nam; Lee, Seong-Haeng; Jung, Kyoung-Sup", "publication": "INTERNATIONAL JOURNAL OF STEEL STRUCTURES", "year_of_publication": 2009, "UT": "WOS:000270891700002", "base_material": "SM520C-TMC (PILAC-BT36) steel", "base_young_modulus": "-", "base_yield_strength": 419, "base_ultimate_strength": 552.9, "base_elongation": 30.4, "weld_material": "-", "weld_young_modulus": "-", "weld_yield_strength": "-", "weld_ultimate_strength": "-", "weld_elongation": "-", "processing": "-", "welding_joint": "Butt Joint", "welding_method": "Flux Cored Arc Welding (FCAW)", "welding_voltage": 37, "welding_current": 363, "welding_speed": 6.17, "preheat_temp": "-", "welding_env": "-", "residual_stress": "-", "fatigue_specimen_type": "Butt-welded joint", "fatigue_specimen_thickness": 20, "fatigue_test_type": "Axial", "fatigue_temp": "-", "fatigue_env": "-", "load_ratio": 0.1, "frequency": 15, "fatigue_machine": "Electro-hydraulic fatigue test machines (2,000 kN and 1,000 kN capacity)", "fatigue_standard": "AASHTO specification", "fatigue_test_control": "Stress", "stress_concentration": "-", "failure_location": "Weld toe, weld root"}}, {"id": "WELD2025:3693", "name": "SM520C-TMC (PILAC-BT36) steel | Butt Joint", "material_family": "Welded joint", "points": [[164.0, 900000.0, 0], [164.0, 1380000.0, 0], [137.0, 2160000.0, 0], [138.0, 2460000.0, 0]], "conditions": {"material": "SM520C-TMC (PILAC-BT36) steel", "am_type": "Submerged Arc Welding (SAW)", "load_ratio": "0.1", "test_type": "Axial", "temperature": "-", "surface_treatment": "-"}, "metadata": {"dataset_id": 3693, "title": "Evaluation of Factors Affecting the Fatigue Behavior of Butt-Welded Joints using SM520C-TMC Steel", "doi": "10.1007/BF03249493", "authors": "Kim, Kyoung-Nam; Lee, Seong-Haeng; Jung, Kyoung-Sup", "publication": "INTERNATIONAL JOURNAL OF STEEL STRUCTURES", "year_of_publication": 2009, "UT": "WOS:000270891700002", "base_material": "SM520C-TMC (PILAC-BT36) steel", "base_young_modulus": "-", "base_yield_strength": 419, "base_ultimate_strength": 552.9, "base_elongation": 30.4, "weld_material": "-", "weld_young_modulus": "-", "weld_yield_strength": "-", "weld_ultimate_strength": "-", "weld_elongation": "-", "processing": "-", "welding_joint": "Butt Joint", "welding_method": "Submerged Arc Welding (SAW)", "welding_voltage": 38, "welding_current": 711, "welding_speed": 5, "preheat_temp": "-", "welding_env": "-", "residual_stress": "-", "fatigue_specimen_type": "Butt-welded joint", "fatigue_specimen_thickness": 40, "fatigue_test_type": "Axial", "fatigue_temp": "-", "fatigue_env": "-", "load_ratio": 0.1, "frequency": 15, "fatigue_machine": "Electro-hydraulic fatigue test machines (2,000 kN and 1,000 kN capacity)", "fatigue_standard": "AASHTO specification", "fatigue_test_control": "Stress", "stress_concentration": "-", "failure_location": "Weld toe, weld root"}}, {"id": "WELD2025:3694", "name": "SM520C-TMC (PILAC-BT36) steel | Butt Joint", "material_family": "Welded joint", "points": [[137.0, 814000.0, 0], [139.0, 1650000.0, 0], [138.0, 3170000.0, 0], [167.0, 1300000.0, 0], [169.0, 1010000.0, 0]], "conditions": {"material": "SM520C-TMC (PILAC-BT36) steel", "am_type": "Flux Cored Arc Welding (FCAW)", "load_ratio": "0.1", "test_type": "Axial", "temperature": "-", "surface_treatment": "-"}, "metadata": {"dataset_id": 3694, "title": "Evaluation of Factors Affecting the Fatigue Behavior of Butt-Welded Joints using SM520C-TMC Steel", "doi": "10.1007/BF03249493", "authors": "Kim, Kyoung-Nam; Lee, Seong-Haeng; Jung, Kyoung-Sup", "publication": "INTERNATIONAL JOURNAL OF STEEL STRUCTURES", "year_of_publication": 2009, "UT": "WOS:000270891700002", "base_material": "SM520C-TMC (PILAC-BT36) steel", "base_young_modulus": "-", "base_yield_strength": 419, "base_ultimate_strength": 552.9, "base_elongation": 30.4, "weld_material": "-", "weld_young_modulus": "-", "weld_yield_strength": "-", "weld_ultimate_strength": "-", "weld_elongation": "-", "processing": "-", "welding_joint": "Butt Joint", "welding_method": "Flux Cored Arc Welding (FCAW)", "welding_voltage": 37, "welding_current": 372, "welding_speed": 6.17, "preheat_temp": "-", "welding_env": "-", "residual_stress": "-", "fatigue_specimen_type": "Butt-welded joint", "fatigue_specimen_thickness": 40, "fatigue_test_type": "Axial", "fatigue_temp": "-", "fatigue_env": "-", "load_ratio": 0.1, "frequency": 15, "fatigue_machine": "Electro-hydraulic fatigue test machines (2,000 kN and 1,000 kN capacity)", "fatigue_standard": "AASHTO specification", "fatigue_test_control": "Stress", "stress_concentration": "-", "failure_location": "Weld toe, weld root"}}, {"id": "WELD2025:3695", "name": "SM520C-TMC (PILAC-BT36) steel | Butt Joint", "material_family": "Welded joint", "points": [[164.0, 671000.0, 0],
