Repository: yunyunfanfan/S-PA-CBB

# S-PA-CBB

Official research code, processed curve records, evaluation outputs, and manuscript source for:

> **From Physics to Selective Generation: Conditional Brownian Bridges for Sparse S–N Curve Reconstruction and Fatigue Decision-Making**

S-PA-CBB reconstructs a complete probabilistic stress–life (S–N) curve from only two to four observed fatigue tests. The method first fits an interpretable Basquin state, diagnoses whether that state is sufficient, and applies a ControlNet-style conditional Brownian-bridge residual only to curves that benefit from correction.

File: external_data/weld2025_disjoint_curves.json (part 141 of 223)
[136.0, 772000.0, 0], [110.0, 3880000.0, 0], [108.0, 4000000.0, 0]], "conditions": {"material": "SM520C-TMC (PILAC-BT36) steel", "am_type": "Submerged Arc Welding (SAW)", "load_ratio": "0.1", "test_type": "Axial", "temperature": "-", "surface_treatment": "-"}, "metadata": {"dataset_id": 3695, "title": "Evaluation of Factors Affecting the Fatigue Behavior of Butt-Welded Joints using SM520C-TMC Steel", "doi": "10.1007/BF03249493", "authors": "Kim, Kyoung-Nam; Lee, Seong-Haeng; Jung, Kyoung-Sup", "publication": "INTERNATIONAL JOURNAL OF STEEL STRUCTURES", "year_of_publication": 2009, "UT": "WOS:000270891700002", "base_material": "SM520C-TMC (PILAC-BT36) steel", "base_young_modulus": "-", "base_yield_strength": 419, "base_ultimate_strength": 552.9, "base_elongation": 30.4, "weld_material": "-", "weld_young_modulus": "-", "weld_yield_strength": "-", "weld_ultimate_strength": "-", "weld_elongation": "-", "processing": "-", "welding_joint": "Butt Joint", "welding_method": "Submerged Arc Welding (SAW)", "welding_voltage": 38, "welding_current": 774, "welding_speed": 6.33, "preheat_temp": "-", "welding_env": "-", "residual_stress": "-", "fatigue_specimen_type": "Butt-welded joint", "fatigue_specimen_thickness": 60, "fatigue_test_type": "Axial", "fatigue_temp": "-", "fatigue_env": "-", "load_ratio": 0.1, "frequency": 6, "fatigue_machine": "Electro-hydraulic fatigue test machines (2,000 kN and 1,000 kN capacity)", "fatigue_standard": "AASHTO specification", "fatigue_test_control": "Stress", "stress_concentration": "-", "failure_location": "Weld toe, weld root"}}, {"id": "WELD2025:3696", "name": "SM520C-TMC (PILAC-BT36) steel | Butt Joint", "material_family": "Welded joint", "points": [[164.0, 1050000.0, 0], [167.0, 1160000.0, 0], [137.0, 1470000.0, 0], [137.0, 1570000.0, 0], [140.0, 3760000.0, 0], [110.0, 1350000.0, 0]], "conditions": {"material": "SM520C-TMC (PILAC-BT36) steel", "am_type": "Flux Cored Arc Welding (FCAW)", "load_ratio": "0.1", "test_type": "Axial", "temperature": "-", "surface_treatment": "-"}, "metadata": {"dataset_id": 3696, "title": "Evaluation of Factors Affecting the Fatigue Behavior of Butt-Welded Joints using SM520C-TMC Steel", "doi": "10.1007/BF03249493", "authors": "Kim, Kyoung-Nam; Lee, Seong-Haeng; Jung, Kyoung-Sup", "publication": "INTERNATIONAL JOURNAL OF STEEL STRUCTURES", "year_of_publication": 2009, "UT": "WOS:000270891700002", "base_material": "SM520C-TMC (PILAC-BT36) steel", "base_young_modulus": "-", "base_yield_strength": 419, "base_ultimate_strength": 552.9, "base_elongation": 30.4, "weld_material": "-", "weld_young_modulus": "-", "weld_yield_strength": "-", "weld_ultimate_strength": "-", "weld_elongation": "-", "processing": "-", "welding_joint": "Butt Joint", "welding_method": "Flux Cored Arc Welding (FCAW)", "welding_voltage": 39, "welding_current": 384, "welding_speed": 5, "preheat_temp": "-", "welding_env": "-", "residual_stress": "-", "fatigue_specimen_type": "Butt-welded joint", "fatigue_specimen_thickness": 60, "fatigue_test_type": "Axial", "fatigue_temp": "-", "fatigue_env": "-", "load_ratio": 0.1, "frequency": 6, "fatigue_machine": "Electro-hydraulic fatigue test machines (2,000 kN and 1,000 kN capacity)", "fatigue_standard": "AASHTO specification", "fatigue_test_control": "Stress", "stress_concentration": "-", "failure_location": "Weld toe, weld root"}}, {"id": "WELD2025:3697", "name": "SM520C-TMC (PILAC-BT36) steel | Butt Joint", "material_family": "Welded joint", "points": [[166.0, 602000.0, 0], [166.0, 765000.0, 0], [164.0, 820000.0, 0], [138.0, 1300000.0, 0], [135.0, 1370000.0, 0], [108.0, 2920000.0, 0], [109.0, 1950000.0, 0]], "conditions": {"material": "SM520C-TMC (PILAC-BT36) steel", "am_type": "Submerged Arc Welding (SAW)", "load_ratio": "0.1", "test_type": "Axial", "temperature": "-", "surface_treatment": "-"}, "metadata": {"dataset_id": 3697, "title": "Evaluation of Factors Affecting the Fatigue Behavior of Butt-Welded Joints using SM520C-TMC Steel", "doi": "10.1007/BF03249493", "authors": "Kim, Kyoung-Nam; Lee, Seong-Haeng; Jung, Kyoung-Sup", "publication": "INTERNATIONAL JOURNAL OF STEEL STRUCTURES", "year_of_publication": 2009, "UT": "WOS:000270891700002", "base_material": "SM520C-TMC (PILAC-BT36) steel", "base_young_modulus": "-", "base_yield_strength": 419, "base_ultimate_strength": 552.9, "base_elongation": 30.4, "weld_material": "-", "weld_young_modulus": "-", "weld_yield_strength": "-", "weld_ultimate_strength": "-", "weld_elongation": "-", "processing": "-", "welding_joint": "Butt Joint", "welding_method": "Submerged Arc Welding (SAW)", "welding_voltage": 37, "welding_current": 774, "welding_speed": 6.17, "preheat_temp": "-", "welding_env": "-", "residual_stress": "-", "fatigue_specimen_type": "Butt-welded joint", "fatigue_specimen_thickness": 80, "fatigue_test_type": "Axial", "fatigue_temp": "-", "fatigue_env": "-", "load_ratio": 0.1, "frequency": 6, "fatigue_machine": "Electro-hydraulic fatigue test machines (2,000 kN and 1,000 kN capacity)", "fatigue_standard": "AASHTO specification", "fatigue_test_control": "Stress", "stress_concentration": "-", "failure_location": "Weld toe, weld root"}}, {"id": "WELD2025:3698", "name": "SM520C-TMC (PILAC-BT36) steel | Butt Joint", "material_family": "Welded joint", "points": [[165.0, 463000.0, 0], [165.0, 481000.0, 0], [165.0, 500000.0, 0], [139.0, 698000.0, 0], [139.0, 1150000.0, 0], [109.0, 1750000.0, 0], [111.0, 2520000.0, 0], [111.0, 2720000.0, 0]], "conditions": {"material": "SM520C-TMC (PILAC-BT36) steel", "am_type": "Flux Cored Arc Welding (FCAW)", "load_ratio": "0.1", "test_type": "Axial", "temperature": "-", "surface_treatment": "-"}, "metadata": {"dataset_id": 3698, "title": "Evaluation of Factors Affecting the Fatigue Behavior of Butt-Welded Joints using SM520C-TMC Steel", "doi": "10.1007/BF03249493", "authors": "Kim, Kyoung-Nam; Lee, Seong-Haeng; Jung, Kyoung-Sup", "publication": "INTERNATIONAL JOURNAL OF STEEL STRUCTURES", "year_of_publication": 2009, "UT": "WOS:000270891700002", "base_material": "SM520C-TMC (PILAC-BT36) steel", "base_young_modulus": "-", "base_yield_strength": 419, "base_ultimate_strength": 552.9, "base_elongation": 30.4, "weld_material": "-", "weld_young_modulus": "-", "weld_yield_strength": "-", "weld_ultimate_strength": "-", "weld_elongation": "-", "processing": "-", "welding_joint": "Butt Joint", "welding_method": "Flux Cored Arc Welding (FCAW)", "welding_voltage": 39, "welding_current": 384, "welding_speed": 5.5, "preheat_temp": "-", "welding_env": "-", "residual_stress": "-", "fatigue_specimen_type": "Butt-welded joint", "fatigue_specimen_thickness": 80, "fatigue_test_type": "Axial", "fatigue_temp": "-", "fatigue_env": "-", "load_ratio": 0.1, "frequency": 6, "fatigue_machine": "Electro-hydraulic fatigue test machines (2,000 kN and 1,000 kN capacity)", "fatigue_standard": "AASHTO specification", "fatigue_test_control": "Stress", "stress_concentration": "-", "failure_location": "Weld toe, weld root"}}, {"id": "WELD2025:3699", "name": "S355J2 | Butt Joint", "material_family": "Welded joint", "points": [[325.0, 107480.0, 0], [323.0, 138838.0, 0], [323.0, 169186.0, 0], [325.0, 194490.0, 0], [325.0, 213453.0, 0], [325.0, 278908.0, 0], [300.0, 194829.0, 0], [261.0, 151287.0, 0], [260.0, 204715.0, 0], [261.0, 311120.0, 0], [263.0, 387984.0, 0], [300.0, 499731.0, 0], [299.0, 716697.0, 0], [298.0, 925721.0, 0], [262.0, 603672.0, 0], [263.0, 835943.0, 0], [245.0, 501887.0, 0], [244.0, 837259.0, 0], [245.0, 918813.0, 0], [245.0, 973821.0, 0], [263.0, 1780139.0, 0], [243.0, 1463240.0, 0], [243.0, 1762472.0, 0], [225.0, 819434.0, 0], [225.0, 909845.0, 0], [226.0, 1058247.0, 0], [226.0, 1319912.0, 0], [226.0, 1553284.0, 0], [226.0, 2306560.0, 0], [206.0, 4921172.0, 1]], "conditions": {"material": "S355J2", "am_type": "MAG (Metal Active Gas) welding", "load_ratio": "0.1", "test_type": "Axial", "temperature": "-", "surface_treatment": "High Frequency Impact Treatment (HiFIT), Ultrasonic Impact Treatment (UIT)"}, "metadata": {"dataset_id": 3699, "title": "FATIGUE BEHAVIOUR OF WELDED HIGH-STRENGTH STEELS AFTER HIGH FREQUENCY MECHANICAL POST-WELD TREATMENTS", "doi": "10.1007/BF03263475", "authors": "Weich, I.; Ummenhofer, T.; Nitschke-Pagel, Th.; Dilger, K.; Eslami, H.", "publication": "WELDING IN THE WORLD", "year_of_publication": 2009, "UT": "WOS:000274740300006", "base_material": "S355J2", "base_young_modulus": "-", "base_yield_strength": 434, "base_ultimate_strength": 550, "base_elongation": 31, "weld_material": "Electrode 1", "weld_young_modulus": "-", "weld_yield_strength": 470, "weld_ultimate_strength": 580, "weld_elongation": 24, "processing": "High Frequency Impact Treatment (HiFIT), Ultrasonic Impact Treatment (UIT)", "welding_joint": "Butt Joint", "welding_method": "MAG (Metal Active Gas) welding", "welding_voltage": "18-2, 32, 31", "welding_current": "120-140, 290-320, 260-280", "welding_speed": "2-2.67, 6.67-8.33, 5.83", "preheat_temp": 100, "welding_env": "-", "residual_stress": "-", "fatigue_specimen_type": "Butt weld specimens", "fatigue_specimen_thickness": 16, "fatigue_test_type": "Axial", "fatigue_temp": "-", "fatigue_env": "-", "load_ratio": 0.1, "frequency": "-", "fatigue_machine": "Servo-hydraulic testing machines", "fatigue_standard": "-", "fatigue_test_control": "-", "stress_concentration": "1.3", "failure_location": "Weld toe, base material"}}, {"id": "WELD2025:3700", "name": "S355J2 | Butt Joint", "material_family": "Welded joint", "points": [[287.0, 116904.0, 0], [287.0, 229485.0, 0], [288.0, 251838.0, 0], [262.0, 374713.0, 0], [245.0, 330210.0, 0], [243.0, 436589.0, 0], [225.0, 496947.0, 0], [225.0, 526742.0, 0], [245.0, 679073.0, 0], [207.0, 592730.0, 0], [205.0, 673726.0, 0], [188.0, 600906.0, 0], [205.0, 1630479.0, 0], [188.0, 1671886.0, 0], [113.0, 4984713.0, 1]], "conditions": {"material": "S355J2", "am_type": "MAG (Metal Active Gas) welding", "load_ratio": "0.1", "test_type": "Axial", "temperature": "-", "surface_treatment": "-"}, "metadata": {"dataset_id": 3700, "title": "FATIGUE BEHAVIOUR OF WELDED HIGH-STRENGTH STEELS AFTER HIGH FREQUENCY MECHANICAL POST-WELD TREATMENTS", "doi": "10.1007/BF03263475", "authors": "Weich, I.; Ummenhofer, T.; Nitschke-Pagel, Th.; Dilger, K.; Eslami, H.", "publication": "WELDING IN THE WORLD", "year_of_publication": 2009, "UT": "WOS:000274740300006", "base_material": "S355J2", "base_young_modulus": "-", "base_yield_strength": 434, "base_ultimate_strength": 550, "base_elongation": 31, "weld_material": "Electrode 1", "weld_young_modulus": "-", "weld_yield_strength": 470, "weld_ultimate_strength": 580, "weld_elongation": 24, "processing": "-", "welding_joint": "Butt Joint", "welding_method": "MAG (Metal Active Gas) welding", "welding_voltage": "18-2, 32, 31", "welding_current": "120-140, 290-320, 260-280", "welding_speed": "2-2.67, 6.67-8.33, 5.83", "preheat_temp": 100, "welding_env": "-", "residual_stress": "-", "fatigue_specimen_type": "Butt weld specimens", "fatigue_specimen_thickness": 16, "fatigue_test_type": "Axial", "fatigue_temp": "-", "fatigue_env": "-", "load_ratio": 0.1, "frequency": "-", "fatigue_machine": "Servo-hydraulic testing machines", "fatigue_standard": "-", "fatigue_test_control": "-", "stress_concentration": "1.3", "failure_location": "Weld toe, base material"}}, {"id": "WELD2025:3701", "name": "S355J2 | Butt Joint", "material_family": "Welded joint", "points": [[300.0, 38628690.0, 0], [297.0, 22533163.0, 0], [297.0, 21331070.0, 0], [297.0, 15492580.0, 0], [262.0, 10093915.0, 0], [262.0, 7815586.0, 0], [262.0, 5941566.0, 0], [242.0, 5136840.0, 0], [244.0, 4125075.0, 0], [223.0, 3632475.0, 0], [224.0, 2943877.0, 0], [224.0, 2566823.0, 0], [245.0, 1949943.0, 1], [225.0, 1933601.0, 1]], "conditions": {"material": "S355J2", "am_type": "MAG (Metal Active Gas) welding", "load_ratio": "0.1", "test_type": "Axial", "temperature": "-", "surface_treatment": "High Frequency Impact Treatment (HiFIT), Ultrasonic Impact Treatment (UIT), Preload =355 MPa"}, "metadata": {"dataset_id": 3701, "title": "FATIGUE BEHAVIOUR OF WELDED HIGH-STRENGTH STEELS AFTER HIGH FREQUENCY MECHANICAL POST-WELD TREATMENTS", "doi": "10.1007/BF03263475", "authors": "Weich, I.; Ummenhofer, T.; Nitschke-Pagel, Th.; Dilger, K.; Eslami, H.", "publication": "WELDING IN THE WORLD", "year_of_publication": 2009, "UT": "WOS:000274740300006", "base_material": "S355J2", "base_young_modulus": "-", "base_yield_strength": 434, "base_ultimate_strength": 550, "base_elongation": 31, "weld_material": "Electrode 1", "weld_young_modulus": "-", "weld_yield_strength": 470, "weld_ultimate_strength": 580, "weld_elongation": 24, "processing": "High Frequency Impact Treatment (HiFIT), Ultrasonic Impact Treatment (UIT), Preload =355 MPa", "welding_joint": "Butt Joint", "welding_method": "MAG (Metal Active Gas) welding", "welding_voltage": "18-2, 32, 31", "welding_current": "120-140, 290-320, 260-280", "welding_speed": "2-2.67, 6.67-8.33, 5.83", "preheat_temp": 100, "welding_env": "-", "residual_stress": "-", "fatigue_specimen_type": "Butt weld specimens", "fatigue_specimen_thickness": 16, "fatigue_test_type": "Axial", "fatigue_temp": "-", "fatigue_env": "-", "load_ratio": 0.1, "frequency": "-", "fatigue_machine": "Servo-hydraulic testing machines", "fatigue_standard": "-", "fatigue_test_control": "-", "stress_concentration": "1.3", "failure_location": "Weld toe, base material"}}, {"id": "WELD2025:3702", "name": "S355J2 | Butt Joint", "material_family": "Welded joint", "points": [[299.0, 17767301.0, 0], [262.0, 19488298.0, 0], [226.0, 4648290.0, 0], [262.0, 1984771.0, 1], [225.0, 1951292.0, 1]], "conditions": {"material": "S355J2", "am_type": "MAG (Metal Active Gas) welding", "load_ratio": "0.1", "test_type": "Axial", "temperature": "-", "surface_treatment": "Ultrasonic Impact Treatment (UIT), Preload =-355 MPa"}, "metadata": {"dataset_id": 3702, "title": "FATIGUE BEHAVIOUR OF WELDED HIGH-STRENGTH STEELS AFTER HIGH FREQUENCY MECHANICAL POST-WELD TREATMENTS", "doi": "10.1007/BF03263475", "authors": "Weich, I.; Ummenhofer, T.; Nitschke-Pagel, Th.; Dilger, K.; Eslami, H.", "publication": "WELDING IN THE WORLD", "year_of_publication": 2009, "UT": "WOS:000274740300006", "base_material": "S355J2", "base_young_modulus": "-", "base_yield_strength": 434, "base_ultimate_strength": 550, "base_elongation": 31, "weld_material": "Electrode 1", "weld_young_modulus": "-", "weld_yield_strength": 470, "weld_ultimate_strength": 580, "weld_elongation": 24, "processing": "Ultrasonic Impact Treatment (UIT), Preload =-355 MPa", "welding_joint": "Butt Joint", "welding_method": "MAG (Metal Active Gas) welding", "welding_voltage": "18-2, 32, 31", "welding_current": "120-140, 290-320, 260-280", "welding_speed": "2-2.67, 6.67-8.33, 5.83", "preheat_temp": 100, "welding_env": "-", "residual_stress": "-", "fatigue_specimen_type": "Butt weld specimens", "fatigue_specimen_thickness": 16, "fatigue_test_type": "Axial", "fatigue_temp": "-", "fatigue_env": "-", "load_ratio": 0.1, "frequency": "-", "fatigue_machine": "Servo-hydraulic testing machines", "fatigue_standard": "-", "fatigue_test_control": "-", "stress_concentration": "1.3", "failure_location": "Weld toe, base material"}}, {"id": "WELD2025:3703", "name": "S690QL | Butt Joint", "material_family": "Welded joint", "points": [[395.0, 264048.0, 0], [394.0, 372831.0, 0], [394.0, 410511.0, 0], [358.0, 407405.0, 0], [358.0, 430940.0, 0], [358.0, 459507.0, 0], [359.0, 680796.0, 0], [334.0, 686508.0, 0], [300.0, 633882.0, 0], [300.0, 681346.0, 0], [311.0, 703450.0, 0], [320.0, 720501.0, 0], [328.0, 786885.0, 0], [341.0, 812413.0, 0], [325.0, 845847.0, 0], [318.0, 859610.0, 0], [315.0, 806208.0, 0], [310.0, 787091.0, 0], [302.0, 787184.0, 0], [284.0, 832876.0, 0], [303.0, 762305.0, 0], [321.0, 1102293.0, 0], [303.0, 1059226.0, 0], [289.0, 1050986.0, 0], [267.0, 1051361.0, 0], [284.0, 1204655.0, 0], [299.0, 1700546.0, 0], [301.0, 4943016.0, 1], [282.0, 4984253.0, 1]], "conditions": {"material": "S690QL", "am_type": "MAG (Metal Active Gas) welding", "load_ratio": "0.1", "test_type": "Axial", "temperature": "-", "surface_treatment": "High Frequency Impact Treatment (HiFIT), Ultrasonic Impact Treatment (UIT)"}, "metadata": {"dataset_id": 3703, "title": "FATIGUE BEHAVIOUR OF WELDED HIGH-STRENGTH STEELS AFTER HIGH FREQUENCY MECHANICAL POST-WELD TREATMENTS", "doi": "10.1007/BF03263475", "authors": "Weich, I.; Ummenhofer, T.; Nitschke-Pagel, Th.; Dilger, K.; Eslami, H.", "publication": "WELDING IN THE WORLD", "year_of_publication": 2009, "UT": "WOS:000274740300006", "base_material": "S690QL", "base_young_modulus": "-", "base_yield_strength": 719, "base_ultimate_strength": 819, "base_elongation": 18, "weld_material": "Electrode 2, Electrode 3", "weld_young_modulus": "-", "weld_yield_strength": "515, 670-760", "weld_ultimate_strength": "592, 730-820", "weld_elongation": "26, 20-25", "processing": "High Frequency Impact Treatment (HiFIT), Ultrasonic Impact Treatment (UIT)", "welding_joint": "Butt Joint", "welding_method": "MAG (Metal Active Gas) welding", "welding_voltage": "19.3, 27.5, 31", "welding_current": "110, 205, 240-250", "welding_speed": "6.67, 3.17", "preheat_temp": "100, 70", "welding_env": "-", "residual_stress": "-", "fatigue_specimen_type": "Butt weld specimens", "fatigue_specimen_thickness": 16, "fatigue_test_type": "Axial", "fatigue_temp": "-", "fatigue_env": "-", "load_ratio": 0.1, "frequency": "-", "fatigue_machine": "Servo-hydraulic testing machines", "fatigue_standard": "-", "fatigue_test_control": "-", "stress_concentration": "1.4", "failure_location": "Weld toe, base material"}}, {"id": "WELD2025:3704", "name": "S690QL | Butt Joint, Longitudinal Stiffeners (fillet welds)", "material_family": "Welded joint", "points": [[289.0, 223419.0, 0], [286.0, 242094.0, 0], [268.0, 238308.0, 0], [283.0, 293515.0, 0], [287.0, 361571.0, 0], [284.0, 411116.0, 0], [284.0, 438369.0, 0], [270.0, 445555.0, 0], [250.0, 364709.0, 0], [249.0, 315673.0, 0], [214.0, 456886.0, 0], [213.0, 571980.0, 0], [230.0, 676704.0, 0], [251.0, 727099.0, 0], [215.0, 971249.0, 0], [231.0, 4988751.0, 1], [213.0, 4950648.0, 1]], "conditions": {"material": "S690QL", "am_type": "MAG (Metal Active Gas) welding", "load_ratio": "0.1", "test_type": "Axial", "temperature": "-", "surface_treatment": "-"}, "metadata": {"dataset_id": 3704, "title": "FATIGUE BEHAVIOUR OF WELDED HIGH-STRENGTH STEELS AFTER HIGH FREQUENCY MECHANICAL POST-WELD TREATMENTS", "doi": "10.1007/BF03263475", "authors": "Weich, I.; Ummenhofer, T.; Nitschke-Pagel, Th.; Dilger, K.; Eslami, H.", "publication": "WELDING IN THE WORLD", "year_of_publication": 2009, "UT": "WOS:000274740300006", "base_material": "S690QL", "base_young_modulus": "-", "base_yield_strength": 719, "base_ultimate_strength": 819, "base_elongation": 18, "weld_material": "Electrode 2, Electrode 3", "weld_young_modulus": "-", "weld_yield_strength": "515, 670-760", "weld_ultimate_strength": "592, 730-820", "weld_elongation": "26, 20-25", "processing": "-", "welding_joint": "Butt Joint, Longitudinal Stiffeners (fillet welds)", "welding_method": "MAG (Metal Active Gas) welding", "welding_voltage": "19.3, 27.5, 31", "welding_current": "110, 205, 240-250", "welding_speed": "6.67, 3.17", "preheat_temp": "100, 70", "welding_env": "-", "residual_stress": "-", "fatigue_specimen_type": "Butt weld specimens", "fatigue_specimen_thickness": 16, "fatigue_test_type": "Axial", "fatigue_temp": "-", "fatigue_env": "-", "load_ratio": 0.1, "frequency": "-", "fatigue_machine": "Servo-hydraulic testing machines", "fatigue_standard": "-", "fatigue_test_control": "-", "stress_concentration": "1.4", "failure_location": "Weld toe, base material"}}, {"id": "WELD2025:3705", "name": "S690QL | Butt Joint", "material_family": "Welded joint", "points": [[403.0, 344553.0, 0], [400.0, 392151.0, 0], [348.0, 780742.0, 0], [326.0, 1053713.0, 0], [312.0, 4893692.0, 1]], "conditions": {"material": "S690QL", "am_type": "MAG (Metal Active Gas) welding", "load_ratio": "0.1", "test_type": "Axial", "temperature": "-", "surface_treatment": "High Frequency Impact Treatment (HiFIT) weld toe"}, "metadata": {"dataset_id": 3705, "title": "FATIGUE BEHAVIOUR OF WELDED HIGH-STRENGTH STEELS AFTER HIGH FREQUENCY MECHANICAL POST-WELD TREATMENTS", "doi": "10.1007/BF03263475", "authors": "Weich, I.; Ummenhofer, T.; Nitschke-Pagel, Th.; Dilger, K.; Eslami, H.", "publication": "WELDING IN THE WORLD", "year_of_publication": 2009, "UT": "WOS:000274740300006", "base_material": "S690QL", "base_young_modulus": "-", "base_yield_strength": 719, "base_ultimate_strength": 819, "base_elongation": 18, "weld_material": "Electrode 2, Electrode 3", "weld_young_modulus": "-", "weld_yield_strength": "515, 670-760", "weld_ultimate_strength": "592, 730-820", "weld_elongation": "26, 20-25", "processing": "High Frequency Impact Treatment (HiFIT) weld toe", "welding_joint": "Butt Joint", "welding_method": "MAG (Metal Active Gas) welding", "welding_voltage": "19.3, 27.5, 31", "welding_current": "110, 205, 240-250", "welding_speed": "6.67, 3.17", "preheat_temp": "100, 70", "welding_env": "-", "residual_stress": "-", "fatigue_specimen_type": "Butt weld specimens", "fatigue_specimen_thickness": 16, "fatigue_test_type": "Axial", "fatigue_temp": "-", "fatigue_env": "-", "load_ratio": 0.1, "frequency": "-", "fatigue_machine": "Servo-hydraulic testing machines", "fatigue_standard": "-", "fatigue_test_control": "-", "stress_concentration": "1.4", "failure_location": "Weld toe, base material"}}, {"id": "WELD2025:3706", "name": "S690QL | Butt Joint", "material_family": "Welded joint", "points": [[400.0, 249431.0, 0], [364.0, 412156.0, 0], [364.0, 436135.0, 0], [332.0, 680993.0, 0], [334.0, 793911.0, 0], [293.0, 770038.0, 0], [274.0, 990094.0, 0], [312.0, 1644241.0, 0], [293.0, 4819381.0, 1]], "conditions": {"material": "S690QL", "am_type": "MAG (Metal Active Gas) welding", "load_ratio": "0.1", "test_type": "Axial", "temperature": "-", "surface_treatment": "Ultrasonic Impact Treatment (UIT)  weld toe"}, "metadata": {"dataset_id": 3706, "title": "FATIGUE BEHAVIOUR OF WELDED HIGH-STRENGTH STEELS AFTER HIGH FREQUENCY MECHANICAL POST-WELD TREATMENTS", "doi": "10.1007/BF03263475", "authors": "Weich, I.; Ummenhofer, T.; Nitschke-Pagel, Th.; Dilger, K.; Eslami, H.", "publication": "WELDING IN THE WORLD", "year_of_publication": 2009, "UT": "WOS:000274740300006", "base_material": "S690QL", "base_young_modulus": "-", "base_yield_strength": 719, "base_ultimate_strength": 819, "base_elongation": 18, "weld_material": "Electrode 2, Electrode 3", "weld_young_modulus": "-", "weld_yield_strength": "515, 670-760", "weld_ultimate_strength": "592, 730-820", "weld_elongation": "26, 20-25", "processing": "Ultrasonic Impact Treatment (UIT)  weld toe", "welding_joint": "Butt Joint", "welding_method": "MAG (Metal Active Gas) welding", "welding_voltage": "19.3, 27.5, 31", "welding_current": "110, 205, 240-250", "welding_speed": "6.67, 3.17", "preheat_temp": "100, 70", "welding_env": "-", "residual_stress": "-", "fatigue_specimen_type": "Butt weld specimens", "fatigue_specimen_thickness": 16, "fatigue_test_type": "Axial", "fatigue_temp": "-", "fatigue_env": "-", "load_ratio": 0.1, "frequency": "-", "fatigue_machine": "Servo-hydraulic testing machines", "fatigue_standard": "-", "fatigue_test_control": "-", "stress_concentration": "1.4", "failure_location": "Weld toe, base material"}}, {"id": "WELD2025:3707", "name": "S690QL | Butt Joint", "material_family": "Welded joint", "points": [[368.0, 529373.0, 0], [369.0, 653102.0, 0], [313.0, 603749.0, 0], [311.0, 638920.0, 0], [313.0, 727027.0, 0], [295.0, 1143918.0, 0], [312.0, 988331.0, 0]], "conditions": {"material": "S690QL", "am_type": "MAG (Metal Active Gas) welding", "load_ratio": "0.1", "test_type": "Axial", "temperature": "-", "surface_treatment": "High Frequency Impact Treatment (HiFIT) base material, Ultrasonic Impact Treatment (UIT) base material"}, "metadata": {"dataset_id": 3707, "title": "FATIGUE BEHAVIOUR OF WELDED HIGH-STRENGTH STEELS AFTER HIGH FREQUENCY MECHANICAL POST-WELD TREATMENTS", "doi": "10.1007/BF03263475", "authors": "Weich, I.; Ummenhofer, T.; Nitschke-Pagel, Th.; Dilger, K.; Eslami, H.", "publication": "WELDING IN THE WORLD", "year_of_publication": 2009, "UT": "WOS:000274740300006", "base_material": "S690QL", "base_young_modulus": "-", "base_yield_strength": 719, "base_ultimate_strength": 819, "base_elongation": 18, "weld_material": "Electrode 2, Electrode 3", "weld_young_modulus": "-", "weld_yield_strength": "515, 670-760", "weld_ultimate_strength": "592, 730-820", "weld_elongation": "26, 20-25", "processing": "High Frequency Impact Treatment (HiFIT) base material, Ultrasonic Impact Treatment (UIT) base material", "welding_joint": "Butt Joint", "welding_method": "MAG (Metal Active Gas) welding", "welding_voltage": "19.3, 27.5, 31", "welding_current": "110, 205, 240-250", "welding_speed": "6.67, 3.17", "preheat_temp": "100, 70", "welding_env": "-", "residual_stress": "-", "fatigue_specimen_type": "Butt weld specimens", "fatigue_specimen_thickness": 16, "fatigue_test_type": "Axial", "fatigue_temp": "-", "fatigue_env": "-", "load_ratio": 0.1, "frequency": "-", "fatigue_machine": "Servo-hydraulic testing machines", "fatigue_standard": "-", "fatigue_test_control": "-", "stress_concentration": "1.4", "failure_location": "Weld toe, base material"}}, {"id": "WELD2025:3708", "name": "S690QL | Longitudinal Stiffeners (fillet welds)", "material_family": "Welded joint", "points": [[273.0, 300567.0, 0], [271.0, 329900.0, 0], [237.0, 470754.0, 0], [236.0, 529986.0, 0], [236.0, 718816.0, 0], [197.0, 548240.0, 0], [197.0, 816140.0, 0], [199.0, 1426960.0, 0], [164.0, 2142310.0, 0], [162.0, 2738420.0, 0], [164.0, 3412622.0, 0], [146.0, 2624930.0, 0]], "conditions": {"material": "S690QL", "am_type": "MAG (Metal Active Gas) welding", "load_ratio": "0.1", "test_type": "Axial", "temperature": "-", "surface_treatment": "High Frequency Impact Treatment (HiFIT)"}, "metadata": {"dataset_id": 3708, "title": "FATIGUE BEHAVIOUR OF WELDED HIGH-STRENGTH STEELS AFTER HIGH FREQUENCY MECHANICAL POST-WELD TREATMENTS", "doi": "10.1007/BF03263475", "authors": "Weich, I.; Ummenhofer, T.; Nitschke-Pagel, Th.; Dilger, K.; Eslami, H.", "publication": "WELDING IN THE WORLD", "year_of_publication": 2009, "UT": "WOS:000274740300006", "base_material": "S690QL", "base_young_modulus": "-", "base_yield_strength": 719, "base_ultimate_strength": 819, "base_elongation": 18, "weld_material": "Electrode 2, Electrode 3", "weld_young_modulus": "-", "weld_yield_strength": "515, 670-760", "weld_ultimate_strength": "592, 730-820", "weld_elongation": "26, 20-25", "processing": "High Frequency Impact Treatment (HiFIT)", "welding_joint": "Longitudinal Stiffeners (fillet welds)", "welding_method": "MAG (Metal Active Gas) welding", "welding_voltage": "19.3, 27.5, 31", "welding_current": "110, 205, 240-250", "welding_speed": "6.67, 3.17", "preheat_temp": "100, 70", "welding_env": "-", "residual_stress": "-", "fatigue_specimen_type": "specimens with longitudinal stiffeners", "fatigue_specimen_thickness": 16, "fatigue_test_type": "Axial", "fatigue_temp": "-", "fatigue_env": "-", "load_ratio": 0.1, "frequency": "-", "fatigue_machine": "Servo-hydraulic testing machines", "fatigue_standard": "-", "fatigue_test_control": "-", "stress_concentration": "1.4", "failure_location": "Weld toe, base material"}}, {"id": "WELD2025:3709", "name": "S690QL | Longitudinal Stiffeners (fillet welds)", "material_family": "Welded joint", "points": [[271.0, 350040.0, 0], [270.0, 407656.0, 0], [250.0, 521089.0, 0], [238.0, 552901.0, 0], [237.0, 596671.0, 0], [198.0, 837132.0, 0], [200.0, 1097593.0, 0], [201.0, 1278255.0, 0], [199.0, 1870936.0, 0], [162.0, 2832735.0, 0], [162.0, 3031221.0, 0], [162.0, 4474405.0, 0], [163.0, 4952825.0, 1], [145.0, 4952825.0, 1]], "conditions": {"material": "S690QL", "am_type": "MAG (Metal Active Gas) welding", "load_ratio": "0.1", "test_type": "Axial", "temperature": "-", "surface_treatment": "Ultrasonic Impact Treatment (UIT)"}, "metadata": {"dataset_id": 3709, "title": "FATIGUE BEHAVIOUR OF WELDED HIGH-STRENGTH STEELS AFTER HIGH FREQUENCY MECHANICAL POST-WELD TREATMENTS", "doi": "10.1007/BF03263475", "authors": "Weich, I.; Ummenhofer, T.; Nitschke-Pagel, Th.; Dilger, K.; Eslami, H.", "publication": "WELDING IN THE WORLD", "year_of_publication": 2009, "UT": "WOS:000274740300006", "base_material": "S690QL", "base_young_modulus": "-", "base_yield_strength": 719, "base_ultimate_strength": 819, "base_elongation": 18, "weld_material": "Electrode 2, Electrode 3", "weld_young_modulus": "-", "weld_yield_strength": "515, 670-760", "weld_ultimate_strength": "592, 730-820", "weld_elongation": "26, 20-25", "processing": "Ultrasonic Impact Treatment (UIT)", "welding_joint": "Longitudinal Stiffeners (fillet welds)", "welding_method": "MAG (Metal Active Gas) welding", "welding_voltage": "19.3, 27.5, 31", "welding_current": "110, 205, 240-250", "welding_speed": "6.67, 3.17", "preheat_temp": "100, 70", "welding_env": "-", "residual_stress": "-", "fatigue_specimen_type": "specimens with longitudinal stiffeners", "fatigue_specimen_thickness": 16, "fatigue_test_type": "Axial", "fatigue_temp": "-", "fatigue_env": "-", "load_ratio": 0.1, "frequency": "-", "fatigue_machine": "Servo-hydraulic testing machines", "fatigue_standard": "-", "fatigue_test_control": "-", "stress_concentration": "1.4", "failure_location": "Weld toe, base material"}}, {"id": "WELD2025:3710", "name": "Domex 700 | T-joint", "material_family": "Welded joint", "points": [[619.0, 48246.0, 0], [525.0, 58992.0, 0], [454.0, 136462.0, 0], [660.0, 26231.0, 0], [702.0, 28558.0, 0], [527.0, 78961.0, 0], [696.0, 20159.0, 0], [411.0, 164733.0, 0], [561.0, 43719.0, 0], [515.0, 96224.0, 0], [441.0, 128156.0, 0], [632.0, 35701.0, 0], [401.0, 305201.0, 0], [432.0, 154325.0, 0], [683.0, 19303.0, 0], [776.0, 12663.0, 0], [778.0, 15205.0, 0]], "conditions": {"material": "Domex 700", "am_type": "MAG welding (robotic)", "load_ratio": "0.1", "test_type": "Four-point bending", "temperature": "25", "surface_treatment": "-"}, "metadata": {"dataset_id": 3710, "title": "COMPARISON OF POST-WELD TREATMENT OF HIGH-STRENGTH STEEL WELDED JOINTS IN MEDIUM CYCLE FATIGUE", "doi": "10.1007/BF03263506", "authors": "Pedersen, M. M.; Mouritsen, O. O.; Hansen, M. R.; Andersen, J. G.; Wenderby, J.", "publication": "WELDING IN THE WORLD", "year_of_publication": 2010, "UT": "WOS:000280733500005", "base_material": "Domex 700", "base_young_modulus": "-", "base_yield_strength": "-", "base_ultimate_strength": "-", "base_elongation": "-", "weld_material": "Matching filler material", "weld_young_modulus": "-", "weld_yield_strength": "-", "weld_ultimate_strength": "-", "weld_elongation": "-", "processing": "-", "welding_joint": "T-joint", "welding_method": "MAG welding (robotic)", "welding_voltage": 26, "welding_current": 270, "welding_speed": 7.33, "preheat_temp": "-", "welding_env": "-", "residual_stress": "-", "fatigue_specimen_type": "T-joint specimens", "fatigue_specimen_thickness": 6, "fatigue_test_type": "Four-point bending", "fatigue_temp": 25, "fatigue_env": "-", "load_ratio": 0.1, "frequency": "7-28", "fatigue_machine": "100 kN Schenk hydraulic fatigue testing machine", "fatigue_standard": "-", "fatigue_test_control": "Constant amplitude", "stress_concentration": "-", "failure_location": "Weld toe"}}, {"id": "WELD2025:3711", "name": "Domex 700 | T-joint", "material_family": "Welded joint", "points": [[623.0, 144801.0, 0], [735.0, 44373.0, 0], [757.0, 39727.0, 0], [714.0, 72084.0, 0], [651.0, 74943.0, 0], [625.0, 76851.0, 0], [561.0, 172042.0, 0], [685.0, 102958.0, 0], [715.0, 100913.0, 0], [817.0, 25283.0, 0], [803.0, 25292.0, 0]], "conditions": {"material": "Domex 700", "am_type": "MAG welding (robotic)", "load_ratio": "0.1", "test_type": "Four-point bending", "temperature": "25", "surface_treatment": "Burr grinding (BG)"}, "metadata": {"dataset_id": 3711, "title": "COMPARISON OF POST-WELD TREATMENT OF HIGH-STRENGTH STEEL WELDED JOINTS IN MEDIUM CYCLE FATIGUE", "doi": "10.1007/BF03263506", "authors": "Pedersen, M. M.; Mouritsen, O. O.; Hansen, M. R.; Andersen, J. G.; Wenderby, J.", "publication": "WELDING IN THE WORLD", "year_of_publication": 2010, "UT": "WOS:000280733500005", "base_material": "Domex 700", "base_young_modulus": "-", "base_yield_strength": "-", "base_ultimate_strength": "-", "base_elongation": "-", "weld_material": "Matching filler material", "weld_young_modulus": "-", "weld_yield_strength": "-", "weld_ultimate_strength": "-", "weld_elongation": "-", "processing": "Burr grinding (BG)", "welding_joint": "T-joint", "welding_method": "MAG welding (robotic)", "welding_voltage": 26, "welding_current": 270, "welding_speed": 7.33, "preheat_temp": "-", "welding_env": "-", "residual_stress": "-", "fatigue_specimen_type": "T-joint specimens", "fatigue_specimen_thickness": 6, "fatigue_test_type": "Four-point bending", "fatigue_temp": 25, "fatigue_env": "-", "load_ratio": 0.1, "frequency": "7-28", "fatigue_machine": "100 kN Schenk hydraulic fatigue testing machine", "fatigue_standard": "-", "fatigue_test_control": "Constant amplitude", "stress_concentration": "-", "failure_location": "Weld toe"}}, {"id": "WELD2025:3712", "name": "Domex 700 | T-joint", "material_family": "Welded joint", "points": [[675.0, 84527.0, 0], [709.0, 93788.0, 0], [631.0, 156266.0, 0], [548.0, 352235.0, 0], [524.0, 666989.0, 0], [712.0, 91578.0, 0], [638.0, 112553.0, 0], [598.0, 179863.0, 0], [616.0, 136497.0, 0], [725.0, 36907.0, 0], [656.0, 94745.0, 0], [796.0, 48665.0, 0], [811.0, 44062.0, 0]], "conditions": {"material": "Domex 700", "am_type": "MAG welding (robotic)", "load_ratio": "0.1", "test_type": "Four-point bending", "temperature": "25", "surface_treatment": "TIG dressing"}, "metadata": {"dataset_id": 3712, "title": "COMPARISON OF POST-WELD TREATMENT OF HIGH-STRENGTH STEEL WELDED JOINTS IN MEDIUM CYCLE FATIGUE", "doi": "10.1007/BF03263506", "authors": "Pedersen, M. M.; Mouritsen, O. O.; Hansen, M. R.; Andersen, J. G.; Wenderby, J.", "publication": "WELDING IN THE WORLD", "year_of_publication": 2010, "UT": "WOS:000280733500005", "base_material": "Domex 700", "base_young_modulus": "-", "base_yield_strength": "-", "base_ultimate_strength": "-", "base_elongation": "-", "weld_material": "Matching filler material", "weld_young_modulus": "-", "weld_yield_strength": "-", "weld_ultimate_strength": "-", "weld_elongation": "-", "processing": "TIG dressing", "welding_joint": "T-joint", "welding_method": "MAG welding (robotic)", "welding_voltage": 26, "welding_current": 270, "welding_speed": 7.33, "preheat_temp": "-", "welding_env": "-", "residual_stress": "-", "fatigue_specimen_type": "T-joint specimens", "fatigue_specimen_thickness": 6, "fatigue_test_type": "Four-point bending", "fatigue_temp": 25, "fatigue_env": "-", "load_ratio": 0.1, "frequency": "7-28", "fatigue_machine": "100 kN Schenk hydraulic fatigue testing machine", "fatigue_standard": "-", "fatigue_test_control": "Constant amplitude", "stress_concentration": "-", "failure_location": "Weld toe"}}, {"id": "WELD2025:3713", "name": "Domex 700 | T-joint", "material_family": "Welded joint", "points": [[732.0, 48833.0, 0], [659.0, 72024.0, 0], [666.0, 73094.0, 0], [648.0, 166486.0, 0], [778.0, 27413.0, 0], [774.0, 15562.0, 0], [776.0, 35199.0, 0], [708.0, 45417.0, 0], [668.0, 83970.0, 0], [547.0, 244956.0, 0]], "conditions": {"material": "Domex 700", "am_type": "MAG welding (robotic)", "load_ratio": "0.1", "test_type": "Four-point bending", "temperature": "25", "surface_treatment": "Ultrasonic Impact Treatment (UIT)"}, "metadata": {"dataset_id": 3713, "title": "COMPARISON OF POST-WELD TREATMENT OF HIGH-STRENGTH STEEL WELDED JOINTS IN MEDIUM CYCLE FATIGUE", "doi": "10.1007/BF03263506", "authors": "Pedersen, M. M.; Mouritsen, O. O.; Hansen, M. R.; Andersen, J. G.; Wenderby, J.", "publication": "WELDING IN THE WORLD", "year_of_publication": 2010, "UT": "WOS:000280733500005", "base_material": "Domex 700", "base_young_modulus": "-", "base_yield_strength": "-", "base_ultimate_strength": "-", "base_elongation": "-", "weld_material": "Matching filler material", "weld_young_modulus": "-", "weld_yield_strength": "-", "weld_ultimate_strength": "-", "weld_elongation": "-", "processing": "Ultrasonic Impact Treatment (UIT)", "welding_joint": "T-joint", "welding_method": "MAG welding (robotic)", "welding_voltage": 26, "welding_current": 270, "welding_speed": 7.33, "preheat_temp": "-", "welding_env": "-", "residual_stress": "-", "fatigue_specimen_type": "T-joint specimens", "fatigue_specimen_thickness": 6, "fatigue_test_type": "Four-point bending", "fatigue_temp": 25, "fatigue_env": "-", "load_ratio": 0.1, "frequency": "7-28", "fatigue_machine": "100 kN Schenk hydraulic fatigue testing machine", "fatigue_standard": "-", "fatigue_test_control": "Constant amplitude", "stress_concentration": "-", "failure_location": "Weld toe"}}, {"id": "WELD2025:3714", "name": "Structural steel S355 | Lap Joint", "material_family": "Welded joint", "points": [[120.0, 158337.0, 0], [110.0, 340100.0, 0], [110.0, 164670.0, 0], [100.0, 1683760.0, 0], [100.0, 1079130.0, 0], [120.0, 174060.0, 0], [90.0, 1350000.0, 0], [120.0, 413630.0, 0], [120.0, 197446.0, 0], [120.0, 367863.0, 0]], "conditions": {"material": "Structural steel S355", "am_type": "Manual MAG process", "load_ratio": "0", "test_type": "Axial", "temperature": "25", "surface_treatment": "-"}, "metadata": {"dataset_id": 3714, "title": "FATIGUE TESTS AND NUMERICAL ANALYSES OF PARTIAL-LOAD AND FULL-LOAD CARRYING FILLET WELDS AT COVER PLATES AND LAP JOINTS", "doi": "10.1007/BF03263508", "authors": "Fricke, W.; Feltz, O.", "publication": "WELDING IN THE WORLD", "year_of_publication": 2010, "UT": "WOS:000280733500007", "base_material": "Structural steel S355", "base_young_modulus": "-", "base_yield_strength": 355, "base_ultimate_strength": "-", "base_elongation": "-", "weld_material": "-", "weld_young_modulus": "-", "weld_yield_strength": "-", "weld_ultimate_strength": "-", "weld_elongation": "-", "processing": "-", "welding_joint": "Lap Joint", "welding_method": "Manual MAG process", "welding_voltage": "-", "welding_current": "-", "welding_speed": "-", "preheat_temp": "-", "welding_env": "-", "residual_stress": "-", "fatigue_specimen_type": "Lap Joint", "fatigue_specimen_thickness": 12, "fatigue_test_type": "Axial", "fatigue_temp": 25, "fatigue_env": "-", "load_ratio": 0, "frequency": 30, "fatigue_machine": "Resonance pulsator", "fatigue_standard": "-", "fatigue_test_control": "Constant load amplitude", "stress_concentration": "1.91", "failure_location": "weld root"}}, {"id": "WELD2025:3715", "name": "Structural steel S355 | Cover Plate Joint", "material_family": "Welded joint", "points": [[150.0, 339560.0, 0], [150.0, 487851.0, 0], [150.0, 491750.0, 0], [170.0, 447349.0, 0], [170.0, 381138.0, 0], [150.0, 302713.0, 0], [150.0, 754849.0, 0]], "conditions": {"material": "Structural steel S355", "am_type": "Manual MAG process", "load_ratio": "0", "test_type": "Axial", "temperature": "25", "surface_treatment": "-"}, "metadata": {"dataset_id": 3715, "title": "FATIGUE TESTS AND NUMERICAL ANALYSES OF PARTIAL-LOAD AND FULL-LOAD CARRYING FILLET WELDS AT COVER PLATES AND LAP JOINTS", "doi": "10.1007/BF03263508", "authors": "Fricke, W.; Feltz, O.", "publication": "WELDING IN THE WORLD", "year_of_publication": 2010, "UT": "WOS:000280733500007", "base_material": "Structural steel S355", "base_young_modulus": "-", "base_yield_strength": 355, "base_ultimate_strength": "-", "base_elongation": "-", "weld_material": "-", "weld_young_modulus": "-", "weld_yield_strength": "-", "weld_ultimate_strength": "-", "weld_elongation": "-", "processing": "-", "welding_joint": "Cover Plate Joint", "welding_method": "Manual MAG process", "welding_voltage": "-", "welding_current": "-", "welding_speed": "-", "preheat_temp": "-", "welding_env": "-", "residual_stress": "-", "fatigue_specimen_type": "Cover Plate Joint", "fatigue_specimen_thickness": 12,
