Repository: yunyunfanfan/S-PA-CBB

# S-PA-CBB

Official research code, processed curve records, evaluation outputs, and manuscript source for:

> **From Physics to Selective Generation: Conditional Brownian Bridges for Sparse S–N Curve Reconstruction and Fatigue Decision-Making**

S-PA-CBB reconstructs a complete probabilistic stress–life (S–N) curve from only two to four observed fatigue tests. The method first fits an interpretable Basquin state, diagnoses whether that state is sufficient, and applies a ControlNet-style conditional Brownian-bridge residual only to curves that benefit from correction.

File: external_data/weld2025_disjoint_curves.json (part 142 of 223)
"fatigue_test_type": "Axial", "fatigue_temp": 25, "fatigue_env": "-", "load_ratio": 0, "frequency": 30, "fatigue_machine": "Resonance pulsator", "fatigue_standard": "-", "fatigue_test_control": "Constant load amplitude", "stress_concentration": "1.49", "failure_location": "Weld toe"}}, {"id": "WELD2025:3716", "name": "Structural steel S355 | Cover Plate Joint", "material_family": "Welded joint", "points": [[150.0, 325009.0, 0], [120.0, 1615734.0, 0], [150.0, 457008.0, 0]], "conditions": {"material": "Structural steel S355", "am_type": "Manual MAG process", "load_ratio": "0", "test_type": "Axial", "temperature": "25", "surface_treatment": "-"}, "metadata": {"dataset_id": 3716, "title": "FATIGUE TESTS AND NUMERICAL ANALYSES OF PARTIAL-LOAD AND FULL-LOAD CARRYING FILLET WELDS AT COVER PLATES AND LAP JOINTS", "doi": "10.1007/BF03263508", "authors": "Fricke, W.; Feltz, O.", "publication": "WELDING IN THE WORLD", "year_of_publication": 2010, "UT": "WOS:000280733500007", "base_material": "Structural steel S355", "base_young_modulus": "-", "base_yield_strength": 355, "base_ultimate_strength": "-", "base_elongation": "-", "weld_material": "-", "weld_young_modulus": "-", "weld_yield_strength": "-", "weld_ultimate_strength": "-", "weld_elongation": "-", "processing": "-", "welding_joint": "Cover Plate Joint", "welding_method": "Manual MAG process", "welding_voltage": "-", "welding_current": "-", "welding_speed": "-", "preheat_temp": "-", "welding_env": "-", "residual_stress": "-", "fatigue_specimen_type": "Cover Plate Joint", "fatigue_specimen_thickness": 12, "fatigue_test_type": "Axial", "fatigue_temp": 25, "fatigue_env": "-", "load_ratio": 0, "frequency": 30, "fatigue_machine": "Resonance pulsator", "fatigue_standard": "-", "fatigue_test_control": "Constant load amplitude", "stress_concentration": "1.49", "failure_location": "weld root"}}, {"id": "WELD2025:3717", "name": "Structural steel S355 | Lap Joint", "material_family": "Welded joint", "points": [[150.0, 391009.0, 0], [150.0, 663948.0, 0], [120.0, 1371805.0, 0], [150.0, 568775.0, 0], [150.0, 885622.0, 0], [180.0, 310000.0, 0], [180.0, 232128.0, 0], [210.0, 174635.0, 0], [210.0, 172028.0, 0], [150.0, 640769.0, 0]], "conditions": {"material": "Structural steel S355", "am_type": "Manual MAG process", "load_ratio": "0", "test_type": "Axial", "temperature": "25", "surface_treatment": "-"}, "metadata": {"dataset_id": 3717, "title": "FATIGUE TESTS AND NUMERICAL ANALYSES OF PARTIAL-LOAD AND FULL-LOAD CARRYING FILLET WELDS AT COVER PLATES AND LAP JOINTS", "doi": "10.1007/BF03263508", "authors": "Fricke, W.; Feltz, O.", "publication": "WELDING IN THE WORLD", "year_of_publication": 2010, "UT": "WOS:000280733500007", "base_material": "Structural steel S355", "base_young_modulus": "-", "base_yield_strength": 355, "base_ultimate_strength": "-", "base_elongation": "-", "weld_material": "-", "weld_young_modulus": "-", "weld_yield_strength": "-", "weld_ultimate_strength": "-", "weld_elongation": "-", "processing": "-", "welding_joint": "Lap Joint", "welding_method": "Manual MAG process", "welding_voltage": "-", "welding_current": "-", "welding_speed": "-", "preheat_temp": "-", "welding_env": "-", "residual_stress": "-", "fatigue_specimen_type": "Lap Joint", "fatigue_specimen_thickness": 12, "fatigue_test_type": "Axial", "fatigue_temp": 25, "fatigue_env": "-", "load_ratio": 0, "frequency": 30, "fatigue_machine": "Resonance pulsator", "fatigue_standard": "-", "fatigue_test_control": "Constant load amplitude", "stress_concentration": "1.18", "failure_location": "Weld toe"}}, {"id": "WELD2025:3718", "name": "Structural steel S355 | Cover Plate Joint", "material_family": "Welded joint", "points": [[150.0, 792378.0, 0], [170.0, 348660.0, 0], [170.0, 287643.0, 0], [150.0, 800595.0, 0], [150.0, 418094.0, 0], [150.0, 1051641.0, 0], [200.0, 166020.0, 0], [200.0, 174500.0, 0], [150.0, 415859.0, 0], [150.0, 1065960.0, 0]], "conditions": {"material": "Structural steel S355", "am_type": "Manual MAG process", "load_ratio": "0", "test_type": "Axial", "temperature": "25", "surface_treatment": "-"}, "metadata": {"dataset_id": 3718, "title": "FATIGUE TESTS AND NUMERICAL ANALYSES OF PARTIAL-LOAD AND FULL-LOAD CARRYING FILLET WELDS AT COVER PLATES AND LAP JOINTS", "doi": "10.1007/BF03263508", "authors": "Fricke, W.; Feltz, O.", "publication": "WELDING IN THE WORLD", "year_of_publication": 2010, "UT": "WOS:000280733500007", "base_material": "Structural steel S355", "base_young_modulus": "-", "base_yield_strength": 355, "base_ultimate_strength": "-", "base_elongation": "-", "weld_material": "-", "weld_young_modulus": "-", "weld_yield_strength": "-", "weld_ultimate_strength": "-", "weld_elongation": "-", "processing": "-", "welding_joint": "Cover Plate Joint", "welding_method": "Manual MAG process", "welding_voltage": "-", "welding_current": "-", "welding_speed": "-", "preheat_temp": "-", "welding_env": "-", "residual_stress": "-", "fatigue_specimen_type": "Cover Plate Joint", "fatigue_specimen_thickness": 12, "fatigue_test_type": "Axial", "fatigue_temp": 25, "fatigue_env": "-", "load_ratio": 0, "frequency": 30, "fatigue_machine": "Resonance pulsator", "fatigue_standard": "-", "fatigue_test_control": "Constant load amplitude", "stress_concentration": "1.11", "failure_location": "Weld toe"}}, {"id": "WELD2025:3719", "name": "S355J2 | Butt Joint", "material_family": "Welded joint", "points": [[290.0, 116000.0, 0], [292.0, 244000.0, 0], [290.0, 267000.0, 0], [246.0, 328000.0, 0], [260.0, 373000.0, 0], [246.0, 446000.0, 0], [226.0, 533000.0, 0], [189.0, 571000.0, 0], [208.0, 604000.0, 0], [208.0, 706000.0, 0], [245.0, 714000.0, 0], [207.0, 1690000.0, 0], [189.0, 1710000.0, 0], [112.0, 5000000.0, 0], [208.0, 5050000.0, 0], [227.0, 494000.0, 0]], "conditions": {"material": "S355J2", "am_type": "-", "load_ratio": "-", "test_type": "Axial fatigue tests", "temperature": "-", "surface_treatment": "-"}, "metadata": {"dataset_id": 3719, "title": "EDGE LAYER CONDITION AND FATIGUE STRENGTH of welds improved by mechanical post-weld treatment", "doi": "10.1007/BF03263510", "authors": "Weich, I.", "publication": "WELDING IN THE WORLD", "year_of_publication": 2011, "UT": "WOS:000285950100001", "base_material": "S355J2", "base_young_modulus": "-", "base_yield_strength": 355, "base_ultimate_strength": "-", "base_elongation": "-", "weld_material": "-", "weld_young_modulus": "-", "weld_yield_strength": "-", "weld_ultimate_strength": "-", "weld_elongation": "-", "processing": "-", "welding_joint": "Butt Joint", "welding_method": "-", "welding_voltage": "-", "welding_current": "-", "welding_speed": "-", "preheat_temp": "-", "welding_env": "-", "residual_stress": "-", "fatigue_specimen_type": "Butt-welded specimens", "fatigue_specimen_thickness": 16, "fatigue_test_type": "Axial fatigue tests", "fatigue_temp": "-", "fatigue_env": "-", "load_ratio": "-", "frequency": "-", "fatigue_machine": "-", "fatigue_standard": "Eurocode (EC)", "fatigue_test_control": "Stress-controlled", "stress_concentration": "-", "failure_location": "Weld toe"}}, {"id": "WELD2025:3720", "name": "S690QL | Butt Joint", "material_family": "Welded joint", "points": [[289.0, 223000.0, 0], [271.0, 238000.0, 0], [290.0, 291000.0, 0], [253.0, 315000.0, 0], [290.0, 367000.0, 0], [253.0, 367000.0, 0], [289.0, 427000.0, 0], [271.0, 452000.0, 0], [217.0, 461000.0, 0], [216.0, 568000.0, 0], [235.0, 685000.0, 0], [253.0, 733000.0, 0], [217.0, 978000.0, 0], [235.0, 5050000.0, 1], [215.0, 5050000.0, 1]], "conditions": {"material": "S690QL", "am_type": "-", "load_ratio": "-", "test_type": "Axial fatigue tests", "temperature": "-", "surface_treatment": "-"}, "metadata": {"dataset_id": 3720, "title": "EDGE LAYER CONDITION AND FATIGUE STRENGTH of welds improved by mechanical post-weld treatment", "doi": "10.1007/BF03263510", "authors": "Weich, I.", "publication": "WELDING IN THE WORLD", "year_of_publication": 2011, "UT": "WOS:000285950100001", "base_material": "S690QL", "base_young_modulus": "-", "base_yield_strength": 690, "base_ultimate_strength": "-", "base_elongation": "-", "weld_material": "-", "weld_young_modulus": "-", "weld_yield_strength": "-", "weld_ultimate_strength": "-", "weld_elongation": "-", "processing": "-", "welding_joint": "Butt Joint", "welding_method": "-", "welding_voltage": "-", "welding_current": "-", "welding_speed": "-", "preheat_temp": "-", "welding_env": "-", "residual_stress": "-", "fatigue_specimen_type": "Butt-welded specimens", "fatigue_specimen_thickness": 16, "fatigue_test_type": "Axial fatigue tests", "fatigue_temp": "-", "fatigue_env": "-", "load_ratio": "-", "frequency": "-", "fatigue_machine": "-", "fatigue_standard": "Eurocode (EC)", "fatigue_test_control": "Stress-controlled", "stress_concentration": "-", "failure_location": "Weld toe"}}, {"id": "WELD2025:3721", "name": "S355J2 | Butt Joint", "material_family": "Welded joint", "points": [[325.0, 110000.0, 0], [325.0, 145000.0, 0], [320.0, 190000.0, 0], [264.0, 210000.0, 0], [326.0, 217000.0, 0], [302.0, 256000.0, 0], [324.0, 286000.0, 0], [263.0, 321000.0, 0], [263.0, 398000.0, 0], [300.0, 450000.0, 0], [261.0, 511000.0, 0], [302.0, 520000.0, 0], [302.0, 550000.0, 0], [264.0, 628000.0, 0], [226.0, 856000.0, 0], [264.0, 849000.0, 0], [245.0, 940000.0, 0], [301.0, 951000.0, 0], [226.0, 1100000.0, 0], [264.0, 1270000.0, 0], [226.0, 1350000.0, 0], [243.0, 1510000.0, 0], [226.0, 1620000.0, 0], [263.0, 1680000.0, 0], [245.0, 1850000.0, 0], [264.0, 1840000.0, 0], [225.0, 2160000.0, 0], [226.0, 2410000.0, 0], [245.0, 2390000.0, 0], [226.0, 2700000.0, 0], [224.0, 3410000.0, 0], [226.0, 3820000.0, 0], [262.0, 5030000.0, 0], [245.0, 5040000.0, 1], [227.0, 5040000.0, 1], [323.0, 175000.0, 1], [329.0, 196000.0, 0], [296.0, 194000.0, 0], [263.0, 483000.0, 0], [265.0, 541000.0, 0], [241.0, 506000.0, 0], [245.0, 861000.0, 0], [265.0, 973000.0, 0], [246.0, 1000000.0, 0], [225.0, 937000.0, 0], [302.0, 641000.0, 0], [302.0, 739000.0, 0], [248.0, 1960000.0, 0]], "conditions": {"material": "S355J2", "am_type": "-", "load_ratio": "-", "test_type": "Axial fatigue tests", "temperature": "-", "surface_treatment": "Ultrasonic Impact Treatment (UIT), High Frequency Impact Treatment (HiFIT)"}, "metadata": {"dataset_id": 3721, "title": "EDGE LAYER CONDITION AND FATIGUE STRENGTH of welds improved by mechanical post-weld treatment", "doi": "10.1007/BF03263510", "authors": "Weich, I.", "publication": "WELDING IN THE WORLD", "year_of_publication": 2011, "UT": "WOS:000285950100001", "base_material": "S355J2", "base_young_modulus": "-", "base_yield_strength": 355, "base_ultimate_strength": "-", "base_elongation": "-", "weld_material": "-", "weld_young_modulus": "-", "weld_yield_strength": "-", "weld_ultimate_strength": 1100, "weld_elongation": "-", "processing": "Ultrasonic Impact Treatment (UIT), High Frequency Impact Treatment (HiFIT)", "welding_joint": "Butt Joint", "welding_method": "-", "welding_voltage": "-", "welding_current": "-", "welding_speed": "-", "preheat_temp": "-", "welding_env": "-", "residual_stress": "-", "fatigue_specimen_type": "Butt-welded specimens", "fatigue_specimen_thickness": 16, "fatigue_test_type": "Axial fatigue tests", "fatigue_temp": "-", "fatigue_env": "-", "load_ratio": "-", "frequency": "-", "fatigue_machine": "-", "fatigue_standard": "Eurocode (EC)", "fatigue_test_control": "Stress-controlled", "stress_concentration": "-", "failure_location": "Weld toe"}}, {"id": "WELD2025:3722", "name": "S690QL | Butt Joint", "material_family": "Welded joint", "points": [[398.0, 266000.0, 0], [402.0, 293000.0, 0], [401.0, 366000.0, 0], [361.0, 375000.0, 0], [399.0, 425000.0, 0], [365.0, 444000.0, 0], [363.0, 552000.0, 0], [401.0, 586000.0, 0], [360.0, 628000.0, 0], [313.0, 654000.0, 0], [350.0, 677000.0, 0], [331.0, 798000.0, 0], [289.0, 832000.0, 0], [401.0, 930000.0, 0], [290.0, 1030000.0, 0], [281.0, 1020000.0, 0], [304.0, 1060000.0, 0], [272.0, 1040000.0, 0], [361.0, 1050000.0, 0], [324.0, 1120000.0, 0], [290.0, 1210000.0, 0], [328.0, 1320000.0, 0], [325.0, 1690000.0, 0], [308.0, 1750000.0, 0], [327.0, 2650000.0, 0], [292.0, 5060000.0, 1], [308.0, 5080000.0, 1], [323.0, 5070000.0, 1], [395.0, 309000.0, 0], [363.0, 415000.0, 0], [361.0, 478000.0, 0], [368.0, 698000.0, 0], [361.0, 805000.0, 0], [363.0, 852000.0, 0], [333.0, 844000.0, 0], [325.0, 732000.0, 0], [323.0, 641000.0, 0], [308.0, 768000.0, 0], [401.0, 392000.0, 0]], "conditions": {"material": "S690QL", "am_type": "-", "load_ratio": "-", "test_type": "Axial fatigue tests", "temperature": "-", "surface_treatment": "Ultrasonic Impact Treatment (UIT), High Frequency Impact Treatment (HiFIT)"}, "metadata": {"dataset_id": 3722, "title": "EDGE LAYER CONDITION AND FATIGUE STRENGTH of welds improved by mechanical post-weld treatment", "doi": "10.1007/BF03263510", "authors": "Weich, I.", "publication": "WELDING IN THE WORLD", "year_of_publication": 2011, "UT": "WOS:000285950100001", "base_material": "S690QL", "base_young_modulus": "-", "base_yield_strength": 690, "base_ultimate_strength": "-", "base_elongation": "-", "weld_material": "-", "weld_young_modulus": "-", "weld_yield_strength": "-", "weld_ultimate_strength": 1400, "weld_elongation": "-", "processing": "Ultrasonic Impact Treatment (UIT), High Frequency Impact Treatment (HiFIT)", "welding_joint": "Butt Joint", "welding_method": "-", "welding_voltage": "-", "welding_current": "-", "welding_speed": "-", "preheat_temp": "-", "welding_env": "-", "residual_stress": "-", "fatigue_specimen_type": "Butt-welded specimens", "fatigue_specimen_thickness": 16, "fatigue_test_type": "Axial fatigue tests", "fatigue_temp": "-", "fatigue_env": "-", "load_ratio": "-", "frequency": "-", "fatigue_machine": "-", "fatigue_standard": "Eurocode (EC)", "fatigue_test_control": "Stress-controlled", "stress_concentration": "-", "failure_location": "Weld toe"}}, {"id": "WELD2025:3723", "name": "S355J2 (1.0577) | Butt Joint", "material_family": "Welded joint", "points": [[302.0, 171000.0, 1], [281.0, 174000.0, 0], [241.0, 261000.0, 0], [201.0, 448000.0, 0], [181.0, 457000.0, 0], [201.0, 821000.0, 0], [202.0, 879000.0, 0], [221.0, 768000.0, 0], [222.0, 1250000.0, 0], [161.0, 978000.0, 0], [161.0, 791000.0, 0], [182.0, 1760000.0, 0], [154.0, 9830000.0, 0]], "conditions": {"material": "S355J2 (1.0577)", "am_type": "Metal Active Gas (MAG)", "load_ratio": "0", "test_type": "Axial loading, constant amplitude loading", "temperature": "-", "surface_treatment": "-"}, "metadata": {"dataset_id": 3723, "title": "FATIGUE DESIGN OF WELDED COMPONENTS OF RAILWAY VEHICLES - INFLUENCE OF MANUFACTURING CONDITIONS AND WELD QUALITY", "doi": "10.1007/BF03266739", "authors": "Kassner, Manfred; Kueppers, Martin; Bieker, Guido; Moser, Christian; Sonsino, Cetin Morris", "publication": "WELDING IN THE WORLD", "year_of_publication": 2010, "UT": "WOS:000281573500004", "base_material": "S355J2 (1.0577)", "base_young_modulus": "-", "base_yield_strength": 355, "base_ultimate_strength": 520, "base_elongation": "-", "weld_material": "EN 440-G46 4M G4Si1", "weld_young_modulus": "-", "weld_yield_strength": "-", "weld_ultimate_strength": "-", "weld_elongation": "-", "processing": "-", "welding_joint": "Butt Joint", "welding_method": "Metal Active Gas (MAG)", "welding_voltage": "-", "welding_current": "-", "welding_speed": "-", "preheat_temp": "-", "welding_env": "-", "residual_stress": "-", "fatigue_specimen_type": "Butt weld", "fatigue_specimen_thickness": 10, "fatigue_test_type": "Axial loading, constant amplitude loading", "fatigue_temp": "-", "fatigue_env": "-", "load_ratio": 0, "frequency": "-", "fatigue_machine": "-", "fatigue_standard": "DIN EN 15085, DIN EN ISO 5817", "fatigue_test_control": "Constant amplitude", "stress_concentration": "1.85-1.93", "failure_location": "weld toe"}}, {"id": "WELD2025:3724", "name": "S355J2 (1.0577) | Butt Joint", "material_family": "Welded joint", "points": [[302.0, 127000.0, 0], [281.0, 116000.0, 0], [304.0, 222000.0, 0], [241.0, 329000.0, 0], [241.0, 423000.0, 0], [222.0, 775000.0, 0], [201.0, 1490000.0, 0], [202.0, 9810000.0, 0], [183.0, 9820000.0, 0]], "conditions": {"material": "S355J2 (1.0577)", "am_type": "Metal Active Gas (MAG)", "load_ratio": "0", "test_type": "Axial loading, constant amplitude loading", "temperature": "-", "surface_treatment": "-"}, "metadata": {"dataset_id": 3724, "title": "FATIGUE DESIGN OF WELDED COMPONENTS OF RAILWAY VEHICLES - INFLUENCE OF MANUFACTURING CONDITIONS AND WELD QUALITY", "doi": "10.1007/BF03266739", "authors": "Kassner, Manfred; Kueppers, Martin; Bieker, Guido; Moser, Christian; Sonsino, Cetin Morris", "publication": "WELDING IN THE WORLD", "year_of_publication": 2010, "UT": "WOS:000281573500004", "base_material": "S355J2 (1.0577)", "base_young_modulus": "-", "base_yield_strength": 355, "base_ultimate_strength": 520, "base_elongation": "-", "weld_material": "EN 440-G4Si1", "weld_young_modulus": "-", "weld_yield_strength": "-", "weld_ultimate_strength": "-", "weld_elongation": "-", "processing": "-", "welding_joint": "Butt Joint", "welding_method": "Metal Active Gas (MAG)", "welding_voltage": "-", "welding_current": "-", "welding_speed": "-", "preheat_temp": "-", "welding_env": "-", "residual_stress": "-", "fatigue_specimen_type": "Butt weld", "fatigue_specimen_thickness": 10, "fatigue_test_type": "Axial loading, constant amplitude loading", "fatigue_temp": "-", "fatigue_env": "-", "load_ratio": 0, "frequency": "-", "fatigue_machine": "-", "fatigue_standard": "DIN EN 15085, DIN EN ISO 5817", "fatigue_test_control": "Constant amplitude", "stress_concentration": "1.85-1.93", "failure_location": "weld toe"}}, {"id": "WELD2025:3725", "name": "S355J2 (1.0577) | Butt Joint", "material_family": "Welded joint", "points": [[306.0, 196000.0, 0], [287.0, 683000.0, 0], [287.0, 717000.0, 0], [248.0, 575000.0, 0], [239.0, 912000.0, 0], [250.0, 2390000.0, 0], [221.0, 9810000.0, 0], [153.0, 9830000.0, 0], [288.0, 406000.0, 0], [288.0, 522000.0, 0]], "conditions": {"material": "S355J2 (1.0577)", "am_type": "Metal Active Gas (MAG)", "load_ratio": "0", "test_type": "Axial loading, constant amplitude loading", "temperature": "-", "surface_treatment": "-"}, "metadata": {"dataset_id": 3725, "title": "FATIGUE DESIGN OF WELDED COMPONENTS OF RAILWAY VEHICLES - INFLUENCE OF MANUFACTURING CONDITIONS AND WELD QUALITY", "doi": "10.1007/BF03266739", "authors": "Kassner, Manfred; Kueppers, Martin; Bieker, Guido; Moser, Christian; Sonsino, Cetin Morris", "publication": "WELDING IN THE WORLD", "year_of_publication": 2010, "UT": "WOS:000281573500004", "base_material": "S355J2 (1.0577)", "base_young_modulus": "-", "base_yield_strength": 355, "base_ultimate_strength": 520, "base_elongation": "-", "weld_material": "EN 440–G 42 4 MGO", "weld_young_modulus": "-", "weld_yield_strength": "-", "weld_ultimate_strength": "-", "weld_elongation": "-", "processing": "-", "welding_joint": "Butt Joint", "welding_method": "Metal Active Gas (MAG)", "welding_voltage": "-", "welding_current": "-", "welding_speed": "-", "preheat_temp": "-", "welding_env": "-", "residual_stress": "-", "fatigue_specimen_type": "Butt weld", "fatigue_specimen_thickness": 10, "fatigue_test_type": "Axial loading, constant amplitude loading", "fatigue_temp": "-", "fatigue_env": "-", "load_ratio": 0, "frequency": "-", "fatigue_machine": "-", "fatigue_standard": "DIN EN 15085, DIN EN ISO 5817", "fatigue_test_control": "Constant amplitude", "stress_concentration": "1.85-1.93", "failure_location": "weld toe"}}, {"id": "WELD2025:3726", "name": "S355J2 (1.0577) | Cruciform Joint", "material_family": "Welded joint", "points": [[89.0, 1790000.0, 0], [66.0, 3460000.0, 0], [52.0, 9660000.0, 1]], "conditions": {"material": "S355J2 (1.0577)", "am_type": "Metal Active Gas (MAG)", "load_ratio": "0", "test_type": "Axial loading, constant amplitude loading", "temperature": "-", "surface_treatment": "-"}, "metadata": {"dataset_id": 3726, "title": "FATIGUE DESIGN OF WELDED COMPONENTS OF RAILWAY VEHICLES - INFLUENCE OF MANUFACTURING CONDITIONS AND WELD QUALITY", "doi": "10.1007/BF03266739", "authors": "Kassner, Manfred; Kueppers, Martin; Bieker, Guido; Moser, Christian; Sonsino, Cetin Morris", "publication": "WELDING IN THE WORLD", "year_of_publication": 2010, "UT": "WOS:000281573500004", "base_material": "S355J2 (1.0577)", "base_young_modulus": "-", "base_yield_strength": 355, "base_ultimate_strength": 520, "base_elongation": "-", "weld_material": "EN 440-G46 4M G4Si1", "weld_young_modulus": "-", "weld_yield_strength": "-", "weld_ultimate_strength": "-", "weld_elongation": "-", "processing": "-", "welding_joint": "Cruciform Joint", "welding_method": "Metal Active Gas (MAG)", "welding_voltage": "-", "welding_current": "-", "welding_speed": "-", "preheat_temp": "-", "welding_env": "-", "residual_stress": "-", "fatigue_specimen_type": "Cruciform joint", "fatigue_specimen_thickness": 10, "fatigue_test_type": "Axial loading, constant amplitude loading", "fatigue_temp": "-", "fatigue_env": "-", "load_ratio": 0, "frequency": "-", "fatigue_machine": "-", "fatigue_standard": "DIN EN 15085, DIN EN ISO 5817", "fatigue_test_control": "Constant amplitude", "stress_concentration": "2.96-3.05", "failure_location": "weld root"}}, {"id": "WELD2025:3727", "name": "S355J2 (1.0577) | Cruciform Joint", "material_family": "Welded joint", "points": [[143.0, 130000.0, 0], [116.0, 312000.0, 0], [110.0, 343000.0, 0], [108.0, 599000.0, 0], [88.0, 787000.0, 0], [65.0, 4670000.0, 0]], "conditions": {"material": "S355J2 (1.0577)", "am_type": "Metal Active Gas (MAG)", "load_ratio": "0", "test_type": "Axial loading, constant amplitude loading", "temperature": "-", "surface_treatment": "-"}, "metadata": {"dataset_id": 3727, "title": "FATIGUE DESIGN OF WELDED COMPONENTS OF RAILWAY VEHICLES - INFLUENCE OF MANUFACTURING CONDITIONS AND WELD QUALITY", "doi": "10.1007/BF03266739", "authors": "Kassner, Manfred; Kueppers, Martin; Bieker, Guido; Moser, Christian; Sonsino, Cetin Morris", "publication": "WELDING IN THE WORLD", "year_of_publication": 2010, "UT": "WOS:000281573500004", "base_material": "S355J2 (1.0577)", "base_young_modulus": "-", "base_yield_strength": 355, "base_ultimate_strength": 520, "base_elongation": "-", "weld_material": "EN 440-G46 4M G4Si1", "weld_young_modulus": "-", "weld_yield_strength": "-", "weld_ultimate_strength": "-", "weld_elongation": "-", "processing": "-", "welding_joint": "Cruciform Joint", "welding_method": "Metal Active Gas (MAG)", "welding_voltage": "-", "welding_current": "-", "welding_speed": "-", "preheat_temp": "-", "welding_env": "-", "residual_stress": "-", "fatigue_specimen_type": "Cruciform joint", "fatigue_specimen_thickness": 10, "fatigue_test_type": "Axial loading, constant amplitude loading", "fatigue_temp": "-", "fatigue_env": "-", "load_ratio": 0, "frequency": "-", "fatigue_machine": "-", "fatigue_standard": "DIN EN 15085, DIN EN ISO 5817", "fatigue_test_control": "Constant amplitude", "stress_concentration": "2.96-3.05", "failure_location": "throat"}}, {"id": "WELD2025:3728", "name": "S355J2 (1.0577) | Cruciform Joint", "material_family": "Welded joint", "points": [[89.0, 737000.0, 0], [70.0, 1450000.0, 0], [56.0, 3030000.0, 0], [52.0, 4590000.0, 0], [42.0, 7940000.0, 0], [42.0, 9670000.0, 1]], "conditions": {"material": "S355J2 (1.0577)", "am_type": "Metal Active Gas (MAG)", "load_ratio": "0", "test_type": "Axial loading, constant amplitude loading", "temperature": "-", "surface_treatment": "-"}, "metadata": {"dataset_id": 3728, "title": "FATIGUE DESIGN OF WELDED COMPONENTS OF RAILWAY VEHICLES - INFLUENCE OF MANUFACTURING CONDITIONS AND WELD QUALITY", "doi": "10.1007/BF03266739", "authors": "Kassner, Manfred; Kueppers, Martin; Bieker, Guido; Moser, Christian; Sonsino, Cetin Morris", "publication": "WELDING IN THE WORLD", "year_of_publication": 2010, "UT": "WOS:000281573500004", "base_material": "S355J2 (1.0577)", "base_young_modulus": "-", "base_yield_strength": 355, "base_ultimate_strength": 520, "base_elongation": "-", "weld_material": "EN 440-G4Si1", "weld_young_modulus": "-", "weld_yield_strength": "-", "weld_ultimate_strength": "-", "weld_elongation": "-", "processing": "-", "welding_joint": "Cruciform Joint", "welding_method": "Metal Active Gas (MAG)", "welding_voltage": "-", "welding_current": "-", "welding_speed": "-", "preheat_temp": "-", "welding_env": "-", "residual_stress": "-", "fatigue_specimen_type": "Cruciform joint", "fatigue_specimen_thickness": 10, "fatigue_test_type": "Axial loading, constant amplitude loading", "fatigue_temp": "-", "fatigue_env": "-", "load_ratio": 0, "frequency": "-", "fatigue_machine": "-", "fatigue_standard": "DIN EN 15085, DIN EN ISO 5817", "fatigue_test_control": "Constant amplitude", "stress_concentration": "2.96-3.05", "failure_location": "weld root"}}, {"id": "WELD2025:3729", "name": "S355J2 (1.0577) | Cruciform Joint", "material_family": "Welded joint", "points": [[112.0, 242000.0, 0], [111.0, 350000.0, 0], [72.0, 1250000.0, 0]], "conditions": {"material": "S355J2 (1.0577)", "am_type": "Metal Active Gas (MAG)", "load_ratio": "0", "test_type": "Axial loading, constant amplitude loading", "temperature": "-", "surface_treatment": "-"}, "metadata": {"dataset_id": 3729, "title": "FATIGUE DESIGN OF WELDED COMPONENTS OF RAILWAY VEHICLES - INFLUENCE OF MANUFACTURING CONDITIONS AND WELD QUALITY", "doi": "10.1007/BF03266739", "authors": "Kassner, Manfred; Kueppers, Martin; Bieker, Guido; Moser, Christian; Sonsino, Cetin Morris", "publication": "WELDING IN THE WORLD", "year_of_publication": 2010, "UT": "WOS:000281573500004", "base_material": "S355J2 (1.0577)", "base_young_modulus": "-", "base_yield_strength": 355, "base_ultimate_strength": 520, "base_elongation": "-", "weld_material": "EN 440-G4Si1", "weld_young_modulus": "-", "weld_yield_strength": "-", "weld_ultimate_strength": "-", "weld_elongation": "-", "processing": "-", "welding_joint": "Cruciform Joint", "welding_method": "Metal Active Gas (MAG)", "welding_voltage": "-", "welding_current": "-", "welding_speed": "-", "preheat_temp": "-", "welding_env": "-", "residual_stress": "-", "fatigue_specimen_type": "Cruciform joint", "fatigue_specimen_thickness": 10, "fatigue_test_type": "Axial loading, constant amplitude loading", "fatigue_temp": "-", "fatigue_env": "-", "load_ratio": 0, "frequency": "-", "fatigue_machine": "-", "fatigue_standard": "DIN EN 15085, DIN EN ISO 5817", "fatigue_test_control": "Constant amplitude", "stress_concentration": "2.96-3.05", "failure_location": "throat"}}, {"id": "WELD2025:3730", "name": "S355J2 (1.0577) | Cruciform Joint", "material_family": "Welded joint", "points": [[132.0, 220000.0, 0], [105.0, 588000.0, 0], [106.0, 723000.0, 0], [79.0, 1410000.0, 0], [60.0, 3150000.0, 0], [60.0, 4060000.0, 0], [53.0, 7080000.0, 0], [46.0, 9580000.0, 1]], "conditions": {"material": "S355J2 (1.0577)", "am_type": "Metal Active Gas (MAG)", "load_ratio": "0", "test_type": "Axial loading, constant amplitude loading", "temperature": "-", "surface_treatment": "-"}, "metadata": {"dataset_id": 3730, "title": "FATIGUE DESIGN OF WELDED COMPONENTS OF RAILWAY VEHICLES - INFLUENCE OF MANUFACTURING CONDITIONS AND WELD QUALITY", "doi": "10.1007/BF03266739", "authors": "Kassner, Manfred; Kueppers, Martin; Bieker, Guido; Moser, Christian; Sonsino, Cetin Morris", "publication": "WELDING IN THE WORLD", "year_of_publication": 2010, "UT": "WOS:000281573500004", "base_material": "S355J2 (1.0577)", "base_young_modulus": "-", "base_yield_strength": 355, "base_ultimate_strength": 520, "base_elongation": "-", "weld_material": "EN 440–G 42 4 MGO", "weld_young_modulus": "-", "weld_yield_strength": "-", "weld_ultimate_strength": "-", "weld_elongation": "-", "processing": "-", "welding_joint": "Cruciform Joint", "welding_method": "Metal Active Gas (MAG)", "welding_voltage": "-", "welding_current": "-", "welding_speed": "-", "preheat_temp": "-", "welding_env": "-", "residual_stress": "-", "fatigue_specimen_type": "Cruciform joint", "fatigue_specimen_thickness": 10, "fatigue_test_type": "Axial loading, constant amplitude loading", "fatigue_temp": "-", "fatigue_env": "-", "load_ratio": 0, "frequency": "-", "fatigue_machine": "-", "fatigue_standard": "DIN EN 15085, DIN EN ISO 5817", "fatigue_test_control": "Constant amplitude", "stress_concentration": "2.96-3.05", "failure_location": "weld root"}}, {"id": "WELD2025:3737", "name": "S960TM | T-Joint", "material_family": "Welded joint", "points": [[323.0, 15000.0, 0], [164.0, 251000.0, 0], [109.0, 1440000.0, 0]], "conditions": {"material": "S960TM", "am_type": "Gas Metal Arc Welding (GMAW)", "load_ratio": "0.1", "test_type": "Axial", "temperature": "-", "surface_treatment": "As-welded"}, "metadata": {"dataset_id": 3737, "title": "EFFECT OF HIGH-STRENGTH FILLER METALS ON FATIGUE", "doi": "10.1007/BF03321332", "authors": "Stoschka, M.; Leitner, M.; Foesl, T.; Posch, G.", "publication": "WELDING IN THE WORLD", "year_of_publication": 2012, "UT": "WOS:000301215800003", "base_material": "S960TM", "base_young_modulus": "-", "base_yield_strength": 960, "base_ultimate_strength": "1,015", "base_elongation": 10, "weld_material": "G89", "weld_young_modulus": "-", "weld_yield_strength": 915, "weld_ultimate_strength": 960, "weld_elongation": 20, "processing": "As-welded", "welding_joint": "T-Joint", "welding_method": "Gas Metal Arc Welding (GMAW)", "welding_voltage": 26, "welding_current": 305, "welding_speed": 11.27, "preheat_temp": "-", "welding_env": "M21 gas", "residual_stress": "-", "fatigue_specimen_type": "Thin-walled T-joint", "fatigue_specimen_thickness": 5, "fatigue_test_type": "Axial", "fatigue_temp": "-", "fatigue_env": "-", "load_ratio": 0.1, "frequency": "-", "fatigue_machine": "Hydraulic test equipment (200 kN limit)", "fatigue_standard": "IIW recommendations", "fatigue_test_control": "Stress", "stress_concentration": "1.70 (1mm), 4.15 (0.05mm)", "failure_location": "Weld toe"}}, {"id": "WELD2025:3738", "name": "S960TM | T-Joint", "material_family": "Welded joint", "points": [[380.0, 7530.0, 0], [325.0, 17300.0, 0], [270.0, 37500.0, 0], [274.0, 48800.0, 0], [217.0, 69400.0, 0], [220.0, 85800.0, 0], [163.0, 226000.0, 0], [164.0, 434000.0, 0]], "conditions": {"material": "S960TM", "am_type": "Gas Metal Arc Welding (GMAW)", "load_ratio": "0.1", "test_type": "Axial", "temperature": "-", "surface_treatment": "As-welded"}, "metadata": {"dataset_id": 3738, "title": "EFFECT OF HIGH-STRENGTH FILLER METALS ON FATIGUE", "doi": "10.1007/BF03321332", "authors": "Stoschka, M.; Leitner, M.; Foesl, T.; Posch, G.", "publication": "WELDING IN THE WORLD", "year_of_publication": 2012, "UT": "WOS:000301215800003", "base_material": "S960TM", "base_young_modulus": "-", "base_yield_strength": 960, "base_ultimate_strength": "1,015", "base_elongation": 10, "weld_material": "G89", "weld_young_modulus": "-", "weld_yield_strength": 915, "weld_ultimate_strength": 960, "weld_elongation": 20, "processing": "As-welded", "welding_joint": "T-Joint", "welding_method": "Gas Metal Arc Welding (GMAW)", "welding_voltage": 24.5, "welding_current": 290, "welding_speed": 10.98, "preheat_temp": "-", "welding_env": "Mix gas", "residual_stress": "-", "fatigue_specimen_type": "Thin-walled T-joint", "fatigue_specimen_thickness": 5, "fatigue_test_type": "Axial", "fatigue_temp": "-", "fatigue_env": "-", "load_ratio": 0.1, "frequency": "-", "fatigue_machine": "Hydraulic test equipment (200 kN limit)", "fatigue_standard": "IIW recommendations", "fatigue_test_control": "Stress", "stress_concentration": "1.70 (1mm), 4.15 (0.05mm)", "failure_location": "Weld toe"}}, {"id": "WELD2025:3739", "name": "S960TM | T-Joint", "material_family": "Welded joint", "points": [[377.0, 9810.0, 0], [377.0, 15500.0, 0], [328.0, 18500.0, 0], [328.0, 21300.0, 0], [270.0, 40200.0, 0], [274.0, 57200.0, 0], [215.0, 78500.0, 0], [219.0, 92000.0, 0], [217.0, 104000.0, 0], [165.0, 333000.0, 0], [164.0, 370000.0, 0]], "conditions": {"material": "S960TM", "am_type": "Gas Metal Arc Welding (GMAW)", "load_ratio": "0.1", "test_type": "Axial", "temperature": "-", "surface_treatment": "As-welded"}, "metadata": {"dataset_id": 3739, "title": "EFFECT OF HIGH-STRENGTH FILLER METALS ON FATIGUE", "doi": "10.1007/BF03321332", "authors": "Stoschka, M.; Leitner, M.; Foesl, T.; Posch, G.", "publication": "WELDING IN THE WORLD", "year_of_publication": 2012, "UT": "WOS:000301215800003", "base_material": "S960TM", "base_young_modulus": "-", "base_yield_strength": 960, "base_ultimate_strength": "1,015", "base_elongation": 10, "weld_material": "G89 metal-cored wire", "weld_young_modulus": "-", "weld_yield_strength": 915, "weld_ultimate_strength": 960, "weld_elongation": 20, "processing": "As-welded", "welding_joint": "T-Joint", "welding_method": "Gas Metal Arc Welding (GMAW)", "welding_voltage": 25.8, "welding_current": 310, "welding_speed": 11.13, "preheat_temp": "-", "welding_env": "M21 gas", "residual_stress": "-", "fatigue_specimen_type": "Thin-walled T-joint", "fatigue_specimen_thickness": 5, "fatigue_test_type": "Axial", "fatigue_temp": "-", "fatigue_env": "-", "load_ratio": 0.1, "frequency": "-", "fatigue_machine": "Hydraulic test equipment (200 kN limit)", "fatigue_standard": "IIW recommendations", "fatigue_test_control": "Stress", "stress_concentration": "1.70 (1mm), 4.15 (0.05mm)", "failure_location": "Weld toe"}}, {"id": "WELD2025:3740", "name": "S960TM | T-Joint", "material_family": "Welded joint", "points": [[383.0, 11900.0, 0], [377.0, 18500.0, 0], [328.0, 21300.0, 0], [323.0, 33100.0, 0], [270.0, 56200.0, 0], [272.0, 85800.0, 0], [219.0, 136000.0, 0], [217.0, 171000.0, 0], [164.0, 628000.0, 0], [164.0, 724000.0, 0]], "conditions": {"material": "S960TM", "am_type": "Gas Metal Arc Welding (GMAW)", "load_ratio": "0.1", "test_type": "Axial", "temperature": "-", "surface_treatment": "As-welded"}, "metadata": {"dataset_id": 3740, "title": "EFFECT OF HIGH-STRENGTH FILLER METALS ON FATIGUE", "doi": "10.1007/BF03321332", "authors": "Stoschka, M.; Leitner, M.; Foesl, T.; Posch, G.", "publication": "WELDING IN THE WORLD", "year_of_publication": 2012, "UT": "WOS:000301215800003", "base_material": "S960TM", "base_young_modulus": "-", "base_yield_strength": 960, "base_ultimate_strength": "1,015", "base_elongation": 10, "weld_material": "G89 metal-cored wire", "weld_young_modulus": "-", "weld_yield_strength": 915, "weld_ultimate_strength": 960, "weld_elongation": 20, "processing": "As-welded", "welding_joint": "T-Joint", "welding_method": "Gas Metal Arc Welding (GMAW)", "welding_voltage": 24.5, "welding_current": 312, "welding_speed": 11.13, "preheat_temp": "-", "welding_env": "Mix gas", "residual_stress": "-", "fatigue_specimen_type": "Thin-walled T-joint", "fatigue_specimen_thickness": 5, "fatigue_test_type": "Axial", "fatigue_temp": "-", "fatigue_env": "-", "load_ratio": 0.1, "frequency": "-", "fatigue_machine": "Hydraulic test equipment (200 kN limit)", "fatigue_standard": "IIW recommendations", "fatigue_test_control": "Stress", "stress_concentration": "1.70 (1mm), 4.15 (0.05mm)", "failure_location": "Weld toe"}}, {"id": "WELD2025:3741", "name": "Steel | Out-of-plane gusset detail", "material_family": "Welded joint", "points": [[68.0, 1580000.0, 0], [68.0, 1640000.0, 0], [68.0, 2500000.0, 0], [68.0, 3940000.0, 0]], "conditions": {"material": "Steel", "am_type": "TIG", "load_ratio": "-", "test_type": "-", "temperature": "-", "surface_treatment": "-"}, "metadata": {"dataset_id": 3741, "title": "WELD REPAIR FOR FATIGUE-CRACKED JOINTS IN STEEL BRIDGES BY APPLYING LOW TEMPERATURE TRANSFORMATION WELDING WIRE", "doi": "10.1007/BF03321334", "authors": "Miki, C.; Hanji, T.; Tokunaga, K.", "publication": "WELDING IN THE WORLD", "year_of_publication": 2012, "UT": "WOS:000301215800005", "base_material": "Steel", "base_young_modulus": "-", "base_yield_strength": 439, "base_ultimate_strength": 556, "base_elongation": 25, "weld_material": "-", "weld_young_modulus": "-", "weld_yield_strength": 470, "weld_ultimate_strength": 570, "weld_elongation": "-", "processing": "-", "welding_joint": "Out-of-plane gusset detail", "welding_method": "TIG", "welding_voltage": "10-11", "welding_current": 130, "welding_speed": 3.42, "preheat_temp": "-", "welding_env": "-", "residual_stress": "-", "fatigue_specimen_type": "plate girder specimen", "fatigue_specimen_thickness": "-", "fatigue_test_type": "-", "fatigue_temp": "-", "fatigue_env": "-", "load_ratio": "-", "frequency": "1.0-1.3", "fatigue_machine": "-", "fatigue_standard": "ASTM E647-08", "fatigue_test_control": "-", "stress_concentration": "-", "failure_location": "Weld toe, weld root"}}, {"id": "WELD2025:3742", "name": "AlMg3Mn (EN AW 5454) | Butt Joint", "material_family": "Welded joint", "points": [[198.0, 22500.0, 0], [194.0, 33400.0, 1], [155.0, 301000.0, 0], [136.0, 475000.0, 0], [100.0, 1100000.0, 0], [89.0, 1700000.0, 0], [79.0, 9550000.0, 1]], "conditions": {"material": "AlMg3Mn (EN AW 5454)", "am_type": "TIG-AC", "load_ratio": "-", "test_type": "Axial", "temperature": "-", "surface_treatment": "-"}, "metadata": {"dataset_id": 3742, "title": "CORROSION FATIGUE OF WELDED ALUMINIUM VEHICLE STRUCTURES UNDER CONSTANT AND VARIABLE AMPLITUDE LOADINGS", "doi": "10.1007/BF03321369", "authors": "Sonsino, C. M.; Morgenstern, C.; Streicher, M.; Oppermann, H.; Schmid, A. M.", "publication": "WELDING IN THE WORLD", "year_of_publication": 2012, "UT": "WOS:000307024000011", "base_material": "AlMg3Mn (EN AW 5454)", "base_young_modulus": "-", "base_yield_strength": 136, "base_ultimate_strength": 242, "base_elongation": 22, "weld_material": "S-AlMg4.5MnZr (filler wire)", "weld_young_modulus": "-", "weld_yield_strength": "-", "weld_ultimate_strength": "-", "weld_elongation": "-", "processing": "-", "welding_joint": "Butt Joint", "welding_method": "TIG-AC", "welding_voltage": "-", "welding_current": "-", "welding_speed": 20.5, "preheat_temp": "-", "welding_env": "Ar/He shielding gas", "residual_stress": "-", "fatigue_specimen_type": "Butt welded", "fatigue_specimen_thickness": 5, "fatigue_test_type": "Axial", "fatigue_temp": "-", "fatigue_env": "Air", "load_ratio": "-", "frequency": 30, "fatigue_machine": "-", "fatigue_standard": "-", "fatigue_test_control": "-", "stress_concentration": "-", "failure_location": "Weld toe"}}, {"id": "WELD2025:3743", "name": "AlMg3Mn (EN AW 5454) | Butt Joint", "material_family": "Welded joint", "points": [[120.0, 270000.0, 0], [100.0, 1200000.0, 0], [80.0, 1380000.0, 0], [80.0, 1670000.0, 0], [70.0, 1110000.0, 0], [60.0, 1780000.0, 0], [70.0, 2240000.0, 0], [60.0, 4600000.0, 0], [50.0, 6220000.0, 0]], "conditions": {"material": "AlMg3Mn (EN AW 5454)", "am_type": "TIG-AC", "load_ratio": "-", "test_type": "Axial", "temperature": "-", "surface_treatment": "-"}, "metadata": {"dataset_id": 3743, "title": "CORROSION FATIGUE OF WELDED ALUMINIUM VEHICLE STRUCTURES UNDER CONSTANT AND VARIABLE AMPLITUDE LOADINGS", "doi": "10.1007/BF03321369", "authors": "Sonsino, C. M.; Morgenstern, C.; Streicher, M.; Oppermann, H.; Schmid, A. M.", "publication": "WELDING IN THE WORLD", "year_of_publication": 2012, "UT": "WOS:000307024000011", "base_material": "AlMg3Mn (EN AW 5454)", "base_young_modulus": "-", "base_yield_strength": 136, "base_ultimate_strength": 242, "base_elongation": 22, "weld_material": "S-AlMg4.5MnZr (filler wire)", "weld_young_modulus": "-", "weld_yield_strength": "-", "weld_ultimate_strength": "-", "weld_elongation": "-", "processing": "-", "welding_joint": "Butt Joint", "welding_method": "TIG-AC", "welding_voltage": "-", "welding_current": "-", "welding_speed": 20.5, "preheat_temp": "-", "welding_env": "Ar/He shielding gas", "residual_stress": "-", "fatigue_specimen_type": "Butt welded", "fatigue_specimen_thickness": 5, "fatigue_test_type": "Axial", "fatigue_temp": "-", "fatigue_env": "cyclic salt spray (5% NaCl solution)", "load_ratio": "-", "frequency": 30, "fatigue_machine": "-", "fatigue_standard": "-", "fatigue_test_control": "-", "stress_concentration": "-", "failure_location": "Weld toe"}}, {"id": "WELD2025:3744", "name": "AlMgSi0.7 T6 (EN AW 6005A) | Butt Joint", "material_family":
