Repository: yunyunfanfan/S-PA-CBB

# S-PA-CBB

Official research code, processed curve records, evaluation outputs, and manuscript source for:

> **From Physics to Selective Generation: Conditional Brownian Bridges for Sparse S–N Curve Reconstruction and Fatigue Decision-Making**

S-PA-CBB reconstructs a complete probabilistic stress–life (S–N) curve from only two to four observed fatigue tests. The method first fits an interpretable Basquin state, diagnoses whether that state is sufficient, and applies a ControlNet-style conditional Brownian-bridge residual only to curves that benefit from correction.

File: external_data/weld2025_disjoint_curves.json (part 143 of 223)
"Welded joint", "points": [[123.0, 278000.0, 0], [119.0, 714000.0, 0], [100.0, 1010000.0, 0], [98.0, 1220000.0, 0], [88.0, 1220000.0, 0], [80.0, 5370000.0, 0], [80.0, 10400000.0, 1], [81.0, 27300000.0, 0], [107.0, 12600000.0, 1]], "conditions": {"material": "AlMgSi0.7 T6 (EN AW 6005A)", "am_type": "TIG-Tandem", "load_ratio": "-", "test_type": "Axial", "temperature": "-", "surface_treatment": "-"}, "metadata": {"dataset_id": 3744, "title": "CORROSION FATIGUE OF WELDED ALUMINIUM VEHICLE STRUCTURES UNDER CONSTANT AND VARIABLE AMPLITUDE LOADINGS", "doi": "10.1007/BF03321369", "authors": "Sonsino, C. M.; Morgenstern, C.; Streicher, M.; Oppermann, H.; Schmid, A. M.", "publication": "WELDING IN THE WORLD", "year_of_publication": 2012, "UT": "WOS:000307024000011", "base_material": "AlMgSi0.7 T6 (EN AW 6005A)", "base_young_modulus": "-", "base_yield_strength": 276, "base_ultimate_strength": 299, "base_elongation": 12, "weld_material": "S-AlMg4.5MnZr (filler wire)", "weld_young_modulus": "-", "weld_yield_strength": "-", "weld_ultimate_strength": "-", "weld_elongation": "-", "processing": "-", "welding_joint": "Butt Joint", "welding_method": "TIG-Tandem", "welding_voltage": "-", "welding_current": "-", "welding_speed": 24.17, "preheat_temp": "-", "welding_env": "Ar/He 70/30 shielding gas", "residual_stress": "-", "fatigue_specimen_type": "Butt welded", "fatigue_specimen_thickness": 5, "fatigue_test_type": "Axial", "fatigue_temp": "-", "fatigue_env": "Air", "load_ratio": "-", "frequency": 30, "fatigue_machine": "-", "fatigue_standard": "-", "fatigue_test_control": "-", "stress_concentration": "-", "failure_location": "Weld toe"}}, {"id": "WELD2025:3745", "name": "AlMgSi0.7 T6 (EN AW 6005A) | Butt Joint", "material_family": "Welded joint", "points": [[78.0, 440000.0, 0], [68.0, 379000.0, 0], [70.0, 763000.0, 0], [63.0, 587000.0, 0], [59.0, 1840000.0, 0], [53.0, 3280000.0, 0], [54.0, 5580000.0, 0], [59.0, 6420000.0, 0]], "conditions": {"material": "AlMgSi0.7 T6 (EN AW 6005A)", "am_type": "TIG-Tandem", "load_ratio": "-", "test_type": "Axial", "temperature": "-", "surface_treatment": "-"}, "metadata": {"dataset_id": 3745, "title": "CORROSION FATIGUE OF WELDED ALUMINIUM VEHICLE STRUCTURES UNDER CONSTANT AND VARIABLE AMPLITUDE LOADINGS", "doi": "10.1007/BF03321369", "authors": "Sonsino, C. M.; Morgenstern, C.; Streicher, M.; Oppermann, H.; Schmid, A. M.", "publication": "WELDING IN THE WORLD", "year_of_publication": 2012, "UT": "WOS:000307024000011", "base_material": "AlMgSi0.7 T6 (EN AW 6005A)", "base_young_modulus": "-", "base_yield_strength": 276, "base_ultimate_strength": 299, "base_elongation": 12, "weld_material": "S-AlMg4.5MnZr (filler wire)", "weld_young_modulus": "-", "weld_yield_strength": "-", "weld_ultimate_strength": "-", "weld_elongation": "-", "processing": "-", "welding_joint": "Butt Joint", "welding_method": "TIG-Tandem", "welding_voltage": "-", "welding_current": "-", "welding_speed": 24.17, "preheat_temp": "-", "welding_env": "Ar/He 70/30 shielding gas", "residual_stress": "-", "fatigue_specimen_type": "Butt welded", "fatigue_specimen_thickness": 5, "fatigue_test_type": "Axial", "fatigue_temp": "-", "fatigue_env": "cyclic salt spray (5% NaCl solution)", "load_ratio": "-", "frequency": 30, "fatigue_machine": "-", "fatigue_standard": "-", "fatigue_test_control": "-", "stress_concentration": "-", "failure_location": "Weld toe"}}, {"id": "WELD2025:3746", "name": "AlMg4.5Mn0.7 (EN AW 5083) | Butt Joint", "material_family": "Welded joint", "points": [[207.0, 37600.0, 0], [203.0, 61200.0, 0], [161.0, 210000.0, 0], [134.0, 282000.0, 0], [97.0, 1120000.0, 0], [101.0, 6230000.0, 0], [83.0, 5000000.0, 0], [76.0, 8840000.0, 1]], "conditions": {"material": "AlMg4.5Mn0.7 (EN AW 5083)", "am_type": "TIG-Tandem", "load_ratio": "-", "test_type": "Axial", "temperature": "-", "surface_treatment": "-"}, "metadata": {"dataset_id": 3746, "title": "CORROSION FATIGUE OF WELDED ALUMINIUM VEHICLE STRUCTURES UNDER CONSTANT AND VARIABLE AMPLITUDE LOADINGS", "doi": "10.1007/BF03321369", "authors": "Sonsino, C. M.; Morgenstern, C.; Streicher, M.; Oppermann, H.; Schmid, A. M.", "publication": "WELDING IN THE WORLD", "year_of_publication": 2012, "UT": "WOS:000307024000011", "base_material": "AlMg4.5Mn0.7 (EN AW 5083)", "base_young_modulus": "-", "base_yield_strength": 157, "base_ultimate_strength": 296, "base_elongation": 18, "weld_material": "S-AlMg4.5MnZr (filler wire)", "weld_young_modulus": "-", "weld_yield_strength": "-", "weld_ultimate_strength": "-", "weld_elongation": "-", "processing": "-", "welding_joint": "Butt Joint", "welding_method": "TIG-Tandem", "welding_voltage": "-", "welding_current": "-", "welding_speed": 28.33, "preheat_temp": "-", "welding_env": "Ar/He 70/30 shielding gas", "residual_stress": "-", "fatigue_specimen_type": "Butt welded", "fatigue_specimen_thickness": 5, "fatigue_test_type": "Axial", "fatigue_temp": "-", "fatigue_env": "Air", "load_ratio": "-", "frequency": 30, "fatigue_machine": "-", "fatigue_standard": "-", "fatigue_test_control": "-", "stress_concentration": "-", "failure_location": "Weld toe"}}, {"id": "WELD2025:3747", "name": "AlMg4.5Mn0.7 (EN AW 5083) | Butt Joint", "material_family": "Welded joint", "points": [[131.0, 135000.0, 0], [77.0, 1040000.0, 0], [60.0, 4780000.0, 0], [51.0, 8070000.0, 0], [51.0, 9440000.0, 0]], "conditions": {"material": "AlMg4.5Mn0.7 (EN AW 5083)", "am_type": "TIG-Tandem", "load_ratio": "-", "test_type": "Axial", "temperature": "-", "surface_treatment": "-"}, "metadata": {"dataset_id": 3747, "title": "CORROSION FATIGUE OF WELDED ALUMINIUM VEHICLE STRUCTURES UNDER CONSTANT AND VARIABLE AMPLITUDE LOADINGS", "doi": "10.1007/BF03321369", "authors": "Sonsino, C. M.; Morgenstern, C.; Streicher, M.; Oppermann, H.; Schmid, A. M.", "publication": "WELDING IN THE WORLD", "year_of_publication": 2012, "UT": "WOS:000307024000011", "base_material": "AlMg4.5Mn0.7 (EN AW 5083)", "base_young_modulus": "-", "base_yield_strength": 157, "base_ultimate_strength": 296, "base_elongation": 18, "weld_material": "S-AlMg4.5MnZr (filler wire)", "weld_young_modulus": "-", "weld_yield_strength": "-", "weld_ultimate_strength": "-", "weld_elongation": "-", "processing": "-", "welding_joint": "Butt Joint", "welding_method": "TIG-Tandem", "welding_voltage": "-", "welding_current": "-", "welding_speed": 28.33, "preheat_temp": "-", "welding_env": "Ar/He 70/30 shielding gas", "residual_stress": "-", "fatigue_specimen_type": "Butt welded", "fatigue_specimen_thickness": 5, "fatigue_test_type": "Axial", "fatigue_temp": "-", "fatigue_env": "cyclic salt spray (5% NaCl solution)", "load_ratio": "-", "frequency": 30, "fatigue_machine": "-", "fatigue_standard": "-", "fatigue_test_control": "-", "stress_concentration": "-", "failure_location": "Weld toe"}}, {"id": "WELD2025:3748", "name": "AlMg4.5Mn0.7 | Butt Joint", "material_family": "Welded joint", "points": [[99.0, 52200.0, 0], [101.0, 62800.0, 0], [101.0, 180000.0, 0], [80.0, 396000.0, 0], [61.0, 2060000.0, 0], [59.0, 3450000.0, 0], [54.0, 9850000.0, 1]], "conditions": {"material": "AlMg4.5Mn0.7", "am_type": "MIG-Tandem", "load_ratio": "-", "test_type": "Axial", "temperature": "-", "surface_treatment": "-"}, "metadata": {"dataset_id": 3748, "title": "CORROSION FATIGUE OF WELDED ALUMINIUM VEHICLE STRUCTURES UNDER CONSTANT AND VARIABLE AMPLITUDE LOADINGS", "doi": "10.1007/BF03321369", "authors": "Sonsino, C. M.; Morgenstern, C.; Streicher, M.; Oppermann, H.; Schmid, A. M.", "publication": "WELDING IN THE WORLD", "year_of_publication": 2012, "UT": "WOS:000307024000011", "base_material": "AlMg4.5Mn0.7", "base_young_modulus": "-", "base_yield_strength": 157, "base_ultimate_strength": 296, "base_elongation": 18, "weld_material": "S-AlMg4.5MnZr (filler wire)", "weld_young_modulus": "-", "weld_yield_strength": "-", "weld_ultimate_strength": "-", "weld_elongation": "-", "processing": "-", "welding_joint": "Butt Joint", "welding_method": "MIG-Tandem", "welding_voltage": "-", "welding_current": "-", "welding_speed": 12.5, "preheat_temp": "-", "welding_env": "Ar/He 70/30 shielding gas", "residual_stress": "-", "fatigue_specimen_type": "Butt welded", "fatigue_specimen_thickness": 5, "fatigue_test_type": "Axial", "fatigue_temp": "-", "fatigue_env": "Air", "load_ratio": "-", "frequency": 30, "fatigue_machine": "-", "fatigue_standard": "-", "fatigue_test_control": "-", "stress_concentration": "-", "failure_location": "Weld toe"}}, {"id": "WELD2025:3749", "name": "AlMg4.5Mn0.7 | Butt Joint", "material_family": "Welded joint", "points": [[61.0, 252000.0, 0], [50.0, 644000.0, 0], [50.0, 1410000.0, 0], [40.0, 1910000.0, 0], [30.0, 3380000.0, 0], [30.0, 5210000.0, 0], [34.0, 6260000.0, 0]], "conditions": {"material": "AlMg4.5Mn0.7", "am_type": "MIG-Tandem", "load_ratio": "-", "test_type": "Axial", "temperature": "-", "surface_treatment": "-"}, "metadata": {"dataset_id": 3749, "title": "CORROSION FATIGUE OF WELDED ALUMINIUM VEHICLE STRUCTURES UNDER CONSTANT AND VARIABLE AMPLITUDE LOADINGS", "doi": "10.1007/BF03321369", "authors": "Sonsino, C. M.; Morgenstern, C.; Streicher, M.; Oppermann, H.; Schmid, A. M.", "publication": "WELDING IN THE WORLD", "year_of_publication": 2012, "UT": "WOS:000307024000011", "base_material": "AlMg4.5Mn0.7", "base_young_modulus": "-", "base_yield_strength": 157, "base_ultimate_strength": 296, "base_elongation": 18, "weld_material": "S-AlMg4.5MnZr (filler wire)", "weld_young_modulus": "-", "weld_yield_strength": "-", "weld_ultimate_strength": "-", "weld_elongation": "-", "processing": "-", "welding_joint": "Butt Joint", "welding_method": "MIG-Tandem", "welding_voltage": "-", "welding_current": "-", "welding_speed": 12.5, "preheat_temp": "-", "welding_env": "Ar/He 70/30 shielding gas", "residual_stress": "-", "fatigue_specimen_type": "Butt welded", "fatigue_specimen_thickness": 5, "fatigue_test_type": "Axial", "fatigue_temp": "-", "fatigue_env": "cyclic salt spray (5% NaCl solution)", "load_ratio": "-", "frequency": 30, "fatigue_machine": "-", "fatigue_standard": "-", "fatigue_test_control": "-", "stress_concentration": "-", "failure_location": "Weld toe"}}, {"id": "WELD2025:3754", "name": "SMA490BW steel | Butt Joint", "material_family": "Welded joint", "points": [[278.0, 377000.0, 0], [269.0, 820000.0, 0], [259.0, 1400000.0, 0], [238.0, 1680000.0, 0], [229.0, 1910000.0, 0], [219.0, 2140000.0, 0], [209.0, 2830000.0, 0], [204.0, 4820000.0, 0], [199.0, 53500000.0, 0], [195.0, 84200000.0, 0], [190.0, 365000000.0, 0], [185.0, 995000000.0, 1]], "conditions": {"material": "SMA490BW steel", "am_type": "tMAG/135 (MAG welding)", "load_ratio": "-1", "test_type": "Axial", "temperature": "25", "surface_treatment": "Ultrasonic Impact Treatment"}, "metadata": {"dataset_id": 3754, "title": "Effect of ultrasonic impact treatment on the ultra high cycle fatigue properties of SMA490BW steel welded joints", "doi": "10.1007/s00170-017-0608-3", "authors": "He, Bolin; Deng, Haipeng; Jiang, Mingming; Wei, Kang; Li, Li", "publication": "INTERNATIONAL JOURNAL OF ADVANCED MANUFACTURING TECHNOLOGY", "year_of_publication": 2018, "UT": "WOS:000430539100005", "base_material": "SMA490BW steel", "base_young_modulus": 206, "base_yield_strength": "≥365", "base_ultimate_strength": "490–610", "base_elongation": "≥19", "weld_material": "TH550-NQ-II wire", "weld_young_modulus": "-", "weld_yield_strength": "-", "weld_ultimate_strength": "-", "weld_elongation": "-", "processing": "Ultrasonic Impact Treatment", "welding_joint": "Butt Joint", "welding_method": "tMAG/135 (MAG welding)", "welding_voltage": "16–30", "welding_current": "110–280", "welding_speed": "-", "preheat_temp": "-", "welding_env": "Mixed protective gas (80% Ar + 20% CO₂)", "residual_stress": "-40.46 MPa (transverse), -23.59 MPa (longitudinal)", "fatigue_specimen_type": "Butt welded joint", "fatigue_specimen_thickness": 3, "fatigue_test_type": "Axial", "fatigue_temp": 25, "fatigue_env": "25", "load_ratio": -1, "frequency": 20000, "fatigue_machine": "USF-2000 ultrasonic fatigue testing machine", "fatigue_standard": "-", "fatigue_test_control": "-", "stress_concentration": "1.364", "failure_location": "Weld toe"}}, {"id": "WELD2025:3755", "name": "SMA490BW steel | Butt Joint", "material_family": "Welded joint", "points": [[250.0, 127000.0, 0], [229.0, 318000.0, 0], [210.0, 686000.0, 0], [180.0, 1050000.0, 0], [200.0, 1070000.0, 0], [160.0, 3770000.0, 0], [145.0, 38000000.0, 0], [140.0, 61700000.0, 0], [135.0, 782000000.0, 0], [135.0, 997000000.0, 1], [131.0, 1000000000.0, 1], [189.0, 1010000.0, 0], [170.0, 1480000.0, 0], [151.0, 6340000.0, 0]], "conditions": {"material": "SMA490BW steel", "am_type": "tMAG/135 (MAG welding)", "load_ratio": "-1", "test_type": "Axial", "temperature": "25", "surface_treatment": "-"}, "metadata": {"dataset_id": 3755, "title": "Effect of ultrasonic impact treatment on the ultra high cycle fatigue properties of SMA490BW steel welded joints", "doi": "10.1007/s00170-017-0608-3", "authors": "He, Bolin; Deng, Haipeng; Jiang, Mingming; Wei, Kang; Li, Li", "publication": "INTERNATIONAL JOURNAL OF ADVANCED MANUFACTURING TECHNOLOGY", "year_of_publication": 2018, "UT": "WOS:000430539100005", "base_material": "SMA490BW steel", "base_young_modulus": 206, "base_yield_strength": "≥365", "base_ultimate_strength": "490–610", "base_elongation": "≥19", "weld_material": "TH550-NQ-II wire", "weld_young_modulus": "-", "weld_yield_strength": "-", "weld_ultimate_strength": "-", "weld_elongation": "-", "processing": "-", "welding_joint": "Butt Joint", "welding_method": "tMAG/135 (MAG welding)", "welding_voltage": "16–30", "welding_current": "110–280", "welding_speed": "-", "preheat_temp": "-", "welding_env": "Mixed protective gas (80% Ar + 20% CO₂)", "residual_stress": "11.13 MPa (transverse), 20.32 MPa (longitudinal)", "fatigue_specimen_type": "Butt welded joint", "fatigue_specimen_thickness": 3, "fatigue_test_type": "Axial", "fatigue_temp": 25, "fatigue_env": "25", "load_ratio": -1, "frequency": 20000, "fatigue_machine": "USF-2000 ultrasonic fatigue testing machine", "fatigue_standard": "-", "fatigue_test_control": "-", "stress_concentration": "1.686", "failure_location": "Weld toe"}}, {"id": "WELD2025:3756", "name": "590-MPa-grade galvannealed steel sheet (ferrite and bainite) | Lap fillet joint", "material_family": "Welded joint", "points": [[357.0, 2400.0, 0], [357.0, 3610.0, 0], [242.0, 4720.0, 0], [242.0, 5510.0, 0], [242.0, 6530.0, 0], [182.0, 13900.0, 0], [181.0, 18300.0, 0], [121.0, 96400.0, 0], [121.0, 131000.0, 0], [121.0, 166000.0, 0], [62.0, 2010000.0, 1], [299.0, 3080.0, 0], [297.0, 3710.0, 0], [178.0, 34400.0, 0], [91.0, 515000.0, 0], [91.0, 590000.0, 0]], "conditions": {"material": "590-MPa-grade galvannealed steel sheet (ferrite and bainite)", "am_type": "DC", "load_ratio": "0.1", "test_type": "Axial", "temperature": "-", "surface_treatment": "-"}, "metadata": {"dataset_id": 3756, "title": "Improvement of fatigue strength of lap fillet joints by using tandem MAG welding in a 590-MPa-grade galvannealed steel sheet", "doi": "10.1007/s00170-017-0828-6", "authors": "Kim, Dong-Yoon; Kim, Dongcheol; Kang, Munjin; Kim, Young-Min", "publication": "INTERNATIONAL JOURNAL OF ADVANCED MANUFACTURING TECHNOLOGY", "year_of_publication": 2017, "UT": "WOS:000416179700115", "base_material": "590-MPa-grade galvannealed steel sheet (ferrite and bainite)", "base_young_modulus": "-", "base_yield_strength": 583, "base_ultimate_strength": 610, "base_elongation": 25, "weld_material": "AWS ER70S-3", "weld_young_modulus": "-", "weld_yield_strength": "-", "weld_ultimate_strength": "-", "weld_elongation": "-", "processing": "-", "welding_joint": "Lap fillet joint", "welding_method": "DC", "welding_voltage": 23.5, "welding_current": 253, "welding_speed": 13.33, "preheat_temp": "-", "welding_env": "-", "residual_stress": "-", "fatigue_specimen_type": "Lap fillet joint (sheet)", "fatigue_specimen_thickness": 2.6, "fatigue_test_type": "Axial", "fatigue_temp": "-", "fatigue_env": "-", "load_ratio": 0.1, "frequency": 15, "fatigue_machine": "INSTRON 8801", "fatigue_standard": "ASTM E-466", "fatigue_test_control": "Stress", "stress_concentration": "-", "failure_location": "Weld toe, weld root"}}, {"id": "WELD2025:3757", "name": "590-MPa-grade galvannealed steel sheet (ferrite and bainite) | Lap fillet joint", "material_family": "Welded joint", "points": [[356.0, 4060.0, 0], [242.0, 10200.0, 0], [242.0, 11200.0, 0], [242.0, 14400.0, 0], [182.0, 35600.0, 0], [121.0, 348000.0, 0], [91.0, 2000000.0, 1], [355.0, 4550.0, 0], [303.0, 5210.0, 0], [301.0, 5970.0, 0], [181.0, 40800.0, 0], [181.0, 31100.0, 0]], "conditions": {"material": "590-MPa-grade galvannealed steel sheet (ferrite and bainite)", "am_type": "DC pulse", "load_ratio": "0.1", "test_type": "Axial", "temperature": "-", "surface_treatment": "-"}, "metadata": {"dataset_id": 3757, "title": "Improvement of fatigue strength of lap fillet joints by using tandem MAG welding in a 590-MPa-grade galvannealed steel sheet", "doi": "10.1007/s00170-017-0828-6", "authors": "Kim, Dong-Yoon; Kim, Dongcheol; Kang, Munjin; Kim, Young-Min", "publication": "INTERNATIONAL JOURNAL OF ADVANCED MANUFACTURING TECHNOLOGY", "year_of_publication": 2017, "UT": "WOS:000416179700115", "base_material": "590-MPa-grade galvannealed steel sheet (ferrite and bainite)", "base_young_modulus": "-", "base_yield_strength": 583, "base_ultimate_strength": 610, "base_elongation": 25, "weld_material": "AWS ER70S-3", "weld_young_modulus": "-", "weld_yield_strength": "-", "weld_ultimate_strength": "-", "weld_elongation": "-", "processing": "-", "welding_joint": "Lap fillet joint", "welding_method": "DC pulse", "welding_voltage": 27.3, "welding_current": 236, "welding_speed": 13.33, "preheat_temp": "-", "welding_env": "-", "residual_stress": "-", "fatigue_specimen_type": "Lap fillet joint (sheet)", "fatigue_specimen_thickness": 2.6, "fatigue_test_type": "Axial", "fatigue_temp": "-", "fatigue_env": "-", "load_ratio": 0.1, "frequency": 15, "fatigue_machine": "INSTRON 8801", "fatigue_standard": "ASTM E-466", "fatigue_test_control": "Stress", "stress_concentration": "-", "failure_location": "Weld toe, weld root"}}, {"id": "WELD2025:3758", "name": "590-MPa-grade galvannealed steel sheet (ferrite and bainite) | Lap fillet joint", "material_family": "Welded joint", "points": [[356.0, 8530.0, 0], [302.0, 24000.0, 0], [302.0, 28500.0, 0], [302.0, 31200.0, 0], [243.0, 60100.0, 0], [243.0, 67900.0, 0], [242.0, 88600.0, 0], [182.0, 246000.0, 0], [121.0, 2010000.0, 1], [182.0, 354000.0, 0], [184.0, 399000.0, 0]], "conditions": {"material": "590-MPa-grade galvannealed steel sheet (ferrite and bainite)", "am_type": "Tandem MAG", "load_ratio": "0.1", "test_type": "Axial", "temperature": "-", "surface_treatment": "-"}, "metadata": {"dataset_id": 3758, "title": "Improvement of fatigue strength of lap fillet joints by using tandem MAG welding in a 590-MPa-grade galvannealed steel sheet", "doi": "10.1007/s00170-017-0828-6", "authors": "Kim, Dong-Yoon; Kim, Dongcheol; Kang, Munjin; Kim, Young-Min", "publication": "INTERNATIONAL JOURNAL OF ADVANCED MANUFACTURING TECHNOLOGY", "year_of_publication": 2017, "UT": "WOS:000416179700115", "base_material": "590-MPa-grade galvannealed steel sheet (ferrite and bainite)", "base_young_modulus": "-", "base_yield_strength": 583, "base_ultimate_strength": 610, "base_elongation": 25, "weld_material": "AWS ER70S-3", "weld_young_modulus": "-", "weld_yield_strength": "-", "weld_ultimate_strength": "-", "weld_elongation": "-", "processing": "-", "welding_joint": "Lap fillet joint", "welding_method": "Tandem MAG", "welding_voltage": "16.6, 25.4", "welding_current": "130, 200", "welding_speed": 13.33, "preheat_temp": "-", "welding_env": "-", "residual_stress": "-", "fatigue_specimen_type": "Lap fillet joint (sheet)", "fatigue_specimen_thickness": 2.6, "fatigue_test_type": "Axial", "fatigue_temp": "-", "fatigue_env": "-", "load_ratio": 0.1, "frequency": 15, "fatigue_machine": "INSTRON 8801", "fatigue_standard": "ASTM E-466", "fatigue_test_control": "Stress", "stress_concentration": "-", "failure_location": "Weld toe, weld root"}}, {"id": "WELD2025:3759", "name": "AlMgSc alloy (KO8542) | Overlap joint", "material_family": "Welded joint", "points": [[33.0, 22700.0, 0], [26.0, 35700.0, 0], [20.0, 71400.0, 0], [20.0, 106000.0, 0], [20.0, 129000.0, 0], [33.0, 27000.0, 0], [33.0, 19000.0, 0], [26.0, 33600.0, 0], [13.0, 638000.0, 0], [13.0, 737000.0, 0], [10.0, 2190000.0, 1]], "conditions": {"material": "AlMgSc alloy (KO8542)", "am_type": "Refill friction stir spot welding (FSpW)", "load_ratio": "0.1", "test_type": "Tension-tension (axial)", "temperature": "25", "surface_treatment": "-"}, "metadata": {"dataset_id": 3759, "title": "A study of the parameters influencing mechanical properties and the fatigue performance of refill friction stir spot welded AlMgSc alloy", "doi": "10.1007/s00170-018-2696-0", "authors": "Miranda Lage, Sara Beatriz; Campanelli, Leonardo Contri; de Bribean Guerra, Ana Paula; Shen, Junjun; dos Santos, Jorge Fernandez; Carvalho Pereira da Silva, Paulo Sergio; Bolfarini, Claudemiro", "publication": "INTERNATIONAL JOURNAL OF ADVANCED MANUFACTURING TECHNOLOGY", "year_of_publication": 2019, "UT": "WOS:000455946000009", "base_material": "AlMgSc alloy (KO8542)", "base_young_modulus": 74, "base_yield_strength": 330, "base_ultimate_strength": 411, "base_elongation": 7.13, "weld_material": "AlMgSc alloy (KO8542)", "weld_young_modulus": "-", "weld_yield_strength": "-", "weld_ultimate_strength": "-", "weld_elongation": "-", "processing": "-", "welding_joint": "Overlap joint", "welding_method": "Refill friction stir spot welding (FSpW)", "welding_voltage": "-", "welding_current": "-", "welding_speed": "-", "preheat_temp": "-", "welding_env": "-", "residual_stress": "-", "fatigue_specimen_type": "Overlap shear specimen", "fatigue_specimen_thickness": 1.6, "fatigue_test_type": "Tension-tension (axial)", "fatigue_temp": 25, "fatigue_env": "-", "load_ratio": 0.1, "frequency": 10, "fatigue_machine": "Servo-hydraulic Schenck Instron testing machine", "fatigue_standard": "-", "fatigue_test_control": "Load control", "stress_concentration": "-", "failure_location": "Weld periphery"}}, {"id": "WELD2025:3765", "name": "7A52-T5 (Al-Zn-Mg-Cu) aluminum alloy | Butt V-groove joint", "material_family": "Welded joint", "points": [[80.0, 54912.0, 0], [70.0, 126446.0, 0], [59.0, 198999.0, 0], [50.0, 314348.0, 0], [40.0, 882117.0, 0], [30.0, 2137324.0, 0]], "conditions": {"material": "7A52-T5 (Al-Zn-Mg-Cu) aluminum alloy", "am_type": "Tandem MIG", "load_ratio": "0.1", "test_type": "Axial", "temperature": "-", "surface_treatment": "-"}, "metadata": {"dataset_id": 3765, "title": "Effect of ultrasonic impact time on microstructure and properties of 7A52 aluminum alloy tandem MIG welded joint", "doi": "10.1007/s00170-021-07599-x", "authors": "Chen, Furong; Yang, Yihang; Li, Nan", "publication": "INTERNATIONAL JOURNAL OF ADVANCED MANUFACTURING TECHNOLOGY", "year_of_publication": 2021, "UT": "WOS:000672253800002", "base_material": "7A52-T5 (Al-Zn-Mg-Cu) aluminum alloy", "base_young_modulus": "-", "base_yield_strength": 483.3, "base_ultimate_strength": 532.8, "base_elongation": 11.43, "weld_material": "ER5356 (Al-Mg) alloy welding wire", "weld_young_modulus": "-", "weld_yield_strength": "-", "weld_ultimate_strength": "-", "weld_elongation": "-", "processing": "-", "welding_joint": "Butt V-groove joint", "welding_method": "Tandem MIG", "welding_voltage": 24, "welding_current": "190, 235", "welding_speed": 8.33, "preheat_temp": "-", "welding_env": "-", "residual_stress": "-166.6 MPa (tensile stress)", "fatigue_specimen_type": "-", "fatigue_specimen_thickness": 10, "fatigue_test_type": "Axial", "fatigue_temp": "-", "fatigue_env": "-", "load_ratio": 0.1, "frequency": "121–137", "fatigue_machine": "MTS Landmark high-frequency fatigue testing machine", "fatigue_standard": "-", "fatigue_test_control": "-", "stress_concentration": "-", "failure_location": "-"}}, {"id": "WELD2025:3766", "name": "7A52-T5 (Al-Zn-Mg-Cu) aluminum alloy | Butt V-groove joint", "material_family": "Welded joint", "points": [[80.0, 137923.0, 0], [70.0, 209033.0, 0], [60.0, 326521.0, 0], [50.0, 610631.0, 0], [40.0, 1562715.0, 0], [30.0, 2195657.0, 0], [90.0, 87563.0, 0], [80.0, 147216.0, 0], [70.0, 213903.0, 0], [61.0, 423965.0, 0], [50.0, 695762.0, 0], [40.0, 2140672.0, 0], [81.0, 96541.0, 0], [71.0, 206673.0, 0], [60.0, 407938.0, 0], [50.0, 629590.0, 0], [40.0, 948990.0, 0], [30.0, 2195382.0, 0]], "conditions": {"material": "7A52-T5 (Al-Zn-Mg-Cu) aluminum alloy", "am_type": "Tandem MIG", "load_ratio": "0.1", "test_type": "Axial", "temperature": "-", "surface_treatment": "Ultrasonic Impact Treatment (UIT)"}, "metadata": {"dataset_id": 3766, "title": "Effect of ultrasonic impact time on microstructure and properties of 7A52 aluminum alloy tandem MIG welded joint", "doi": "10.1007/s00170-021-07599-x", "authors": "Chen, Furong; Yang, Yihang; Li, Nan", "publication": "INTERNATIONAL JOURNAL OF ADVANCED MANUFACTURING TECHNOLOGY", "year_of_publication": 2021, "UT": "WOS:000672253800002", "base_material": "7A52-T5 (Al-Zn-Mg-Cu) aluminum alloy", "base_young_modulus": "-", "base_yield_strength": 483.3, "base_ultimate_strength": 532.8, "base_elongation": 11.43, "weld_material": "ER5356 (Al-Mg) alloy welding wire", "weld_young_modulus": "-", "weld_yield_strength": "-", "weld_ultimate_strength": "-", "weld_elongation": "-", "processing": "Ultrasonic Impact Treatment (UIT)", "welding_joint": "Butt V-groove joint", "welding_method": "Tandem MIG", "welding_voltage": 24, "welding_current": "190, 235", "welding_speed": 8.33, "preheat_temp": "-", "welding_env": "-", "residual_stress": "-", "fatigue_specimen_type": "-", "fatigue_specimen_thickness": 10, "fatigue_test_type": "Axial", "fatigue_temp": "-", "fatigue_env": "-", "load_ratio": 0.1, "frequency": "121–137", "fatigue_machine": "MTS Landmark high-frequency fatigue testing machine", "fatigue_standard": "-", "fatigue_test_control": "-", "stress_concentration": "-", "failure_location": "-"}}, {"id": "WELD2025:3767", "name": "High-strength low-alloy (HSLA) steel | Butt Joint", "material_family": "Welded joint", "points": [[504.0, 237519.0, 0], [506.0, 271068.0, 0], [449.0, 520296.0, 0], [398.0, 2025380.0, 1]], "conditions": {"material": "High-strength low-alloy (HSLA) steel", "am_type": "CO2 gas-shielded arc welding", "load_ratio": "0.1", "test_type": "Four-point bending fatigue test", "temperature": "25", "surface_treatment": "Friction Stir Processing (tool rotational speeds 1000 rmp)"}, "metadata": {"dataset_id": 3767, "title": "Fatigue strength improvement due to alloying steel weld toes with WC tool constituent elements through friction stir processing", "doi": "10.1007/s00170-022-08690-7", "authors": "Yamamoto, Hajime; Koga, Shodai; Ito, Kazuhiro; Mikami, Yoshiki", "publication": "INTERNATIONAL JOURNAL OF ADVANCED MANUFACTURING TECHNOLOGY", "year_of_publication": 2022, "UT": "WOS:000744403700001", "base_material": "High-strength low-alloy (HSLA) steel", "base_young_modulus": "-", "base_yield_strength": "-", "base_ultimate_strength": "-", "base_elongation": "-", "weld_material": "HSLA steel (filler metal composition provided)", "weld_young_modulus": "-", "weld_yield_strength": "-", "weld_ultimate_strength": "-", "weld_elongation": "-", "processing": "Friction Stir Processing (tool rotational speeds 1000 rmp)", "welding_joint": "Butt Joint", "welding_method": "CO2 gas-shielded arc welding", "welding_voltage": "22, 32, 29", "welding_current": "170, 280", "welding_speed": "2.17, 3.33, 5", "preheat_temp": "-", "welding_env": "-", "residual_stress": "-", "fatigue_specimen_type": "Flat plate", "fatigue_specimen_thickness": 10, "fatigue_test_type": "Four-point bending fatigue test", "fatigue_temp": 25, "fatigue_env": "-", "load_ratio": 0.1, "frequency": 20, "fatigue_machine": "EFH-50–5-5 (Saginomiya Co., Japan)", "fatigue_standard": "-", "fatigue_test_control": "Stress", "stress_concentration": "1.26", "failure_location": "Weld toe"}}, {"id": "WELD2025:3768", "name": "High-strength low-alloy (HSLA) steel | Butt Joint", "material_family": "Welded joint", "points": [[637.0, 146908.0, 0], [642.0, 192830.0, 0], [500.0, 331731.0, 0], [400.0, 1096301.0, 0]], "conditions": {"material": "High-strength low-alloy (HSLA) steel", "am_type": "CO2 gas-shielded arc welding", "load_ratio": "0.1", "test_type": "Four-point bending fatigue test", "temperature": "25", "surface_treatment": "Friction Stir Processing (tool rotational speeds 800 rmp)"}, "metadata": {"dataset_id": 3768, "title": "Fatigue strength improvement due to alloying steel weld toes with WC tool constituent elements through friction stir processing", "doi": "10.1007/s00170-022-08690-7", "authors": "Yamamoto, Hajime; Koga, Shodai; Ito, Kazuhiro; Mikami, Yoshiki", "publication": "INTERNATIONAL JOURNAL OF ADVANCED MANUFACTURING TECHNOLOGY", "year_of_publication": 2022, "UT": "WOS:000744403700001", "base_material": "High-strength low-alloy (HSLA) steel", "base_young_modulus": "-", "base_yield_strength": "-", "base_ultimate_strength": "-", "base_elongation": "-", "weld_material": "HSLA steel (filler metal composition provided)", "weld_young_modulus": "-", "weld_yield_strength": "-", "weld_ultimate_strength": "-", "weld_elongation": "-", "processing": "Friction Stir Processing (tool rotational speeds 800 rmp)", "welding_joint": "Butt Joint", "welding_method": "CO2 gas-shielded arc welding", "welding_voltage": "22, 32, 29", "welding_current": "170, 280", "welding_speed": "2.17, 3.33, 5", "preheat_temp": "-", "welding_env": "-", "residual_stress": "-", "fatigue_specimen_type": "Flat plate", "fatigue_specimen_thickness": 10, "fatigue_test_type": "Four-point bending fatigue test", "fatigue_temp": 25, "fatigue_env": "-", "load_ratio": 0.1, "frequency": 20, "fatigue_machine": "EFH-50–5-5 (Saginomiya Co., Japan)", "fatigue_standard": "-", "fatigue_test_control": "Stress", "stress_concentration": "1.26", "failure_location": "Weld toe"}}, {"id": "WELD2025:3769", "name": "High-strength low-alloy (HSLA) steel | Butt Joint", "material_family": "Welded joint", "points": [[633.0, 103555.0, 0], [504.0, 185230.0, 0], [396.0, 331299.0, 0], [405.0, 841825.0, 0], [354.0, 998017.0, 0], [358.0, 2039969.0, 1]], "conditions": {"material": "High-strength low-alloy (HSLA) steel", "am_type": "CO2 gas-shielded arc welding", "load_ratio": "0.1", "test_type": "Four-point bending fatigue test", "temperature": "25", "surface_treatment": "Friction Stir Processing (tool rotational speeds 600 rmp)"}, "metadata": {"dataset_id": 3769, "title": "Fatigue strength improvement due to alloying steel weld toes with WC tool constituent elements through friction stir processing", "doi": "10.1007/s00170-022-08690-7", "authors": "Yamamoto, Hajime; Koga, Shodai; Ito, Kazuhiro; Mikami, Yoshiki", "publication": "INTERNATIONAL JOURNAL OF ADVANCED MANUFACTURING TECHNOLOGY", "year_of_publication": 2022, "UT": "WOS:000744403700001", "base_material": "High-strength low-alloy (HSLA) steel", "base_young_modulus": "-", "base_yield_strength": "-", "base_ultimate_strength": "-", "base_elongation": "-", "weld_material": "HSLA steel (filler metal composition provided)", "weld_young_modulus": "-", "weld_yield_strength": "-", "weld_ultimate_strength": "-", "weld_elongation": "-", "processing": "Friction Stir Processing (tool rotational speeds 600 rmp)", "welding_joint": "Butt Joint", "welding_method": "CO2 gas-shielded arc welding", "welding_voltage": "22, 32, 29", "welding_current": "170, 280", "welding_speed": "2.17, 3.33, 5", "preheat_temp": "-", "welding_env": "-", "residual_stress": "-", "fatigue_specimen_type": "Flat plate", "fatigue_specimen_thickness": 10, "fatigue_test_type": "Four-point bending fatigue test", "fatigue_temp": 25, "fatigue_env": "-", "load_ratio": 0.1, "frequency": 20, "fatigue_machine": "EFH-50–5-5 (Saginomiya Co., Japan)", "fatigue_standard": "-", "fatigue_test_control": "Stress", "stress_concentration": "1.30", "failure_location": "Weld toe"}}, {"id": "WELD2025:3770", "name": "High-strength low-alloy (HSLA) steel | Butt Joint", "material_family": "Welded joint", "points": [[633.0, 40759.0, 0], [501.0, 58195.0, 0], [394.0, 214403.0, 0], [319.0, 301435.0, 0], [317.0, 630614.0, 0], [283.0, 1914488.0, 1]], "conditions": {"material": "High-strength low-alloy (HSLA) steel", "am_type": "CO2 gas-shielded arc welding", "load_ratio": "0.1", "test_type": "Four-point bending fatigue test", "temperature": "25", "surface_treatment": "Friction Stir Processing (tool rotational speeds 400 rmp)"}, "metadata": {"dataset_id": 3770, "title": "Fatigue strength improvement due to alloying steel weld toes with WC tool constituent elements through friction stir processing", "doi": "10.1007/s00170-022-08690-7", "authors": "Yamamoto, Hajime; Koga, Shodai; Ito, Kazuhiro; Mikami, Yoshiki", "publication": "INTERNATIONAL JOURNAL OF ADVANCED MANUFACTURING TECHNOLOGY", "year_of_publication": 2022, "UT": "WOS:000744403700001", "base_material": "High-strength low-alloy (HSLA) steel", "base_young_modulus": "-", "base_yield_strength": "-", "base_ultimate_strength": "-", "base_elongation": "-", "weld_material": "HSLA steel (filler metal composition provided)", "weld_young_modulus": "-", "weld_yield_strength": "-", "weld_ultimate_strength": "-", "weld_elongation": "-", "processing": "Friction Stir Processing (tool rotational speeds 400 rmp)", "welding_joint": "Butt Joint", "welding_method": "CO2 gas-shielded arc welding", "welding_voltage": "22, 32, 29", "welding_current": "170, 280", "welding_speed": "2.17, 3.33, 5", "preheat_temp": "-", "welding_env": "-", "residual_stress": "-", "fatigue_specimen_type": "Flat plate", "fatigue_specimen_thickness": 10, "fatigue_test_type": "Four-point bending fatigue test", "fatigue_temp": 25, "fatigue_env": "-", "load_ratio": 0.1, "frequency": 20, "fatigue_machine": "EFH-50–5-5 (Saginomiya Co., Japan)", "fatigue_standard": "-", "fatigue_test_control": "Stress", "stress_concentration": "1.26", "failure_location": "Weld toe"}}, {"id": "WELD2025:3771", "name": "High-strength low-alloy (HSLA) steel | Butt Joint", "material_family": "Welded joint", "points": [[628.0, 21220.0, 0], [627.0, 21552.0, 0], [496.0, 83843.0, 0], [497.0, 46814.0, 0], [393.0, 108209.0, 0], [394.0, 383995.0, 0], [313.0, 301405.0, 0], [314.0, 765781.0, 0], [247.0, 1783826.0, 0], [248.0, 1898284.0, 0]], "conditions": {"material": "High-strength low-alloy (HSLA) steel", "am_type": "CO2 gas-shielded arc welding", "load_ratio": "0.1", "test_type": "Four-point bending fatigue test", "temperature": "25", "surface_treatment": "-"}, "metadata": {"dataset_id": 3771, "title": "Fatigue strength improvement due to alloying steel weld toes with WC tool constituent elements through friction stir processing", "doi": "10.1007/s00170-022-08690-7", "authors": "Yamamoto, Hajime; Koga, Shodai; Ito, Kazuhiro; Mikami, Yoshiki", "publication": "INTERNATIONAL JOURNAL OF ADVANCED MANUFACTURING TECHNOLOGY", "year_of_publication": 2022, "UT": "WOS:000744403700001", "base_material": "High-strength low-alloy (HSLA) steel", "base_young_modulus": "-", "base_yield_strength": "-", "base_ultimate_strength": "-", "base_elongation": "-", "weld_material": "HSLA steel (filler metal composition provided)", "weld_young_modulus": "-", "weld_yield_strength": "-", "weld_ultimate_strength": "-", "weld_elongation": "-", "processing": "-", "welding_joint": "Butt Joint", "welding_method": "CO2 gas-shielded arc welding", "welding_voltage": "22, 32, 29", "welding_current": "170, 280", "welding_speed": "2.17, 3.33, 5", "preheat_temp": "-", "welding_env": "-", "residual_stress": "-", "fatigue_specimen_type": "Flat plate", "fatigue_specimen_thickness": 10, "fatigue_test_type": "Four-point bending fatigue test", "fatigue_temp": 25, "fatigue_env": "-", "load_ratio": 0.1, "frequency": 20, "fatigue_machine": "EFH-50–5-5 (Saginomiya Co., Japan)", "fatigue_standard": "-", "fatigue_test_control": "Stress", "stress_concentration": "1.90", "failure_location": "Weld toe"}}, {"id": "WELD2025:3772", "name": "30 wt.% Cr–2 wt.% Mo steel (Pipe), 17 wt.% Cr–1 wt.% Mo steel (Cone) | Circular lap welding joint", "material_family": "Welded joint", "points": [[322.0, 416000.0, 0], [303.0, 412000.0, 0], [278.0, 588000.0, 0], [259.0, 808000.0, 0], [221.0, 800000.0, 0], [235.0, 853000.0, 0], [221.0, 942000.0, 0], [243.0, 1060000.0, 0], [218.0, 1070000.0, 0], [232.0, 1290000.0, 0], [236.0, 1380000.0, 0], [204.0, 1270000.0, 0], [191.0, 1510000.0, 0], [178.0, 3080000.0, 0], [208.0, 10100000.0, 1], [165.0, 9950000.0, 1]], "conditions": {"material": "30 wt.% Cr–2 wt.% Mo steel (Pipe), 17 wt.% Cr–1 wt.% Mo steel (Cone)", "am_type": "Metal Inert Gas (MIG)", "load_ratio": "-1", "test_type": "Axial tensile-compression", "temperature": "25", "surface_treatment": "-"}, "metadata": {"dataset_id": 3772, "title": "Fatigue probabilistic assessments on a circular lap welding joint of stainless steels under axial loading", "doi": "10.1007/s00170-022-10171-w", "authors": "Oh, Gyoko", "publication": "INTERNATIONAL JOURNAL OF ADVANCED MANUFACTURING TECHNOLOGY", "year_of_publication": 2022, "UT": "WOS:000861172700008", "base_material": "30 wt.% Cr–2 wt.% Mo steel (Pipe), 17 wt.% Cr–1 wt.% Mo steel (Cone)", "base_young_modulus": 206, "base_yield_strength": "-", "base_ultimate_strength": "-", "base_elongation": "-", "weld_material": "24 wt.% Cr–14 wt.% Ni steel (Wire)", "weld_young_modulus": 206, "weld_yield_strength": "-", "weld_ultimate_strength": "-", "weld_elongation": "-", "processing": "-", "welding_joint": "Circular lap welding joint", "welding_method": "Metal Inert Gas (MIG)", "welding_voltage": "-", "welding_current": "-", "welding_speed": "-", "preheat_temp": "-", "welding_env": "-", "residual_stress": "-", "fatigue_specimen_type": "Full-scale welded joint (cone and pipe)", "fatigue_specimen_thickness": "1.5, 2", "fatigue_test_type": "Axial tensile-compression", "fatigue_temp": 25, "fatigue_env": "-", "load_ratio": -1, "frequency": 10, "fatigue_machine": "12 kN oil pressure servo actuator", "fatigue_standard": "-", "fatigue_test_control": "Displacement-controlled", "stress_concentration": "-", "failure_location": "Weld interface (root fatigue)"}}, {"id": "WELD2025:3773", "name": "GA 590 MPa grade steel sheet | Lap fillet joint (Gap 0 mm)", "material_family": "Welded joint", "points": [[364.0, 1098.0, 0], [360.0, 2095.0, 0], [301.0, 2358.0, 0], [369.0, 3493.0, 0], [301.0, 3411.0, 0], [303.0, 4404.0, 0], [243.0, 11776.0, 0]], "conditions": {"material": "GA 590 MPa grade steel sheet", "am_type": "Gas Metal Arc Welding (GMAW) with Cold Metal Transfer (CMT)", "load_ratio": "0.1", "test_type": "Axial", "temperature": "-", "surface_treatment": "-"}, "metadata": {"dataset_id": 3773, "title": "Weld fatigue behavior of gas metal arc welded steel sheets based on porosity and gap size", "doi": "10.1007/s00170-022-10567-8", "authors": "Kim, Dong-Yoon; Kim, Gwang-Gook; Yu, Jiyoung; Kim, Dong Cheol; Kim, Young-Min; Park, Junhong", "publication": "INTERNATIONAL JOURNAL OF ADVANCED MANUFACTURING TECHNOLOGY", "year_of_publication": 2023, "UT": "WOS:000889422300007", "base_material": "GA 590 MPa grade steel sheet", "base_young_modulus": "-", "base_yield_strength": 583, "base_ultimate_strength": 629, "base_elongation": 25, "weld_material": "ER70S-3 solid wire (AWS A5.18)", "weld_young_modulus": "-", "weld_yield_strength": 440, "weld_ultimate_strength": 560, "weld_elongation": 28, "processing": "-", "welding_joint": "Lap fillet joint (Gap 0 mm)", "welding_method": "Gas Metal Arc Welding (GMAW) with Cold Metal Transfer (CMT)", "welding_voltage": 16.7, "welding_current": 220, "welding_speed": 10, "preheat_temp": "-", "welding_env": "-", "residual_stress": "-", "fatigue_specimen_type": "Lap fillet joint", "fatigue_specimen_thickness": 2.3, "fatigue_test_type": "Axial", "fatigue_temp": "-", "fatigue_env": "-", "load_ratio": 0.1, "frequency": 40, "fatigue_machine": "Instron 8801", "fatigue_standard": "ASTM
