Repository: yunyunfanfan/S-PA-CBB

# S-PA-CBB

Official research code, processed curve records, evaluation outputs, and manuscript source for:

> **From Physics to Selective Generation: Conditional Brownian Bridges for Sparse S–N Curve Reconstruction and Fatigue Decision-Making**

S-PA-CBB reconstructs a complete probabilistic stress–life (S–N) curve from only two to four observed fatigue tests. The method first fits an interpretable Basquin state, diagnoses whether that state is sufficient, and applies a ControlNet-style conditional Brownian-bridge residual only to curves that benefit from correction.

File: external_data/weld2025_disjoint_curves.json (part 144 of 223)
E466", "fatigue_test_control": "Stress", "stress_concentration": "-", "failure_location": "Weld root"}}, {"id": "WELD2025:3774", "name": "GA 590 MPa grade steel sheet | Lap fillet joint (Gap 0 mm)", "material_family": "Welded joint", "points": [[242.0, 27010.0, 0], [242.0, 28996.0, 0], [181.0, 48498.0, 0], [179.0, 52058.0, 0], [180.0, 53942.0, 0], [121.0, 337265.0, 0], [121.0, 349446.0, 0], [121.0, 359507.0, 0], [89.0, 2051747.0, 0]], "conditions": {"material": "GA 590 MPa grade steel sheet", "am_type": "Gas Metal Arc Welding (GMAW) with Cold Metal Transfer (CMT)", "load_ratio": "0.1", "test_type": "Axial", "temperature": "-", "surface_treatment": "-"}, "metadata": {"dataset_id": 3774, "title": "Weld fatigue behavior of gas metal arc welded steel sheets based on porosity and gap size", "doi": "10.1007/s00170-022-10567-8", "authors": "Kim, Dong-Yoon; Kim, Gwang-Gook; Yu, Jiyoung; Kim, Dong Cheol; Kim, Young-Min; Park, Junhong", "publication": "INTERNATIONAL JOURNAL OF ADVANCED MANUFACTURING TECHNOLOGY", "year_of_publication": 2023, "UT": "WOS:000889422300007", "base_material": "GA 590 MPa grade steel sheet", "base_young_modulus": "-", "base_yield_strength": 583, "base_ultimate_strength": 629, "base_elongation": 25, "weld_material": "ER70S-3 solid wire (AWS A5.18)", "weld_young_modulus": "-", "weld_yield_strength": 440, "weld_ultimate_strength": 560, "weld_elongation": 28, "processing": "-", "welding_joint": "Lap fillet joint (Gap 0 mm)", "welding_method": "Gas Metal Arc Welding (GMAW) with Cold Metal Transfer (CMT)", "welding_voltage": 16.7, "welding_current": 220, "welding_speed": 10, "preheat_temp": "-", "welding_env": "-", "residual_stress": "-", "fatigue_specimen_type": "Lap fillet joint", "fatigue_specimen_thickness": 2.3, "fatigue_test_type": "Axial", "fatigue_temp": "-", "fatigue_env": "-", "load_ratio": 0.1, "frequency": 40, "fatigue_machine": "Instron 8801", "fatigue_standard": "ASTM E466", "fatigue_test_control": "Stress", "stress_concentration": "-", "failure_location": "weld toe"}}, {"id": "WELD2025:3775", "name": "GA 590 MPa grade steel sheet | Lap fillet joint (Gap 0.2 mm)", "material_family": "Welded joint", "points": [[364.0, 4909.0, 0], [364.0, 5159.0, 0], [298.0, 6983.0, 0], [300.0, 7550.0, 0], [296.0, 8517.0, 0]], "conditions": {"material": "GA 590 MPa grade steel sheet", "am_type": "Gas Metal Arc Welding (GMAW) with Cold Metal Transfer (CMT)", "load_ratio": "0.1", "test_type": "Axial", "temperature": "-", "surface_treatment": "-"}, "metadata": {"dataset_id": 3775, "title": "Weld fatigue behavior of gas metal arc welded steel sheets based on porosity and gap size", "doi": "10.1007/s00170-022-10567-8", "authors": "Kim, Dong-Yoon; Kim, Gwang-Gook; Yu, Jiyoung; Kim, Dong Cheol; Kim, Young-Min; Park, Junhong", "publication": "INTERNATIONAL JOURNAL OF ADVANCED MANUFACTURING TECHNOLOGY", "year_of_publication": 2023, "UT": "WOS:000889422300007", "base_material": "GA 590 MPa grade steel sheet", "base_young_modulus": "-", "base_yield_strength": 583, "base_ultimate_strength": 629, "base_elongation": 25, "weld_material": "ER70S-3 solid wire (AWS A5.18)", "weld_young_modulus": "-", "weld_yield_strength": 440, "weld_ultimate_strength": 560, "weld_elongation": 28, "processing": "-", "welding_joint": "Lap fillet joint (Gap 0.2 mm)", "welding_method": "Gas Metal Arc Welding (GMAW) with Cold Metal Transfer (CMT)", "welding_voltage": 16.7, "welding_current": 220, "welding_speed": 10, "preheat_temp": "-", "welding_env": "-", "residual_stress": "-", "fatigue_specimen_type": "Lap fillet joint", "fatigue_specimen_thickness": 2.3, "fatigue_test_type": "Axial", "fatigue_temp": "-", "fatigue_env": "-", "load_ratio": 0.1, "frequency": 40, "fatigue_machine": "Instron 8801", "fatigue_standard": "ASTM E466", "fatigue_test_control": "Stress", "stress_concentration": "-", "failure_location": "Weld root"}}, {"id": "WELD2025:3776", "name": "GA 590 MPa grade steel sheet | Lap fillet joint (Gap 0.2 mm)", "material_family": "Welded joint", "points": [[242.0, 25701.0, 0], [182.0, 57102.0, 0], [180.0, 66738.0, 0], [185.0, 63527.0, 0], [120.0, 217198.0, 0], [120.0, 259342.0, 0], [118.0, 296722.0, 0], [92.0, 2111805.0, 1]], "conditions": {"material": "GA 590 MPa grade steel sheet", "am_type": "Gas Metal Arc Welding (GMAW) with Cold Metal Transfer (CMT)", "load_ratio": "0.1", "test_type": "Axial", "temperature": "-", "surface_treatment": "-"}, "metadata": {"dataset_id": 3776, "title": "Weld fatigue behavior of gas metal arc welded steel sheets based on porosity and gap size", "doi": "10.1007/s00170-022-10567-8", "authors": "Kim, Dong-Yoon; Kim, Gwang-Gook; Yu, Jiyoung; Kim, Dong Cheol; Kim, Young-Min; Park, Junhong", "publication": "INTERNATIONAL JOURNAL OF ADVANCED MANUFACTURING TECHNOLOGY", "year_of_publication": 2023, "UT": "WOS:000889422300007", "base_material": "GA 590 MPa grade steel sheet", "base_young_modulus": "-", "base_yield_strength": 583, "base_ultimate_strength": 629, "base_elongation": 25, "weld_material": "ER70S-3 solid wire (AWS A5.18)", "weld_young_modulus": "-", "weld_yield_strength": 440, "weld_ultimate_strength": 560, "weld_elongation": 28, "processing": "-", "welding_joint": "Lap fillet joint (Gap 0.2 mm)", "welding_method": "Gas Metal Arc Welding (GMAW) with Cold Metal Transfer (CMT)", "welding_voltage": 16.7, "welding_current": 220, "welding_speed": 10, "preheat_temp": "-", "welding_env": "-", "residual_stress": "-", "fatigue_specimen_type": "Lap fillet joint", "fatigue_specimen_thickness": 2.3, "fatigue_test_type": "Axial", "fatigue_temp": "-", "fatigue_env": "-", "load_ratio": 0.1, "frequency": 40, "fatigue_machine": "Instron 8801", "fatigue_standard": "ASTM E466", "fatigue_test_control": "Stress", "stress_concentration": "-", "failure_location": "weld toe"}}, {"id": "WELD2025:3777", "name": "GA 590 MPa grade steel sheet | Lap fillet joint (Gap 0.5 mm)", "material_family": "Welded joint", "points": [[362.0, 4229.0, 0], [364.0, 4445.0, 0], [364.0, 4772.0, 0], [304.0, 6506.0, 0], [307.0, 7136.0, 0], [304.0, 7993.0, 0], [240.0, 7114.0, 0], [244.0, 8201.0, 0], [242.0, 8929.0, 0], [186.0, 27697.0, 0], [121.0, 103117.0, 0], [121.0, 106086.0, 0]], "conditions": {"material": "GA 590 MPa grade steel sheet", "am_type": "Gas Metal Arc Welding (GMAW) with Cold Metal Transfer (CMT)", "load_ratio": "0.1", "test_type": "Axial", "temperature": "-", "surface_treatment": "-"}, "metadata": {"dataset_id": 3777, "title": "Weld fatigue behavior of gas metal arc welded steel sheets based on porosity and gap size", "doi": "10.1007/s00170-022-10567-8", "authors": "Kim, Dong-Yoon; Kim, Gwang-Gook; Yu, Jiyoung; Kim, Dong Cheol; Kim, Young-Min; Park, Junhong", "publication": "INTERNATIONAL JOURNAL OF ADVANCED MANUFACTURING TECHNOLOGY", "year_of_publication": 2023, "UT": "WOS:000889422300007", "base_material": "GA 590 MPa grade steel sheet", "base_young_modulus": "-", "base_yield_strength": 583, "base_ultimate_strength": 629, "base_elongation": 25, "weld_material": "ER70S-3 solid wire (AWS A5.18)", "weld_young_modulus": "-", "weld_yield_strength": 440, "weld_ultimate_strength": 560, "weld_elongation": 28, "processing": "-", "welding_joint": "Lap fillet joint (Gap 0.5 mm)", "welding_method": "Gas Metal Arc Welding (GMAW) with Cold Metal Transfer (CMT)", "welding_voltage": 16.7, "welding_current": 220, "welding_speed": 10, "preheat_temp": "-", "welding_env": "-", "residual_stress": "-", "fatigue_specimen_type": "Lap fillet joint", "fatigue_specimen_thickness": 2.3, "fatigue_test_type": "Axial", "fatigue_temp": "-", "fatigue_env": "-", "load_ratio": 0.1, "frequency": 40, "fatigue_machine": "Instron 8801", "fatigue_standard": "ASTM E466", "fatigue_test_control": "Stress", "stress_concentration": "-", "failure_location": "Weld root"}}, {"id": "WELD2025:3778", "name": "GA 590 MPa grade steel sheet | Lap fillet joint (Gap 0.5 mm)", "material_family": "Welded joint", "points": [[91.0, 412848.0, 0], [90.0, 455941.0, 0], [92.0, 479244.0, 0], [61.0, 2071594.0, 1]], "conditions": {"material": "GA 590 MPa grade steel sheet", "am_type": "Gas Metal Arc Welding (GMAW) with Cold Metal Transfer (CMT)", "load_ratio": "0.1", "test_type": "Axial", "temperature": "-", "surface_treatment": "-"}, "metadata": {"dataset_id": 3778, "title": "Weld fatigue behavior of gas metal arc welded steel sheets based on porosity and gap size", "doi": "10.1007/s00170-022-10567-8", "authors": "Kim, Dong-Yoon; Kim, Gwang-Gook; Yu, Jiyoung; Kim, Dong Cheol; Kim, Young-Min; Park, Junhong", "publication": "INTERNATIONAL JOURNAL OF ADVANCED MANUFACTURING TECHNOLOGY", "year_of_publication": 2023, "UT": "WOS:000889422300007", "base_material": "GA 590 MPa grade steel sheet", "base_young_modulus": "-", "base_yield_strength": 583, "base_ultimate_strength": 629, "base_elongation": 25, "weld_material": "ER70S-3 solid wire (AWS A5.18)", "weld_young_modulus": "-", "weld_yield_strength": 440, "weld_ultimate_strength": 560, "weld_elongation": 28, "processing": "-", "welding_joint": "Lap fillet joint (Gap 0.5 mm)", "welding_method": "Gas Metal Arc Welding (GMAW) with Cold Metal Transfer (CMT)", "welding_voltage": 16.7, "welding_current": 220, "welding_speed": 10, "preheat_temp": "-", "welding_env": "-", "residual_stress": "-", "fatigue_specimen_type": "Lap fillet joint", "fatigue_specimen_thickness": 2.3, "fatigue_test_type": "Axial", "fatigue_temp": "-", "fatigue_env": "-", "load_ratio": 0.1, "frequency": 40, "fatigue_machine": "Instron 8801", "fatigue_standard": "ASTM E466", "fatigue_test_control": "Stress", "stress_concentration": "-", "failure_location": "weld toe"}}, {"id": "WELD2025:3779", "name": "GA 590 MPa grade steel sheet | Lap fillet joint (Gap 1.0 mm)", "material_family": "Welded joint", "points": [[357.0, 2842.0, 0], [367.0, 3140.0, 0], [301.0, 4190.0, 0], [301.0, 4220.0, 0], [237.0, 5471.0, 0], [242.0, 5670.0, 0], [184.0, 7558.0, 0], [180.0, 8405.0, 0], [179.0, 8708.0, 0], [122.0, 30432.0, 0], [120.0, 31748.0, 0], [89.0, 73594.0, 0], [62.0, 322815.0, 0], [62.0, 341671.0, 0], [62.0, 346554.0, 0], [47.0, 2124511.0, 1]], "conditions": {"material": "GA 590 MPa grade steel sheet", "am_type": "Gas Metal Arc Welding (GMAW) with Cold Metal Transfer (CMT)", "load_ratio": "0.1", "test_type": "Axial", "temperature": "-", "surface_treatment": "-"}, "metadata": {"dataset_id": 3779, "title": "Weld fatigue behavior of gas metal arc welded steel sheets based on porosity and gap size", "doi": "10.1007/s00170-022-10567-8", "authors": "Kim, Dong-Yoon; Kim, Gwang-Gook; Yu, Jiyoung; Kim, Dong Cheol; Kim, Young-Min; Park, Junhong", "publication": "INTERNATIONAL JOURNAL OF ADVANCED MANUFACTURING TECHNOLOGY", "year_of_publication": 2023, "UT": "WOS:000889422300007", "base_material": "GA 590 MPa grade steel sheet", "base_young_modulus": "-", "base_yield_strength": 583, "base_ultimate_strength": 629, "base_elongation": 25, "weld_material": "ER70S-3 solid wire (AWS A5.18)", "weld_young_modulus": "-", "weld_yield_strength": 440, "weld_ultimate_strength": 560, "weld_elongation": 28, "processing": "-", "welding_joint": "Lap fillet joint (Gap 1.0 mm)", "welding_method": "Gas Metal Arc Welding (GMAW) with Cold Metal Transfer (CMT)", "welding_voltage": 16.7, "welding_current": 220, "welding_speed": 10, "preheat_temp": "-", "welding_env": "-", "residual_stress": "-", "fatigue_specimen_type": "Lap fillet joint", "fatigue_specimen_thickness": 2.3, "fatigue_test_type": "Axial", "fatigue_temp": "-", "fatigue_env": "-", "load_ratio": 0.1, "frequency": 40, "fatigue_machine": "Instron 8801", "fatigue_standard": "ASTM E466", "fatigue_test_control": "Stress", "stress_concentration": "-", "failure_location": "weld root"}}, {"id": "WELD2025:3781", "name": "NK class grade KA36 steel | Non-load carrying type cruciform welded joint", "material_family": "Welded joint", "points": [[200.0, 141000.0, 0], [167.0, 262000.0, 0], [152.0, 365000.0, 0], [128.0, 656000.0, 0]], "conditions": {"material": "NK class grade KA36 steel", "am_type": "-", "load_ratio": "0", "test_type": "Axial", "temperature": "25", "surface_treatment": "-"}, "metadata": {"dataset_id": 3781, "title": "Fatigue strength improvement for ship structures by Ultrasonic Peening", "doi": "10.1007/s00773-012-0172-3", "authors": "Deguchi, Takanori; Mouri, Masashi; Hara, Junya; Kano, Daichi; Shimoda, Taichiro; Inamura, Fumihide; Fukuoka, Tetsuji; Koshio, Keisuke", "publication": "JOURNAL OF MARINE SCIENCE AND TECHNOLOGY", "year_of_publication": 2012, "UT": "WOS:000309230200009", "base_material": "NK class grade KA36 steel", "base_young_modulus": "-", "base_yield_strength": "-", "base_ultimate_strength": "-", "base_elongation": "-", "weld_material": "-", "weld_young_modulus": "-", "weld_yield_strength": "-", "weld_ultimate_strength": "-", "weld_elongation": "-", "processing": "-", "welding_joint": "Non-load carrying type cruciform welded joint", "welding_method": "-", "welding_voltage": "-", "welding_current": "-", "welding_speed": "-", "preheat_temp": "-", "welding_env": "-", "residual_stress": "-", "fatigue_specimen_type": "Non-load carrying type cruciform welded joint", "fatigue_specimen_thickness": 16, "fatigue_test_type": "Axial", "fatigue_temp": 25, "fatigue_env": "-", "load_ratio": 0, "frequency": "2-5", "fatigue_machine": "-", "fatigue_standard": "-", "fatigue_test_control": "Stress", "stress_concentration": "-", "failure_location": "-"}}, {"id": "WELD2025:3782", "name": "NK class grade KA36 steel | Non-load carrying type cruciform welded joint", "material_family": "Welded joint", "points": [[265.0, 2230000.0, 1]], "conditions": {"material": "NK class grade KA36 steel", "am_type": "-", "load_ratio": "0", "test_type": "Axial", "temperature": "25", "surface_treatment": "Grinding"}, "metadata": {"dataset_id": 3782, "title": "Fatigue strength improvement for ship structures by Ultrasonic Peening", "doi": "10.1007/s00773-012-0172-3", "authors": "Deguchi, Takanori; Mouri, Masashi; Hara, Junya; Kano, Daichi; Shimoda, Taichiro; Inamura, Fumihide; Fukuoka, Tetsuji; Koshio, Keisuke", "publication": "JOURNAL OF MARINE SCIENCE AND TECHNOLOGY", "year_of_publication": 2012, "UT": "WOS:000309230200009", "base_material": "NK class grade KA36 steel", "base_young_modulus": "-", "base_yield_strength": "-", "base_ultimate_strength": "-", "base_elongation": "-", "weld_material": "-", "weld_young_modulus": "-", "weld_yield_strength": "-", "weld_ultimate_strength": "-", "weld_elongation": "-", "processing": "Grinding", "welding_joint": "Non-load carrying type cruciform welded joint", "welding_method": "-", "welding_voltage": "-", "welding_current": "-", "welding_speed": "-", "preheat_temp": "-", "welding_env": "-", "residual_stress": "-", "fatigue_specimen_type": "Non-load carrying type cruciform welded joint", "fatigue_specimen_thickness": 16, "fatigue_test_type": "Axial", "fatigue_temp": 25, "fatigue_env": "-", "load_ratio": 0, "frequency": "2-5", "fatigue_machine": "-", "fatigue_standard": "-", "fatigue_test_control": "Stress", "stress_concentration": "-", "failure_location": "-"}}, {"id": "WELD2025:3783", "name": "NK class grade KA36 steel | Non-load carrying type cruciform welded joint", "material_family": "Welded joint", "points": [[304.0, 630000.0, 0], [261.0, 1310000.0, 0], [223.0, 2190000.0, 1], [191.0, 2190000.0, 1]], "conditions": {"material": "NK class grade KA36 steel", "am_type": "-", "load_ratio": "0", "test_type": "Axial", "temperature": "25", "surface_treatment": "Ultrasonic Peening"}, "metadata": {"dataset_id": 3783, "title": "Fatigue strength improvement for ship structures by Ultrasonic Peening", "doi": "10.1007/s00773-012-0172-3", "authors": "Deguchi, Takanori; Mouri, Masashi; Hara, Junya; Kano, Daichi; Shimoda, Taichiro; Inamura, Fumihide; Fukuoka, Tetsuji; Koshio, Keisuke", "publication": "JOURNAL OF MARINE SCIENCE AND TECHNOLOGY", "year_of_publication": 2012, "UT": "WOS:000309230200009", "base_material": "NK class grade KA36 steel", "base_young_modulus": "-", "base_yield_strength": "-", "base_ultimate_strength": "-", "base_elongation": "-", "weld_material": "-", "weld_young_modulus": "-", "weld_yield_strength": "-", "weld_ultimate_strength": "-", "weld_elongation": "-", "processing": "Ultrasonic Peening", "welding_joint": "Non-load carrying type cruciform welded joint", "welding_method": "-", "welding_voltage": "-", "welding_current": "-", "welding_speed": "-", "preheat_temp": "-", "welding_env": "-", "residual_stress": "-", "fatigue_specimen_type": "Non-load carrying type cruciform welded joint", "fatigue_specimen_thickness": 16, "fatigue_test_type": "Axial", "fatigue_temp": 25, "fatigue_env": "-", "load_ratio": 0, "frequency": "2-5", "fatigue_machine": "-", "fatigue_standard": "-", "fatigue_test_control": "Stress", "stress_concentration": "-", "failure_location": "-"}}, {"id": "WELD2025:3784", "name": "NK class grade KA36 steel | Non-load carrying type cruciform welded joint", "material_family": "Welded joint", "points": [[257.0, 124000.0, 0], [194.0, 257000.0, 0], [164.0, 489000.0, 0], [145.0, 847000.0, 0]], "conditions": {"material": "NK class grade KA36 steel", "am_type": "-", "load_ratio": "0", "test_type": "Axial", "temperature": "25", "surface_treatment": "-"}, "metadata": {"dataset_id": 3784, "title": "Fatigue strength improvement for ship structures by Ultrasonic Peening", "doi": "10.1007/s00773-012-0172-3", "authors": "Deguchi, Takanori; Mouri, Masashi; Hara, Junya; Kano, Daichi; Shimoda, Taichiro; Inamura, Fumihide; Fukuoka, Tetsuji; Koshio, Keisuke", "publication": "JOURNAL OF MARINE SCIENCE AND TECHNOLOGY", "year_of_publication": 2012, "UT": "WOS:000309230200009", "base_material": "NK class grade KA36 steel", "base_young_modulus": "-", "base_yield_strength": "-", "base_ultimate_strength": "-", "base_elongation": "-", "weld_material": "-", "weld_young_modulus": "-", "weld_yield_strength": "-", "weld_ultimate_strength": "-", "weld_elongation": "-", "processing": "-", "welding_joint": "Non-load carrying type cruciform welded joint", "welding_method": "-", "welding_voltage": "-", "welding_current": "-", "welding_speed": "-", "preheat_temp": "-", "welding_env": "-", "residual_stress": "-", "fatigue_specimen_type": "Non-load carrying type cruciform welded joint", "fatigue_specimen_thickness": 22, "fatigue_test_type": "Axial", "fatigue_temp": 25, "fatigue_env": "-", "load_ratio": 0, "frequency": "2-5", "fatigue_machine": "-", "fatigue_standard": "-", "fatigue_test_control": "Stress", "stress_concentration": "-", "failure_location": "-"}}, {"id": "WELD2025:3785", "name": "NK class grade KA36 steel | Non-load carrying type cruciform welded joint", "material_family": "Welded joint", "points": [[295.0, 138000.0, 0], [245.0, 277000.0, 0]], "conditions": {"material": "NK class grade KA36 steel", "am_type": "-", "load_ratio": "0", "test_type": "Axial", "temperature": "25", "surface_treatment": "Grinding"}, "metadata": {"dataset_id": 3785, "title": "Fatigue strength improvement for ship structures by Ultrasonic Peening", "doi": "10.1007/s00773-012-0172-3", "authors": "Deguchi, Takanori; Mouri, Masashi; Hara, Junya; Kano, Daichi; Shimoda, Taichiro; Inamura, Fumihide; Fukuoka, Tetsuji; Koshio, Keisuke", "publication": "JOURNAL OF MARINE SCIENCE AND TECHNOLOGY", "year_of_publication": 2012, "UT": "WOS:000309230200009", "base_material": "NK class grade KA36 steel", "base_young_modulus": "-", "base_yield_strength": "-", "base_ultimate_strength": "-", "base_elongation": "-", "weld_material": "-", "weld_young_modulus": "-", "weld_yield_strength": "-", "weld_ultimate_strength": "-", "weld_elongation": "-", "processing": "Grinding", "welding_joint": "Non-load carrying type cruciform welded joint", "welding_method": "-", "welding_voltage": "-", "welding_current": "-", "welding_speed": "-", "preheat_temp": "-", "welding_env": "-", "residual_stress": "-", "fatigue_specimen_type": "Non-load carrying type cruciform welded joint", "fatigue_specimen_thickness": 22, "fatigue_test_type": "Axial", "fatigue_temp": 25, "fatigue_env": "-", "load_ratio": 0, "frequency": "2-5", "fatigue_machine": "-", "fatigue_standard": "-", "fatigue_test_control": "Stress", "stress_concentration": "-", "failure_location": "-"}}, {"id": "WELD2025:3786", "name": "NK class grade KA36 steel | Non-load carrying type cruciform welded joint", "material_family": "Welded joint", "points": [[295.0, 479000.0, 0], [277.0, 814000.0, 0], [269.0, 1050000.0, 0]], "conditions": {"material": "NK class grade KA36 steel", "am_type": "-", "load_ratio": "0", "test_type": "Axial", "temperature": "25", "surface_treatment": "Ultrasonic Peening"}, "metadata": {"dataset_id": 3786, "title": "Fatigue strength improvement for ship structures by Ultrasonic Peening", "doi": "10.1007/s00773-012-0172-3", "authors": "Deguchi, Takanori; Mouri, Masashi; Hara, Junya; Kano, Daichi; Shimoda, Taichiro; Inamura, Fumihide; Fukuoka, Tetsuji; Koshio, Keisuke", "publication": "JOURNAL OF MARINE SCIENCE AND TECHNOLOGY", "year_of_publication": 2012, "UT": "WOS:000309230200009", "base_material": "NK class grade KA36 steel", "base_young_modulus": "-", "base_yield_strength": "-", "base_ultimate_strength": "-", "base_elongation": "-", "weld_material": "-", "weld_young_modulus": "-", "weld_yield_strength": "-", "weld_ultimate_strength": "-", "weld_elongation": "-", "processing": "Ultrasonic Peening", "welding_joint": "Non-load carrying type cruciform welded joint", "welding_method": "-", "welding_voltage": "-", "welding_current": "-", "welding_speed": "-", "preheat_temp": "-", "welding_env": "-", "residual_stress": "-", "fatigue_specimen_type": "Non-load carrying type cruciform welded joint", "fatigue_specimen_thickness": 22, "fatigue_test_type": "Axial", "fatigue_temp": 25, "fatigue_env": "-", "load_ratio": 0, "frequency": "2-5", "fatigue_machine": "-", "fatigue_standard": "-", "fatigue_test_control": "Stress", "stress_concentration": "-", "failure_location": "-"}}, {"id": "WELD2025:3787", "name": "NK class grade KA36 steel | Non-load carrying type cruciform welded joint", "material_family": "Welded joint", "points": [[265.0, 97400.0, 0], [200.0, 218000.0, 0], [169.0, 407000.0, 0], [149.0, 643000.0, 0]], "conditions": {"material": "NK class grade KA36 steel", "am_type": "-", "load_ratio": "0", "test_type": "Axial", "temperature": "25", "surface_treatment": "-"}, "metadata": {"dataset_id": 3787, "title": "Fatigue strength improvement for ship structures by Ultrasonic Peening", "doi": "10.1007/s00773-012-0172-3", "authors": "Deguchi, Takanori; Mouri, Masashi; Hara, Junya; Kano, Daichi; Shimoda, Taichiro; Inamura, Fumihide; Fukuoka, Tetsuji; Koshio, Keisuke", "publication": "JOURNAL OF MARINE SCIENCE AND TECHNOLOGY", "year_of_publication": 2012, "UT": "WOS:000309230200009", "base_material": "NK class grade KA36 steel", "base_young_modulus": "-", "base_yield_strength": "-", "base_ultimate_strength": "-", "base_elongation": "-", "weld_material": "-", "weld_young_modulus": "-", "weld_yield_strength": "-", "weld_ultimate_strength": "-", "weld_elongation": "-", "processing": "-", "welding_joint": "Non-load carrying type cruciform welded joint", "welding_method": "-", "welding_voltage": "-", "welding_current": "-", "welding_speed": "-", "preheat_temp": "-", "welding_env": "-", "residual_stress": "-", "fatigue_specimen_type": "Non-load carrying type cruciform welded joint", "fatigue_specimen_thickness": 30, "fatigue_test_type": "Axial", "fatigue_temp": 25, "fatigue_env": "-", "load_ratio": 0, "frequency": "2-5", "fatigue_machine": "-", "fatigue_standard": "-", "fatigue_test_control": "Stress", "stress_concentration": "-", "failure_location": "-"}}, {"id": "WELD2025:3788", "name": "NK class grade KA36 steel | Non-load carrying type cruciform welded joint", "material_family": "Welded joint", "points": [[314.0, 157000.0, 0], [261.0, 214000.0, 0]], "conditions": {"material": "NK class grade KA36 steel", "am_type": "-", "load_ratio": "0", "test_type": "Axial", "temperature": "25", "surface_treatment": "Grinding"}, "metadata": {"dataset_id": 3788, "title": "Fatigue strength improvement for ship structures by Ultrasonic Peening", "doi": "10.1007/s00773-012-0172-3", "authors": "Deguchi, Takanori; Mouri, Masashi; Hara, Junya; Kano, Daichi; Shimoda, Taichiro; Inamura, Fumihide; Fukuoka, Tetsuji; Koshio, Keisuke", "publication": "JOURNAL OF MARINE SCIENCE AND TECHNOLOGY", "year_of_publication": 2012, "UT": "WOS:000309230200009", "base_material": "NK class grade KA36 steel", "base_young_modulus": "-", "base_yield_strength": "-", "base_ultimate_strength": "-", "base_elongation": "-", "weld_material": "-", "weld_young_modulus": "-", "weld_yield_strength": "-", "weld_ultimate_strength": "-", "weld_elongation": "-", "processing": "Grinding", "welding_joint": "Non-load carrying type cruciform welded joint", "welding_method": "-", "welding_voltage": "-", "welding_current": "-", "welding_speed": "-", "preheat_temp": "-", "welding_env": "-", "residual_stress": "-", "fatigue_specimen_type": "Non-load carrying type cruciform welded joint", "fatigue_specimen_thickness": 30, "fatigue_test_type": "Axial", "fatigue_temp": 25, "fatigue_env": "-", "load_ratio": 0, "frequency": "2-5", "fatigue_machine": "-", "fatigue_standard": "-", "fatigue_test_control": "Stress", "stress_concentration": "-", "failure_location": "-"}}, {"id": "WELD2025:3789", "name": "NK class grade KA36 steel | Non-load carrying type cruciform welded joint", "material_family": "Welded joint", "points": [[265.0, 243000.0, 0], [319.0, 338000.0, 0], [273.0, 332000.0, 0], [249.0, 453000.0, 0], [200.0, 1960000.0, 1]], "conditions": {"material": "NK class grade KA36 steel", "am_type": "-", "load_ratio": "0", "test_type": "Axial", "temperature": "25", "surface_treatment": "Ultrasonic Peening"}, "metadata": {"dataset_id": 3789, "title": "Fatigue strength improvement for ship structures by Ultrasonic Peening", "doi": "10.1007/s00773-012-0172-3", "authors": "Deguchi, Takanori; Mouri, Masashi; Hara, Junya; Kano, Daichi; Shimoda, Taichiro; Inamura, Fumihide; Fukuoka, Tetsuji; Koshio, Keisuke", "publication": "JOURNAL OF MARINE SCIENCE AND TECHNOLOGY", "year_of_publication": 2012, "UT": "WOS:000309230200009", "base_material": "NK class grade KA36 steel", "base_young_modulus": "-", "base_yield_strength": "-", "base_ultimate_strength": "-", "base_elongation": "-", "weld_material": "-", "weld_young_modulus": "-", "weld_yield_strength": "-", "weld_ultimate_strength": "-", "weld_elongation": "-", "processing": "Ultrasonic Peening", "welding_joint": "Non-load carrying type cruciform welded joint", "welding_method": "-", "welding_voltage": "-", "welding_current": "-", "welding_speed": "-", "preheat_temp": "-", "welding_env": "-", "residual_stress": "-", "fatigue_specimen_type": "Non-load carrying type cruciform welded joint", "fatigue_specimen_thickness": 30, "fatigue_test_type": "Axial", "fatigue_temp": 25, "fatigue_env": "-", "load_ratio": 0, "frequency": "2-5", "fatigue_machine": "-", "fatigue_standard": "-", "fatigue_test_control": "Stress", "stress_concentration": "-", "failure_location": "-"}}, {"id": "WELD2025:3790", "name": "NK class grade KA36 steel | Boxing fillet welded joint", "material_family": "Welded joint", "points": [[117.0, 1540000.0, 0], [101.0, 1630000.0, 0], [86.0, 2030000.0, 0], [68.0, 3580000.0, 0], [145.0, 450000.0, 0]], "conditions": {"material": "NK class grade KA36 steel", "am_type": "-", "load_ratio": "0", "test_type": "Axial", "temperature": "-", "surface_treatment": "-"}, "metadata": {"dataset_id": 3790, "title": "Fatigue strength improvement for ship structures by Ultrasonic Peening", "doi": "10.1007/s00773-012-0172-3", "authors": "Deguchi, Takanori; Mouri, Masashi; Hara, Junya; Kano, Daichi; Shimoda, Taichiro; Inamura, Fumihide; Fukuoka, Tetsuji; Koshio, Keisuke", "publication": "JOURNAL OF MARINE SCIENCE AND TECHNOLOGY", "year_of_publication": 2012, "UT": "WOS:000309230200009", "base_material": "NK class grade KA36 steel", "base_young_modulus": "-", "base_yield_strength": "-", "base_ultimate_strength": "-", "base_elongation": "-", "weld_material": "-", "weld_young_modulus": "-", "weld_yield_strength": "-", "weld_ultimate_strength": "-", "weld_elongation": "-", "processing": "-", "welding_joint": "Boxing fillet welded joint", "welding_method": "-", "welding_voltage": "-", "welding_current": "-", "welding_speed": "-", "preheat_temp": "-", "welding_env": "-", "residual_stress": "-", "fatigue_specimen_type": "Boxing fillet welded joint", "fatigue_specimen_thickness": 16, "fatigue_test_type": "Axial", "fatigue_temp": "-", "fatigue_env": "-", "load_ratio": 0, "frequency": "-", "fatigue_machine": "-", "fatigue_standard": "-", "fatigue_test_control": "Stress", "stress_concentration": "-", "failure_location": "-"}}, {"id": "WELD2025:3791", "name": "NK class grade KA36 steel | Boxing fillet welded joint", "material_family": "Welded joint", "points": [[186.0, 158000.0, 0], [159.0, 403000.0, 0], [138.0, 920000.0, 0], [127.0, 8160000.0, 0], [132.0, 7590000.0, 0]], "conditions": {"material": "NK class grade KA36 steel", "am_type": "-", "load_ratio": "0", "test_type": "Axial", "temperature": "-", "surface_treatment": "Ultrasonic Peening"}, "metadata": {"dataset_id": 3791, "title": "Fatigue strength improvement for ship structures by Ultrasonic Peening", "doi": "10.1007/s00773-012-0172-3", "authors": "Deguchi, Takanori; Mouri, Masashi; Hara, Junya; Kano, Daichi; Shimoda, Taichiro; Inamura, Fumihide; Fukuoka, Tetsuji; Koshio, Keisuke", "publication": "JOURNAL OF MARINE SCIENCE AND TECHNOLOGY", "year_of_publication": 2012, "UT": "WOS:000309230200009", "base_material": "NK class grade KA36 steel", "base_young_modulus": "-", "base_yield_strength": "-", "base_ultimate_strength": "-", "base_elongation": "-", "weld_material": "-", "weld_young_modulus": "-", "weld_yield_strength": "-", "weld_ultimate_strength": "-", "weld_elongation": "-", "processing": "Ultrasonic Peening", "welding_joint": "Boxing fillet welded joint", "welding_method": "-", "welding_voltage": "-", "welding_current": "-", "welding_speed": "-", "preheat_temp": "-", "welding_env": "-", "residual_stress": "-", "fatigue_specimen_type": "Boxing fillet welded joint", "fatigue_specimen_thickness": 16, "fatigue_test_type": "Axial", "fatigue_temp": "-", "fatigue_env": "-", "load_ratio": 0, "frequency": "-", "fatigue_machine": "-", "fatigue_standard": "-", "fatigue_test_control": "Stress", "stress_concentration": "-", "failure_location": "-"}}, {"id": "WELD2025:3792", "name": "NK class grade KA36 steel | Beam structure with boxing fillet welded joint", "material_family": "Welded joint", "points": [[150.0, 284000.0, 0], [97.0, 1190000.0, 0]], "conditions": {"material": "NK class grade KA36 steel", "am_type": "-", "load_ratio": "0", "test_type": "Axial", "temperature": "-", "surface_treatment": "-"}, "metadata": {"dataset_id": 3792, "title": "Fatigue strength improvement for ship structures by Ultrasonic Peening", "doi": "10.1007/s00773-012-0172-3", "authors": "Deguchi, Takanori; Mouri, Masashi; Hara, Junya; Kano, Daichi; Shimoda, Taichiro; Inamura, Fumihide; Fukuoka, Tetsuji; Koshio, Keisuke", "publication": "JOURNAL OF MARINE SCIENCE AND TECHNOLOGY", "year_of_publication": 2012, "UT": "WOS:000309230200009", "base_material": "NK class grade KA36 steel", "base_young_modulus": "-", "base_yield_strength": "-", "base_ultimate_strength": "-", "base_elongation": "-", "weld_material": "-", "weld_young_modulus": "-", "weld_yield_strength": "-", "weld_ultimate_strength": "-", "weld_elongation": "-", "processing": "-", "welding_joint": "Beam structure with boxing fillet welded joint", "welding_method": "-", "welding_voltage": "-", "welding_current": "-", "welding_speed": "-", "preheat_temp": "-", "welding_env": "-", "residual_stress": "-", "fatigue_specimen_type": "Beam structure with boxing fillet welded joint", "fatigue_specimen_thickness": 16, "fatigue_test_type": "Axial", "fatigue_temp": "-", "fatigue_env": "-", "load_ratio": 0, "frequency": "-", "fatigue_machine": "-", "fatigue_standard": "-", "fatigue_test_control": "Stress", "stress_concentration": "-", "failure_location": "-"}}, {"id": "WELD2025:3793", "name": "NK class grade KA36 steel | Beam structure with boxing fillet welded joint", "material_family": "Welded joint", "points": [[143.0, 425000.0, 0], [104.0, 10000000.0, 1]], "conditions": {"material": "NK class grade KA36 steel", "am_type": "-", "load_ratio": "0", "test_type": "Axial", "temperature": "-", "surface_treatment": "Ultrasonic Peening"}, "metadata": {"dataset_id": 3793, "title": "Fatigue strength improvement for ship structures by Ultrasonic Peening", "doi": "10.1007/s00773-012-0172-3", "authors": "Deguchi, Takanori; Mouri, Masashi; Hara, Junya; Kano, Daichi; Shimoda, Taichiro; Inamura, Fumihide; Fukuoka, Tetsuji; Koshio, Keisuke", "publication": "JOURNAL OF MARINE SCIENCE AND TECHNOLOGY", "year_of_publication": 2012, "UT": "WOS:000309230200009", "base_material": "NK class grade KA36 steel", "base_young_modulus": "-", "base_yield_strength": "-", "base_ultimate_strength": "-", "base_elongation": "-", "weld_material": "-", "weld_young_modulus": "-", "weld_yield_strength": "-", "weld_ultimate_strength": "-", "weld_elongation": "-", "processing": "Ultrasonic Peening", "welding_joint": "Beam structure with boxing fillet welded joint", "welding_method": "-", "welding_voltage": "-", "welding_current": "-", "welding_speed": "-", "preheat_temp": "-", "welding_env": "-", "residual_stress": "-", "fatigue_specimen_type": "Beam structure with boxing fillet welded joint", "fatigue_specimen_thickness": 16, "fatigue_test_type": "Axial", "fatigue_temp": "-", "fatigue_env": "-", "load_ratio": 0, "frequency": "-", "fatigue_machine": "-", "fatigue_standard": "-", "fatigue_test_control": "Stress", "stress_concentration": "-", "failure_location": "-"}}, {"id": "WELD2025:3794", "name": "NK class grade KA36 steel | Non-load carrying type cruciform welded joint", "material_family": "Welded joint", "points": [[252.0, 168000.0, 0], [235.0, 700000.0, 0], [199.0, 649000.0, 0], [165.0, 2160000.0, 1]], "conditions": {"material": "NK class grade KA36 steel", "am_type": "-", "load_ratio": "0.25", "test_type": "Axial", "temperature": "-", "surface_treatment": "Ultrasonic Peening"}, "metadata": {"dataset_id": 3794, "title": "Fatigue strength improvement for ship structures by Ultrasonic Peening", "doi": "10.1007/s00773-012-0172-3", "authors": "Deguchi, Takanori; Mouri, Masashi; Hara, Junya; Kano, Daichi; Shimoda, Taichiro; Inamura, Fumihide; Fukuoka, Tetsuji; Koshio, Keisuke", "publication": "JOURNAL OF MARINE SCIENCE AND TECHNOLOGY", "year_of_publication": 2012, "UT": "WOS:000309230200009", "base_material": "NK class grade KA36 steel", "base_young_modulus": "-", "base_yield_strength": "-", "base_ultimate_strength": "-", "base_elongation": "-", "weld_material": "-", "weld_young_modulus": "-", "weld_yield_strength": "-", "weld_ultimate_strength": "-", "weld_elongation": "-", "processing": "Ultrasonic Peening", "welding_joint": "Non-load carrying type cruciform welded joint", "welding_method": "-", "welding_voltage": "-", "welding_current": "-", "welding_speed": "-", "preheat_temp": "-", "welding_env": "-", "residual_stress": "-", "fatigue_specimen_type": "Non-load carrying type cruciform welded joint", "fatigue_specimen_thickness": 16, "fatigue_test_type": "Axial", "fatigue_temp": "-", "fatigue_env": "-", "load_ratio": 0.25, "frequency": "-", "fatigue_machine": "-", "fatigue_standard": "-", "fatigue_test_control": "Stress", "stress_concentration": "-", "failure_location": "-"}}, {"id": "WELD2025:3795", "name": "NK class grade KA36 steel | Non-load carrying type cruciform welded joint", "material_family": "Welded joint", "points": [[200.0, 130000.0, 0], [168.0, 394000.0, 0], [144.0, 956000.0, 0], [129.0, 2080000.0, 1]], "conditions": {"material": "NK class grade KA36 steel", "am_type": "-", "load_ratio": "0.5", "test_type": "Axial", "temperature": "-", "surface_treatment": "Ultrasonic Peening"}, "metadata": {"dataset_id": 3795, "title": "Fatigue strength improvement for ship structures by Ultrasonic Peening", "doi": "10.1007/s00773-012-0172-3", "authors": "Deguchi, Takanori; Mouri, Masashi; Hara, Junya; Kano, Daichi; Shimoda, Taichiro; Inamura, Fumihide; Fukuoka, Tetsuji; Koshio, Keisuke", "publication": "JOURNAL OF MARINE SCIENCE AND TECHNOLOGY", "year_of_publication": 2012, "UT": "WOS:000309230200009", "base_material": "NK class grade KA36 steel", "base_young_modulus": "-", "base_yield_strength": "-", "base_ultimate_strength": "-", "base_elongation": "-", "weld_material": "-", "weld_young_modulus": "-", "weld_yield_strength": "-", "weld_ultimate_strength": "-", "weld_elongation": "-", "processing": "Ultrasonic Peening", "welding_joint": "Non-load carrying type cruciform welded joint", "welding_method": "-", "welding_voltage": "-", "welding_current": "-", "welding_speed": "-", "preheat_temp": "-", "welding_env": "-", "residual_stress": "-", "fatigue_specimen_type": "Non-load carrying type cruciform welded joint", "fatigue_specimen_thickness": 16, "fatigue_test_type": "Axial", "fatigue_temp": "-", "fatigue_env": "-", "load_ratio": 0.5, "frequency": "-", "fatigue_machine": "-", "fatigue_standard": "-", "fatigue_test_control": "Stress", "stress_concentration": "-", "failure_location": "-"}}, {"id": "WELD2025:3796", "name": "NK class grade KA36 steel | Boxing fillet welded joint", "material_family": "Welded joint", "points": [[199.0, 573000.0, 0], [179.0, 676000.0, 0], [159.0, 1330000.0, 0]], "conditions": {"material": "NK class grade KA36 steel", "am_type": "-", "load_ratio": "0", "test_type": "Axial", "temperature": "-", "surface_treatment": "Ultrasonic Peening (Excessive tensile load)"}, "metadata": {"dataset_id": 3796, "title": "Fatigue strength improvement for ship structures by Ultrasonic Peening", "doi": "10.1007/s00773-012-0172-3", "authors": "Deguchi, Takanori; Mouri, Masashi; Hara, Junya; Kano, Daichi; Shimoda, Taichiro; Inamura, Fumihide; Fukuoka, Tetsuji; Koshio, Keisuke", "publication": "JOURNAL OF MARINE SCIENCE AND TECHNOLOGY", "year_of_publication": 2012, "UT": "WOS:000309230200009", "base_material": "NK class grade KA36 steel", "base_young_modulus": "-", "base_yield_strength": "-", "base_ultimate_strength": "-", "base_elongation": "-", "weld_material": "-", "weld_young_modulus": "-", "weld_yield_strength": "-", "weld_ultimate_strength": "-", "weld_elongation": "-", "processing": "Ultrasonic Peening (Excessive tensile load)", "welding_joint": "Boxing fillet welded joint", "welding_method": "-", "welding_voltage": "-", "welding_current": "-", "welding_speed": "-", "preheat_temp": "-", "welding_env": "-", "residual_stress": "-", "fatigue_specimen_type": "Boxing fillet welded joint", "fatigue_specimen_thickness": 16, "fatigue_test_type": "Axial", "fatigue_temp": "-", "fatigue_env": "-", "load_ratio": 0, "frequency": "-", "fatigue_machine": "-", "fatigue_standard": "-", "fatigue_test_control": "Stress", "stress_concentration": "-", "failure_location": "-"}}, {"id": "WELD2025:3797", "name": "NK class grade KA36 steel | Boxing fillet welded joint", "material_family": "Welded joint", "points": [[154.0, 301000.0, 0], [104.0, 1350000.0, 0], [102.0, 1350000.0, 0]], "conditions": {"material": "NK class grade KA36 steel", "am_type": "-", "load_ratio": "0", "test_type": "Axial", "temperature": "-", "surface_treatment": "Ultrasonic Peening (Excessive compressive load)"}, "metadata": {"dataset_id": 3797, "title": "Fatigue strength improvement for ship structures by Ultrasonic Peening", "doi": "10.1007/s00773-012-0172-3", "authors": "Deguchi, Takanori; Mouri, Masashi; Hara, Junya; Kano, Daichi; Shimoda, Taichiro; Inamura, Fumihide; Fukuoka, Tetsuji; Koshio, Keisuke", "publication": "JOURNAL OF MARINE SCIENCE AND TECHNOLOGY", "year_of_publication": 2012, "UT": "WOS:000309230200009", "base_material": "NK class grade KA36 steel", "base_young_modulus": "-", "base_yield_strength": "-", "base_ultimate_strength": "-", "base_elongation": "-", "weld_material": "-", "weld_young_modulus": "-", "weld_yield_strength": "-",
