Repository: yunyunfanfan/S-PA-CBB

# S-PA-CBB

Official research code, processed curve records, evaluation outputs, and manuscript source for:

> **From Physics to Selective Generation: Conditional Brownian Bridges for Sparse S–N Curve Reconstruction and Fatigue Decision-Making**

S-PA-CBB reconstructs a complete probabilistic stress–life (S–N) curve from only two to four observed fatigue tests. The method first fits an interpretable Basquin state, diagnoses whether that state is sufficient, and applies a ControlNet-style conditional Brownian-bridge residual only to curves that benefit from correction.

File: external_data/weld2025_disjoint_curves.json (part 145 of 223)
"weld_ultimate_strength": "-", "weld_elongation": "-", "processing": "Ultrasonic Peening (Excessive compressive load)", "welding_joint": "Boxing fillet welded joint", "welding_method": "-", "welding_voltage": "-", "welding_current": "-", "welding_speed": "-", "preheat_temp": "-", "welding_env": "-", "residual_stress": "-", "fatigue_specimen_type": "Boxing fillet welded joint", "fatigue_specimen_thickness": 16, "fatigue_test_type": "Axial", "fatigue_temp": "-", "fatigue_env": "-", "load_ratio": 0, "frequency": "-", "fatigue_machine": "-", "fatigue_standard": "-", "fatigue_test_control": "Stress", "stress_concentration": "-", "failure_location": "-"}}, {"id": "WELD2025:3798", "name": "DH36 (F–B steel) | Butt Joint", "material_family": "Welded joint", "points": [[316.0, 70697.0, 0], [267.0, 210964.0, 0], [220.0, 212438.0, 0], [226.0, 280778.0, 0], [180.0, 573170.0, 0], [155.0, 701939.0, 0], [179.0, 1490802.0, 0], [113.0, 2047135.0, 0], [136.0, 2033012.0, 0], [180.0, 2042035.0, 0]], "conditions": {"material": "DH36 (F–B steel)", "am_type": "FCAW (Flux Core Arc Welding)", "load_ratio": "-", "test_type": "Axial fatigue tests", "temperature": "25", "surface_treatment": "Tempering (200 °C for 30 min)"}, "metadata": {"dataset_id": 3798, "title": "Comparison of the fatigue performance of ferrite-pearlite and ferrite-bainite dual-phase steels", "doi": "10.1007/s00773-020-00739-0", "authors": "Park, Jeong Yeol; Oh, Dong Jin; Kim, Myung Hyun", "publication": "JOURNAL OF MARINE SCIENCE AND TECHNOLOGY", "year_of_publication": 2021, "UT": "WOS:000537648700001", "base_material": "DH36 (F–B steel)", "base_young_modulus": "-", "base_yield_strength": 464, "base_ultimate_strength": 580, "base_elongation": 25, "weld_material": "-", "weld_young_modulus": "-", "weld_yield_strength": "-", "weld_ultimate_strength": "-", "weld_elongation": "-", "processing": "Tempering (200 °C for 30 min)", "welding_joint": "Butt Joint", "welding_method": "FCAW (Flux Core Arc Welding)", "welding_voltage": "29-34", "welding_current": "210–330", "welding_speed": "-", "preheat_temp": "-", "welding_env": "-", "residual_stress": "-", "fatigue_specimen_type": "Butt joint", "fatigue_specimen_thickness": 25, "fatigue_test_type": "Axial fatigue tests", "fatigue_temp": 25, "fatigue_env": "-", "load_ratio": "-", "frequency": "-", "fatigue_machine": "-", "fatigue_standard": "ASTM E466", "fatigue_test_control": "-", "stress_concentration": "1.81", "failure_location": "-"}}, {"id": "WELD2025:3799", "name": "DH36 (F–P steel) | Butt Joint", "material_family": "Welded joint", "points": [[314.0, 73264.0, 0], [270.0, 182938.0, 0], [227.0, 335509.0, 0], [179.0, 460153.0, 0], [226.0, 559049.0, 0], [159.0, 1169438.0, 0], [181.0, 1970500.0, 0], [135.0, 2045157.0, 0]], "conditions": {"material": "DH36 (F–P steel)", "am_type": "FCAW (Flux Core Arc Welding)", "load_ratio": "-", "test_type": "Axial fatigue tests", "temperature": "25", "surface_treatment": "Tempering (200 °C for 30 min)"}, "metadata": {"dataset_id": 3799, "title": "Comparison of the fatigue performance of ferrite-pearlite and ferrite-bainite dual-phase steels", "doi": "10.1007/s00773-020-00739-0", "authors": "Park, Jeong Yeol; Oh, Dong Jin; Kim, Myung Hyun", "publication": "JOURNAL OF MARINE SCIENCE AND TECHNOLOGY", "year_of_publication": 2021, "UT": "WOS:000537648700001", "base_material": "DH36 (F–P steel)", "base_young_modulus": "-", "base_yield_strength": 405, "base_ultimate_strength": 523, "base_elongation": 28, "weld_material": "-", "weld_young_modulus": "-", "weld_yield_strength": "-", "weld_ultimate_strength": "-", "weld_elongation": "-", "processing": "Tempering (200 °C for 30 min)", "welding_joint": "Butt Joint", "welding_method": "FCAW (Flux Core Arc Welding)", "welding_voltage": "28–36", "welding_current": "210–330", "welding_speed": "-", "preheat_temp": "-", "welding_env": "-", "residual_stress": "-", "fatigue_specimen_type": "Butt joint", "fatigue_specimen_thickness": 25, "fatigue_test_type": "Axial fatigue tests", "fatigue_temp": 25, "fatigue_env": "-", "load_ratio": "-", "frequency": "-", "fatigue_machine": "-", "fatigue_standard": "ASTM E466", "fatigue_test_control": "-", "stress_concentration": "1.82", "failure_location": "-"}}, {"id": "WELD2025:3800", "name": "EH36 (F–B steel) | Butt Joint", "material_family": "Welded joint", "points": [[265.0, 53967.0, 0], [221.0, 124901.0, 0], [219.0, 297931.0, 0], [176.0, 321481.0, 0], [177.0, 627202.0, 0], [133.0, 752620.0, 0], [136.0, 1145444.0, 0], [89.0, 1982304.0, 0]], "conditions": {"material": "EH36 (F–B steel)", "am_type": "SAW (Submerged Arc Welding)", "load_ratio": "-", "test_type": "Axial fatigue tests", "temperature": "25", "surface_treatment": "Tempering (200 °C for 30 min)"}, "metadata": {"dataset_id": 3800, "title": "Comparison of the fatigue performance of ferrite-pearlite and ferrite-bainite dual-phase steels", "doi": "10.1007/s00773-020-00739-0", "authors": "Park, Jeong Yeol; Oh, Dong Jin; Kim, Myung Hyun", "publication": "JOURNAL OF MARINE SCIENCE AND TECHNOLOGY", "year_of_publication": 2021, "UT": "WOS:000537648700001", "base_material": "EH36 (F–B steel)", "base_young_modulus": "-", "base_yield_strength": 420, "base_ultimate_strength": 525, "base_elongation": 40, "weld_material": "-", "weld_young_modulus": "-", "weld_yield_strength": "-", "weld_ultimate_strength": "-", "weld_elongation": "-", "processing": "Tempering (200 °C for 30 min)", "welding_joint": "Butt Joint", "welding_method": "SAW (Submerged Arc Welding)", "welding_voltage": 40, "welding_current": 800, "welding_speed": "-", "preheat_temp": "-", "welding_env": "-", "residual_stress": "-", "fatigue_specimen_type": "Butt joint", "fatigue_specimen_thickness": 25, "fatigue_test_type": "Axial fatigue tests", "fatigue_temp": 25, "fatigue_env": "-", "load_ratio": "-", "frequency": "-", "fatigue_machine": "-", "fatigue_standard": "ASTM E466", "fatigue_test_control": "-", "stress_concentration": "2.59", "failure_location": "-"}}, {"id": "WELD2025:3801", "name": "EH36 (F–P steel) | Butt Joint", "material_family": "Welded joint", "points": [[219.0, 232402.0, 0], [220.0, 355776.0, 0], [176.0, 359714.0, 0], [176.0, 386170.0, 0], [155.0, 873020.0, 0], [134.0, 1997026.0, 0], [111.0, 2043423.0, 0]], "conditions": {"material": "EH36 (F–P steel)", "am_type": "SAW (Submerged Arc Welding)", "load_ratio": "-", "test_type": "Axial fatigue tests", "temperature": "25", "surface_treatment": "Tempering (200 °C for 30 min)"}, "metadata": {"dataset_id": 3801, "title": "Comparison of the fatigue performance of ferrite-pearlite and ferrite-bainite dual-phase steels", "doi": "10.1007/s00773-020-00739-0", "authors": "Park, Jeong Yeol; Oh, Dong Jin; Kim, Myung Hyun", "publication": "JOURNAL OF MARINE SCIENCE AND TECHNOLOGY", "year_of_publication": 2021, "UT": "WOS:000537648700001", "base_material": "EH36 (F–P steel)", "base_young_modulus": "-", "base_yield_strength": 380, "base_ultimate_strength": 515, "base_elongation": 35, "weld_material": "-", "weld_young_modulus": "-", "weld_yield_strength": "-", "weld_ultimate_strength": "-", "weld_elongation": "-", "processing": "Tempering (200 °C for 30 min)", "welding_joint": "Butt Joint", "welding_method": "SAW (Submerged Arc Welding)", "welding_voltage": 40, "welding_current": 800, "welding_speed": "-", "preheat_temp": "-", "welding_env": "-", "residual_stress": "-", "fatigue_specimen_type": "Butt joint", "fatigue_specimen_thickness": 25, "fatigue_test_type": "Axial fatigue tests", "fatigue_temp": 25, "fatigue_env": "-", "load_ratio": "-", "frequency": "-", "fatigue_machine": "-", "fatigue_standard": "ASTM E466", "fatigue_test_control": "-", "stress_concentration": "2.26", "failure_location": "-"}}, {"id": "WELD2025:3802", "name": "EH36 (F–B steel) | Cruciform Joint", "material_family": "Welded joint", "points": [[263.0, 112562.0, 0], [244.0, 110837.0, 0], [242.0, 140247.0, 0], [226.0, 138818.0, 0], [206.0, 153364.0, 0], [211.0, 190020.0, 0], [220.0, 203362.0, 0], [193.0, 208837.0, 0], [197.0, 276957.0, 0], [196.0, 315640.0, 0], [182.0, 307567.0, 0], [177.0, 371314.0, 0], [176.0, 405843.0, 0], [165.0, 416680.0, 0], [154.0, 710456.0, 0], [147.0, 670846.0, 0], [139.0, 667465.0, 0], [148.0, 503167.0, 0], [134.0, 1793533.0, 0], [126.0, 2142937.0, 0], [118.0, 1822645.0, 0], [117.0, 2318345.0, 0], [111.0, 3414293.0, 0], [107.0, 4822165.0, 0], [106.0, 6496795.0, 0]], "conditions": {"material": "EH36 (F–B steel)", "am_type": "SAW (Submerged Arc Welding)", "load_ratio": "-", "test_type": "Axial fatigue tests", "temperature": "25", "surface_treatment": "Tempering (200 °C for 30 min)"}, "metadata": {"dataset_id": 3802, "title": "Comparison of the fatigue performance of ferrite-pearlite and ferrite-bainite dual-phase steels", "doi": "10.1007/s00773-020-00739-0", "authors": "Park, Jeong Yeol; Oh, Dong Jin; Kim, Myung Hyun", "publication": "JOURNAL OF MARINE SCIENCE AND TECHNOLOGY", "year_of_publication": 2021, "UT": "WOS:000537648700001", "base_material": "EH36 (F–B steel)", "base_young_modulus": "-", "base_yield_strength": 420, "base_ultimate_strength": 525, "base_elongation": 40, "weld_material": "-", "weld_young_modulus": "-", "weld_yield_strength": "-", "weld_ultimate_strength": "-", "weld_elongation": "-", "processing": "Tempering (200 °C for 30 min)", "welding_joint": "Cruciform Joint", "welding_method": "SAW (Submerged Arc Welding)", "welding_voltage": 40, "welding_current": 800, "welding_speed": "-", "preheat_temp": "-", "welding_env": "-", "residual_stress": "-", "fatigue_specimen_type": "Cruciform joint", "fatigue_specimen_thickness": 25, "fatigue_test_type": "Axial fatigue tests", "fatigue_temp": 25, "fatigue_env": "-", "load_ratio": "-", "frequency": "-", "fatigue_machine": "-", "fatigue_standard": "ASTM E466", "fatigue_test_control": "-", "stress_concentration": "-", "failure_location": "-"}}, {"id": "WELD2025:3803", "name": "EH36 (F–B steel) | Gusset Joint", "material_family": "Welded joint", "points": [[198.0, 209351.0, 0], [179.0, 221742.0, 0], [172.0, 263268.0, 0], [160.0, 322505.0, 0], [149.0, 390981.0, 0], [152.0, 491414.0, 0], [140.0, 517775.0, 0], [119.0, 822756.0, 0], [120.0, 917618.0, 0], [110.0, 1083980.0, 0], [100.0, 1348849.0, 0], [94.0, 1669564.0, 0], [101.0, 1971240.0, 0], [91.0, 2055632.0, 0], [86.0, 2176945.0, 0], [79.0, 3052711.0, 0], [75.0, 3300919.0, 0], [69.0, 8114561.0, 0]], "conditions": {"material": "EH36 (F–B steel)", "am_type": "SAW (Submerged Arc Welding)", "load_ratio": "-", "test_type": "Axial fatigue tests", "temperature": "25", "surface_treatment": "Tempering (200 °C for 30 min)"}, "metadata": {"dataset_id": 3803, "title": "Comparison of the fatigue performance of ferrite-pearlite and ferrite-bainite dual-phase steels", "doi": "10.1007/s00773-020-00739-0", "authors": "Park, Jeong Yeol; Oh, Dong Jin; Kim, Myung Hyun", "publication": "JOURNAL OF MARINE SCIENCE AND TECHNOLOGY", "year_of_publication": 2021, "UT": "WOS:000537648700001", "base_material": "EH36 (F–B steel)", "base_young_modulus": "-", "base_yield_strength": 420, "base_ultimate_strength": 525, "base_elongation": 40, "weld_material": "-", "weld_young_modulus": "-", "weld_yield_strength": "-", "weld_ultimate_strength": "-", "weld_elongation": "-", "processing": "Tempering (200 °C for 30 min)", "welding_joint": "Gusset Joint", "welding_method": "SAW (Submerged Arc Welding)", "welding_voltage": 40, "welding_current": 800, "welding_speed": "-", "preheat_temp": "-", "welding_env": "-", "residual_stress": "-", "fatigue_specimen_type": "Gusset joint", "fatigue_specimen_thickness": 25, "fatigue_test_type": "Axial fatigue tests", "fatigue_temp": 25, "fatigue_env": "-", "load_ratio": "-", "frequency": "-", "fatigue_machine": "-", "fatigue_standard": "ASTM E466", "fatigue_test_control": "-", "stress_concentration": "-", "failure_location": "-"}}, {"id": "WELD2025:3809", "name": "St. 3sp steel | Butt Joint", "material_family": "Welded joint", "points": [[263.0, 348422.0, 0], [262.0, 398107.0, 0], [262.0, 558944.0, 0], [262.0, 654319.0, 0], [241.0, 449398.0, 0], [240.0, 526081.0, 0], [240.0, 885867.0, 0], [241.0, 1156533.0, 0], [225.0, 875196.0, 0], [228.0, 1037026.0, 0], [224.0, 1142601.0, 0], [224.0, 1258925.0, 0], [231.0, 1305538.0, 0], [211.0, 1370383.0, 0], [217.0, 1789087.0, 0], [210.0, 1746245.0, 0], [210.0, 1855330.0, 0], [207.0, 2145749.0, 0], [202.0, 1877951.0, 0], [207.0, 4229761.0, 0], [200.0, 10000000.0, 1], [195.0, 10000000.0, 1]], "conditions": {"material": "St. 3sp steel", "am_type": "-", "load_ratio": "0", "test_type": "Plane bending", "temperature": "-", "surface_treatment": "-"}, "metadata": {"dataset_id": 3809, "title": "ASSESSMENT OF THE HIGH-FREQUENCY MECHANICAL FORGING MODE EFFECT ON FATIGUE STRENGTH OF WELDED JOINTS", "doi": "10.1007/s11223-011-9281-1", "authors": "Degtyarev, V. A.", "publication": "STRENGTH OF MATERIALS", "year_of_publication": 2011, "UT": "WOS:000291261900005", "base_material": "St. 3sp steel", "base_young_modulus": "-", "base_yield_strength": "-", "base_ultimate_strength": "-", "base_elongation": "-", "weld_material": "St. 3sp steel", "weld_young_modulus": "-", "weld_yield_strength": "-", "weld_ultimate_strength": "-", "weld_elongation": "-", "processing": "-", "welding_joint": "Butt Joint", "welding_method": "-", "welding_voltage": "-", "welding_current": "-", "welding_speed": "-", "preheat_temp": "-", "welding_env": "-", "residual_stress": "-", "fatigue_specimen_type": "Standard (flat plate)", "fatigue_specimen_thickness": 14, "fatigue_test_type": "Plane bending", "fatigue_temp": "-", "fatigue_env": "-", "load_ratio": 0, "frequency": "-", "fatigue_machine": "DSO-2 test bench", "fatigue_standard": "-", "fatigue_test_control": "Stress", "stress_concentration": "-", "failure_location": "Weld toe"}}, {"id": "WELD2025:3810", "name": "St. 3sp steel | Butt Joint", "material_family": "Welded joint", "points": [[387.0, 398107.0, 0], [290.0, 545559.0, 0], [293.0, 885867.0, 0], [236.0, 2252328.0, 0], [219.0, 3086553.0, 0], [328.0, 454878.0, 0], [331.0, 1243761.0, 0], [293.0, 2870085.0, 0], [281.0, 2393026.0, 0], [276.0, 2511886.0, 0], [278.0, 6084299.0, 0], [283.0, 6309573.0, 0], [272.0, 9879543.0, 0], [258.0, 10000000.0, 1]], "conditions": {"material": "St. 3sp steel", "am_type": "-", "load_ratio": "0", "test_type": "Plane bending", "temperature": "-", "surface_treatment": "High-Frequency Mechanical Forging (HFMF)"}, "metadata": {"dataset_id": 3810, "title": "ASSESSMENT OF THE HIGH-FREQUENCY MECHANICAL FORGING MODE EFFECT ON FATIGUE STRENGTH OF WELDED JOINTS", "doi": "10.1007/s11223-011-9281-1", "authors": "Degtyarev, V. A.", "publication": "STRENGTH OF MATERIALS", "year_of_publication": 2011, "UT": "WOS:000291261900005", "base_material": "St. 3sp steel", "base_young_modulus": "-", "base_yield_strength": "-", "base_ultimate_strength": "-", "base_elongation": "-", "weld_material": "St. 3sp steel", "weld_young_modulus": "-", "weld_yield_strength": "-", "weld_ultimate_strength": "-", "weld_elongation": "-", "processing": "High-Frequency Mechanical Forging (HFMF)", "welding_joint": "Butt Joint", "welding_method": "-", "welding_voltage": "-", "welding_current": "-", "welding_speed": "-", "preheat_temp": "-", "welding_env": "-", "residual_stress": "-", "fatigue_specimen_type": "Standard (flat plate)", "fatigue_specimen_thickness": 14, "fatigue_test_type": "Plane bending", "fatigue_temp": "-", "fatigue_env": "-", "load_ratio": 0, "frequency": "-", "fatigue_machine": "DSO-2 test bench", "fatigue_standard": "-", "fatigue_test_control": "Stress", "stress_concentration": "-", "failure_location": "Weld toe"}}, {"id": "WELD2025:3811", "name": "15KhSND | Butt Joint", "material_family": "Welded joint", "points": [[341.0, 59924.0, 0], [299.0, 296662.0, 0], [299.0, 428499.0, 0], [320.0, 560909.0, 0], [280.0, 1243852.0, 0], [259.0, 1982260.0, 1]], "conditions": {"material": "15KhSND", "am_type": "Automatic welding (flux)", "load_ratio": "0", "test_type": "Uniaxial alternating tension (pulsating tension)", "temperature": "-", "surface_treatment": "High-Frequency Mechanical Peening (HFMP)"}, "metadata": {"dataset_id": 3811, "title": "Increasing the Corrosion Fatigue Resistance of Welded Joints by High-Frequency Mechanical Peening", "doi": "10.1007/s11223-018-9988-3", "authors": "Knysh, V. V.; Solovei, S. A.; Kir'yan, V. I.; Bulash, V. N.", "publication": "STRENGTH OF MATERIALS", "year_of_publication": 2018, "UT": "WOS:000443992900009", "base_material": "15KhSND", "base_young_modulus": "-", "base_yield_strength": 400, "base_ultimate_strength": 565, "base_elongation": "-", "weld_material": "Sv-08G1NMA", "weld_young_modulus": "-", "weld_yield_strength": "-", "weld_ultimate_strength": "-", "weld_elongation": "-", "processing": "High-Frequency Mechanical Peening (HFMP)", "welding_joint": "Butt Joint", "welding_method": "Automatic welding (flux)", "welding_voltage": "-", "welding_current": "-", "welding_speed": "-", "preheat_temp": "-", "welding_env": "-", "residual_stress": "-", "fatigue_specimen_type": "Butt-welded", "fatigue_specimen_thickness": 12, "fatigue_test_type": "Uniaxial alternating tension (pulsating tension)", "fatigue_temp": "-", "fatigue_env": "Air", "load_ratio": 0, "frequency": 5, "fatigue_machine": "URS-20 testing machine", "fatigue_standard": "-", "fatigue_test_control": "Stress-controlled", "stress_concentration": "-", "failure_location": "Base metal"}}, {"id": "WELD2025:3812", "name": "15KhSND | Butt Joint", "material_family": "Welded joint", "points": [[261.0, 91402.0, 0], [259.0, 115303.0, 0], [279.0, 199847.0, 0], [260.0, 405555.0, 0], [239.0, 469660.0, 0]], "conditions": {"material": "15KhSND", "am_type": "Automatic welding (flux)", "load_ratio": "0", "test_type": "Uniaxial alternating tension (pulsating tension)", "temperature": "-", "surface_treatment": "High-Frequency Mechanical Peening (HFMP)"}, "metadata": {"dataset_id": 3812, "title": "Increasing the Corrosion Fatigue Resistance of Welded Joints by High-Frequency Mechanical Peening", "doi": "10.1007/s11223-018-9988-3", "authors": "Knysh, V. V.; Solovei, S. A.; Kir'yan, V. I.; Bulash, V. N.", "publication": "STRENGTH OF MATERIALS", "year_of_publication": 2018, "UT": "WOS:000443992900009", "base_material": "15KhSND", "base_young_modulus": "-", "base_yield_strength": 400, "base_ultimate_strength": 565, "base_elongation": "-", "weld_material": "Sv-08G1NMA", "weld_young_modulus": "-", "weld_yield_strength": "-", "weld_ultimate_strength": "-", "weld_elongation": "-", "processing": "High-Frequency Mechanical Peening (HFMP)", "welding_joint": "Butt Joint", "welding_method": "Automatic welding (flux)", "welding_voltage": "-", "welding_current": "-", "welding_speed": "-", "preheat_temp": "-", "welding_env": "-", "residual_stress": "-", "fatigue_specimen_type": "Butt-welded", "fatigue_specimen_thickness": 12, "fatigue_test_type": "Uniaxial alternating tension (pulsating tension)", "fatigue_temp": "-", "fatigue_env": "3% NaCl solution", "load_ratio": 0, "frequency": 5, "fatigue_machine": "URS-20 testing machine", "fatigue_standard": "-", "fatigue_test_control": "Stress-controlled", "stress_concentration": "-", "failure_location": "Base metal"}}, {"id": "WELD2025:3813", "name": "15KhSND | Butt Joint", "material_family": "Welded joint", "points": [[260.0, 168147.0, 0], [239.0, 189155.0, 0], [249.0, 238400.0, 0], [249.0, 252661.0, 0], [200.0, 195314.0, 0], [199.0, 241653.0, 0], [220.0, 316341.0, 0], [199.0, 310785.0, 0], [199.0, 332562.0, 0], [194.0, 362939.0, 0], [184.0, 279730.0, 0], [200.0, 462052.0, 0], [270.0, 421215.0, 0], [229.0, 610329.0, 0], [220.0, 559809.0, 0], [198.0, 771660.0, 0], [198.0, 875082.0, 0], [199.0, 954650.0, 0], [190.0, 802646.0, 0], [190.0, 919071.0, 0], [179.0, 1692053.0, 0], [199.0, 2193690.0, 0], [189.0, 1992922.0, 1], [189.0, 2153403.0, 1], [178.0, 1956416.0, 1], [149.0, 1960919.0, 1]], "conditions": {"material": "15KhSND", "am_type": "Automatic welding (flux)", "load_ratio": "0", "test_type": "Uniaxial alternating tension (pulsating tension)", "temperature": "-", "surface_treatment": "High-Frequency Mechanical Peening (HFMP)"}, "metadata": {"dataset_id": 3813, "title": "Increasing the Corrosion Fatigue Resistance of Welded Joints by High-Frequency Mechanical Peening", "doi": "10.1007/s11223-018-9988-3", "authors": "Knysh, V. V.; Solovei, S. A.; Kir'yan, V. I.; Bulash, V. N.", "publication": "STRENGTH OF MATERIALS", "year_of_publication": 2018, "UT": "WOS:000443992900009", "base_material": "15KhSND", "base_young_modulus": "-", "base_yield_strength": 400, "base_ultimate_strength": 565, "base_elongation": "-", "weld_material": "Sv-08G1NMA", "weld_young_modulus": "-", "weld_yield_strength": "-", "weld_ultimate_strength": "-", "weld_elongation": "-", "processing": "High-Frequency Mechanical Peening (HFMP)", "welding_joint": "Butt Joint", "welding_method": "Automatic welding (flux)", "welding_voltage": "-", "welding_current": "-", "welding_speed": "-", "preheat_temp": "-", "welding_env": "-", "residual_stress": "-", "fatigue_specimen_type": "Butt-welded", "fatigue_specimen_thickness": 12, "fatigue_test_type": "Uniaxial alternating tension (pulsating tension)", "fatigue_temp": "-", "fatigue_env": "Air", "load_ratio": 0, "frequency": 5, "fatigue_machine": "URS-20 testing machine", "fatigue_standard": "-", "fatigue_test_control": "Stress-controlled", "stress_concentration": "-", "failure_location": "Transition area between weld metal and base metal"}}, {"id": "WELD2025:3814", "name": "15KhSND | Butt Joint", "material_family": "Welded joint", "points": [[260.0, 151171.0, 0], [239.0, 127217.0, 0], [260.0, 226957.0, 0], [239.0, 517370.0, 0], [220.0, 443831.0, 0], [220.0, 793055.0, 0], [199.0, 594234.0, 0], [149.0, 614083.0, 0], [151.0, 1220424.0, 0], [146.0, 1371126.0, 0], [180.0, 1581178.0, 0], [139.0, 1209774.0, 0], [126.0, 1386646.0, 0], [131.0, 1817306.0, 0], [120.0, 1818960.0, 0], [113.0, 2578071.0, 1], [113.0, 2758717.0, 1]], "conditions": {"material": "15KhSND", "am_type": "Automatic welding (flux)", "load_ratio": "0", "test_type": "Uniaxial alternating tension (pulsating tension)", "temperature": "-", "surface_treatment": "High-Frequency Mechanical Peening (HFMP)"}, "metadata": {"dataset_id": 3814, "title": "Increasing the Corrosion Fatigue Resistance of Welded Joints by High-Frequency Mechanical Peening", "doi": "10.1007/s11223-018-9988-3", "authors": "Knysh, V. V.; Solovei, S. A.; Kir'yan, V. I.; Bulash, V. N.", "publication": "STRENGTH OF MATERIALS", "year_of_publication": 2018, "UT": "WOS:000443992900009", "base_material": "15KhSND", "base_young_modulus": "-", "base_yield_strength": 400, "base_ultimate_strength": 565, "base_elongation": "-", "weld_material": "Sv-08G1NMA", "weld_young_modulus": "-", "weld_yield_strength": "-", "weld_ultimate_strength": "-", "weld_elongation": "-", "processing": "High-Frequency Mechanical Peening (HFMP)", "welding_joint": "Butt Joint", "welding_method": "Automatic welding (flux)", "welding_voltage": "-", "welding_current": "-", "welding_speed": "-", "preheat_temp": "-", "welding_env": "-", "residual_stress": "-", "fatigue_specimen_type": "Butt-welded", "fatigue_specimen_thickness": 12, "fatigue_test_type": "Uniaxial alternating tension (pulsating tension)", "fatigue_temp": "-", "fatigue_env": "3% NaCl solution", "load_ratio": 0, "frequency": 5, "fatigue_machine": "URS-20 testing machine", "fatigue_standard": "-", "fatigue_test_control": "Stress-controlled", "stress_concentration": "-", "failure_location": "Transition area between weld metal and base metal"}}, {"id": "WELD2025:3815", "name": "Aluminum alloy AA5754 | Butt joint", "material_family": "Welded joint", "points": [[157.0, 53516.0, 0], [131.0, 77243.0, 0], [109.0, 103508.0, 0], [108.0, 116946.0, 0], [90.0, 349158.0, 0], [90.0, 243408.0, 0]], "conditions": {"material": "Aluminum alloy AA5754", "am_type": "Friction stir welding (FSW)", "load_ratio": "0.1", "test_type": "Tension-tension fatigue", "temperature": "-", "surface_treatment": "-"}, "metadata": {"dataset_id": 3815, "title": "Tensile and Fatigue Behavior of Friction-Stir Welded Tailor-Welded Blank of Aluminum Alloy 5754", "doi": "10.1007/s11665-009-9589-1", "authors": "Garware, M.; Kridli, G. T.; Mallick, P. K.", "publication": "JOURNAL OF MATERIALS ENGINEERING AND PERFORMANCE", "year_of_publication": 2010, "UT": "WOS:000283307900009", "base_material": "Aluminum alloy AA5754", "base_young_modulus": 71, "base_yield_strength": 94.74, "base_ultimate_strength": 232.83, "base_elongation": 21.22, "weld_material": "AA5754", "weld_young_modulus": 68, "weld_yield_strength": 129.56, "weld_ultimate_strength": 225.72, "weld_elongation": 24.04, "processing": "-", "welding_joint": "Butt joint", "welding_method": "Friction stir welding (FSW)", "welding_voltage": "-", "welding_current": "-", "welding_speed": "-", "preheat_temp": "-", "welding_env": "-", "residual_stress": "-", "fatigue_specimen_type": "Wide gage length (WGL)", "fatigue_specimen_thickness": "1.06, 1.66", "fatigue_test_type": "Tension-tension fatigue", "fatigue_temp": "-", "fatigue_env": "-", "load_ratio": 0.1, "frequency": 20, "fatigue_machine": "MTS 810 servo-hydraulic testing machine", "fatigue_standard": "-", "fatigue_test_control": "-", "stress_concentration": "-", "failure_location": "-"}}, {"id": "WELD2025:3816", "name": "Aluminum alloy AA5754 | Butt joint", "material_family": "Welded joint", "points": [[153.0, 47874.0, 0], [127.0, 60196.0, 0], [128.0, 69835.0, 0], [127.0, 72480.0, 0], [105.0, 140809.0, 0], [106.0, 159076.0, 0], [106.0, 192555.0, 0], [88.0, 259412.0, 0], [88.0, 279415.0, 0], [88.0, 320736.0, 0]], "conditions": {"material": "Aluminum alloy AA5754", "am_type": "Friction stir welding (FSW)", "load_ratio": "0.1", "test_type": "Tension-tension fatigue", "temperature": "-", "surface_treatment": "-"}, "metadata": {"dataset_id": 3816, "title": "Tensile and Fatigue Behavior of Friction-Stir Welded Tailor-Welded Blank of Aluminum Alloy 5754", "doi": "10.1007/s11665-009-9589-1", "authors": "Garware, M.; Kridli, G. T.; Mallick, P. K.", "publication": "JOURNAL OF MATERIALS ENGINEERING AND PERFORMANCE", "year_of_publication": 2010, "UT": "WOS:000283307900009", "base_material": "Aluminum alloy AA5754", "base_young_modulus": 71, "base_yield_strength": 96.72, "base_ultimate_strength": 226.8, "base_elongation": 25.81, "weld_material": "AA5754", "weld_young_modulus": 68, "weld_yield_strength": 109.5, "weld_ultimate_strength": 215.48, "weld_elongation": 12.31, "processing": "-", "welding_joint": "Butt joint", "welding_method": "Friction stir welding (FSW)", "welding_voltage": "-", "welding_current": "-", "welding_speed": "-", "preheat_temp": "-", "welding_env": "-", "residual_stress": "-", "fatigue_specimen_type": "Wide gage length (WGL)", "fatigue_specimen_thickness": "1.06, 1.66", "fatigue_test_type": "Tension-tension fatigue", "fatigue_temp": "-", "fatigue_env": "-", "load_ratio": 0.1, "frequency": 20, "fatigue_machine": "MTS 810 servo-hydraulic testing machine", "fatigue_standard": "-", "fatigue_test_control": "-", "stress_concentration": "-", "failure_location": "thin side near the end of the gage length"}}, {"id": "WELD2025:3817", "name": "Aluminum alloy AA5754 | Butt joint", "material_family": "Welded joint", "points": [[156.0, 46871.0, 0], [156.0, 61110.0, 0], [157.0, 70146.0, 0], [131.0, 84088.0, 0], [130.0, 134127.0, 0], [108.0, 101878.0, 0], [108.0, 180687.0, 0], [108.0, 200915.0, 0], [90.0, 338214.0, 0], [91.0, 347304.0, 0], [90.0, 407237.0, 0], [75.0, 1970396.0, 1]], "conditions": {"material": "Aluminum alloy AA5754", "am_type": "Friction stir welding (FSW)", "load_ratio": "0.1", "test_type": "Tension-tension fatigue", "temperature": "-", "surface_treatment": "-"}, "metadata": {"dataset_id": 3817, "title": "Tensile and Fatigue Behavior of Friction-Stir Welded Tailor-Welded Blank of Aluminum Alloy 5754", "doi": "10.1007/s11665-009-9589-1", "authors": "Garware, M.; Kridli, G. T.; Mallick, P. K.", "publication": "JOURNAL OF MATERIALS ENGINEERING AND PERFORMANCE", "year_of_publication": 2010, "UT": "WOS:000283307900009", "base_material": "Aluminum alloy AA5754", "base_young_modulus": 71, "base_yield_strength": 94.74, "base_ultimate_strength": 232.83, "base_elongation": 21.22, "weld_material": "AA5754", "weld_young_modulus": 68, "weld_yield_strength": 129.56, "weld_ultimate_strength": 225.72, "weld_elongation": 24.04, "processing": "-", "welding_joint": "Butt joint", "welding_method": "Friction stir welding (FSW)", "welding_voltage": "-", "welding_current": "-", "welding_speed": "-", "preheat_temp": "-", "welding_env": "-", "residual_stress": "-", "fatigue_specimen_type": "constant curvature (CC) specimens", "fatigue_specimen_thickness": "1.06, 1.66", "fatigue_test_type": "Tension-tension fatigue", "fatigue_temp": "-", "fatigue_env": "-", "load_ratio": 0.1, "frequency": 20, "fatigue_machine": "MTS 810 servo-hydraulic testing machine", "fatigue_standard": "-", "fatigue_test_control": "-", "stress_concentration": "-", "failure_location": "-"}}, {"id": "WELD2025:3818", "name": "Aluminum alloy AA5754 | Butt joint", "material_family": "Welded joint", "points": [[155.0, 74939.0, 0], [157.0, 97012.0, 0], [156.0, 114594.0, 0], [128.0, 157064.0, 0], [129.0, 333385.0, 0], [129.0, 369230.0, 0], [108.0, 251641.0, 0], [108.0, 1018090.0, 0]], "conditions": {"material": "Aluminum alloy AA5754", "am_type": "Friction stir welding (FSW)", "load_ratio": "0.1", "test_type": "Tension-tension fatigue", "temperature": "-", "surface_treatment": "-"}, "metadata": {"dataset_id": 3818, "title": "Tensile and Fatigue Behavior of Friction-Stir Welded Tailor-Welded Blank of Aluminum Alloy 5754", "doi": "10.1007/s11665-009-9589-1", "authors": "Garware, M.; Kridli, G. T.; Mallick, P. K.", "publication": "JOURNAL OF MATERIALS ENGINEERING AND PERFORMANCE", "year_of_publication": 2010, "UT": "WOS:000283307900009", "base_material": "Aluminum alloy AA5754", "base_young_modulus": 71, "base_yield_strength": 100.17, "base_ultimate_strength": 230.63, "base_elongation": 25.44, "weld_material": "AA5754", "weld_young_modulus": 68, "weld_yield_strength": 111.1, "weld_ultimate_strength": 226.1, "weld_elongation": 11.6, "processing": "-", "welding_joint": "Butt joint", "welding_method": "Friction stir welding (FSW)", "welding_voltage": "-", "welding_current": "-", "welding_speed": "-", "preheat_temp": "-", "welding_env": "-", "residual_stress": "-", "fatigue_specimen_type": "Wide gage length (WGL)", "fatigue_specimen_thickness": "1.06, 1.66", "fatigue_test_type": "Tension-tension fatigue", "fatigue_temp": "-", "fatigue_env": "-", "load_ratio": 0.1, "frequency": 20, "fatigue_machine": "MTS 810 servo-hydraulic testing machine", "fatigue_standard": "-", "fatigue_test_control": "-", "stress_concentration": "-", "failure_location": "Weld region"}}, {"id": "WELD2025:3819", "name": "Aluminum alloy AA5754 | Butt joint", "material_family": "Welded joint", "points": [[154.0, 13201.0, 0], [154.0, 16904.0, 0], [129.0, 25118.0, 0], [129.0, 29042.0, 0], [129.0, 34865.0, 0], [107.0, 45533.0, 0], [106.0, 48047.0, 0], [89.0, 236758.0, 0], [89.0, 287302.0, 0]], "conditions": {"material": "Aluminum alloy AA5754", "am_type": "Friction stir welding (FSW)", "load_ratio": "0.1", "test_type": "Tension-tension fatigue", "temperature": "-", "surface_treatment": "-"}, "metadata": {"dataset_id": 3819, "title": "Tensile and Fatigue Behavior of Friction-Stir Welded Tailor-Welded Blank of Aluminum Alloy 5754", "doi": "10.1007/s11665-009-9589-1", "authors": "Garware, M.; Kridli, G. T.; Mallick, P. K.", "publication": "JOURNAL OF MATERIALS ENGINEERING AND PERFORMANCE", "year_of_publication": 2010, "UT": "WOS:000283307900009", "base_material": "Aluminum alloy AA5754", "base_young_modulus": 71, "base_yield_strength": 100.17, "base_ultimate_strength": 230.63, "base_elongation": 25.44, "weld_material": "AA5754", "weld_young_modulus": 68, "weld_yield_strength": 111.1, "weld_ultimate_strength": 226.1, "weld_elongation": 11.6, "processing": "-", "welding_joint": "Butt joint", "welding_method": "Friction stir welding (FSW)", "welding_voltage": "-", "welding_current": "-", "welding_speed": "-", "preheat_temp": "-", "welding_env": "-", "residual_stress": "-", "fatigue_specimen_type": "constant curvature (CC) specimens", "fatigue_specimen_thickness": "1.06, 1.66", "fatigue_test_type": "Tension-tension fatigue", "fatigue_temp": "-", "fatigue_env": "-", "load_ratio": 0.1, "frequency": 20, "fatigue_machine": "MTS 810 servo-hydraulic testing machine", "fatigue_standard": "-", "fatigue_test_control": "-", "stress_concentration": "-", "failure_location": "Weld region"}}, {"id": "WELD2025:3820", "name": "Aluminum alloy AA5754 | Butt joint", "material_family": "Welded joint", "points": [[156.0, 43078.0, 0], [156.0, 50617.0, 0], [129.0, 54474.0, 0], [129.0, 78090.0, 0], [129.0, 79791.0, 0], [107.0, 123763.0, 0], [108.0, 141571.0, 0], [89.0, 229240.0, 0], [90.0, 241922.0, 0], [90.0, 253914.0, 0]], "conditions": {"material": "Aluminum alloy AA5754", "am_type": "Friction stir welding (FSW)", "load_ratio": "0.1", "test_type": "Tension-tension fatigue", "temperature": "-", "surface_treatment": "Pre-strained"}, "metadata": {"dataset_id": 3820, "title": "Tensile and Fatigue Behavior of Friction-Stir Welded Tailor-Welded Blank of Aluminum Alloy 5754", "doi": "10.1007/s11665-009-9589-1", "authors": "Garware, M.; Kridli, G. T.; Mallick, P. K.", "publication": "JOURNAL OF MATERIALS ENGINEERING AND PERFORMANCE", "year_of_publication": 2010, "UT": "WOS:000283307900009", "base_material": "Aluminum alloy AA5754", "base_young_modulus": 71, "base_yield_strength": 100.17, "base_ultimate_strength": 230.63, "base_elongation": 25.44, "weld_material": "AA5754", "weld_young_modulus": 68, "weld_yield_strength": 192.2, "weld_ultimate_strength": 228.5, "weld_elongation": 7.03, "processing": "Pre-strained", "welding_joint": "Butt joint", "welding_method": "Friction stir welding (FSW)", "welding_voltage": "-", "welding_current": "-", "welding_speed": "-", "preheat_temp": "-", "welding_env": "-", "residual_stress": "-", "fatigue_specimen_type": "Wide gage length (WGL)", "fatigue_specimen_thickness": "1.06, 1.66", "fatigue_test_type": "Tension-tension fatigue", "fatigue_temp": "-", "fatigue_env": "-", "load_ratio": 0.1, "frequency": 20, "fatigue_machine": "MTS 810 servo-hydraulic testing machine", "fatigue_standard": "-", "fatigue_test_control": "-", "stress_concentration": "-", "failure_location": "Weld region"}}, {"id": "WELD2025:3821", "name": "Aluminum alloy AA5754 | Butt joint", "material_family": "Welded joint", "points": [[152.0, 22237.0, 0], [152.0, 24496.0, 0], [154.0, 63784.0, 0], [128.0, 115013.0, 0], [106.0, 101443.0, 0], [106.0, 117292.0, 0], [88.0, 416334.0, 0], [88.0, 1666443.0, 0]], "conditions": {"material": "Aluminum alloy AA5754", "am_type": "Friction stir welding (FSW)", "load_ratio": "0.1", "test_type": "Tension-tension fatigue", "temperature": "-", "surface_treatment": "Pre-strained"}, "metadata": {"dataset_id": 3821, "title": "Tensile and Fatigue Behavior of Friction-Stir Welded Tailor-Welded Blank of Aluminum Alloy 5754", "doi": "10.1007/s11665-009-9589-1", "authors": "Garware, M.; Kridli, G. T.; Mallick, P. K.", "publication": "JOURNAL OF MATERIALS ENGINEERING AND PERFORMANCE", "year_of_publication": 2010, "UT": "WOS:000283307900009", "base_material": "Aluminum alloy AA5754", "base_young_modulus": 71, "base_yield_strength": 96.72, "base_ultimate_strength": 226.8, "base_elongation": 25.81, "weld_material": "AA5754", "weld_young_modulus": 68, "weld_yield_strength": 192.2, "weld_ultimate_strength": 228.5, "weld_elongation": 7.03, "processing": "Pre-strained", "welding_joint": "Butt joint", "welding_method": "Friction stir welding (FSW)", "welding_voltage": "-", "welding_current": "-", "welding_speed": "-", "preheat_temp": "-", "welding_env": "-", "residual_stress": "-", "fatigue_specimen_type": "Wide gage length (WGL)", "fatigue_specimen_thickness": "1.06, 1.66", "fatigue_test_type": "Tension-tension fatigue", "fatigue_temp": "-", "fatigue_env": "-", "load_ratio": 0.1, "frequency": 20, "fatigue_machine": "MTS 810 servo-hydraulic testing machine", "fatigue_standard": "-", "fatigue_test_control": "-", "stress_concentration": "-", "failure_location": "thin side near the end of the gage length"}}, {"id": "WELD2025:3822", "name": "AA6082 | Seam weld", "material_family": "Welded joint", "points": [[199.0, 81930.0, 0], [200.0, 424577.0, 0], [200.0, 96471.0, 0], [200.0, 429388.0, 0]], "conditions": {"material": "AA6082", "am_type": "Extrusion welding (solid-state welding)", "load_ratio": "0.1", "test_type": "Axial", "temperature": "Ambient", "surface_treatment": "Press-quenched (water spray) and aged at 185 °C for 5 h"}, "metadata": {"dataset_id": 3822, "title": "Charge Weld Effects on High Cycle Fatigue Behavior of a Hollow Extruded AA6082 Profile", "doi": "10.1007/s11665-010-9755-5", "authors": "Nanninga, N.; White, C.; Dickson, R.", "publication": "JOURNAL OF MATERIALS ENGINEERING AND PERFORMANCE", "year_of_publication": 2011, "UT": "WOS:000294964100017", "base_material": "AA6082", "base_young_modulus": "-", "base_yield_strength": "-", "base_ultimate_strength": "-", "base_elongation": "-", "weld_material": "AA6082", "weld_young_modulus": "-", "weld_yield_strength": "-", "weld_ultimate_strength": "-", "weld_elongation": "-", "processing": "Press-quenched (water spray) and aged at 185 °C for 5 h", "welding_joint": "Seam weld", "welding_method": "Extrusion welding (solid-state welding)", "welding_voltage": "-", "welding_current": "-", "welding_speed": "-", "preheat_temp": "-", "welding_env": "-", "residual_stress": "-", "fatigue_specimen_type": "Standard", "fatigue_specimen_thickness": 2.5, "fatigue_test_type": "Axial", "fatigue_temp": "Ambient", "fatigue_env": "-", "load_ratio": 0.1, "frequency": 20, "fatigue_machine": "Servo-hydraulic 90 KN testing machine", "fatigue_standard": "ASTM E466", "fatigue_test_control": "Load", "stress_concentration": "-", "failure_location": "Weld toe"}}, {"id": "WELD2025:3823", "name": "AA6082 | Seam weld", "material_family": "Welded joint", "points": [[151.0, 228673.0, 0], [160.0, 303032.0, 0], [149.0, 637651.0, 0]], "conditions": {"material": "AA6082", "am_type": "Extrusion welding (solid-state welding)", "load_ratio": "0.1", "test_type": "Axial", "temperature": "Ambient", "surface_treatment": "Press-quenched (water spray) and aged at 185 °C for 5 h"}, "metadata": {"dataset_id": 3823, "title": "Charge Weld Effects on High Cycle Fatigue Behavior of a Hollow Extruded AA6082 Profile", "doi": "10.1007/s11665-010-9755-5", "authors": "Nanninga, N.; White, C.; Dickson, R.", "publication": "JOURNAL OF MATERIALS ENGINEERING AND PERFORMANCE", "year_of_publication": 2011, "UT": "WOS:000294964100017", "base_material": "AA6082", "base_young_modulus": "-", "base_yield_strength": "-", "base_ultimate_strength": "-", "base_elongation": "-", "weld_material": "AA6082", "weld_young_modulus": "-", "weld_yield_strength": "-", "weld_ultimate_strength": "-", "weld_elongation": "-", "processing": "Press-quenched (water spray) and aged at 185 °C for 5 h", "welding_joint": "Seam weld", "welding_method": "Extrusion welding (solid-state welding)", "welding_voltage": "-", "welding_current": "-", "welding_speed": "-", "preheat_temp": "-", "welding_env": "-", "residual_stress": "-", "fatigue_specimen_type": "Standard", "fatigue_specimen_thickness": 2.7, "fatigue_test_type": "Axial", "fatigue_temp": "Ambient", "fatigue_env": "-", "load_ratio": 0.1, "frequency": 20, "fatigue_machine": "Servo-hydraulic 90 KN testing machine", "fatigue_standard": "ASTM E466", "fatigue_test_control": "Load", "stress_concentration": "-", "failure_location": "Weld toe"}}, {"id": "WELD2025:3824", "name": "AA6082 | Charge weld", "material_family": "Welded joint", "points": [[200.0, 127146.0, 0], [160.0, 713553.0, 0]], "conditions": {"material": "AA6082", "am_type": "Extrusion welding (solid-state welding)", "load_ratio": "0.1", "test_type": "Axial", "temperature": "Ambient", "surface_treatment": "Press-quenched (water spray) and
