Repository: yunyunfanfan/S-PA-CBB

# S-PA-CBB

Official research code, processed curve records, evaluation outputs, and manuscript source for:

> **From Physics to Selective Generation: Conditional Brownian Bridges for Sparse S–N Curve Reconstruction and Fatigue Decision-Making**

S-PA-CBB reconstructs a complete probabilistic stress–life (S–N) curve from only two to four observed fatigue tests. The method first fits an interpretable Basquin state, diagnoses whether that state is sufficient, and applies a ControlNet-style conditional Brownian-bridge residual only to curves that benefit from correction.

File: external_data/weld2025_disjoint_curves.json (part 146 of 223)
aged at 185 °C for 5 h"}, "metadata": {"dataset_id": 3824, "title": "Charge Weld Effects on High Cycle Fatigue Behavior of a Hollow Extruded AA6082 Profile", "doi": "10.1007/s11665-010-9755-5", "authors": "Nanninga, N.; White, C.; Dickson, R.", "publication": "JOURNAL OF MATERIALS ENGINEERING AND PERFORMANCE", "year_of_publication": 2011, "UT": "WOS:000294964100017", "base_material": "AA6082", "base_young_modulus": "-", "base_yield_strength": "-", "base_ultimate_strength": "-", "base_elongation": "-", "weld_material": "AA6082", "weld_young_modulus": "-", "weld_yield_strength": "-", "weld_ultimate_strength": "-", "weld_elongation": "-", "processing": "Press-quenched (water spray) and aged at 185 °C for 5 h", "welding_joint": "Charge weld", "welding_method": "Extrusion welding (solid-state welding)", "welding_voltage": "-", "welding_current": "-", "welding_speed": "-", "preheat_temp": "-", "welding_env": "-", "residual_stress": "-", "fatigue_specimen_type": "Standard", "fatigue_specimen_thickness": 2.5, "fatigue_test_type": "Axial", "fatigue_temp": "Ambient", "fatigue_env": "-", "load_ratio": 0.1, "frequency": 20, "fatigue_machine": "Servo-hydraulic 90 KN testing machine", "fatigue_standard": "ASTM E466", "fatigue_test_control": "Load", "stress_concentration": "-", "failure_location": "charge weld interface"}}, {"id": "WELD2025:3825", "name": "AA6082 | Charge weld", "material_family": "Welded joint", "points": [[199.0, 74867.0, 0]], "conditions": {"material": "AA6082", "am_type": "Extrusion welding (solid-state welding)", "load_ratio": "0.1", "test_type": "Axial", "temperature": "Ambient", "surface_treatment": "Press-quenched (water spray) and aged at 185 °C for 5 h"}, "metadata": {"dataset_id": 3825, "title": "Charge Weld Effects on High Cycle Fatigue Behavior of a Hollow Extruded AA6082 Profile", "doi": "10.1007/s11665-010-9755-5", "authors": "Nanninga, N.; White, C.; Dickson, R.", "publication": "JOURNAL OF MATERIALS ENGINEERING AND PERFORMANCE", "year_of_publication": 2011, "UT": "WOS:000294964100017", "base_material": "AA6082", "base_young_modulus": "-", "base_yield_strength": "-", "base_ultimate_strength": "-", "base_elongation": "-", "weld_material": "AA6082", "weld_young_modulus": "-", "weld_yield_strength": "-", "weld_ultimate_strength": "-", "weld_elongation": "-", "processing": "Press-quenched (water spray) and aged at 185 °C for 5 h", "welding_joint": "Charge weld", "welding_method": "Extrusion welding (solid-state welding)", "welding_voltage": "-", "welding_current": "-", "welding_speed": "-", "preheat_temp": "-", "welding_env": "-", "residual_stress": "-", "fatigue_specimen_type": "Standard", "fatigue_specimen_thickness": 2.7, "fatigue_test_type": "Axial", "fatigue_temp": "Ambient", "fatigue_env": "-", "load_ratio": 0.1, "frequency": 20, "fatigue_machine": "Servo-hydraulic 90 KN testing machine", "fatigue_standard": "ASTM E466", "fatigue_test_control": "Load", "stress_concentration": "-", "failure_location": "charge weld interface"}}, {"id": "WELD2025:3826", "name": "DOMEX 550 MC (high-strength hot-rolled steel) | X-groove unmachined butt weld", "material_family": "Welded joint", "points": [[120.0, 566555.0, 0], [106.0, 733354.0, 0], [104.0, 1003056.0, 0], [89.0, 1298430.0, 0], [79.0, 2058187.0, 0], [67.0, 2975624.0, 0], [60.0, 4463236.0, 0], [49.0, 7687150.0, 0], [39.0, 16822782.0, 0], [29.0, 37159366.0, 0], [19.0, 128915517.0, 0], [10.0, 1083183385.0, 0]], "conditions": {"material": "DOMEX 550 MC (high-strength hot-rolled steel)", "am_type": "-", "load_ratio": "-", "test_type": "Axial (cyclic tensile loading)", "temperature": "-", "surface_treatment": "-"}, "metadata": {"dataset_id": 3826, "title": "The Effect of Weld Profile and Geometries of Butt Weld Joints on Fatigue Life Under Cyclic Tensile Loading", "doi": "10.1007/s11665-010-9775-1", "authors": "Al-Mukhtar, A. M.; Biermann, H.; Huebner, P.; Henkel, S.", "publication": "JOURNAL OF MATERIALS ENGINEERING AND PERFORMANCE", "year_of_publication": 2011, "UT": "WOS:000295940500006", "base_material": "DOMEX 550 MC (high-strength hot-rolled steel)", "base_young_modulus": 210, "base_yield_strength": 550, "base_ultimate_strength": "600–760", "base_elongation": "-", "weld_material": "Steel", "weld_young_modulus": 210, "weld_yield_strength": "-", "weld_ultimate_strength": "-", "weld_elongation": "-", "processing": "-", "welding_joint": "X-groove unmachined butt weld", "welding_method": "-", "welding_voltage": "-", "welding_current": "-", "welding_speed": "-", "preheat_temp": "-", "welding_env": "-", "residual_stress": "-", "fatigue_specimen_type": "X-groove unmachined butt weld", "fatigue_specimen_thickness": 10, "fatigue_test_type": "Axial (cyclic tensile loading)", "fatigue_temp": "-", "fatigue_env": "-", "load_ratio": "-", "frequency": "5–15", "fatigue_machine": "-", "fatigue_standard": "IIW, BSI, GL", "fatigue_test_control": "Stress", "stress_concentration": "-", "failure_location": "Weld toe"}}, {"id": "WELD2025:3827", "name": "DOMEX 550 MC (high-strength hot-rolled steel) | V-groove butt weld", "material_family": "Welded joint", "points": [[139.0, 205360.0, 0], [129.0, 257550.0, 0], [124.0, 310986.0, 0], [115.0, 382744.0, 0], [106.0, 493795.0, 0], [93.0, 693574.0, 0], [86.0, 964737.0, 0], [76.0, 1380802.0, 0], [66.0, 1958172.0, 0], [57.0, 3138262.0, 0], [49.0, 5631381.0, 0], [38.0, 11005724.0, 0], [28.0, 26468793.0, 0], [19.0, 96374015.0, 0], [10.0, 725825827.0, 0]], "conditions": {"material": "DOMEX 550 MC (high-strength hot-rolled steel)", "am_type": "-", "load_ratio": "-", "test_type": "Axial (cyclic tensile loading)", "temperature": "-", "surface_treatment": "-"}, "metadata": {"dataset_id": 3827, "title": "The Effect of Weld Profile and Geometries of Butt Weld Joints on Fatigue Life Under Cyclic Tensile Loading", "doi": "10.1007/s11665-010-9775-1", "authors": "Al-Mukhtar, A. M.; Biermann, H.; Huebner, P.; Henkel, S.", "publication": "JOURNAL OF MATERIALS ENGINEERING AND PERFORMANCE", "year_of_publication": 2011, "UT": "WOS:000295940500006", "base_material": "DOMEX 550 MC (high-strength hot-rolled steel)", "base_young_modulus": 210, "base_yield_strength": 550, "base_ultimate_strength": "600–760", "base_elongation": "-", "weld_material": "Steel", "weld_young_modulus": 210, "weld_yield_strength": "-", "weld_ultimate_strength": "-", "weld_elongation": "-", "processing": "-", "welding_joint": "V-groove butt weld", "welding_method": "-", "welding_voltage": "-", "welding_current": "-", "welding_speed": "-", "preheat_temp": "-", "welding_env": "-", "residual_stress": "-", "fatigue_specimen_type": "V-groove butt weld", "fatigue_specimen_thickness": 20, "fatigue_test_type": "Axial (cyclic tensile loading)", "fatigue_temp": "-", "fatigue_env": "-", "load_ratio": "-", "frequency": "5–15", "fatigue_machine": "-", "fatigue_standard": "IIW, BSI, GL", "fatigue_test_control": "Stress", "stress_concentration": "-", "failure_location": "Weld toe"}}, {"id": "WELD2025:3828", "name": "DOMEX 550 MC (high-strength hot-rolled steel) | V-groove butt weld", "material_family": "Welded joint", "points": [[158.0, 337929.0, 0], [153.0, 396654.0, 0], [138.0, 483701.0, 0], [129.0, 567905.0, 0], [127.0, 705281.0, 0], [114.0, 876404.0, 0], [105.0, 1185178.0, 0], [96.0, 1602741.0, 0], [82.0, 2316109.0, 0], [74.0, 2988505.0, 0], [64.0, 4789524.0, 0], [59.0, 7252025.0, 0], [44.0, 13524049.0, 0], [37.0, 27177223.0, 0], [27.0, 68506780.0, 0], [19.0, 208543838.0, 0]], "conditions": {"material": "DOMEX 550 MC (high-strength hot-rolled steel)", "am_type": "-", "load_ratio": "-", "test_type": "Axial (cyclic tensile loading)", "temperature": "-", "surface_treatment": "Machining (flash grinding)"}, "metadata": {"dataset_id": 3828, "title": "The Effect of Weld Profile and Geometries of Butt Weld Joints on Fatigue Life Under Cyclic Tensile Loading", "doi": "10.1007/s11665-010-9775-1", "authors": "Al-Mukhtar, A. M.; Biermann, H.; Huebner, P.; Henkel, S.", "publication": "JOURNAL OF MATERIALS ENGINEERING AND PERFORMANCE", "year_of_publication": 2011, "UT": "WOS:000295940500006", "base_material": "DOMEX 550 MC (high-strength hot-rolled steel)", "base_young_modulus": 210, "base_yield_strength": 550, "base_ultimate_strength": "600–760", "base_elongation": "-", "weld_material": "Steel", "weld_young_modulus": 210, "weld_yield_strength": "-", "weld_ultimate_strength": "-", "weld_elongation": "-", "processing": "Machining (flash grinding)", "welding_joint": "V-groove butt weld", "welding_method": "-", "welding_voltage": "-", "welding_current": "-", "welding_speed": "-", "preheat_temp": "-", "welding_env": "-", "residual_stress": "-", "fatigue_specimen_type": "V-groove butt weld", "fatigue_specimen_thickness": 20, "fatigue_test_type": "Axial (cyclic tensile loading)", "fatigue_temp": "-", "fatigue_env": "-", "load_ratio": "-", "frequency": "5–15", "fatigue_machine": "-", "fatigue_standard": "IIW, BSI, GL", "fatigue_test_control": "Stress", "stress_concentration": "-", "failure_location": "Weld toe"}}, {"id": "WELD2025:3829", "name": "EN AW 6082-T6 aluminum alloy | Butt Joint", "material_family": "Welded joint", "points": [[139.0, 153263.0, 0], [139.0, 158489.0, 0], [140.0, 204494.0, 0], [139.0, 271025.0, 0], [119.0, 267414.0, 0], [119.0, 305800.0, 0], [120.0, 489013.0, 0], [101.0, 803257.0, 0], [100.0, 1702425.0, 0], [100.0, 2013184.0, 0]], "conditions": {"material": "EN AW 6082-T6 aluminum alloy", "am_type": "Friction Stir Welding (FSW)", "load_ratio": "0.2", "test_type": "Axial", "temperature": "25", "surface_treatment": "ground surface"}, "metadata": {"dataset_id": 3829, "title": "A Comparative Analysis of the Impact of Tool Design to Fatigue Behavior of Single-Sided and Double-Sided Welded Butt Joints of EN AW 6082-T6 Alloy", "doi": "10.1007/s11665-013-0711-z", "authors": "Krasnowski, K.; Dymek, S.", "publication": "JOURNAL OF MATERIALS ENGINEERING AND PERFORMANCE", "year_of_publication": 2013, "UT": "WOS:000328207300029", "base_material": "EN AW 6082-T6 aluminum alloy", "base_young_modulus": "-", "base_yield_strength": "-", "base_ultimate_strength": "-", "base_elongation": "-", "weld_material": "EN AW 6082-T6 aluminum alloy", "weld_young_modulus": "-", "weld_yield_strength": "-", "weld_ultimate_strength": 239, "weld_elongation": "-", "processing": "ground surface", "welding_joint": "Butt Joint", "welding_method": "Friction Stir Welding (FSW)", "welding_voltage": "-", "welding_current": "-", "welding_speed": 15, "preheat_temp": "-", "welding_env": "-", "residual_stress": "-", "fatigue_specimen_type": "Flat (butt joint)", "fatigue_specimen_thickness": 8, "fatigue_test_type": "Axial", "fatigue_temp": 25, "fatigue_env": "-", "load_ratio": 0.2, "frequency": 20, "fatigue_machine": "MTS 810", "fatigue_standard": "International Institute of Welding (IIW) guidelines", "fatigue_test_control": "Stress", "stress_concentration": "-", "failure_location": "Weld toe"}}, {"id": "WELD2025:3830", "name": "EN AW 6082-T6 aluminum alloy | Butt Joint", "material_family": "Welded joint", "points": [[140.0, 15778.0, 0], [140.0, 20633.0, 0], [120.0, 51023.0, 0], [120.0, 65393.0, 0], [120.0, 69929.0, 0], [120.0, 92681.0, 0], [100.0, 172928.0, 0], [101.0, 201769.0, 0], [80.0, 466586.0, 0], [80.0, 683835.0, 0]], "conditions": {"material": "EN AW 6082-T6 aluminum alloy", "am_type": "Friction Stir Welding (FSW)", "load_ratio": "0.2", "test_type": "Axial", "temperature": "25", "surface_treatment": "ground surface"}, "metadata": {"dataset_id": 3830, "title": "A Comparative Analysis of the Impact of Tool Design to Fatigue Behavior of Single-Sided and Double-Sided Welded Butt Joints of EN AW 6082-T6 Alloy", "doi": "10.1007/s11665-013-0711-z", "authors": "Krasnowski, K.; Dymek, S.", "publication": "JOURNAL OF MATERIALS ENGINEERING AND PERFORMANCE", "year_of_publication": 2013, "UT": "WOS:000328207300029", "base_material": "EN AW 6082-T6 aluminum alloy", "base_young_modulus": "-", "base_yield_strength": "-", "base_ultimate_strength": "-", "base_elongation": "-", "weld_material": "EN AW 6082-T6 aluminum alloy", "weld_young_modulus": "-", "weld_yield_strength": "-", "weld_ultimate_strength": 237, "weld_elongation": "-", "processing": "ground surface", "welding_joint": "Butt Joint", "welding_method": "Friction Stir Welding (FSW)", "welding_voltage": "-", "welding_current": "-", "welding_speed": 15, "preheat_temp": "-", "welding_env": "-", "residual_stress": "-", "fatigue_specimen_type": "Flat (butt joint)", "fatigue_specimen_thickness": 8, "fatigue_test_type": "Axial", "fatigue_temp": 25, "fatigue_env": "-", "load_ratio": 0.2, "frequency": 20, "fatigue_machine": "MTS 810", "fatigue_standard": "International Institute of Welding (IIW) guidelines", "fatigue_test_control": "Stress", "stress_concentration": "-", "failure_location": "Weld toe"}}, {"id": "WELD2025:3831", "name": "EN AW 6082-T6 aluminum alloy | Butt Joint", "material_family": "Welded joint", "points": [[140.0, 94565.0, 0], [140.0, 122835.0, 0], [141.0, 227657.0, 0], [131.0, 333658.0, 0], [130.0, 384119.0, 0], [130.0, 421932.0, 0], [121.0, 324826.0, 0], [121.0, 451200.0, 0], [120.0, 622551.0, 0], [110.0, 746132.0, 0]], "conditions": {"material": "EN AW 6082-T6 aluminum alloy", "am_type": "Friction Stir Welding (FSW)", "load_ratio": "0.2", "test_type": "Axial", "temperature": "25", "surface_treatment": "ground surface"}, "metadata": {"dataset_id": 3831, "title": "A Comparative Analysis of the Impact of Tool Design to Fatigue Behavior of Single-Sided and Double-Sided Welded Butt Joints of EN AW 6082-T6 Alloy", "doi": "10.1007/s11665-013-0711-z", "authors": "Krasnowski, K.; Dymek, S.", "publication": "JOURNAL OF MATERIALS ENGINEERING AND PERFORMANCE", "year_of_publication": 2013, "UT": "WOS:000328207300029", "base_material": "EN AW 6082-T6 aluminum alloy", "base_young_modulus": "-", "base_yield_strength": "-", "base_ultimate_strength": "-", "base_elongation": "-", "weld_material": "EN AW 6082-T6 aluminum alloy", "weld_young_modulus": "-", "weld_yield_strength": "-", "weld_ultimate_strength": 205.7, "weld_elongation": "-", "processing": "ground surface", "welding_joint": "Butt Joint", "welding_method": "Friction Stir Welding (FSW)", "welding_voltage": "-", "welding_current": "-", "welding_speed": 15, "preheat_temp": "-", "welding_env": "-", "residual_stress": "-", "fatigue_specimen_type": "Flat (butt joint)", "fatigue_specimen_thickness": 8, "fatigue_test_type": "Axial", "fatigue_temp": 25, "fatigue_env": "-", "load_ratio": 0.2, "frequency": 20, "fatigue_machine": "MTS 810", "fatigue_standard": "International Institute of Welding (IIW) guidelines", "fatigue_test_control": "Stress", "stress_concentration": "-", "failure_location": "Weld toe"}}, {"id": "WELD2025:3832", "name": "EN AW 6082-T6 aluminum alloy | Butt Joint", "material_family": "Welded joint", "points": [[119.0, 27037.0, 0], [120.0, 40712.0, 0], [110.0, 121691.0, 0], [110.0, 248023.0, 0], [100.0, 239623.0, 0], [100.0, 164437.0, 0], [100.0, 369733.0, 0], [80.0, 632245.0, 0], [80.0, 814884.0, 0]], "conditions": {"material": "EN AW 6082-T6 aluminum alloy", "am_type": "Friction Stir Welding (FSW)", "load_ratio": "0.2", "test_type": "Axial", "temperature": "25", "surface_treatment": "ground surface"}, "metadata": {"dataset_id": 3832, "title": "A Comparative Analysis of the Impact of Tool Design to Fatigue Behavior of Single-Sided and Double-Sided Welded Butt Joints of EN AW 6082-T6 Alloy", "doi": "10.1007/s11665-013-0711-z", "authors": "Krasnowski, K.; Dymek, S.", "publication": "JOURNAL OF MATERIALS ENGINEERING AND PERFORMANCE", "year_of_publication": 2013, "UT": "WOS:000328207300029", "base_material": "EN AW 6082-T6 aluminum alloy", "base_young_modulus": "-", "base_yield_strength": "-", "base_ultimate_strength": "-", "base_elongation": "-", "weld_material": "EN AW 6082-T6 aluminum alloy", "weld_young_modulus": "-", "weld_yield_strength": "-", "weld_ultimate_strength": 232.2, "weld_elongation": "-", "processing": "ground surface", "welding_joint": "Butt Joint", "welding_method": "Friction Stir Welding (FSW)", "welding_voltage": "-", "welding_current": "-", "welding_speed": 15, "preheat_temp": "-", "welding_env": "-", "residual_stress": "-", "fatigue_specimen_type": "Flat (butt joint)", "fatigue_specimen_thickness": 10, "fatigue_test_type": "Axial", "fatigue_temp": 25, "fatigue_env": "-", "load_ratio": 0.2, "frequency": 20, "fatigue_machine": "MTS 810", "fatigue_standard": "International Institute of Welding (IIW) guidelines", "fatigue_test_control": "Stress", "stress_concentration": "-", "failure_location": "Weld toe"}}, {"id": "WELD2025:3833", "name": "EN AW 6082-T6 aluminum alloy | Butt Joint", "material_family": "Welded joint", "points": [[100.0, 120495.0, 0], [101.0, 152778.0, 0], [100.0, 168533.0, 0], [80.0, 221787.0, 0], [80.0, 281221.0, 0], [81.0, 345098.0, 0], [61.0, 742176.0, 0], [61.0, 859940.0, 0], [61.0, 918130.0, 0], [60.0, 1081345.0, 0]], "conditions": {"material": "EN AW 6082-T6 aluminum alloy", "am_type": "Friction Stir Welding (FSW)", "load_ratio": "0.2", "test_type": "Axial", "temperature": "25", "surface_treatment": "ground surface"}, "metadata": {"dataset_id": 3833, "title": "A Comparative Analysis of the Impact of Tool Design to Fatigue Behavior of Single-Sided and Double-Sided Welded Butt Joints of EN AW 6082-T6 Alloy", "doi": "10.1007/s11665-013-0711-z", "authors": "Krasnowski, K.; Dymek, S.", "publication": "JOURNAL OF MATERIALS ENGINEERING AND PERFORMANCE", "year_of_publication": 2013, "UT": "WOS:000328207300029", "base_material": "EN AW 6082-T6 aluminum alloy", "base_young_modulus": "-", "base_yield_strength": "-", "base_ultimate_strength": "-", "base_elongation": "-", "weld_material": "EN AW 6082-T6 aluminum alloy", "weld_young_modulus": "-", "weld_yield_strength": "-", "weld_ultimate_strength": 229.6, "weld_elongation": "-", "processing": "ground surface", "welding_joint": "Butt Joint", "welding_method": "Friction Stir Welding (FSW)", "welding_voltage": "-", "welding_current": "-", "welding_speed": 15, "preheat_temp": "-", "welding_env": "-", "residual_stress": "-", "fatigue_specimen_type": "Flat (butt joint)", "fatigue_specimen_thickness": 10, "fatigue_test_type": "Axial", "fatigue_temp": 25, "fatigue_env": "-", "load_ratio": 0.2, "frequency": 20, "fatigue_machine": "MTS 810", "fatigue_standard": "International Institute of Welding (IIW) guidelines", "fatigue_test_control": "Stress", "stress_concentration": "-", "failure_location": "Weld toe"}}, {"id": "WELD2025:3834", "name": "EN AW 6082-T6 aluminum alloy | Butt Joint", "material_family": "Welded joint", "points": [[130.0, 46877.0, 0], [129.0, 73520.0, 0], [129.0, 78495.0, 0], [100.0, 171314.0, 0], [100.0, 185930.0, 0], [100.0, 508774.0, 0], [80.0, 426903.0, 0], [80.0, 455801.0, 0], [80.0, 597096.0, 0], [75.0, 898137.0, 0], [75.0, 982840.0, 0], [75.0, 1386097.0, 0]], "conditions": {"material": "EN AW 6082-T6 aluminum alloy", "am_type": "Friction Stir Welding (FSW)", "load_ratio": "0.2", "test_type": "Axial", "temperature": "25", "surface_treatment": "ground surface"}, "metadata": {"dataset_id": 3834, "title": "A Comparative Analysis of the Impact of Tool Design to Fatigue Behavior of Single-Sided and Double-Sided Welded Butt Joints of EN AW 6082-T6 Alloy", "doi": "10.1007/s11665-013-0711-z", "authors": "Krasnowski, K.; Dymek, S.", "publication": "JOURNAL OF MATERIALS ENGINEERING AND PERFORMANCE", "year_of_publication": 2013, "UT": "WOS:000328207300029", "base_material": "EN AW 6082-T6 aluminum alloy", "base_young_modulus": "-", "base_yield_strength": "-", "base_ultimate_strength": "-", "base_elongation": "-", "weld_material": "EN AW 6082-T6 aluminum alloy", "weld_young_modulus": "-", "weld_yield_strength": "-", "weld_ultimate_strength": 203.8, "weld_elongation": "-", "processing": "ground surface", "welding_joint": "Butt Joint", "welding_method": "Friction Stir Welding (FSW)", "welding_voltage": "-", "welding_current": "-", "welding_speed": 15, "preheat_temp": "-", "welding_env": "-", "residual_stress": "-", "fatigue_specimen_type": "Flat (butt joint)", "fatigue_specimen_thickness": 10, "fatigue_test_type": "Axial", "fatigue_temp": 25, "fatigue_env": "-", "load_ratio": 0.2, "frequency": 20, "fatigue_machine": "MTS 810", "fatigue_standard": "International Institute of Welding (IIW) guidelines", "fatigue_test_control": "Stress", "stress_concentration": "-", "failure_location": "Weld toe"}}, {"id": "WELD2025:3835", "name": "EN AW 6082-T6 aluminum alloy | Butt Joint", "material_family": "Welded joint", "points": [[119.0, 27148.0, 0], [119.0, 41618.0, 0], [109.0, 122788.0, 0], [109.0, 126242.0, 0], [109.0, 242964.0, 0], [100.0, 157612.0, 0], [99.0, 242964.0, 0], [100.0, 395904.0, 0], [79.0, 606922.0, 0], [79.0, 800967.0, 0]], "conditions": {"material": "EN AW 6082-T6 aluminum alloy", "am_type": "Friction Stir Welding (FSW)", "load_ratio": "0.2", "test_type": "Axial", "temperature": "25", "surface_treatment": "-"}, "metadata": {"dataset_id": 3835, "title": "A Comparative Analysis of the Impact of Tool Design to Fatigue Behavior of Single-Sided and Double-Sided Welded Butt Joints of EN AW 6082-T6 Alloy", "doi": "10.1007/s11665-013-0711-z", "authors": "Krasnowski, K.; Dymek, S.", "publication": "JOURNAL OF MATERIALS ENGINEERING AND PERFORMANCE", "year_of_publication": 2013, "UT": "WOS:000328207300029", "base_material": "EN AW 6082-T6 aluminum alloy", "base_young_modulus": "-", "base_yield_strength": "-", "base_ultimate_strength": "-", "base_elongation": "-", "weld_material": "EN AW 6082-T6 aluminum alloy", "weld_young_modulus": "-", "weld_yield_strength": "-", "weld_ultimate_strength": 239, "weld_elongation": "-", "processing": "-", "welding_joint": "Butt Joint", "welding_method": "Friction Stir Welding (FSW)", "welding_voltage": "-", "welding_current": "-", "welding_speed": 15, "preheat_temp": "-", "welding_env": "-", "residual_stress": "-", "fatigue_specimen_type": "Flat (butt joint)", "fatigue_specimen_thickness": 8, "fatigue_test_type": "Axial", "fatigue_temp": 25, "fatigue_env": "-", "load_ratio": 0.2, "frequency": 20, "fatigue_machine": "MTS 810", "fatigue_standard": "International Institute of Welding (IIW) guidelines", "fatigue_test_control": "Stress", "stress_concentration": "-", "failure_location": "Weld toe"}}, {"id": "WELD2025:3836", "name": "EN AW 6082-T6 aluminum alloy | Butt Joint", "material_family": "Welded joint", "points": [[140.0, 203439.0, 0], [139.0, 237631.0, 0], [130.0, 251189.0, 0], [130.0, 317106.0, 0], [130.0, 344627.0, 0], [119.0, 296681.0, 0], [120.0, 475454.0, 0], [120.0, 543175.0, 0], [110.0, 546197.0, 0], [110.0, 724838.0, 0], [110.0, 951291.0, 0]], "conditions": {"material": "EN AW 6082-T6 aluminum alloy", "am_type": "Friction Stir Welding (FSW)", "load_ratio": "0.2", "test_type": "Axial", "temperature": "25", "surface_treatment": "-"}, "metadata": {"dataset_id": 3836, "title": "A Comparative Analysis of the Impact of Tool Design to Fatigue Behavior of Single-Sided and Double-Sided Welded Butt Joints of EN AW 6082-T6 Alloy", "doi": "10.1007/s11665-013-0711-z", "authors": "Krasnowski, K.; Dymek, S.", "publication": "JOURNAL OF MATERIALS ENGINEERING AND PERFORMANCE", "year_of_publication": 2013, "UT": "WOS:000328207300029", "base_material": "EN AW 6082-T6 aluminum alloy", "base_young_modulus": "-", "base_yield_strength": "-", "base_ultimate_strength": "-", "base_elongation": "-", "weld_material": "EN AW 6082-T6 aluminum alloy", "weld_young_modulus": "-", "weld_yield_strength": "-", "weld_ultimate_strength": 237, "weld_elongation": "-", "processing": "-", "welding_joint": "Butt Joint", "welding_method": "Friction Stir Welding (FSW)", "welding_voltage": "-", "welding_current": "-", "welding_speed": 15, "preheat_temp": "-", "welding_env": "-", "residual_stress": "-", "fatigue_specimen_type": "Flat (butt joint)", "fatigue_specimen_thickness": 8, "fatigue_test_type": "Axial", "fatigue_temp": 25, "fatigue_env": "-", "load_ratio": 0.2, "frequency": 20, "fatigue_machine": "MTS 810", "fatigue_standard": "International Institute of Welding (IIW) guidelines", "fatigue_test_control": "Stress", "stress_concentration": "-", "failure_location": "Weld toe"}}, {"id": "WELD2025:3837", "name": "EN AW 6082-T6 aluminum alloy | Butt Joint", "material_family": "Welded joint", "points": [[140.0, 129794.0, 0], [129.0, 123471.0, 0], [130.0, 145833.0, 0], [140.0, 253992.0, 0], [140.0, 279115.0, 0], [119.0, 333343.0, 0], [120.0, 346545.0, 0], [110.0, 427883.0, 0], [110.0, 472823.0, 0]], "conditions": {"material": "EN AW 6082-T6 aluminum alloy", "am_type": "Friction Stir Welding (FSW)", "load_ratio": "0.2", "test_type": "Axial", "temperature": "25", "surface_treatment": "-"}, "metadata": {"dataset_id": 3837, "title": "A Comparative Analysis of the Impact of Tool Design to Fatigue Behavior of Single-Sided and Double-Sided Welded Butt Joints of EN AW 6082-T6 Alloy", "doi": "10.1007/s11665-013-0711-z", "authors": "Krasnowski, K.; Dymek, S.", "publication": "JOURNAL OF MATERIALS ENGINEERING AND PERFORMANCE", "year_of_publication": 2013, "UT": "WOS:000328207300029", "base_material": "EN AW 6082-T6 aluminum alloy", "base_young_modulus": "-", "base_yield_strength": "-", "base_ultimate_strength": "-", "base_elongation": "-", "weld_material": "EN AW 6082-T6 aluminum alloy", "weld_young_modulus": "-", "weld_yield_strength": "-", "weld_ultimate_strength": 205.7, "weld_elongation": "-", "processing": "-", "welding_joint": "Butt Joint", "welding_method": "Friction Stir Welding (FSW)", "welding_voltage": "-", "welding_current": "-", "welding_speed": 15, "preheat_temp": "-", "welding_env": "-", "residual_stress": "-", "fatigue_specimen_type": "Flat (butt joint)", "fatigue_specimen_thickness": 8, "fatigue_test_type": "Axial", "fatigue_temp": 25, "fatigue_env": "-", "load_ratio": 0.2, "frequency": 20, "fatigue_machine": "MTS 810", "fatigue_standard": "International Institute of Welding (IIW) guidelines", "fatigue_test_control": "Stress", "stress_concentration": "-", "failure_location": "Weld toe"}}, {"id": "WELD2025:3838", "name": "EN AW 6082-T6 aluminum alloy | Butt Joint", "material_family": "Welded joint", "points": [[140.0, 102096.0, 0], [139.0, 140560.0, 0], [119.0, 206882.0, 0], [119.0, 137539.0, 0], [120.0, 243638.0, 0], [100.0, 504000.0, 0], [99.0, 747853.0, 0], [90.0, 1804669.0, 0]], "conditions": {"material": "EN AW 6082-T6 aluminum alloy", "am_type": "Friction Stir Welding (FSW)", "load_ratio": "0.2", "test_type": "Axial", "temperature": "25", "surface_treatment": "-"}, "metadata": {"dataset_id": 3838, "title": "A Comparative Analysis of the Impact of Tool Design to Fatigue Behavior of Single-Sided and Double-Sided Welded Butt Joints of EN AW 6082-T6 Alloy", "doi": "10.1007/s11665-013-0711-z", "authors": "Krasnowski, K.; Dymek, S.", "publication": "JOURNAL OF MATERIALS ENGINEERING AND PERFORMANCE", "year_of_publication": 2013, "UT": "WOS:000328207300029", "base_material": "EN AW 6082-T6 aluminum alloy", "base_young_modulus": "-", "base_yield_strength": "-", "base_ultimate_strength": "-", "base_elongation": "-", "weld_material": "EN AW 6082-T6 aluminum alloy", "weld_young_modulus": "-", "weld_yield_strength": "-", "weld_ultimate_strength": 232.2, "weld_elongation": "-", "processing": "-", "welding_joint": "Butt Joint", "welding_method": "Friction Stir Welding (FSW)", "welding_voltage": "-", "welding_current": "-", "welding_speed": 15, "preheat_temp": "-", "welding_env": "-", "residual_stress": "-", "fatigue_specimen_type": "Flat (butt joint)", "fatigue_specimen_thickness": 10, "fatigue_test_type": "Axial", "fatigue_temp": 25, "fatigue_env": "-", "load_ratio": 0.2, "frequency": 20, "fatigue_machine": "MTS 810", "fatigue_standard": "International Institute of Welding (IIW) guidelines", "fatigue_test_control": "Stress", "stress_concentration": "-", "failure_location": "Weld toe"}}, {"id": "WELD2025:3839", "name": "EN AW 6082-T6 aluminum alloy | Butt Joint", "material_family": "Welded joint", "points": [[140.0, 87316.0, 0], [140.0, 96054.0, 0], [120.0, 153392.0, 0], [120.0, 286867.0, 0], [120.0, 494512.0, 0], [100.0, 260467.0, 0], [101.0, 328378.0, 0], [80.0, 630208.0, 0], [81.0, 656572.0, 0]], "conditions": {"material": "EN AW 6082-T6 aluminum alloy", "am_type": "Friction Stir Welding (FSW)", "load_ratio": "0.2", "test_type": "Axial", "temperature": "25", "surface_treatment": "-"}, "metadata": {"dataset_id": 3839, "title": "A Comparative Analysis of the Impact of Tool Design to Fatigue Behavior of Single-Sided and Double-Sided Welded Butt Joints of EN AW 6082-T6 Alloy", "doi": "10.1007/s11665-013-0711-z", "authors": "Krasnowski, K.; Dymek, S.", "publication": "JOURNAL OF MATERIALS ENGINEERING AND PERFORMANCE", "year_of_publication": 2013, "UT": "WOS:000328207300029", "base_material": "EN AW 6082-T6 aluminum alloy", "base_young_modulus": "-", "base_yield_strength": "-", "base_ultimate_strength": "-", "base_elongation": "-", "weld_material": "EN AW 6082-T6 aluminum alloy", "weld_young_modulus": "-", "weld_yield_strength": "-", "weld_ultimate_strength": 229.6, "weld_elongation": "-", "processing": "-", "welding_joint": "Butt Joint", "welding_method": "Friction Stir Welding (FSW)", "welding_voltage": "-", "welding_current": "-", "welding_speed": 15, "preheat_temp": "-", "welding_env": "-", "residual_stress": "-", "fatigue_specimen_type": "Flat (butt joint)", "fatigue_specimen_thickness": 10, "fatigue_test_type": "Axial", "fatigue_temp": 25, "fatigue_env": "-", "load_ratio": 0.2, "frequency": 20, "fatigue_machine": "MTS 810", "fatigue_standard": "International Institute of Welding (IIW) guidelines", "fatigue_test_control": "Stress", "stress_concentration": "-", "failure_location": "Weld toe"}}, {"id": "WELD2025:3840", "name": "EN AW 6082-T6 aluminum alloy | Butt Joint", "material_family": "Welded joint", "points": [[120.0, 58352.0, 0], [119.0, 93952.0, 0], [120.0, 128528.0, 0], [100.0, 228896.0, 0], [100.0, 358720.0, 0], [100.0, 470887.0, 0], [80.0, 712126.0, 0], [80.0, 1086054.0, 0], [80.0, 1579034.0, 0], [70.0, 1718201.0, 0]], "conditions": {"material": "EN AW 6082-T6 aluminum alloy", "am_type": "Friction Stir Welding (FSW)", "load_ratio": "0.2", "test_type": "Axial", "temperature": "25", "surface_treatment": "-"}, "metadata": {"dataset_id": 3840, "title": "A Comparative Analysis of the Impact of Tool Design to Fatigue Behavior of Single-Sided and Double-Sided Welded Butt Joints of EN AW 6082-T6 Alloy", "doi": "10.1007/s11665-013-0711-z", "authors": "Krasnowski, K.; Dymek, S.", "publication": "JOURNAL OF MATERIALS ENGINEERING AND PERFORMANCE", "year_of_publication": 2013, "UT": "WOS:000328207300029", "base_material": "EN AW 6082-T6 aluminum alloy", "base_young_modulus": "-", "base_yield_strength": "-", "base_ultimate_strength": "-", "base_elongation": "-", "weld_material": "EN AW 6082-T6 aluminum alloy", "weld_young_modulus": "-", "weld_yield_strength": "-", "weld_ultimate_strength": 203.8, "weld_elongation": "-", "processing": "-", "welding_joint": "Butt Joint", "welding_method": "Friction Stir Welding (FSW)", "welding_voltage": "-", "welding_current": "-", "welding_speed": 15, "preheat_temp": "-", "welding_env": "-", "residual_stress": "-", "fatigue_specimen_type": "Flat (butt joint)", "fatigue_specimen_thickness": 10, "fatigue_test_type": "Axial", "fatigue_temp": 25, "fatigue_env": "-", "load_ratio": 0.2, "frequency": 20, "fatigue_machine": "MTS 810", "fatigue_standard": "International Institute of Welding (IIW) guidelines", "fatigue_test_control": "Stress", "stress_concentration": "-", "failure_location": "Weld toe"}}, {"id": "WELD2025:3841", "name": "AA2024-T351 aluminum alloy | Butt Joint", "material_family": "Welded joint", "points": [[339.0, 28377.0, 0], [339.0, 33065.0, 0], [298.0, 77083.0, 0], [251.0, 152545.0, 0]], "conditions": {"material": "AA2024-T351 aluminum alloy", "am_type": "Friction Stir Welding (FSW)", "load_ratio": "0", "test_type": "Axial", "temperature": "25", "surface_treatment": "-"}, "metadata": {"dataset_id": 3841, "title": "Fatigue Behavior of Friction Stir-Welded Joints Repaired by Grinding", "doi": "10.1007/s11665-014-0875-1", "authors": "Vidal, C.; Infante, V.", "publication": "JOURNAL OF MATERIALS ENGINEERING AND PERFORMANCE", "year_of_publication": 2014, "UT": "WOS:000333259400025", "base_material": "AA2024-T351 aluminum alloy", "base_young_modulus": 75.5, "base_yield_strength": 383.8, "base_ultimate_strength": 533.8, "base_elongation": 22.0, "weld_material": "AA2024-T351 (same as base material)", "weld_young_modulus": "-", "weld_yield_strength": "-", "weld_ultimate_strength": "-", "weld_elongation": "-", "processing": "-", "welding_joint": "Butt Joint", "welding_method": "Friction Stir Welding (FSW)", "welding_voltage": "-", "welding_current": "-", "welding_speed": 4.17, "preheat_temp": "-", "welding_env": "-", "residual_stress": "-", "fatigue_specimen_type": "Plat", "fatigue_specimen_thickness": 4, "fatigue_test_type": "Axial", "fatigue_temp": 25, "fatigue_env": "-", "load_ratio": 0, "frequency": "11-15", "fatigue_machine": "±250 kN capacity servo-hydraulic testing machine", "fatigue_standard": "ASTM E 466", "fatigue_test_control": "Load", "stress_concentration": "-", "failure_location": "Weld toe"}}, {"id": "WELD2025:3842", "name": "AA2024-T351 aluminum alloy | Butt Joint", "material_family": "Welded joint", "points": [[336.0, 39811.0, 0], [334.0, 52309.0, 0], [296.0, 185684.0, 0], [297.0, 234829.0, 0], [246.0, 829043.0, 0], [249.0, 1144190.0, 0]], "conditions": {"material": "AA2024-T351 aluminum alloy", "am_type": "Friction Stir Welding (FSW)", "load_ratio": "0", "test_type": "Axial", "temperature": "25", "surface_treatment": "Grinding (surface smoothing)"}, "metadata": {"dataset_id": 3842, "title": "Fatigue Behavior of Friction Stir-Welded Joints Repaired by Grinding", "doi": "10.1007/s11665-014-0875-1", "authors": "Vidal, C.; Infante, V.", "publication": "JOURNAL OF MATERIALS ENGINEERING AND PERFORMANCE", "year_of_publication": 2014, "UT": "WOS:000333259400025", "base_material": "AA2024-T351 aluminum alloy", "base_young_modulus": 75.5, "base_yield_strength": 383.8, "base_ultimate_strength": 533.8, "base_elongation": 22.0, "weld_material": "AA2024-T351 (same as base material)", "weld_young_modulus": "-", "weld_yield_strength": "-", "weld_ultimate_strength": "-", "weld_elongation": "-", "processing": "Grinding (surface smoothing)", "welding_joint": "Butt Joint", "welding_method": "Friction Stir Welding (FSW)", "welding_voltage": "-", "welding_current": "-", "welding_speed": 4.17, "preheat_temp": "-", "welding_env": "-", "residual_stress": "-", "fatigue_specimen_type": "Plat", "fatigue_specimen_thickness": 4, "fatigue_test_type": "Axial", "fatigue_temp": 25, "fatigue_env": "-", "load_ratio": 0, "frequency": "11-15", "fatigue_machine": "±250 kN capacity servo-hydraulic testing machine", "fatigue_standard": "ASTM E 466", "fatigue_test_control": "Load", "stress_concentration": "-", "failure_location": "Weld toe"}}, {"id": "WELD2025:3843", "name": "AA2024-T351 aluminum alloy | Butt Joint (defective)", "material_family": "Welded joint", "points": [[339.0, 10211.0, 0], [340.0, 27200.0, 0], [299.0, 54983.0, 0], [299.0, 60376.0, 0], [250.0, 75178.0, 0], [251.0, 140801.0, 0], [186.0, 358480.0, 0], [189.0, 434666.0, 0]], "conditions": {"material": "AA2024-T351 aluminum alloy", "am_type": "Friction Stir Welding (FSW)", "load_ratio": "0", "test_type": "Axial", "temperature": "25", "surface_treatment": "-"}, "metadata": {"dataset_id": 3843, "title": "Fatigue Behavior of Friction Stir-Welded Joints Repaired by Grinding", "doi": "10.1007/s11665-014-0875-1", "authors": "Vidal, C.; Infante, V.", "publication": "JOURNAL OF MATERIALS ENGINEERING AND PERFORMANCE", "year_of_publication": 2014, "UT": "WOS:000333259400025", "base_material": "AA2024-T351 aluminum alloy", "base_young_modulus": 75.5, "base_yield_strength": 383.8, "base_ultimate_strength": 533.8, "base_elongation": 22.0, "weld_material": "AA2024-T351 (same as base material)", "weld_young_modulus": "-", "weld_yield_strength": "-", "weld_ultimate_strength": "-", "weld_elongation": "-", "processing": "-", "welding_joint": "Butt Joint (defective)", "welding_method": "Friction Stir Welding (FSW)", "welding_voltage": "-", "welding_current": "-", "welding_speed": 4.17, "preheat_temp": "-", "welding_env": "-", "residual_stress": "-", "fatigue_specimen_type": "Plat", "fatigue_specimen_thickness": 4, "fatigue_test_type": "Axial", "fatigue_temp": 25, "fatigue_env": "-", "load_ratio": 0, "frequency": "11-15", "fatigue_machine": "±250 kN capacity servo-hydraulic testing machine", "fatigue_standard": "ASTM E 466", "fatigue_test_control": "Load", "stress_concentration": "-", "failure_location": "Weld toe"}}, {"id": "WELD2025:3844", "name": "AA2024-T351 aluminum alloy | Butt Joint (defective)", "material_family": "Welded joint", "points": [[338.0, 47424.0, 0], [337.0, 55021.0, 0], [295.0, 258172.0, 0], [296.0, 133372.0, 0], [250.0, 875447.0, 0], [250.0, 1891871.0, 0]], "conditions": {"material": "AA2024-T351 aluminum alloy", "am_type": "Friction Stir Welding (FSW)", "load_ratio": "0", "test_type": "Axial", "temperature": "25", "surface_treatment": "Grinding (surface smoothing)"}, "metadata": {"dataset_id": 3844, "title": "Fatigue Behavior of Friction Stir-Welded Joints Repaired by Grinding", "doi": "10.1007/s11665-014-0875-1", "authors": "Vidal, C.; Infante, V.", "publication": "JOURNAL OF MATERIALS ENGINEERING AND PERFORMANCE", "year_of_publication": 2014, "UT": "WOS:000333259400025", "base_material": "AA2024-T351 aluminum alloy", "base_young_modulus": 75.5, "base_yield_strength": 383.8, "base_ultimate_strength": 533.8, "base_elongation": 22.0, "weld_material": "AA2024-T351 (same as base material)", "weld_young_modulus": "-", "weld_yield_strength": "-", "weld_ultimate_strength": "-", "weld_elongation": "-", "processing": "Grinding (surface smoothing)", "welding_joint": "Butt Joint (defective)", "welding_method": "Friction Stir Welding (FSW)", "welding_voltage": "-", "welding_current": "-", "welding_speed": 4.17, "preheat_temp": "-", "welding_env": "-", "residual_stress": "-", "fatigue_specimen_type": "Plat", "fatigue_specimen_thickness": 4, "fatigue_test_type": "Axial", "fatigue_temp": 25, "fatigue_env": "-", "load_ratio": 0, "frequency": "11-15", "fatigue_machine": "±250 kN capacity servo-hydraulic testing machine", "fatigue_standard": "ASTM E 466", "fatigue_test_control": "Load", "stress_concentration": "-", "failure_location": "Weld toe"}}, {"id": "WELD2025:3845", "name": "Mg-9Al-Zn-Ca (AZX911) | Butt Joint", "material_family": "Welded joint", "points": [[279.0, 20264.0, 0], [278.0, 38933.0, 0], [259.0, 24084.0, 0], [259.0, 32813.0, 0], [239.0, 53594.0, 0], [219.0, 113268.0, 0], [240.0, 210079.0, 0], [218.0, 845795.0, 0], [198.0, 2942299.0, 0], [180.0, 10322454.0, 0], [201.0, 10137748.0, 1], [179.0, 11946330.0, 1], [158.0, 10156556.0, 1]], "conditions": {"material": "Mg-9Al-Zn-Ca (AZX911)", "am_type": "Friction Stir Welding (FSW)", "load_ratio": "0.1", "test_type": "Axial (uniaxial tensile high-cycle fatigue)", "temperature": "25", "surface_treatment": "-"}, "metadata": {"dataset_id": 3845, "title": "Microstructure and Fatigue Behavior of Friction Stir-welded Noncombustive Mg-9Al-Zn-Ca Magnesium Alloy", "doi": "10.1007/s11665-016-2061-0", "authors": "Zhou, L.; Li, Z. Y.; Nakata, K.; Feng, J. C.; Huang, Y. X.; Liao, J. S.", "publication": "JOURNAL OF MATERIALS ENGINEERING AND PERFORMANCE", "year_of_publication": 2016, "UT": "WOS:000376449100035", "base_material": "Mg-9Al-Zn-Ca (AZX911)", "base_young_modulus": "-", "base_yield_strength": "-", "base_ultimate_strength": "-", "base_elongation": "-", "weld_material": "Mg-9Al-Zn-Ca (AZX911)", "weld_young_modulus": "-", "weld_yield_strength": "-", "weld_ultimate_strength": "-", "weld_elongation": "-", "processing": "-", "welding_joint": "Butt Joint", "welding_method": "Friction Stir Welding (FSW)", "welding_voltage": "-", "welding_current": "-", "welding_speed": 3.33, "preheat_temp": "-", "welding_env": "-", "residual_stress": "-", "fatigue_specimen_type": "Plat",
