Repository: yunyunfanfan/S-PA-CBB

# S-PA-CBB

Official research code, processed curve records, evaluation outputs, and manuscript source for:

> **From Physics to Selective Generation: Conditional Brownian Bridges for Sparse S–N Curve Reconstruction and Fatigue Decision-Making**

S-PA-CBB reconstructs a complete probabilistic stress–life (S–N) curve from only two to four observed fatigue tests. The method first fits an interpretable Basquin state, diagnoses whether that state is sufficient, and applies a ControlNet-style conditional Brownian-bridge residual only to curves that benefit from correction.

File: external_data/weld2025_disjoint_curves.json (part 147 of 223)
"fatigue_specimen_thickness": 3, "fatigue_test_type": "Axial (uniaxial tensile high-cycle fatigue)", "fatigue_temp": 25, "fatigue_env": "-", "load_ratio": 0.1, "frequency": 20, "fatigue_machine": "Shimadzu Servopulser EHF-ED10 load-controlled servo-hydraulic test machine", "fatigue_standard": "-", "fatigue_test_control": "Load-controlled", "stress_concentration": "-", "failure_location": "Weld toe"}}, {"id": "WELD2025:3846", "name": "DP980 | Butt Joint", "material_family": "Welded joint", "points": [[898.0, 324.0, 0], [799.0, 1802.0, 0], [804.0, 2972.0, 0], [696.0, 6152.0, 0], [699.0, 9753.0, 0], [596.0, 11608.0, 0], [596.0, 23328.0, 0], [501.0, 27039.0, 0], [503.0, 58802.0, 0], [398.0, 80906.0, 0], [302.0, 112766.0, 0], [195.0, 134240.0, 0], [202.0, 651717.0, 0]], "conditions": {"material": "DP980", "am_type": "Fiber Laser Welding (FLW)", "load_ratio": "0.1", "test_type": "Tension-Tension (Axial)", "temperature": "25", "surface_treatment": "-"}, "metadata": {"dataset_id": 3846, "title": "Tensile and Fatigue Properties of Single and Multiple Dissimilar Welded Joints of DP980 and HSLA", "doi": "10.1007/s11665-016-2454-0", "authors": "Cui, Q. L.; Parkes, D.; Westerbaan, D.; Nayak, S. S.; Zhou, Y.; Saha, D. C.; Liu, D.; Goodwin, F.; Bhole, S.; Chen, D. L.", "publication": "JOURNAL OF MATERIALS ENGINEERING AND PERFORMANCE", "year_of_publication": 2017, "UT": "WOS:000395062000037", "base_material": "DP980", "base_young_modulus": "-", "base_yield_strength": 707, "base_ultimate_strength": 1083, "base_elongation": 12.0, "weld_material": "DP980", "weld_young_modulus": "-", "weld_yield_strength": "-", "weld_ultimate_strength": "-", "weld_elongation": "-", "processing": "-", "welding_joint": "Butt Joint", "welding_method": "Fiber Laser Welding (FLW)", "welding_voltage": "-", "welding_current": "-", "welding_speed": 341.67, "preheat_temp": "-", "welding_env": "-", "residual_stress": "-", "fatigue_specimen_type": "Plat", "fatigue_specimen_thickness": 1.2, "fatigue_test_type": "Tension-Tension (Axial)", "fatigue_temp": 25, "fatigue_env": "-", "load_ratio": 0.1, "frequency": 50, "fatigue_machine": "Instron 8801 servo-hydraulic testing system", "fatigue_standard": "ASTM E466", "fatigue_test_control": "Load control", "stress_concentration": "-", "failure_location": "-"}}, {"id": "WELD2025:3847", "name": "HSLA (High-Strength Low-Alloy) galvanized steels | Butt Joint", "material_family": "Welded joint", "points": [[450.0, 2564.0, 0], [354.0, 94878.0, 0], [398.0, 97285.0, 0], [358.0, 298302.0, 0], [302.0, 340853.0, 0], [300.0, 10598380.0, 0]], "conditions": {"material": "HSLA (High-Strength Low-Alloy) galvanized steels", "am_type": "Fiber Laser Welding (FLW)", "load_ratio": "0.1", "test_type": "Tension-Tension (Axial)", "temperature": "25", "surface_treatment": "-"}, "metadata": {"dataset_id": 3847, "title": "Tensile and Fatigue Properties of Single and Multiple Dissimilar Welded Joints of DP980 and HSLA", "doi": "10.1007/s11665-016-2454-0", "authors": "Cui, Q. L.; Parkes, D.; Westerbaan, D.; Nayak, S. S.; Zhou, Y.; Saha, D. C.; Liu, D.; Goodwin, F.; Bhole, S.; Chen, D. L.", "publication": "JOURNAL OF MATERIALS ENGINEERING AND PERFORMANCE", "year_of_publication": 2017, "UT": "WOS:000395062000037", "base_material": "HSLA (High-Strength Low-Alloy) galvanized steels", "base_young_modulus": "-", "base_yield_strength": 442, "base_ultimate_strength": 520, "base_elongation": 24.7, "weld_material": "HSLA", "weld_young_modulus": "-", "weld_yield_strength": "-", "weld_ultimate_strength": "-", "weld_elongation": "-", "processing": "-", "welding_joint": "Butt Joint", "welding_method": "Fiber Laser Welding (FLW)", "welding_voltage": "-", "welding_current": "-", "welding_speed": 341.67, "preheat_temp": "-", "welding_env": "-", "residual_stress": "-", "fatigue_specimen_type": "Plat", "fatigue_specimen_thickness": 1.2, "fatigue_test_type": "Tension-Tension (Axial)", "fatigue_temp": 25, "fatigue_env": "-", "load_ratio": 0.1, "frequency": 50, "fatigue_machine": "Instron 8801 servo-hydraulic testing system", "fatigue_standard": "ASTM E466", "fatigue_test_control": "Load control", "stress_concentration": "-", "failure_location": "-"}}, {"id": "WELD2025:3848", "name": "DP980 and HSLA (High-Strength Low-Alloy) galvanized steels | Butt Joint (DP980-HSLA)", "material_family": "Welded joint", "points": [[499.0, 172.0, 0], [448.0, 10773.0, 0], [451.0, 15991.0, 0], [393.0, 20844.0, 0], [397.0, 38196.0, 0], [354.0, 50426.0, 0], [352.0, 56774.0, 0], [296.0, 71135.0, 0], [299.0, 156739.0, 0], [247.0, 315463.0, 0], [249.0, 438424.0, 0], [204.0, 9316903.0, 0], [199.0, 11503505.0, 0]], "conditions": {"material": "DP980 and HSLA (High-Strength Low-Alloy) galvanized steels", "am_type": "Fiber Laser Welding (FLW)", "load_ratio": "0.1", "test_type": "Tension-Tension (Axial)", "temperature": "25", "surface_treatment": "-"}, "metadata": {"dataset_id": 3848, "title": "Tensile and Fatigue Properties of Single and Multiple Dissimilar Welded Joints of DP980 and HSLA", "doi": "10.1007/s11665-016-2454-0", "authors": "Cui, Q. L.; Parkes, D.; Westerbaan, D.; Nayak, S. S.; Zhou, Y.; Saha, D. C.; Liu, D.; Goodwin, F.; Bhole, S.; Chen, D. L.", "publication": "JOURNAL OF MATERIALS ENGINEERING AND PERFORMANCE", "year_of_publication": 2017, "UT": "WOS:000395062000037", "base_material": "DP980 and HSLA (High-Strength Low-Alloy) galvanized steels", "base_young_modulus": "-", "base_yield_strength": "707, 442", "base_ultimate_strength": "1083, 520", "base_elongation": "12.0, 24.7", "weld_material": "DP980 and HSLA", "weld_young_modulus": "-", "weld_yield_strength": "-", "weld_ultimate_strength": "-", "weld_elongation": "-", "processing": "-", "welding_joint": "Butt Joint (DP980-HSLA)", "welding_method": "Fiber Laser Welding (FLW)", "welding_voltage": "-", "welding_current": "-", "welding_speed": 341.67, "preheat_temp": "-", "welding_env": "-", "residual_stress": "-", "fatigue_specimen_type": "Plat", "fatigue_specimen_thickness": 1.2, "fatigue_test_type": "Tension-Tension (Axial)", "fatigue_temp": 25, "fatigue_env": "-", "load_ratio": 0.1, "frequency": 50, "fatigue_machine": "Instron 8801 servo-hydraulic testing system", "fatigue_standard": "ASTM E466", "fatigue_test_control": "Load control", "stress_concentration": "-", "failure_location": "-"}}, {"id": "WELD2025:3849", "name": "DP980 | Butt Joint (DP980-HSLA-DP980)", "material_family": "Welded joint", "points": [[492.0, 69.0, 0], [497.0, 93.0, 0], [448.0, 13476.0, 0], [395.0, 15807.0, 0], [393.0, 24736.0, 0], [449.0, 31301.0, 0], [346.0, 22002.0, 0], [342.0, 39278.0, 0], [300.0, 33577.0, 0], [304.0, 69270.0, 0], [247.0, 59244.0, 0], [198.0, 337417.0, 0], [241.0, 364703.0, 0], [196.0, 1638582.0, 0]], "conditions": {"material": "DP980", "am_type": "Fiber Laser Welding (FLW)", "load_ratio": "0.1", "test_type": "Tension-Tension (Axial)", "temperature": "25", "surface_treatment": "-"}, "metadata": {"dataset_id": 3849, "title": "Tensile and Fatigue Properties of Single and Multiple Dissimilar Welded Joints of DP980 and HSLA", "doi": "10.1007/s11665-016-2454-0", "authors": "Cui, Q. L.; Parkes, D.; Westerbaan, D.; Nayak, S. S.; Zhou, Y.; Saha, D. C.; Liu, D.; Goodwin, F.; Bhole, S.; Chen, D. L.", "publication": "JOURNAL OF MATERIALS ENGINEERING AND PERFORMANCE", "year_of_publication": 2017, "UT": "WOS:000395062000037", "base_material": "DP980", "base_young_modulus": "-", "base_yield_strength": 707, "base_ultimate_strength": 1083, "base_elongation": 12.0, "weld_material": "HSLA", "weld_young_modulus": "-", "weld_yield_strength": 442, "weld_ultimate_strength": 520, "weld_elongation": 24.7, "processing": "-", "welding_joint": "Butt Joint (DP980-HSLA-DP980)", "welding_method": "Fiber Laser Welding (FLW)", "welding_voltage": "-", "welding_current": "-", "welding_speed": 341.67, "preheat_temp": "-", "welding_env": "-", "residual_stress": "-", "fatigue_specimen_type": "Plat", "fatigue_specimen_thickness": 1.2, "fatigue_test_type": "Tension-Tension (Axial)", "fatigue_temp": 25, "fatigue_env": "-", "load_ratio": 0.1, "frequency": 50, "fatigue_machine": "Instron 8801 servo-hydraulic testing system", "fatigue_standard": "ASTM E466", "fatigue_test_control": "Load control", "stress_concentration": "-", "failure_location": "-"}}, {"id": "WELD2025:3850", "name": "5052 aluminum alloy | Double welds (butt joint inferred)", "material_family": "Welded joint", "points": [[164.0, 61400.0, 0], [145.0, 83400.0, 0], [125.0, 415000.0, 0], [113.0, 1640000.0, 0], [179.0, 21900.0, 0], [135.0, 145000.0, 0], [125.0, 307000.0, 0], [145.0, 54100.0, 0], [100.0, 2560000.0, 0], [172.0, 26900.0, 0], [155.0, 197000.0, 0], [146.0, 741000.0, 0], [136.0, 1360000.0, 0], [125.0, 2530000.0, 0], [164.0, 45100.0, 0], [146.0, 235000.0, 0], [125.0, 533000.0, 0], [113.0, 2480000.0, 0], [164.0, 50600.0, 0], [145.0, 154000.0, 0], [140.0, 625000.0, 0], [136.0, 662000.0, 0], [125.0, 2530000.0, 0]], "conditions": {"material": "5052 aluminum alloy", "am_type": "Laser welding", "load_ratio": "0.1", "test_type": "Axial", "temperature": "-", "surface_treatment": "-"}, "metadata": {"dataset_id": 3850, "title": "Research on Microstructure and Fatigue Properties of Vibration-Assisted 5052 Aluminum Alloy Laser Welded Joints", "doi": "10.1007/s11665-020-04923-6", "authors": "Jin, Jiewen; Lu, Qinghua; Zhang, Peilei; Li, Chonggui; Yan, Hua", "publication": "JOURNAL OF MATERIALS ENGINEERING AND PERFORMANCE", "year_of_publication": 2020, "UT": "WOS:000545069200001", "base_material": "5052 aluminum alloy", "base_young_modulus": "-", "base_yield_strength": "-", "base_ultimate_strength": 225, "base_elongation": "-", "weld_material": "5052 aluminum alloy", "weld_young_modulus": "-", "weld_yield_strength": "-", "weld_ultimate_strength": "-", "weld_elongation": "-", "processing": "-", "welding_joint": "Double welds (butt joint inferred)", "welding_method": "Laser welding", "welding_voltage": "-", "welding_current": "-", "welding_speed": "0.01, 0.02, 0.03", "preheat_temp": "-", "welding_env": "-", "residual_stress": "-", "fatigue_specimen_type": "Plat", "fatigue_specimen_thickness": 5, "fatigue_test_type": "Axial", "fatigue_temp": "-", "fatigue_env": "-", "load_ratio": 0.1, "frequency": "-", "fatigue_machine": "-", "fatigue_standard": "-", "fatigue_test_control": "Stress", "stress_concentration": "-", "failure_location": "Heat-affected zone (HAZ)"}}, {"id": "WELD2025:3851", "name": "SUS301L stainless steel | Butt Joint", "material_family": "Welded joint", "points": [[440.0, 27443.0, 0], [440.0, 34667.0, 0], [412.0, 42108.0, 0], [411.0, 50910.0, 0], [378.0, 147419.0, 0], [378.0, 170606.0, 0], [344.0, 352985.0, 0], [344.0, 366114.0, 0], [344.0, 479701.0, 0], [343.0, 579988.0, 0], [307.0, 10500173.0, 0]], "conditions": {"material": "SUS301L stainless steel", "am_type": "TIG (Tungsten Inert Gas)", "load_ratio": "0.1", "test_type": "Axial", "temperature": "-", "surface_treatment": "-"}, "metadata": {"dataset_id": 3851, "title": "Investigations of Tungsten Inert Gas and Metal Active Gas Joints of SUS301L Stainless Steel: Electron Backscatter Diffraction Characterization and Fatigue Performance", "doi": "10.1007/s11665-022-07379-y", "authors": "Su, Molin; Xu, Lianyong; Yin, Xiaoliang; Han, Yongdian; Zhao, Lei", "publication": "JOURNAL OF MATERIALS ENGINEERING AND PERFORMANCE", "year_of_publication": 2023, "UT": "WOS:000857296100004", "base_material": "SUS301L stainless steel", "base_young_modulus": "-", "base_yield_strength": 641, "base_ultimate_strength": 796, "base_elongation": "-", "weld_material": "ER308LSi", "weld_young_modulus": "-", "weld_yield_strength": 451, "weld_ultimate_strength": 622, "weld_elongation": "-", "processing": "-", "welding_joint": "Butt Joint", "welding_method": "TIG (Tungsten Inert Gas)", "welding_voltage": 9.5, "welding_current": 75, "welding_speed": 1.62, "preheat_temp": "-", "welding_env": "Ar", "residual_stress": "-", "fatigue_specimen_type": "Plat", "fatigue_specimen_thickness": 2, "fatigue_test_type": "Axial", "fatigue_temp": "-", "fatigue_env": "-", "load_ratio": 0.1, "frequency": "-", "fatigue_machine": "GPS-20 fatigue tester (Sinotest Equipment Co., Ltd)", "fatigue_standard": "ASTM E647-15e1, ISO 12107", "fatigue_test_control": "Stress", "stress_concentration": "-", "failure_location": "Weld toe"}}, {"id": "WELD2025:3852", "name": "SUS301L stainless steel | Butt Joint", "material_family": "Welded joint", "points": [[411.0, 20283.0, 0], [411.0, 24886.0, 0], [379.0, 29347.0, 0], [379.0, 36004.0, 0], [342.0, 62500.0, 0], [302.0, 220280.0, 0], [302.0, 253064.0, 0], [256.0, 271031.0, 0], [256.0, 281096.0, 0], [256.0, 382027.0, 0], [238.0, 10055868.0, 0]], "conditions": {"material": "SUS301L stainless steel", "am_type": "MAG (Metal Active Gas)", "load_ratio": "0.1", "test_type": "Axial", "temperature": "-", "surface_treatment": "-"}, "metadata": {"dataset_id": 3852, "title": "Investigations of Tungsten Inert Gas and Metal Active Gas Joints of SUS301L Stainless Steel: Electron Backscatter Diffraction Characterization and Fatigue Performance", "doi": "10.1007/s11665-022-07379-y", "authors": "Su, Molin; Xu, Lianyong; Yin, Xiaoliang; Han, Yongdian; Zhao, Lei", "publication": "JOURNAL OF MATERIALS ENGINEERING AND PERFORMANCE", "year_of_publication": 2023, "UT": "WOS:000857296100004", "base_material": "SUS301L stainless steel", "base_young_modulus": "-", "base_yield_strength": 641, "base_ultimate_strength": 796, "base_elongation": "-", "weld_material": "ER308LSi", "weld_young_modulus": "-", "weld_yield_strength": 451, "weld_ultimate_strength": 622, "weld_elongation": "-", "processing": "-", "welding_joint": "Butt Joint", "welding_method": "MAG (Metal Active Gas)", "welding_voltage": 15, "welding_current": 110, "welding_speed": 4.5, "preheat_temp": "-", "welding_env": "95%Ar + 5%CO2", "residual_stress": "-", "fatigue_specimen_type": "Plat", "fatigue_specimen_thickness": 2, "fatigue_test_type": "Axial", "fatigue_temp": "-", "fatigue_env": "-", "load_ratio": 0.1, "frequency": "-", "fatigue_machine": "GPS-20 fatigue tester (Sinotest Equipment Co., Ltd)", "fatigue_standard": "ASTM E647-15e1, ISO 12107", "fatigue_test_control": "Stress", "stress_concentration": "-", "failure_location": "Weld toe"}}, {"id": "WELD2025:3853", "name": "ST37 steel | Lap joint", "material_family": "Welded joint", "points": [[75.0, 818000.0, 0], [128.0, 57200.0, 0], [176.0, 10400.0, 0], [149.0, 38200.0, 0], [203.0, 5090.0, 0], [249.0, 2000.0, 0], [248.0, 7440.0, 0], [199.0, 15400.0, 0], [174.0, 37400.0, 0], [149.0, 54700.0, 0], [99.0, 268000.0, 0], [75.0, 820000.0, 0], [227.0, 1330.0, 0], [201.0, 2900.0, 0], [176.0, 6320.0, 0], [151.0, 16500.0, 0], [127.0, 50900.0, 0], [75.0, 1180000.0, 0]], "conditions": {"material": "ST37 steel", "am_type": "Resistance spot welding", "load_ratio": "0.1", "test_type": "Axial (tensile-shear)", "temperature": "-", "surface_treatment": "-"}, "metadata": {"dataset_id": 3853, "title": "Spot weld arrangement effects on the fatigue behavior of multi-spot welded joints", "doi": "10.1007/s12206-011-0112-x", "authors": "Hassanifard, Soran; Zehsaz, Mohammad; Esmaeili, Firooz", "publication": "JOURNAL OF MECHANICAL SCIENCE AND TECHNOLOGY", "year_of_publication": 2011, "UT": "WOS:000288474200011", "base_material": "ST37 steel", "base_young_modulus": "-", "base_yield_strength": 298, "base_ultimate_strength": 530, "base_elongation": 22, "weld_material": "ST37 steel", "weld_young_modulus": "-", "weld_yield_strength": "-", "weld_ultimate_strength": "-", "weld_elongation": "-", "processing": "-", "welding_joint": "Lap joint", "welding_method": "Resistance spot welding", "welding_voltage": "-", "welding_current": 5000, "welding_speed": "-", "preheat_temp": "-", "welding_env": "-", "residual_stress": "-", "fatigue_specimen_type": "Tensile-shear specimen", "fatigue_specimen_thickness": 1, "fatigue_test_type": "Axial (tensile-shear)", "fatigue_temp": "-", "fatigue_env": "-", "load_ratio": 0.1, "frequency": 10, "fatigue_machine": "Roell/Amsler 250 kN fatigue testing machine", "fatigue_standard": "-", "fatigue_test_control": "Load-controlled", "stress_concentration": "-", "failure_location": "Weld nugget, sheet fracture"}}, {"id": "WELD2025:3854", "name": "Ni-based Alloy 617 | U-groove with a narrow gap", "material_family": "Welded joint", "points": [[605.0, 135000.0, 0], [538.0, 193000.0, 0], [472.0, 259000.0, 0], [403.0, 751000.0, 0], [335.0, 952000.0, 1]], "conditions": {"material": "Ni-based Alloy 617", "am_type": "DCEN TIG welding", "load_ratio": "0.1", "test_type": "Axial", "temperature": "20", "surface_treatment": "-"}, "metadata": {"dataset_id": 3854, "title": "Assessment of the crack growth characteristics at the low fatigue limit of a multi-pass welded Ni-based alloy 617", "doi": "10.1007/s12206-014-0116-4", "authors": "Park, Young Soo; Bae, Dong Ho", "publication": "JOURNAL OF MECHANICAL SCIENCE AND TECHNOLOGY", "year_of_publication": 2014, "UT": "WOS:000335638700012", "base_material": "Ni-based Alloy 617", "base_young_modulus": "-", "base_yield_strength": 360.2, "base_ultimate_strength": 759.4, "base_elongation": 62, "weld_material": "Thyssen 617 (filler metal)", "weld_young_modulus": "-", "weld_yield_strength": 344.8, "weld_ultimate_strength": 675.2, "weld_elongation": "-", "processing": "-", "welding_joint": "U-groove with a narrow gap", "welding_method": "DCEN TIG welding", "welding_voltage": "10-16", "welding_current": "120-180", "welding_speed": 1.5, "preheat_temp": "-", "welding_env": "Ar-2.5% H2 shield gas", "residual_stress": "-", "fatigue_specimen_type": "Plat", "fatigue_specimen_thickness": 6, "fatigue_test_type": "Axial", "fatigue_temp": 20, "fatigue_env": "Air", "load_ratio": 0.1, "frequency": 20, "fatigue_machine": "MTS810 (100 kN capacity)", "fatigue_standard": "ASTM E8M", "fatigue_test_control": "Load", "stress_concentration": "-", "failure_location": "Heat Affected Zone (HAZ)"}}, {"id": "WELD2025:3855", "name": "Ni-based Alloy 617 | U-groove with a narrow gap", "material_family": "Welded joint", "points": [[725.0, 29200.0, 0], [639.0, 66300.0, 0], [557.0, 153000.0, 0], [482.0, 193000.0, 0], [399.0, 548000.0, 0], [316.0, 955000.0, 1]], "conditions": {"material": "Ni-based Alloy 617", "am_type": "DCEN TIG welding", "load_ratio": "0.1", "test_type": "Axial", "temperature": "20", "surface_treatment": "Post Weld Heat Treatment (PWHT) at 1175°C for 30 minutes"}, "metadata": {"dataset_id": 3855, "title": "Assessment of the crack growth characteristics at the low fatigue limit of a multi-pass welded Ni-based alloy 617", "doi": "10.1007/s12206-014-0116-4", "authors": "Park, Young Soo; Bae, Dong Ho", "publication": "JOURNAL OF MECHANICAL SCIENCE AND TECHNOLOGY", "year_of_publication": 2014, "UT": "WOS:000335638700012", "base_material": "Ni-based Alloy 617", "base_young_modulus": "-", "base_yield_strength": 360.2, "base_ultimate_strength": 759.4, "base_elongation": 62, "weld_material": "Thyssen 617 (filler metal)", "weld_young_modulus": "-", "weld_yield_strength": 344.8, "weld_ultimate_strength": 675.2, "weld_elongation": "-", "processing": "Post Weld Heat Treatment (PWHT) at 1175°C for 30 minutes", "welding_joint": "U-groove with a narrow gap", "welding_method": "DCEN TIG welding", "welding_voltage": "10-16", "welding_current": "120-180", "welding_speed": 1.5, "preheat_temp": "-", "welding_env": "Ar-2.5% H2 shield gas", "residual_stress": "-", "fatigue_specimen_type": "Plat", "fatigue_specimen_thickness": 6, "fatigue_test_type": "Axial", "fatigue_temp": 20, "fatigue_env": "Air", "load_ratio": 0.1, "frequency": 20, "fatigue_machine": "MTS810 (100 kN capacity)", "fatigue_standard": "ASTM E8M", "fatigue_test_control": "Load", "stress_concentration": "-", "failure_location": "Heat Affected Zone (HAZ)"}}, {"id": "WELD2025:3856", "name": "A105 | Fillet weld", "material_family": "Welded joint", "points": [[349.0, 68600.0, 0], [394.0, 88400.0, 0], [356.0, 120000.0, 0], [274.0, 159000.0, 0], [281.0, 199000.0, 0], [220.0, 218000.0, 0], [281.0, 303000.0, 0], [213.0, 1510000.0, 0], [179.0, 1510000.0, 0]], "conditions": {"material": "A105", "am_type": "-", "load_ratio": "0.1", "test_type": "Axial", "temperature": "-", "surface_treatment": "-"}, "metadata": {"dataset_id": 3856, "title": "Fatigue strength evaluation of a welded structure by a concentrated load close to the welded joint", "doi": "10.1007/s12206-017-0326-7", "authors": "Park, Y. K.; Shin, J. G.", "publication": "JOURNAL OF MECHANICAL SCIENCE AND TECHNOLOGY", "year_of_publication": 2017, "UT": "WOS:000399821100026", "base_material": "A105", "base_young_modulus": 205, "base_yield_strength": 245, "base_ultimate_strength": 490, "base_elongation": "-", "weld_material": "-", "weld_young_modulus": "-", "weld_yield_strength": "-", "weld_ultimate_strength": "-", "weld_elongation": "-", "processing": "-", "welding_joint": "Fillet weld", "welding_method": "-", "welding_voltage": "-", "welding_current": "-", "welding_speed": "-", "preheat_temp": "-", "welding_env": "-", "residual_stress": "-", "fatigue_specimen_type": "Full-scale", "fatigue_specimen_thickness": "-", "fatigue_test_type": "Axial", "fatigue_temp": "-", "fatigue_env": "-", "load_ratio": 0.1, "frequency": 3, "fatigue_machine": "-", "fatigue_standard": "-", "fatigue_test_control": "Load", "stress_concentration": "-", "failure_location": "Weld toe"}}, {"id": "WELD2025:3861", "name": "STS301L | Plug-type gas-welded joints", "material_family": "Welded joint", "points": [[1416.0, 662.0, 0], [1456.0, 2320.0, 0], [1556.0, 4080.0, 0], [1900.0, 14400.0, 0], [2360.0, 44700.0, 0], [2780.0, 248000.0, 0], [2980.0, 5740000.0, 0]], "conditions": {"material": "STS301L", "am_type": "Gas welding", "load_ratio": "0", "test_type": "Axial", "temperature": "-", "surface_treatment": "-"}, "metadata": {"dataset_id": 3861, "title": "A Study on The Fatigue Life Prediction of The Various Gas-Welded Joints Using a Probabilistic Statistics Technique", "doi": "10.1007/s12540-011-0220-2", "authors": "Baek, Seung Yeb; Bae, Dong Ho", "publication": "METALS AND MATERIALS INTERNATIONAL", "year_of_publication": 2011, "UT": "WOS:000288595400020", "base_material": "STS301L", "base_young_modulus": "-", "base_yield_strength": "≥ 411.6", "base_ultimate_strength": "≥ 754.6", "base_elongation": "≥ 34", "weld_material": "STS301L", "weld_young_modulus": "-", "weld_yield_strength": "-", "weld_ultimate_strength": "-", "weld_elongation": "-", "processing": "-", "welding_joint": "Plug-type gas-welded joints", "welding_method": "Gas welding", "welding_voltage": "-", "welding_current": "-", "welding_speed": "-", "preheat_temp": "-", "welding_env": "-", "residual_stress": "-", "fatigue_specimen_type": "Plug-type gas-welded joints", "fatigue_specimen_thickness": 1.5, "fatigue_test_type": "Axial", "fatigue_temp": "-", "fatigue_env": "-", "load_ratio": 0, "frequency": 25, "fatigue_machine": "Servo-hydraulic power system (MTS 10 ton)", "fatigue_standard": "JIS Z 2273 and Z 3103", "fatigue_test_control": "Load", "stress_concentration": "-", "failure_location": "Weld toe or weld root"}}, {"id": "WELD2025:3862", "name": "STS301L | Plug-type gas-welded joints", "material_family": "Welded joint", "points": [[300.0, 892.0, 0], [581.0, 1130.0, 0], [928.0, 2570.0, 0], [1282.0, 5600.0, 0], [1624.0, 9390.0, 0], [2080.0, 75700.0, 0], [2620.0, 200000.0, 0], [2960.0, 7210000.0, 0]], "conditions": {"material": "STS301L", "am_type": "Gas welding", "load_ratio": "0", "test_type": "Axial", "temperature": "-", "surface_treatment": "-"}, "metadata": {"dataset_id": 3862, "title": "A Study on The Fatigue Life Prediction of The Various Gas-Welded Joints Using a Probabilistic Statistics Technique", "doi": "10.1007/s12540-011-0220-2", "authors": "Baek, Seung Yeb; Bae, Dong Ho", "publication": "METALS AND MATERIALS INTERNATIONAL", "year_of_publication": 2011, "UT": "WOS:000288595400020", "base_material": "STS301L", "base_young_modulus": "-", "base_yield_strength": "≥ 411.6, ≥ 686", "base_ultimate_strength": "≥ 754.6, ≥ 931", "base_elongation": "≥ 34, ≥ 19", "weld_material": "STS301L", "weld_young_modulus": "-", "weld_yield_strength": "-", "weld_ultimate_strength": "-", "weld_elongation": "-", "processing": "-", "welding_joint": "Plug-type gas-welded joints", "welding_method": "Gas welding", "welding_voltage": "-", "welding_current": "-", "welding_speed": "-", "preheat_temp": "-", "welding_env": "-", "residual_stress": "-", "fatigue_specimen_type": "Plug-type gas-welded joints", "fatigue_specimen_thickness": 1.5, "fatigue_test_type": "Axial", "fatigue_temp": "-", "fatigue_env": "-", "load_ratio": 0, "frequency": 25, "fatigue_machine": "Servo-hydraulic power system (MTS 10 ton)", "fatigue_standard": "JIS Z 2273 and Z 3103", "fatigue_test_control": "Load", "stress_concentration": "-", "failure_location": "Weld toe or weld root"}}, {"id": "WELD2025:3863", "name": "STS301L | Plug-type gas-welded joints", "material_family": "Welded joint", "points": [[1705.0, 3260.0, 0], [2180.0, 8160.0, 0], [2400.0, 36100.0, 0], [276.0, 905.0, 0], [933.0, 1240.0, 0], [2560.0, 124000.0, 0], [2980.0, 5930000.0, 0]], "conditions": {"material": "STS301L", "am_type": "Gas welding", "load_ratio": "0", "test_type": "Axial", "temperature": "-", "surface_treatment": "-"}, "metadata": {"dataset_id": 3863, "title": "A Study on The Fatigue Life Prediction of The Various Gas-Welded Joints Using a Probabilistic Statistics Technique", "doi": "10.1007/s12540-011-0220-2", "authors": "Baek, Seung Yeb; Bae, Dong Ho", "publication": "METALS AND MATERIALS INTERNATIONAL", "year_of_publication": 2011, "UT": "WOS:000288595400020", "base_material": "STS301L", "base_young_modulus": "-", "base_yield_strength": "≥ 343, ≥ 411.6", "base_ultimate_strength": "≥ 686, ≥ 754.6", "base_elongation": "≥ 39, ≥ 34", "weld_material": "STS301L", "weld_young_modulus": "-", "weld_yield_strength": "-", "weld_ultimate_strength": "-", "weld_elongation": "-", "processing": "-", "welding_joint": "Plug-type gas-welded joints", "welding_method": "Gas welding", "welding_voltage": "-", "welding_current": "-", "welding_speed": "-", "preheat_temp": "-", "welding_env": "-", "residual_stress": "-", "fatigue_specimen_type": "Plug-type gas-welded joints", "fatigue_specimen_thickness": 1.5, "fatigue_test_type": "Axial", "fatigue_temp": "-", "fatigue_env": "-", "load_ratio": 0, "frequency": 25, "fatigue_machine": "Servo-hydraulic power system (MTS 10 ton)", "fatigue_standard": "JIS Z 2273 and Z 3103", "fatigue_test_control": "Load", "stress_concentration": "-", "failure_location": "Weld toe or weld root"}}, {"id": "WELD2025:3864", "name": "STS301L | Ring-type gas-welded joints", "material_family": "Welded joint", "points": [[2580.0, 1070.0, 0], [1617.0, 2110.0, 0], [1557.0, 3640.0, 0], [1380.0, 9830.0, 0], [1046.0, 20200.0, 0], [710.0, 154000.0, 0], [322.0, 5210000.0, 0]], "conditions": {"material": "STS301L", "am_type": "Gas welding", "load_ratio": "0", "test_type": "Axial", "temperature": "-", "surface_treatment": "-"}, "metadata": {"dataset_id": 3864, "title": "A Study on The Fatigue Life Prediction of The Various Gas-Welded Joints Using a Probabilistic Statistics Technique", "doi": "10.1007/s12540-011-0220-2", "authors": "Baek, Seung Yeb; Bae, Dong Ho", "publication": "METALS AND MATERIALS INTERNATIONAL", "year_of_publication": 2011, "UT": "WOS:000288595400020", "base_material": "STS301L", "base_young_modulus": "-", "base_yield_strength": "≥ 411.6", "base_ultimate_strength": "≥ 754.6", "base_elongation": "≥ 34", "weld_material": "STS301L", "weld_young_modulus": "-", "weld_yield_strength": "-", "weld_ultimate_strength": "-", "weld_elongation": "-", "processing": "-", "welding_joint": "Ring-type gas-welded joints", "welding_method": "Gas welding", "welding_voltage": "-", "welding_current": "-", "welding_speed": "-", "preheat_temp": "-", "welding_env": "-", "residual_stress": "-", "fatigue_specimen_type": "Ring-type gas-welded joints", "fatigue_specimen_thickness": 1.5, "fatigue_test_type": "Axial", "fatigue_temp": "-", "fatigue_env": "-", "load_ratio": 0, "frequency": 25, "fatigue_machine": "Servo-hydraulic power system (MTS 10 ton)", "fatigue_standard": "JIS Z 2273 and Z 3103", "fatigue_test_control": "Load", "stress_concentration": "-", "failure_location": "Weld toe or weld root"}}, {"id": "WELD2025:3865", "name": "STS301L | Ring-type gas-welded joints", "material_family": "Welded joint", "points": [[2560.0, 1050.0, 0], [2440.0, 2050.0, 0], [2160.0, 3180.0, 0], [1730.0, 4210.0, 0], [983.0, 32000.0, 0], [378.0, 7190000.0, 0]], "conditions": {"material": "STS301L", "am_type": "Gas welding", "load_ratio": "0", "test_type": "Axial", "temperature": "-", "surface_treatment": "-"}, "metadata": {"dataset_id": 3865, "title": "A Study on The Fatigue Life Prediction of The Various Gas-Welded Joints Using a Probabilistic Statistics Technique", "doi": "10.1007/s12540-011-0220-2", "authors": "Baek, Seung Yeb; Bae, Dong Ho", "publication": "METALS AND MATERIALS INTERNATIONAL", "year_of_publication": 2011, "UT": "WOS:000288595400020", "base_material": "STS301L", "base_young_modulus": "-", "base_yield_strength": "≥ 411.6, ≥ 686", "base_ultimate_strength": "≥ 754.6, ≥ 931", "base_elongation": "≥ 34, ≥ 19", "weld_material": "STS301L", "weld_young_modulus": "-", "weld_yield_strength": "-", "weld_ultimate_strength": "-", "weld_elongation": "-", "processing": "-", "welding_joint": "Ring-type gas-welded joints", "welding_method": "Gas welding", "welding_voltage": "-", "welding_current": "-", "welding_speed": "-", "preheat_temp": "-", "welding_env": "-", "residual_stress": "-", "fatigue_specimen_type": "Ring-type gas-welded joints", "fatigue_specimen_thickness": 1.5, "fatigue_test_type": "Axial", "fatigue_temp": "-", "fatigue_env": "-", "load_ratio": 0, "frequency": 25, "fatigue_machine": "Servo-hydraulic power system (MTS 10 ton)", "fatigue_standard": "JIS Z 2273 and Z 3103", "fatigue_test_control": "Load", "stress_concentration": "-", "failure_location": "Weld toe or weld root"}}, {"id": "WELD2025:3866", "name": "STS301L | Ring-type gas-welded joints", "material_family": "Welded joint", "points": [[3420.0, 2620.0, 0], [2900.0, 3610.0, 0], [2420.0, 4450.0, 0], [1381.0, 9920.0, 0], [742.0, 26600.0, 0], [619.0, 90000.0, 0]], "conditions": {"material": "STS301L", "am_type": "Gas welding", "load_ratio": "0", "test_type": "Axial", "temperature": "-", "surface_treatment": "-"}, "metadata": {"dataset_id": 3866, "title": "A Study on The Fatigue Life Prediction of The Various Gas-Welded Joints Using a Probabilistic Statistics Technique", "doi": "10.1007/s12540-011-0220-2", "authors": "Baek, Seung Yeb; Bae, Dong Ho", "publication": "METALS AND MATERIALS INTERNATIONAL", "year_of_publication": 2011, "UT": "WOS:000288595400020", "base_material": "STS301L", "base_young_modulus": "-", "base_yield_strength": "≥ 343, ≥ 411.6", "base_ultimate_strength": "≥ 686, ≥ 754.6", "base_elongation": "≥ 39, ≥ 34", "weld_material": "STS301L", "weld_young_modulus": "-", "weld_yield_strength": "-", "weld_ultimate_strength": "-", "weld_elongation": "-", "processing": "-", "welding_joint": "Ring-type gas-welded joints", "welding_method": "Gas welding", "welding_voltage": "-", "welding_current": "-", "welding_speed": "-", "preheat_temp": "-", "welding_env": "-", "residual_stress": "-", "fatigue_specimen_type": "Ring-type gas-welded joints", "fatigue_specimen_thickness": 1.5, "fatigue_test_type": "Axial", "fatigue_temp": "-", "fatigue_env": "-", "load_ratio": 0, "frequency": 25, "fatigue_machine": "Servo-hydraulic power system (MTS 10 ton)", "fatigue_standard": "JIS Z 2273 and Z 3103", "fatigue_test_control": "Load", "stress_concentration": "-", "failure_location": "Weld toe or weld root"}}, {"id": "WELD2025:3867", "name": "A6005-T5 aluminum alloy | Butt Joint", "material_family": "Welded joint", "points": [[49.0, 300000.0, 0], [49.0, 414000.0, 0], [33.0, 1190000.0, 0], [32.0, 1460000.0, 0], [82.0, 118000.0, 0], [81.0, 138000.0, 0], [131.0, 20100.0, 0], [129.0, 29600.0, 0]], "conditions": {"material": "A6005-T5 aluminum alloy", "am_type": "Gas Metal Arc Welding (GMAW)", "load_ratio": "0.1", "test_type": "Axial", "temperature": "25", "surface_treatment": "-"}, "metadata": {"dataset_id": 3867, "title": "A study on mechanical characteristics of the friction stir welded A6005-T5 extrusion", "doi": "10.1007/s12541-010-0113-1", "authors": "Kim, Weon-Kyong; Won, Si-Tae; Goo, Byeong-Choon", "publication": "INTERNATIONAL JOURNAL OF PRECISION ENGINEERING AND MANUFACTURING", "year_of_publication": 2010, "UT": "WOS:000284961000017", "base_material": "A6005-T5 aluminum alloy", "base_young_modulus": "-", "base_yield_strength": "-", "base_ultimate_strength": 269.73, "base_elongation": "-", "weld_material": "A6005-T5", "weld_young_modulus": "-", "weld_yield_strength": "-", "weld_ultimate_strength": 181.45, "weld_elongation": "-", "processing": "-", "welding_joint": "Butt Joint", "welding_method": "Gas Metal Arc Welding (GMAW)", "welding_voltage": 21, "welding_current": 150, "welding_speed": 7.0, "preheat_temp": "-", "welding_env": "-", "residual_stress": "-", "fatigue_specimen_type": "Plat", "fatigue_specimen_thickness": 4.8, "fatigue_test_type": "Axial", "fatigue_temp": 25, "fatigue_env": "-", "load_ratio": 0.1, "frequency": 30, "fatigue_machine": "MTS, Model 370", "fatigue_standard": "Korean standards", "fatigue_test_control": "Load", "stress_concentration": "-", "failure_location": "Weld toe"}}, {"id": "WELD2025:3868", "name": "A6005-T5 aluminum alloy | Butt Joint", "material_family": "Welded joint", "points": [[163.0, 44000.0, 0], [163.0, 45600.0, 0], [145.0, 133000.0, 0], [126.0, 263000.0, 0], [108.0, 362000.0, 0], [126.0, 374000.0, 0], [108.0, 1090000.0, 0], [91.0, 1690000.0, 0], [91.0, 2000000.0, 0], [145.0, 146000.0, 0]], "conditions": {"material": "A6005-T5 aluminum alloy", "am_type": "Friction Stir Welding (FSW)", "load_ratio": "0.1", "test_type": "Axial", "temperature": "25", "surface_treatment": "-"}, "metadata": {"dataset_id": 3868, "title": "A study on mechanical characteristics of the friction stir welded A6005-T5 extrusion", "doi": "10.1007/s12541-010-0113-1", "authors": "Kim, Weon-Kyong; Won, Si-Tae; Goo, Byeong-Choon", "publication": "INTERNATIONAL JOURNAL OF PRECISION ENGINEERING AND MANUFACTURING", "year_of_publication": 2010, "UT": "WOS:000284961000017", "base_material": "A6005-T5 aluminum alloy", "base_young_modulus": "-", "base_yield_strength": "-", "base_ultimate_strength": 269.73, "base_elongation": "-", "weld_material": "A6005-T5", "weld_young_modulus": "-", "weld_yield_strength": "-", "weld_ultimate_strength": 201.74, "weld_elongation": "-", "processing": "-", "welding_joint": "Butt Joint", "welding_method": "Friction Stir Welding (FSW)", "welding_voltage": "-", "welding_current": "-", "welding_speed": 7.92, "preheat_temp": "-", "welding_env": "-", "residual_stress": "-", "fatigue_specimen_type": "Plat", "fatigue_specimen_thickness": 4.8, "fatigue_test_type": "Axial", "fatigue_temp": 25, "fatigue_env": "-", "load_ratio": 0.1, "frequency": 30, "fatigue_machine": "MTS, Model 370", "fatigue_standard": "Korean standards", "fatigue_test_control": "Load", "stress_concentration": "-", "failure_location": "Weld toe"}}, {"id": "WELD2025:3871", "name": "AISI 316 stainless steel | -", "material_family": "Welded joint", "points": [[278.0, 95775.0, 0], [239.0, 141803.0, 0], [229.0, 151293.0, 0], [249.0, 201489.0, 0], [258.0, 335769.0, 0], [218.0, 301387.0, 0], [178.0, 579417.0, 0], [198.0, 785338.0, 0], [218.0, 965814.0, 0], [177.0, 1881275.0, 0]], "conditions": {"material": "AISI 316 stainless steel", "am_type": "MIG", "load_ratio": "-", "test_type": "-", "temperature": "-", "surface_treatment": "-"}, "metadata": {"dataset_id": 3871, "title": "Influence of High-Frequency Mechanical Peening on the Fatigue Life of Stainless Steel Joints in Corrosive Environment", "doi": "10.1007/s12666-019-01791-0", "authors": "Govindaraj, R.; Sudhakaran, R.; Eazhil, K. M.; Mahendran, S.; Senthilkumar, L.", "publication": "TRANSACTIONS OF THE INDIAN INSTITUTE OF METALS", "year_of_publication": 2019, "UT": "WOS:000498283200023", "base_material": "AISI 316 stainless steel", "base_young_modulus": "-", "base_yield_strength": "-", "base_ultimate_strength": "-", "base_elongation": "-", "weld_material": "AISI 316 (filler wire)", "weld_young_modulus": "-", "weld_yield_strength": "-", "weld_ultimate_strength": "-", "weld_elongation": "-", "processing": "-", "welding_joint": "-", "welding_method": "MIG", "welding_voltage": "-", "welding_current": "-", "welding_speed": "-", "preheat_temp": "-", "welding_env": "-", "residual_stress": "-", "fatigue_specimen_type": "-", "fatigue_specimen_thickness": "-", "fatigue_test_type": "-", "fatigue_temp": "-", "fatigue_env": "air", "load_ratio": "-", "frequency": "-", "fatigue_machine": "-", "fatigue_standard": "ASTM E3-95", "fatigue_test_control": "-", "stress_concentration": "-", "failure_location": "Weld toe"}}, {"id": "WELD2025:3872", "name": "AISI 316 stainless steel | -", "material_family": "Welded joint", "points": [[239.0, 132680.0, 0], [258.0, 193892.0, 0], [259.0, 235638.0, 0], [239.0, 254386.0, 0], [219.0, 265116.0, 0], [218.0, 309515.0, 0], [199.0, 379991.0, 0], [179.0, 410225.0, 0], [178.0, 882409.0, 0], [158.0, 1137249.0, 0], [150.0, 1326117.0, 0], [143.0, 1964805.0, 1]], "conditions": {"material": "AISI 316 stainless steel", "am_type": "MIG", "load_ratio": "-", "test_type": "-", "temperature": "-", "surface_treatment": "-"}, "metadata": {"dataset_id": 3872, "title": "Influence of High-Frequency Mechanical Peening on the Fatigue Life of Stainless Steel Joints in Corrosive Environment", "doi": "10.1007/s12666-019-01791-0", "authors": "Govindaraj, R.; Sudhakaran, R.; Eazhil, K. M.; Mahendran, S.; Senthilkumar, L.", "publication": "TRANSACTIONS OF THE INDIAN INSTITUTE OF METALS", "year_of_publication": 2019, "UT": "WOS:000498283200023", "base_material": "AISI 316 stainless steel", "base_young_modulus": "-", "base_yield_strength": "-", "base_ultimate_strength": "-", "base_elongation": "-", "weld_material": "AISI 316 (filler wire)", "weld_young_modulus": "-", "weld_yield_strength": "-", "weld_ultimate_strength": "-", "weld_elongation": "-", "processing": "-", "welding_joint": "-", "welding_method": "MIG", "welding_voltage": "-", "welding_current": "-", "welding_speed": "-", "preheat_temp": "-", "welding_env": "-", "residual_stress": "-", "fatigue_specimen_type": "-", "fatigue_specimen_thickness": "-", "fatigue_test_type": "-", "fatigue_temp": "-", "fatigue_env": "Salt spray (NaCl solution, 50 g/dm³, pH 6.6–7.3, 37 ± 2 °C)", "load_ratio": "-", "frequency": "-", "fatigue_machine": "-", "fatigue_standard": "ASTM E3-95", "fatigue_test_control": "-", "stress_concentration": "-", "failure_location": "Weld toe"}}, {"id": "WELD2025:3873", "name": "AISI 316 stainless steel | -", "material_family": "Welded joint", "points": [[329.0, 234033.0, 0], [319.0, 302075.0, 0], [298.0, 590277.0, 0], [286.0, 610426.0, 0], [298.0, 811909.0, 0], [276.0, 1083830.0, 0], [279.0, 1352946.0, 0], [256.0, 2008382.0, 1]], "conditions": {"material": "AISI 316 stainless steel", "am_type": "MIG", "load_ratio": "-", "test_type": "-", "temperature": "-", "surface_treatment": "High-Frequency Mechanical Peening (HFMP)"}, "metadata": {"dataset_id": 3873, "title": "Influence of High-Frequency Mechanical Peening on the Fatigue Life of Stainless Steel Joints in Corrosive Environment", "doi": "10.1007/s12666-019-01791-0", "authors": "Govindaraj, R.; Sudhakaran, R.; Eazhil, K. M.; Mahendran, S.; Senthilkumar, L.", "publication": "TRANSACTIONS OF THE INDIAN INSTITUTE OF METALS", "year_of_publication": 2019, "UT": "WOS:000498283200023", "base_material": "AISI 316 stainless steel", "base_young_modulus": "-", "base_yield_strength": "-", "base_ultimate_strength": "-", "base_elongation": "-", "weld_material": "AISI 316 (filler wire)", "weld_young_modulus": "-", "weld_yield_strength": "-", "weld_ultimate_strength": "-", "weld_elongation": "-", "processing": "High-Frequency Mechanical Peening (HFMP)", "welding_joint": "-", "welding_method": "MIG",
