Repository: yunyunfanfan/S-PA-CBB

# S-PA-CBB

Official research code, processed curve records, evaluation outputs, and manuscript source for:

> **From Physics to Selective Generation: Conditional Brownian Bridges for Sparse S–N Curve Reconstruction and Fatigue Decision-Making**

S-PA-CBB reconstructs a complete probabilistic stress–life (S–N) curve from only two to four observed fatigue tests. The method first fits an interpretable Basquin state, diagnoses whether that state is sufficient, and applies a ControlNet-style conditional Brownian-bridge residual only to curves that benefit from correction.

File: external_data/weld2025_disjoint_curves.json (part 148 of 223)
"welding_voltage": "-", "welding_current": "-", "welding_speed": "-", "preheat_temp": "-", "welding_env": "-", "residual_stress": "-", "fatigue_specimen_type": "-", "fatigue_specimen_thickness": "-", "fatigue_test_type": "-", "fatigue_temp": "-", "fatigue_env": "air", "load_ratio": "-", "frequency": "-", "fatigue_machine": "-", "fatigue_standard": "ASTM E3-95", "fatigue_test_control": "-", "stress_concentration": "-", "failure_location": "base metal"}}, {"id": "WELD2025:3874", "name": "AISI 316 stainless steel | -", "material_family": "Welded joint", "points": [[278.0, 190251.0, 0], [278.0, 203316.0, 0], [228.0, 176646.0, 0], [259.0, 287617.0, 0], [259.0, 409873.0, 0], [239.0, 392644.0, 0], [237.0, 521136.0, 0], [197.0, 709173.0, 0], [218.0, 1432301.0, 0], [182.0, 1933290.0, 1], [213.0, 1977342.0, 1]], "conditions": {"material": "AISI 316 stainless steel", "am_type": "MIG", "load_ratio": "-", "test_type": "-", "temperature": "-", "surface_treatment": "High-Frequency Mechanical Peening (HFMP)"}, "metadata": {"dataset_id": 3874, "title": "Influence of High-Frequency Mechanical Peening on the Fatigue Life of Stainless Steel Joints in Corrosive Environment", "doi": "10.1007/s12666-019-01791-0", "authors": "Govindaraj, R.; Sudhakaran, R.; Eazhil, K. M.; Mahendran, S.; Senthilkumar, L.", "publication": "TRANSACTIONS OF THE INDIAN INSTITUTE OF METALS", "year_of_publication": 2019, "UT": "WOS:000498283200023", "base_material": "AISI 316 stainless steel", "base_young_modulus": "-", "base_yield_strength": "-", "base_ultimate_strength": "-", "base_elongation": "-", "weld_material": "AISI 316 (filler wire)", "weld_young_modulus": "-", "weld_yield_strength": "-", "weld_ultimate_strength": "-", "weld_elongation": "-", "processing": "High-Frequency Mechanical Peening (HFMP)", "welding_joint": "-", "welding_method": "MIG", "welding_voltage": "-", "welding_current": "-", "welding_speed": "-", "preheat_temp": "-", "welding_env": "-", "residual_stress": "-", "fatigue_specimen_type": "-", "fatigue_specimen_thickness": "-", "fatigue_test_type": "-", "fatigue_temp": "-", "fatigue_env": "Salt spray (NaCl solution, 50 g/dm³, pH 6.6–7.3, 37 ± 2 °C)", "load_ratio": "-", "frequency": "-", "fatigue_machine": "-", "fatigue_standard": "ASTM E3-95", "fatigue_test_control": "-", "stress_concentration": "-", "failure_location": "base metal"}}, {"id": "WELD2025:3875", "name": "S235JR and S460MC structural steels | Butt Joint", "material_family": "Welded joint", "points": [[493.0, 51755.0, 0], [398.0, 293075.0, 0], [295.0, 970129.0, 0], [297.0, 740488.0, 0]], "conditions": {"material": "S235JR and S460MC structural steels", "am_type": "MAG (Metal Active Gas) welding", "load_ratio": "-", "test_type": "Rotating Bending", "temperature": "-", "surface_treatment": "-"}, "metadata": {"dataset_id": 3875, "title": "Assessment of Combinability of S235JR-S460MC Structural Steels on Fatigue Performance", "doi": "10.1007/s12666-023-03113-x", "authors": "Yilmaz, Ahmet Fatih", "publication": "TRANSACTIONS OF THE INDIAN INSTITUTE OF METALS", "year_of_publication": 2024, "UT": "WOS:001071580000002", "base_material": "S235JR and S460MC structural steels", "base_young_modulus": "-", "base_yield_strength": "230, ≥460", "base_ultimate_strength": "421.7, 568.4", "base_elongation": "7.7, 10.9", "weld_material": "Rutile cored filler metal (ELCOR R71)", "weld_young_modulus": "-", "weld_yield_strength": "-", "weld_ultimate_strength": "-", "weld_elongation": "-", "processing": "-", "welding_joint": "Butt Joint", "welding_method": "MAG (Metal Active Gas) welding", "welding_voltage": 21.8, "welding_current": "-", "welding_speed": 7.17, "preheat_temp": "-", "welding_env": "CO₂ shielding gas", "residual_stress": "-", "fatigue_specimen_type": "Round bar", "fatigue_specimen_thickness": 16, "fatigue_test_type": "Rotating Bending", "fatigue_temp": "-", "fatigue_env": "-", "load_ratio": "-", "frequency": "-", "fatigue_machine": "Wöhler type rotary bending test device", "fatigue_standard": "-", "fatigue_test_control": "Stress", "stress_concentration": "-", "failure_location": "Base material"}}, {"id": "WELD2025:3876", "name": "S460MC structural steels | Butt Joint", "material_family": "Welded joint", "points": [[628.0, 43332.0, 0], [499.0, 85783.0, 0], [399.0, 400105.0, 0], [295.0, 3005935.0, 0]], "conditions": {"material": "S460MC structural steels", "am_type": "MAG (Metal Active Gas) welding", "load_ratio": "-", "test_type": "Rotating Bending", "temperature": "-", "surface_treatment": "-"}, "metadata": {"dataset_id": 3876, "title": "Assessment of Combinability of S235JR-S460MC Structural Steels on Fatigue Performance", "doi": "10.1007/s12666-023-03113-x", "authors": "Yilmaz, Ahmet Fatih", "publication": "TRANSACTIONS OF THE INDIAN INSTITUTE OF METALS", "year_of_publication": 2024, "UT": "WOS:001071580000002", "base_material": "S460MC structural steels", "base_young_modulus": "-", "base_yield_strength": "≥460", "base_ultimate_strength": 568.4, "base_elongation": 10.9, "weld_material": "Rutile cored filler metal (ELCOR R71)", "weld_young_modulus": "-", "weld_yield_strength": "-", "weld_ultimate_strength": "-", "weld_elongation": "-", "processing": "-", "welding_joint": "Butt Joint", "welding_method": "MAG (Metal Active Gas) welding", "welding_voltage": 21.8, "welding_current": "-", "welding_speed": 7.17, "preheat_temp": "-", "welding_env": "CO₂ shielding gas", "residual_stress": "-", "fatigue_specimen_type": "Round bar", "fatigue_specimen_thickness": 16, "fatigue_test_type": "Rotating Bending", "fatigue_temp": "-", "fatigue_env": "-", "load_ratio": "-", "frequency": "-", "fatigue_machine": "Wöhler type rotary bending test device", "fatigue_standard": "-", "fatigue_test_control": "Stress", "stress_concentration": "-", "failure_location": "Base material"}}, {"id": "WELD2025:3877", "name": "S235JR structural steels | Butt Joint", "material_family": "Welded joint", "points": [[626.0, 32872.0, 0], [498.0, 38783.0, 0], [402.0, 227883.0, 0], [298.0, 737897.0, 0]], "conditions": {"material": "S235JR structural steels", "am_type": "MAG (Metal Active Gas) welding", "load_ratio": "-", "test_type": "Rotating Bending", "temperature": "-", "surface_treatment": "-"}, "metadata": {"dataset_id": 3877, "title": "Assessment of Combinability of S235JR-S460MC Structural Steels on Fatigue Performance", "doi": "10.1007/s12666-023-03113-x", "authors": "Yilmaz, Ahmet Fatih", "publication": "TRANSACTIONS OF THE INDIAN INSTITUTE OF METALS", "year_of_publication": 2024, "UT": "WOS:001071580000002", "base_material": "S235JR structural steels", "base_young_modulus": "-", "base_yield_strength": 230, "base_ultimate_strength": 421.7, "base_elongation": 7.7, "weld_material": "Rutile cored filler metal (ELCOR R71)", "weld_young_modulus": "-", "weld_yield_strength": "-", "weld_ultimate_strength": "-", "weld_elongation": "-", "processing": "-", "welding_joint": "Butt Joint", "welding_method": "MAG (Metal Active Gas) welding", "welding_voltage": 21.8, "welding_current": "-", "welding_speed": 7.17, "preheat_temp": "-", "welding_env": "CO₂ shielding gas", "residual_stress": "-", "fatigue_specimen_type": "Round bar", "fatigue_specimen_thickness": 16, "fatigue_test_type": "Rotating Bending", "fatigue_temp": "-", "fatigue_env": "-", "load_ratio": "-", "frequency": "-", "fatigue_machine": "Wöhler type rotary bending test device", "fatigue_standard": "-", "fatigue_test_control": "Stress", "stress_concentration": "-", "failure_location": "Base material"}}, {"id": "WELD2025:3878", "name": "Q345qD | U-rib to deck welded joint", "material_family": "Welded joint", "points": [[101.0, 1706853.0, 0], [81.0, 2836141.0, 0], [100.0, 3096531.0, 0], [55.0, 4956599.0, 0], [57.0, 5273191.0, 0], [81.0, 4894050.0, 0], [81.0, 6079225.0, 0]], "conditions": {"material": "Q345qD", "am_type": "CO2 arc welding", "load_ratio": "-1", "test_type": "Bending", "temperature": "-", "surface_treatment": "with 80% penetration rate"}, "metadata": {"dataset_id": 3878, "title": "Fatigue Strength and Root-Deck Crack Propagation for U-Rib to Deck Welded Joint in Steel Box Girder", "doi": "10.1007/s13296-018-0056-4", "authors": "Zhiyuan, YuanZhou; Ji Bohai; Li Di; Fu Zhongqiu", "publication": "INTERNATIONAL JOURNAL OF STEEL STRUCTURES", "year_of_publication": 2018, "UT": "WOS:000452803300008", "base_material": "Q345qD", "base_young_modulus": 210, "base_yield_strength": 345, "base_ultimate_strength": 490, "base_elongation": 20, "weld_material": "Q345qD", "weld_young_modulus": 210, "weld_yield_strength": "-", "weld_ultimate_strength": "-", "weld_elongation": "-", "processing": "with 80% penetration rate", "welding_joint": "U-rib to deck welded joint", "welding_method": "CO2 arc welding", "welding_voltage": "-", "welding_current": "-", "welding_speed": "-", "preheat_temp": "-", "welding_env": "Factory", "residual_stress": "-", "fatigue_specimen_type": "U-rib to deck welded joint", "fatigue_specimen_thickness": 14, "fatigue_test_type": "Bending", "fatigue_temp": "-", "fatigue_env": "-", "load_ratio": -1, "frequency": "-", "fatigue_machine": "Fatigue testing machine with vibrator", "fatigue_standard": "-", "fatigue_test_control": "Stress", "stress_concentration": "-", "failure_location": "Weld root"}}, {"id": "WELD2025:3879", "name": "Q345qD | U-rib to deck welded joint", "material_family": "Welded joint", "points": [[98.0, 2194907.0, 0], [101.0, 2743714.0, 0], [80.0, 7550995.0, 0], [80.0, 7863141.0, 0], [56.0, 6993054.0, 0], [54.0, 8678892.0, 0]], "conditions": {"material": "Q345qD", "am_type": "CO2 arc welding", "load_ratio": "-1", "test_type": "Bending", "temperature": "-", "surface_treatment": "with 100% penetration rate"}, "metadata": {"dataset_id": 3879, "title": "Fatigue Strength and Root-Deck Crack Propagation for U-Rib to Deck Welded Joint in Steel Box Girder", "doi": "10.1007/s13296-018-0056-4", "authors": "Zhiyuan, YuanZhou; Ji Bohai; Li Di; Fu Zhongqiu", "publication": "INTERNATIONAL JOURNAL OF STEEL STRUCTURES", "year_of_publication": 2018, "UT": "WOS:000452803300008", "base_material": "Q345qD", "base_young_modulus": 210, "base_yield_strength": 345, "base_ultimate_strength": 490, "base_elongation": 20, "weld_material": "Q345qD", "weld_young_modulus": 210, "weld_yield_strength": "-", "weld_ultimate_strength": "-", "weld_elongation": "-", "processing": "with 100% penetration rate", "welding_joint": "U-rib to deck welded joint", "welding_method": "CO2 arc welding", "welding_voltage": "-", "welding_current": "-", "welding_speed": "-", "preheat_temp": "-", "welding_env": "Factory", "residual_stress": "-", "fatigue_specimen_type": "U-rib to deck welded joint", "fatigue_specimen_thickness": 14, "fatigue_test_type": "Bending", "fatigue_temp": "-", "fatigue_env": "-", "load_ratio": -1, "frequency": "-", "fatigue_machine": "Fatigue testing machine with vibrator", "fatigue_standard": "-", "fatigue_test_control": "Stress", "stress_concentration": "-", "failure_location": "Weld root"}}, {"id": "WELD2025:3880", "name": "SM490YA | Out-of-plane gusset welded joints", "material_family": "Welded joint", "points": [[79.0, 252222.0, 0], [80.0, 1154619.0, 0], [81.0, 693400.0, 0]], "conditions": {"material": "SM490YA", "am_type": "CO2 welding", "load_ratio": "-1", "test_type": "Plate bending fatigue test", "temperature": "-", "surface_treatment": "-"}, "metadata": {"dataset_id": 3880, "title": "Fatigue Strength Improvement of Welded Joints of Existing Steel Bridges by Shot-Peening", "doi": "10.1007/s13296-018-0140-9", "authors": "Kinoshita, Koji; Banno, Yuki; Ono, Yuki; Yamada, Shohey; Handa, Mitsuru", "publication": "INTERNATIONAL JOURNAL OF STEEL STRUCTURES", "year_of_publication": 2019, "UT": "WOS:000472680800012", "base_material": "SM490YA", "base_young_modulus": "-", "base_yield_strength": "-", "base_ultimate_strength": "-", "base_elongation": "-", "weld_material": "-", "weld_young_modulus": "-", "weld_yield_strength": "-", "weld_ultimate_strength": "-", "weld_elongation": "-", "processing": "-", "welding_joint": "Out-of-plane gusset welded joints", "welding_method": "CO2 welding", "welding_voltage": "-", "welding_current": "-", "welding_speed": "-", "preheat_temp": "-", "welding_env": "-", "residual_stress": "-", "fatigue_specimen_type": "Out-of-plane gusset welded joints (Standard type)", "fatigue_specimen_thickness": 12, "fatigue_test_type": "Plate bending fatigue test", "fatigue_temp": "-", "fatigue_env": "-", "load_ratio": -1, "frequency": "-", "fatigue_machine": "Plate bending fatigue testing machine", "fatigue_standard": "-", "fatigue_test_control": "-", "stress_concentration": "-", "failure_location": "Weld toe, gusset plate edge"}}, {"id": "WELD2025:3881", "name": "SM490YA | Out-of-plane gusset welded joints", "material_family": "Welded joint", "points": [[75.0, 595098.0, 0], [78.0, 764806.0, 0]], "conditions": {"material": "SM490YA", "am_type": "CO2 welding", "load_ratio": "-1", "test_type": "Plate bending fatigue test", "temperature": "-", "surface_treatment": "Grit-blasting"}, "metadata": {"dataset_id": 3881, "title": "Fatigue Strength Improvement of Welded Joints of Existing Steel Bridges by Shot-Peening", "doi": "10.1007/s13296-018-0140-9", "authors": "Kinoshita, Koji; Banno, Yuki; Ono, Yuki; Yamada, Shohey; Handa, Mitsuru", "publication": "INTERNATIONAL JOURNAL OF STEEL STRUCTURES", "year_of_publication": 2019, "UT": "WOS:000472680800012", "base_material": "SM490YA", "base_young_modulus": "-", "base_yield_strength": "-", "base_ultimate_strength": "-", "base_elongation": "-", "weld_material": "-", "weld_young_modulus": "-", "weld_yield_strength": "-", "weld_ultimate_strength": "-", "weld_elongation": "-", "processing": "Grit-blasting", "welding_joint": "Out-of-plane gusset welded joints", "welding_method": "CO2 welding", "welding_voltage": "-", "welding_current": "-", "welding_speed": "-", "preheat_temp": "-", "welding_env": "-", "residual_stress": "-", "fatigue_specimen_type": "Out-of-plane gusset welded joints (Standard type)", "fatigue_specimen_thickness": 12, "fatigue_test_type": "Plate bending fatigue test", "fatigue_temp": "-", "fatigue_env": "-", "load_ratio": -1, "frequency": "-", "fatigue_machine": "Plate bending fatigue testing machine", "fatigue_standard": "-", "fatigue_test_control": "-", "stress_concentration": "-", "failure_location": "Weld toe, gusset plate edge"}}, {"id": "WELD2025:3882", "name": "SM490YA | Out-of-plane gusset welded joints", "material_family": "Welded joint", "points": [[119.0, 365650.0, 0], [119.0, 1041652.0, 0], [77.0, 10151895.0, 0], [82.0, 9890108.0, 1]], "conditions": {"material": "SM490YA", "am_type": "CO2 welding", "load_ratio": "-1", "test_type": "Plate bending fatigue test", "temperature": "-", "surface_treatment": "Shot-peening"}, "metadata": {"dataset_id": 3882, "title": "Fatigue Strength Improvement of Welded Joints of Existing Steel Bridges by Shot-Peening", "doi": "10.1007/s13296-018-0140-9", "authors": "Kinoshita, Koji; Banno, Yuki; Ono, Yuki; Yamada, Shohey; Handa, Mitsuru", "publication": "INTERNATIONAL JOURNAL OF STEEL STRUCTURES", "year_of_publication": 2019, "UT": "WOS:000472680800012", "base_material": "SM490YA", "base_young_modulus": "-", "base_yield_strength": "-", "base_ultimate_strength": "-", "base_elongation": "-", "weld_material": "-", "weld_young_modulus": "-", "weld_yield_strength": "-", "weld_ultimate_strength": "-", "weld_elongation": "-", "processing": "Shot-peening", "welding_joint": "Out-of-plane gusset welded joints", "welding_method": "CO2 welding", "welding_voltage": "-", "welding_current": "-", "welding_speed": "-", "preheat_temp": "-", "welding_env": "-", "residual_stress": "Compressive residual stress introduced by shot-peening (surface: ~-200 MPa, depth: up to -400 MPa at 100 µm)", "fatigue_specimen_type": "Out-of-plane gusset welded joints (Standard type)", "fatigue_specimen_thickness": 12, "fatigue_test_type": "Plate bending fatigue test", "fatigue_temp": "-", "fatigue_env": "-", "load_ratio": -1, "frequency": "-", "fatigue_machine": "Plate bending fatigue testing machine", "fatigue_standard": "-", "fatigue_test_control": "-", "stress_concentration": "-", "failure_location": "Weld toe, gusset plate edge"}}, {"id": "WELD2025:3883", "name": "SM490YA | Out-of-plane gusset welded joints", "material_family": "Welded joint", "points": [[80.0, 628371.0, 0]], "conditions": {"material": "SM490YA", "am_type": "CO2 welding", "load_ratio": "-1", "test_type": "Plate bending fatigue test", "temperature": "-", "surface_treatment": "-"}, "metadata": {"dataset_id": 3883, "title": "Fatigue Strength Improvement of Welded Joints of Existing Steel Bridges by Shot-Peening", "doi": "10.1007/s13296-018-0140-9", "authors": "Kinoshita, Koji; Banno, Yuki; Ono, Yuki; Yamada, Shohey; Handa, Mitsuru", "publication": "INTERNATIONAL JOURNAL OF STEEL STRUCTURES", "year_of_publication": 2019, "UT": "WOS:000472680800012", "base_material": "SM490YA", "base_young_modulus": "-", "base_yield_strength": "-", "base_ultimate_strength": "-", "base_elongation": "-", "weld_material": "-", "weld_young_modulus": "-", "weld_yield_strength": "-", "weld_ultimate_strength": "-", "weld_elongation": "-", "processing": "-", "welding_joint": "Out-of-plane gusset welded joints", "welding_method": "CO2 welding", "welding_voltage": "-", "welding_current": "-", "welding_speed": "-", "preheat_temp": "-", "welding_env": "-", "residual_stress": "-", "fatigue_specimen_type": "Out-of-plane gusset welded joints (Scallop type)", "fatigue_specimen_thickness": 12, "fatigue_test_type": "Plate bending fatigue test", "fatigue_temp": "-", "fatigue_env": "-", "load_ratio": -1, "frequency": "-", "fatigue_machine": "Plate bending fatigue testing machine", "fatigue_standard": "-", "fatigue_test_control": "-", "stress_concentration": "-", "failure_location": "Weld toe, gusset plate edge"}}, {"id": "WELD2025:3884", "name": "SM490YA | Out-of-plane gusset welded joints", "material_family": "Welded joint", "points": [[78.0, 559198.0, 0], [79.0, 814366.0, 0], [78.0, 1000350.0, 0]], "conditions": {"material": "SM490YA", "am_type": "CO2 welding", "load_ratio": "-1", "test_type": "Plate bending fatigue test", "temperature": "-", "surface_treatment": "Grit-blasting"}, "metadata": {"dataset_id": 3884, "title": "Fatigue Strength Improvement of Welded Joints of Existing Steel Bridges by Shot-Peening", "doi": "10.1007/s13296-018-0140-9", "authors": "Kinoshita, Koji; Banno, Yuki; Ono, Yuki; Yamada, Shohey; Handa, Mitsuru", "publication": "INTERNATIONAL JOURNAL OF STEEL STRUCTURES", "year_of_publication": 2019, "UT": "WOS:000472680800012", "base_material": "SM490YA", "base_young_modulus": "-", "base_yield_strength": "-", "base_ultimate_strength": "-", "base_elongation": "-", "weld_material": "-", "weld_young_modulus": "-", "weld_yield_strength": "-", "weld_ultimate_strength": "-", "weld_elongation": "-", "processing": "Grit-blasting", "welding_joint": "Out-of-plane gusset welded joints", "welding_method": "CO2 welding", "welding_voltage": "-", "welding_current": "-", "welding_speed": "-", "preheat_temp": "-", "welding_env": "-", "residual_stress": "-", "fatigue_specimen_type": "Out-of-plane gusset welded joints (Scallop type)", "fatigue_specimen_thickness": 12, "fatigue_test_type": "Plate bending fatigue test", "fatigue_temp": "-", "fatigue_env": "-", "load_ratio": -1, "frequency": "-", "fatigue_machine": "Plate bending fatigue testing machine", "fatigue_standard": "-", "fatigue_test_control": "-", "stress_concentration": "-", "failure_location": "Weld toe, gusset plate edge"}}, {"id": "WELD2025:3885", "name": "SM490YA | Out-of-plane gusset welded joints", "material_family": "Welded joint", "points": [[80.0, 771957.0, 0], [80.0, 1018674.0, 0], [79.0, 5526319.0, 1]], "conditions": {"material": "SM490YA", "am_type": "CO2 welding", "load_ratio": "-1", "test_type": "Plate bending fatigue test", "temperature": "-", "surface_treatment": "Shot-peening"}, "metadata": {"dataset_id": 3885, "title": "Fatigue Strength Improvement of Welded Joints of Existing Steel Bridges by Shot-Peening", "doi": "10.1007/s13296-018-0140-9", "authors": "Kinoshita, Koji; Banno, Yuki; Ono, Yuki; Yamada, Shohey; Handa, Mitsuru", "publication": "INTERNATIONAL JOURNAL OF STEEL STRUCTURES", "year_of_publication": 2019, "UT": "WOS:000472680800012", "base_material": "SM490YA", "base_young_modulus": "-", "base_yield_strength": "-", "base_ultimate_strength": "-", "base_elongation": "-", "weld_material": "-", "weld_young_modulus": "-", "weld_yield_strength": "-", "weld_ultimate_strength": "-", "weld_elongation": "-", "processing": "Shot-peening", "welding_joint": "Out-of-plane gusset welded joints", "welding_method": "CO2 welding", "welding_voltage": "-", "welding_current": "-", "welding_speed": "-", "preheat_temp": "-", "welding_env": "-", "residual_stress": "Compressive residual stress introduced by shot-peening (surface: ~-200 MPa, depth: up to -400 MPa at 100 µm)", "fatigue_specimen_type": "Out-of-plane gusset welded joints (Scallop type)", "fatigue_specimen_thickness": 12, "fatigue_test_type": "Plate bending fatigue test", "fatigue_temp": "-", "fatigue_env": "-", "load_ratio": -1, "frequency": "-", "fatigue_machine": "Plate bending fatigue testing machine", "fatigue_standard": "-", "fatigue_test_control": "-", "stress_concentration": "-", "failure_location": "Weld toe, gusset plate edge"}}, {"id": "WELD2025:3886", "name": "SM490C | Butt Joint", "material_family": "Welded joint", "points": [[109.0, 1602850.0, 0], [109.0, 2410592.0, 0], [108.0, 3292282.0, 1], [108.0, 3734887.0, 1]], "conditions": {"material": "SM490C", "am_type": "-", "load_ratio": "0.1", "test_type": "Axial", "temperature": "-", "surface_treatment": "-"}, "metadata": {"dataset_id": 3886, "title": "Thickness Effect in Fatigue of Welded Butt Joints: A Review of Experimental Works", "doi": "10.1007/s13296-019-00254-y", "authors": "Pedersen, M. M.", "publication": "INTERNATIONAL JOURNAL OF STEEL STRUCTURES", "year_of_publication": 2019, "UT": "WOS:000496666300015", "base_material": "SM490C", "base_young_modulus": "-", "base_yield_strength": "-", "base_ultimate_strength": "-", "base_elongation": "-", "weld_material": "-", "weld_young_modulus": "-", "weld_yield_strength": "-", "weld_ultimate_strength": "-", "weld_elongation": "-", "processing": "-", "welding_joint": "Butt Joint", "welding_method": "-", "welding_voltage": "-", "welding_current": "-", "welding_speed": "-", "preheat_temp": "-", "welding_env": "-", "residual_stress": "-", "fatigue_specimen_type": "butt joint", "fatigue_specimen_thickness": 40, "fatigue_test_type": "Axial", "fatigue_temp": "-", "fatigue_env": "-", "load_ratio": 0.1, "frequency": "-", "fatigue_machine": "-", "fatigue_standard": "IIW recommendations", "fatigue_test_control": "Stress", "stress_concentration": "-", "failure_location": "-"}}, {"id": "WELD2025:3887", "name": "SM490C | Butt Joint", "material_family": "Welded joint", "points": [[110.0, 1444540.0, 0], [110.0, 1764887.0, 0], [108.0, 3125651.0, 1]], "conditions": {"material": "SM490C", "am_type": "-", "load_ratio": "0.1", "test_type": "Axial", "temperature": "-", "surface_treatment": "-"}, "metadata": {"dataset_id": 3887, "title": "Thickness Effect in Fatigue of Welded Butt Joints: A Review of Experimental Works", "doi": "10.1007/s13296-019-00254-y", "authors": "Pedersen, M. M.", "publication": "INTERNATIONAL JOURNAL OF STEEL STRUCTURES", "year_of_publication": 2019, "UT": "WOS:000496666300015", "base_material": "SM490C", "base_young_modulus": "-", "base_yield_strength": "-", "base_ultimate_strength": "-", "base_elongation": "-", "weld_material": "-", "weld_young_modulus": "-", "weld_yield_strength": "-", "weld_ultimate_strength": "-", "weld_elongation": "-", "processing": "-", "welding_joint": "Butt Joint", "welding_method": "-", "welding_voltage": "-", "welding_current": "-", "welding_speed": "-", "preheat_temp": "-", "welding_env": "-", "residual_stress": "-", "fatigue_specimen_type": "butt joint", "fatigue_specimen_thickness": 75, "fatigue_test_type": "Axial", "fatigue_temp": "-", "fatigue_env": "-", "load_ratio": 0.1, "frequency": "-", "fatigue_machine": "-", "fatigue_standard": "IIW recommendations", "fatigue_test_control": "Stress", "stress_concentration": "-", "failure_location": "-"}}, {"id": "WELD2025:3888", "name": "SM490C | Butt Joint", "material_family": "Welded joint", "points": [[108.0, 4462873.0, 1], [110.0, 2047378.0, 0], [110.0, 2093301.0, 0], [110.0, 4021928.0, 1]], "conditions": {"material": "SM490C", "am_type": "-", "load_ratio": "0.1", "test_type": "Axial", "temperature": "-", "surface_treatment": "-"}, "metadata": {"dataset_id": 3888, "title": "Thickness Effect in Fatigue of Welded Butt Joints: A Review of Experimental Works", "doi": "10.1007/s13296-019-00254-y", "authors": "Pedersen, M. M.", "publication": "INTERNATIONAL JOURNAL OF STEEL STRUCTURES", "year_of_publication": 2019, "UT": "WOS:000496666300015", "base_material": "SM490C", "base_young_modulus": "-", "base_yield_strength": "-", "base_ultimate_strength": "-", "base_elongation": "-", "weld_material": "-", "weld_young_modulus": "-", "weld_yield_strength": "-", "weld_ultimate_strength": "-", "weld_elongation": "-", "processing": "-", "welding_joint": "Butt Joint", "welding_method": "-", "welding_voltage": "-", "welding_current": "-", "welding_speed": "-", "preheat_temp": "-", "welding_env": "-", "residual_stress": "-", "fatigue_specimen_type": "butt joint", "fatigue_specimen_thickness": 100, "fatigue_test_type": "Axial", "fatigue_temp": "-", "fatigue_env": "-", "load_ratio": 0.1, "frequency": "-", "fatigue_machine": "-", "fatigue_standard": "IIW recommendations", "fatigue_test_control": "Stress", "stress_concentration": "-", "failure_location": "-"}}, {"id": "WELD2025:3889", "name": "SM520C | Butt Joint", "material_family": "Welded joint", "points": [[165.0, 552659.0, 0], [138.0, 1056105.0, 0], [163.0, 3828019.0, 1]], "conditions": {"material": "SM520C", "am_type": "SAW", "load_ratio": "0.1", "test_type": "Axial", "temperature": "-", "surface_treatment": "-"}, "metadata": {"dataset_id": 3889, "title": "Thickness Effect in Fatigue of Welded Butt Joints: A Review of Experimental Works", "doi": "10.1007/s13296-019-00254-y", "authors": "Pedersen, M. M.", "publication": "INTERNATIONAL JOURNAL OF STEEL STRUCTURES", "year_of_publication": 2019, "UT": "WOS:000496666300015", "base_material": "SM520C", "base_young_modulus": "-", "base_yield_strength": "-", "base_ultimate_strength": "-", "base_elongation": "-", "weld_material": "-", "weld_young_modulus": "-", "weld_yield_strength": "-", "weld_ultimate_strength": "-", "weld_elongation": "-", "processing": "-", "welding_joint": "Butt Joint", "welding_method": "SAW", "welding_voltage": "-", "welding_current": "-", "welding_speed": "-", "preheat_temp": "-", "welding_env": "-", "residual_stress": "-", "fatigue_specimen_type": "butt joint", "fatigue_specimen_thickness": 20, "fatigue_test_type": "Axial", "fatigue_temp": "-", "fatigue_env": "-", "load_ratio": 0.1, "frequency": "-", "fatigue_machine": "-", "fatigue_standard": "IIW recommendations", "fatigue_test_control": "Stress", "stress_concentration": "-", "failure_location": "-"}}, {"id": "WELD2025:3890", "name": "SM520C | Butt Joint", "material_family": "Welded joint", "points": [[138.0, 813880.0, 0], [164.0, 1360256.0, 0], [136.0, 2126112.0, 0], [136.0, 2485846.0, 0]], "conditions": {"material": "SM520C", "am_type": "SAW", "load_ratio": "0.1", "test_type": "Axial", "temperature": "-", "surface_treatment": "-"}, "metadata": {"dataset_id": 3890, "title": "Thickness Effect in Fatigue of Welded Butt Joints: A Review of Experimental Works", "doi": "10.1007/s13296-019-00254-y", "authors": "Pedersen, M. M.", "publication": "INTERNATIONAL JOURNAL OF STEEL STRUCTURES", "year_of_publication": 2019, "UT": "WOS:000496666300015", "base_material": "SM520C", "base_young_modulus": "-", "base_yield_strength": "-", "base_ultimate_strength": "-", "base_elongation": "-", "weld_material": "-", "weld_young_modulus": "-", "weld_yield_strength": "-", "weld_ultimate_strength": "-", "weld_elongation": "-", "processing": "-", "welding_joint": "Butt Joint", "welding_method": "SAW", "welding_voltage": "-", "welding_current": "-", "welding_speed": "-", "preheat_temp": "-", "welding_env": "-", "residual_stress": "-", "fatigue_specimen_type": "butt joint", "fatigue_specimen_thickness": 40, "fatigue_test_type": "Axial", "fatigue_temp": "-", "fatigue_env": "-", "load_ratio": 0.1, "frequency": "-", "fatigue_machine": "-", "fatigue_standard": "IIW recommendations", "fatigue_test_control": "Stress", "stress_concentration": "-", "failure_location": "-"}}, {"id": "WELD2025:3891", "name": "SM520C | Butt Joint", "material_family": "Welded joint", "points": [[164.0, 655859.0, 0], [137.0, 761142.0, 0]], "conditions": {"material": "SM520C", "am_type": "SAW", "load_ratio": "0.1", "test_type": "Axial", "temperature": "-", "surface_treatment": "-"}, "metadata": {"dataset_id": 3891, "title": "Thickness Effect in Fatigue of Welded Butt Joints: A Review of Experimental Works", "doi": "10.1007/s13296-019-00254-y", "authors": "Pedersen, M. M.", "publication": "INTERNATIONAL JOURNAL OF STEEL STRUCTURES", "year_of_publication": 2019, "UT": "WOS:000496666300015", "base_material": "SM520C", "base_young_modulus": "-", "base_yield_strength": "-", "base_ultimate_strength": "-", "base_elongation": "-", "weld_material": "-", "weld_young_modulus": "-", "weld_yield_strength": "-", "weld_ultimate_strength": "-", "weld_elongation": "-", "processing": "-", "welding_joint": "Butt Joint", "welding_method": "SAW", "welding_voltage": "-", "welding_current": "-", "welding_speed": "-", "preheat_temp": "-", "welding_env": "-", "residual_stress": "-", "fatigue_specimen_type": "butt joint", "fatigue_specimen_thickness": 60, "fatigue_test_type": "Axial", "fatigue_temp": "-", "fatigue_env": "-", "load_ratio": 0.1, "frequency": "-", "fatigue_machine": "-", "fatigue_standard": "IIW recommendations", "fatigue_test_control": "Stress", "stress_concentration": "-", "failure_location": "-"}}, {"id": "WELD2025:3892", "name": "SM520C | Butt Joint", "material_family": "Welded joint", "points": [[165.0, 595367.0, 0], [164.0, 832259.0, 0], [163.0, 755497.0, 0], [136.0, 1272114.0, 0], [136.0, 1291194.0, 0], [109.0, 1930013.0, 0], [110.0, 2863496.0, 0], [110.0, 3856620.0, 1], [136.0, 4032770.0, 1]], "conditions": {"material": "SM520C", "am_type": "SAW", "load_ratio": "0.1", "test_type": "Axial", "temperature": "-", "surface_treatment": "-"}, "metadata": {"dataset_id": 3892, "title": "Thickness Effect in Fatigue of Welded Butt Joints: A Review of Experimental Works", "doi": "10.1007/s13296-019-00254-y", "authors": "Pedersen, M. M.", "publication": "INTERNATIONAL JOURNAL OF STEEL STRUCTURES", "year_of_publication": 2019, "UT": "WOS:000496666300015", "base_material": "SM520C", "base_young_modulus": "-", "base_yield_strength": "-", "base_ultimate_strength": "-", "base_elongation": "-", "weld_material": "-", "weld_young_modulus": "-", "weld_yield_strength": "-", "weld_ultimate_strength": "-", "weld_elongation": "-", "processing": "-", "welding_joint": "Butt Joint", "welding_method": "SAW", "welding_voltage": "-", "welding_current": "-", "welding_speed": "-", "preheat_temp": "-", "welding_env": "-", "residual_stress": "-", "fatigue_specimen_type": "butt joint", "fatigue_specimen_thickness": 80, "fatigue_test_type": "Axial", "fatigue_temp": "-", "fatigue_env": "-", "load_ratio": 0.1, "frequency": "-", "fatigue_machine": "-", "fatigue_standard": "IIW recommendations", "fatigue_test_control": "Stress", "stress_concentration": "-", "failure_location": "-"}}, {"id": "WELD2025:3893", "name": "SM520C | Butt Joint", "material_family": "Welded joint", "points": [[109.0, 1104342.0, 0]], "conditions": {"material": "SM520C", "am_type": "FCAW", "load_ratio": "0.1", "test_type": "Axial", "temperature": "-", "surface_treatment": "-"}, "metadata": {"dataset_id": 3893, "title": "Thickness Effect in Fatigue of Welded Butt Joints: A Review of Experimental Works", "doi": "10.1007/s13296-019-00254-y", "authors": "Pedersen, M. M.", "publication": "INTERNATIONAL JOURNAL OF STEEL STRUCTURES", "year_of_publication": 2019, "UT": "WOS:000496666300015", "base_material": "SM520C", "base_young_modulus": "-", "base_yield_strength": "-", "base_ultimate_strength": "-", "base_elongation": "-", "weld_material": "-", "weld_young_modulus": "-", "weld_yield_strength": "-", "weld_ultimate_strength": "-", "weld_elongation": "-", "processing": "-", "welding_joint": "Butt Joint", "welding_method": "FCAW", "welding_voltage": "-", "welding_current": "-", "welding_speed": "-", "preheat_temp": "-", "welding_env": "-", "residual_stress": "-", "fatigue_specimen_type": "butt joint", "fatigue_specimen_thickness": 20, "fatigue_test_type": "Axial", "fatigue_temp": "-", "fatigue_env": "-", "load_ratio": 0.1, "frequency": "-", "fatigue_machine": "-", "fatigue_standard": "IIW recommendations", "fatigue_test_control": "Stress", "stress_concentration": "-", "failure_location": "-"}}, {"id": "WELD2025:3894", "name": "SM520C | Butt Joint", "material_family": "Welded joint", "points": [[164.0, 965859.0, 0], [165.0, 1291194.0, 0], [136.0, 1626323.0, 0], [136.0, 3131047.0, 0], [136.0, 3771452.0, 0]], "conditions": {"material": "SM520C", "am_type": "FCAW", "load_ratio": "0.1", "test_type": "Axial", "temperature": "-", "surface_treatment": "-"}, "metadata": {"dataset_id": 3894, "title": "Thickness Effect in Fatigue of Welded Butt Joints: A Review of Experimental Works", "doi": "10.1007/s13296-019-00254-y", "authors": "Pedersen, M. M.", "publication": "INTERNATIONAL JOURNAL OF STEEL STRUCTURES", "year_of_publication": 2019, "UT": "WOS:000496666300015", "base_material": "SM520C", "base_young_modulus": "-", "base_yield_strength": "-", "base_ultimate_strength": "-", "base_elongation": "-", "weld_material": "-", "weld_young_modulus": "-", "weld_yield_strength": "-", "weld_ultimate_strength": "-", "weld_elongation": "-", "processing": "-", "welding_joint": "Butt Joint", "welding_method": "FCAW", "welding_voltage": "-", "welding_current": "-", "welding_speed": "-", "preheat_temp": "-", "welding_env": "-", "residual_stress": "-", "fatigue_specimen_type": "butt joint", "fatigue_specimen_thickness": 40, "fatigue_test_type": "Axial", "fatigue_temp": "-", "fatigue_env": "-", "load_ratio": 0.1, "frequency": "-", "fatigue_machine": "-", "fatigue_standard": "IIW recommendations", "fatigue_test_control": "Stress", "stress_concentration": "-", "failure_location": "-"}}, {"id": "WELD2025:3895", "name": "SM520C | Butt Joint", "material_family": "Welded joint", "points": [[165.0, 264493.0, 0], [165.0, 1040498.0, 0], [164.0, 1163410.0, 0], [137.0, 1520940.0, 0], [109.0, 1340155.0, 0], [109.0, 3579969.0, 0]], "conditions": {"material": "SM520C", "am_type": "FCAW", "load_ratio": "0.1", "test_type": "Axial", "temperature": "-", "surface_treatment": "-"}, "metadata": {"dataset_id": 3895, "title": "Thickness Effect in Fatigue of Welded Butt Joints: A Review of Experimental Works", "doi": "10.1007/s13296-019-00254-y", "authors": "Pedersen, M. M.", "publication": "INTERNATIONAL JOURNAL OF STEEL STRUCTURES", "year_of_publication": 2019, "UT": "WOS:000496666300015", "base_material": "SM520C", "base_young_modulus": "-", "base_yield_strength": "-", "base_ultimate_strength": "-", "base_elongation": "-", "weld_material": "-", "weld_young_modulus": "-", "weld_yield_strength": "-", "weld_ultimate_strength": "-", "weld_elongation": "-", "processing": "-", "welding_joint": "Butt Joint", "welding_method": "FCAW", "welding_voltage": "-", "welding_current": "-", "welding_speed": "-", "preheat_temp": "-", "welding_env": "-", "residual_stress": "-", "fatigue_specimen_type": "butt joint", "fatigue_specimen_thickness": 60, "fatigue_test_type": "Axial", "fatigue_temp": "-", "fatigue_env": "-", "load_ratio": 0.1, "frequency": "-", "fatigue_machine": "-", "fatigue_standard": "IIW recommendations", "fatigue_test_control": "Stress", "stress_concentration": "-", "failure_location": "-"}}, {"id": "WELD2025:3896", "name": "SM520C | Butt Joint", "material_family": "Welded joint", "points": [[164.0, 462243.0, 0], [164.0, 472682.0, 0], [136.0, 675680.0, 0], [136.0, 1137718.0, 0], [110.0, 1778279.0, 0]], "conditions": {"material": "SM520C", "am_type": "FCAW", "load_ratio": "0.1", "test_type": "Axial", "temperature": "-", "surface_treatment": "-"}, "metadata": {"dataset_id": 3896, "title": "Thickness Effect in Fatigue of Welded Butt Joints: A Review of Experimental Works", "doi": "10.1007/s13296-019-00254-y", "authors": "Pedersen, M. M.", "publication": "INTERNATIONAL JOURNAL OF STEEL STRUCTURES", "year_of_publication": 2019, "UT": "WOS:000496666300015", "base_material": "SM520C", "base_young_modulus": "-", "base_yield_strength": "-", "base_ultimate_strength": "-", "base_elongation": "-", "weld_material": "-", "weld_young_modulus": "-", "weld_yield_strength": "-", "weld_ultimate_strength": "-", "weld_elongation": "-", "processing": "-", "welding_joint": "Butt Joint", "welding_method": "FCAW", "welding_voltage": "-", "welding_current": "-", "welding_speed": "-", "preheat_temp": "-", "welding_env": "-", "residual_stress": "-", "fatigue_specimen_type": "butt joint", "fatigue_specimen_thickness": 80, "fatigue_test_type": "Axial", "fatigue_temp": "-", "fatigue_env": "-", "load_ratio": 0.1, "frequency": "-", "fatigue_machine": "-", "fatigue_standard": "IIW recommendations", "fatigue_test_control": "Stress", "stress_concentration": "-", "failure_location": "-"}}, {"id": "WELD2025:3897", "name": "EH40 | Butt Joint", "material_family": "Welded joint", "points": [[383.0, 156135.0, 0], [277.0, 272261.0, 0], [191.0, 363302.0, 0], [191.0, 363302.0, 0], [190.0, 400124.0, 0], [168.0, 816016.0, 0]], "conditions": {"material": "EH40", "am_type": "-", "load_ratio": "0.1", "test_type": "Axial", "temperature": "-", "surface_treatment": "-"}, "metadata": {"dataset_id": 3897, "title": "Thickness Effect in Fatigue of Welded Butt Joints: A Review of Experimental Works", "doi": "10.1007/s13296-019-00254-y", "authors": "Pedersen, M. M.", "publication": "INTERNATIONAL JOURNAL OF STEEL STRUCTURES", "year_of_publication": 2019, "UT": "WOS:000496666300015", "base_material": "EH40", "base_young_modulus": "-", "base_yield_strength": "-", "base_ultimate_strength": "-", "base_elongation": "-", "weld_material": "-", "weld_young_modulus": "-", "weld_yield_strength": "-", "weld_ultimate_strength": "-", "weld_elongation": "-", "processing": "-", "welding_joint": "Butt Joint", "welding_method": "-", "welding_voltage": "-", "welding_current": "-", "welding_speed": "-", "preheat_temp": "-", "welding_env": "-", "residual_stress": "-", "fatigue_specimen_type": "butt joint", "fatigue_specimen_thickness": 22, "fatigue_test_type": "Axial", "fatigue_temp": "-", "fatigue_env": "-", "load_ratio": 0.1, "frequency": "-", "fatigue_machine": "-", "fatigue_standard": "IIW recommendations", "fatigue_test_control": "Stress", "stress_concentration": "-", "failure_location": "-"}}, {"id": "WELD2025:3898", "name": "EH40 | Butt Joint", "material_family": "Welded joint", "points": [[259.0, 140538.0, 0], [257.0, 164257.0, 0]], "conditions": {"material": "EH40", "am_type": "-", "load_ratio": "0.1", "test_type": "Axial", "temperature": "-", "surface_treatment": "-"}, "metadata": {"dataset_id": 3898, "title": "Thickness Effect in Fatigue of Welded Butt Joints: A Review of Experimental Works", "doi": "10.1007/s13296-019-00254-y", "authors": "Pedersen, M. M.", "publication": "INTERNATIONAL JOURNAL OF STEEL STRUCTURES", "year_of_publication": 2019, "UT": "WOS:000496666300015", "base_material": "EH40", "base_young_modulus": "-", "base_yield_strength": "-", "base_ultimate_strength": "-", "base_elongation": "-", "weld_material": "-", "weld_young_modulus": "-", "weld_yield_strength": "-", "weld_ultimate_strength": "-", "weld_elongation": "-", "processing": "-", "welding_joint": "Butt Joint", "welding_method": "-", "welding_voltage": "-", "welding_current": "-", "welding_speed": "-",
