Repository: yunyunfanfan/S-PA-CBB

# S-PA-CBB

Official research code, processed curve records, evaluation outputs, and manuscript source for:

> **From Physics to Selective Generation: Conditional Brownian Bridges for Sparse S–N Curve Reconstruction and Fatigue Decision-Making**

S-PA-CBB reconstructs a complete probabilistic stress–life (S–N) curve from only two to four observed fatigue tests. The method first fits an interpretable Basquin state, diagnoses whether that state is sufficient, and applies a ControlNet-style conditional Brownian-bridge residual only to curves that benefit from correction.

File: external_data/weld2025_disjoint_curves.json (part 149 of 223)
"preheat_temp": "-", "welding_env": "-", "residual_stress": "-", "fatigue_specimen_type": "butt joint", "fatigue_specimen_thickness": 66, "fatigue_test_type": "Axial", "fatigue_temp": "-", "fatigue_env": "-", "load_ratio": 0.1, "frequency": "-", "fatigue_machine": "-", "fatigue_standard": "IIW recommendations", "fatigue_test_control": "Stress", "stress_concentration": "-", "failure_location": "-"}}, {"id": "WELD2025:3899", "name": "EH47 | Butt Joint", "material_family": "Welded joint", "points": [[399.0, 26436.0, 0], [396.0, 49668.0, 0], [377.0, 60654.0, 0], [281.0, 83834.0, 0], [380.0, 106610.0, 0], [324.0, 151985.0, 0], [327.0, 176313.0, 0], [320.0, 223517.0, 0], [277.0, 268697.0, 0], [281.0, 304863.0, 0], [202.0, 273908.0, 0], [207.0, 981653.0, 0], [189.0, 952089.0, 0], [210.0, 1311232.0, 0], [168.0, 857182.0, 0], [141.0, 1037819.0, 0]], "conditions": {"material": "EH47", "am_type": "-", "load_ratio": "0.1", "test_type": "Axial", "temperature": "-", "surface_treatment": "-"}, "metadata": {"dataset_id": 3899, "title": "Thickness Effect in Fatigue of Welded Butt Joints: A Review of Experimental Works", "doi": "10.1007/s13296-019-00254-y", "authors": "Pedersen, M. M.", "publication": "INTERNATIONAL JOURNAL OF STEEL STRUCTURES", "year_of_publication": 2019, "UT": "WOS:000496666300015", "base_material": "EH47", "base_young_modulus": "-", "base_yield_strength": "-", "base_ultimate_strength": "-", "base_elongation": "-", "weld_material": "-", "weld_young_modulus": "-", "weld_yield_strength": "-", "weld_ultimate_strength": "-", "weld_elongation": "-", "processing": "-", "welding_joint": "Butt Joint", "welding_method": "-", "welding_voltage": "-", "welding_current": "-", "welding_speed": "-", "preheat_temp": "-", "welding_env": "-", "residual_stress": "-", "fatigue_specimen_type": "butt joint", "fatigue_specimen_thickness": 25, "fatigue_test_type": "Axial", "fatigue_temp": "-", "fatigue_env": "-", "load_ratio": 0.1, "frequency": "-", "fatigue_machine": "-", "fatigue_standard": "IIW recommendations", "fatigue_test_control": "Stress", "stress_concentration": "-", "failure_location": "-"}}, {"id": "WELD2025:3900", "name": "EH47 | Butt Joint", "material_family": "Welded joint", "points": [[259.0, 92251.0, 0], [227.0, 97767.0, 0], [259.0, 117844.0, 0], [266.0, 130774.0, 0], [211.0, 183564.0, 0], [231.0, 258460.0, 0], [229.0, 320472.0, 0], [208.0, 332275.0, 0], [191.0, 279918.0, 0], [211.0, 514848.0, 0], [182.0, 433458.0, 0], [168.0, 463041.0, 0], [181.0, 517914.0, 0], [192.0, 570690.0, 0], [164.0, 632203.0, 0], [148.0, 777414.0, 0], [142.0, 777098.0, 0], [164.0, 1039328.0, 0], [151.0, 1504971.0, 0], [142.0, 2147571.0, 0]], "conditions": {"material": "EH47", "am_type": "-", "load_ratio": "0.1", "test_type": "Axial", "temperature": "-", "surface_treatment": "-"}, "metadata": {"dataset_id": 3900, "title": "Thickness Effect in Fatigue of Welded Butt Joints: A Review of Experimental Works", "doi": "10.1007/s13296-019-00254-y", "authors": "Pedersen, M. M.", "publication": "INTERNATIONAL JOURNAL OF STEEL STRUCTURES", "year_of_publication": 2019, "UT": "WOS:000496666300015", "base_material": "EH47", "base_young_modulus": "-", "base_yield_strength": "-", "base_ultimate_strength": "-", "base_elongation": "-", "weld_material": "-", "weld_young_modulus": "-", "weld_yield_strength": "-", "weld_ultimate_strength": "-", "weld_elongation": "-", "processing": "-", "welding_joint": "Butt Joint", "welding_method": "-", "welding_voltage": "-", "welding_current": "-", "welding_speed": "-", "preheat_temp": "-", "welding_env": "-", "residual_stress": "-", "fatigue_specimen_type": "butt joint", "fatigue_specimen_thickness": 50, "fatigue_test_type": "Axial", "fatigue_temp": "-", "fatigue_env": "-", "load_ratio": 0.1, "frequency": "-", "fatigue_machine": "-", "fatigue_standard": "IIW recommendations", "fatigue_test_control": "Stress", "stress_concentration": "-", "failure_location": "-"}}, {"id": "WELD2025:3901", "name": "EH47 | Butt Joint", "material_family": "Welded joint", "points": [[206.0, 144735.0, 0], [174.0, 222202.0, 0], [181.0, 296881.0, 0], [190.0, 331986.0, 0], [161.0, 305487.0, 0], [160.0, 321754.0, 0], [149.0, 333682.0, 0], [140.0, 524360.0, 0], [127.0, 654498.0, 0], [123.0, 630423.0, 0], [122.0, 704619.0, 0], [128.0, 759241.0, 0], [120.0, 983719.0, 0], [112.0, 983062.0, 0], [111.0, 919506.0, 0], [118.0, 1107555.0, 0], [124.0, 1266468.0, 0], [121.0, 1904239.0, 0], [150.0, 1965595.0, 0]], "conditions": {"material": "EH47", "am_type": "-", "load_ratio": "0.1", "test_type": "Axial", "temperature": "-", "surface_treatment": "-"}, "metadata": {"dataset_id": 3901, "title": "Thickness Effect in Fatigue of Welded Butt Joints: A Review of Experimental Works", "doi": "10.1007/s13296-019-00254-y", "authors": "Pedersen, M. M.", "publication": "INTERNATIONAL JOURNAL OF STEEL STRUCTURES", "year_of_publication": 2019, "UT": "WOS:000496666300015", "base_material": "EH47", "base_young_modulus": "-", "base_yield_strength": "-", "base_ultimate_strength": "-", "base_elongation": "-", "weld_material": "-", "weld_young_modulus": "-", "weld_yield_strength": "-", "weld_ultimate_strength": "-", "weld_elongation": "-", "processing": "-", "welding_joint": "Butt Joint", "welding_method": "-", "welding_voltage": "-", "welding_current": "-", "welding_speed": "-", "preheat_temp": "-", "welding_env": "-", "residual_stress": "-", "fatigue_specimen_type": "butt joint", "fatigue_specimen_thickness": 75, "fatigue_test_type": "Axial", "fatigue_temp": "-", "fatigue_env": "-", "load_ratio": 0.1, "frequency": "-", "fatigue_machine": "-", "fatigue_standard": "IIW recommendations", "fatigue_test_control": "Stress", "stress_concentration": "-", "failure_location": "-"}}, {"id": "WELD2025:3902", "name": "SM50B | Butt Joint", "material_family": "Welded joint", "points": [[407.0, 57396.0, 0], [370.0, 83864.0, 0], [329.0, 163760.0, 0], [284.0, 277644.0, 0], [239.0, 402672.0, 0], [203.0, 1066564.0, 0], [157.0, 1962402.0, 0], [119.0, 4971046.0, 1]], "conditions": {"material": "SM50B", "am_type": "-", "load_ratio": "0", "test_type": "Axial", "temperature": "-", "surface_treatment": "-"}, "metadata": {"dataset_id": 3902, "title": "Thickness Effect in Fatigue of Welded Butt Joints: A Review of Experimental Works", "doi": "10.1007/s13296-019-00254-y", "authors": "Pedersen, M. M.", "publication": "INTERNATIONAL JOURNAL OF STEEL STRUCTURES", "year_of_publication": 2019, "UT": "WOS:000496666300015", "base_material": "SM50B", "base_young_modulus": "-", "base_yield_strength": "-", "base_ultimate_strength": "-", "base_elongation": "-", "weld_material": "-", "weld_young_modulus": "-", "weld_yield_strength": "-", "weld_ultimate_strength": "-", "weld_elongation": "-", "processing": "-", "welding_joint": "Butt Joint", "welding_method": "-", "welding_voltage": "-", "welding_current": "-", "welding_speed": "-", "preheat_temp": "-", "welding_env": "-", "residual_stress": "-", "fatigue_specimen_type": "butt joint", "fatigue_specimen_thickness": 9, "fatigue_test_type": "Axial", "fatigue_temp": "-", "fatigue_env": "-", "load_ratio": 0, "frequency": "-", "fatigue_machine": "-", "fatigue_standard": "IIW recommendations", "fatigue_test_control": "Stress", "stress_concentration": "-", "failure_location": "-"}}, {"id": "WELD2025:3903", "name": "SM50B | Butt Joint", "material_family": "Welded joint", "points": [[282.0, 167454.0, 0], [281.0, 190018.0, 0], [241.0, 347029.0, 0], [197.0, 453545.0, 0], [200.0, 713848.0, 0], [158.0, 1090624.0, 0], [159.0, 1323233.0, 0], [119.0, 3453132.0, 0], [120.0, 5121119.0, 1]], "conditions": {"material": "SM50B", "am_type": "-", "load_ratio": "0", "test_type": "Axial", "temperature": "-", "surface_treatment": "-"}, "metadata": {"dataset_id": 3903, "title": "Thickness Effect in Fatigue of Welded Butt Joints: A Review of Experimental Works", "doi": "10.1007/s13296-019-00254-y", "authors": "Pedersen, M. M.", "publication": "INTERNATIONAL JOURNAL OF STEEL STRUCTURES", "year_of_publication": 2019, "UT": "WOS:000496666300015", "base_material": "SM50B", "base_young_modulus": "-", "base_yield_strength": "-", "base_ultimate_strength": "-", "base_elongation": "-", "weld_material": "-", "weld_young_modulus": "-", "weld_yield_strength": "-", "weld_ultimate_strength": "-", "weld_elongation": "-", "processing": "-", "welding_joint": "Butt Joint", "welding_method": "-", "welding_voltage": "-", "welding_current": "-", "welding_speed": "-", "preheat_temp": "-", "welding_env": "-", "residual_stress": "-", "fatigue_specimen_type": "butt joint", "fatigue_specimen_thickness": 40, "fatigue_test_type": "Axial", "fatigue_temp": "-", "fatigue_env": "-", "load_ratio": 0, "frequency": "-", "fatigue_machine": "-", "fatigue_standard": "IIW recommendations", "fatigue_test_control": "Stress", "stress_concentration": "-", "failure_location": "-"}}, {"id": "WELD2025:3904", "name": "S355J2 | Butt Joint", "material_family": "Welded joint", "points": [[227.0, 381034.0, 0], [223.0, 396524.0, 0], [204.0, 439308.0, 0], [204.0, 515217.0, 0], [203.0, 548510.0, 0], [223.0, 604243.0, 0], [223.0, 611161.0, 0], [223.0, 646960.0, 0], [204.0, 716765.0, 0], [186.0, 669439.0, 0], [186.0, 741669.0, 0], [185.0, 803195.0, 0], [166.0, 900046.0, 0], [185.0, 1117397.0, 0], [168.0, 1237961.0, 0], [167.0, 1280974.0, 0], [167.0, 1572313.0, 0], [168.0, 5079368.0, 1], [149.0, 5021868.0, 1], [245.0, 199688.0, 0], [226.0, 204073.0, 0], [205.0, 180936.0, 0], [204.0, 223175.0, 0], [224.0, 223428.0, 0], [225.0, 247458.0, 0], [226.0, 300106.0, 0], [229.0, 366050.0, 0], [205.0, 252841.0, 0], [205.0, 273735.0, 0], [205.0, 280016.0, 0], [205.0, 283210.0, 0], [185.0, 230623.0, 0], [175.0, 299147.0, 0], [186.0, 432845.0, 0], [176.0, 420449.0, 0], [174.0, 439906.0, 0], [185.0, 476624.0, 0], [175.0, 590818.0, 0], [166.0, 449745.0, 0], [172.0, 908993.0, 0], [164.0, 6427763.0, 0], [163.0, 4979579.0, 1]], "conditions": {"material": "S355J2", "am_type": "-", "load_ratio": "0.5", "test_type": "Axial", "temperature": "-", "surface_treatment": "-"}, "metadata": {"dataset_id": 3904, "title": "Thickness Effect in Fatigue of Welded Butt Joints: A Review of Experimental Works", "doi": "10.1007/s13296-019-00254-y", "authors": "Pedersen, M. M.", "publication": "INTERNATIONAL JOURNAL OF STEEL STRUCTURES", "year_of_publication": 2019, "UT": "WOS:000496666300015", "base_material": "S355J2", "base_young_modulus": "-", "base_yield_strength": "-", "base_ultimate_strength": "-", "base_elongation": "-", "weld_material": "-", "weld_young_modulus": "-", "weld_yield_strength": "-", "weld_ultimate_strength": "-", "weld_elongation": "-", "processing": "-", "welding_joint": "Butt Joint", "welding_method": "-", "welding_voltage": "-", "welding_current": "-", "welding_speed": "-", "preheat_temp": "-", "welding_env": "-", "residual_stress": "-", "fatigue_specimen_type": "butt joint", "fatigue_specimen_thickness": 20, "fatigue_test_type": "Axial", "fatigue_temp": "-", "fatigue_env": "-", "load_ratio": 0.5, "frequency": "-", "fatigue_machine": "-", "fatigue_standard": "IIW recommendations", "fatigue_test_control": "Stress", "stress_concentration": "-", "failure_location": "-"}}, {"id": "WELD2025:3905", "name": "S355J2 | Butt Joint", "material_family": "Welded joint", "points": [[226.0, 180762.0, 0], [226.0, 207224.0, 0], [226.0, 223141.0, 0], [224.0, 243031.0, 0], [204.0, 216879.0, 0], [206.0, 232212.0, 0], [207.0, 245813.0, 0], [203.0, 280199.0, 0], [207.0, 298305.0, 0], [189.0, 312203.0, 0], [189.0, 319394.0, 0], [188.0, 332378.0, 0], [187.0, 366150.0, 0], [169.0, 334275.0, 0], [170.0, 486708.0, 0], [170.0, 600813.0, 0], [150.0, 684856.0, 0], [150.0, 803195.0, 0], [149.0, 1086042.0, 0], [151.0, 1237961.0, 0], [186.0, 238614.0, 0], [187.0, 246889.0, 0], [187.0, 248294.0, 0], [187.0, 292691.0, 0], [168.0, 338743.0, 0], [169.0, 388149.0, 0], [167.0, 444702.0, 0], [168.0, 498132.0, 0], [151.0, 350001.0, 0], [149.0, 378874.0, 0], [149.0, 464677.0, 0], [149.0, 486262.0, 0], [149.0, 514637.0, 0], [132.0, 456153.0, 0], [132.0, 466619.0, 0], [130.0, 553055.0, 0], [132.0, 537717.0, 0], [112.0, 807258.0, 0], [113.0, 874026.0, 0], [113.0, 1558683.0, 0], [112.0, 1594394.0, 0], [113.0, 1640308.0, 0]], "conditions": {"material": "S355J2", "am_type": "-", "load_ratio": "0.5", "test_type": "Axial", "temperature": "-", "surface_treatment": "-"}, "metadata": {"dataset_id": 3905, "title": "Thickness Effect in Fatigue of Welded Butt Joints: A Review of Experimental Works", "doi": "10.1007/s13296-019-00254-y", "authors": "Pedersen, M. M.", "publication": "INTERNATIONAL JOURNAL OF STEEL STRUCTURES", "year_of_publication": 2019, "UT": "WOS:000496666300015", "base_material": "S355J2", "base_young_modulus": "-", "base_yield_strength": "-", "base_ultimate_strength": "-", "base_elongation": "-", "weld_material": "-", "weld_young_modulus": "-", "weld_yield_strength": "-", "weld_ultimate_strength": "-", "weld_elongation": "-", "processing": "-", "welding_joint": "Butt Joint", "welding_method": "-", "welding_voltage": "-", "welding_current": "-", "welding_speed": "-", "preheat_temp": "-", "welding_env": "-", "residual_stress": "-", "fatigue_specimen_type": "butt joint", "fatigue_specimen_thickness": 30, "fatigue_test_type": "Axial", "fatigue_temp": "-", "fatigue_env": "-", "load_ratio": 0.5, "frequency": "-", "fatigue_machine": "-", "fatigue_standard": "IIW recommendations", "fatigue_test_control": "Stress", "stress_concentration": "-", "failure_location": "-"}}, {"id": "WELD2025:3906", "name": "S355J2 | Butt Joint", "material_family": "Welded joint", "points": [[181.0, 446874.0, 0], [183.0, 475751.0, 0], [184.0, 533118.0, 0], [165.0, 533118.0, 0], [165.0, 597402.0, 0], [168.0, 618159.0, 0], [163.0, 669439.0, 0], [165.0, 708651.0, 0], [147.0, 1162821.0, 0], [149.0, 1664412.0, 0], [149.0, 1812774.0, 0], [149.0, 1996967.0, 0], [146.0, 2423401.0, 0], [201.0, 261531.0, 0], [198.0, 299606.0, 0], [180.0, 322165.0, 0], [197.0, 315275.0, 0], [198.0, 375914.0, 0], [180.0, 492941.0, 0], [178.0, 468333.0, 0], [163.0, 621220.0, 0], [164.0, 732324.0, 0], [162.0, 838967.0, 0], [143.0, 847266.0, 0], [143.0, 896706.0, 0], [126.0, 1689852.0, 0], [125.0, 2541660.0, 0], [144.0, 5086034.0, 1], [125.0, 5077059.0, 1]], "conditions": {"material": "S355J2", "am_type": "-", "load_ratio": "0.5", "test_type": "Axial", "temperature": "-", "surface_treatment": "-"}, "metadata": {"dataset_id": 3906, "title": "Thickness Effect in Fatigue of Welded Butt Joints: A Review of Experimental Works", "doi": "10.1007/s13296-019-00254-y", "authors": "Pedersen, M. M.", "publication": "INTERNATIONAL JOURNAL OF STEEL STRUCTURES", "year_of_publication": 2019, "UT": "WOS:000496666300015", "base_material": "S355J2", "base_young_modulus": "-", "base_yield_strength": "-", "base_ultimate_strength": "-", "base_elongation": "-", "weld_material": "-", "weld_young_modulus": "-", "weld_yield_strength": "-", "weld_ultimate_strength": "-", "weld_elongation": "-", "processing": "-", "welding_joint": "Butt Joint", "welding_method": "-", "welding_voltage": "-", "welding_current": "-", "welding_speed": "-", "preheat_temp": "-", "welding_env": "-", "residual_stress": "-", "fatigue_specimen_type": "butt joint", "fatigue_specimen_thickness": 40, "fatigue_test_type": "Axial", "fatigue_temp": "-", "fatigue_env": "-", "load_ratio": 0.5, "frequency": "-", "fatigue_machine": "-", "fatigue_standard": "IIW recommendations", "fatigue_test_control": "Stress", "stress_concentration": "-", "failure_location": "-"}}, {"id": "WELD2025:3907", "name": "Q345 | Butt Joint", "material_family": "Welded joint", "points": [[525.0, 16180.0, 0], [500.0, 252417.0, 0], [475.0, 664945.0, 0], [475.0, 219117.0, 0], [450.0, 153236.0, 0], [450.0, 461320.0, 0], [425.0, 261470.0, 0], [425.0, 1264865.0, 0], [400.0, 879967.0, 0], [400.0, 3000000.0, 1], [388.0, 3000000.0, 1], [375.0, 3000000.0, 1]], "conditions": {"material": "Q345", "am_type": "-", "load_ratio": "-1", "test_type": "Axial (Tension-Compression)", "temperature": "-", "surface_treatment": "-"}, "metadata": {"dataset_id": 3907, "title": "Multiaxial Fatigue Life Prediction Based on High-Cycle Uniaxial Fatigue Test of Steel Pipe Weldments with Welding Defects", "doi": "10.1007/s13296-022-00678-z", "authors": "Liu, Hui; Lv, Xiu-Wen; Chen, Shi-chao; Zhou, Qiang; Zhou, Piao; Qu, Wei-Lian", "publication": "INTERNATIONAL JOURNAL OF STEEL STRUCTURES", "year_of_publication": 2023, "UT": "WOS:000859819500001", "base_material": "Q345", "base_young_modulus": "-", "base_yield_strength": "-", "base_ultimate_strength": "-", "base_elongation": "-", "weld_material": "Tianjin Jinqiao JQ-MG50-6", "weld_young_modulus": "-", "weld_yield_strength": 314.4, "weld_ultimate_strength": 477.5, "weld_elongation": "-", "processing": "-", "welding_joint": "Butt Joint", "welding_method": "-", "welding_voltage": "-", "welding_current": "-", "welding_speed": "-", "preheat_temp": "-", "welding_env": "-", "residual_stress": "-", "fatigue_specimen_type": "Tubular", "fatigue_specimen_thickness": 18, "fatigue_test_type": "Axial (Tension-Compression)", "fatigue_temp": "-", "fatigue_env": "-", "load_ratio": -1, "frequency": 98, "fatigue_machine": "RUMUL high frequency fatigue testing machine", "fatigue_standard": "GB/T 3075–2008", "fatigue_test_control": "Stress", "stress_concentration": "-", "failure_location": "Weld zone"}}, {"id": "WELD2025:3908", "name": "Q345 | Butt Joint", "material_family": "Welded joint", "points": [[500.0, 29291.0, 0], [500.0, 14031.0, 0], [475.0, 199081.0, 0], [475.0, 680705.0, 0], [450.0, 25232.0, 0], [450.0, 417181.0, 0], [425.0, 493808.0, 0], [400.0, 345262.0, 0], [400.0, 650449.0, 0], [388.0, 1475489.0, 0], [388.0, 3000000.0, 1], [375.0, 3000000.0, 1]], "conditions": {"material": "Q345", "am_type": "-", "load_ratio": "-1", "test_type": "Axial (Tension-Compression)", "temperature": "-", "surface_treatment": "Over-welding and over-cutting"}, "metadata": {"dataset_id": 3908, "title": "Multiaxial Fatigue Life Prediction Based on High-Cycle Uniaxial Fatigue Test of Steel Pipe Weldments with Welding Defects", "doi": "10.1007/s13296-022-00678-z", "authors": "Liu, Hui; Lv, Xiu-Wen; Chen, Shi-chao; Zhou, Qiang; Zhou, Piao; Qu, Wei-Lian", "publication": "INTERNATIONAL JOURNAL OF STEEL STRUCTURES", "year_of_publication": 2023, "UT": "WOS:000859819500001", "base_material": "Q345", "base_young_modulus": "-", "base_yield_strength": "-", "base_ultimate_strength": "-", "base_elongation": "-", "weld_material": "Tianjin Jinqiao JQ-MG50-6", "weld_young_modulus": "-", "weld_yield_strength": 302.0, "weld_ultimate_strength": 488.5, "weld_elongation": "-", "processing": "Over-welding and over-cutting", "welding_joint": "Butt Joint", "welding_method": "-", "welding_voltage": "-", "welding_current": "-", "welding_speed": "-", "preheat_temp": "-", "welding_env": "-", "residual_stress": "-", "fatigue_specimen_type": "Tubular", "fatigue_specimen_thickness": 18, "fatigue_test_type": "Axial (Tension-Compression)", "fatigue_temp": "-", "fatigue_env": "-", "load_ratio": -1, "frequency": 98, "fatigue_machine": "RUMUL high frequency fatigue testing machine", "fatigue_standard": "GB/T 3075–2008", "fatigue_test_control": "Stress", "stress_concentration": "-", "failure_location": "Weld zone"}}, {"id": "WELD2025:3909", "name": "Q345 | Butt Joint", "material_family": "Welded joint", "points": [[500.0, 89901.0, 0], [500.0, 49402.0, 0], [450.0, 152559.0, 0], [450.0, 246730.0, 0], [400.0, 307617.0, 0], [400.0, 514189.0, 0], [375.0, 645298.0, 0], [375.0, 1611285.0, 0], [350.0, 3000000.0, 1], [350.0, 3000000.0, 1]], "conditions": {"material": "Q345", "am_type": "-", "load_ratio": "-1", "test_type": "Axial (Tension-Compression)", "temperature": "-", "surface_treatment": "with welding porosity defect"}, "metadata": {"dataset_id": 3909, "title": "Multiaxial Fatigue Life Prediction Based on High-Cycle Uniaxial Fatigue Test of Steel Pipe Weldments with Welding Defects", "doi": "10.1007/s13296-022-00678-z", "authors": "Liu, Hui; Lv, Xiu-Wen; Chen, Shi-chao; Zhou, Qiang; Zhou, Piao; Qu, Wei-Lian", "publication": "INTERNATIONAL JOURNAL OF STEEL STRUCTURES", "year_of_publication": 2023, "UT": "WOS:000859819500001", "base_material": "Q345", "base_young_modulus": "-", "base_yield_strength": "-", "base_ultimate_strength": "-", "base_elongation": "-", "weld_material": "Tianjin Jinqiao JQ-MG50-6", "weld_young_modulus": "-", "weld_yield_strength": 313.7, "weld_ultimate_strength": 483.1, "weld_elongation": "-", "processing": "with welding porosity defect", "welding_joint": "Butt Joint", "welding_method": "-", "welding_voltage": "-", "welding_current": "-", "welding_speed": "-", "preheat_temp": "-", "welding_env": "-", "residual_stress": "-", "fatigue_specimen_type": "Tubular", "fatigue_specimen_thickness": 18, "fatigue_test_type": "Axial (Tension-Compression)", "fatigue_temp": "-", "fatigue_env": "-", "load_ratio": -1, "frequency": 98, "fatigue_machine": "RUMUL high frequency fatigue testing machine", "fatigue_standard": "GB/T 3075–2008", "fatigue_test_control": "Stress", "stress_concentration": "-", "failure_location": "Weld zone"}}, {"id": "WELD2025:3910", "name": "Q345 | Butt Joint", "material_family": "Welded joint", "points": [[350.0, 20130.0, 0], [350.0, 20739.0, 0], [335.0, 43282.0, 0], [335.0, 29368.0, 0], [300.0, 201072.0, 0], [300.0, 162578.0, 0], [288.0, 1315031.0, 0], [288.0, 891069.0, 0], [275.0, 2000000.0, 1], [250.0, 2000000.0, 1]], "conditions": {"material": "Q345", "am_type": "-", "load_ratio": "-1", "test_type": "Torsional", "temperature": "-", "surface_treatment": "-"}, "metadata": {"dataset_id": 3910, "title": "Multiaxial Fatigue Life Prediction Based on High-Cycle Uniaxial Fatigue Test of Steel Pipe Weldments with Welding Defects", "doi": "10.1007/s13296-022-00678-z", "authors": "Liu, Hui; Lv, Xiu-Wen; Chen, Shi-chao; Zhou, Qiang; Zhou, Piao; Qu, Wei-Lian", "publication": "INTERNATIONAL JOURNAL OF STEEL STRUCTURES", "year_of_publication": 2023, "UT": "WOS:000859819500001", "base_material": "Q345", "base_young_modulus": "-", "base_yield_strength": "-", "base_ultimate_strength": "-", "base_elongation": "-", "weld_material": "Tianjin Jinqiao JQ-MG50-6", "weld_young_modulus": "-", "weld_yield_strength": 314.4, "weld_ultimate_strength": 477.5, "weld_elongation": "-", "processing": "-", "welding_joint": "Butt Joint", "welding_method": "-", "welding_voltage": "-", "welding_current": "-", "welding_speed": "-", "preheat_temp": "-", "welding_env": "-", "residual_stress": "-", "fatigue_specimen_type": "Tubular", "fatigue_specimen_thickness": 18, "fatigue_test_type": "Torsional", "fatigue_temp": "-", "fatigue_env": "-", "load_ratio": -1, "frequency": "0.1–100", "fatigue_machine": "W + B fatigue testing machine", "fatigue_standard": "GB/T 12,443–2007", "fatigue_test_control": "Stress", "stress_concentration": "-", "failure_location": "Weld zone"}}, {"id": "WELD2025:3911", "name": "Q345 | Butt Joint", "material_family": "Welded joint", "points": [[335.0, 20872.0, 0], [335.0, 6415.0, 0], [313.0, 38113.0, 0], [313.0, 15196.0, 0], [300.0, 30547.0, 0], [300.0, 117624.0, 0], [288.0, 361864.0, 0], [288.0, 972538.0, 0], [275.0, 2000000.0, 1], [275.0, 2000000.0, 1]], "conditions": {"material": "Q345", "am_type": "-", "load_ratio": "-1", "test_type": "Torsional", "temperature": "-", "surface_treatment": "Over-welding and over-cutting"}, "metadata": {"dataset_id": 3911, "title": "Multiaxial Fatigue Life Prediction Based on High-Cycle Uniaxial Fatigue Test of Steel Pipe Weldments with Welding Defects", "doi": "10.1007/s13296-022-00678-z", "authors": "Liu, Hui; Lv, Xiu-Wen; Chen, Shi-chao; Zhou, Qiang; Zhou, Piao; Qu, Wei-Lian", "publication": "INTERNATIONAL JOURNAL OF STEEL STRUCTURES", "year_of_publication": 2023, "UT": "WOS:000859819500001", "base_material": "Q345", "base_young_modulus": "-", "base_yield_strength": "-", "base_ultimate_strength": "-", "base_elongation": "-", "weld_material": "Tianjin Jinqiao JQ-MG50-6", "weld_young_modulus": "-", "weld_yield_strength": 302.0, "weld_ultimate_strength": 488.5, "weld_elongation": "-", "processing": "Over-welding and over-cutting", "welding_joint": "Butt Joint", "welding_method": "-", "welding_voltage": "-", "welding_current": "-", "welding_speed": "-", "preheat_temp": "-", "welding_env": "-", "residual_stress": "-", "fatigue_specimen_type": "Tubular", "fatigue_specimen_thickness": 18, "fatigue_test_type": "Torsional", "fatigue_temp": "-", "fatigue_env": "-", "load_ratio": -1, "frequency": "0.1–100", "fatigue_machine": "W + B fatigue testing machine", "fatigue_standard": "GB/T 12,443–2007", "fatigue_test_control": "Stress", "stress_concentration": "-", "failure_location": "Weld zone"}}, {"id": "WELD2025:3912", "name": "Q345 | Butt Joint", "material_family": "Welded joint", "points": [[335.0, 8167.0, 0], [335.0, 27890.0, 0], [313.0, 98263.0, 0], [300.0, 57372.0, 0], [300.0, 224162.0, 0], [274.0, 648339.0, 0], [274.0, 251202.0, 0], [261.0, 866388.0, 0], [261.0, 594188.0, 0], [248.0, 2000000.0, 1]], "conditions": {"material": "Q345", "am_type": "-", "load_ratio": "-1", "test_type": "Torsional", "temperature": "-", "surface_treatment": "with welding porosity defect"}, "metadata": {"dataset_id": 3912, "title": "Multiaxial Fatigue Life Prediction Based on High-Cycle Uniaxial Fatigue Test of Steel Pipe Weldments with Welding Defects", "doi": "10.1007/s13296-022-00678-z", "authors": "Liu, Hui; Lv, Xiu-Wen; Chen, Shi-chao; Zhou, Qiang; Zhou, Piao; Qu, Wei-Lian", "publication": "INTERNATIONAL JOURNAL OF STEEL STRUCTURES", "year_of_publication": 2023, "UT": "WOS:000859819500001", "base_material": "Q345", "base_young_modulus": "-", "base_yield_strength": "-", "base_ultimate_strength": "-", "base_elongation": "-", "weld_material": "Tianjin Jinqiao JQ-MG50-6", "weld_young_modulus": "-", "weld_yield_strength": 313.7, "weld_ultimate_strength": 483.1, "weld_elongation": "-", "processing": "with welding porosity defect", "welding_joint": "Butt Joint", "welding_method": "-", "welding_voltage": "-", "welding_current": "-", "welding_speed": "-", "preheat_temp": "-", "welding_env": "-", "residual_stress": "-", "fatigue_specimen_type": "Tubular", "fatigue_specimen_thickness": 18, "fatigue_test_type": "Torsional", "fatigue_temp": "-", "fatigue_env": "-", "load_ratio": -1, "frequency": "0.1–100", "fatigue_machine": "W + B fatigue testing machine", "fatigue_standard": "GB/T 12,443–2007", "fatigue_test_control": "Stress", "stress_concentration": "-", "failure_location": "Weld zone"}}, {"id": "WELD2025:3913", "name": "- | Longitudinal welded gusset joint", "material_family": "Welded joint", "points": [[198.0, 141448.0, 0], [152.0, 287451.0, 0], [101.0, 869339.0, 0], [80.0, 1864797.0, 0], [61.0, 4907924.0, 0], [50.0, 9765405.0, 0]], "conditions": {"material": "-", "am_type": "-", "load_ratio": "0.68", "test_type": "Axial", "temperature": "-", "surface_treatment": "-"}, "metadata": {"dataset_id": 3913, "title": "Evaluation of Thickness Effect on Fatigue Life Variation of Longitudinal Welded Gusset Joint", "doi": "10.1007/s13296-024-00812-z", "authors": "Putri, Cut Atika; Tateishi, Kazuo; Shimizu, Masaru; Hanji, Takeshi", "publication": "INTERNATIONAL JOURNAL OF STEEL STRUCTURES", "year_of_publication": 2024, "UT": "WOS:001174273300001", "base_material": "-", "base_young_modulus": "-", "base_yield_strength": "-", "base_ultimate_strength": "-", "base_elongation": "-", "weld_material": "-", "weld_young_modulus": "-", "weld_yield_strength": "-", "weld_ultimate_strength": "-", "weld_elongation": "-", "processing": "-", "welding_joint": "Longitudinal welded gusset joint", "welding_method": "-", "welding_voltage": "-", "welding_current": "-", "welding_speed": "-", "preheat_temp": "-", "welding_env": "-", "residual_stress": "-", "fatigue_specimen_type": "Longitudinal welded gusset joint", "fatigue_specimen_thickness": 12, "fatigue_test_type": "Axial", "fatigue_temp": "-", "fatigue_env": "-", "load_ratio": 0.68, "frequency": 5, "fatigue_machine": "-", "fatigue_standard": "JSSC", "fatigue_test_control": "Stress", "stress_concentration": "-", "failure_location": "Weld toe"}}, {"id": "WELD2025:3914", "name": "- | Longitudinal welded gusset joint", "material_family": "Welded joint", "points": [[201.0, 70995.0, 0], [147.0, 141153.0, 0], [101.0, 395973.0, 0], [80.0, 754505.0, 0], [60.0, 1600583.0, 0], [50.0, 2922085.0, 0]], "conditions": {"material": "-", "am_type": "-", "load_ratio": "0.68", "test_type": "Axial", "temperature": "-", "surface_treatment": "-"}, "metadata": {"dataset_id": 3914, "title": "Evaluation of Thickness Effect on Fatigue Life Variation of Longitudinal Welded Gusset Joint", "doi": "10.1007/s13296-024-00812-z", "authors": "Putri, Cut Atika; Tateishi, Kazuo; Shimizu, Masaru; Hanji, Takeshi", "publication": "INTERNATIONAL JOURNAL OF STEEL STRUCTURES", "year_of_publication": 2024, "UT": "WOS:001174273300001", "base_material": "-", "base_young_modulus": "-", "base_yield_strength": "-", "base_ultimate_strength": "-", "base_elongation": "-", "weld_material": "-", "weld_young_modulus": "-", "weld_yield_strength": "-", "weld_ultimate_strength": "-", "weld_elongation": "-", "processing": "-", "welding_joint": "Longitudinal welded gusset joint", "welding_method": "-", "welding_voltage": "-", "welding_current": "-", "welding_speed": "-", "preheat_temp": "-", "welding_env": "-", "residual_stress": "-", "fatigue_specimen_type": "Longitudinal welded gusset joint", "fatigue_specimen_thickness": 40, "fatigue_test_type": "Axial", "fatigue_temp": "-", "fatigue_env": "-", "load_ratio": 0.68, "frequency": 5, "fatigue_machine": "-", "fatigue_standard": "JSSC", "fatigue_test_control": "Stress", "stress_concentration": "-", "failure_location": "Weld toe"}}, {"id": "WELD2025:3915", "name": "- | Longitudinal welded gusset joint", "material_family": "Welded joint", "points": [[201.0, 75735.0, 0], [149.0, 150595.0, 0], [100.0, 422380.0, 0], [80.0, 746449.0, 0], [60.0, 1653155.0, 0], [50.0, 2922085.0, 0]], "conditions": {"material": "-", "am_type": "-", "load_ratio": "0.68", "test_type": "Axial", "temperature": "-", "surface_treatment": "-"}, "metadata": {"dataset_id": 3915, "title": "Evaluation of Thickness Effect on Fatigue Life Variation of Longitudinal Welded Gusset Joint", "doi": "10.1007/s13296-024-00812-z", "authors": "Putri, Cut Atika; Tateishi, Kazuo; Shimizu, Masaru; Hanji, Takeshi", "publication": "INTERNATIONAL JOURNAL OF STEEL STRUCTURES", "year_of_publication": 2024, "UT": "WOS:001174273300001", "base_material": "-", "base_young_modulus": "-", "base_yield_strength": "-", "base_ultimate_strength": "-", "base_elongation": "-", "weld_material": "-", "weld_young_modulus": "-", "weld_yield_strength": "-", "weld_ultimate_strength": "-", "weld_elongation": "-", "processing": "-", "welding_joint": "Longitudinal welded gusset joint", "welding_method": "-", "welding_voltage": "-", "welding_current": "-", "welding_speed": "-", "preheat_temp": "-", "welding_env": "-", "residual_stress": "-", "fatigue_specimen_type": "Longitudinal welded gusset joint", "fatigue_specimen_thickness": 60, "fatigue_test_type": "Axial", "fatigue_temp": "-", "fatigue_env": "-", "load_ratio": 0.68, "frequency": 5, "fatigue_machine": "-", "fatigue_standard": "JSSC", "fatigue_test_control": "Stress", "stress_concentration": "-", "failure_location": "Weld toe"}}, {"id": "WELD2025:3916", "name": "S960TM | Butt Joint (V, I seams)", "material_family": "Welded joint", "points": [[703.0, 4499.0, 0], [710.0, 6268.0, 0], [704.0, 7597.0, 0], [602.0, 9196.0, 0], [599.0, 9805.0, 0], [595.0, 15528.0, 0], [508.0, 13493.0, 0], [508.0, 27328.0, 0], [503.0, 34945.0, 0], [389.0, 67651.0, 0], [294.0, 75898.0, 0], [299.0, 82688.0, 0], [296.0, 97066.0, 0], [301.0, 113970.0, 0], [296.0, 218781.0, 0], [248.0, 194185.0, 0], [197.0, 409593.0, 0], [193.0, 564416.0, 0], [145.0, 930493.0, 0], [145.0, 2410040.0, 0]], "conditions": {"material": "S960TM", "am_type": "Gas Metal Arc Welding (GMAW)", "load_ratio": "0.1", "test_type": "Axial", "temperature": "Ambient", "surface_treatment": "-"}, "metadata": {"dataset_id": 3916, "title": "Effect of high-strength filler metals on the fatigue behaviour of butt joints", "doi": "10.1007/s40194-012-0010-6", "authors": "Stoschka, M.; Leitner, M.; Posch, G.; Eichlseder, W.", "publication": "WELDING IN THE WORLD", "year_of_publication": 2013, "UT": "WOS:000314881000007", "base_material": "S960TM", "base_young_modulus": "-", "base_yield_strength": 960, "base_ultimate_strength": 1015, "base_elongation": 10, "weld_material": "G89", "weld_young_modulus": "-", "weld_yield_strength": 915, "weld_ultimate_strength": 960, "weld_elongation": 20, "processing": "-", "welding_joint": "Butt Joint (V, I seams)", "welding_method": "Gas Metal Arc Welding (GMAW)", "welding_voltage": "24.0–27.5", "welding_current": "270–325", "welding_speed": "8.1–11.3", "preheat_temp": "-", "welding_env": "-", "residual_stress": "Compressive residual stresses up to 500 MPa", "fatigue_specimen_type": "Butt joint", "fatigue_specimen_thickness": 5, "fatigue_test_type": "Axial", "fatigue_temp": "Ambient", "fatigue_env": "-", "load_ratio": 0.1, "frequency": "-", "fatigue_machine": "Servo-hydraulic and resonant test rigs", "fatigue_standard": "IIW recommendations", "fatigue_test_control": "Stress", "stress_concentration": "1.6–2.0", "failure_location": "Weld toe region"}}, {"id": "WELD2025:3917", "name": "S960TM | Butt Joint (X seams)", "material_family": "Welded joint", "points": [[707.0, 2810.0, 0], [706.0, 8824.0, 0], [595.0, 15038.0, 0], [498.0, 24552.0, 0], [499.0, 40153.0, 0], [499.0, 39726.0, 0], [397.0, 80289.0, 0], [286.0, 145679.0, 0], [298.0, 163925.0, 0], [296.0, 243471.0, 0], [292.0, 331945.0, 0], [196.0, 1016417.0, 0], [195.0, 13373670.0, 0], [197.0, 49300950.0, 1], [169.0, 53626105.0, 1]], "conditions": {"material": "S960TM", "am_type": "Gas Metal Arc Welding (GMAW)", "load_ratio": "0.1", "test_type": "Axial", "temperature": "Ambient", "surface_treatment": "-"}, "metadata": {"dataset_id": 3917, "title": "Effect of high-strength filler metals on the fatigue behaviour of butt joints", "doi": "10.1007/s40194-012-0010-6", "authors": "Stoschka, M.; Leitner, M.; Posch, G.; Eichlseder, W.", "publication": "WELDING IN THE WORLD", "year_of_publication": 2013, "UT": "WOS:000314881000007", "base_material": "S960TM", "base_young_modulus": "-", "base_yield_strength": 960, "base_ultimate_strength": 1015, "base_elongation": 10, "weld_material": "G89", "weld_young_modulus": "-", "weld_yield_strength": 915, "weld_ultimate_strength": 960, "weld_elongation": 20, "processing": "-", "welding_joint": "Butt Joint (X seams)", "welding_method": "Gas Metal Arc Welding (GMAW)", "welding_voltage": "24.0–27.5", "welding_current": "270–325", "welding_speed": "8.1–11.3", "preheat_temp": "-", "welding_env": "-", "residual_stress": "Compressive residual stresses up to 500 MPa", "fatigue_specimen_type": "Butt joint", "fatigue_specimen_thickness": 5, "fatigue_test_type": "Axial", "fatigue_temp": "Ambient", "fatigue_env": "-", "load_ratio": 0.1, "frequency": "-", "fatigue_machine": "Servo-hydraulic and resonant test rigs", "fatigue_standard": "IIW recommendations", "fatigue_test_control": "Stress", "stress_concentration": "1.6–2.0", "failure_location": "Weld toe region"}}, {"id": "WELD2025:3918", "name": "S960TM | Butt Joint (V, I seams)", "material_family": "Welded joint", "points": [[695.0, 14638.0, 0], [718.0, 19500.0, 0], [703.0, 29205.0, 0], [691.0, 31130.0, 0], [606.0, 24137.0, 0], [594.0, 33203.0, 0], [594.0, 38530.0, 0], [495.0, 62873.0, 0], [487.0, 102520.0, 0], [400.0, 69992.0, 0], [401.0, 202573.0, 0], [306.0, 182377.0, 0], [401.0, 105935.0, 0], [296.0, 330750.0, 0], [297.0, 360093.0, 0], [298.0, 562670.0, 0], [273.0, 1496390.0, 0], [198.0, 11903769.0, 0], [244.0, 30622147.0, 0], [243.0, 29661810.0, 0], [298.0, 30921136.0, 0], [196.0, 37912345.0, 0], [199.0, 73266105.0, 1]], "conditions": {"material": "S960TM", "am_type": "Gas Metal Arc Welding (GMAW)", "load_ratio": "0.1", "test_type": "Axial", "temperature": "Ambient", "surface_treatment": "Ground root"}, "metadata": {"dataset_id": 3918, "title": "Effect of high-strength filler metals on the fatigue behaviour of butt joints", "doi": "10.1007/s40194-012-0010-6", "authors": "Stoschka, M.; Leitner, M.; Posch, G.; Eichlseder, W.", "publication": "WELDING IN THE WORLD", "year_of_publication": 2013, "UT": "WOS:000314881000007", "base_material": "S960TM", "base_young_modulus": "-", "base_yield_strength": 960, "base_ultimate_strength": 1015, "base_elongation": 10, "weld_material": "solid wire+M21", "weld_young_modulus": "-", "weld_yield_strength": "-", "weld_ultimate_strength": "-", "weld_elongation": "-", "processing": "Ground root", "welding_joint": "Butt Joint (V, I seams)", "welding_method": "Gas Metal Arc Welding (GMAW)", "welding_voltage": "24.0–27.5", "welding_current": "270–325", "welding_speed": "8.1–11.3", "preheat_temp": "-", "welding_env": "-", "residual_stress": "Compressive residual stresses up to 500 MPa", "fatigue_specimen_type": "Butt joint", "fatigue_specimen_thickness": 5, "fatigue_test_type": "Axial", "fatigue_temp": "Ambient", "fatigue_env": "-", "load_ratio": 0.1, "frequency": "-", "fatigue_machine": "Servo-hydraulic and resonant test rigs", "fatigue_standard": "IIW recommendations", "fatigue_test_control": "Stress", "stress_concentration": "1.6–2.0", "failure_location": "Weld toe region"}}, {"id": "WELD2025:3919", "name": "S960TM | Butt Joint (V, I seams)", "material_family": "Welded joint", "points": [[689.0, 9985.0, 0], [700.0, 16806.0, 0], [700.0, 19502.0, 0], [689.0, 25985.0, 0], [609.0, 30819.0, 0], [601.0, 46156.0, 0], [493.0, 55938.0, 0], [499.0, 82880.0, 0], [503.0, 86476.0, 0], [393.0, 111727.0, 0], [399.0, 135271.0, 0], [403.0, 153664.0, 0], [359.0, 160422.0, 0], [360.0, 297133.0, 0], [348.0, 337599.0, 0], [406.0, 337362.0, 0], [404.0, 399900.0, 0], [394.0, 469064.0, 0], [294.0, 417876.0, 0], [301.0, 639167.0, 0], [299.0, 741731.0, 0], [354.0, 1063733.0, 0], [246.0, 2629467.0, 0], [297.0, 8917861.0, 0], [242.0, 20448739.0, 0], [265.0, 22732088.0, 0], [195.0, 52707795.0, 1], [246.0, 53213334.0, 1], [269.0, 53191122.0, 1]], "conditions": {"material": "S960TM", "am_type": "Gas Metal Arc Welding (GMAW)", "load_ratio": "0.1", "test_type": "Axial", "temperature": "Ambient", "surface_treatment": "Ground root"}, "metadata": {"dataset_id": 3919, "title": "Effect of high-strength filler metals on the fatigue behaviour of butt joints", "doi": "10.1007/s40194-012-0010-6", "authors": "Stoschka, M.; Leitner, M.; Posch, G.; Eichlseder, W.", "publication": "WELDING IN THE WORLD", "year_of_publication": 2013, "UT": "WOS:000314881000007", "base_material": "S960TM", "base_young_modulus": "-", "base_yield_strength": 960, "base_ultimate_strength": 1015, "base_elongation": 10, "weld_material": "metal-cored wire+Z", "weld_young_modulus": "-", "weld_yield_strength": "-", "weld_ultimate_strength": "-", "weld_elongation": "-", "processing": "Ground root", "welding_joint": "Butt Joint (V, I seams)", "welding_method": "Gas Metal Arc Welding (GMAW)", "welding_voltage": "24.0–27.5", "welding_current": "270–325", "welding_speed": "8.1–11.3", "preheat_temp": "-", "welding_env": "-", "residual_stress": "Compressive residual stresses up to 500 MPa", "fatigue_specimen_type": "Butt joint", "fatigue_specimen_thickness": 5, "fatigue_test_type": "Axial", "fatigue_temp": "Ambient", "fatigue_env": "-", "load_ratio": 0.1, "frequency": "-", "fatigue_machine": "Servo-hydraulic and resonant test rigs", "fatigue_standard": "IIW recommendations", "fatigue_test_control": "Stress", "stress_concentration": "1.6–2.0", "failure_location": "Weld toe region"}}, {"id": "WELD2025:3920", "name": "AH36 shipbuilding high-strength steel | Transverse non-load carrying fillet welds", "material_family": "Welded joint", "points": [[298.0, 294699.0, 0], [270.0, 804609.0, 0], [262.0, 1068370.0, 0], [251.0, 4974267.0, 1]], "conditions": {"material": "AH36 shipbuilding high-strength steel", "am_type": "Flux-cored arc welding (FCAW)", "load_ratio": "0.1", "test_type": "Axial",
