Repository: yunyunfanfan/S-PA-CBB

# S-PA-CBB

Official research code, processed curve records, evaluation outputs, and manuscript source for:

> **From Physics to Selective Generation: Conditional Brownian Bridges for Sparse S–N Curve Reconstruction and Fatigue Decision-Making**

S-PA-CBB reconstructs a complete probabilistic stress–life (S–N) curve from only two to four observed fatigue tests. The method first fits an interpretable Basquin state, diagnoses whether that state is sufficient, and applies a ControlNet-style conditional Brownian-bridge residual only to curves that benefit from correction.

File: external_data/weld2025_disjoint_curves.json (part 150 of 223)
"temperature": "-", "surface_treatment": "Ultrasonic Impact Treatment (UIT)"}, "metadata": {"dataset_id": 3920, "title": "Effect of preload and stress ratio on fatigue strength of welded joints improved by ultrasonic impact treatment", "doi": "10.1007/s40194-012-0018-y", "authors": "Okawa, T.; Shimanuki, H.; Funatsu, Y.; Nose, T.; Sumi, Y.", "publication": "WELDING IN THE WORLD", "year_of_publication": 2013, "UT": "WOS:000314882000008", "base_material": "AH36 shipbuilding high-strength steel", "base_young_modulus": "-", "base_yield_strength": 392, "base_ultimate_strength": 530, "base_elongation": "-", "weld_material": "SF-1 (JIS Z 3313 T49J0T1-1CA-UH5)", "weld_young_modulus": "-", "weld_yield_strength": 300, "weld_ultimate_strength": 450, "weld_elongation": 25, "processing": "Ultrasonic Impact Treatment (UIT)", "welding_joint": "Transverse non-load carrying fillet welds", "welding_method": "Flux-cored arc welding (FCAW)", "welding_voltage": "28-29", "welding_current": 300, "welding_speed": 5.67, "preheat_temp": "-", "welding_env": "-", "residual_stress": "350-400 MPa (compressive)", "fatigue_specimen_type": "Transverse non-load carrying fillet welds", "fatigue_specimen_thickness": 20, "fatigue_test_type": "Axial", "fatigue_temp": "-", "fatigue_env": "-", "load_ratio": 0.1, "frequency": "-", "fatigue_machine": "-", "fatigue_standard": "-", "fatigue_test_control": "Stress", "stress_concentration": "-", "failure_location": "Weld toe"}}, {"id": "WELD2025:3921", "name": "AH36 shipbuilding high-strength steel | Transverse non-load carrying fillet welds", "material_family": "Welded joint", "points": [[300.0, 142609.0, 0], [250.0, 529498.0, 0], [220.0, 988806.0, 0], [201.0, 4853159.0, 1]], "conditions": {"material": "AH36 shipbuilding high-strength steel", "am_type": "Flux-cored arc welding (FCAW)", "load_ratio": "0.1", "test_type": "Axial", "temperature": "-", "surface_treatment": "Ultrasonic Impact Treatment (UIT) with tensile preload of 352.8 MPa"}, "metadata": {"dataset_id": 3921, "title": "Effect of preload and stress ratio on fatigue strength of welded joints improved by ultrasonic impact treatment", "doi": "10.1007/s40194-012-0018-y", "authors": "Okawa, T.; Shimanuki, H.; Funatsu, Y.; Nose, T.; Sumi, Y.", "publication": "WELDING IN THE WORLD", "year_of_publication": 2013, "UT": "WOS:000314882000008", "base_material": "AH36 shipbuilding high-strength steel", "base_young_modulus": "-", "base_yield_strength": 392, "base_ultimate_strength": 530, "base_elongation": "-", "weld_material": "SF-1 (JIS Z 3313 T49J0T1-1CA-UH5)", "weld_young_modulus": "-", "weld_yield_strength": 300, "weld_ultimate_strength": 450, "weld_elongation": 25, "processing": "Ultrasonic Impact Treatment (UIT) with tensile preload of 352.8 MPa", "welding_joint": "Transverse non-load carrying fillet welds", "welding_method": "Flux-cored arc welding (FCAW)", "welding_voltage": "28-29", "welding_current": 300, "welding_speed": 5.67, "preheat_temp": "-", "welding_env": "-", "residual_stress": "-", "fatigue_specimen_type": "Transverse non-load carrying fillet welds", "fatigue_specimen_thickness": 20, "fatigue_test_type": "Axial", "fatigue_temp": "-", "fatigue_env": "-", "load_ratio": 0.1, "frequency": "-", "fatigue_machine": "-", "fatigue_standard": "-", "fatigue_test_control": "Stress", "stress_concentration": "-", "failure_location": "Weld toe"}}, {"id": "WELD2025:3922", "name": "AH36 shipbuilding high-strength steel | Transverse non-load carrying fillet welds", "material_family": "Welded joint", "points": [[295.0, 139215.0, 0], [249.0, 676597.0, 0], [218.0, 4948523.0, 1]], "conditions": {"material": "AH36 shipbuilding high-strength steel", "am_type": "Flux-cored arc welding (FCAW)", "load_ratio": "0.1", "test_type": "Axial", "temperature": "-", "surface_treatment": "Ultrasonic Impact Treatment (UIT) with compressive preload of 235.2 MPa"}, "metadata": {"dataset_id": 3922, "title": "Effect of preload and stress ratio on fatigue strength of welded joints improved by ultrasonic impact treatment", "doi": "10.1007/s40194-012-0018-y", "authors": "Okawa, T.; Shimanuki, H.; Funatsu, Y.; Nose, T.; Sumi, Y.", "publication": "WELDING IN THE WORLD", "year_of_publication": 2013, "UT": "WOS:000314882000008", "base_material": "AH36 shipbuilding high-strength steel", "base_young_modulus": "-", "base_yield_strength": 392, "base_ultimate_strength": 530, "base_elongation": "-", "weld_material": "SF-1 (JIS Z 3313 T49J0T1-1CA-UH5)", "weld_young_modulus": "-", "weld_yield_strength": 300, "weld_ultimate_strength": 450, "weld_elongation": 25, "processing": "Ultrasonic Impact Treatment (UIT) with compressive preload of 235.2 MPa", "welding_joint": "Transverse non-load carrying fillet welds", "welding_method": "Flux-cored arc welding (FCAW)", "welding_voltage": "28-29", "welding_current": 300, "welding_speed": 5.67, "preheat_temp": "-", "welding_env": "-", "residual_stress": "-", "fatigue_specimen_type": "Transverse non-load carrying fillet welds", "fatigue_specimen_thickness": 20, "fatigue_test_type": "Axial", "fatigue_temp": "-", "fatigue_env": "-", "load_ratio": 0.1, "frequency": "-", "fatigue_machine": "-", "fatigue_standard": "-", "fatigue_test_control": "Stress", "stress_concentration": "-", "failure_location": "Weld toe"}}, {"id": "WELD2025:3923", "name": "AH36 shipbuilding high-strength steel | Transverse non-load carrying fillet welds", "material_family": "Welded joint", "points": [[200.0, 162972.0, 0], [149.0, 349705.0, 0], [100.0, 1329253.0, 0], [81.0, 4771673.0, 1]], "conditions": {"material": "AH36 shipbuilding high-strength steel", "am_type": "Flux-cored arc welding (FCAW)", "load_ratio": "0.1", "test_type": "Axial", "temperature": "-", "surface_treatment": "-"}, "metadata": {"dataset_id": 3923, "title": "Effect of preload and stress ratio on fatigue strength of welded joints improved by ultrasonic impact treatment", "doi": "10.1007/s40194-012-0018-y", "authors": "Okawa, T.; Shimanuki, H.; Funatsu, Y.; Nose, T.; Sumi, Y.", "publication": "WELDING IN THE WORLD", "year_of_publication": 2013, "UT": "WOS:000314882000008", "base_material": "AH36 shipbuilding high-strength steel", "base_young_modulus": "-", "base_yield_strength": 392, "base_ultimate_strength": 530, "base_elongation": "-", "weld_material": "SF-1 (JIS Z 3313 T49J0T1-1CA-UH5)", "weld_young_modulus": "-", "weld_yield_strength": 300, "weld_ultimate_strength": 450, "weld_elongation": 25, "processing": "-", "welding_joint": "Transverse non-load carrying fillet welds", "welding_method": "Flux-cored arc welding (FCAW)", "welding_voltage": "28-29", "welding_current": 300, "welding_speed": 5.67, "preheat_temp": "-", "welding_env": "-", "residual_stress": "350-400 MPa (compressive)", "fatigue_specimen_type": "Transverse non-load carrying fillet welds", "fatigue_specimen_thickness": 20, "fatigue_test_type": "Axial", "fatigue_temp": "-", "fatigue_env": "-", "load_ratio": 0.1, "frequency": "-", "fatigue_machine": "-", "fatigue_standard": "-", "fatigue_test_control": "Stress", "stress_concentration": "-", "failure_location": "Weld toe"}}, {"id": "WELD2025:3924", "name": "AH36 shipbuilding high-strength steel | Transverse non-load carrying fillet welds", "material_family": "Welded joint", "points": [[299.0, 262590.0, 0], [250.0, 343538.0, 0], [201.0, 915371.0, 0], [150.0, 4825981.0, 1]], "conditions": {"material": "AH36 shipbuilding high-strength steel", "am_type": "Flux-cored arc welding (FCAW)", "load_ratio": "0.1", "test_type": "Axial", "temperature": "-", "surface_treatment": "grinding"}, "metadata": {"dataset_id": 3924, "title": "Effect of preload and stress ratio on fatigue strength of welded joints improved by ultrasonic impact treatment", "doi": "10.1007/s40194-012-0018-y", "authors": "Okawa, T.; Shimanuki, H.; Funatsu, Y.; Nose, T.; Sumi, Y.", "publication": "WELDING IN THE WORLD", "year_of_publication": 2013, "UT": "WOS:000314882000008", "base_material": "AH36 shipbuilding high-strength steel", "base_young_modulus": "-", "base_yield_strength": 392, "base_ultimate_strength": 530, "base_elongation": "-", "weld_material": "SF-1 (JIS Z 3313 T49J0T1-1CA-UH5)", "weld_young_modulus": "-", "weld_yield_strength": 300, "weld_ultimate_strength": 450, "weld_elongation": 25, "processing": "grinding", "welding_joint": "Transverse non-load carrying fillet welds", "welding_method": "Flux-cored arc welding (FCAW)", "welding_voltage": "28-29", "welding_current": 300, "welding_speed": 5.67, "preheat_temp": "-", "welding_env": "-", "residual_stress": "350-400 MPa (compressive)", "fatigue_specimen_type": "Transverse non-load carrying fillet welds", "fatigue_specimen_thickness": 20, "fatigue_test_type": "Axial", "fatigue_temp": "-", "fatigue_env": "-", "load_ratio": 0.1, "frequency": "-", "fatigue_machine": "-", "fatigue_standard": "-", "fatigue_test_control": "Stress", "stress_concentration": "-", "failure_location": "Weld toe"}}, {"id": "WELD2025:3925", "name": "AH36 shipbuilding high-strength steel | Transverse non-load carrying fillet welds", "material_family": "Welded joint", "points": [[176.0, 332340.0, 0], [152.0, 474939.0, 0], [136.0, 3382047.0, 0], [126.0, 4918928.0, 0]], "conditions": {"material": "AH36 shipbuilding high-strength steel", "am_type": "Flux-cored arc welding (FCAW)", "load_ratio": "0.5", "test_type": "Axial", "temperature": "-", "surface_treatment": "Ultrasonic Impact Treatment (UIT)"}, "metadata": {"dataset_id": 3925, "title": "Effect of preload and stress ratio on fatigue strength of welded joints improved by ultrasonic impact treatment", "doi": "10.1007/s40194-012-0018-y", "authors": "Okawa, T.; Shimanuki, H.; Funatsu, Y.; Nose, T.; Sumi, Y.", "publication": "WELDING IN THE WORLD", "year_of_publication": 2013, "UT": "WOS:000314882000008", "base_material": "AH36 shipbuilding high-strength steel", "base_young_modulus": "-", "base_yield_strength": 392, "base_ultimate_strength": 530, "base_elongation": "-", "weld_material": "SF-1 (JIS Z 3313 T49J0T1-1CA-UH5)", "weld_young_modulus": "-", "weld_yield_strength": 300, "weld_ultimate_strength": 450, "weld_elongation": 25, "processing": "Ultrasonic Impact Treatment (UIT)", "welding_joint": "Transverse non-load carrying fillet welds", "welding_method": "Flux-cored arc welding (FCAW)", "welding_voltage": "28-29", "welding_current": 300, "welding_speed": 5.67, "preheat_temp": "-", "welding_env": "-", "residual_stress": "350-400 MPa (compressive)", "fatigue_specimen_type": "Transverse non-load carrying fillet welds", "fatigue_specimen_thickness": 20, "fatigue_test_type": "Axial", "fatigue_temp": "-", "fatigue_env": "-", "load_ratio": 0.5, "frequency": "-", "fatigue_machine": "-", "fatigue_standard": "-", "fatigue_test_control": "Stress", "stress_concentration": "-", "failure_location": "Weld toe"}}, {"id": "WELD2025:3926", "name": "AH36 shipbuilding high-strength steel | Transverse non-load carrying fillet welds", "material_family": "Welded joint", "points": [[413.0, 347732.0, 0], [398.0, 934700.0, 0], [378.0, 2265559.0, 0]], "conditions": {"material": "AH36 shipbuilding high-strength steel", "am_type": "Flux-cored arc welding (FCAW)", "load_ratio": "-1", "test_type": "Axial", "temperature": "-", "surface_treatment": "Ultrasonic Impact Treatment (UIT)"}, "metadata": {"dataset_id": 3926, "title": "Effect of preload and stress ratio on fatigue strength of welded joints improved by ultrasonic impact treatment", "doi": "10.1007/s40194-012-0018-y", "authors": "Okawa, T.; Shimanuki, H.; Funatsu, Y.; Nose, T.; Sumi, Y.", "publication": "WELDING IN THE WORLD", "year_of_publication": 2013, "UT": "WOS:000314882000008", "base_material": "AH36 shipbuilding high-strength steel", "base_young_modulus": "-", "base_yield_strength": 392, "base_ultimate_strength": 530, "base_elongation": "-", "weld_material": "SF-1 (JIS Z 3313 T49J0T1-1CA-UH5)", "weld_young_modulus": "-", "weld_yield_strength": 300, "weld_ultimate_strength": 450, "weld_elongation": 25, "processing": "Ultrasonic Impact Treatment (UIT)", "welding_joint": "Transverse non-load carrying fillet welds", "welding_method": "Flux-cored arc welding (FCAW)", "welding_voltage": "28-29", "welding_current": 300, "welding_speed": 5.67, "preheat_temp": "-", "welding_env": "-", "residual_stress": "350-400 MPa (compressive)", "fatigue_specimen_type": "Transverse non-load carrying fillet welds", "fatigue_specimen_thickness": 20, "fatigue_test_type": "Axial", "fatigue_temp": "-", "fatigue_env": "-", "load_ratio": -1, "frequency": "-", "fatigue_machine": "-", "fatigue_standard": "-", "fatigue_test_control": "Stress", "stress_concentration": "-", "failure_location": "Weld toe"}}, {"id": "WELD2025:3927", "name": "HT780 | Non-load carrying fillet-welded joint", "material_family": "Welded joint", "points": [[382.0, 48568.0, 0], [287.0, 116857.0, 0], [275.0, 140432.0, 0], [195.0, 1187400.0, 0], [376.0, 77892.0, 0], [379.0, 92166.0, 0], [195.0, 1096057.0, 0], [195.0, 1427631.0, 0]], "conditions": {"material": "HT780", "am_type": "Laser-arc hybrid welding", "load_ratio": "-", "test_type": "4-point bending fatigue test", "temperature": "-", "surface_treatment": "-"}, "metadata": {"dataset_id": 3927, "title": "Design and welding method for high-strength steel structure using laser-arc hybrid welding", "doi": "10.1007/s40194-013-0064-0", "authors": "Inose, Koutarou; Kanbayashi, Junko; Abe, Daisuke; Matsumoto, Naoyuki; Nakanishi, Yasumasa", "publication": "WELDING IN THE WORLD", "year_of_publication": 2013, "UT": "WOS:000323672100007", "base_material": "HT780", "base_young_modulus": "-", "base_yield_strength": 813, "base_ultimate_strength": 825, "base_elongation": "-", "weld_material": "-", "weld_young_modulus": "-", "weld_yield_strength": 404, "weld_ultimate_strength": 496, "weld_elongation": "-", "processing": "-", "welding_joint": "Non-load carrying fillet-welded joint", "welding_method": "Laser-arc hybrid welding", "welding_voltage": "-", "welding_current": 80, "welding_speed": "-", "preheat_temp": "Pre-heat less welding", "welding_env": "-", "residual_stress": "-", "fatigue_specimen_type": "Non-load carrying fillet-welded joint", "fatigue_specimen_thickness": 12, "fatigue_test_type": "4-point bending fatigue test", "fatigue_temp": "-", "fatigue_env": "-", "load_ratio": "-", "frequency": "-", "fatigue_machine": "-", "fatigue_standard": "JSSC Fatigue Design Recommendations for Welded Structures", "fatigue_test_control": "Stress", "stress_concentration": "1.10", "failure_location": "Weld toe"}}, {"id": "WELD2025:3928", "name": "HT780 | Non-load carrying fillet-welded joint", "material_family": "Welded joint", "points": [[407.0, 57963.0, 0], [178.0, 814184.0, 0], [195.0, 705552.0, 0], [177.0, 1010643.0, 0]], "conditions": {"material": "HT780", "am_type": "Laser-arc hybrid welding", "load_ratio": "-", "test_type": "4-point bending fatigue test", "temperature": "-", "surface_treatment": "-"}, "metadata": {"dataset_id": 3928, "title": "Design and welding method for high-strength steel structure using laser-arc hybrid welding", "doi": "10.1007/s40194-013-0064-0", "authors": "Inose, Koutarou; Kanbayashi, Junko; Abe, Daisuke; Matsumoto, Naoyuki; Nakanishi, Yasumasa", "publication": "WELDING IN THE WORLD", "year_of_publication": 2013, "UT": "WOS:000323672100007", "base_material": "HT780", "base_young_modulus": "-", "base_yield_strength": 813, "base_ultimate_strength": 825, "base_elongation": "-", "weld_material": "-", "weld_young_modulus": "-", "weld_yield_strength": 480, "weld_ultimate_strength": 568, "weld_elongation": "-", "processing": "-", "welding_joint": "Non-load carrying fillet-welded joint", "welding_method": "Laser-arc hybrid welding", "welding_voltage": "-", "welding_current": 160, "welding_speed": "-", "preheat_temp": "Pre-heat less welding", "welding_env": "-", "residual_stress": "-", "fatigue_specimen_type": "Non-load carrying fillet-welded joint", "fatigue_specimen_thickness": 12, "fatigue_test_type": "4-point bending fatigue test", "fatigue_temp": "-", "fatigue_env": "-", "load_ratio": "-", "frequency": "-", "fatigue_machine": "-", "fatigue_standard": "JSSC Fatigue Design Recommendations for Welded Structures", "fatigue_test_control": "Stress", "stress_concentration": "1.10", "failure_location": "Weld toe"}}, {"id": "WELD2025:3929", "name": "HT780 | Non-load carrying fillet-welded joint", "material_family": "Welded joint", "points": [[381.0, 59332.0, 0], [259.0, 297961.0, 0], [304.0, 268943.0, 0], [230.0, 481181.0, 0], [189.0, 2730261.0, 0], [397.0, 99102.0, 0], [368.0, 120977.0, 0], [296.0, 394914.0, 0], [266.0, 462996.0, 0], [227.0, 723841.0, 0], [252.0, 843727.0, 0], [186.0, 1583459.0, 0], [176.0, 2111441.0, 0], [191.0, 3079043.0, 0]], "conditions": {"material": "HT780", "am_type": "Laser-arc hybrid welding", "load_ratio": "-", "test_type": "4-point bending fatigue test", "temperature": "-", "surface_treatment": "-"}, "metadata": {"dataset_id": 3929, "title": "Design and welding method for high-strength steel structure using laser-arc hybrid welding", "doi": "10.1007/s40194-013-0064-0", "authors": "Inose, Koutarou; Kanbayashi, Junko; Abe, Daisuke; Matsumoto, Naoyuki; Nakanishi, Yasumasa", "publication": "WELDING IN THE WORLD", "year_of_publication": 2013, "UT": "WOS:000323672100007", "base_material": "HT780", "base_young_modulus": "-", "base_yield_strength": 813, "base_ultimate_strength": 825, "base_elongation": "-", "weld_material": "-", "weld_young_modulus": "-", "weld_yield_strength": 480, "weld_ultimate_strength": 568, "weld_elongation": "-", "processing": "-", "welding_joint": "Non-load carrying fillet-welded joint", "welding_method": "Laser-arc hybrid welding", "welding_voltage": "-", "welding_current": 80, "welding_speed": "-", "preheat_temp": "Pre-heat less welding", "welding_env": "-", "residual_stress": "-", "fatigue_specimen_type": "Non-load carrying fillet-welded joint", "fatigue_specimen_thickness": 12, "fatigue_test_type": "4-point bending fatigue test", "fatigue_temp": "-", "fatigue_env": "-", "load_ratio": "-", "frequency": "-", "fatigue_machine": "-", "fatigue_standard": "JSSC Fatigue Design Recommendations for Welded Structures", "fatigue_test_control": "Stress", "stress_concentration": "1.10", "failure_location": "Weld toe"}}, {"id": "WELD2025:3930", "name": "HT780 | Non-load carrying fillet-welded joint", "material_family": "Welded joint", "points": [[376.0, 117188.0, 0], [292.0, 218291.0, 0], [300.0, 232806.0, 0], [248.0, 836851.0, 0], [243.0, 2332228.0, 0], [196.0, 2327066.0, 0], [210.0, 3157072.0, 0], [371.0, 71314.0, 0], [293.0, 147442.0, 0], [305.0, 161090.0, 0], [249.0, 617295.0, 0], [199.0, 1815680.0, 0], [241.0, 2118333.0, 0]], "conditions": {"material": "HT780", "am_type": "Laser-arc hybrid welding", "load_ratio": "-", "test_type": "4-point bending fatigue test", "temperature": "-", "surface_treatment": "-"}, "metadata": {"dataset_id": 3930, "title": "Design and welding method for high-strength steel structure using laser-arc hybrid welding", "doi": "10.1007/s40194-013-0064-0", "authors": "Inose, Koutarou; Kanbayashi, Junko; Abe, Daisuke; Matsumoto, Naoyuki; Nakanishi, Yasumasa", "publication": "WELDING IN THE WORLD", "year_of_publication": 2013, "UT": "WOS:000323672100007", "base_material": "HT780", "base_young_modulus": "-", "base_yield_strength": 813, "base_ultimate_strength": 825, "base_elongation": "-", "weld_material": "-", "weld_young_modulus": "-", "weld_yield_strength": 717, "weld_ultimate_strength": 869, "weld_elongation": "-", "processing": "-", "welding_joint": "Non-load carrying fillet-welded joint", "welding_method": "Laser-arc hybrid welding", "welding_voltage": "-", "welding_current": 80, "welding_speed": "-", "preheat_temp": "Pre-heat less welding", "welding_env": "-", "residual_stress": "-", "fatigue_specimen_type": "Non-load carrying fillet-welded joint", "fatigue_specimen_thickness": 12, "fatigue_test_type": "4-point bending fatigue test", "fatigue_temp": "-", "fatigue_env": "-", "load_ratio": "-", "frequency": "-", "fatigue_machine": "-", "fatigue_standard": "JSSC Fatigue Design Recommendations for Welded Structures", "fatigue_test_control": "Stress", "stress_concentration": "1.10", "failure_location": "Weld toe"}}, {"id": "WELD2025:3931", "name": "HT780 | Non-load carrying fillet-welded joint", "material_family": "Welded joint", "points": [[389.0, 71348.0, 0], [402.0, 74886.0, 0], [195.0, 454176.0, 0], [196.0, 667114.0, 0], [195.0, 802013.0, 0], [387.0, 119116.0, 0], [407.0, 136561.0, 0], [294.0, 350180.0, 0], [282.0, 312901.0, 0]], "conditions": {"material": "HT780", "am_type": "Laser-arc hybrid welding", "load_ratio": "-", "test_type": "4-point bending fatigue test", "temperature": "-", "surface_treatment": "-"}, "metadata": {"dataset_id": 3931, "title": "Design and welding method for high-strength steel structure using laser-arc hybrid welding", "doi": "10.1007/s40194-013-0064-0", "authors": "Inose, Koutarou; Kanbayashi, Junko; Abe, Daisuke; Matsumoto, Naoyuki; Nakanishi, Yasumasa", "publication": "WELDING IN THE WORLD", "year_of_publication": 2013, "UT": "WOS:000323672100007", "base_material": "HT780", "base_young_modulus": "-", "base_yield_strength": 813, "base_ultimate_strength": 825, "base_elongation": "-", "weld_material": "-", "weld_young_modulus": "-", "weld_yield_strength": 717, "weld_ultimate_strength": 869, "weld_elongation": "-", "processing": "-", "welding_joint": "Non-load carrying fillet-welded joint", "welding_method": "Laser-arc hybrid welding", "welding_voltage": "-", "welding_current": 113, "welding_speed": "-", "preheat_temp": "Pre-heat less welding", "welding_env": "-", "residual_stress": "-", "fatigue_specimen_type": "Non-load carrying fillet-welded joint", "fatigue_specimen_thickness": 12, "fatigue_test_type": "4-point bending fatigue test", "fatigue_temp": "-", "fatigue_env": "-", "load_ratio": "-", "frequency": "-", "fatigue_machine": "-", "fatigue_standard": "JSSC Fatigue Design Recommendations for Welded Structures", "fatigue_test_control": "Stress", "stress_concentration": "1.10", "failure_location": "Weld toe"}}, {"id": "WELD2025:3932", "name": "HT980 | One side-butt welded joint", "material_family": "Welded joint", "points": [[293.0, 54214.0, 0], [296.0, 66250.0, 0], [200.0, 104972.0, 0], [196.0, 113651.0, 0], [297.0, 95775.0, 0], [198.0, 322019.0, 0]], "conditions": {"material": "HT980", "am_type": "Laser-arc hybrid welding", "load_ratio": "-", "test_type": "4-point bending fatigue test", "temperature": "-", "surface_treatment": "-"}, "metadata": {"dataset_id": 3932, "title": "Design and welding method for high-strength steel structure using laser-arc hybrid welding", "doi": "10.1007/s40194-013-0064-0", "authors": "Inose, Koutarou; Kanbayashi, Junko; Abe, Daisuke; Matsumoto, Naoyuki; Nakanishi, Yasumasa", "publication": "WELDING IN THE WORLD", "year_of_publication": 2013, "UT": "WOS:000323672100007", "base_material": "HT980", "base_young_modulus": "-", "base_yield_strength": 1018, "base_ultimate_strength": 1046, "base_elongation": "-", "weld_material": "-", "weld_young_modulus": "-", "weld_yield_strength": 480, "weld_ultimate_strength": 568, "weld_elongation": "-", "processing": "-", "welding_joint": "One side-butt welded joint", "welding_method": "Laser-arc hybrid welding", "welding_voltage": "-", "welding_current": "160, 80", "welding_speed": "-", "preheat_temp": "Pre-heat less welding", "welding_env": "-", "residual_stress": "-", "fatigue_specimen_type": "One side-butt welded joint", "fatigue_specimen_thickness": 12, "fatigue_test_type": "4-point bending fatigue test", "fatigue_temp": "-", "fatigue_env": "-", "load_ratio": "-", "frequency": "-", "fatigue_machine": "-", "fatigue_standard": "JSSC Fatigue Design Recommendations for Welded Structures", "fatigue_test_control": "Stress", "stress_concentration": "1.10", "failure_location": "Weld toe"}}, {"id": "WELD2025:3933", "name": "HT980 | One side-butt welded joint", "material_family": "Welded joint", "points": [[296.0, 153611.0, 0], [196.0, 582330.0, 0], [196.0, 883175.0, 0], [198.0, 1132377.0, 0], [295.0, 161152.0, 0]], "conditions": {"material": "HT980", "am_type": "Laser-arc hybrid welding", "load_ratio": "-", "test_type": "4-point bending fatigue test", "temperature": "-", "surface_treatment": "-"}, "metadata": {"dataset_id": 3933, "title": "Design and welding method for high-strength steel structure using laser-arc hybrid welding", "doi": "10.1007/s40194-013-0064-0", "authors": "Inose, Koutarou; Kanbayashi, Junko; Abe, Daisuke; Matsumoto, Naoyuki; Nakanishi, Yasumasa", "publication": "WELDING IN THE WORLD", "year_of_publication": 2013, "UT": "WOS:000323672100007", "base_material": "HT980", "base_young_modulus": "-", "base_yield_strength": 1018, "base_ultimate_strength": 1046, "base_elongation": "-", "weld_material": "-", "weld_young_modulus": "-", "weld_yield_strength": 480, "weld_ultimate_strength": 568, "weld_elongation": "-", "processing": "-", "welding_joint": "One side-butt welded joint", "welding_method": "Laser-arc hybrid welding", "welding_voltage": "-", "welding_current": "160, 80", "welding_speed": "-", "preheat_temp": "Pre-heat less welding", "welding_env": "-", "residual_stress": "-", "fatigue_specimen_type": "One side-butt welded joint", "fatigue_specimen_thickness": 12, "fatigue_test_type": "4-point bending fatigue test", "fatigue_temp": "-", "fatigue_env": "-", "load_ratio": "-", "frequency": "-", "fatigue_machine": "-", "fatigue_standard": "JSSC Fatigue Design Recommendations for Welded Structures", "fatigue_test_control": "Stress", "stress_concentration": "1.10", "failure_location": "Weld toe"}}, {"id": "WELD2025:3934", "name": "HT780 | One side-butt welded joint", "material_family": "Welded joint", "points": [[400.0, 57437.0, 0], [201.0, 706305.0, 0], [148.0, 1393118.0, 0], [149.0, 3103742.0, 0]], "conditions": {"material": "HT780", "am_type": "Laser-arc hybrid welding", "load_ratio": "-", "test_type": "4-point bending fatigue test", "temperature": "-", "surface_treatment": "-"}, "metadata": {"dataset_id": 3934, "title": "Design and welding method for high-strength steel structure using laser-arc hybrid welding", "doi": "10.1007/s40194-013-0064-0", "authors": "Inose, Koutarou; Kanbayashi, Junko; Abe, Daisuke; Matsumoto, Naoyuki; Nakanishi, Yasumasa", "publication": "WELDING IN THE WORLD", "year_of_publication": 2013, "UT": "WOS:000323672100007", "base_material": "HT780", "base_young_modulus": "-", "base_yield_strength": 813, "base_ultimate_strength": 825, "base_elongation": "-", "weld_material": "-", "weld_young_modulus": "-", "weld_yield_strength": 404, "weld_ultimate_strength": 496, "weld_elongation": "-", "processing": "-", "welding_joint": "One side-butt welded joint", "welding_method": "Laser-arc hybrid welding", "welding_voltage": "-", "welding_current": 80, "welding_speed": "-", "preheat_temp": "Pre-heat less welding", "welding_env": "-", "residual_stress": "-", "fatigue_specimen_type": "One side-butt welded joint", "fatigue_specimen_thickness": 12, "fatigue_test_type": "4-point bending fatigue test", "fatigue_temp": "-", "fatigue_env": "-", "load_ratio": "-", "frequency": "-", "fatigue_machine": "-", "fatigue_standard": "JSSC Fatigue Design Recommendations for Welded Structures", "fatigue_test_control": "Stress", "stress_concentration": "1.10", "failure_location": "Weld toe"}}, {"id": "WELD2025:3935", "name": "Ruukki Optim 960 QC (quenched and cold formable) ultra-high-strength steel | Non-load-carrying cruciform joint", "material_family": "Welded joint", "points": [[466.0, 54657.0, 0], [198.0, 259686.0, 0], [198.0, 309381.0, 0], [197.0, 323226.0, 0], [198.0, 381724.0, 0], [208.0, 413019.0, 0], [198.0, 496384.0, 0], [180.0, 349725.0, 0], [213.0, 1223073.0, 0], [389.0, 431625.0, 0], [271.0, 322167.0, 0], [269.0, 828295.0, 0], [195.0, 717618.0, 0], [195.0, 818218.0, 0], [315.0, 296537.0, 0], [295.0, 517747.0, 0], [245.0, 1055470.0, 0], [201.0, 1927945.0, 0], [202.0, 255294.0, 0], [227.0, 282558.0, 0], [199.0, 472405.0, 0], [199.0, 472405.0, 0], [199.0, 500917.0, 0], [201.0, 550912.0, 0], [192.0, 701861.0, 0], [200.0, 886955.0, 0], [199.0, 1080957.0, 0], [198.0, 1279411.0, 0], [198.0, 1298294.0, 0], [391.0, 133978.0, 0], [385.0, 165424.0, 0], [358.0, 496049.0, 0], [283.0, 782418.0, 0], [383.0, 967744.0, 0]], "conditions": {"material": "Ruukki Optim 960 QC (quenched and cold formable) ultra-high-strength steel", "am_type": "Gas Metal Arc Welding (GMAW)", "load_ratio": "0.1", "test_type": "Constant amplitude cyclic loading", "temperature": "-", "surface_treatment": "-"}, "metadata": {"dataset_id": 3935, "title": "Effects of weaving technique on the fatigue strength of transverse loaded fillet welds made of ultra-high-strength steel", "doi": "10.1007/s40194-014-0123-1", "authors": "Skriko, T.; Bjork, T.; Nykanen, T.", "publication": "WELDING IN THE WORLD", "year_of_publication": 2014, "UT": "WOS:000344642000012", "base_material": "Ruukki Optim 960 QC (quenched and cold formable) ultra-high-strength steel", "base_young_modulus": "-", "base_yield_strength": 1002, "base_ultimate_strength": 1126, "base_elongation": 11, "weld_material": "OK AristoRod 12.50, OK AristoRod 89, Union X96, Coreweld 89, Stein-Megafil 1100", "weld_young_modulus": "-", "weld_yield_strength": "470–939", "weld_ultimate_strength": "560–1000", "weld_elongation": "14–26", "processing": "-", "welding_joint": "Non-load-carrying cruciform joint", "welding_method": "Gas Metal Arc Welding (GMAW)", "welding_voltage": "-", "welding_current": "-", "welding_speed": "-", "preheat_temp": "<50", "welding_env": "-", "residual_stress": "-", "fatigue_specimen_type": "Cruciform joint with fillet welds", "fatigue_specimen_thickness": 8, "fatigue_test_type": "Constant amplitude cyclic loading", "fatigue_temp": "-", "fatigue_env": "-", "load_ratio": 0.1, "frequency": "-", "fatigue_machine": "-", "fatigue_standard": "IIW recommendations, Eurocode 3 (EN 1993-1-9)", "fatigue_test_control": "Stress", "stress_concentration": "-", "failure_location": "Weld toe"}}, {"id": "WELD2025:3936", "name": "S355NL (fine-grained low-carbon construction steel) | Longitudinal stiffener (fillet-welded gusset)", "material_family": "Welded joint", "points": [[223.0, 103876.0, 0], [223.0, 162675.0, 0], [163.0, 215716.0, 0], [161.0, 650520.0, 0], [155.0, 1128865.0, 0], [120.0, 1551517.0, 0], [120.0, 1628482.0, 0], [75.0, 2591553.0, 0], [90.0, 4679997.0, 0], [91.0, 5228048.0, 0], [91.0, 5960499.0, 0], [78.0, 5618888.0, 0], [79.0, 5817414.0, 0], [76.0, 5933930.0, 0], [75.0, 7818581.0, 0], [69.0, 11641466.0, 0], [64.0, 12030478.0, 0], [65.0, 12980674.0, 0], [68.0, 26452197.0, 0], [80.0, 35248211.0, 0], [69.0, 52777155.0, 0], [63.0, 58003953.0, 0], [60.0, 96531257.0, 1]], "conditions": {"material": "S355NL (fine-grained low-carbon construction steel)", "am_type": "GMA (Gas Metal Arc) welding", "load_ratio": "-1", "test_type": "Axial loading", "temperature": "-", "surface_treatment": "with welding distortion"}, "metadata": {"dataset_id": 3936, "title": "Effects of residual stresses and compressive mean stresses on the fatigue strength of longitudinal fillet-welded gussets", "doi": "10.1007/s40194-015-0284-6", "authors": "Hensel, Jonas; Nitschke-Pagel, Thomas; Dilger, Klaus", "publication": "WELDING IN THE WORLD", "year_of_publication": 2016, "UT": "WOS:000374785100010", "base_material": "S355NL (fine-grained low-carbon construction steel)", "base_young_modulus": "-", "base_yield_strength": 390, "base_ultimate_strength": 568, "base_elongation": "-", "weld_material": "EN ISO 14341-A-G4Si1", "weld_young_modulus": "-", "weld_yield_strength": "-", "weld_ultimate_strength": "-", "weld_elongation": "-", "processing": "with welding distortion", "welding_joint": "Longitudinal stiffener (fillet-welded gusset)", "welding_method": "GMA (Gas Metal Arc) welding", "welding_voltage": "-", "welding_current": "-", "welding_speed": "-", "preheat_temp": "-", "welding_env": "-", "residual_stress": "-", "fatigue_specimen_type": "Longitudinal stiffener", "fatigue_specimen_thickness": 12, "fatigue_test_type": "Axial loading", "fatigue_temp": "-", "fatigue_env": "-", "load_ratio": -1, "frequency": "-", "fatigue_machine": "-", "fatigue_standard": "-", "fatigue_test_control": "Constant amplitude loading", "stress_concentration": "-", "failure_location": "Weld toe"}}, {"id": "WELD2025:3937", "name": "S355NL (fine-grained low-carbon construction steel) | Longitudinal stiffener (fillet-welded gusset)", "material_family": "Welded joint", "points": [[160.0, 278314.0, 0], [160.0, 294142.0, 0], [160.0, 387648.0, 0], [123.0, 659800.0, 0], [121.0, 757117.0, 0], [122.0, 964168.0, 0], [120.0, 2221267.0, 0], [90.0, 2267320.0, 0], [80.0, 2389494.0, 0], [90.0, 3337642.0, 0], [80.0, 3819925.0, 0], [79.0, 6960687.0, 0], [79.0, 8214482.0, 0], [91.0, 11559727.0, 0], [68.0, 10423374.0, 0], [69.0, 13182599.0, 0], [80.0, 13979491.0, 0], [91.0, 27200441.0, 0], [64.0, 26600567.0, 0], [64.0, 27154048.0, 0], [60.0, 26743941.0, 0], [60.0, 35493584.0, 0], [52.0, 34645319.0, 0], [52.0, 40600213.0, 0], [45.0, 54067400.0, 0], [52.0, 83208809.0, 0], [46.0, 85277081.0, 0], [61.0, 82390826.0, 0], [60.0, 88258033.0, 0], [80.0, 102017702.0, 1], [71.0, 98959428.0, 1], [60.0, 107047293.0, 1], [45.0, 99880215.0, 1]], "conditions": {"material": "S355NL (fine-grained low-carbon construction steel)", "am_type": "GMA (Gas Metal Arc) welding", "load_ratio": "-1", "test_type": "Axial loading", "temperature": "-", "surface_treatment": "with welding distortion, Annealing (600 °C for 30 min)"}, "metadata": {"dataset_id": 3937, "title": "Effects of residual stresses and compressive mean stresses on the fatigue strength of longitudinal fillet-welded gussets", "doi": "10.1007/s40194-015-0284-6", "authors": "Hensel, Jonas; Nitschke-Pagel, Thomas; Dilger, Klaus", "publication": "WELDING IN THE WORLD", "year_of_publication": 2016, "UT": "WOS:000374785100010", "base_material": "S355NL (fine-grained low-carbon construction steel)", "base_young_modulus": "-", "base_yield_strength": 390, "base_ultimate_strength": 568, "base_elongation": "-", "weld_material": "EN ISO 14341-A-G4Si1", "weld_young_modulus": "-", "weld_yield_strength": "-", "weld_ultimate_strength": "-", "weld_elongation": "-", "processing": "with welding distortion, Annealing (600 °C for 30 min)", "welding_joint": "Longitudinal stiffener (fillet-welded gusset)", "welding_method": "GMA (Gas Metal Arc) welding", "welding_voltage": "-", "welding_current": "-", "welding_speed": "-", "preheat_temp": "-", "welding_env": "-", "residual_stress": "-", "fatigue_specimen_type": "Longitudinal stiffener", "fatigue_specimen_thickness": 12, "fatigue_test_type": "Axial loading", "fatigue_temp": "-", "fatigue_env": "-", "load_ratio": -1, "frequency": "-", "fatigue_machine": "-", "fatigue_standard": "-", "fatigue_test_control": "Constant amplitude loading", "stress_concentration": "-", "failure_location": "Weld toe"}}, {"id": "WELD2025:3938", "name": "S355NL (fine-grained low-carbon construction steel) | Longitudinal stiffener (fillet-welded gusset)", "material_family": "Welded joint", "points": [[160.0, 383037.0, 0], [138.0, 376850.0, 0], [150.0, 452911.0, 0], [130.0, 852880.0, 0], [119.0, 1148127.0, 0], [109.0, 1510573.0, 0], [99.0, 2596256.0, 0], [91.0, 3389951.0, 0], [80.0, 5274381.0, 0], [69.0, 8081540.0, 0], [60.0, 15689708.0, 0], [50.0, 37713399.0, 0], [50.0, 41018543.0, 0], [54.0, 119558735.0, 1], [47.0, 112373298.0, 1], [44.0, 112310865.0, 1]], "conditions": {"material": "S355NL (fine-grained low-carbon construction steel)", "am_type": "GMA (Gas Metal Arc) welding", "load_ratio": "-1", "test_type": "Axial loading", "temperature": "-", "surface_treatment": "-"}, "metadata": {"dataset_id": 3938, "title": "Effects of residual stresses and compressive mean stresses on the fatigue strength of longitudinal fillet-welded gussets", "doi": "10.1007/s40194-015-0284-6", "authors": "Hensel, Jonas; Nitschke-Pagel, Thomas; Dilger, Klaus", "publication": "WELDING IN THE WORLD", "year_of_publication": 2016, "UT": "WOS:000374785100010", "base_material": "S355NL (fine-grained low-carbon construction steel)", "base_young_modulus": "-", "base_yield_strength": 390, "base_ultimate_strength": 568, "base_elongation": "-", "weld_material": "EN ISO 14341-A-G4Si1", "weld_young_modulus": "-", "weld_yield_strength": "-", "weld_ultimate_strength": "-", "weld_elongation": "-", "processing": "-", "welding_joint": "Longitudinal stiffener (fillet-welded gusset)", "welding_method": "GMA (Gas Metal Arc) welding", "welding_voltage": "-", "welding_current": "-", "welding_speed": "-", "preheat_temp": "-", "welding_env": "-", "residual_stress": "Tensile residual stresses below weld (200-270 MPa transverse to welding direction, 160 MPa longitudinal)", "fatigue_specimen_type": "Longitudinal stiffener", "fatigue_specimen_thickness": 12, "fatigue_test_type": "Axial loading", "fatigue_temp": "-", "fatigue_env": "-", "load_ratio": -1, "frequency": "-", "fatigue_machine": "-", "fatigue_standard": "-", "fatigue_test_control": "Constant amplitude loading", "stress_concentration": "-", "failure_location": "Weld toe"}}, {"id": "WELD2025:3939", "name": "S355NL (fine-grained low-carbon construction steel) | Longitudinal stiffener (fillet-welded gusset)", "material_family": "Welded joint", "points": [[243.0, 307802.0, 0], [242.0, 387048.0, 0], [218.0, 437044.0, 0], [201.0, 659766.0, 0], [208.0, 712308.0, 0], [215.0, 757338.0, 0], [173.0, 1251906.0, 0], [165.0, 1414156.0, 0], [182.0, 1447845.0, 0], [192.0, 1415586.0, 0], [175.0, 1372163.0, 0], [155.0, 2184521.0, 0], [139.0, 2285334.0, 0], [122.0, 5841418.0, 0], [129.0, 6503059.0, 0], [95.0, 8543662.0, 0], [93.0, 8542151.0, 0], [100.0, 10344157.0, 0], [111.0, 20583168.0, 0], [100.0, 27285114.0, 0], [88.0, 79414817.0, 1], [80.0, 84360578.0, 1], [71.0, 82385186.0, 1]], "conditions": {"material": "S355NL (fine-grained low-carbon construction steel)", "am_type": "GMA (Gas Metal Arc) welding", "load_ratio": "-1", "test_type": "Axial loading", "temperature": "-", "surface_treatment": "Annealing (600 °C for 30 min)"}, "metadata": {"dataset_id": 3939, "title": "Effects of residual stresses and compressive mean stresses on the fatigue strength of longitudinal fillet-welded gussets", "doi": "10.1007/s40194-015-0284-6", "authors": "Hensel, Jonas; Nitschke-Pagel, Thomas; Dilger, Klaus", "publication": "WELDING IN THE WORLD", "year_of_publication": 2016, "UT": "WOS:000374785100010", "base_material": "S355NL (fine-grained low-carbon construction steel)", "base_young_modulus": "-", "base_yield_strength": 390, "base_ultimate_strength": 568, "base_elongation": "-", "weld_material": "EN ISO 14341-A-G4Si1", "weld_young_modulus": "-", "weld_yield_strength": "-", "weld_ultimate_strength": "-", "weld_elongation": "-", "processing": "Annealing (600 °C for 30 min)", "welding_joint": "Longitudinal stiffener (fillet-welded gusset)", "welding_method": "GMA (Gas Metal Arc) welding", "welding_voltage": "-", "welding_current": "-", "welding_speed": "-", "preheat_temp": "-", "welding_env": "-", "residual_stress": "-", "fatigue_specimen_type": "Longitudinal stiffener", "fatigue_specimen_thickness": 12, "fatigue_test_type": "Axial loading", "fatigue_temp": "-", "fatigue_env": "-", "load_ratio": -1, "frequency": "-", "fatigue_machine": "-", "fatigue_standard": "-", "fatigue_test_control": "Constant amplitude loading", "stress_concentration": "-", "failure_location": "Weld toe"}}, {"id": "WELD2025:3940", "name": "S355NL (fine-grained low-carbon construction steel) | Longitudinal stiffener (fillet-welded gusset)", "material_family": "Welded joint", "points": [[197.0, 122929.0, 0], [234.0, 139068.0, 0], [219.0, 169538.0, 0], [177.0, 282401.0, 0], [159.0, 460067.0, 0], [168.0, 936344.0, 0], [139.0, 942331.0, 0], [150.0, 1123880.0, 0], [120.0, 1669256.0, 0], [130.0, 82091581.0, 1], [120.0, 81423817.0, 1], [112.0, 82012818.0, 1]], "conditions": {"material": "S355NL (fine-grained low-carbon construction steel)", "am_type": "GMA (Gas Metal Arc) welding", "load_ratio": "-1", "test_type": "Axial loading", "temperature": "-", "surface_treatment":
