Repository: yunyunfanfan/S-PA-CBB

# S-PA-CBB

Official research code, processed curve records, evaluation outputs, and manuscript source for:

> **From Physics to Selective Generation: Conditional Brownian Bridges for Sparse S–N Curve Reconstruction and Fatigue Decision-Making**

S-PA-CBB reconstructs a complete probabilistic stress–life (S–N) curve from only two to four observed fatigue tests. The method first fits an interpretable Basquin state, diagnoses whether that state is sufficient, and applies a ControlNet-style conditional Brownian-bridge residual only to curves that benefit from correction.

File: external_data/weld2025_disjoint_curves.json (part 151 of 223)
"Shot-peening (Almen intensity 0.4 A, S230 shot, 4-bar pressure, 200% coverage)"}, "metadata": {"dataset_id": 3940, "title": "Effects of residual stresses and compressive mean stresses on the fatigue strength of longitudinal fillet-welded gussets", "doi": "10.1007/s40194-015-0284-6", "authors": "Hensel, Jonas; Nitschke-Pagel, Thomas; Dilger, Klaus", "publication": "WELDING IN THE WORLD", "year_of_publication": 2016, "UT": "WOS:000374785100010", "base_material": "S355NL (fine-grained low-carbon construction steel)", "base_young_modulus": "-", "base_yield_strength": 356, "base_ultimate_strength": 517, "base_elongation": "-", "weld_material": "EN ISO 14341-A-G4Si1", "weld_young_modulus": "-", "weld_yield_strength": "-", "weld_ultimate_strength": "-", "weld_elongation": "-", "processing": "Shot-peening (Almen intensity 0.4 A, S230 shot, 4-bar pressure, 200% coverage)", "welding_joint": "Longitudinal stiffener (fillet-welded gusset)", "welding_method": "GMA (Gas Metal Arc) welding", "welding_voltage": "-", "welding_current": "-", "welding_speed": "-", "preheat_temp": "-", "welding_env": "-", "residual_stress": "Compressive residual stresses (-200 to -400 MPa)", "fatigue_specimen_type": "Longitudinal stiffener", "fatigue_specimen_thickness": 10, "fatigue_test_type": "Axial loading", "fatigue_temp": "-", "fatigue_env": "-", "load_ratio": -1, "frequency": "-", "fatigue_machine": "-", "fatigue_standard": "-", "fatigue_test_control": "Constant amplitude loading", "stress_concentration": "-", "failure_location": "Weld toe"}}, {"id": "WELD2025:3941", "name": "S355NL (fine-grained low-carbon construction steel) | Longitudinal stiffener (fillet-welded gusset)", "material_family": "Welded joint", "points": [[318.0, 308363.0, 0], [280.0, 870503.0, 0], [278.0, 911275.0, 0], [260.0, 1652572.0, 0], [237.0, 2552363.0, 0], [230.0, 3184499.0, 0], [229.0, 3825012.0, 0], [207.0, 7600576.0, 0], [200.0, 18999845.0, 0], [153.0, 405497043.0, 1], [142.0, 396101948.0, 1]], "conditions": {"material": "S355NL (fine-grained low-carbon construction steel)", "am_type": "GMA (Gas Metal Arc) welding", "load_ratio": "-1", "test_type": "Axial loading", "temperature": "-", "surface_treatment": "Pre-stressing (98% of base metal yield strength)"}, "metadata": {"dataset_id": 3941, "title": "Effects of residual stresses and compressive mean stresses on the fatigue strength of longitudinal fillet-welded gussets", "doi": "10.1007/s40194-015-0284-6", "authors": "Hensel, Jonas; Nitschke-Pagel, Thomas; Dilger, Klaus", "publication": "WELDING IN THE WORLD", "year_of_publication": 2016, "UT": "WOS:000374785100010", "base_material": "S355NL (fine-grained low-carbon construction steel)", "base_young_modulus": "-", "base_yield_strength": 390, "base_ultimate_strength": 568, "base_elongation": "-", "weld_material": "EN ISO 14341-A-G4Si1", "weld_young_modulus": "-", "weld_yield_strength": "-", "weld_ultimate_strength": "-", "weld_elongation": "-", "processing": "Pre-stressing (98% of base metal yield strength)", "welding_joint": "Longitudinal stiffener (fillet-welded gusset)", "welding_method": "GMA (Gas Metal Arc) welding", "welding_voltage": "-", "welding_current": "-", "welding_speed": "-", "preheat_temp": "-", "welding_env": "-", "residual_stress": "-", "fatigue_specimen_type": "Longitudinal stiffener", "fatigue_specimen_thickness": 12, "fatigue_test_type": "Axial loading", "fatigue_temp": "-", "fatigue_env": "-", "load_ratio": -1, "frequency": "-", "fatigue_machine": "-", "fatigue_standard": "-", "fatigue_test_control": "Constant amplitude loading", "stress_concentration": "-", "failure_location": "Weld toe"}}, {"id": "WELD2025:3942", "name": "S355NL (fine-grained low-carbon construction steel) | Longitudinal stiffener (fillet-welded gusset)", "material_family": "Welded joint", "points": [[195.0, 181649.0, 0], [177.0, 244597.0, 0], [159.0, 269518.0, 0], [138.0, 472013.0, 0], [117.0, 695448.0, 0], [117.0, 714958.0, 0], [108.0, 917192.0, 0], [98.0, 1447925.0, 0], [89.0, 1640149.0, 0], [79.0, 2061016.0, 0], [78.0, 3099354.0, 0], [68.0, 3415354.0, 0], [68.0, 15527158.0, 1], [59.0, 15639585.0, 1]], "conditions": {"material": "S355NL (fine-grained low-carbon construction steel)", "am_type": "GMA (Gas Metal Arc) welding", "load_ratio": "-3", "test_type": "Axial loading", "temperature": "-", "surface_treatment": "-"}, "metadata": {"dataset_id": 3942, "title": "Effects of residual stresses and compressive mean stresses on the fatigue strength of longitudinal fillet-welded gussets", "doi": "10.1007/s40194-015-0284-6", "authors": "Hensel, Jonas; Nitschke-Pagel, Thomas; Dilger, Klaus", "publication": "WELDING IN THE WORLD", "year_of_publication": 2016, "UT": "WOS:000374785100010", "base_material": "S355NL (fine-grained low-carbon construction steel)", "base_young_modulus": "-", "base_yield_strength": 390, "base_ultimate_strength": 568, "base_elongation": "-", "weld_material": "EN ISO 14341-A-G4Si1", "weld_young_modulus": "-", "weld_yield_strength": "-", "weld_ultimate_strength": "-", "weld_elongation": "-", "processing": "-", "welding_joint": "Longitudinal stiffener (fillet-welded gusset)", "welding_method": "GMA (Gas Metal Arc) welding", "welding_voltage": "-", "welding_current": "-", "welding_speed": "-", "preheat_temp": "-", "welding_env": "-", "residual_stress": "Tensile residual stresses below weld (200-270 MPa transverse to welding direction, 160 MPa longitudinal)", "fatigue_specimen_type": "Longitudinal stiffener", "fatigue_specimen_thickness": 12, "fatigue_test_type": "Axial loading", "fatigue_temp": "-", "fatigue_env": "-", "load_ratio": -3, "frequency": "-", "fatigue_machine": "-", "fatigue_standard": "-", "fatigue_test_control": "Constant amplitude loading", "stress_concentration": "-", "failure_location": "Weld toe"}}, {"id": "WELD2025:3943", "name": "S355NL (fine-grained low-carbon construction steel) | Longitudinal stiffener (fillet-welded gusset)", "material_family": "Welded joint", "points": [[253.0, 342988.0, 0], [299.0, 544922.0, 0], [278.0, 572030.0, 0], [273.0, 656893.0, 0], [242.0, 613156.0, 0], [212.0, 652705.0, 0], [228.0, 709065.0, 0], [262.0, 764886.0, 0], [207.0, 1030233.0, 0], [194.0, 1377582.0, 0], [166.0, 3807980.0, 0], [177.0, 4816615.0, 0], [166.0, 5686821.0, 0], [156.0, 14871126.0, 1], [135.0, 14074922.0, 1]], "conditions": {"material": "S355NL (fine-grained low-carbon construction steel)", "am_type": "GMA (Gas Metal Arc) welding", "load_ratio": "-3", "test_type": "Axial loading", "temperature": "-", "surface_treatment": "Annealing (600 °C for 30 min)"}, "metadata": {"dataset_id": 3943, "title": "Effects of residual stresses and compressive mean stresses on the fatigue strength of longitudinal fillet-welded gussets", "doi": "10.1007/s40194-015-0284-6", "authors": "Hensel, Jonas; Nitschke-Pagel, Thomas; Dilger, Klaus", "publication": "WELDING IN THE WORLD", "year_of_publication": 2016, "UT": "WOS:000374785100010", "base_material": "S355NL (fine-grained low-carbon construction steel)", "base_young_modulus": "-", "base_yield_strength": 390, "base_ultimate_strength": 568, "base_elongation": "-", "weld_material": "EN ISO 14341-A-G4Si1", "weld_young_modulus": "-", "weld_yield_strength": "-", "weld_ultimate_strength": "-", "weld_elongation": "-", "processing": "Annealing (600 °C for 30 min)", "welding_joint": "Longitudinal stiffener (fillet-welded gusset)", "welding_method": "GMA (Gas Metal Arc) welding", "welding_voltage": "-", "welding_current": "-", "welding_speed": "-", "preheat_temp": "-", "welding_env": "-", "residual_stress": "-", "fatigue_specimen_type": "Longitudinal stiffener", "fatigue_specimen_thickness": 12, "fatigue_test_type": "Axial loading", "fatigue_temp": "-", "fatigue_env": "-", "load_ratio": -3, "frequency": "-", "fatigue_machine": "-", "fatigue_standard": "-", "fatigue_test_control": "Constant amplitude loading", "stress_concentration": "-", "failure_location": "Weld toe"}}, {"id": "WELD2025:3944", "name": "S355NL (fine-grained low-carbon construction steel) | Longitudinal stiffener (fillet-welded gusset)", "material_family": "Welded joint", "points": [[269.0, 84259.0, 0], [198.0, 104467.0, 0], [231.0, 115050.0, 0], [216.0, 145562.0, 0], [195.0, 315846.0, 0], [175.0, 275112.0, 0], [159.0, 315978.0, 0], [147.0, 1038107.0, 0], [146.0, 1368885.0, 0], [151.0, 4751974.0, 0], [143.0, 9489139.0, 0], [138.0, 14977986.0, 1], [127.0, 15294576.0, 1]], "conditions": {"material": "S355NL (fine-grained low-carbon construction steel)", "am_type": "GMA (Gas Metal Arc) welding", "load_ratio": "-3", "test_type": "Axial loading", "temperature": "-", "surface_treatment": "Shot-peening (Almen intensity 0.4 A, S230 shot, 4-bar pressure, 200% coverage)"}, "metadata": {"dataset_id": 3944, "title": "Effects of residual stresses and compressive mean stresses on the fatigue strength of longitudinal fillet-welded gussets", "doi": "10.1007/s40194-015-0284-6", "authors": "Hensel, Jonas; Nitschke-Pagel, Thomas; Dilger, Klaus", "publication": "WELDING IN THE WORLD", "year_of_publication": 2016, "UT": "WOS:000374785100010", "base_material": "S355NL (fine-grained low-carbon construction steel)", "base_young_modulus": "-", "base_yield_strength": 356, "base_ultimate_strength": 517, "base_elongation": "-", "weld_material": "EN ISO 14341-A-G4Si1", "weld_young_modulus": "-", "weld_yield_strength": "-", "weld_ultimate_strength": "-", "weld_elongation": "-", "processing": "Shot-peening (Almen intensity 0.4 A, S230 shot, 4-bar pressure, 200% coverage)", "welding_joint": "Longitudinal stiffener (fillet-welded gusset)", "welding_method": "GMA (Gas Metal Arc) welding", "welding_voltage": "-", "welding_current": "-", "welding_speed": "-", "preheat_temp": "-", "welding_env": "-", "residual_stress": "Compressive residual stresses (-200 to -400 MPa)", "fatigue_specimen_type": "Longitudinal stiffener", "fatigue_specimen_thickness": 10, "fatigue_test_type": "Axial loading", "fatigue_temp": "-", "fatigue_env": "-", "load_ratio": -3, "frequency": "-", "fatigue_machine": "-", "fatigue_standard": "-", "fatigue_test_control": "Constant amplitude loading", "stress_concentration": "-", "failure_location": "Weld toe"}}, {"id": "WELD2025:3951", "name": "S355MC | Cruciform joint", "material_family": "Welded joint", "points": [[240.0, 252301.0, 0], [231.0, 351696.0, 0], [211.0, 519774.0, 0], [207.0, 559668.0, 0], [221.0, 602033.0, 0], [212.0, 716613.0, 0], [202.0, 853051.0, 0], [184.0, 953772.0, 0], [191.0, 1116542.0, 0]], "conditions": {"material": "S355MC", "am_type": "GMAW (Gas Metal Arc Welding)", "load_ratio": "0.5", "test_type": "Constant amplitude, pulsated tensile loading", "temperature": "-", "surface_treatment": "-"}, "metadata": {"dataset_id": 3951, "title": "Welding procedures for fatigue life improvement of the weld toe", "doi": "10.1007/s40194-016-0309-9", "authors": "Astrand, E.; Stenberg, T.; Jonsson, B.; Barsoum, Z.", "publication": "WELDING IN THE WORLD", "year_of_publication": 2016, "UT": "WOS:000379434400016", "base_material": "S355MC", "base_young_modulus": "-", "base_yield_strength": "-", "base_ultimate_strength": "-", "base_elongation": "-", "weld_material": "Metal-cored wire classified to A T42 4 M M 3 H5 according to EN ISO 17632", "weld_young_modulus": "-", "weld_yield_strength": "-", "weld_ultimate_strength": "-", "weld_elongation": "-", "processing": "-", "welding_joint": "Cruciform joint", "welding_method": "GMAW (Gas Metal Arc Welding)", "welding_voltage": 34, "welding_current": 290, "welding_speed": 5.83, "preheat_temp": "-", "welding_env": "-", "residual_stress": "-", "fatigue_specimen_type": "Cruciform joint", "fatigue_specimen_thickness": 10, "fatigue_test_type": "Constant amplitude, pulsated tensile loading", "fatigue_temp": "-", "fatigue_env": "-", "load_ratio": 0.5, "frequency": 30, "fatigue_machine": "SCHENCK Hydroplus PSB (max ±200 kN)", "fatigue_standard": "IIW recommendations", "fatigue_test_control": "-", "stress_concentration": "-", "failure_location": "Weld toe"}}, {"id": "WELD2025:3952", "name": "S355MC | Cruciform joint", "material_family": "Welded joint", "points": [[207.0, 676449.0, 0], [231.0, 281915.0, 0], [230.0, 203417.0, 0], [190.0, 728909.0, 1], [182.0, 1343153.0, 1]], "conditions": {"material": "S355MC", "am_type": "GMAW (Gas Metal Arc Welding)", "load_ratio": "0.5", "test_type": "Constant amplitude, pulsated tensile loading", "temperature": "-", "surface_treatment": "-"}, "metadata": {"dataset_id": 3952, "title": "Welding procedures for fatigue life improvement of the weld toe", "doi": "10.1007/s40194-016-0309-9", "authors": "Astrand, E.; Stenberg, T.; Jonsson, B.; Barsoum, Z.", "publication": "WELDING IN THE WORLD", "year_of_publication": 2016, "UT": "WOS:000379434400016", "base_material": "S355MC", "base_young_modulus": "-", "base_yield_strength": "-", "base_ultimate_strength": "-", "base_elongation": "-", "weld_material": "Metal-cored wire classified to A T42 4 M M 3 H5 according to EN ISO 17632", "weld_young_modulus": "-", "weld_yield_strength": "-", "weld_ultimate_strength": "-", "weld_elongation": "-", "processing": "-", "welding_joint": "Cruciform joint", "welding_method": "GMAW (Gas Metal Arc Welding)", "welding_voltage": 34, "welding_current": 290, "welding_speed": 5.83, "preheat_temp": "-", "welding_env": "-", "residual_stress": "-", "fatigue_specimen_type": "Cruciform joint", "fatigue_specimen_thickness": 10, "fatigue_test_type": "Constant amplitude, pulsated tensile loading", "fatigue_temp": "-", "fatigue_env": "-", "load_ratio": 0.5, "frequency": 30, "fatigue_machine": "SCHENCK Hydroplus PSB (max ±200 kN)", "fatigue_standard": "IIW recommendations", "fatigue_test_control": "-", "stress_concentration": "-", "failure_location": "base plate"}}, {"id": "WELD2025:3953", "name": "S355MC | Cruciform joint", "material_family": "Welded joint", "points": [[242.0, 258091.0, 0], [230.0, 346128.0, 0], [211.0, 510072.0, 0], [203.0, 575368.0, 0], [220.0, 625976.0, 0], [207.0, 759829.0, 0], [188.0, 751561.0, 0], [197.0, 839253.0, 0], [184.0, 976828.0, 0], [190.0, 1108038.0, 0], [178.0, 1380695.0, 0]], "conditions": {"material": "S355MC", "am_type": "GMAW (Gas Metal Arc Welding)", "load_ratio": "0.5", "test_type": "Constant amplitude, pulsated tensile loading", "temperature": "-", "surface_treatment": "undercut"}, "metadata": {"dataset_id": 3953, "title": "Welding procedures for fatigue life improvement of the weld toe", "doi": "10.1007/s40194-016-0309-9", "authors": "Astrand, E.; Stenberg, T.; Jonsson, B.; Barsoum, Z.", "publication": "WELDING IN THE WORLD", "year_of_publication": 2016, "UT": "WOS:000379434400016", "base_material": "S355MC", "base_young_modulus": "-", "base_yield_strength": "-", "base_ultimate_strength": "-", "base_elongation": "-", "weld_material": "Metal-cored wire classified to A T42 4 M M 3 H5 according to EN ISO 17632", "weld_young_modulus": "-", "weld_yield_strength": "-", "weld_ultimate_strength": "-", "weld_elongation": "-", "processing": "undercut", "welding_joint": "Cruciform joint", "welding_method": "GMAW (Gas Metal Arc Welding)", "welding_voltage": 34, "welding_current": 290, "welding_speed": 5.83, "preheat_temp": "-", "welding_env": "-", "residual_stress": "-", "fatigue_specimen_type": "Cruciform joint", "fatigue_specimen_thickness": 10, "fatigue_test_type": "Constant amplitude, pulsated tensile loading", "fatigue_temp": "-", "fatigue_env": "-", "load_ratio": 0.5, "frequency": 30, "fatigue_machine": "SCHENCK Hydroplus PSB (max ±200 kN)", "fatigue_standard": "IIW recommendations", "fatigue_test_control": "-", "stress_concentration": "-", "failure_location": "Weld toe"}}, {"id": "WELD2025:3954", "name": "Normal strength (NS) | Butt Joint", "material_family": "Welded joint", "points": [[502.0, 12501.0, 0], [508.0, 37090.0, 0], [508.0, 39503.0, 0], [514.0, 45769.0, 0], [423.0, 43558.0, 0], [476.0, 54099.0, 0], [391.0, 53414.0, 0], [413.0, 63563.0, 0], [382.0, 80442.0, 0], [358.0, 87430.0, 0], [357.0, 103976.0, 0], [385.0, 120557.0, 0], [396.0, 126432.0, 0], [426.0, 160282.0, 0], [366.0, 144807.0, 0], [361.0, 154203.0, 0], [291.0, 157089.0, 0], [310.0, 185008.0, 0], [280.0, 287293.0, 0], [275.0, 571585.0, 0], [260.0, 565266.0, 0], [218.0, 1076411.0, 0]], "conditions": {"material": "Normal strength (NS)", "am_type": "Conventional arc", "load_ratio": "0.1", "test_type": "Axial", "temperature": "-", "surface_treatment": "-"}, "metadata": {"dataset_id": 3954, "title": "Influence of weld quality on the fatigue strength of thin normal and high strength steel butt joints", "doi": "10.1007/s40194-016-0326-8", "authors": "Lillemae, I.; Remes, H.; Liinalampi, S.; Itavuo, Antti", "publication": "WELDING IN THE WORLD", "year_of_publication": 2016, "UT": "WOS:000385025900012", "base_material": "Normal strength (NS)", "base_young_modulus": 207, "base_yield_strength": "320–414", "base_ultimate_strength": "458–537", "base_elongation": "24–34", "weld_material": "-", "weld_young_modulus": 207, "weld_yield_strength": "-", "weld_ultimate_strength": "-", "weld_elongation": "-", "processing": "-", "welding_joint": "Butt Joint", "welding_method": "Conventional arc", "welding_voltage": "-", "welding_current": "-", "welding_speed": "-", "preheat_temp": "-", "welding_env": "-", "residual_stress": "-", "fatigue_specimen_type": "Butt joint specimens (thin plate)", "fatigue_specimen_thickness": 4, "fatigue_test_type": "Axial", "fatigue_temp": "-", "fatigue_env": "-", "load_ratio": 0.1, "frequency": "5–30", "fatigue_machine": "Hydraulic and resonance testing machines", "fatigue_standard": "-", "fatigue_test_control": "-", "stress_concentration": "C-", "failure_location": "Weld toe or root"}}, {"id": "WELD2025:3955", "name": "high strength (HS) steels | Butt Joint", "material_family": "Welded joint", "points": [[469.0, 48695.0, 0], [434.0, 67738.0, 0], [462.0, 100518.0, 0], [385.0, 123117.0, 0], [335.0, 116020.0, 0], [304.0, 165646.0, 0], [335.0, 252449.0, 0], [270.0, 334421.0, 0], [263.0, 348680.0, 0], [277.0, 352565.0, 0], [248.0, 387031.0, 0], [243.0, 455386.0, 0], [247.0, 480028.0, 0], [271.0, 514493.0, 0], [228.0, 508118.0, 0], [223.0, 591590.0, 0], [211.0, 684911.0, 0], [272.0, 708879.0, 0], [242.0, 1094842.0, 0], [298.0, 1457383.0, 0]], "conditions": {"material": "high strength (HS) steels", "am_type": "Submerged arc (SAW), Metal active gas (MAG)", "load_ratio": "0.1", "test_type": "Axial", "temperature": "-", "surface_treatment": "-"}, "metadata": {"dataset_id": 3955, "title": "Influence of weld quality on the fatigue strength of thin normal and high strength steel butt joints", "doi": "10.1007/s40194-016-0326-8", "authors": "Lillemae, I.; Remes, H.; Liinalampi, S.; Itavuo, Antti", "publication": "WELDING IN THE WORLD", "year_of_publication": 2016, "UT": "WOS:000385025900012", "base_material": "high strength (HS) steels", "base_young_modulus": 207, "base_yield_strength": 995, "base_ultimate_strength": 1125, "base_elongation": 8.6, "weld_material": "-", "weld_young_modulus": 207, "weld_yield_strength": "-", "weld_ultimate_strength": "-", "weld_elongation": "-", "processing": "-", "welding_joint": "Butt Joint", "welding_method": "Submerged arc (SAW), Metal active gas (MAG)", "welding_voltage": "-", "welding_current": "-", "welding_speed": "-", "preheat_temp": "-", "welding_env": "-", "residual_stress": "-", "fatigue_specimen_type": "Butt joint specimens (thin plate)", "fatigue_specimen_thickness": 4, "fatigue_test_type": "Axial", "fatigue_temp": "-", "fatigue_env": "-", "load_ratio": 0.1, "frequency": "5–30", "fatigue_machine": "Hydraulic and resonance testing machines", "fatigue_standard": "-", "fatigue_test_control": "-", "stress_concentration": "C-", "failure_location": "Weld toe or root"}}, {"id": "WELD2025:3956", "name": "Normal strength (NS) | Butt Joint", "material_family": "Welded joint", "points": [[432.0, 122367.0, 0], [422.0, 143307.0, 0], [400.0, 158884.0, 0], [338.0, 145757.0, 0], [338.0, 156984.0, 0], [340.0, 161724.0, 0], [377.0, 180553.0, 0], [386.0, 195487.0, 0], [415.0, 240846.0, 0], [330.0, 198007.0, 0], [383.0, 288924.0, 0], [368.0, 293084.0, 0], [329.0, 295579.0, 0], [323.0, 353103.0, 0], [322.0, 403542.0, 0], [340.0, 452479.0, 0], [331.0, 489585.0, 0], [281.0, 381506.0, 0], [354.0, 621309.0, 0], [306.0, 664605.0, 0], [314.0, 802334.0, 0], [284.0, 1373879.0, 0]], "conditions": {"material": "Normal strength (NS)", "am_type": "Laser-hybrid", "load_ratio": "0.1", "test_type": "Axial", "temperature": "-", "surface_treatment": "-"}, "metadata": {"dataset_id": 3956, "title": "Influence of weld quality on the fatigue strength of thin normal and high strength steel butt joints", "doi": "10.1007/s40194-016-0326-8", "authors": "Lillemae, I.; Remes, H.; Liinalampi, S.; Itavuo, Antti", "publication": "WELDING IN THE WORLD", "year_of_publication": 2016, "UT": "WOS:000385025900012", "base_material": "Normal strength (NS)", "base_young_modulus": 207, "base_yield_strength": "320–414", "base_ultimate_strength": "458–537", "base_elongation": "24–34", "weld_material": "-", "weld_young_modulus": 207, "weld_yield_strength": "-", "weld_ultimate_strength": "-", "weld_elongation": "-", "processing": "-", "welding_joint": "Butt Joint", "welding_method": "Laser-hybrid", "welding_voltage": "-", "welding_current": "-", "welding_speed": "-", "preheat_temp": "-", "welding_env": "-", "residual_stress": "-", "fatigue_specimen_type": "Butt joint specimens (thin plate)", "fatigue_specimen_thickness": 4, "fatigue_test_type": "Axial", "fatigue_temp": "-", "fatigue_env": "-", "load_ratio": 0.1, "frequency": "5–30", "fatigue_machine": "Hydraulic and resonance testing machines", "fatigue_standard": "-", "fatigue_test_control": "-", "stress_concentration": "C-", "failure_location": "Weld toe or root"}}, {"id": "WELD2025:3957", "name": "high strength (HS) steels | Butt Joint", "material_family": "Welded joint", "points": [[508.0, 126314.0, 0], [505.0, 133368.0, 0], [487.0, 208060.0, 0], [481.0, 219663.0, 0], [415.0, 350758.0, 0], [428.0, 383574.0, 0], [398.0, 718239.0, 0]], "conditions": {"material": "high strength (HS) steels", "am_type": "Plasma arc (PAW)", "load_ratio": "0.1", "test_type": "Axial", "temperature": "-", "surface_treatment": "-"}, "metadata": {"dataset_id": 3957, "title": "Influence of weld quality on the fatigue strength of thin normal and high strength steel butt joints", "doi": "10.1007/s40194-016-0326-8", "authors": "Lillemae, I.; Remes, H.; Liinalampi, S.; Itavuo, Antti", "publication": "WELDING IN THE WORLD", "year_of_publication": 2016, "UT": "WOS:000385025900012", "base_material": "high strength (HS) steels", "base_young_modulus": 207, "base_yield_strength": 995, "base_ultimate_strength": 1125, "base_elongation": 8.6, "weld_material": "-", "weld_young_modulus": 207, "weld_yield_strength": "-", "weld_ultimate_strength": "-", "weld_elongation": "-", "processing": "-", "welding_joint": "Butt Joint", "welding_method": "Plasma arc (PAW)", "welding_voltage": "-", "welding_current": "-", "welding_speed": "-", "preheat_temp": "-", "welding_env": "-", "residual_stress": "-", "fatigue_specimen_type": "Butt joint specimens (thin plate)", "fatigue_specimen_thickness": 4, "fatigue_test_type": "Axial", "fatigue_temp": "-", "fatigue_env": "-", "load_ratio": 0.1, "frequency": "5–30", "fatigue_machine": "Hydraulic and resonance testing machines", "fatigue_standard": "-", "fatigue_test_control": "-", "stress_concentration": "C-", "failure_location": "Weld toe or root"}}, {"id": "WELD2025:3958", "name": "A36 shipbuilding steel | longitudinal stiffener", "material_family": "Welded joint", "points": [[208.0, 267253.0, 0], [191.0, 844564.0, 0], [154.0, 1838446.0, 0]], "conditions": {"material": "A36 shipbuilding steel", "am_type": "MAG welding", "load_ratio": "0.1", "test_type": "Pulsating bending", "temperature": "-", "surface_treatment": "Stress-relief heat treatment"}, "metadata": {"dataset_id": 3958, "title": "Influence of residual stresses on fatigue strength of large-scale welded assembly joints", "doi": "10.1007/s40194-016-0407-8", "authors": "Klassen, Jakob; Friedrich, Nils; Fricke, Wolfgang; Nitschke-Pagel, Thomas; Dilger, Klaus", "publication": "WELDING IN THE WORLD", "year_of_publication": 2017, "UT": "WOS:000397962000015", "base_material": "A36 shipbuilding steel", "base_young_modulus": "-", "base_yield_strength": 355, "base_ultimate_strength": "-", "base_elongation": "-", "weld_material": "-", "weld_young_modulus": "-", "weld_yield_strength": "-", "weld_ultimate_strength": "-", "weld_elongation": "-", "processing": "Stress-relief heat treatment", "welding_joint": "longitudinal stiffener", "welding_method": "MAG welding", "welding_voltage": "-", "welding_current": "-", "welding_speed": "-", "preheat_temp": "-", "welding_env": "-", "residual_stress": "-", "fatigue_specimen_type": "Full-scale", "fatigue_specimen_thickness": 20, "fatigue_test_type": "Pulsating bending", "fatigue_temp": "-", "fatigue_env": "-", "load_ratio": 0.1, "frequency": "-", "fatigue_machine": "1200-kN hydraulic cylinder (full-scale)", "fatigue_standard": "-", "fatigue_test_control": "-", "stress_concentration": "-", "failure_location": "Weld toe"}}, {"id": "WELD2025:3959", "name": "A36 shipbuilding steel | longitudinal stiffener", "material_family": "Welded joint", "points": [[206.0, 323764.0, 0], [186.0, 625646.0, 0], [178.0, 963122.0, 0], [196.0, 364863.0, 0]], "conditions": {"material": "A36 shipbuilding steel", "am_type": "MAG welding", "load_ratio": "0.1", "test_type": "Pulsating bending", "temperature": "-", "surface_treatment": "-"}, "metadata": {"dataset_id": 3959, "title": "Influence of residual stresses on fatigue strength of large-scale welded assembly joints", "doi": "10.1007/s40194-016-0407-8", "authors": "Klassen, Jakob; Friedrich, Nils; Fricke, Wolfgang; Nitschke-Pagel, Thomas; Dilger, Klaus", "publication": "WELDING IN THE WORLD", "year_of_publication": 2017, "UT": "WOS:000397962000015", "base_material": "A36 shipbuilding steel", "base_young_modulus": "-", "base_yield_strength": 355, "base_ultimate_strength": "-", "base_elongation": "-", "weld_material": "-", "weld_young_modulus": "-", "weld_yield_strength": "-", "weld_ultimate_strength": "-", "weld_elongation": "-", "processing": "-", "welding_joint": "longitudinal stiffener", "welding_method": "MAG welding", "welding_voltage": "-", "welding_current": "-", "welding_speed": "-", "preheat_temp": "-", "welding_env": "-", "residual_stress": "-", "fatigue_specimen_type": "Full-scale", "fatigue_specimen_thickness": 20, "fatigue_test_type": "Pulsating bending", "fatigue_temp": "-", "fatigue_env": "-", "load_ratio": 0.1, "frequency": "-", "fatigue_machine": "1200-kN hydraulic cylinder (full-scale)", "fatigue_standard": "-", "fatigue_test_control": "-", "stress_concentration": "-", "failure_location": "Weld toe"}}, {"id": "WELD2025:3960", "name": "A36 shipbuilding steel | Cruciform joint", "material_family": "Welded joint", "points": [[216.0, 411672.0, 0]], "conditions": {"material": "A36 shipbuilding steel", "am_type": "MAG welding", "load_ratio": "0.1", "test_type": "Pulsating bending", "temperature": "-", "surface_treatment": "-"}, "metadata": {"dataset_id": 3960, "title": "Influence of residual stresses on fatigue strength of large-scale welded assembly joints", "doi": "10.1007/s40194-016-0407-8", "authors": "Klassen, Jakob; Friedrich, Nils; Fricke, Wolfgang; Nitschke-Pagel, Thomas; Dilger, Klaus", "publication": "WELDING IN THE WORLD", "year_of_publication": 2017, "UT": "WOS:000397962000015", "base_material": "A36 shipbuilding steel", "base_young_modulus": "-", "base_yield_strength": 355, "base_ultimate_strength": "-", "base_elongation": "-", "weld_material": "-", "weld_young_modulus": "-", "weld_yield_strength": "-", "weld_ultimate_strength": "-", "weld_elongation": "-", "processing": "-", "welding_joint": "Cruciform joint", "welding_method": "MAG welding", "welding_voltage": "-", "welding_current": "-", "welding_speed": "-", "preheat_temp": "-", "welding_env": "-", "residual_stress": "-", "fatigue_specimen_type": "Full-scale", "fatigue_specimen_thickness": 20, "fatigue_test_type": "Pulsating bending", "fatigue_temp": "-", "fatigue_env": "-", "load_ratio": 0.1, "frequency": "-", "fatigue_machine": "1200-kN hydraulic cylinder (full-scale)", "fatigue_standard": "-", "fatigue_test_control": "-", "stress_concentration": "-", "failure_location": "Weld toe"}}, {"id": "WELD2025:3961", "name": "Duplex 2205 (EN 1.4462) | Butt Joint (BJ)", "material_family": "Welded joint", "points": [[331.0, 102206.0, 0], [338.0, 171376.0, 0], [278.0, 211792.0, 0], [284.0, 244290.0, 0], [245.0, 251193.0, 0], [287.0, 495591.0, 0], [262.0, 568046.0, 0], [266.0, 706137.0, 0], [324.0, 650217.0, 0]], "conditions": {"material": "Duplex 2205 (EN 1.4462)", "am_type": "Gas Metal Arc Welding (GMAW)", "load_ratio": "0.1", "test_type": "Fluctuating tensile loading", "temperature": "25", "surface_treatment": "-"}, "metadata": {"dataset_id": 3961, "title": "Fatigue strength assessment of duplex and super-duplex stainless steels by 4R method", "doi": "10.1007/s40194-018-0657-8", "authors": "Bjork, Timo; Mettanen, Heli; Ahola, Antti; Lindgren, Mari; Terva, Juuso", "publication": "WELDING IN THE WORLD", "year_of_publication": 2018, "UT": "WOS:000448862700015", "base_material": "Duplex 2205 (EN 1.4462)", "base_young_modulus": 200, "base_yield_strength": 625, "base_ultimate_strength": 837, "base_elongation": 31, "weld_material": "Cromacore DW 329A", "weld_young_modulus": "-", "weld_yield_strength": 610, "weld_ultimate_strength": 800, "weld_elongation": 32, "processing": "-", "welding_joint": "Butt Joint (BJ)", "welding_method": "Gas Metal Arc Welding (GMAW)", "welding_voltage": "26–29", "welding_current": "170–220", "welding_speed": "3.67–5.33", "preheat_temp": "<150", "welding_env": "-", "residual_stress": "-", "fatigue_specimen_type": "Butt-welded joints", "fatigue_specimen_thickness": 5, "fatigue_test_type": "Fluctuating tensile loading", "fatigue_temp": 25, "fatigue_env": "-", "load_ratio": 0.1, "frequency": "-", "fatigue_machine": "-", "fatigue_standard": "-", "fatigue_test_control": "Stress", "stress_concentration": "1.18", "failure_location": "Weld toe, weld root, and ground sheet edge"}}, {"id": "WELD2025:3962", "name": "Duplex 2205 (EN 1.4462) | Butt Joint (BJ)", "material_family": "Welded joint", "points": [[337.0, 299367.0, 0], [408.0, 395327.0, 0]], "conditions": {"material": "Duplex 2205 (EN 1.4462)", "am_type": "Gas Metal Arc Welding (GMAW)", "load_ratio": "0.1", "test_type": "Fluctuating tensile loading", "temperature": "25", "surface_treatment": "High Frequency Impact (HFMI) treatment"}, "metadata": {"dataset_id": 3962, "title": "Fatigue strength assessment of duplex and super-duplex stainless steels by 4R method", "doi": "10.1007/s40194-018-0657-8", "authors": "Bjork, Timo; Mettanen, Heli; Ahola, Antti; Lindgren, Mari; Terva, Juuso", "publication": "WELDING IN THE WORLD", "year_of_publication": 2018, "UT": "WOS:000448862700015", "base_material": "Duplex 2205 (EN 1.4462)", "base_young_modulus": 200, "base_yield_strength": 625, "base_ultimate_strength": 837, "base_elongation": 31, "weld_material": "Cromacore DW 329A", "weld_young_modulus": "-", "weld_yield_strength": 610, "weld_ultimate_strength": 800, "weld_elongation": 32, "processing": "High Frequency Impact (HFMI) treatment", "welding_joint": "Butt Joint (BJ)", "welding_method": "Gas Metal Arc Welding (GMAW)", "welding_voltage": "26–29", "welding_current": "170–220", "welding_speed": "3.67–5.33", "preheat_temp": "<150", "welding_env": "-", "residual_stress": "-", "fatigue_specimen_type": "Butt-welded joints", "fatigue_specimen_thickness": 5, "fatigue_test_type": "Fluctuating tensile loading", "fatigue_temp": 25, "fatigue_env": "-", "load_ratio": 0.1, "frequency": "-", "fatigue_machine": "-", "fatigue_standard": "-", "fatigue_test_control": "Stress", "stress_concentration": "1.18", "failure_location": "Weld toe, weld root, and ground sheet edge"}}, {"id": "WELD2025:3963", "name": "Super-duplex 2507 (EN 1.4410) | Butt Joint (BJ)", "material_family": "Welded joint", "points": [[458.0, 119342.0, 0], [394.0, 429016.0, 0]], "conditions": {"material": "Super-duplex 2507 (EN 1.4410)", "am_type": "Gas Metal Arc Welding (GMAW)", "load_ratio": "0.1", "test_type": "Fluctuating tensile loading", "temperature": "25", "surface_treatment": "-"}, "metadata": {"dataset_id": 3963, "title": "Fatigue strength assessment of duplex and super-duplex stainless steels by 4R method", "doi": "10.1007/s40194-018-0657-8", "authors": "Bjork, Timo; Mettanen, Heli; Ahola, Antti; Lindgren, Mari; Terva, Juuso", "publication": "WELDING IN THE WORLD", "year_of_publication": 2018, "UT": "WOS:000448862700015", "base_material": "Super-duplex 2507 (EN 1.4410)", "base_young_modulus": 200, "base_yield_strength": 712, "base_ultimate_strength": 917, "base_elongation": 29, "weld_material": "Tetra S D57L-G", "weld_young_modulus": "-", "weld_yield_strength": 830, "weld_ultimate_strength": 950, "weld_elongation": 22, "processing": "-", "welding_joint": "Butt Joint (BJ)", "welding_method": "Gas Metal Arc Welding (GMAW)", "welding_voltage": "26–29", "welding_current": "170–220", "welding_speed": "3.67–5.33", "preheat_temp": "<150", "welding_env": "-", "residual_stress": "-", "fatigue_specimen_type": "Butt-welded joints", "fatigue_specimen_thickness": 5, "fatigue_test_type": "Fluctuating tensile loading", "fatigue_temp": 25, "fatigue_env": "-", "load_ratio": 0.1, "frequency": "-", "fatigue_machine": "-", "fatigue_standard": "-", "fatigue_test_control": "Stress", "stress_concentration": "1.18", "failure_location": "Weld toe, weld root, and ground sheet edge"}}, {"id": "WELD2025:3964", "name": "Super-duplex 2507 (EN 1.4410) | Butt Joint (BJ)", "material_family": "Welded joint", "points": [[297.0, 345530.0, 0], [308.0, 478869.0, 0], [245.0, 820434.0, 0]], "conditions": {"material": "Super-duplex 2507 (EN 1.4410)", "am_type": "Gas Metal Arc Welding (GMAW)", "load_ratio": "0.5", "test_type": "Fluctuating tensile loading", "temperature": "25", "surface_treatment": "-"}, "metadata": {"dataset_id": 3964, "title": "Fatigue strength assessment of duplex and super-duplex stainless steels by 4R method", "doi": "10.1007/s40194-018-0657-8", "authors": "Bjork, Timo; Mettanen, Heli; Ahola, Antti; Lindgren, Mari; Terva, Juuso", "publication": "WELDING IN THE WORLD", "year_of_publication": 2018, "UT": "WOS:000448862700015", "base_material": "Super-duplex 2507 (EN 1.4410)", "base_young_modulus": 200, "base_yield_strength": 712, "base_ultimate_strength": 917, "base_elongation": 29, "weld_material": "Tetra S D57L-G", "weld_young_modulus": "-", "weld_yield_strength": 830, "weld_ultimate_strength": 950, "weld_elongation": 22, "processing": "-", "welding_joint": "Butt Joint (BJ)", "welding_method": "Gas Metal Arc Welding (GMAW)", "welding_voltage": "26–29", "welding_current": "170–220", "welding_speed": "3.67–5.33", "preheat_temp": "<150", "welding_env": "-", "residual_stress": "-", "fatigue_specimen_type": "Butt-welded joints", "fatigue_specimen_thickness": 5, "fatigue_test_type": "Fluctuating tensile loading", "fatigue_temp": 25, "fatigue_env": "-", "load_ratio": 0.5, "frequency": "-", "fatigue_machine": "-", "fatigue_standard": "-", "fatigue_test_control": "Stress", "stress_concentration": "1.18", "failure_location": "Weld toe, weld root, and ground sheet edge"}}, {"id": "WELD2025:3965", "name": "Super-duplex 2507 (EN 1.4410) | Butt Joint (BJ)", "material_family": "Welded joint", "points": [[542.0, 91465.0, 0], [419.0, 185777.0, 0]], "conditions": {"material": "Super-duplex 2507 (EN 1.4410)", "am_type": "Gas Metal Arc Welding (GMAW)", "load_ratio": "0.1", "test_type": "Fluctuating tensile loading", "temperature": "25", "surface_treatment": "High Frequency Impact (HFMI) treatment"}, "metadata": {"dataset_id": 3965, "title": "Fatigue strength assessment of duplex and super-duplex stainless steels by 4R method", "doi": "10.1007/s40194-018-0657-8", "authors": "Bjork, Timo; Mettanen, Heli; Ahola, Antti; Lindgren, Mari; Terva, Juuso", "publication": "WELDING IN THE WORLD", "year_of_publication": 2018, "UT": "WOS:000448862700015", "base_material": "Super-duplex 2507 (EN 1.4410)", "base_young_modulus": 200, "base_yield_strength": 712, "base_ultimate_strength": 917, "base_elongation": 29, "weld_material": "Tetra S D57L-G", "weld_young_modulus": "-", "weld_yield_strength": 830, "weld_ultimate_strength": 950, "weld_elongation": 22, "processing": "High Frequency Impact (HFMI) treatment", "welding_joint": "Butt Joint (BJ)", "welding_method": "Gas Metal Arc Welding (GMAW)", "welding_voltage": "26–29", "welding_current": "170–220", "welding_speed": "3.67–5.33", "preheat_temp": "<150", "welding_env": "-", "residual_stress": "-", "fatigue_specimen_type": "Butt-welded joints", "fatigue_specimen_thickness": 5, "fatigue_test_type": "Fluctuating tensile loading", "fatigue_temp": 25, "fatigue_env": "-", "load_ratio": 0.1, "frequency": "-", "fatigue_machine": "-", "fatigue_standard": "-", "fatigue_test_control": "Stress", "stress_concentration": "1.18", "failure_location": "Weld toe, weld root, and ground sheet edge"}}, {"id": "WELD2025:3966", "name": "Super-duplex 2507 (EN 1.4410) | Butt Joint (BJ)", "material_family": "Welded joint", "points": [[256.0, 118838.0, 0], [331.0, 163422.0, 0], [292.0, 281766.0, 0], [230.0, 1285702.0, 0]], "conditions": {"material": "Super-duplex 2507 (EN 1.4410)", "am_type": "Gas Metal Arc Welding (GMAW)", "load_ratio": "0.5", "test_type": "Fluctuating tensile loading", "temperature": "25", "surface_treatment": "High Frequency Impact (HFMI) treatment"}, "metadata": {"dataset_id": 3966, "title": "Fatigue strength assessment of duplex and super-duplex stainless steels by 4R method", "doi": "10.1007/s40194-018-0657-8", "authors": "Bjork, Timo; Mettanen, Heli; Ahola, Antti; Lindgren, Mari; Terva, Juuso", "publication": "WELDING IN THE WORLD", "year_of_publication": 2018, "UT": "WOS:000448862700015", "base_material": "Super-duplex 2507 (EN 1.4410)", "base_young_modulus": 200, "base_yield_strength": 712, "base_ultimate_strength": 917, "base_elongation": 29, "weld_material": "Tetra S D57L-G", "weld_young_modulus": "-", "weld_yield_strength": 830, "weld_ultimate_strength": 950, "weld_elongation": 22, "processing": "High Frequency Impact (HFMI) treatment", "welding_joint": "Butt Joint (BJ)", "welding_method": "Gas Metal Arc Welding (GMAW)", "welding_voltage": "26–29", "welding_current": "170–220", "welding_speed": "3.67–5.33", "preheat_temp": "<150", "welding_env": "-", "residual_stress": "-", "fatigue_specimen_type": "Butt-welded joints", "fatigue_specimen_thickness": 5, "fatigue_test_type": "Fluctuating tensile loading", "fatigue_temp": 25, "fatigue_env": "-", "load_ratio": 0.5, "frequency": "-", "fatigue_machine": "-", "fatigue_standard": "-", "fatigue_test_control": "Stress", "stress_concentration": "1.18", "failure_location": "Weld toe, weld root, and ground sheet edge"}}, {"id": "WELD2025:3967", "name": "Duplex 2205 (EN 1.4462) | Non-Load-Carrying X-joint (NLCX)", "material_family": "Welded joint", "points": [[268.0, 178261.0, 0], [194.0, 322175.0, 0], [151.0, 445530.0, 0], [195.0, 506058.0, 0], [196.0, 1103965.0, 0], [149.0, 1161435.0, 0]], "conditions": {"material": "Duplex 2205 (EN 1.4462)", "am_type": "Gas Metal Arc Welding (GMAW)", "load_ratio": "0.1", "test_type": "Fluctuating tensile loading", "temperature": "25", "surface_treatment": "-"}, "metadata": {"dataset_id": 3967, "title": "Fatigue strength assessment of duplex and super-duplex stainless steels by 4R method", "doi": "10.1007/s40194-018-0657-8", "authors": "Bjork, Timo; Mettanen, Heli; Ahola, Antti; Lindgren, Mari; Terva, Juuso", "publication": "WELDING IN THE WORLD", "year_of_publication": 2018, "UT": "WOS:000448862700015", "base_material": "Duplex 2205 (EN 1.4462)", "base_young_modulus": 200, "base_yield_strength": 625, "base_ultimate_strength": 837, "base_elongation": 31, "weld_material": "Cromacore DW 329A", "weld_young_modulus": "-", "weld_yield_strength": 610, "weld_ultimate_strength":
