Repository: yunyunfanfan/S-PA-CBB

# S-PA-CBB

Official research code, processed curve records, evaluation outputs, and manuscript source for:

> **From Physics to Selective Generation: Conditional Brownian Bridges for Sparse S–N Curve Reconstruction and Fatigue Decision-Making**

S-PA-CBB reconstructs a complete probabilistic stress–life (S–N) curve from only two to four observed fatigue tests. The method first fits an interpretable Basquin state, diagnoses whether that state is sufficient, and applies a ControlNet-style conditional Brownian-bridge residual only to curves that benefit from correction.

File: external_data/weld2025_disjoint_curves.json (part 152 of 223)
800, "weld_elongation": 32, "processing": "-", "welding_joint": "Non-Load-Carrying X-joint (NLCX)", "welding_method": "Gas Metal Arc Welding (GMAW)", "welding_voltage": "28–31", "welding_current": "190–220", "welding_speed": "3.67–5.83", "preheat_temp": "<150", "welding_env": "-", "residual_stress": "-", "fatigue_specimen_type": "Non-Load-Carrying X-joints", "fatigue_specimen_thickness": 5, "fatigue_test_type": "Fluctuating tensile loading", "fatigue_temp": 25, "fatigue_env": "-", "load_ratio": 0.1, "frequency": "-", "fatigue_machine": "-", "fatigue_standard": "-", "fatigue_test_control": "Stress", "stress_concentration": "1.18", "failure_location": "Weld toe, weld root, and ground sheet edge"}}, {"id": "WELD2025:3968", "name": "Duplex 2205 (EN 1.4462) | Non-Load-Carrying X-joint (NLCX)", "material_family": "Welded joint", "points": [[208.0, 447118.0, 0], [190.0, 288827.0, 0]], "conditions": {"material": "Duplex 2205 (EN 1.4462)", "am_type": "Gas Metal Arc Welding (GMAW)", "load_ratio": "0.5", "test_type": "Fluctuating tensile loading", "temperature": "25", "surface_treatment": "-"}, "metadata": {"dataset_id": 3968, "title": "Fatigue strength assessment of duplex and super-duplex stainless steels by 4R method", "doi": "10.1007/s40194-018-0657-8", "authors": "Bjork, Timo; Mettanen, Heli; Ahola, Antti; Lindgren, Mari; Terva, Juuso", "publication": "WELDING IN THE WORLD", "year_of_publication": 2018, "UT": "WOS:000448862700015", "base_material": "Duplex 2205 (EN 1.4462)", "base_young_modulus": 200, "base_yield_strength": 625, "base_ultimate_strength": 837, "base_elongation": 31, "weld_material": "Cromacore DW 329A", "weld_young_modulus": "-", "weld_yield_strength": 610, "weld_ultimate_strength": 800, "weld_elongation": 32, "processing": "-", "welding_joint": "Non-Load-Carrying X-joint (NLCX)", "welding_method": "Gas Metal Arc Welding (GMAW)", "welding_voltage": "28–31", "welding_current": "190–220", "welding_speed": "3.67–5.83", "preheat_temp": "<150", "welding_env": "-", "residual_stress": "-", "fatigue_specimen_type": "Non-Load-Carrying X-joints", "fatigue_specimen_thickness": 5, "fatigue_test_type": "Fluctuating tensile loading", "fatigue_temp": 25, "fatigue_env": "-", "load_ratio": 0.5, "frequency": "-", "fatigue_machine": "-", "fatigue_standard": "-", "fatigue_test_control": "Stress", "stress_concentration": "1.18", "failure_location": "Weld toe, weld root, and ground sheet edge"}}, {"id": "WELD2025:3969", "name": "Duplex 2205 (EN 1.4462) | Non-Load-Carrying X-joint (NLCX)", "material_family": "Welded joint", "points": [[383.0, 331036.0, 0], [337.0, 352527.0, 0]], "conditions": {"material": "Duplex 2205 (EN 1.4462)", "am_type": "Gas Metal Arc Welding (GMAW)", "load_ratio": "0.1", "test_type": "Fluctuating tensile loading", "temperature": "25", "surface_treatment": "High Frequency Impact (HFMI) treatment"}, "metadata": {"dataset_id": 3969, "title": "Fatigue strength assessment of duplex and super-duplex stainless steels by 4R method", "doi": "10.1007/s40194-018-0657-8", "authors": "Bjork, Timo; Mettanen, Heli; Ahola, Antti; Lindgren, Mari; Terva, Juuso", "publication": "WELDING IN THE WORLD", "year_of_publication": 2018, "UT": "WOS:000448862700015", "base_material": "Duplex 2205 (EN 1.4462)", "base_young_modulus": 200, "base_yield_strength": 625, "base_ultimate_strength": 837, "base_elongation": 31, "weld_material": "Cromacore DW 329A", "weld_young_modulus": "-", "weld_yield_strength": 610, "weld_ultimate_strength": 800, "weld_elongation": 32, "processing": "High Frequency Impact (HFMI) treatment", "welding_joint": "Non-Load-Carrying X-joint (NLCX)", "welding_method": "Gas Metal Arc Welding (GMAW)", "welding_voltage": "28–31", "welding_current": "190–220", "welding_speed": "3.67–5.83", "preheat_temp": "<150", "welding_env": "-", "residual_stress": "-", "fatigue_specimen_type": "Non-Load-Carrying X-joints", "fatigue_specimen_thickness": 5, "fatigue_test_type": "Fluctuating tensile loading", "fatigue_temp": 25, "fatigue_env": "-", "load_ratio": 0.1, "frequency": "-", "fatigue_machine": "-", "fatigue_standard": "-", "fatigue_test_control": "Stress", "stress_concentration": "1.18", "failure_location": "Weld toe, weld root, and ground sheet edge"}}, {"id": "WELD2025:3970", "name": "Super-duplex 2507 (EN 1.4410) | Non-Load-Carrying X-joint (NLCX)", "material_family": "Welded joint", "points": [[380.0, 432322.0, 0], [308.0, 813141.0, 0], [430.0, 56191.0, 0], [376.0, 90844.0, 0]], "conditions": {"material": "Super-duplex 2507 (EN 1.4410)", "am_type": "Gas Metal Arc Welding (GMAW)", "load_ratio": "0.1", "test_type": "Fluctuating tensile loading", "temperature": "25", "surface_treatment": "-"}, "metadata": {"dataset_id": 3970, "title": "Fatigue strength assessment of duplex and super-duplex stainless steels by 4R method", "doi": "10.1007/s40194-018-0657-8", "authors": "Bjork, Timo; Mettanen, Heli; Ahola, Antti; Lindgren, Mari; Terva, Juuso", "publication": "WELDING IN THE WORLD", "year_of_publication": 2018, "UT": "WOS:000448862700015", "base_material": "Super-duplex 2507 (EN 1.4410)", "base_young_modulus": 200, "base_yield_strength": 712, "base_ultimate_strength": 917, "base_elongation": 29, "weld_material": "Tetra S D57L-G", "weld_young_modulus": "-", "weld_yield_strength": 830, "weld_ultimate_strength": 950, "weld_elongation": 22, "processing": "-", "welding_joint": "Non-Load-Carrying X-joint (NLCX)", "welding_method": "Gas Metal Arc Welding (GMAW)", "welding_voltage": "28–31", "welding_current": "190–220", "welding_speed": "3.67–5.83", "preheat_temp": "<150", "welding_env": "-", "residual_stress": "-", "fatigue_specimen_type": "Non-Load-Carrying X-joints", "fatigue_specimen_thickness": 5, "fatigue_test_type": "Fluctuating tensile loading", "fatigue_temp": 25, "fatigue_env": "-", "load_ratio": 0.1, "frequency": "-", "fatigue_machine": "-", "fatigue_standard": "-", "fatigue_test_control": "Stress", "stress_concentration": "1.18", "failure_location": "Weld toe, weld root, and ground sheet edge"}}, {"id": "WELD2025:3971", "name": "Super-duplex 2507 (EN 1.4410) | Non-Load-Carrying X-joint (NLCX)", "material_family": "Welded joint", "points": [[285.0, 169812.0, 0], [217.0, 206261.0, 0], [177.0, 401423.0, 0]], "conditions": {"material": "Super-duplex 2507 (EN 1.4410)", "am_type": "Gas Metal Arc Welding (GMAW)", "load_ratio": "0.5", "test_type": "Fluctuating tensile loading", "temperature": "25", "surface_treatment": "-"}, "metadata": {"dataset_id": 3971, "title": "Fatigue strength assessment of duplex and super-duplex stainless steels by 4R method", "doi": "10.1007/s40194-018-0657-8", "authors": "Bjork, Timo; Mettanen, Heli; Ahola, Antti; Lindgren, Mari; Terva, Juuso", "publication": "WELDING IN THE WORLD", "year_of_publication": 2018, "UT": "WOS:000448862700015", "base_material": "Super-duplex 2507 (EN 1.4410)", "base_young_modulus": 200, "base_yield_strength": 712, "base_ultimate_strength": 917, "base_elongation": 29, "weld_material": "Tetra S D57L-G", "weld_young_modulus": "-", "weld_yield_strength": 830, "weld_ultimate_strength": 950, "weld_elongation": 22, "processing": "-", "welding_joint": "Non-Load-Carrying X-joint (NLCX)", "welding_method": "Gas Metal Arc Welding (GMAW)", "welding_voltage": "28–31", "welding_current": "190–220", "welding_speed": "3.67–5.83", "preheat_temp": "<150", "welding_env": "-", "residual_stress": "-", "fatigue_specimen_type": "Non-Load-Carrying X-joints", "fatigue_specimen_thickness": 5, "fatigue_test_type": "Fluctuating tensile loading", "fatigue_temp": 25, "fatigue_env": "-", "load_ratio": 0.5, "frequency": "-", "fatigue_machine": "-", "fatigue_standard": "-", "fatigue_test_control": "Stress", "stress_concentration": "1.18", "failure_location": "Weld toe, weld root, and ground sheet edge"}}, {"id": "WELD2025:3972", "name": "Super-duplex 2507 (EN 1.4410) | Non-Load-Carrying X-joint (NLCX)", "material_family": "Welded joint", "points": [[423.0, 77519.0, 0], [386.0, 277062.0, 0]], "conditions": {"material": "Super-duplex 2507 (EN 1.4410)", "am_type": "Gas Metal Arc Welding (GMAW)", "load_ratio": "0.1", "test_type": "Fluctuating tensile loading", "temperature": "25", "surface_treatment": "High Frequency Impact (HFMI) treatment"}, "metadata": {"dataset_id": 3972, "title": "Fatigue strength assessment of duplex and super-duplex stainless steels by 4R method", "doi": "10.1007/s40194-018-0657-8", "authors": "Bjork, Timo; Mettanen, Heli; Ahola, Antti; Lindgren, Mari; Terva, Juuso", "publication": "WELDING IN THE WORLD", "year_of_publication": 2018, "UT": "WOS:000448862700015", "base_material": "Super-duplex 2507 (EN 1.4410)", "base_young_modulus": 200, "base_yield_strength": 712, "base_ultimate_strength": 917, "base_elongation": 29, "weld_material": "Tetra S D57L-G", "weld_young_modulus": "-", "weld_yield_strength": 830, "weld_ultimate_strength": 950, "weld_elongation": 22, "processing": "High Frequency Impact (HFMI) treatment", "welding_joint": "Non-Load-Carrying X-joint (NLCX)", "welding_method": "Gas Metal Arc Welding (GMAW)", "welding_voltage": "28–31", "welding_current": "190–220", "welding_speed": "3.67–5.83", "preheat_temp": "<150", "welding_env": "-", "residual_stress": "-", "fatigue_specimen_type": "Non-Load-Carrying X-joints", "fatigue_specimen_thickness": 5, "fatigue_test_type": "Fluctuating tensile loading", "fatigue_temp": 25, "fatigue_env": "-", "load_ratio": 0.1, "frequency": "-", "fatigue_machine": "-", "fatigue_standard": "-", "fatigue_test_control": "Stress", "stress_concentration": "1.18", "failure_location": "Weld toe, weld root, and ground sheet edge"}}, {"id": "WELD2025:3973", "name": "Super-duplex 2507 (EN 1.4410) | Non-Load-Carrying X-joint (NLCX)", "material_family": "Welded joint", "points": [[286.0, 111101.0, 0], [246.0, 121623.0, 0], [245.0, 157753.0, 0], [215.0, 273082.0, 0]], "conditions": {"material": "Super-duplex 2507 (EN 1.4410)", "am_type": "Gas Metal Arc Welding (GMAW)", "load_ratio": "0.5", "test_type": "Fluctuating tensile loading", "temperature": "25", "surface_treatment": "High Frequency Impact (HFMI) treatment"}, "metadata": {"dataset_id": 3973, "title": "Fatigue strength assessment of duplex and super-duplex stainless steels by 4R method", "doi": "10.1007/s40194-018-0657-8", "authors": "Bjork, Timo; Mettanen, Heli; Ahola, Antti; Lindgren, Mari; Terva, Juuso", "publication": "WELDING IN THE WORLD", "year_of_publication": 2018, "UT": "WOS:000448862700015", "base_material": "Super-duplex 2507 (EN 1.4410)", "base_young_modulus": 200, "base_yield_strength": 712, "base_ultimate_strength": 917, "base_elongation": 29, "weld_material": "Tetra S D57L-G", "weld_young_modulus": "-", "weld_yield_strength": 830, "weld_ultimate_strength": 950, "weld_elongation": 22, "processing": "High Frequency Impact (HFMI) treatment", "welding_joint": "Non-Load-Carrying X-joint (NLCX)", "welding_method": "Gas Metal Arc Welding (GMAW)", "welding_voltage": "28–31", "welding_current": "190–220", "welding_speed": "3.67–5.83", "preheat_temp": "<150", "welding_env": "-", "residual_stress": "-", "fatigue_specimen_type": "Non-Load-Carrying X-joints", "fatigue_specimen_thickness": 5, "fatigue_test_type": "Fluctuating tensile loading", "fatigue_temp": 25, "fatigue_env": "-", "load_ratio": 0.5, "frequency": "-", "fatigue_machine": "-", "fatigue_standard": "-", "fatigue_test_control": "Stress", "stress_concentration": "1.18", "failure_location": "Weld toe, weld root, and ground sheet edge"}}, {"id": "WELD2025:3974", "name": "S1100 | Butt Joint", "material_family": "Welded joint", "points": [[598.0, 30342.0, 0], [582.0, 42389.0, 0], [582.0, 44419.0, 0], [534.0, 49813.0, 0], [533.0, 65074.0, 0], [486.0, 107522.0, 0], [438.0, 124703.0, 0], [491.0, 172759.0, 0], [439.0, 201725.0, 0], [396.0, 175538.0, 0], [389.0, 240343.0, 0], [391.0, 335639.0, 0], [355.0, 314322.0, 0], [351.0, 416190.0, 0], [349.0, 629793.0, 0], [349.0, 785129.0, 0], [352.0, 10141953.0, 1], [302.0, 10160879.0, 1]], "conditions": {"material": "S1100", "am_type": "MAG (Metal Active Gas)", "load_ratio": "0.1", "test_type": "Axial", "temperature": "-", "surface_treatment": "-"}, "metadata": {"dataset_id": 3974, "title": "Analysis of fatigue notch effect due to axial misalignment for ultra high-strength steel butt joints", "doi": "10.1007/s40194-019-00713-4", "authors": "Ottersboeck, Markus J.; Leitner, Martin; Stoschka, Michael; Maurer, Wilhelm", "publication": "WELDING IN THE WORLD", "year_of_publication": 2019, "UT": "WOS:000466107400025", "base_material": "S1100", "base_young_modulus": 210, "base_yield_strength": "≥1100", "base_ultimate_strength": "≥1140", "base_elongation": "≥8", "weld_material": "G89", "weld_young_modulus": "-", "weld_yield_strength": "≥890", "weld_ultimate_strength": "≥940", "weld_elongation": "≥16", "processing": "-", "welding_joint": "Butt Joint", "welding_method": "MAG (Metal Active Gas)", "welding_voltage": "-", "welding_current": "-", "welding_speed": "-", "preheat_temp": "-", "welding_env": "Standard M21 shielding gas", "residual_stress": "-", "fatigue_specimen_type": "Butt-welded flat plate", "fatigue_specimen_thickness": 6, "fatigue_test_type": "Axial", "fatigue_temp": "-", "fatigue_env": "-", "load_ratio": 0.1, "frequency": ">12 Hz", "fatigue_machine": "Hydropulse test rig, resonator", "fatigue_standard": "ASTM E739", "fatigue_test_control": "Load", "stress_concentration": "-", "failure_location": "Weld toe"}}, {"id": "WELD2025:3975", "name": "S1100 | Butt Joint", "material_family": "Welded joint", "points": [[499.0, 34294.0, 0], [397.0, 75647.0, 0], [399.0, 104938.0, 0], [401.0, 109956.0, 0], [298.0, 302613.0, 0], [298.0, 400629.0, 0], [300.0, 439870.0, 0], [302.0, 711512.0, 0], [250.0, 708413.0, 0], [226.0, 1243189.0, 0], [224.0, 1932240.0, 0], [200.0, 4929997.0, 1]], "conditions": {"material": "S1100", "am_type": "MAG (Metal Active Gas)", "load_ratio": "0.1", "test_type": "Axial", "temperature": "-", "surface_treatment": "Moderate misalignment, e = 0.65 mm"}, "metadata": {"dataset_id": 3975, "title": "Analysis of fatigue notch effect due to axial misalignment for ultra high-strength steel butt joints", "doi": "10.1007/s40194-019-00713-4", "authors": "Ottersboeck, Markus J.; Leitner, Martin; Stoschka, Michael; Maurer, Wilhelm", "publication": "WELDING IN THE WORLD", "year_of_publication": 2019, "UT": "WOS:000466107400025", "base_material": "S1100", "base_young_modulus": 210, "base_yield_strength": "≥1100", "base_ultimate_strength": "≥1140", "base_elongation": "≥8", "weld_material": "G89", "weld_young_modulus": "-", "weld_yield_strength": "≥890", "weld_ultimate_strength": "≥940", "weld_elongation": "≥16", "processing": "Moderate misalignment, e = 0.65 mm", "welding_joint": "Butt Joint", "welding_method": "MAG (Metal Active Gas)", "welding_voltage": "-", "welding_current": "-", "welding_speed": "-", "preheat_temp": "-", "welding_env": "Standard M21 shielding gas", "residual_stress": "-", "fatigue_specimen_type": "Butt-welded flat plate", "fatigue_specimen_thickness": 6, "fatigue_test_type": "Axial", "fatigue_temp": "-", "fatigue_env": "-", "load_ratio": 0.1, "frequency": ">12 Hz", "fatigue_machine": "Hydropulse test rig, resonator", "fatigue_standard": "ASTM E739", "fatigue_test_control": "Load", "stress_concentration": "-", "failure_location": "Weld toe"}}, {"id": "WELD2025:3976", "name": "S1100 | Butt Joint", "material_family": "Welded joint", "points": [[398.0, 24955.0, 0], [398.0, 48998.0, 0], [299.0, 126122.0, 0], [248.0, 136050.0, 0], [199.0, 340678.0, 0], [198.0, 647004.0, 0], [200.0, 862189.0, 0], [173.0, 1483782.0, 0], [175.0, 2156664.0, 0], [151.0, 5047163.0, 1]], "conditions": {"material": "S1100", "am_type": "MAG (Metal Active Gas)", "load_ratio": "0.1", "test_type": "Axial", "temperature": "-", "surface_treatment": "Moderate misalignment, e = 1.5 mm"}, "metadata": {"dataset_id": 3976, "title": "Analysis of fatigue notch effect due to axial misalignment for ultra high-strength steel butt joints", "doi": "10.1007/s40194-019-00713-4", "authors": "Ottersboeck, Markus J.; Leitner, Martin; Stoschka, Michael; Maurer, Wilhelm", "publication": "WELDING IN THE WORLD", "year_of_publication": 2019, "UT": "WOS:000466107400025", "base_material": "S1100", "base_young_modulus": 210, "base_yield_strength": "≥1100", "base_ultimate_strength": "≥1140", "base_elongation": "≥8", "weld_material": "G89", "weld_young_modulus": "-", "weld_yield_strength": "≥890", "weld_ultimate_strength": "≥940", "weld_elongation": "≥16", "processing": "Moderate misalignment, e = 1.5 mm", "welding_joint": "Butt Joint", "welding_method": "MAG (Metal Active Gas)", "welding_voltage": "-", "welding_current": "-", "welding_speed": "-", "preheat_temp": "-", "welding_env": "Standard M21 shielding gas", "residual_stress": "-", "fatigue_specimen_type": "Butt-welded flat plate", "fatigue_specimen_thickness": 6, "fatigue_test_type": "Axial", "fatigue_temp": "-", "fatigue_env": "-", "load_ratio": 0.1, "frequency": ">12 Hz", "fatigue_machine": "Hydropulse test rig, resonator", "fatigue_standard": "ASTM E739", "fatigue_test_control": "Load", "stress_concentration": "-", "failure_location": "Weld toe"}}, {"id": "WELD2025:3977", "name": "S1100 | Butt Joint", "material_family": "Welded joint", "points": [[689.0, 53700.0, 0], [689.0, 56100.0, 0], [706.0, 87500.0, 0], [603.0, 113000.0, 0], [600.0, 138000.0, 0], [600.0, 179000.0, 0], [600.0, 183000.0, 0], [603.0, 225000.0, 0], [500.0, 328000.0, 0], [500.0, 325000.0, 0], [500.0, 362000.0, 0], [503.0, 422000.0, 0], [399.0, 687000.0, 0], [401.0, 1060000.0, 0], [399.0, 1350000.0, 0]], "conditions": {"material": "S1100", "am_type": "MAG (Metal Active Gas)", "load_ratio": "0.1", "test_type": "Axial", "temperature": "-", "surface_treatment": "high frequency mechanical impact treatment (HFMI)"}, "metadata": {"dataset_id": 3977, "title": "Analysis of fatigue notch effect due to axial misalignment for ultra high-strength steel butt joints", "doi": "10.1007/s40194-019-00713-4", "authors": "Ottersboeck, Markus J.; Leitner, Martin; Stoschka, Michael; Maurer, Wilhelm", "publication": "WELDING IN THE WORLD", "year_of_publication": 2019, "UT": "WOS:000466107400025", "base_material": "S1100", "base_young_modulus": 210, "base_yield_strength": "≥1100", "base_ultimate_strength": "≥1140", "base_elongation": "≥8", "weld_material": "G89", "weld_young_modulus": "-", "weld_yield_strength": "≥890", "weld_ultimate_strength": "≥940", "weld_elongation": "≥16", "processing": "high frequency mechanical impact treatment (HFMI)", "welding_joint": "Butt Joint", "welding_method": "MAG (Metal Active Gas)", "welding_voltage": "-", "welding_current": "-", "welding_speed": "-", "preheat_temp": "-", "welding_env": "Standard M21 shielding gas", "residual_stress": "-", "fatigue_specimen_type": "Butt-welded flat plate", "fatigue_specimen_thickness": 6, "fatigue_test_type": "Axial", "fatigue_temp": "-", "fatigue_env": "-", "load_ratio": 0.1, "frequency": ">12 Hz", "fatigue_machine": "Hydropulse test rig, resonator", "fatigue_standard": "ASTM E739", "fatigue_test_control": "Load", "stress_concentration": "-", "failure_location": "Weld toe"}}, {"id": "WELD2025:3978", "name": "S1100 | Butt Joint", "material_family": "Welded joint", "points": [[703.0, 59900.0, 0], [603.0, 117000.0, 0], [500.0, 282000.0, 0], [502.0, 1800000.0, 0], [398.0, 2170000.0, 0], [400.0, 5050000.0, 1], [352.0, 5000000.0, 1]], "conditions": {"material": "S1100", "am_type": "MAG (Metal Active Gas)", "load_ratio": "0.1", "test_type": "Axial", "temperature": "-", "surface_treatment": "Moderate misalignment, e = 0.65 mm, high frequency mechanical impact treatment (HFMI)"}, "metadata": {"dataset_id": 3978, "title": "Analysis of fatigue notch effect due to axial misalignment for ultra high-strength steel butt joints", "doi": "10.1007/s40194-019-00713-4", "authors": "Ottersboeck, Markus J.; Leitner, Martin; Stoschka, Michael; Maurer, Wilhelm", "publication": "WELDING IN THE WORLD", "year_of_publication": 2019, "UT": "WOS:000466107400025", "base_material": "S1100", "base_young_modulus": 210, "base_yield_strength": "≥1100", "base_ultimate_strength": "≥1140", "base_elongation": "≥8", "weld_material": "G89", "weld_young_modulus": "-", "weld_yield_strength": "≥890", "weld_ultimate_strength": "≥940", "weld_elongation": "≥16", "processing": "Moderate misalignment, e = 0.65 mm, high frequency mechanical impact treatment (HFMI)", "welding_joint": "Butt Joint", "welding_method": "MAG (Metal Active Gas)", "welding_voltage": "-", "welding_current": "-", "welding_speed": "-", "preheat_temp": "-", "welding_env": "Standard M21 shielding gas", "residual_stress": "-", "fatigue_specimen_type": "Butt-welded flat plate", "fatigue_specimen_thickness": 6, "fatigue_test_type": "Axial", "fatigue_temp": "-", "fatigue_env": "-", "load_ratio": 0.1, "frequency": ">12 Hz", "fatigue_machine": "Hydropulse test rig, resonator", "fatigue_standard": "ASTM E739", "fatigue_test_control": "Load", "stress_concentration": "-", "failure_location": "Weld toe"}}, {"id": "WELD2025:3979", "name": "S1100 | Butt Joint", "material_family": "Welded joint", "points": [[501.0, 40500.0, 0], [503.0, 44200.0, 0], [401.0, 126000.0, 0], [301.0, 791000.0, 0], [300.0, 862000.0, 0], [250.0, 1350000.0, 0], [301.0, 5160000.0, 1], [248.0, 5000000.0, 1], [201.0, 5050000.0, 1]], "conditions": {"material": "S1100", "am_type": "MAG (Metal Active Gas)", "load_ratio": "0.1", "test_type": "Axial", "temperature": "-", "surface_treatment": "Moderate misalignment, e = 1.5 mm, high frequency mechanical impact treatment (HFMI)"}, "metadata": {"dataset_id": 3979, "title": "Analysis of fatigue notch effect due to axial misalignment for ultra high-strength steel butt joints", "doi": "10.1007/s40194-019-00713-4", "authors": "Ottersboeck, Markus J.; Leitner, Martin; Stoschka, Michael; Maurer, Wilhelm", "publication": "WELDING IN THE WORLD", "year_of_publication": 2019, "UT": "WOS:000466107400025", "base_material": "S1100", "base_young_modulus": 210, "base_yield_strength": "≥1100", "base_ultimate_strength": "≥1140", "base_elongation": "≥8", "weld_material": "G89", "weld_young_modulus": "-", "weld_yield_strength": "≥890", "weld_ultimate_strength": "≥940", "weld_elongation": "≥16", "processing": "Moderate misalignment, e = 1.5 mm, high frequency mechanical impact treatment (HFMI)", "welding_joint": "Butt Joint", "welding_method": "MAG (Metal Active Gas)", "welding_voltage": "-", "welding_current": "-", "welding_speed": "-", "preheat_temp": "-", "welding_env": "Standard M21 shielding gas", "residual_stress": "-", "fatigue_specimen_type": "Butt-welded flat plate", "fatigue_specimen_thickness": 6, "fatigue_test_type": "Axial", "fatigue_temp": "-", "fatigue_env": "-", "load_ratio": 0.1, "frequency": ">12 Hz", "fatigue_machine": "Hydropulse test rig, resonator", "fatigue_standard": "ASTM E739", "fatigue_test_control": "Load", "stress_concentration": "-", "failure_location": "Weld toe"}}, {"id": "WELD2025:3980", "name": "steel | Cruciform joints (load-carrying)", "material_family": "Welded joint", "points": [[311.0, 103217.0, 0], [229.0, 661935.0, 0], [181.0, 2632514.0, 0], [162.0, 5249568.0, 1], [275.0, 121095.0, 0], [193.0, 481847.0, 0], [136.0, 1857213.0, 0], [133.0, 9931470.0, 1], [111.0, 9939970.0, 1], [90.0, 10381013.0, 1]], "conditions": {"material": "steel", "am_type": "Laser-arc hybrid welding (fiber laser + CO₂ arc welding)", "load_ratio": "0", "test_type": "Tensile cyclic loads", "temperature": "-", "surface_treatment": "-"}, "metadata": {"dataset_id": 3980, "title": "Fatigue strength of cruciform joints and longitudinal joints with laser-arc hybrid welding", "doi": "10.1007/s40194-019-00745-w", "authors": "Hanji, Takeshi; Tateishi, Kazuo; Shimizu, Masaru; Uchida, Daisuke; Asano, Koichi; Kimura, Ryosuke", "publication": "WELDING IN THE WORLD", "year_of_publication": 2019, "UT": "WOS:000482459300019", "base_material": "steel", "base_young_modulus": "-", "base_yield_strength": 301, "base_ultimate_strength": 442, "base_elongation": "-", "weld_material": "-", "weld_young_modulus": "-", "weld_yield_strength": "-", "weld_ultimate_strength": "-", "weld_elongation": "-", "processing": "-", "welding_joint": "Cruciform joints (load-carrying)", "welding_method": "Laser-arc hybrid welding (fiber laser + CO₂ arc welding)", "welding_voltage": "-", "welding_current": "-", "welding_speed": 13.3, "preheat_temp": "-", "welding_env": "-", "residual_stress": "-", "fatigue_specimen_type": "Cruciform joints (load-carrying)", "fatigue_specimen_thickness": 8, "fatigue_test_type": "Tensile cyclic loads", "fatigue_temp": "-", "fatigue_env": "-", "load_ratio": 0, "frequency": "5–7", "fatigue_machine": "Servo-hydraulic testing machine", "fatigue_standard": "Japanese Society of Steel Construction (JSSC)", "fatigue_test_control": "Stress", "stress_concentration": "-", "failure_location": "Weld toe"}}, {"id": "WELD2025:3981", "name": "steel | Cruciform joints (load-carrying)", "material_family": "Welded joint", "points": [[216.0, 224332.0, 0], [170.0, 482125.0, 0]], "conditions": {"material": "steel", "am_type": "Laser-arc hybrid welding (fiber laser + CO₂ arc welding)", "load_ratio": "0", "test_type": "Tensile cyclic loads", "temperature": "-", "surface_treatment": "-"}, "metadata": {"dataset_id": 3981, "title": "Fatigue strength of cruciform joints and longitudinal joints with laser-arc hybrid welding", "doi": "10.1007/s40194-019-00745-w", "authors": "Hanji, Takeshi; Tateishi, Kazuo; Shimizu, Masaru; Uchida, Daisuke; Asano, Koichi; Kimura, Ryosuke", "publication": "WELDING IN THE WORLD", "year_of_publication": 2019, "UT": "WOS:000482459300019", "base_material": "steel", "base_young_modulus": "-", "base_yield_strength": 307, "base_ultimate_strength": 434, "base_elongation": "-", "weld_material": "-", "weld_young_modulus": "-", "weld_yield_strength": "-", "weld_ultimate_strength": "-", "weld_elongation": "-", "processing": "-", "welding_joint": "Cruciform joints (load-carrying)", "welding_method": "Laser-arc hybrid welding (fiber laser + CO₂ arc welding)", "welding_voltage": "-", "welding_current": "-", "welding_speed": 13.3, "preheat_temp": "-", "welding_env": "-", "residual_stress": "-", "fatigue_specimen_type": "Cruciform joints (load-carrying)", "fatigue_specimen_thickness": 8, "fatigue_test_type": "Tensile cyclic loads", "fatigue_temp": "-", "fatigue_env": "-", "load_ratio": 0, "frequency": "5–7", "fatigue_machine": "Servo-hydraulic testing machine", "fatigue_standard": "Japanese Society of Steel Construction (JSSC)", "fatigue_test_control": "Stress", "stress_concentration": "-", "failure_location": "Weld toe"}}, {"id": "WELD2025:3982", "name": "steel | Cruciform joints (load-carrying)", "material_family": "Welded joint", "points": [[146.0, 550161.0, 0], [128.0, 395702.0, 0], [106.0, 739422.0, 0], [151.0, 300531.0, 0], [125.0, 454193.0, 0], [102.0, 671931.0, 0]], "conditions": {"material": "steel", "am_type": "Laser-arc hybrid welding (fiber laser + CO₂ arc welding)", "load_ratio": "0", "test_type": "Tensile cyclic loads", "temperature": "-", "surface_treatment": "-"}, "metadata": {"dataset_id": 3982, "title": "Fatigue strength of cruciform joints and longitudinal joints with laser-arc hybrid welding", "doi": "10.1007/s40194-019-00745-w", "authors": "Hanji, Takeshi; Tateishi, Kazuo; Shimizu, Masaru; Uchida, Daisuke; Asano, Koichi; Kimura, Ryosuke", "publication": "WELDING IN THE WORLD", "year_of_publication": 2019, "UT": "WOS:000482459300019", "base_material": "steel", "base_young_modulus": "-", "base_yield_strength": 292, "base_ultimate_strength": 428, "base_elongation": "-", "weld_material": "-", "weld_young_modulus": "-", "weld_yield_strength": "-", "weld_ultimate_strength": "-", "weld_elongation": "-", "processing": "-", "welding_joint": "Cruciform joints (load-carrying)", "welding_method": "Laser-arc hybrid welding (fiber laser + CO₂ arc welding)", "welding_voltage": "-", "welding_current": "-", "welding_speed": 13.3, "preheat_temp": "-", "welding_env": "-", "residual_stress": "-", "fatigue_specimen_type": "Cruciform joints (load-carrying)", "fatigue_specimen_thickness": 16, "fatigue_test_type": "Tensile cyclic loads", "fatigue_temp": "-", "fatigue_env": "-", "load_ratio": 0, "frequency": "5–7", "fatigue_machine": "Servo-hydraulic testing machine", "fatigue_standard": "Japanese Society of Steel Construction (JSSC)", "fatigue_test_control": "Stress", "stress_concentration": "-", "failure_location": "Weld root"}}, {"id": "WELD2025:3983", "name": "steel | Cruciform joints (load-carrying)", "material_family": "Welded joint", "points": [[109.0, 1803181.0, 0], [54.0, 9713054.0, 1]], "conditions": {"material": "steel", "am_type": "Laser-arc hybrid welding (fiber laser + CO₂ arc welding)", "load_ratio": "0", "test_type": "Tensile cyclic loads", "temperature": "-", "surface_treatment": "-"}, "metadata": {"dataset_id": 3983, "title": "Fatigue strength of cruciform joints and longitudinal joints with laser-arc hybrid welding", "doi": "10.1007/s40194-019-00745-w", "authors": "Hanji, Takeshi; Tateishi, Kazuo; Shimizu, Masaru; Uchida, Daisuke; Asano, Koichi; Kimura, Ryosuke", "publication": "WELDING IN THE WORLD", "year_of_publication": 2019, "UT": "WOS:000482459300019", "base_material": "steel", "base_young_modulus": "-", "base_yield_strength": 307, "base_ultimate_strength": 434, "base_elongation": "-", "weld_material": "-", "weld_young_modulus": "-", "weld_yield_strength": "-", "weld_ultimate_strength": "-", "weld_elongation": "-", "processing": "-", "welding_joint": "Cruciform joints (load-carrying)", "welding_method": "Laser-arc hybrid welding (fiber laser + CO₂ arc welding)", "welding_voltage": "-", "welding_current": "-", "welding_speed": 13.3, "preheat_temp": "-", "welding_env": "-", "residual_stress": "-", "fatigue_specimen_type": "Cruciform joints (load-carrying)", "fatigue_specimen_thickness": 16, "fatigue_test_type": "Tensile cyclic loads", "fatigue_temp": "-", "fatigue_env": "-", "load_ratio": 0, "frequency": "5–7", "fatigue_machine": "Servo-hydraulic testing machine", "fatigue_standard": "Japanese Society of Steel Construction (JSSC)", "fatigue_test_control": "Stress", "stress_concentration": "-", "failure_location": "Weld root"}}, {"id": "WELD2025:3984", "name": "steel | Cruciform joints (load-carrying)", "material_family": "Welded joint", "points": [[114.0, 904870.0, 0], [116.0, 9956432.0, 1], [96.0, 9947741.0, 1], [76.0, 9625430.0, 1]], "conditions": {"material": "steel", "am_type": "Laser-arc hybrid welding (fiber laser + CO₂ arc welding)", "load_ratio": "0", "test_type": "Tensile cyclic loads", "temperature": "-", "surface_treatment": "-"}, "metadata": {"dataset_id": 3984, "title": "Fatigue strength of cruciform joints and longitudinal joints with laser-arc hybrid welding", "doi": "10.1007/s40194-019-00745-w", "authors": "Hanji, Takeshi; Tateishi, Kazuo; Shimizu, Masaru; Uchida, Daisuke; Asano, Koichi; Kimura, Ryosuke", "publication": "WELDING IN THE WORLD", "year_of_publication": 2019, "UT": "WOS:000482459300019", "base_material": "steel", "base_young_modulus": "-", "base_yield_strength": 301, "base_ultimate_strength": 442, "base_elongation": "-", "weld_material": "-", "weld_young_modulus": "-", "weld_yield_strength": "-", "weld_ultimate_strength": "-", "weld_elongation": "-", "processing": "-", "welding_joint": "Cruciform joints (load-carrying)", "welding_method": "Laser-arc hybrid welding (fiber laser + CO₂ arc welding)", "welding_voltage": "-", "welding_current": "-", "welding_speed": 13.3, "preheat_temp": "-", "welding_env": "-", "residual_stress": "-", "fatigue_specimen_type": "Cruciform joints (load-carrying)", "fatigue_specimen_thickness": 8, "fatigue_test_type": "Tensile cyclic loads", "fatigue_temp": "-", "fatigue_env": "-", "load_ratio": 0, "frequency": "5–7", "fatigue_machine": "Servo-hydraulic testing machine", "fatigue_standard": "Japanese Society of Steel Construction (JSSC)", "fatigue_test_control": "Stress", "stress_concentration": "-", "failure_location": "Weld root"}}, {"id": "WELD2025:3985", "name": "steel | Cruciform joints (non-load-carrying)", "material_family": "Welded joint", "points": [[157.0, 469091.0, 0], [135.0, 638417.0, 0], [115.0, 1249110.0, 0], [102.0, 2393054.0, 0], [90.0, 4633533.0, 0]], "conditions": {"material": "steel", "am_type": "Laser-arc hybrid welding (fiber laser + CO₂ arc welding)", "load_ratio": "0", "test_type": "Tensile cyclic loads", "temperature": "-", "surface_treatment": "-"}, "metadata": {"dataset_id": 3985, "title": "Fatigue strength of cruciform joints and longitudinal joints with laser-arc hybrid welding", "doi": "10.1007/s40194-019-00745-w", "authors": "Hanji, Takeshi; Tateishi, Kazuo; Shimizu, Masaru; Uchida, Daisuke; Asano, Koichi; Kimura, Ryosuke", "publication": "WELDING IN THE WORLD", "year_of_publication": 2019, "UT": "WOS:000482459300019", "base_material": "steel", "base_young_modulus": "-", "base_yield_strength": 307, "base_ultimate_strength": 434, "base_elongation": "-", "weld_material": "-", "weld_young_modulus": "-", "weld_yield_strength": "-", "weld_ultimate_strength": "-", "weld_elongation": "-", "processing": "-", "welding_joint": "Cruciform joints (non-load-carrying)", "welding_method": "Laser-arc hybrid welding (fiber laser + CO₂ arc welding)", "welding_voltage": "-", "welding_current": "-", "welding_speed": 13.3, "preheat_temp": "-", "welding_env": "-", "residual_stress": "-", "fatigue_specimen_type": "Cruciform joints (non-load-carrying)", "fatigue_specimen_thickness": 16, "fatigue_test_type": "Tensile cyclic loads", "fatigue_temp": "-", "fatigue_env": "-", "load_ratio": 0, "frequency": "5–7", "fatigue_machine": "Servo-hydraulic testing machine", "fatigue_standard": "Japanese Society of Steel Construction (JSSC)", "fatigue_test_control": "Stress", "stress_concentration": "-", "failure_location": "Weld toe"}}, {"id": "WELD2025:3986", "name": "steel | Cruciform joints (non-load-carrying)", "material_family": "Welded joint", "points": [[206.0, 392215.0, 0], [146.0, 3036758.0, 0], [115.0, 6748422.0, 1]], "conditions": {"material": "steel", "am_type": "Laser-arc hybrid welding (fiber laser + CO₂ arc welding)", "load_ratio": "0", "test_type": "Tensile cyclic loads", "temperature": "-", "surface_treatment": "-"}, "metadata": {"dataset_id": 3986, "title": "Fatigue strength of cruciform joints and longitudinal joints with laser-arc hybrid welding", "doi": "10.1007/s40194-019-00745-w", "authors": "Hanji, Takeshi; Tateishi, Kazuo; Shimizu, Masaru; Uchida, Daisuke; Asano, Koichi; Kimura, Ryosuke", "publication": "WELDING IN THE WORLD", "year_of_publication": 2019, "UT": "WOS:000482459300019", "base_material": "steel", "base_young_modulus": "-", "base_yield_strength": 272, "base_ultimate_strength": 417, "base_elongation": "-", "weld_material": "-", "weld_young_modulus": "-", "weld_yield_strength": "-", "weld_ultimate_strength": "-", "weld_elongation": "-", "processing": "-", "welding_joint": "Cruciform joints (non-load-carrying)", "welding_method": "Laser-arc hybrid welding (fiber laser + CO₂ arc welding)", "welding_voltage": "-", "welding_current": "-", "welding_speed": 13.3, "preheat_temp": "-", "welding_env": "-", "residual_stress": "-", "fatigue_specimen_type": "Cruciform joints (non-load-carrying)", "fatigue_specimen_thickness": 8, "fatigue_test_type": "Tensile cyclic loads", "fatigue_temp": "-", "fatigue_env": "-", "load_ratio": 0, "frequency": "5–7", "fatigue_machine": "Servo-hydraulic testing machine", "fatigue_standard": "Japanese Society of Steel Construction (JSSC)", "fatigue_test_control": "Stress", "stress_concentration": "-", "failure_location": "Weld toe"}}, {"id": "WELD2025:3987", "name": "steel | Cruciform joints (load-carrying)", "material_family": "Welded joint", "points": [[172.0, 1020000.0, 0], [138.0, 2710000.0, 0], [138.0, 7360000.0, 0], [152.0, 797000.0, 0], [139.0, 728000.0, 0], [127.0, 1470000.0, 0], [107.0, 3560000.0, 0], [93.0, 5740000.0, 0], [119.0, 9030000.0, 1], [102.0, 9030000.0, 1], [85.0, 9450000.0, 1], [94.0, 10300000.0, 0]], "conditions": {"material": "steel", "am_type": "Laser-arc hybrid welding (fiber laser + CO₂ arc welding)", "load_ratio": "0", "test_type": "Out-of-plane bending cyclic loads", "temperature": "-", "surface_treatment": "-"}, "metadata": {"dataset_id": 3987, "title": "Fatigue strength of cruciform joints and longitudinal joints with laser-arc hybrid welding", "doi": "10.1007/s40194-019-00745-w", "authors": "Hanji, Takeshi; Tateishi, Kazuo; Shimizu, Masaru; Uchida, Daisuke; Asano, Koichi; Kimura, Ryosuke", "publication": "WELDING IN THE WORLD", "year_of_publication": 2019, "UT": "WOS:000482459300019", "base_material": "steel", "base_young_modulus": "-", "base_yield_strength": 301, "base_ultimate_strength": 442, "base_elongation": "-", "weld_material": "-", "weld_young_modulus": "-", "weld_yield_strength": "-", "weld_ultimate_strength": "-", "weld_elongation": "-", "processing": "-", "welding_joint": "Cruciform joints (load-carrying)", "welding_method": "Laser-arc hybrid welding (fiber laser + CO₂ arc welding)", "welding_voltage": "-", "welding_current": "-", "welding_speed": 13.3, "preheat_temp": "-", "welding_env": "-", "residual_stress": "-", "fatigue_specimen_type": "Cruciform joints (load-carrying)", "fatigue_specimen_thickness": 8, "fatigue_test_type": "Out-of-plane bending cyclic loads", "fatigue_temp": "-", "fatigue_env": "-", "load_ratio": 0, "frequency": "5–7", "fatigue_machine": "Plate bending-type machine", "fatigue_standard": "Japanese Society of Steel Construction (JSSC)", "fatigue_test_control": "Stress", "stress_concentration": "-", "failure_location": "Weld toe"}}, {"id": "WELD2025:3988", "name": "steel | Cruciform joints (load-carrying)", "material_family": "Welded joint", "points": [[119.0, 853000.0, 0], [113.0, 1410000.0, 0], [83.0, 6140000.0, 0], [145.0, 386000.0, 0], [132.0, 893000.0, 0], [113.0, 1720000.0, 0]], "conditions": {"material": "steel", "am_type": "Laser-arc hybrid welding (fiber laser + CO₂ arc welding)", "load_ratio": "0", "test_type": "Out-of-plane bending cyclic loads", "temperature": "-", "surface_treatment": "-"}, "metadata": {"dataset_id": 3988, "title": "Fatigue strength of cruciform joints and longitudinal joints with laser-arc hybrid welding", "doi": "10.1007/s40194-019-00745-w", "authors": "Hanji, Takeshi; Tateishi, Kazuo; Shimizu, Masaru; Uchida, Daisuke; Asano, Koichi; Kimura, Ryosuke", "publication": "WELDING IN THE WORLD", "year_of_publication": 2019, "UT": "WOS:000482459300019", "base_material": "steel", "base_young_modulus": "-", "base_yield_strength": 272, "base_ultimate_strength": 417, "base_elongation": "-", "weld_material": "-", "weld_young_modulus": "-", "weld_yield_strength": "-", "weld_ultimate_strength": "-", "weld_elongation": "-", "processing": "-", "welding_joint": "Cruciform joints (load-carrying)", "welding_method": "Laser-arc hybrid welding (fiber laser + CO₂ arc welding)", "welding_voltage": "-", "welding_current": "-", "welding_speed": 13.3, "preheat_temp": "-", "welding_env": "-", "residual_stress": "-", "fatigue_specimen_type": "Cruciform joints (load-carrying)", "fatigue_specimen_thickness": 16, "fatigue_test_type": "Out-of-plane bending cyclic loads", "fatigue_temp": "-", "fatigue_env": "-", "load_ratio": 0, "frequency": "5–7", "fatigue_machine": "Plate bending-type machine", "fatigue_standard": "Japanese Society of Steel Construction (JSSC)", "fatigue_test_control": "Stress", "stress_concentration": "-", "failure_location": "Weld toe"}}, {"id": "WELD2025:3989", "name": "steel | Cruciform joints (load-carrying)", "material_family": "Welded joint", "points": [[151.0, 314000.0, 0], [107.0, 1500000.0, 0], [81.0, 2210000.0, 0]], "conditions": {"material": "steel", "am_type": "Laser-arc hybrid welding (fiber laser + CO₂ arc welding)", "load_ratio": "0", "test_type": "Out-of-plane bending cyclic loads", "temperature": "-", "surface_treatment": "-"}, "metadata": {"dataset_id": 3989, "title": "Fatigue strength of cruciform joints and longitudinal joints with laser-arc hybrid welding", "doi":
