Repository: yunyunfanfan/S-PA-CBB

# S-PA-CBB

Official research code, processed curve records, evaluation outputs, and manuscript source for:

> **From Physics to Selective Generation: Conditional Brownian Bridges for Sparse S–N Curve Reconstruction and Fatigue Decision-Making**

S-PA-CBB reconstructs a complete probabilistic stress–life (S–N) curve from only two to four observed fatigue tests. The method first fits an interpretable Basquin state, diagnoses whether that state is sufficient, and applies a ControlNet-style conditional Brownian-bridge residual only to curves that benefit from correction.

File: external_data/weld2025_disjoint_curves.json (part 153 of 223)
"10.1007/s40194-019-00745-w", "authors": "Hanji, Takeshi; Tateishi, Kazuo; Shimizu, Masaru; Uchida, Daisuke; Asano, Koichi; Kimura, Ryosuke", "publication": "WELDING IN THE WORLD", "year_of_publication": 2019, "UT": "WOS:000482459300019", "base_material": "steel", "base_young_modulus": "-", "base_yield_strength": 307, "base_ultimate_strength": 434, "base_elongation": "-", "weld_material": "-", "weld_young_modulus": "-", "weld_yield_strength": "-", "weld_ultimate_strength": "-", "weld_elongation": "-", "processing": "-", "welding_joint": "Cruciform joints (load-carrying)", "welding_method": "Laser-arc hybrid welding (fiber laser + CO₂ arc welding)", "welding_voltage": "-", "welding_current": "-", "welding_speed": 13.3, "preheat_temp": "-", "welding_env": "-", "residual_stress": "-", "fatigue_specimen_type": "Cruciform joints (load-carrying)", "fatigue_specimen_thickness": 16, "fatigue_test_type": "Out-of-plane bending cyclic loads", "fatigue_temp": "-", "fatigue_env": "-", "load_ratio": 0, "frequency": "5–7", "fatigue_machine": "Plate bending-type machine", "fatigue_standard": "Japanese Society of Steel Construction (JSSC)", "fatigue_test_control": "Stress", "stress_concentration": "-", "failure_location": "Weld toe"}}, {"id": "WELD2025:3990", "name": "steel | Cruciform joints (non-load-carrying)", "material_family": "Welded joint", "points": [[222.0, 309000.0, 0], [157.0, 467000.0, 0], [149.0, 885000.0, 0], [126.0, 1430000.0, 0], [135.0, 3410000.0, 0], [126.0, 3190000.0, 0], [104.0, 10000000.0, 1], [102.0, 11000000.0, 1], [69.0, 10200000.0, 1]], "conditions": {"material": "steel", "am_type": "Laser-arc hybrid welding (fiber laser + CO₂ arc welding)", "load_ratio": "0", "test_type": "Out-of-plane bending cyclic loads", "temperature": "-", "surface_treatment": "-"}, "metadata": {"dataset_id": 3990, "title": "Fatigue strength of cruciform joints and longitudinal joints with laser-arc hybrid welding", "doi": "10.1007/s40194-019-00745-w", "authors": "Hanji, Takeshi; Tateishi, Kazuo; Shimizu, Masaru; Uchida, Daisuke; Asano, Koichi; Kimura, Ryosuke", "publication": "WELDING IN THE WORLD", "year_of_publication": 2019, "UT": "WOS:000482459300019", "base_material": "steel", "base_young_modulus": "-", "base_yield_strength": 272, "base_ultimate_strength": 417, "base_elongation": "-", "weld_material": "-", "weld_young_modulus": "-", "weld_yield_strength": "-", "weld_ultimate_strength": "-", "weld_elongation": "-", "processing": "-", "welding_joint": "Cruciform joints (non-load-carrying)", "welding_method": "Laser-arc hybrid welding (fiber laser + CO₂ arc welding)", "welding_voltage": "-", "welding_current": "-", "welding_speed": 13.3, "preheat_temp": "-", "welding_env": "-", "residual_stress": "-", "fatigue_specimen_type": "Cruciform joints (non-load-carrying)", "fatigue_specimen_thickness": 8, "fatigue_test_type": "Out-of-plane bending cyclic loads", "fatigue_temp": "-", "fatigue_env": "-", "load_ratio": 0, "frequency": "5–7", "fatigue_machine": "Plate bending-type machine", "fatigue_standard": "Japanese Society of Steel Construction (JSSC)", "fatigue_test_control": "Stress", "stress_concentration": "-", "failure_location": "Weld toe"}}, {"id": "WELD2025:3991", "name": "steel | Cruciform joints (non-load-carrying)", "material_family": "Welded joint", "points": [[142.0, 511000.0, 0], [120.0, 643000.0, 0], [102.0, 1720000.0, 0], [90.0, 2720000.0, 0], [85.0, 2720000.0, 0]], "conditions": {"material": "steel", "am_type": "Laser-arc hybrid welding (fiber laser + CO₂ arc welding)", "load_ratio": "0", "test_type": "Out-of-plane bending cyclic loads", "temperature": "-", "surface_treatment": "-"}, "metadata": {"dataset_id": 3991, "title": "Fatigue strength of cruciform joints and longitudinal joints with laser-arc hybrid welding", "doi": "10.1007/s40194-019-00745-w", "authors": "Hanji, Takeshi; Tateishi, Kazuo; Shimizu, Masaru; Uchida, Daisuke; Asano, Koichi; Kimura, Ryosuke", "publication": "WELDING IN THE WORLD", "year_of_publication": 2019, "UT": "WOS:000482459300019", "base_material": "steel", "base_young_modulus": "-", "base_yield_strength": 307, "base_ultimate_strength": 434, "base_elongation": "-", "weld_material": "-", "weld_young_modulus": "-", "weld_yield_strength": "-", "weld_ultimate_strength": "-", "weld_elongation": "-", "processing": "-", "welding_joint": "Cruciform joints (non-load-carrying)", "welding_method": "Laser-arc hybrid welding (fiber laser + CO₂ arc welding)", "welding_voltage": "-", "welding_current": "-", "welding_speed": 13.3, "preheat_temp": "-", "welding_env": "-", "residual_stress": "-", "fatigue_specimen_type": "Cruciform joints (non-load-carrying)", "fatigue_specimen_thickness": 16, "fatigue_test_type": "Out-of-plane bending cyclic loads", "fatigue_temp": "-", "fatigue_env": "-", "load_ratio": 0, "frequency": "5–7", "fatigue_machine": "Plate bending-type machine", "fatigue_standard": "Japanese Society of Steel Construction (JSSC)", "fatigue_test_control": "Stress", "stress_concentration": "-", "failure_location": "Weld toe"}}, {"id": "WELD2025:3992", "name": "steel | Cruciform joints (non-load-carrying)", "material_family": "Welded joint", "points": [[132.0, 339000.0, 0], [113.0, 1430000.0, 0], [90.0, 2980000.0, 0], [74.0, 2720000.0, 0]], "conditions": {"material": "steel", "am_type": "Laser-arc hybrid welding (fiber laser + CO₂ arc welding)", "load_ratio": "0", "test_type": "Out-of-plane bending cyclic loads", "temperature": "-", "surface_treatment": "-"}, "metadata": {"dataset_id": 3992, "title": "Fatigue strength of cruciform joints and longitudinal joints with laser-arc hybrid welding", "doi": "10.1007/s40194-019-00745-w", "authors": "Hanji, Takeshi; Tateishi, Kazuo; Shimizu, Masaru; Uchida, Daisuke; Asano, Koichi; Kimura, Ryosuke", "publication": "WELDING IN THE WORLD", "year_of_publication": 2019, "UT": "WOS:000482459300019", "base_material": "steel", "base_young_modulus": "-", "base_yield_strength": 415, "base_ultimate_strength": 559, "base_elongation": "-", "weld_material": "-", "weld_young_modulus": "-", "weld_yield_strength": "-", "weld_ultimate_strength": "-", "weld_elongation": "-", "processing": "-", "welding_joint": "Cruciform joints (non-load-carrying)", "welding_method": "Laser-arc hybrid welding (fiber laser + CO₂ arc welding)", "welding_voltage": "-", "welding_current": "-", "welding_speed": 13.3, "preheat_temp": "-", "welding_env": "-", "residual_stress": "-", "fatigue_specimen_type": "Cruciform joints (non-load-carrying)", "fatigue_specimen_thickness": 25, "fatigue_test_type": "Out-of-plane bending cyclic loads", "fatigue_temp": "-", "fatigue_env": "-", "load_ratio": 0, "frequency": "5–7", "fatigue_machine": "Plate bending-type machine", "fatigue_standard": "Japanese Society of Steel Construction (JSSC)", "fatigue_test_control": "Stress", "stress_concentration": "-", "failure_location": "Weld toe"}}, {"id": "WELD2025:3993", "name": "steel | Longitudinal joints", "material_family": "Welded joint", "points": [[186.0, 1987866.0, 0], [186.0, 1756557.0, 0]], "conditions": {"material": "steel", "am_type": "CO₂ arc welding", "load_ratio": "0", "test_type": "Four-point bending", "temperature": "-", "surface_treatment": "-"}, "metadata": {"dataset_id": 3993, "title": "Fatigue strength of cruciform joints and longitudinal joints with laser-arc hybrid welding", "doi": "10.1007/s40194-019-00745-w", "authors": "Hanji, Takeshi; Tateishi, Kazuo; Shimizu, Masaru; Uchida, Daisuke; Asano, Koichi; Kimura, Ryosuke", "publication": "WELDING IN THE WORLD", "year_of_publication": 2019, "UT": "WOS:000482459300019", "base_material": "steel", "base_young_modulus": "-", "base_yield_strength": 341, "base_ultimate_strength": 453, "base_elongation": "-", "weld_material": "-", "weld_young_modulus": "-", "weld_yield_strength": "-", "weld_ultimate_strength": "-", "weld_elongation": "-", "processing": "-", "welding_joint": "Longitudinal joints", "welding_method": "CO₂ arc welding", "welding_voltage": "-", "welding_current": "-", "welding_speed": 5.83, "preheat_temp": "-", "welding_env": "-", "residual_stress": "-", "fatigue_specimen_type": "Plate girders", "fatigue_specimen_thickness": 9, "fatigue_test_type": "Four-point bending", "fatigue_temp": "-", "fatigue_env": "-", "load_ratio": 0, "frequency": "1–1.5", "fatigue_machine": "Plate bending-type machine", "fatigue_standard": "Japanese Society of Steel Construction (JSSC)", "fatigue_test_control": "Stress", "stress_concentration": "-", "failure_location": "tack weld regions"}}, {"id": "WELD2025:3994", "name": "steel | Longitudinal joints", "material_family": "Welded joint", "points": [[206.0, 1912821.0, 0], [185.0, 3138632.0, 0], [186.0, 577019.0, 0], [211.0, 4722707.0, 1], [186.0, 2381738.0, 0], [208.0, 1319774.0, 0]], "conditions": {"material": "steel", "am_type": "Laser-arc hybrid welding (fiber laser + CO₂ arc welding)", "load_ratio": "0", "test_type": "Four-point bending", "temperature": "-", "surface_treatment": "-"}, "metadata": {"dataset_id": 3994, "title": "Fatigue strength of cruciform joints and longitudinal joints with laser-arc hybrid welding", "doi": "10.1007/s40194-019-00745-w", "authors": "Hanji, Takeshi; Tateishi, Kazuo; Shimizu, Masaru; Uchida, Daisuke; Asano, Koichi; Kimura, Ryosuke", "publication": "WELDING IN THE WORLD", "year_of_publication": 2019, "UT": "WOS:000482459300019", "base_material": "steel", "base_young_modulus": "-", "base_yield_strength": 341, "base_ultimate_strength": 453, "base_elongation": "-", "weld_material": "-", "weld_young_modulus": "-", "weld_yield_strength": "-", "weld_ultimate_strength": "-", "weld_elongation": "-", "processing": "-", "welding_joint": "Longitudinal joints", "welding_method": "Laser-arc hybrid welding (fiber laser + CO₂ arc welding)", "welding_voltage": "-", "welding_current": "-", "welding_speed": 13.3, "preheat_temp": "-", "welding_env": "-", "residual_stress": "-", "fatigue_specimen_type": "Plate girders", "fatigue_specimen_thickness": 9, "fatigue_test_type": "Four-point bending", "fatigue_temp": "-", "fatigue_env": "-", "load_ratio": 0, "frequency": "1–1.5", "fatigue_machine": "Plate bending-type machine", "fatigue_standard": "Japanese Society of Steel Construction (JSSC)", "fatigue_test_control": "Stress", "stress_concentration": "-", "failure_location": "tack weld regions"}}, {"id": "WELD2025:3995", "name": "WEL-TEN780E (JIS G 3128 SHY685) | Cruciform joints", "material_family": "Welded joint", "points": [[445.0, 8097.0, 0], [446.0, 14555.0, 0], [375.0, 17609.0, 0], [429.0, 50650.0, 0], [283.0, 51442.0, 0], [242.0, 47163.0, 0]], "conditions": {"material": "WEL-TEN780E (JIS G 3128 SHY685)", "am_type": "CO2 gas metal arc welding", "load_ratio": "-", "test_type": "Axial", "temperature": "-", "surface_treatment": "-"}, "metadata": {"dataset_id": 3995, "title": "Fatigue strength evaluation of under-matched welded joints made of 800-MPa class steel based on the local strain approach", "doi": "10.1007/s40194-019-00762-9", "authors": "Kinoshita, Koji; Ono, Yuki", "publication": "WELDING IN THE WORLD", "year_of_publication": 2019, "UT": "WOS:000482459300015", "base_material": "WEL-TEN780E (JIS G 3128 SHY685)", "base_young_modulus": "-", "base_yield_strength": 814, "base_ultimate_strength": 895, "base_elongation": 20, "weld_material": "L-80 (JIS Z3211 E7816-N5CM3U)", "weld_young_modulus": "-", "weld_yield_strength": 740, "weld_ultimate_strength": 830, "weld_elongation": 24, "processing": "-", "welding_joint": "Cruciform joints", "welding_method": "CO2 gas metal arc welding", "welding_voltage": "-", "welding_current": "-", "welding_speed": "-", "preheat_temp": "-", "welding_env": "-", "residual_stress": "-", "fatigue_specimen_type": "Load-carrying fillet welded cruciform joints", "fatigue_specimen_thickness": 22, "fatigue_test_type": "Axial", "fatigue_temp": "-", "fatigue_env": "-", "load_ratio": "-", "frequency": 1.0, "fatigue_machine": "Electrohydraulic servo system fatigue test machine (maximum load of 200 kN)", "fatigue_standard": "-", "fatigue_test_control": "Load", "stress_concentration": "-", "failure_location": "Weld root"}}, {"id": "WELD2025:3996", "name": "WEL-TEN780E (JIS G 3128 SHY685) | Cruciform joints", "material_family": "Welded joint", "points": [[551.0, 7256.0, 0], [393.0, 15194.0, 0], [336.0, 13158.0, 0], [365.0, 36671.0, 0], [337.0, 82256.0, 0]], "conditions": {"material": "WEL-TEN780E (JIS G 3128 SHY685)", "am_type": "CO2 gas metal arc welding", "load_ratio": "-", "test_type": "Axial", "temperature": "-", "surface_treatment": "-"}, "metadata": {"dataset_id": 3996, "title": "Fatigue strength evaluation of under-matched welded joints made of 800-MPa class steel based on the local strain approach", "doi": "10.1007/s40194-019-00762-9", "authors": "Kinoshita, Koji; Ono, Yuki", "publication": "WELDING IN THE WORLD", "year_of_publication": 2019, "UT": "WOS:000482459300015", "base_material": "WEL-TEN780E (JIS G 3128 SHY685)", "base_young_modulus": "-", "base_yield_strength": 814, "base_ultimate_strength": 895, "base_elongation": 20, "weld_material": "L-55 (JIS Z3211 E4916)", "weld_young_modulus": "-", "weld_yield_strength": 480, "weld_ultimate_strength": 550, "weld_elongation": 32, "processing": "-", "welding_joint": "Cruciform joints", "welding_method": "CO2 gas metal arc welding", "welding_voltage": "-", "welding_current": "-", "welding_speed": "-", "preheat_temp": "-", "welding_env": "-", "residual_stress": "-", "fatigue_specimen_type": "Load-carrying fillet welded cruciform joints", "fatigue_specimen_thickness": 22, "fatigue_test_type": "Axial", "fatigue_temp": "-", "fatigue_env": "-", "load_ratio": "-", "frequency": 1.0, "fatigue_machine": "Electrohydraulic servo system fatigue test machine (maximum load of 200 kN)", "fatigue_standard": "-", "fatigue_test_control": "Load", "stress_concentration": "-", "failure_location": "Weld root"}}, {"id": "WELD2025:3997", "name": "WEL-TEN780E (JIS G 3128 SHY685) | Cruciform joints", "material_family": "Welded joint", "points": [[565.0, 2052.0, 0], [454.0, 1883.0, 0], [391.0, 1741.0, 0], [292.0, 6764.0, 0], [309.0, 10490.0, 0], [345.0, 26072.0, 0]], "conditions": {"material": "WEL-TEN780E (JIS G 3128 SHY685)", "am_type": "CO2 gas metal arc welding", "load_ratio": "-", "test_type": "Axial", "temperature": "-", "surface_treatment": "-"}, "metadata": {"dataset_id": 3997, "title": "Fatigue strength evaluation of under-matched welded joints made of 800-MPa class steel based on the local strain approach", "doi": "10.1007/s40194-019-00762-9", "authors": "Kinoshita, Koji; Ono, Yuki", "publication": "WELDING IN THE WORLD", "year_of_publication": 2019, "UT": "WOS:000482459300015", "base_material": "WEL-TEN780E (JIS G 3128 SHY685)", "base_young_modulus": "-", "base_yield_strength": 814, "base_ultimate_strength": 895, "base_elongation": 20, "weld_material": "G-200 (JIS Z3211 E4319U)", "weld_young_modulus": "-", "weld_yield_strength": 390, "weld_ultimate_strength": 450, "weld_elongation": 31, "processing": "-", "welding_joint": "Cruciform joints", "welding_method": "CO2 gas metal arc welding", "welding_voltage": "-", "welding_current": "-", "welding_speed": "-", "preheat_temp": "-", "welding_env": "-", "residual_stress": "-", "fatigue_specimen_type": "Load-carrying fillet welded cruciform joints", "fatigue_specimen_thickness": 22, "fatigue_test_type": "Axial", "fatigue_temp": "-", "fatigue_env": "-", "load_ratio": "-", "frequency": 1.0, "fatigue_machine": "Electrohydraulic servo system fatigue test machine (maximum load of 200 kN)", "fatigue_standard": "-", "fatigue_test_control": "Load", "stress_concentration": "-", "failure_location": "Weld root"}}, {"id": "WELD2025:3998", "name": "S355J2+N | Butt Joint", "material_family": "Welded joint", "points": [[372.0, 148290.0, 0], [370.0, 172377.0, 0], [352.0, 186527.0, 0], [359.0, 204385.0, 0], [371.0, 265439.0, 0], [368.0, 349394.0, 0], [348.0, 368333.0, 0], [343.0, 491237.0, 0], [333.0, 2488517.0, 0], [340.0, 5042886.0, 1], [318.0, 5078766.0, 1]], "conditions": {"material": "S355J2+N", "am_type": "Fiber Lase", "load_ratio": "0.1", "test_type": "Axial", "temperature": "-", "surface_treatment": "-"}, "metadata": {"dataset_id": 3998, "title": "Investigations on the fatigue strength of beam-welded butt joints taking the weld quality into account", "doi": "10.1007/s40194-019-00774-5", "authors": "Hesse, Ann-Christin; Hensel, Jonas; Nitschke-Pagel, Thomas; Dilger, Klaus", "publication": "WELDING IN THE WORLD", "year_of_publication": 2019, "UT": "WOS:000482459300013", "base_material": "S355J2+N", "base_young_modulus": "-", "base_yield_strength": 460, "base_ultimate_strength": 571, "base_elongation": "-", "weld_material": "-", "weld_young_modulus": "-", "weld_yield_strength": "-", "weld_ultimate_strength": "-", "weld_elongation": "-", "processing": "-", "welding_joint": "Butt Joint", "welding_method": "Fiber Lase", "welding_voltage": "-", "welding_current": "-", "welding_speed": 79.17, "preheat_temp": "-", "welding_env": "-", "residual_stress": "-", "fatigue_specimen_type": "Flat butt joint", "fatigue_specimen_thickness": 6, "fatigue_test_type": "Axial", "fatigue_temp": "-", "fatigue_env": "-", "load_ratio": 0.1, "frequency": "-", "fatigue_machine": "Servo-hydraulic testing rigs", "fatigue_standard": "EN 50100", "fatigue_test_control": "Load", "stress_concentration": "-", "failure_location": "Weld toe"}}, {"id": "WELD2025:3999", "name": "S355J2+N | Butt Joint", "material_family": "Welded joint", "points": [[396.0, 56661.0, 0], [357.0, 106261.0, 0], [357.0, 109078.0, 0], [328.0, 179450.0, 0], [293.0, 199435.0, 0], [290.0, 249134.0, 0], [256.0, 631354.0, 0], [258.0, 301455.0, 0], [259.0, 345839.0, 0], [217.0, 794871.0, 0], [178.0, 1210080.0, 0], [179.0, 1613580.0, 0], [148.0, 5011238.0, 1]], "conditions": {"material": "S355J2+N", "am_type": "Disk Laser", "load_ratio": "0.1", "test_type": "Axial", "temperature": "-", "surface_treatment": "-"}, "metadata": {"dataset_id": 3999, "title": "Investigations on the fatigue strength of beam-welded butt joints taking the weld quality into account", "doi": "10.1007/s40194-019-00774-5", "authors": "Hesse, Ann-Christin; Hensel, Jonas; Nitschke-Pagel, Thomas; Dilger, Klaus", "publication": "WELDING IN THE WORLD", "year_of_publication": 2019, "UT": "WOS:000482459300013", "base_material": "S355J2+N", "base_young_modulus": "-", "base_yield_strength": 460, "base_ultimate_strength": 571, "base_elongation": "-", "weld_material": "-", "weld_young_modulus": "-", "weld_yield_strength": "-", "weld_ultimate_strength": "-", "weld_elongation": "-", "processing": "-", "welding_joint": "Butt Joint", "welding_method": "Disk Laser", "welding_voltage": "-", "welding_current": "-", "welding_speed": 50, "preheat_temp": "-", "welding_env": "-", "residual_stress": "-", "fatigue_specimen_type": "Flat butt joint", "fatigue_specimen_thickness": 6, "fatigue_test_type": "Axial", "fatigue_temp": "-", "fatigue_env": "-", "load_ratio": 0.1, "frequency": "-", "fatigue_machine": "Servo-hydraulic testing rigs", "fatigue_standard": "EN 50100", "fatigue_test_control": "Load", "stress_concentration": "-", "failure_location": "Weld toe"}}, {"id": "WELD2025:4000", "name": "S355J2+N | Butt Joint", "material_family": "Welded joint", "points": [[251.0, 103814.0, 0], [248.0, 126333.0, 0], [223.0, 115380.0, 0], [223.0, 136771.0, 0], [223.0, 143180.0, 0], [198.0, 200069.0, 0], [199.0, 231032.0, 0], [199.0, 243444.0, 0], [174.0, 372845.0, 0], [173.0, 387777.0, 0], [172.0, 456699.0, 0], [148.0, 813141.0, 0], [149.0, 1091419.0, 0], [148.0, 1445998.0, 0], [123.0, 5018728.0, 1]], "conditions": {"material": "S355J2+N", "am_type": "Disk Laser", "load_ratio": "0.1", "test_type": "Axial", "temperature": "-", "surface_treatment": "with axial misalignment"}, "metadata": {"dataset_id": 4000, "title": "Investigations on the fatigue strength of beam-welded butt joints taking the weld quality into account", "doi": "10.1007/s40194-019-00774-5", "authors": "Hesse, Ann-Christin; Hensel, Jonas; Nitschke-Pagel, Thomas; Dilger, Klaus", "publication": "WELDING IN THE WORLD", "year_of_publication": 2019, "UT": "WOS:000482459300013", "base_material": "S355J2+N", "base_young_modulus": "-", "base_yield_strength": 460, "base_ultimate_strength": 571, "base_elongation": "-", "weld_material": "-", "weld_young_modulus": "-", "weld_yield_strength": "-", "weld_ultimate_strength": "-", "weld_elongation": "-", "processing": "with axial misalignment", "welding_joint": "Butt Joint", "welding_method": "Disk Laser", "welding_voltage": "-", "welding_current": "-", "welding_speed": 50, "preheat_temp": "-", "welding_env": "-", "residual_stress": "-", "fatigue_specimen_type": "Flat butt joint", "fatigue_specimen_thickness": 6, "fatigue_test_type": "Axial", "fatigue_temp": "-", "fatigue_env": "-", "load_ratio": 0.1, "frequency": "-", "fatigue_machine": "Servo-hydraulic testing rigs", "fatigue_standard": "EN 50100", "fatigue_test_control": "Load", "stress_concentration": "-", "failure_location": "Weld toe"}}, {"id": "WELD2025:4001", "name": "S355J2+N | Butt Joint", "material_family": "Welded joint", "points": [[322.0, 109885.0, 0], [322.0, 127726.0, 0], [299.0, 231776.0, 0], [298.0, 272965.0, 0], [273.0, 190616.0, 0], [273.0, 211648.0, 0], [251.0, 226114.0, 0], [248.0, 291854.0, 0], [271.0, 282260.0, 0], [224.0, 470876.0, 0], [224.0, 529717.0, 0], [223.0, 706417.0, 0], [247.0, 1214779.0, 0], [197.0, 697947.0, 0], [197.0, 1103265.0, 0], [222.0, 5093671.0, 1], [198.0, 5302377.0, 1]], "conditions": {"material": "S355J2+N", "am_type": "Electron Beam", "load_ratio": "0.1", "test_type": "Axial", "temperature": "-", "surface_treatment": "-"}, "metadata": {"dataset_id": 4001, "title": "Investigations on the fatigue strength of beam-welded butt joints taking the weld quality into account", "doi": "10.1007/s40194-019-00774-5", "authors": "Hesse, Ann-Christin; Hensel, Jonas; Nitschke-Pagel, Thomas; Dilger, Klaus", "publication": "WELDING IN THE WORLD", "year_of_publication": 2019, "UT": "WOS:000482459300013", "base_material": "S355J2+N", "base_young_modulus": "-", "base_yield_strength": 460, "base_ultimate_strength": 571, "base_elongation": "-", "weld_material": "-", "weld_young_modulus": "-", "weld_yield_strength": "-", "weld_ultimate_strength": "-", "weld_elongation": "-", "processing": "-", "welding_joint": "Butt Joint", "welding_method": "Electron Beam", "welding_voltage": 120000, "welding_current": 0.028, "welding_speed": 18, "preheat_temp": "-", "welding_env": "-", "residual_stress": "-", "fatigue_specimen_type": "Flat butt joint", "fatigue_specimen_thickness": 6, "fatigue_test_type": "Axial", "fatigue_temp": "-", "fatigue_env": "-", "load_ratio": 0.1, "frequency": "-", "fatigue_machine": "Servo-hydraulic testing rigs", "fatigue_standard": "EN 50100", "fatigue_test_control": "Load", "stress_concentration": "-", "failure_location": "Weld toe"}}, {"id": "WELD2025:4002", "name": "S355J2+N | Butt Joint", "material_family": "Welded joint", "points": [[249.0, 94736.0, 0], [222.0, 90580.0, 0], [223.0, 117667.0, 0], [221.0, 173099.0, 0], [223.0, 213392.0, 0], [197.0, 135126.0, 0], [196.0, 176699.0, 0], [174.0, 240535.0, 0], [174.0, 360847.0, 0], [198.0, 616352.0, 0], [149.0, 398547.0, 0], [149.0, 442522.0, 0], [149.0, 713383.0, 0], [122.0, 1004035.0, 0], [125.0, 1221527.0, 0], [124.0, 1931047.0, 0], [124.0, 2061551.0, 0], [100.0, 5027085.0, 1]], "conditions": {"material": "S355J2+N", "am_type": "Electron Beam", "load_ratio": "0.1", "test_type": "Axial", "temperature": "-", "surface_treatment": "with axial misalignment"}, "metadata": {"dataset_id": 4002, "title": "Investigations on the fatigue strength of beam-welded butt joints taking the weld quality into account", "doi": "10.1007/s40194-019-00774-5", "authors": "Hesse, Ann-Christin; Hensel, Jonas; Nitschke-Pagel, Thomas; Dilger, Klaus", "publication": "WELDING IN THE WORLD", "year_of_publication": 2019, "UT": "WOS:000482459300013", "base_material": "S355J2+N", "base_young_modulus": "-", "base_yield_strength": 460, "base_ultimate_strength": 571, "base_elongation": "-", "weld_material": "-", "weld_young_modulus": "-", "weld_yield_strength": "-", "weld_ultimate_strength": "-", "weld_elongation": "-", "processing": "with axial misalignment", "welding_joint": "Butt Joint", "welding_method": "Electron Beam", "welding_voltage": 120000, "welding_current": 0.028, "welding_speed": 18, "preheat_temp": "-", "welding_env": "-", "residual_stress": "-", "fatigue_specimen_type": "Flat butt joint", "fatigue_specimen_thickness": 6, "fatigue_test_type": "Axial", "fatigue_temp": "-", "fatigue_env": "-", "load_ratio": 0.1, "frequency": "-", "fatigue_machine": "Servo-hydraulic testing rigs", "fatigue_standard": "EN 50100", "fatigue_test_control": "Load", "stress_concentration": "-", "failure_location": "Weld toe"}}, {"id": "WELD2025:4003", "name": "SBHS400 | Out-of-plane gusset welded joint", "material_family": "Welded joint", "points": [[289.0, 40973.0, 0], [248.0, 68129.0, 0], [260.0, 75712.0, 0], [286.0, 94406.0, 0], [297.0, 102920.0, 0], [220.0, 135936.0, 0], [194.0, 193865.0, 0], [168.0, 331767.0, 0], [170.0, 372249.0, 0], [169.0, 573236.0, 0], [255.0, 401945.0, 0], [197.0, 971628.0, 0], [174.0, 2712273.0, 0], [126.0, 4597270.0, 0], [139.0, 6014045.0, 0], [99.0, 9716280.0, 0]], "conditions": {"material": "SBHS400", "am_type": "CO2 arc welding", "load_ratio": "0–0.2", "test_type": "Axial", "temperature": "25", "surface_treatment": "Ultrasonic Impact Treatment (UIT)"}, "metadata": {"dataset_id": 4003, "title": "Influence of cyclic loading on the relaxation behavior of compressive residual stress induced by UIT", "doi": "10.1007/s40194-019-00821-1", "authors": "Yonezawa, Takyuki; Shimanuki, Hiroshi; Mori, Takeshi", "publication": "WELDING IN THE WORLD", "year_of_publication": 2020, "UT": "WOS:000511297200015", "base_material": "SBHS400", "base_young_modulus": "-", "base_yield_strength": 456, "base_ultimate_strength": 556, "base_elongation": 22, "weld_material": "JIS Z 3313 T49JOT1-1CA-UH5 (AWS E71T1-1C)", "weld_young_modulus": "-", "weld_yield_strength": "-", "weld_ultimate_strength": "-", "weld_elongation": "-", "processing": "Ultrasonic Impact Treatment (UIT)", "welding_joint": "Out-of-plane gusset welded joint", "welding_method": "CO2 arc welding", "welding_voltage": 28, "welding_current": 250, "welding_speed": "3.33–4.17", "preheat_temp": "-", "welding_env": "-", "residual_stress": "-280 MPa (initial residual stress at UIT groove bottom)", "fatigue_specimen_type": "Out-of-plane gusset welded joint", "fatigue_specimen_thickness": 12, "fatigue_test_type": "Axial", "fatigue_temp": 25, "fatigue_env": "-", "load_ratio": "0–0.2", "frequency": "5–14", "fatigue_machine": "Hydraulic servo-type fatigue testing machine with a loading capacity of 500 kN", "fatigue_standard": "-", "fatigue_test_control": "-", "stress_concentration": "2.81", "failure_location": "Weld toe"}}, {"id": "WELD2025:4004", "name": "SBHS400 | Out-of-plane gusset welded joint", "material_family": "Welded joint", "points": [[198.0, 124690.0, 0], [187.0, 477713.0, 0], [170.0, 197621.0, 0], [169.0, 258523.0, 0], [130.0, 491662.0, 0], [128.0, 757123.0, 0], [129.0, 841395.0, 0], [117.0, 9809947.0, 1]], "conditions": {"material": "SBHS400", "am_type": "CO2 arc welding", "load_ratio": "0.2–0.4", "test_type": "Axial", "temperature": "25", "surface_treatment": "Ultrasonic Impact Treatment (UIT)"}, "metadata": {"dataset_id": 4004, "title": "Influence of cyclic loading on the relaxation behavior of compressive residual stress induced by UIT", "doi": "10.1007/s40194-019-00821-1", "authors": "Yonezawa, Takyuki; Shimanuki, Hiroshi; Mori, Takeshi", "publication": "WELDING IN THE WORLD", "year_of_publication": 2020, "UT": "WOS:000511297200015", "base_material": "SBHS400", "base_young_modulus": "-", "base_yield_strength": 456, "base_ultimate_strength": 556, "base_elongation": 22, "weld_material": "JIS Z 3313 T49JOT1-1CA-UH5 (AWS E71T1-1C)", "weld_young_modulus": "-", "weld_yield_strength": "-", "weld_ultimate_strength": "-", "weld_elongation": "-", "processing": "Ultrasonic Impact Treatment (UIT)", "welding_joint": "Out-of-plane gusset welded joint", "welding_method": "CO2 arc welding", "welding_voltage": 28, "welding_current": 250, "welding_speed": "3.33–4.17", "preheat_temp": "-", "welding_env": "-", "residual_stress": "-280 MPa (initial residual stress at UIT groove bottom)", "fatigue_specimen_type": "Out-of-plane gusset welded joint", "fatigue_specimen_thickness": 12, "fatigue_test_type": "Axial", "fatigue_temp": 25, "fatigue_env": "-", "load_ratio": "0.2–0.4", "frequency": "5–14", "fatigue_machine": "Hydraulic servo-type fatigue testing machine with a loading capacity of 500 kN", "fatigue_standard": "-", "fatigue_test_control": "-", "stress_concentration": "2.81", "failure_location": "Weld toe"}}, {"id": "WELD2025:4005", "name": "SBHS400 | Out-of-plane gusset welded joint", "material_family": "Welded joint", "points": [[170.0, 148195.0, 0], [170.0, 228209.0, 0], [118.0, 2053525.0, 0], [98.0, 3317671.0, 0], [99.0, 9716280.0, 1]], "conditions": {"material": "SBHS400", "am_type": "CO2 arc welding", "load_ratio": "0.4–0.5", "test_type": "Axial", "temperature": "25", "surface_treatment": "Ultrasonic Impact Treatment (UIT)"}, "metadata": {"dataset_id": 4005, "title": "Influence of cyclic loading on the relaxation behavior of compressive residual stress induced by UIT", "doi": "10.1007/s40194-019-00821-1", "authors": "Yonezawa, Takyuki; Shimanuki, Hiroshi; Mori, Takeshi", "publication": "WELDING IN THE WORLD", "year_of_publication": 2020, "UT": "WOS:000511297200015", "base_material": "SBHS400", "base_young_modulus": "-", "base_yield_strength": 456, "base_ultimate_strength": 556, "base_elongation": 22, "weld_material": "JIS Z 3313 T49JOT1-1CA-UH5 (AWS E71T1-1C)", "weld_young_modulus": "-", "weld_yield_strength": "-", "weld_ultimate_strength": "-", "weld_elongation": "-", "processing": "Ultrasonic Impact Treatment (UIT)", "welding_joint": "Out-of-plane gusset welded joint", "welding_method": "CO2 arc welding", "welding_voltage": 28, "welding_current": 250, "welding_speed": "3.33–4.17", "preheat_temp": "-", "welding_env": "-", "residual_stress": "-280 MPa (initial residual stress at UIT groove bottom)", "fatigue_specimen_type": "Out-of-plane gusset welded joint", "fatigue_specimen_thickness": 12, "fatigue_test_type": "Axial", "fatigue_temp": 25, "fatigue_env": "-", "load_ratio": "0.4–0.5", "frequency": "5–14", "fatigue_machine": "Hydraulic servo-type fatigue testing machine with a loading capacity of 500 kN", "fatigue_standard": "-", "fatigue_test_control": "-", "stress_concentration": "2.81", "failure_location": "Weld toe"}}, {"id": "WELD2025:4006", "name": "SBHS400 | Out-of-plane gusset welded joint", "material_family": "Welded joint", "points": [[147.0, 284555.0, 0], [128.0, 361687.0, 0], [128.0, 421697.0, 0], [128.0, 506019.0, 0], [127.0, 578762.0, 0], [97.0, 1069465.0, 0], [97.0, 1308177.0, 0]], "conditions": {"material": "SBHS400", "am_type": "CO2 arc welding", "load_ratio": "0.5–0.6", "test_type": "Axial", "temperature": "25", "surface_treatment": "Ultrasonic Impact Treatment (UIT)"}, "metadata": {"dataset_id": 4006, "title": "Influence of cyclic loading on the relaxation behavior of compressive residual stress induced by UIT", "doi": "10.1007/s40194-019-00821-1", "authors": "Yonezawa, Takyuki; Shimanuki, Hiroshi; Mori, Takeshi", "publication": "WELDING IN THE WORLD", "year_of_publication": 2020, "UT": "WOS:000511297200015", "base_material": "SBHS400", "base_young_modulus": "-", "base_yield_strength": 456, "base_ultimate_strength": 556, "base_elongation": 22, "weld_material": "JIS Z 3313 T49JOT1-1CA-UH5 (AWS E71T1-1C)", "weld_young_modulus": "-", "weld_yield_strength": "-", "weld_ultimate_strength": "-", "weld_elongation": "-", "processing": "Ultrasonic Impact Treatment (UIT)", "welding_joint": "Out-of-plane gusset welded joint", "welding_method": "CO2 arc welding", "welding_voltage": 28, "welding_current": 250, "welding_speed": "3.33–4.17", "preheat_temp": "-", "welding_env": "-", "residual_stress": "-280 MPa (initial residual stress at UIT groove bottom)", "fatigue_specimen_type": "Out-of-plane gusset welded joint", "fatigue_specimen_thickness": 12, "fatigue_test_type": "Axial", "fatigue_temp": 25, "fatigue_env": "-", "load_ratio": "0.5–0.6", "frequency": "5–14", "fatigue_machine": "Hydraulic servo-type fatigue testing machine with a loading capacity of 500 kN", "fatigue_standard": "-", "fatigue_test_control": "-", "stress_concentration": "2.81", "failure_location": "Weld toe"}}, {"id": "WELD2025:4007", "name": "SBHS400 | Out-of-plane gusset welded joint", "material_family": "Welded joint", "points": [[100.0, 962351.0, 0], [101.0, 1165914.0, 0], [84.0, 4597270.0, 0], [80.0, 9809947.0, 1]], "conditions": {"material": "SBHS400", "am_type": "CO2 arc welding", "load_ratio": "<0.6", "test_type": "Axial", "temperature": "25", "surface_treatment": "Ultrasonic Impact Treatment (UIT)"}, "metadata": {"dataset_id": 4007, "title": "Influence of cyclic loading on the relaxation behavior of compressive residual stress induced by UIT", "doi": "10.1007/s40194-019-00821-1", "authors": "Yonezawa, Takyuki; Shimanuki, Hiroshi; Mori, Takeshi", "publication": "WELDING IN THE WORLD", "year_of_publication": 2020, "UT": "WOS:000511297200015", "base_material": "SBHS400", "base_young_modulus": "-", "base_yield_strength": 456, "base_ultimate_strength": 556, "base_elongation": 22, "weld_material": "JIS Z 3313 T49JOT1-1CA-UH5 (AWS E71T1-1C)", "weld_young_modulus": "-", "weld_yield_strength": "-", "weld_ultimate_strength": "-", "weld_elongation": "-", "processing": "Ultrasonic Impact Treatment (UIT)", "welding_joint": "Out-of-plane gusset welded joint", "welding_method": "CO2 arc welding", "welding_voltage": 28, "welding_current": 250, "welding_speed": "3.33–4.17", "preheat_temp": "-", "welding_env": "-", "residual_stress": "-280 MPa (initial residual stress at UIT groove bottom)", "fatigue_specimen_type": "Out-of-plane gusset welded joint", "fatigue_specimen_thickness": 12, "fatigue_test_type": "Axial", "fatigue_temp": 25, "fatigue_env": "-", "load_ratio": "<0.6", "frequency": "5–14", "fatigue_machine": "Hydraulic servo-type fatigue testing machine with a loading capacity of 500 kN", "fatigue_standard": "-", "fatigue_test_control": "-", "stress_concentration": "2.81", "failure_location": "Weld toe"}}, {"id": "WELD2025:4008", "name": "SBHS500 | Out-of-plane gusset welded joint", "material_family": "Welded joint", "points": [[361.0, 20780.0, 0], [285.0, 108168.0, 0], [303.0, 440969.0, 0], [240.0, 359670.0, 0], [234.0, 469821.0, 0], [223.0, 952163.0, 0], [194.0, 959469.0, 0], [180.0, 1621186.0, 0], [160.0, 1215184.0, 0], [173.0, 3102651.0, 1], [171.0, 6473925.0, 1]], "conditions": {"material": "SBHS500", "am_type": "CO2 arc welding", "load_ratio": "0–0.2", "test_type": "Axial", "temperature": "25", "surface_treatment": "Ultrasonic Impact Treatment (UIT)"}, "metadata": {"dataset_id": 4008, "title": "Influence of cyclic loading on the relaxation behavior of compressive residual stress induced by UIT", "doi": "10.1007/s40194-019-00821-1", "authors": "Yonezawa, Takyuki; Shimanuki, Hiroshi; Mori, Takeshi", "publication": "WELDING IN THE WORLD", "year_of_publication": 2020, "UT": "WOS:000511297200015", "base_material": "SBHS500", "base_young_modulus": "-", "base_yield_strength": 575, "base_ultimate_strength": 665, "base_elongation": 33, "weld_material": "JIS Z 3313 T59J1T1-1CA-G-UH5 (AWS E81T1-N)", "weld_young_modulus": "-", "weld_yield_strength": "-", "weld_ultimate_strength": "-", "weld_elongation": "-", "processing": "Ultrasonic Impact Treatment (UIT)", "welding_joint": "Out-of-plane gusset welded joint", "welding_method": "CO2 arc welding", "welding_voltage": 28, "welding_current": 250, "welding_speed": "3.33–4.17", "preheat_temp": "-", "welding_env": "-", "residual_stress": "-315 MPa (initial residual stress at UIT groove bottom)", "fatigue_specimen_type": "Out-of-plane gusset welded joint", "fatigue_specimen_thickness": 12, "fatigue_test_type": "Axial", "fatigue_temp": 25, "fatigue_env": "-", "load_ratio": "0–0.2", "frequency": "5–14", "fatigue_machine": "Hydraulic servo-type fatigue testing machine with a loading capacity of 500 kN", "fatigue_standard": "-", "fatigue_test_control": "-", "stress_concentration": "2.81", "failure_location": "Weld toe"}}, {"id": "WELD2025:4009", "name": "SBHS500 | Out-of-plane gusset welded joint", "material_family": "Welded joint", "points": [[269.0, 39634.0, 0], [293.0, 49432.0, 0], [274.0, 64537.0, 0], [253.0, 65711.0, 0], [265.0, 111203.0, 0], [198.0, 153279.0, 0], [200.0, 180340.0, 0], [175.0, 394048.0, 0], [166.0, 886991.0, 0], [135.0, 10405714.0, 1]], "conditions": {"material": "SBHS500", "am_type": "CO2 arc welding", "load_ratio": "0.2–0.4", "test_type": "Axial", "temperature": "25", "surface_treatment": "Ultrasonic Impact Treatment (UIT)"}, "metadata": {"dataset_id": 4009, "title": "Influence of cyclic loading on the relaxation behavior of compressive residual stress induced by UIT", "doi": "10.1007/s40194-019-00821-1", "authors": "Yonezawa, Takyuki; Shimanuki, Hiroshi; Mori, Takeshi", "publication": "WELDING IN THE WORLD", "year_of_publication": 2020, "UT": "WOS:000511297200015", "base_material": "SBHS500", "base_young_modulus": "-", "base_yield_strength": 575, "base_ultimate_strength": 665, "base_elongation": 33, "weld_material": "JIS Z 3313 T59J1T1-1CA-G-UH5 (AWS E81T1-N)", "weld_young_modulus": "-", "weld_yield_strength": "-", "weld_ultimate_strength": "-", "weld_elongation": "-", "processing": "Ultrasonic Impact Treatment (UIT)", "welding_joint": "Out-of-plane gusset welded joint", "welding_method": "CO2 arc welding", "welding_voltage": 28, "welding_current": 250, "welding_speed": "3.33–4.17", "preheat_temp": "-", "welding_env": "-", "residual_stress": "-315 MPa (initial residual stress at UIT groove bottom)", "fatigue_specimen_type": "Out-of-plane gusset welded joint", "fatigue_specimen_thickness": 12, "fatigue_test_type": "Axial", "fatigue_temp": 25, "fatigue_env": "-", "load_ratio": "0.2–0.4", "frequency": "5–14", "fatigue_machine": "Hydraulic servo-type fatigue testing machine with a loading capacity of 500 kN", "fatigue_standard": "-", "fatigue_test_control": "-", "stress_concentration": "2.81", "failure_location": "Weld toe"}}, {"id": "WELD2025:4010", "name": "SBHS500 | Out-of-plane gusset welded joint", "material_family": "Welded joint", "points": [[199.0, 96905.0, 0], [200.0, 101655.0, 0], [197.0, 144734.0, 0], [172.0, 319270.0, 0], [172.0, 354651.0, 0], [156.0, 519027.0, 0], [139.0, 683672.0, 0], [130.0, 4889080.0, 1]], "conditions": {"material": "SBHS500", "am_type": "CO2 arc welding", "load_ratio": "0.4–0.5", "test_type": "Axial", "temperature": "25", "surface_treatment": "Ultrasonic Impact Treatment (UIT)"}, "metadata": {"dataset_id": 4010, "title": "Influence of cyclic loading on the relaxation behavior of compressive residual stress induced by UIT", "doi": "10.1007/s40194-019-00821-1", "authors": "Yonezawa, Takyuki; Shimanuki, Hiroshi; Mori, Takeshi", "publication": "WELDING IN THE WORLD", "year_of_publication": 2020, "UT": "WOS:000511297200015", "base_material": "SBHS500", "base_young_modulus": "-", "base_yield_strength": 575, "base_ultimate_strength": 665, "base_elongation": 33, "weld_material": "JIS Z 3313 T59J1T1-1CA-G-UH5 (AWS E81T1-N)", "weld_young_modulus": "-", "weld_yield_strength": "-", "weld_ultimate_strength": "-", "weld_elongation": "-", "processing": "Ultrasonic Impact Treatment (UIT)", "welding_joint": "Out-of-plane gusset welded joint", "welding_method": "CO2 arc welding", "welding_voltage": 28, "welding_current": 250, "welding_speed": "3.33–4.17", "preheat_temp": "-", "welding_env": "-", "residual_stress": "-315 MPa (initial residual stress at UIT groove bottom)", "fatigue_specimen_type": "Out-of-plane gusset welded joint", "fatigue_specimen_thickness": 12, "fatigue_test_type": "Axial", "fatigue_temp": 25, "fatigue_env": "-", "load_ratio": "0.4–0.5", "frequency": "5–14",
