Repository: yunyunfanfan/S-PA-CBB

# S-PA-CBB

Official research code, processed curve records, evaluation outputs, and manuscript source for:

> **From Physics to Selective Generation: Conditional Brownian Bridges for Sparse S–N Curve Reconstruction and Fatigue Decision-Making**

S-PA-CBB reconstructs a complete probabilistic stress–life (S–N) curve from only two to four observed fatigue tests. The method first fits an interpretable Basquin state, diagnoses whether that state is sufficient, and applies a ControlNet-style conditional Brownian-bridge residual only to curves that benefit from correction.

File: external_data/weld2025_disjoint_curves.json (part 154 of 223)
"fatigue_machine": "Hydraulic servo-type fatigue testing machine with a loading capacity of 500 kN", "fatigue_standard": "-", "fatigue_test_control": "-", "stress_concentration": "2.81", "failure_location": "Weld toe"}}, {"id": "WELD2025:4011", "name": "SBHS500 | Out-of-plane gusset welded joint", "material_family": "Welded joint", "points": [[168.0, 258672.0, 0], [168.0, 347842.0, 0], [129.0, 419562.0, 0], [133.0, 479839.0, 0], [128.0, 522634.0, 0], [127.0, 744203.0, 0], [126.0, 1345451.0, 0], [98.0, 7486998.0, 1]], "conditions": {"material": "SBHS500", "am_type": "CO2 arc welding", "load_ratio": "0.5–0.6", "test_type": "Axial", "temperature": "25", "surface_treatment": "Ultrasonic Impact Treatment (UIT)"}, "metadata": {"dataset_id": 4011, "title": "Influence of cyclic loading on the relaxation behavior of compressive residual stress induced by UIT", "doi": "10.1007/s40194-019-00821-1", "authors": "Yonezawa, Takyuki; Shimanuki, Hiroshi; Mori, Takeshi", "publication": "WELDING IN THE WORLD", "year_of_publication": 2020, "UT": "WOS:000511297200015", "base_material": "SBHS500", "base_young_modulus": "-", "base_yield_strength": 575, "base_ultimate_strength": 665, "base_elongation": 33, "weld_material": "JIS Z 3313 T59J1T1-1CA-G-UH5 (AWS E81T1-N)", "weld_young_modulus": "-", "weld_yield_strength": "-", "weld_ultimate_strength": "-", "weld_elongation": "-", "processing": "Ultrasonic Impact Treatment (UIT)", "welding_joint": "Out-of-plane gusset welded joint", "welding_method": "CO2 arc welding", "welding_voltage": 28, "welding_current": 250, "welding_speed": "3.33–4.17", "preheat_temp": "-", "welding_env": "-", "residual_stress": "-315 MPa (initial residual stress at UIT groove bottom)", "fatigue_specimen_type": "Out-of-plane gusset welded joint", "fatigue_specimen_thickness": 12, "fatigue_test_type": "Axial", "fatigue_temp": 25, "fatigue_env": "-", "load_ratio": "0.5–0.6", "frequency": "5–14", "fatigue_machine": "Hydraulic servo-type fatigue testing machine with a loading capacity of 500 kN", "fatigue_standard": "-", "fatigue_test_control": "-", "stress_concentration": "2.81", "failure_location": "Weld toe"}}, {"id": "WELD2025:4012", "name": "SBHS500 | Out-of-plane gusset welded joint", "material_family": "Welded joint", "points": [[133.0, 484426.0, 0], [101.0, 636675.0, 0], [102.0, 800857.0, 0], [100.0, 1026446.0, 0], [101.0, 1097573.0, 0], [101.0, 1266703.0, 0], [131.0, 1598818.0, 0], [101.0, 3837118.0, 0], [81.0, 10137888.0, 1]], "conditions": {"material": "SBHS500", "am_type": "CO2 arc welding", "load_ratio": "<0.6", "test_type": "Axial", "temperature": "25", "surface_treatment": "Ultrasonic Impact Treatment (UIT)"}, "metadata": {"dataset_id": 4012, "title": "Influence of cyclic loading on the relaxation behavior of compressive residual stress induced by UIT", "doi": "10.1007/s40194-019-00821-1", "authors": "Yonezawa, Takyuki; Shimanuki, Hiroshi; Mori, Takeshi", "publication": "WELDING IN THE WORLD", "year_of_publication": 2020, "UT": "WOS:000511297200015", "base_material": "SBHS500", "base_young_modulus": "-", "base_yield_strength": 575, "base_ultimate_strength": 665, "base_elongation": 33, "weld_material": "JIS Z 3313 T59J1T1-1CA-G-UH5 (AWS E81T1-N)", "weld_young_modulus": "-", "weld_yield_strength": "-", "weld_ultimate_strength": "-", "weld_elongation": "-", "processing": "Ultrasonic Impact Treatment (UIT)", "welding_joint": "Out-of-plane gusset welded joint", "welding_method": "CO2 arc welding", "welding_voltage": 28, "welding_current": 250, "welding_speed": "3.33–4.17", "preheat_temp": "-", "welding_env": "-", "residual_stress": "-315 MPa (initial residual stress at UIT groove bottom)", "fatigue_specimen_type": "Out-of-plane gusset welded joint", "fatigue_specimen_thickness": 12, "fatigue_test_type": "Axial", "fatigue_temp": 25, "fatigue_env": "-", "load_ratio": "<0.6", "frequency": "5–14", "fatigue_machine": "Hydraulic servo-type fatigue testing machine with a loading capacity of 500 kN", "fatigue_standard": "-", "fatigue_test_control": "-", "stress_concentration": "2.81", "failure_location": "Weld toe"}}, {"id": "WELD2025:4013", "name": "SBHS400, SBHS500, SBHS700 | Out-of-plane gusset welded joint", "material_family": "Welded joint", "points": [[258.0, 297597.0, 0], [239.0, 476672.0, 0], [262.0, 530097.0, 0], [239.0, 720908.0, 0], [239.0, 809132.0, 0], [238.0, 2937002.0, 0], [201.0, 2307355.0, 0], [221.0, 5031954.0, 1], [198.0, 5127165.0, 1]], "conditions": {"material": "SBHS400, SBHS500, SBHS700", "am_type": "CO2 arc welding", "load_ratio": "0–0.2", "test_type": "Axial", "temperature": "25", "surface_treatment": "Ultrasonic Impact Treatment (UIT)"}, "metadata": {"dataset_id": 4013, "title": "Influence of cyclic loading on the relaxation behavior of compressive residual stress induced by UIT", "doi": "10.1007/s40194-019-00821-1", "authors": "Yonezawa, Takyuki; Shimanuki, Hiroshi; Mori, Takeshi", "publication": "WELDING IN THE WORLD", "year_of_publication": 2020, "UT": "WOS:000511297200015", "base_material": "SBHS400, SBHS500, SBHS700", "base_young_modulus": "-", "base_yield_strength": 753, "base_ultimate_strength": 810, "base_elongation": 27, "weld_material": "JIS Z 3312 G78A2UCN5M3T (AWS A5.28 ER110S-G)", "weld_young_modulus": "-", "weld_yield_strength": "-", "weld_ultimate_strength": "-", "weld_elongation": "-", "processing": "Ultrasonic Impact Treatment (UIT)", "welding_joint": "Out-of-plane gusset welded joint", "welding_method": "CO2 arc welding", "welding_voltage": 28, "welding_current": 250, "welding_speed": "3.33–4.17", "preheat_temp": "-", "welding_env": "-", "residual_stress": "-380 MPa (initial residual stress at UIT groove bottom)", "fatigue_specimen_type": "Out-of-plane gusset welded joint", "fatigue_specimen_thickness": 12, "fatigue_test_type": "Axial", "fatigue_temp": 25, "fatigue_env": "-", "load_ratio": "0–0.2", "frequency": "5–14", "fatigue_machine": "Hydraulic servo-type fatigue testing machine with a loading capacity of 500 kN", "fatigue_standard": "-", "fatigue_test_control": "-", "stress_concentration": "2.81", "failure_location": "Weld toe"}}, {"id": "WELD2025:4014", "name": "SBHS400, SBHS500, SBHS700 | Out-of-plane gusset welded joint", "material_family": "Welded joint", "points": [[198.0, 396696.0, 0], [199.0, 449560.0, 0], [198.0, 534546.0, 0], [199.0, 641777.0, 0], [201.0, 943047.0, 0], [172.0, 1761217.0, 0]], "conditions": {"material": "SBHS400, SBHS500, SBHS700", "am_type": "CO2 arc welding", "load_ratio": "0.2–0.4", "test_type": "Axial", "temperature": "25", "surface_treatment": "Ultrasonic Impact Treatment (UIT)"}, "metadata": {"dataset_id": 4014, "title": "Influence of cyclic loading on the relaxation behavior of compressive residual stress induced by UIT", "doi": "10.1007/s40194-019-00821-1", "authors": "Yonezawa, Takyuki; Shimanuki, Hiroshi; Mori, Takeshi", "publication": "WELDING IN THE WORLD", "year_of_publication": 2020, "UT": "WOS:000511297200015", "base_material": "SBHS400, SBHS500, SBHS700", "base_young_modulus": "-", "base_yield_strength": 753, "base_ultimate_strength": 810, "base_elongation": 27, "weld_material": "JIS Z 3312 G78A2UCN5M3T (AWS A5.28 ER110S-G)", "weld_young_modulus": "-", "weld_yield_strength": "-", "weld_ultimate_strength": "-", "weld_elongation": "-", "processing": "Ultrasonic Impact Treatment (UIT)", "welding_joint": "Out-of-plane gusset welded joint", "welding_method": "CO2 arc welding", "welding_voltage": 28, "welding_current": 250, "welding_speed": "3.33–4.17", "preheat_temp": "-", "welding_env": "-", "residual_stress": "-380 MPa (initial residual stress at UIT groove bottom)", "fatigue_specimen_type": "Out-of-plane gusset welded joint", "fatigue_specimen_thickness": 12, "fatigue_test_type": "Axial", "fatigue_temp": 25, "fatigue_env": "-", "load_ratio": "0.2–0.4", "frequency": "5–14", "fatigue_machine": "Hydraulic servo-type fatigue testing machine with a loading capacity of 500 kN", "fatigue_standard": "-", "fatigue_test_control": "-", "stress_concentration": "2.81", "failure_location": "Weld toe"}}, {"id": "WELD2025:4015", "name": "SBHS400, SBHS500, SBHS700 | Out-of-plane gusset welded joint", "material_family": "Welded joint", "points": [[201.0, 131217.0, 0], [201.0, 153053.0, 0], [200.0, 181984.0, 0], [201.0, 216402.0, 0], [200.0, 267403.0, 0], [172.0, 302821.0, 0], [173.0, 466897.0, 0], [149.0, 440418.0, 0], [150.0, 978757.0, 0]], "conditions": {"material": "SBHS400, SBHS500, SBHS700", "am_type": "CO2 arc welding", "load_ratio": "0.4–0.5", "test_type": "Axial", "temperature": "25", "surface_treatment": "Ultrasonic Impact Treatment (UIT)"}, "metadata": {"dataset_id": 4015, "title": "Influence of cyclic loading on the relaxation behavior of compressive residual stress induced by UIT", "doi": "10.1007/s40194-019-00821-1", "authors": "Yonezawa, Takyuki; Shimanuki, Hiroshi; Mori, Takeshi", "publication": "WELDING IN THE WORLD", "year_of_publication": 2020, "UT": "WOS:000511297200015", "base_material": "SBHS400, SBHS500, SBHS700", "base_young_modulus": "-", "base_yield_strength": 753, "base_ultimate_strength": 810, "base_elongation": 27, "weld_material": "JIS Z 3312 G78A2UCN5M3T (AWS A5.28 ER110S-G)", "weld_young_modulus": "-", "weld_yield_strength": "-", "weld_ultimate_strength": "-", "weld_elongation": "-", "processing": "Ultrasonic Impact Treatment (UIT)", "welding_joint": "Out-of-plane gusset welded joint", "welding_method": "CO2 arc welding", "welding_voltage": 28, "welding_current": 250, "welding_speed": "3.33–4.17", "preheat_temp": "-", "welding_env": "-", "residual_stress": "-380 MPa (initial residual stress at UIT groove bottom)", "fatigue_specimen_type": "Out-of-plane gusset welded joint", "fatigue_specimen_thickness": 12, "fatigue_test_type": "Axial", "fatigue_temp": 25, "fatigue_env": "-", "load_ratio": "0.4–0.5", "frequency": "5–14", "fatigue_machine": "Hydraulic servo-type fatigue testing machine with a loading capacity of 500 kN", "fatigue_standard": "-", "fatigue_test_control": "-", "stress_concentration": "2.81", "failure_location": "Weld toe"}}, {"id": "WELD2025:4016", "name": "SBHS400, SBHS500, SBHS700 | Out-of-plane gusset welded joint", "material_family": "Welded joint", "points": [[169.0, 224711.0, 0], [170.0, 235791.0, 0], [167.0, 374159.0, 0], [167.0, 509051.0, 0], [127.0, 879782.0, 0], [129.0, 1119096.0, 0], [130.0, 1899699.0, 0], [129.0, 10132008.0, 1]], "conditions": {"material": "SBHS400, SBHS500, SBHS700", "am_type": "CO2 arc welding", "load_ratio": "0.5–0.6", "test_type": "Axial", "temperature": "25", "surface_treatment": "Ultrasonic Impact Treatment (UIT)"}, "metadata": {"dataset_id": 4016, "title": "Influence of cyclic loading on the relaxation behavior of compressive residual stress induced by UIT", "doi": "10.1007/s40194-019-00821-1", "authors": "Yonezawa, Takyuki; Shimanuki, Hiroshi; Mori, Takeshi", "publication": "WELDING IN THE WORLD", "year_of_publication": 2020, "UT": "WOS:000511297200015", "base_material": "SBHS400, SBHS500, SBHS700", "base_young_modulus": "-", "base_yield_strength": 753, "base_ultimate_strength": 810, "base_elongation": 27, "weld_material": "JIS Z 3312 G78A2UCN5M3T (AWS A5.28 ER110S-G)", "weld_young_modulus": "-", "weld_yield_strength": "-", "weld_ultimate_strength": "-", "weld_elongation": "-", "processing": "Ultrasonic Impact Treatment (UIT)", "welding_joint": "Out-of-plane gusset welded joint", "welding_method": "CO2 arc welding", "welding_voltage": 28, "welding_current": 250, "welding_speed": "3.33–4.17", "preheat_temp": "-", "welding_env": "-", "residual_stress": "-380 MPa (initial residual stress at UIT groove bottom)", "fatigue_specimen_type": "Out-of-plane gusset welded joint", "fatigue_specimen_thickness": 12, "fatigue_test_type": "Axial", "fatigue_temp": 25, "fatigue_env": "-", "load_ratio": "0.5–0.6", "frequency": "5–14", "fatigue_machine": "Hydraulic servo-type fatigue testing machine with a loading capacity of 500 kN", "fatigue_standard": "-", "fatigue_test_control": "-", "stress_concentration": "2.81", "failure_location": "Weld toe"}}, {"id": "WELD2025:4017", "name": "SBHS400, SBHS500, SBHS700 | Out-of-plane gusset welded joint", "material_family": "Welded joint", "points": [[132.0, 640588.0, 0], [134.0, 712127.0, 0], [134.0, 769113.0, 0], [134.0, 838677.0, 0], [102.0, 1035081.0, 0], [101.0, 1595804.0, 0], [100.0, 1756916.0, 0], [99.0, 2436662.0, 0], [101.0, 2869824.0, 0], [101.0, 3942149.0, 0], [80.0, 1721650.0, 0], [82.0, 2579134.0, 0], [82.0, 3312146.0, 0], [81.0, 3976303.0, 0], [81.0, 4913623.0, 0]], "conditions": {"material": "SBHS400, SBHS500, SBHS700", "am_type": "CO2 arc welding", "load_ratio": "<0.6", "test_type": "Axial", "temperature": "25", "surface_treatment": "Ultrasonic Impact Treatment (UIT)"}, "metadata": {"dataset_id": 4017, "title": "Influence of cyclic loading on the relaxation behavior of compressive residual stress induced by UIT", "doi": "10.1007/s40194-019-00821-1", "authors": "Yonezawa, Takyuki; Shimanuki, Hiroshi; Mori, Takeshi", "publication": "WELDING IN THE WORLD", "year_of_publication": 2020, "UT": "WOS:000511297200015", "base_material": "SBHS400, SBHS500, SBHS700", "base_young_modulus": "-", "base_yield_strength": 753, "base_ultimate_strength": 810, "base_elongation": 27, "weld_material": "JIS Z 3312 G78A2UCN5M3T (AWS A5.28 ER110S-G)", "weld_young_modulus": "-", "weld_yield_strength": "-", "weld_ultimate_strength": "-", "weld_elongation": "-", "processing": "Ultrasonic Impact Treatment (UIT)", "welding_joint": "Out-of-plane gusset welded joint", "welding_method": "CO2 arc welding", "welding_voltage": 28, "welding_current": 250, "welding_speed": "3.33–4.17", "preheat_temp": "-", "welding_env": "-", "residual_stress": "-380 MPa (initial residual stress at UIT groove bottom)", "fatigue_specimen_type": "Out-of-plane gusset welded joint", "fatigue_specimen_thickness": 12, "fatigue_test_type": "Axial", "fatigue_temp": 25, "fatigue_env": "-", "load_ratio": "<0.6", "frequency": "5–14", "fatigue_machine": "Hydraulic servo-type fatigue testing machine with a loading capacity of 500 kN", "fatigue_standard": "-", "fatigue_test_control": "-", "stress_concentration": "2.81", "failure_location": "Weld toe"}}, {"id": "WELD2025:4021", "name": "Steel | Transverse attachment joint (rib-to-deck connections)", "material_family": "Welded joint", "points": [[185.0, 837120.0, 0], [161.0, 2388738.0, 0], [177.0, 3214403.0, 0], [149.0, 3753858.0, 0], [171.0, 4368763.0, 0], [162.0, 9730187.0, 1], [159.0, 9731712.0, 1], [139.0, 9746589.0, 1], [129.0, 9754227.0, 1]], "conditions": {"material": "Steel", "am_type": "CO2 gas-shielded arc welding", "load_ratio": "0", "test_type": "Out-of-plane bending loads", "temperature": "-", "surface_treatment": "Low transformation temperature (LTT)"}, "metadata": {"dataset_id": 4021, "title": "Fatigue strength of transverse attachment steel joints with single-sided arc weld using low transformation temperature welding consumable", "doi": "10.1007/s40194-020-00915-1", "authors": "Hanji, Takeshi; Tateishi, Kazuo; Kano, Suguru; Shimizu, Masaru; Tsuyama, Tadahisa; Takebuchi, Toshio", "publication": "WELDING IN THE WORLD", "year_of_publication": 2020, "UT": "WOS:000533801700001", "base_material": "Steel", "base_young_modulus": "-", "base_yield_strength": "319, 289", "base_ultimate_strength": "439, 441", "base_elongation": "31, 27", "weld_material": "Low transformation temperature (LTT)", "weld_young_modulus": "-", "weld_yield_strength": 760, "weld_ultimate_strength": 811, "weld_elongation": 20, "processing": "Low transformation temperature (LTT)", "welding_joint": "Transverse attachment joint (rib-to-deck connections)", "welding_method": "CO2 gas-shielded arc welding", "welding_voltage": "-", "welding_current": "-", "welding_speed": "-", "preheat_temp": 34, "welding_env": "-", "residual_stress": "-", "fatigue_specimen_type": "Transverse attachment joint (rib-to-deck connections)", "fatigue_specimen_thickness": 12, "fatigue_test_type": "Out-of-plane bending loads", "fatigue_temp": "-", "fatigue_env": "-", "load_ratio": 0, "frequency": "12.9-16.", "fatigue_machine": "Vibration-type fatigue testing machine", "fatigue_standard": "-", "fatigue_test_control": "Stress", "stress_concentration": "-", "failure_location": "Weld root"}}, {"id": "WELD2025:4022", "name": "Steel | Transverse attachment joint (rib-to-deck connections)", "material_family": "Welded joint", "points": [[158.0, 763608.0, 0], [143.0, 1510480.0, 0], [129.0, 3728021.0, 0], [105.0, 9289623.0, 1]], "conditions": {"material": "Steel", "am_type": "CO2 gas-shielded arc welding", "load_ratio": "0", "test_type": "Out-of-plane bending loads", "temperature": "-", "surface_treatment": "-"}, "metadata": {"dataset_id": 4022, "title": "Fatigue strength of transverse attachment steel joints with single-sided arc weld using low transformation temperature welding consumable", "doi": "10.1007/s40194-020-00915-1", "authors": "Hanji, Takeshi; Tateishi, Kazuo; Kano, Suguru; Shimizu, Masaru; Tsuyama, Tadahisa; Takebuchi, Toshio", "publication": "WELDING IN THE WORLD", "year_of_publication": 2020, "UT": "WOS:000533801700001", "base_material": "Steel", "base_young_modulus": "-", "base_yield_strength": "319, 289", "base_ultimate_strength": "439, 441", "base_elongation": "31, 27", "weld_material": "-", "weld_young_modulus": "-", "weld_yield_strength": 478, "weld_ultimate_strength": 572, "weld_elongation": 26, "processing": "-", "welding_joint": "Transverse attachment joint (rib-to-deck connections)", "welding_method": "CO2 gas-shielded arc welding", "welding_voltage": "-", "welding_current": "-", "welding_speed": "-", "preheat_temp": 34, "welding_env": "-", "residual_stress": "-", "fatigue_specimen_type": "Transverse attachment joint (rib-to-deck connections)", "fatigue_specimen_thickness": 12, "fatigue_test_type": "Out-of-plane bending loads", "fatigue_temp": "-", "fatigue_env": "-", "load_ratio": 0, "frequency": "12.9-16.", "fatigue_machine": "Vibration-type fatigue testing machine", "fatigue_standard": "-", "fatigue_test_control": "Stress", "stress_concentration": "-", "failure_location": "Weld root"}}, {"id": "WELD2025:4023", "name": "Weldox 1300 | T-Joint", "material_family": "Welded joint", "points": [[1923.0, 9794.0, 0], [1204.0, 51052.0, 0], [834.0, 189455.0, 0], [611.0, 373894.0, 0], [419.0, 962196.0, 0], [366.0, 1725263.0, 0]], "conditions": {"material": "Weldox 1300", "am_type": "Gas metal arc welding (GMAW)", "load_ratio": "-", "test_type": "Fully reversed, constant amplitude bending load", "temperature": "-", "surface_treatment": "-"}, "metadata": {"dataset_id": 4023, "title": "Comparison of effect of shot-peening with HFMI treatment or use of LTT consumables on fatigue strength of 1300 MPa yield strength steel weldments", "doi": "10.1007/s40194-020-00917-z", "authors": "Harati, Ebrahim; Svensson, Lars-Erik; Karlsson, Leif", "publication": "WELDING IN THE WORLD", "year_of_publication": 2020, "UT": "WOS:000532177500003", "base_material": "Weldox 1300", "base_young_modulus": "-", "base_yield_strength": 1295, "base_ultimate_strength": 1562, "base_elongation": "-", "weld_material": "Coreweld 89, OK Tubrod 14.11", "weld_young_modulus": "-", "weld_yield_strength": "910, 420", "weld_ultimate_strength": "965, 555", "weld_elongation": "-", "processing": "-", "welding_joint": "T-Joint", "welding_method": "Gas metal arc welding (GMAW)", "welding_voltage": "-", "welding_current": "-", "welding_speed": "-", "preheat_temp": "-", "welding_env": "-", "residual_stress": "-", "fatigue_specimen_type": "T-shaped", "fatigue_specimen_thickness": 15, "fatigue_test_type": "Fully reversed, constant amplitude bending load", "fatigue_temp": "-", "fatigue_env": "-", "load_ratio": "-", "frequency": "3–7", "fatigue_machine": "250-kN MTS Servo-Hydraulic machine", "fatigue_standard": "-", "fatigue_test_control": "-", "stress_concentration": "-", "failure_location": "Weld toe"}}, {"id": "WELD2025:4024", "name": "Weldox 1300 | T-Joint", "material_family": "Welded joint", "points": [[1932.0, 14198.0, 0], [1553.0, 42827.0, 0], [1209.0, 48158.0, 0], [845.0, 168578.0, 0], [841.0, 198717.0, 0], [667.0, 285200.0, 0], [497.0, 769694.0, 0]], "conditions": {"material": "Weldox 1300", "am_type": "Gas metal arc welding (GMAW)", "load_ratio": "-", "test_type": "Fully reversed, constant amplitude bending load", "temperature": "-", "surface_treatment": "LTT"}, "metadata": {"dataset_id": 4024, "title": "Comparison of effect of shot-peening with HFMI treatment or use of LTT consumables on fatigue strength of 1300 MPa yield strength steel weldments", "doi": "10.1007/s40194-020-00917-z", "authors": "Harati, Ebrahim; Svensson, Lars-Erik; Karlsson, Leif", "publication": "WELDING IN THE WORLD", "year_of_publication": 2020, "UT": "WOS:000532177500003", "base_material": "Weldox 1300", "base_young_modulus": "-", "base_yield_strength": 1295, "base_ultimate_strength": 1562, "base_elongation": "-", "weld_material": "LTT", "weld_young_modulus": "-", "weld_yield_strength": 736, "weld_ultimate_strength": 1127, "weld_elongation": "-", "processing": "LTT", "welding_joint": "T-Joint", "welding_method": "Gas metal arc welding (GMAW)", "welding_voltage": "-", "welding_current": "-", "welding_speed": "-", "preheat_temp": "-", "welding_env": "-", "residual_stress": "-", "fatigue_specimen_type": "T-shaped", "fatigue_specimen_thickness": 15, "fatigue_test_type": "Fully reversed, constant amplitude bending load", "fatigue_temp": "-", "fatigue_env": "-", "load_ratio": "-", "frequency": "3–7", "fatigue_machine": "250-kN MTS Servo-Hydraulic machine", "fatigue_standard": "-", "fatigue_test_control": "-", "stress_concentration": "-", "failure_location": "Weld toe"}}, {"id": "WELD2025:4025", "name": "Weldox 1300 | T-Joint", "material_family": "Welded joint", "points": [[1725.0, 28914.0, 0], [1480.0, 83578.0, 0], [1216.0, 179509.0, 0], [968.0, 243025.0, 0], [715.0, 398327.0, 0], [608.0, 615662.0, 0], [487.0, 907337.0, 0]], "conditions": {"material": "Weldox 1300", "am_type": "Gas metal arc welding (GMAW)", "load_ratio": "-", "test_type": "Fully reversed, constant amplitude bending load", "temperature": "-", "surface_treatment": "High-frequency mechanical impact (HFMI) treatment"}, "metadata": {"dataset_id": 4025, "title": "Comparison of effect of shot-peening with HFMI treatment or use of LTT consumables on fatigue strength of 1300 MPa yield strength steel weldments", "doi": "10.1007/s40194-020-00917-z", "authors": "Harati, Ebrahim; Svensson, Lars-Erik; Karlsson, Leif", "publication": "WELDING IN THE WORLD", "year_of_publication": 2020, "UT": "WOS:000532177500003", "base_material": "Weldox 1300", "base_young_modulus": "-", "base_yield_strength": 1295, "base_ultimate_strength": 1562, "base_elongation": "-", "weld_material": "Coreweld 89, OK Tubrod 14.11", "weld_young_modulus": "-", "weld_yield_strength": "910, 420", "weld_ultimate_strength": "965, 555", "weld_elongation": "-", "processing": "High-frequency mechanical impact (HFMI) treatment", "welding_joint": "T-Joint", "welding_method": "Gas metal arc welding (GMAW)", "welding_voltage": "-", "welding_current": "-", "welding_speed": "-", "preheat_temp": "-", "welding_env": "-", "residual_stress": "-", "fatigue_specimen_type": "T-shaped", "fatigue_specimen_thickness": 15, "fatigue_test_type": "Fully reversed, constant amplitude bending load", "fatigue_temp": "-", "fatigue_env": "-", "load_ratio": "-", "frequency": "3–7", "fatigue_machine": "250-kN MTS Servo-Hydraulic machine", "fatigue_standard": "-", "fatigue_test_control": "-", "stress_concentration": "-", "failure_location": "Weld toe"}}, {"id": "WELD2025:4026", "name": "Weldox 1300 | T-Joint", "material_family": "Welded joint", "points": [[1718.0, 59495.0, 0], [1225.0, 61467.0, 0], [1215.0, 64133.0, 0], [998.0, 197587.0, 0], [998.0, 197587.0, 0], [744.0, 691563.0, 0], [622.0, 1029964.0, 0], [493.0, 536593.0, 0], [506.0, 556862.0, 0]], "conditions": {"material": "Weldox 1300", "am_type": "Gas metal arc welding (GMAW)", "load_ratio": "-", "test_type": "Fully reversed, constant amplitude bending load", "temperature": "-", "surface_treatment": "High-frequency mechanical impact (HFMI) treatment, Shot-peening, LTT"}, "metadata": {"dataset_id": 4026, "title": "Comparison of effect of shot-peening with HFMI treatment or use of LTT consumables on fatigue strength of 1300 MPa yield strength steel weldments", "doi": "10.1007/s40194-020-00917-z", "authors": "Harati, Ebrahim; Svensson, Lars-Erik; Karlsson, Leif", "publication": "WELDING IN THE WORLD", "year_of_publication": 2020, "UT": "WOS:000532177500003", "base_material": "Weldox 1300", "base_young_modulus": "-", "base_yield_strength": 1295, "base_ultimate_strength": 1562, "base_elongation": "-", "weld_material": "LTT", "weld_young_modulus": "-", "weld_yield_strength": 736, "weld_ultimate_strength": 1127, "weld_elongation": "-", "processing": "High-frequency mechanical impact (HFMI) treatment, Shot-peening, LTT", "welding_joint": "T-Joint", "welding_method": "Gas metal arc welding (GMAW)", "welding_voltage": "-", "welding_current": "-", "welding_speed": "-", "preheat_temp": "-", "welding_env": "-", "residual_stress": "Compressive residual stresses (HFMI: -400 MPa transverse, -800 MPa longitudinal)", "fatigue_specimen_type": "T-shaped", "fatigue_specimen_thickness": 15, "fatigue_test_type": "Fully reversed, constant amplitude bending load", "fatigue_temp": "-", "fatigue_env": "-", "load_ratio": "-", "frequency": "3–7", "fatigue_machine": "250-kN MTS Servo-Hydraulic machine", "fatigue_standard": "-", "fatigue_test_control": "-", "stress_concentration": "-", "failure_location": "Weld toe"}}, {"id": "WELD2025:4027", "name": "Weldox 1300 | T-Joint", "material_family": "Welded joint", "points": [[1793.0, 16651.0, 0], [1447.0, 39558.0, 0], [1448.0, 50225.0, 0], [1220.0, 72073.0, 0], [972.0, 335892.0, 0], [907.0, 502788.0, 0], [834.0, 611959.0, 0]], "conditions": {"material": "Weldox 1300", "am_type": "Gas metal arc welding (GMAW)", "load_ratio": "-", "test_type": "Fully reversed, constant amplitude bending load", "temperature": "-", "surface_treatment": "Shot-peening"}, "metadata": {"dataset_id": 4027, "title": "Comparison of effect of shot-peening with HFMI treatment or use of LTT consumables on fatigue strength of 1300 MPa yield strength steel weldments", "doi": "10.1007/s40194-020-00917-z", "authors": "Harati, Ebrahim; Svensson, Lars-Erik; Karlsson, Leif", "publication": "WELDING IN THE WORLD", "year_of_publication": 2020, "UT": "WOS:000532177500003", "base_material": "Weldox 1300", "base_young_modulus": "-", "base_yield_strength": 1295, "base_ultimate_strength": 1562, "base_elongation": "-", "weld_material": "Coreweld 89, OK Tubrod 14.11", "weld_young_modulus": "-", "weld_yield_strength": "910, 420", "weld_ultimate_strength": "965, 555", "weld_elongation": "-", "processing": "Shot-peening", "welding_joint": "T-Joint", "welding_method": "Gas metal arc welding (GMAW)", "welding_voltage": "-", "welding_current": "-", "welding_speed": "-", "preheat_temp": "-", "welding_env": "-", "residual_stress": "-", "fatigue_specimen_type": "T-shaped", "fatigue_specimen_thickness": 15, "fatigue_test_type": "Fully reversed, constant amplitude bending load", "fatigue_temp": "-", "fatigue_env": "-", "load_ratio": "-", "frequency": "3–7", "fatigue_machine": "250-kN MTS Servo-Hydraulic machine", "fatigue_standard": "-", "fatigue_test_control": "-", "stress_concentration": "-", "failure_location": "Weld toe"}}, {"id": "WELD2025:4028", "name": "Weldox 1300 | T-Joint", "material_family": "Welded joint", "points": [[1785.0, 11794.0, 0], [1473.0, 26290.0, 0], [1441.0, 32164.0, 0], [1215.0, 85410.0, 0], [1215.0, 89113.0, 0], [923.0, 728883.0, 0], [973.0, 986146.0, 0], [854.0, 2418095.0, 0]], "conditions": {"material": "Weldox 1300", "am_type": "Gas metal arc welding (GMAW)", "load_ratio": "-", "test_type": "Fully reversed, constant amplitude bending load", "temperature": "-", "surface_treatment": "Shot-peening, LTT"}, "metadata": {"dataset_id": 4028, "title": "Comparison of effect of shot-peening with HFMI treatment or use of LTT consumables on fatigue strength of 1300 MPa yield strength steel weldments", "doi": "10.1007/s40194-020-00917-z", "authors": "Harati, Ebrahim; Svensson, Lars-Erik; Karlsson, Leif", "publication": "WELDING IN THE WORLD", "year_of_publication": 2020, "UT": "WOS:000532177500003", "base_material": "Weldox 1300", "base_young_modulus": "-", "base_yield_strength": 1295, "base_ultimate_strength": 1562, "base_elongation": "-", "weld_material": "LTT", "weld_young_modulus": "-", "weld_yield_strength": 736, "weld_ultimate_strength": 1127, "weld_elongation": "-", "processing": "Shot-peening, LTT", "welding_joint": "T-Joint", "welding_method": "Gas metal arc welding (GMAW)", "welding_voltage": "-", "welding_current": "-", "welding_speed": "-", "preheat_temp": "-", "welding_env": "-", "residual_stress": "-", "fatigue_specimen_type": "T-shaped", "fatigue_specimen_thickness": 15, "fatigue_test_type": "Fully reversed, constant amplitude bending load", "fatigue_temp": "-", "fatigue_env": "-", "load_ratio": "-", "frequency": "3–7", "fatigue_machine": "250-kN MTS Servo-Hydraulic machine", "fatigue_standard": "-", "fatigue_test_control": "-", "stress_concentration": "-", "failure_location": "Weld toe"}}, {"id": "WELD2025:4029", "name": "S960MC ultra-high-strength steel (UHSS) | Load-carrying cruciform (LCX) joints", "material_family": "Welded joint", "points": [[83.0, 257820.0, 0], [100.0, 209323.0, 0], [125.0, 172766.0, 0], [67.0, 712009.0, 0]], "conditions": {"material": "S960MC ultra-high-strength steel (UHSS)", "am_type": "Gas metal arc welding (GMAW)", "load_ratio": "0.1", "test_type": "Axial, bending, combined axial and bending", "temperature": "-", "surface_treatment": "High-frequency mechanical impact (HFMI) treatment"}, "metadata": {"dataset_id": 4029, "title": "On the interaction of axial and bending loads in the weld root fatigue strength assessment of load-carrying cruciform joints", "doi": "10.1007/s40194-021-01237-6", "authors": "Ahola, Antti; Hamidreza, Rohani Raftar; Bjork, Timo; Kukkonen, Olavi", "publication": "WELDING IN THE WORLD", "year_of_publication": 2022, "UT": "WOS:000745381300002", "base_material": "S960MC ultra-high-strength steel (UHSS)", "base_young_modulus": "-", "base_yield_strength": 1041, "base_ultimate_strength": 1210, "base_elongation": 11, "weld_material": "Union X96", "weld_young_modulus": "-", "weld_yield_strength": 930, "weld_ultimate_strength": 980, "weld_elongation": 14, "processing": "High-frequency mechanical impact (HFMI) treatment", "welding_joint": "Load-carrying cruciform (LCX) joints", "welding_method": "Gas metal arc welding (GMAW)", "welding_voltage": "26.3–26.4", "welding_current": "280–290", "welding_speed": 9.5, "preheat_temp": "<50", "welding_env": "-", "residual_stress": "-", "fatigue_specimen_type": "Cruciform joint", "fatigue_specimen_thickness": 9, "fatigue_test_type": "Axial, bending, combined axial and bending", "fatigue_temp": "-", "fatigue_env": "-", "load_ratio": 0.1, "frequency": "-", "fatigue_machine": "150 kN servo-hydraulic fatigue test machine", "fatigue_standard": "-", "fatigue_test_control": "Constant amplitude loading", "stress_concentration": "-", "failure_location": "Weld root"}}, {"id": "WELD2025:4030", "name": "S960MC ultra-high-strength steel (UHSS) | Load-carrying cruciform (LCX) joints", "material_family": "Welded joint", "points": [[83.0, 396423.0, 0], [67.0, 433679.0, 0], [125.0, 127717.0, 0], [100.0, 166218.0, 0]], "conditions": {"material": "S960MC ultra-high-strength steel (UHSS)", "am_type": "Gas metal arc welding (GMAW)", "load_ratio": "0.1", "test_type": "Axial, bending, combined axial and bending", "temperature": "-", "surface_treatment": "High-frequency mechanical impact (HFMI) treatment"}, "metadata": {"dataset_id": 4030, "title": "On the interaction of axial and bending loads in the weld root fatigue strength assessment of load-carrying cruciform joints", "doi": "10.1007/s40194-021-01237-6", "authors": "Ahola, Antti; Hamidreza, Rohani Raftar; Bjork, Timo; Kukkonen, Olavi", "publication": "WELDING IN THE WORLD", "year_of_publication": 2022, "UT": "WOS:000745381300002", "base_material": "S960MC ultra-high-strength steel (UHSS)", "base_young_modulus": "-", "base_yield_strength": 1041, "base_ultimate_strength": 1210, "base_elongation": 11, "weld_material": "Union X96", "weld_young_modulus": "-", "weld_yield_strength": 930, "weld_ultimate_strength": 980, "weld_elongation": 14, "processing": "High-frequency mechanical impact (HFMI) treatment", "welding_joint": "Load-carrying cruciform (LCX) joints", "welding_method": "Gas metal arc welding (GMAW)", "welding_voltage": "26.3–26.4", "welding_current": "280–290", "welding_speed": 7.0, "preheat_temp": "<50", "welding_env": "-", "residual_stress": "-", "fatigue_specimen_type": "Cruciform joint", "fatigue_specimen_thickness": 9, "fatigue_test_type": "Axial, bending, combined axial and bending", "fatigue_temp": "-", "fatigue_env": "-", "load_ratio": 0.1, "frequency": "-", "fatigue_machine": "150 kN servo-hydraulic fatigue test machine", "fatigue_standard": "-", "fatigue_test_control": "Constant amplitude loading", "stress_concentration": "-", "failure_location": "Weld root"}}, {"id": "WELD2025:4031", "name": "S960MC ultra-high-strength steel (UHSS) | Load-carrying cruciform (LCX) joints", "material_family": "Welded joint", "points": [[125.0, 350642.0, 0], [100.0, 684011.0, 0], [158.0, 175737.0, 0], [117.0, 419363.0, 0]], "conditions": {"material": "S960MC ultra-high-strength steel (UHSS)", "am_type": "Gas metal arc welding (GMAW)", "load_ratio": "0.1", "test_type": "Axial, bending, combined axial and bending", "temperature": "-", "surface_treatment": "High-frequency mechanical impact (HFMI) treatment"}, "metadata": {"dataset_id": 4031, "title": "On the interaction of axial and bending loads in the weld root fatigue strength assessment of load-carrying cruciform joints", "doi": "10.1007/s40194-021-01237-6", "authors": "Ahola, Antti; Hamidreza, Rohani Raftar; Bjork, Timo; Kukkonen, Olavi", "publication": "WELDING IN THE WORLD", "year_of_publication": 2022, "UT": "WOS:000745381300002", "base_material": "S960MC ultra-high-strength steel (UHSS)", "base_young_modulus": "-", "base_yield_strength": 1041, "base_ultimate_strength": 1210, "base_elongation": 11, "weld_material": "Union X96", "weld_young_modulus": "-", "weld_yield_strength": 930, "weld_ultimate_strength": 980, "weld_elongation": 14, "processing": "High-frequency mechanical impact (HFMI) treatment", "welding_joint": "Load-carrying cruciform (LCX) joints", "welding_method": "Gas metal arc welding (GMAW)", "welding_voltage": "26.3–26.4", "welding_current": "280–290", "welding_speed": 6.5, "preheat_temp": "<50", "welding_env": "-", "residual_stress": "-", "fatigue_specimen_type": "Cruciform joint", "fatigue_specimen_thickness": 9, "fatigue_test_type": "Axial, bending, combined axial and bending", "fatigue_temp": "-", "fatigue_env": "-", "load_ratio": 0.1, "frequency": "-", "fatigue_machine": "150 kN servo-hydraulic fatigue test machine", "fatigue_standard": "-", "fatigue_test_control": "Constant amplitude loading", "stress_concentration": "-", "failure_location": "Weld root"}}, {"id": "WELD2025:4032", "name": "S960MC ultra-high-strength steel (UHSS) | Load-carrying cruciform (LCX) joints", "material_family": "Welded joint", "points": [[117.0, 395378.0, 0], [133.0, 333382.0, 0], [158.0, 169437.0, 0], [100.0, 529913.0, 0]], "conditions": {"material": "S960MC ultra-high-strength steel (UHSS)", "am_type": "Gas metal arc welding (GMAW)", "load_ratio": "0.1", "test_type": "Axial, bending, combined axial and bending", "temperature": "-", "surface_treatment": "High-frequency mechanical impact (HFMI) treatment"}, "metadata": {"dataset_id": 4032, "title": "On the interaction of axial and bending loads in the weld root fatigue strength assessment of load-carrying cruciform joints", "doi": "10.1007/s40194-021-01237-6", "authors": "Ahola, Antti; Hamidreza, Rohani Raftar; Bjork, Timo; Kukkonen, Olavi", "publication": "WELDING IN THE WORLD", "year_of_publication": 2022, "UT": "WOS:000745381300002", "base_material": "S960MC ultra-high-strength steel (UHSS)", "base_young_modulus": "-", "base_yield_strength": 1041, "base_ultimate_strength": 1210, "base_elongation": 11, "weld_material": "Union X96", "weld_young_modulus": "-", "weld_yield_strength": 930, "weld_ultimate_strength": 980, "weld_elongation": 14, "processing": "High-frequency mechanical impact (HFMI) treatment", "welding_joint": "Load-carrying cruciform (LCX) joints", "welding_method": "Gas metal arc welding (GMAW)", "welding_voltage": "26.3–26.4", "welding_current": "280–290", "welding_speed": 5.5, "preheat_temp": "<50", "welding_env": "-", "residual_stress": "-", "fatigue_specimen_type": "Cruciform joint", "fatigue_specimen_thickness": 9, "fatigue_test_type": "Axial, bending, combined axial and bending", "fatigue_temp": "-", "fatigue_env": "-", "load_ratio": 0.1, "frequency": "-", "fatigue_machine": "150 kN servo-hydraulic fatigue test machine", "fatigue_standard": "-", "fatigue_test_control": "Constant amplitude loading", "stress_concentration": "-", "failure_location": "Weld root"}}, {"id": "WELD2025:4035", "name": "S355J2C + N (mild steel) | Transverse attachments (T-joint)", "material_family": "Welded joint", "points": [[506.0, 30137.0, 0], [460.0, 51812.0, 0], [417.0, 225013.0, 0], [381.0, 445552.0, 0], [337.0, 1587518.0, 0], [296.0, 4966857.0, 1]], "conditions": {"material": "S355J2C + N (mild steel)", "am_type": "-", "load_ratio": "-1", "test_type": "Axial, constant amplitude", "temperature": "-", "surface_treatment": "High-frequency mechanical impact (HFMI) treatment"}, "metadata": {"dataset_id": 4035, "title": "Sequence effect of as-welded and HFMI-treated transverse attachments under variable loading with linear spectrum", "doi": "10.1007/s40194-022-01302-8", "authors": "Loeschner, Daniel; Schiller, Richard; Diekhoff, Paul; Engelhardt, Imke; Nitschke-Pagel, Thomas; Dilger, Klaus", "publication": "WELDING IN THE WORLD", "year_of_publication": 2022, "UT": "WOS:000789709500001", "base_material": "S355J2C + N (mild steel)", "base_young_modulus": "-", "base_yield_strength": 370, "base_ultimate_strength": 550, "base_elongation": 17.2, "weld_material": "G505MG4Si1", "weld_young_modulus": "-", "weld_yield_strength": "-", "weld_ultimate_strength": "-", "weld_elongation": "-", "processing": "High-frequency mechanical impact (HFMI) treatment", "welding_joint": "Transverse attachments (T-joint)", "welding_method": "-", "welding_voltage": 32, "welding_current": 280, "welding_speed": 1.67, "preheat_temp": "-", "welding_env": "-", "residual_stress": "-", "fatigue_specimen_type": "Transverse attachments (T-joint)", "fatigue_specimen_thickness": 16, "fatigue_test_type": "Axial, constant amplitude", "fatigue_temp": "-", "fatigue_env": "-", "load_ratio": -1, "frequency": "-", "fatigue_machine": "Servo-hydraulic and resonance testing machines", "fatigue_standard": "-", "fatigue_test_control": "-", "stress_concentration": "-", "failure_location": "Base material (BM)"}}, {"id": "WELD2025:4036", "name": "S355J2C + N (mild steel) | Transverse attachments (T-joint)", "material_family": "Welded joint", "points": [[336.0, 81267.0, 0], [259.0, 153646.0, 0], [208.0, 318061.0, 0], [159.0, 629098.0, 0], [127.0, 1614147.0, 0], [84.0, 4901050.0, 1]], "conditions": {"material": "S355J2C + N (mild steel)", "am_type": "-", "load_ratio": "-1", "test_type": "Axial, constant amplitude", "temperature": "-", "surface_treatment": "-"}, "metadata": {"dataset_id": 4036, "title": "Sequence effect of as-welded and HFMI-treated transverse attachments under variable loading with linear spectrum", "doi": "10.1007/s40194-022-01302-8", "authors": "Loeschner, Daniel; Schiller, Richard; Diekhoff, Paul; Engelhardt, Imke; Nitschke-Pagel, Thomas; Dilger, Klaus", "publication": "WELDING IN THE WORLD", "year_of_publication": 2022, "UT": "WOS:000789709500001", "base_material": "S355J2C + N (mild
