Repository: yunyunfanfan/S-PA-CBB

# S-PA-CBB

Official research code, processed curve records, evaluation outputs, and manuscript source for:

> **From Physics to Selective Generation: Conditional Brownian Bridges for Sparse S–N Curve Reconstruction and Fatigue Decision-Making**

S-PA-CBB reconstructs a complete probabilistic stress–life (S–N) curve from only two to four observed fatigue tests. The method first fits an interpretable Basquin state, diagnoses whether that state is sufficient, and applies a ControlNet-style conditional Brownian-bridge residual only to curves that benefit from correction.

File: external_data/weld2025_disjoint_curves.json (part 155 of 223)
steel)", "base_young_modulus": "-", "base_yield_strength": 370, "base_ultimate_strength": 550, "base_elongation": 17.2, "weld_material": "G505MG4Si1", "weld_young_modulus": "-", "weld_yield_strength": "-", "weld_ultimate_strength": "-", "weld_elongation": "-", "processing": "-", "welding_joint": "Transverse attachments (T-joint)", "welding_method": "-", "welding_voltage": 32, "welding_current": 280, "welding_speed": 1.67, "preheat_temp": "-", "welding_env": "-", "residual_stress": "-", "fatigue_specimen_type": "Transverse attachments (T-joint)", "fatigue_specimen_thickness": 16, "fatigue_test_type": "Axial, constant amplitude", "fatigue_temp": "-", "fatigue_env": "-", "load_ratio": -1, "frequency": "-", "fatigue_machine": "Servo-hydraulic and resonance testing machines", "fatigue_standard": "-", "fatigue_test_control": "-", "stress_concentration": "-", "failure_location": "Weld toe (WT)"}}, {"id": "WELD2025:4037", "name": "S700M (high-strength steel) | Transverse attachments (T-joint)", "material_family": "Welded joint", "points": [[495.0, 169304.0, 0], [607.0, 371274.0, 0], [499.0, 450935.0, 0], [551.0, 638872.0, 0], [508.0, 2070028.0, 0], [402.0, 4242611.0, 0], [466.0, 10723677.0, 1], [310.0, 10444265.0, 1]], "conditions": {"material": "S700M (high-strength steel)", "am_type": "-", "load_ratio": "-1", "test_type": "Axial, constant amplitude", "temperature": "-", "surface_treatment": "High-frequency mechanical impact (HFMI) treatment"}, "metadata": {"dataset_id": 4037, "title": "Sequence effect of as-welded and HFMI-treated transverse attachments under variable loading with linear spectrum", "doi": "10.1007/s40194-022-01302-8", "authors": "Loeschner, Daniel; Schiller, Richard; Diekhoff, Paul; Engelhardt, Imke; Nitschke-Pagel, Thomas; Dilger, Klaus", "publication": "WELDING IN THE WORLD", "year_of_publication": 2022, "UT": "WOS:000789709500001", "base_material": "S700M (high-strength steel)", "base_young_modulus": "-", "base_yield_strength": 805, "base_ultimate_strength": 959, "base_elongation": 16.0, "weld_material": "G695Mn3Ni1CrMo", "weld_young_modulus": "-", "weld_yield_strength": "-", "weld_ultimate_strength": "-", "weld_elongation": "-", "processing": "High-frequency mechanical impact (HFMI) treatment", "welding_joint": "Transverse attachments (T-joint)", "welding_method": "-", "welding_voltage": "26-30", "welding_current": "200-300", "welding_speed": "1.17-1.67", "preheat_temp": "-", "welding_env": "-", "residual_stress": "-", "fatigue_specimen_type": "Transverse attachments (T-joint)", "fatigue_specimen_thickness": 15, "fatigue_test_type": "Axial, constant amplitude", "fatigue_temp": "-", "fatigue_env": "-", "load_ratio": -1, "frequency": "-", "fatigue_machine": "Servo-hydraulic and resonance testing machines", "fatigue_standard": "-", "fatigue_test_control": "-", "stress_concentration": "-", "failure_location": "Base material (BM)"}}, {"id": "WELD2025:4038", "name": "S700M (high-strength steel) | Transverse attachments (T-joint)", "material_family": "Welded joint", "points": [[610.0, 60800.0, 0], [452.0, 160121.0, 0], [511.0, 194068.0, 0], [357.0, 1015035.0, 0], [404.0, 1390484.0, 0], [304.0, 1176100.0, 0]], "conditions": {"material": "S700M (high-strength steel)", "am_type": "-", "load_ratio": "-1", "test_type": "Axial, constant amplitude", "temperature": "-", "surface_treatment": "-"}, "metadata": {"dataset_id": 4038, "title": "Sequence effect of as-welded and HFMI-treated transverse attachments under variable loading with linear spectrum", "doi": "10.1007/s40194-022-01302-8", "authors": "Loeschner, Daniel; Schiller, Richard; Diekhoff, Paul; Engelhardt, Imke; Nitschke-Pagel, Thomas; Dilger, Klaus", "publication": "WELDING IN THE WORLD", "year_of_publication": 2022, "UT": "WOS:000789709500001", "base_material": "S700M (high-strength steel)", "base_young_modulus": "-", "base_yield_strength": 805, "base_ultimate_strength": 959, "base_elongation": 16.0, "weld_material": "G695Mn3Ni1CrMo", "weld_young_modulus": "-", "weld_yield_strength": "-", "weld_ultimate_strength": "-", "weld_elongation": "-", "processing": "-", "welding_joint": "Transverse attachments (T-joint)", "welding_method": "-", "welding_voltage": "26-30", "welding_current": "200-300", "welding_speed": "1.17-1.67", "preheat_temp": "-", "welding_env": "-", "residual_stress": "-", "fatigue_specimen_type": "Transverse attachments (T-joint)", "fatigue_specimen_thickness": 15, "fatigue_test_type": "Axial, constant amplitude", "fatigue_temp": "-", "fatigue_env": "-", "load_ratio": -1, "frequency": "-", "fatigue_machine": "Servo-hydraulic and resonance testing machines", "fatigue_standard": "-", "fatigue_test_control": "-", "stress_concentration": "-", "failure_location": "Weld toe (WT)"}}, {"id": "WELD2025:4039", "name": "S355J2C + N (mild steel) | Transverse attachments (T-joint)", "material_family": "Welded joint", "points": [[678.0, 678528.0, 0], [604.0, 714003.0, 0], [498.0, 709797.0, 0], [674.0, 882749.0, 0], [646.0, 1159013.0, 0], [577.0, 1333539.0, 0], [527.0, 2386803.0, 0], [412.0, 2692825.0, 0], [504.0, 6078799.0, 0]], "conditions": {"material": "S355J2C + N (mild steel)", "am_type": "-", "load_ratio": "-1", "test_type": "Axial, variable amplitude (random)", "temperature": "-", "surface_treatment": "-"}, "metadata": {"dataset_id": 4039, "title": "Sequence effect of as-welded and HFMI-treated transverse attachments under variable loading with linear spectrum", "doi": "10.1007/s40194-022-01302-8", "authors": "Loeschner, Daniel; Schiller, Richard; Diekhoff, Paul; Engelhardt, Imke; Nitschke-Pagel, Thomas; Dilger, Klaus", "publication": "WELDING IN THE WORLD", "year_of_publication": 2022, "UT": "WOS:000789709500001", "base_material": "S355J2C + N (mild steel)", "base_young_modulus": "-", "base_yield_strength": 370, "base_ultimate_strength": 550, "base_elongation": 17.2, "weld_material": "G505MG4Si1", "weld_young_modulus": "-", "weld_yield_strength": "-", "weld_ultimate_strength": "-", "weld_elongation": "-", "processing": "-", "welding_joint": "Transverse attachments (T-joint)", "welding_method": "-", "welding_voltage": 32, "welding_current": 280, "welding_speed": 1.67, "preheat_temp": "-", "welding_env": "-", "residual_stress": "-", "fatigue_specimen_type": "Transverse attachments (T-joint)", "fatigue_specimen_thickness": 16, "fatigue_test_type": "Axial, variable amplitude (random)", "fatigue_temp": "-", "fatigue_env": "-", "load_ratio": -1, "frequency": "-", "fatigue_machine": "Servo-hydraulic and resonance testing machines", "fatigue_standard": "-", "fatigue_test_control": "-", "stress_concentration": "-", "failure_location": "Weld toe (WT)"}}, {"id": "WELD2025:4040", "name": "S355J2C + N (mild steel) | Transverse attachments (T-joint)", "material_family": "Welded joint", "points": [[645.0, 731283.0, 0], [705.0, 1537357.0, 0], [682.0, 1529830.0, 0], [666.0, 1529607.0, 0], [619.0, 1871271.0, 0], [630.0, 2094895.0, 0], [682.0, 2259609.0, 0], [582.0, 3749812.0, 0], [616.0, 4063103.0, 0], [576.0, 11857142.0, 0]], "conditions": {"material": "S355J2C + N (mild steel)", "am_type": "-", "load_ratio": "-1", "test_type": "Axial, variable amplitude (random)", "temperature": "-", "surface_treatment": "High-frequency mechanical impact (HFMI) treatment"}, "metadata": {"dataset_id": 4040, "title": "Sequence effect of as-welded and HFMI-treated transverse attachments under variable loading with linear spectrum", "doi": "10.1007/s40194-022-01302-8", "authors": "Loeschner, Daniel; Schiller, Richard; Diekhoff, Paul; Engelhardt, Imke; Nitschke-Pagel, Thomas; Dilger, Klaus", "publication": "WELDING IN THE WORLD", "year_of_publication": 2022, "UT": "WOS:000789709500001", "base_material": "S355J2C + N (mild steel)", "base_young_modulus": "-", "base_yield_strength": 370, "base_ultimate_strength": 550, "base_elongation": 17.2, "weld_material": "G505MG4Si1", "weld_young_modulus": "-", "weld_yield_strength": "-", "weld_ultimate_strength": "-", "weld_elongation": "-", "processing": "High-frequency mechanical impact (HFMI) treatment", "welding_joint": "Transverse attachments (T-joint)", "welding_method": "-", "welding_voltage": 32, "welding_current": 280, "welding_speed": 1.67, "preheat_temp": "-", "welding_env": "-", "residual_stress": "-", "fatigue_specimen_type": "Transverse attachments (T-joint)", "fatigue_specimen_thickness": 16, "fatigue_test_type": "Axial, variable amplitude (random)", "fatigue_temp": "-", "fatigue_env": "-", "load_ratio": -1, "frequency": "-", "fatigue_machine": "Servo-hydraulic and resonance testing machines", "fatigue_standard": "-", "fatigue_test_control": "-", "stress_concentration": "-", "failure_location": "Base material (BM)"}}, {"id": "WELD2025:4041", "name": "S355J2C + N (mild steel) | Transverse attachments (T-joint)", "material_family": "Welded joint", "points": [[737.0, 3391416.0, 0]], "conditions": {"material": "S355J2C + N (mild steel)", "am_type": "-", "load_ratio": "-1", "test_type": "Axial, variable amplitude (high-low)", "temperature": "-", "surface_treatment": "High-frequency mechanical impact (HFMI) treatment"}, "metadata": {"dataset_id": 4041, "title": "Sequence effect of as-welded and HFMI-treated transverse attachments under variable loading with linear spectrum", "doi": "10.1007/s40194-022-01302-8", "authors": "Loeschner, Daniel; Schiller, Richard; Diekhoff, Paul; Engelhardt, Imke; Nitschke-Pagel, Thomas; Dilger, Klaus", "publication": "WELDING IN THE WORLD", "year_of_publication": 2022, "UT": "WOS:000789709500001", "base_material": "S355J2C + N (mild steel)", "base_young_modulus": "-", "base_yield_strength": 370, "base_ultimate_strength": 550, "base_elongation": 17.2, "weld_material": "G505MG4Si1", "weld_young_modulus": "-", "weld_yield_strength": "-", "weld_ultimate_strength": "-", "weld_elongation": "-", "processing": "High-frequency mechanical impact (HFMI) treatment", "welding_joint": "Transverse attachments (T-joint)", "welding_method": "-", "welding_voltage": 32, "welding_current": 280, "welding_speed": 1.67, "preheat_temp": "-", "welding_env": "-", "residual_stress": "-", "fatigue_specimen_type": "Transverse attachments (T-joint)", "fatigue_specimen_thickness": 16, "fatigue_test_type": "Axial, variable amplitude (high-low)", "fatigue_temp": "-", "fatigue_env": "-", "load_ratio": -1, "frequency": "-", "fatigue_machine": "Servo-hydraulic and resonance testing machines", "fatigue_standard": "-", "fatigue_test_control": "-", "stress_concentration": "-", "failure_location": "Weld toe (WT)"}}, {"id": "WELD2025:4042", "name": "S355J2C + N (mild steel) | Transverse attachments (T-joint)", "material_family": "Welded joint", "points": [[767.0, 3676178.0, 0]], "conditions": {"material": "S355J2C + N (mild steel)", "am_type": "-", "load_ratio": "-1", "test_type": "Axial, variable amplitude (low-high)", "temperature": "-", "surface_treatment": "High-frequency mechanical impact (HFMI) treatment"}, "metadata": {"dataset_id": 4042, "title": "Sequence effect of as-welded and HFMI-treated transverse attachments under variable loading with linear spectrum", "doi": "10.1007/s40194-022-01302-8", "authors": "Loeschner, Daniel; Schiller, Richard; Diekhoff, Paul; Engelhardt, Imke; Nitschke-Pagel, Thomas; Dilger, Klaus", "publication": "WELDING IN THE WORLD", "year_of_publication": 2022, "UT": "WOS:000789709500001", "base_material": "S355J2C + N (mild steel)", "base_young_modulus": "-", "base_yield_strength": 370, "base_ultimate_strength": 550, "base_elongation": 17.2, "weld_material": "G505MG4Si1", "weld_young_modulus": "-", "weld_yield_strength": "-", "weld_ultimate_strength": "-", "weld_elongation": "-", "processing": "High-frequency mechanical impact (HFMI) treatment", "welding_joint": "Transverse attachments (T-joint)", "welding_method": "-", "welding_voltage": 32, "welding_current": 280, "welding_speed": 1.67, "preheat_temp": "-", "welding_env": "-", "residual_stress": "-", "fatigue_specimen_type": "Transverse attachments (T-joint)", "fatigue_specimen_thickness": 16, "fatigue_test_type": "Axial, variable amplitude (low-high)", "fatigue_temp": "-", "fatigue_env": "-", "load_ratio": -1, "frequency": "-", "fatigue_machine": "Servo-hydraulic and resonance testing machines", "fatigue_standard": "-", "fatigue_test_control": "-", "stress_concentration": "-", "failure_location": "Weld toe (WT)"}}, {"id": "WELD2025:4043", "name": "S355J2C + N (mild steel) | Transverse attachments (T-joint)", "material_family": "Welded joint", "points": [[737.0, 2433323.0, 0], [729.0, 3234326.0, 0], [742.0, 5963335.0, 0], [752.0, 7452408.0, 0], [725.0, 12980316.0, 0], [660.0, 12497047.0, 0]], "conditions": {"material": "S355J2C + N (mild steel)", "am_type": "-", "load_ratio": "-1", "test_type": "Axial, variable amplitude (low-high)", "temperature": "-", "surface_treatment": "High-frequency mechanical impact (HFMI) treatment"}, "metadata": {"dataset_id": 4043, "title": "Sequence effect of as-welded and HFMI-treated transverse attachments under variable loading with linear spectrum", "doi": "10.1007/s40194-022-01302-8", "authors": "Loeschner, Daniel; Schiller, Richard; Diekhoff, Paul; Engelhardt, Imke; Nitschke-Pagel, Thomas; Dilger, Klaus", "publication": "WELDING IN THE WORLD", "year_of_publication": 2022, "UT": "WOS:000789709500001", "base_material": "S355J2C + N (mild steel)", "base_young_modulus": "-", "base_yield_strength": 370, "base_ultimate_strength": 550, "base_elongation": 17.2, "weld_material": "G505MG4Si1", "weld_young_modulus": "-", "weld_yield_strength": "-", "weld_ultimate_strength": "-", "weld_elongation": "-", "processing": "High-frequency mechanical impact (HFMI) treatment", "welding_joint": "Transverse attachments (T-joint)", "welding_method": "-", "welding_voltage": 32, "welding_current": 280, "welding_speed": 1.67, "preheat_temp": "-", "welding_env": "-", "residual_stress": "-", "fatigue_specimen_type": "Transverse attachments (T-joint)", "fatigue_specimen_thickness": 16, "fatigue_test_type": "Axial, variable amplitude (low-high)", "fatigue_temp": "-", "fatigue_env": "-", "load_ratio": -1, "frequency": "-", "fatigue_machine": "Servo-hydraulic and resonance testing machines", "fatigue_standard": "-", "fatigue_test_control": "-", "stress_concentration": "-", "failure_location": "Base material (BM)"}}, {"id": "WELD2025:4044", "name": "S355J2C + N (mild steel) | Transverse attachments (T-joint)", "material_family": "Welded joint", "points": [[782.0, 2503561.0, 0], [762.0, 4507804.0, 0], [732.0, 4863184.0, 0], [653.0, 5580241.0, 0], [718.0, 7452408.0, 0], [546.0, 23819410.0, 1]], "conditions": {"material": "S355J2C + N (mild steel)", "am_type": "-", "load_ratio": "-1", "test_type": "Axial, variable amplitude (high-low)", "temperature": "-", "surface_treatment": "High-frequency mechanical impact (HFMI) treatment"}, "metadata": {"dataset_id": 4044, "title": "Sequence effect of as-welded and HFMI-treated transverse attachments under variable loading with linear spectrum", "doi": "10.1007/s40194-022-01302-8", "authors": "Loeschner, Daniel; Schiller, Richard; Diekhoff, Paul; Engelhardt, Imke; Nitschke-Pagel, Thomas; Dilger, Klaus", "publication": "WELDING IN THE WORLD", "year_of_publication": 2022, "UT": "WOS:000789709500001", "base_material": "S355J2C + N (mild steel)", "base_young_modulus": "-", "base_yield_strength": 370, "base_ultimate_strength": 550, "base_elongation": 17.2, "weld_material": "G505MG4Si1", "weld_young_modulus": "-", "weld_yield_strength": "-", "weld_ultimate_strength": "-", "weld_elongation": "-", "processing": "High-frequency mechanical impact (HFMI) treatment", "welding_joint": "Transverse attachments (T-joint)", "welding_method": "-", "welding_voltage": 32, "welding_current": 280, "welding_speed": 1.67, "preheat_temp": "-", "welding_env": "-", "residual_stress": "-", "fatigue_specimen_type": "Transverse attachments (T-joint)", "fatigue_specimen_thickness": 16, "fatigue_test_type": "Axial, variable amplitude (high-low)", "fatigue_temp": "-", "fatigue_env": "-", "load_ratio": -1, "frequency": "-", "fatigue_machine": "Servo-hydraulic and resonance testing machines", "fatigue_standard": "-", "fatigue_test_control": "-", "stress_concentration": "-", "failure_location": "Base material (BM)"}}, {"id": "WELD2025:4045", "name": "S355J2C + N (mild steel) | Transverse attachments (T-joint)", "material_family": "Welded joint", "points": [[657.0, 1139312.0, 0], [650.0, 1161132.0, 0], [635.0, 1144728.0, 0], [675.0, 1729414.0, 0], [471.0, 3746584.0, 0], [482.0, 3873054.0, 0], [479.0, 5027347.0, 0], [504.0, 11861794.0, 0]], "conditions": {"material": "S355J2C + N (mild steel)", "am_type": "-", "load_ratio": "-1", "test_type": "Axial, variable amplitude (low-high)", "temperature": "-", "surface_treatment": "-"}, "metadata": {"dataset_id": 4045, "title": "Sequence effect of as-welded and HFMI-treated transverse attachments under variable loading with linear spectrum", "doi": "10.1007/s40194-022-01302-8", "authors": "Loeschner, Daniel; Schiller, Richard; Diekhoff, Paul; Engelhardt, Imke; Nitschke-Pagel, Thomas; Dilger, Klaus", "publication": "WELDING IN THE WORLD", "year_of_publication": 2022, "UT": "WOS:000789709500001", "base_material": "S355J2C + N (mild steel)", "base_young_modulus": "-", "base_yield_strength": 370, "base_ultimate_strength": 550, "base_elongation": 17.2, "weld_material": "G505MG4Si1", "weld_young_modulus": "-", "weld_yield_strength": "-", "weld_ultimate_strength": "-", "weld_elongation": "-", "processing": "-", "welding_joint": "Transverse attachments (T-joint)", "welding_method": "-", "welding_voltage": 32, "welding_current": 280, "welding_speed": 1.67, "preheat_temp": "-", "welding_env": "-", "residual_stress": "-", "fatigue_specimen_type": "Transverse attachments (T-joint)", "fatigue_specimen_thickness": 16, "fatigue_test_type": "Axial, variable amplitude (low-high)", "fatigue_temp": "-", "fatigue_env": "-", "load_ratio": -1, "frequency": "-", "fatigue_machine": "Servo-hydraulic and resonance testing machines", "fatigue_standard": "-", "fatigue_test_control": "-", "stress_concentration": "-", "failure_location": "Weld toe (WT)"}}, {"id": "WELD2025:4046", "name": "S355J2C + N (mild steel) | Transverse attachments (T-joint)", "material_family": "Welded joint", "points": [[693.0, 1357853.0, 0], [703.0, 1437373.0, 0], [715.0, 1910528.0, 0], [701.0, 2410351.0, 0], [556.0, 4572400.0, 0], [536.0, 4594137.0, 0], [483.0, 4198257.0, 0], [477.0, 4444120.0, 0]], "conditions": {"material": "S355J2C + N (mild steel)", "am_type": "-", "load_ratio": "-1", "test_type": "Axial, variable amplitude (high-low)", "temperature": "-", "surface_treatment": "-"}, "metadata": {"dataset_id": 4046, "title": "Sequence effect of as-welded and HFMI-treated transverse attachments under variable loading with linear spectrum", "doi": "10.1007/s40194-022-01302-8", "authors": "Loeschner, Daniel; Schiller, Richard; Diekhoff, Paul; Engelhardt, Imke; Nitschke-Pagel, Thomas; Dilger, Klaus", "publication": "WELDING IN THE WORLD", "year_of_publication": 2022, "UT": "WOS:000789709500001", "base_material": "S355J2C + N (mild steel)", "base_young_modulus": "-", "base_yield_strength": 370, "base_ultimate_strength": 550, "base_elongation": 17.2, "weld_material": "G505MG4Si1", "weld_young_modulus": "-", "weld_yield_strength": "-", "weld_ultimate_strength": "-", "weld_elongation": "-", "processing": "-", "welding_joint": "Transverse attachments (T-joint)", "welding_method": "-", "welding_voltage": 32, "welding_current": 280, "welding_speed": 1.67, "preheat_temp": "-", "welding_env": "-", "residual_stress": "-", "fatigue_specimen_type": "Transverse attachments (T-joint)", "fatigue_specimen_thickness": 16, "fatigue_test_type": "Axial, variable amplitude (high-low)", "fatigue_temp": "-", "fatigue_env": "-", "load_ratio": -1, "frequency": "-", "fatigue_machine": "Servo-hydraulic and resonance testing machines", "fatigue_standard": "-", "fatigue_test_control": "-", "stress_concentration": "-", "failure_location": "Weld toe (WT)"}}, {"id": "WELD2025:4047", "name": "S700M (high-strength steel) | Transverse attachments (T-joint)", "material_family": "Welded joint", "points": [[1210.0, 234000.0, 0], [1183.0, 1330000.0, 0], [1095.0, 2920000.0, 0]], "conditions": {"material": "S700M (high-strength steel)", "am_type": "-", "load_ratio": "-1", "test_type": "Axial, variable amplitude (random)", "temperature": "-", "surface_treatment": "High-frequency mechanical impact (HFMI) treatment"}, "metadata": {"dataset_id": 4047, "title": "Sequence effect of as-welded and HFMI-treated transverse attachments under variable loading with linear spectrum", "doi": "10.1007/s40194-022-01302-8", "authors": "Loeschner, Daniel; Schiller, Richard; Diekhoff, Paul; Engelhardt, Imke; Nitschke-Pagel, Thomas; Dilger, Klaus", "publication": "WELDING IN THE WORLD", "year_of_publication": 2022, "UT": "WOS:000789709500001", "base_material": "S700M (high-strength steel)", "base_young_modulus": "-", "base_yield_strength": 805, "base_ultimate_strength": 959, "base_elongation": 16.0, "weld_material": "G695Mn3Ni1CrMo", "weld_young_modulus": "-", "weld_yield_strength": "-", "weld_ultimate_strength": "-", "weld_elongation": "-", "processing": "High-frequency mechanical impact (HFMI) treatment", "welding_joint": "Transverse attachments (T-joint)", "welding_method": "-", "welding_voltage": "26-30", "welding_current": "200-300", "welding_speed": "1.17-1.67", "preheat_temp": "-", "welding_env": "-", "residual_stress": "-", "fatigue_specimen_type": "Transverse attachments (T-joint)", "fatigue_specimen_thickness": 15, "fatigue_test_type": "Axial, variable amplitude (random)", "fatigue_temp": "-", "fatigue_env": "-", "load_ratio": -1, "frequency": "-", "fatigue_machine": "Servo-hydraulic and resonance testing machines", "fatigue_standard": "-", "fatigue_test_control": "-", "stress_concentration": "-", "failure_location": "Weld toe (WT)"}}, {"id": "WELD2025:4048", "name": "S700M (high-strength steel) | Transverse attachments (T-joint)", "material_family": "Welded joint", "points": [[1210.0, 560000.0, 0], [1201.0, 639000.0, 0], [1112.0, 647000.0, 0], [1238.0, 948000.0, 0], [1095.0, 1080000.0, 0]], "conditions": {"material": "S700M (high-strength steel)", "am_type": "-", "load_ratio": "-1", "test_type": "Axial, variable amplitude (random)", "temperature": "-", "surface_treatment": "High-frequency mechanical impact (HFMI) treatment"}, "metadata": {"dataset_id": 4048, "title": "Sequence effect of as-welded and HFMI-treated transverse attachments under variable loading with linear spectrum", "doi": "10.1007/s40194-022-01302-8", "authors": "Loeschner, Daniel; Schiller, Richard; Diekhoff, Paul; Engelhardt, Imke; Nitschke-Pagel, Thomas; Dilger, Klaus", "publication": "WELDING IN THE WORLD", "year_of_publication": 2022, "UT": "WOS:000789709500001", "base_material": "S700M (high-strength steel)", "base_young_modulus": "-", "base_yield_strength": 805, "base_ultimate_strength": 959, "base_elongation": 16.0, "weld_material": "G695Mn3Ni1CrMo", "weld_young_modulus": "-", "weld_yield_strength": "-", "weld_ultimate_strength": "-", "weld_elongation": "-", "processing": "High-frequency mechanical impact (HFMI) treatment", "welding_joint": "Transverse attachments (T-joint)", "welding_method": "-", "welding_voltage": "26-30", "welding_current": "200-300", "welding_speed": "1.17-1.67", "preheat_temp": "-", "welding_env": "-", "residual_stress": "-", "fatigue_specimen_type": "Transverse attachments (T-joint)", "fatigue_specimen_thickness": 15, "fatigue_test_type": "Axial, variable amplitude (random)", "fatigue_temp": "-", "fatigue_env": "-", "load_ratio": -1, "frequency": "-", "fatigue_machine": "Servo-hydraulic and resonance testing machines", "fatigue_standard": "-", "fatigue_test_control": "-", "stress_concentration": "-", "failure_location": "Base material (BM)"}}, {"id": "WELD2025:4049", "name": "S700M (high-strength steel) | Transverse attachments (T-joint)", "material_family": "Welded joint", "points": [[1156.0, 401000.0, 0], [1156.0, 509000.0, 0], [1104.0, 774000.0, 0], [991.0, 784000.0, 0], [969.0, 1750000.0, 0], [831.0, 1270000.0, 0], [870.0, 1990000.0, 0], [764.0, 4950000.0, 0]], "conditions": {"material": "S700M (high-strength steel)", "am_type": "-", "load_ratio": "-1", "test_type": "Axial, variable amplitude (random)", "temperature": "-", "surface_treatment": "-"}, "metadata": {"dataset_id": 4049, "title": "Sequence effect of as-welded and HFMI-treated transverse attachments under variable loading with linear spectrum", "doi": "10.1007/s40194-022-01302-8", "authors": "Loeschner, Daniel; Schiller, Richard; Diekhoff, Paul; Engelhardt, Imke; Nitschke-Pagel, Thomas; Dilger, Klaus", "publication": "WELDING IN THE WORLD", "year_of_publication": 2022, "UT": "WOS:000789709500001", "base_material": "S700M (high-strength steel)", "base_young_modulus": "-", "base_yield_strength": 805, "base_ultimate_strength": 959, "base_elongation": 16.0, "weld_material": "G695Mn3Ni1CrMo", "weld_young_modulus": "-", "weld_yield_strength": "-", "weld_ultimate_strength": "-", "weld_elongation": "-", "processing": "-", "welding_joint": "Transverse attachments (T-joint)", "welding_method": "-", "welding_voltage": "26-30", "welding_current": "200-300", "welding_speed": "1.17-1.67", "preheat_temp": "-", "welding_env": "-", "residual_stress": "-", "fatigue_specimen_type": "Transverse attachments (T-joint)", "fatigue_specimen_thickness": 15, "fatigue_test_type": "Axial, variable amplitude (random)", "fatigue_temp": "-", "fatigue_env": "-", "load_ratio": -1, "frequency": "-", "fatigue_machine": "Servo-hydraulic and resonance testing machines", "fatigue_standard": "-", "fatigue_test_control": "-", "stress_concentration": "-", "failure_location": "Weld toe (WT)"}}, {"id": "WELD2025:4050", "name": "S700M (high-strength steel) | Transverse attachments (T-joint)", "material_family": "Welded joint", "points": [[1373.0, 240000.0, 0], [1375.0, 370000.0, 0], [1358.0, 475000.0, 0], [1212.0, 1200000.0, 0], [1237.0, 1900000.0, 0], [922.0, 6760000.0, 0], [910.0, 8430000.0, 0], [1004.0, 9410000.0, 0]], "conditions": {"material": "S700M (high-strength steel)", "am_type": "-", "load_ratio": "-1", "test_type": "Axial, variable amplitude (low-high)", "temperature": "-", "surface_treatment": "-"}, "metadata": {"dataset_id": 4050, "title": "Sequence effect of as-welded and HFMI-treated transverse attachments under variable loading with linear spectrum", "doi": "10.1007/s40194-022-01302-8", "authors": "Loeschner, Daniel; Schiller, Richard; Diekhoff, Paul; Engelhardt, Imke; Nitschke-Pagel, Thomas; Dilger, Klaus", "publication": "WELDING IN THE WORLD", "year_of_publication": 2022, "UT": "WOS:000789709500001", "base_material": "S700M (high-strength steel)", "base_young_modulus": "-", "base_yield_strength": 805, "base_ultimate_strength": 959, "base_elongation": 16.0, "weld_material": "G695Mn3Ni1CrMo", "weld_young_modulus": "-", "weld_yield_strength": "-", "weld_ultimate_strength": "-", "weld_elongation": "-", "processing": "-", "welding_joint": "Transverse attachments (T-joint)", "welding_method": "-", "welding_voltage": "26-30", "welding_current": "200-300", "welding_speed": "1.17-1.67", "preheat_temp": "-", "welding_env": "-", "residual_stress": "-", "fatigue_specimen_type": "Transverse attachments (T-joint)", "fatigue_specimen_thickness": 15, "fatigue_test_type": "Axial, variable amplitude (low-high)", "fatigue_temp": "-", "fatigue_env": "-", "load_ratio": -1, "frequency": "-", "fatigue_machine": "Servo-hydraulic and resonance testing machines", "fatigue_standard": "-", "fatigue_test_control": "-", "stress_concentration": "-", "failure_location": "Weld toe (WT)"}}, {"id": "WELD2025:4051", "name": "S700M (high-strength steel) | Transverse attachments (T-joint)", "material_family": "Welded joint", "points": [[1359.0, 525000.0, 0], [1352.0, 1050000.0, 0], [1309.0, 1080000.0, 0], [1380.0, 1220000.0, 0], [935.0, 1050000.0, 0], [991.0, 1240000.0, 0], [1008.0, 381000.0, 0], [1004.0, 12600000.0, 1]], "conditions": {"material": "S700M (high-strength steel)", "am_type": "-", "load_ratio": "-1", "test_type": "Axial, variable amplitude (high-low)", "temperature": "-", "surface_treatment": "-"}, "metadata": {"dataset_id": 4051, "title": "Sequence effect of as-welded and HFMI-treated transverse attachments under variable loading with linear spectrum", "doi": "10.1007/s40194-022-01302-8", "authors": "Loeschner, Daniel; Schiller, Richard; Diekhoff, Paul; Engelhardt, Imke; Nitschke-Pagel, Thomas; Dilger, Klaus", "publication": "WELDING IN THE WORLD", "year_of_publication": 2022, "UT": "WOS:000789709500001", "base_material": "S700M (high-strength steel)", "base_young_modulus": "-", "base_yield_strength": 805, "base_ultimate_strength": 959, "base_elongation": 16.0, "weld_material": "G695Mn3Ni1CrMo", "weld_young_modulus": "-", "weld_yield_strength": "-", "weld_ultimate_strength": "-", "weld_elongation": "-", "processing": "-", "welding_joint": "Transverse attachments (T-joint)", "welding_method": "-", "welding_voltage": "26-30", "welding_current": "200-300", "welding_speed": "1.17-1.67", "preheat_temp": "-", "welding_env": "-", "residual_stress": "-", "fatigue_specimen_type": "Transverse attachments (T-joint)", "fatigue_specimen_thickness": 15, "fatigue_test_type": "Axial, variable amplitude (high-low)", "fatigue_temp": "-", "fatigue_env": "-", "load_ratio": -1, "frequency": "-", "fatigue_machine": "Servo-hydraulic and resonance testing machines", "fatigue_standard": "-", "fatigue_test_control": "-", "stress_concentration": "-", "failure_location": "Weld toe (WT)"}}, {"id": "WELD2025:4052", "name": "S700M (high-strength steel) | Transverse attachments (T-joint)", "material_family": "Welded joint", "points": [[1268.0, 1210000.0, 0], [1166.0, 1220000.0, 0], [1277.0, 1620000.0, 0]], "conditions": {"material": "S700M (high-strength steel)", "am_type": "-", "load_ratio": "-1", "test_type": "Axial, variable amplitude (high-low)", "temperature": "-", "surface_treatment": "High-frequency mechanical impact (HFMI) treatment"}, "metadata": {"dataset_id": 4052, "title": "Sequence effect of as-welded and HFMI-treated transverse attachments under variable loading with linear spectrum", "doi": "10.1007/s40194-022-01302-8", "authors": "Loeschner, Daniel; Schiller, Richard; Diekhoff, Paul; Engelhardt, Imke; Nitschke-Pagel, Thomas; Dilger, Klaus", "publication": "WELDING IN THE WORLD", "year_of_publication": 2022, "UT": "WOS:000789709500001", "base_material": "S700M (high-strength steel)", "base_young_modulus": "-", "base_yield_strength": 805, "base_ultimate_strength": 959, "base_elongation": 16.0, "weld_material": "G695Mn3Ni1CrMo", "weld_young_modulus": "-", "weld_yield_strength": "-", "weld_ultimate_strength": "-", "weld_elongation": "-", "processing": "High-frequency mechanical impact (HFMI) treatment", "welding_joint": "Transverse attachments (T-joint)", "welding_method": "-", "welding_voltage": "26-30", "welding_current": "200-300", "welding_speed": "1.17-1.67", "preheat_temp": "-", "welding_env": "-", "residual_stress": "-", "fatigue_specimen_type": "Transverse attachments (T-joint)", "fatigue_specimen_thickness": 15, "fatigue_test_type": "Axial, variable amplitude (high-low)", "fatigue_temp": "-", "fatigue_env": "-", "load_ratio": -1, "frequency": "-", "fatigue_machine": "Servo-hydraulic and resonance testing machines", "fatigue_standard": "-", "fatigue_test_control": "-", "stress_concentration": "-", "failure_location": "Weld toe (WT)"}}, {"id": "WELD2025:4053", "name": "S700M (high-strength steel) | Transverse attachments (T-joint)", "material_family": "Welded joint", "points": [[1313.0, 2500000.0, 0], [1199.0, 2450000.0, 0], [1208.0, 4010000.0, 0], [1141.0, 5200000.0, 0]], "conditions": {"material": "S700M (high-strength steel)", "am_type": "-", "load_ratio": "-1", "test_type": "Axial, variable amplitude (high-low)", "temperature": "-", "surface_treatment": "High-frequency mechanical impact (HFMI) treatment"}, "metadata": {"dataset_id": 4053, "title": "Sequence effect of as-welded and HFMI-treated transverse attachments under variable loading with linear spectrum", "doi": "10.1007/s40194-022-01302-8", "authors": "Loeschner, Daniel; Schiller, Richard; Diekhoff, Paul; Engelhardt, Imke; Nitschke-Pagel, Thomas; Dilger, Klaus", "publication": "WELDING IN THE WORLD", "year_of_publication": 2022, "UT": "WOS:000789709500001", "base_material": "S700M (high-strength steel)", "base_young_modulus": "-", "base_yield_strength": 805, "base_ultimate_strength": 959, "base_elongation": 16.0, "weld_material": "G695Mn3Ni1CrMo", "weld_young_modulus": "-", "weld_yield_strength": "-", "weld_ultimate_strength": "-", "weld_elongation": "-", "processing": "High-frequency mechanical impact (HFMI) treatment", "welding_joint": "Transverse attachments (T-joint)", "welding_method": "-", "welding_voltage": "26-30", "welding_current": "200-300", "welding_speed": "1.17-1.67", "preheat_temp": "-", "welding_env": "-", "residual_stress": "-", "fatigue_specimen_type": "Transverse attachments (T-joint)", "fatigue_specimen_thickness": 15, "fatigue_test_type": "Axial, variable amplitude (high-low)", "fatigue_temp": "-", "fatigue_env": "-", "load_ratio": -1, "frequency": "-", "fatigue_machine": "Servo-hydraulic and resonance testing machines", "fatigue_standard": "-", "fatigue_test_control": "-", "stress_concentration": "-", "failure_location": "Base material (BM)"}}, {"id": "WELD2025:4054", "name": "S700M (high-strength steel) | Transverse attachments (T-joint)", "material_family": "Welded joint", "points": [[1295.0, 1980000.0, 0]], "conditions": {"material": "S700M (high-strength steel)", "am_type": "-", "load_ratio": "-1", "test_type": "Axial, variable amplitude (low-high)", "temperature": "-", "surface_treatment": "High-frequency mechanical impact (HFMI) treatment"}, "metadata": {"dataset_id": 4054, "title": "Sequence effect of as-welded and HFMI-treated transverse attachments under variable loading with linear spectrum", "doi": "10.1007/s40194-022-01302-8", "authors": "Loeschner, Daniel; Schiller, Richard; Diekhoff, Paul; Engelhardt, Imke; Nitschke-Pagel, Thomas; Dilger, Klaus", "publication": "WELDING IN THE WORLD", "year_of_publication": 2022, "UT": "WOS:000789709500001", "base_material": "S700M (high-strength steel)", "base_young_modulus": "-", "base_yield_strength": 805, "base_ultimate_strength": 959, "base_elongation": 16.0, "weld_material": "G695Mn3Ni1CrMo", "weld_young_modulus": "-", "weld_yield_strength": "-", "weld_ultimate_strength": "-", "weld_elongation": "-", "processing": "High-frequency mechanical impact (HFMI) treatment", "welding_joint": "Transverse attachments (T-joint)", "welding_method": "-", "welding_voltage": "26-30", "welding_current": "200-300", "welding_speed": "1.17-1.67", "preheat_temp": "-", "welding_env": "-", "residual_stress": "-", "fatigue_specimen_type": "Transverse attachments (T-joint)", "fatigue_specimen_thickness": 15, "fatigue_test_type": "Axial, variable amplitude (low-high)", "fatigue_temp": "-", "fatigue_env": "-", "load_ratio": -1, "frequency": "-", "fatigue_machine": "Servo-hydraulic and resonance testing machines", "fatigue_standard": "-", "fatigue_test_control": "-", "stress_concentration": "-", "failure_location": "Weld toe (WT)"}}, {"id": "WELD2025:4055", "name": "S700M (high-strength steel) | Transverse attachments (T-joint)", "material_family": "Welded joint", "points": [[1237.0, 1640000.0, 0], [1176.0, 2370000.0, 0], [1313.0, 2820000.0, 0], [1148.0, 5930000.0, 0], [1194.0, 6890000.0, 0], [1127.0, 8340000.0, 0]], "conditions": {"material": "S700M (high-strength steel)", "am_type": "-", "load_ratio": "-1", "test_type": "Axial, variable amplitude (low-high)", "temperature": "-", "surface_treatment": "High-frequency mechanical impact (HFMI) treatment"}, "metadata": {"dataset_id": 4055, "title": "Sequence effect of as-welded and HFMI-treated transverse attachments under variable loading with linear spectrum", "doi": "10.1007/s40194-022-01302-8", "authors": "Loeschner, Daniel; Schiller, Richard; Diekhoff, Paul; Engelhardt, Imke; Nitschke-Pagel, Thomas; Dilger, Klaus", "publication": "WELDING IN THE WORLD", "year_of_publication": 2022, "UT": "WOS:000789709500001", "base_material": "S700M (high-strength steel)", "base_young_modulus": "-", "base_yield_strength": 805, "base_ultimate_strength": 959, "base_elongation": 16.0, "weld_material": "G695Mn3Ni1CrMo", "weld_young_modulus": "-", "weld_yield_strength": "-", "weld_ultimate_strength": "-", "weld_elongation": "-", "processing": "High-frequency mechanical impact (HFMI) treatment", "welding_joint": "Transverse attachments (T-joint)", "welding_method": "-", "welding_voltage": "26-30", "welding_current": "200-300", "welding_speed": "1.17-1.67", "preheat_temp": "-", "welding_env": "-", "residual_stress": "-", "fatigue_specimen_type": "Transverse attachments (T-joint)", "fatigue_specimen_thickness": 15, "fatigue_test_type": "Axial, variable amplitude (low-high)", "fatigue_temp": "-", "fatigue_env": "-", "load_ratio": -1, "frequency": "-", "fatigue_machine": "Servo-hydraulic and resonance testing machines", "fatigue_standard": "-", "fatigue_test_control": "-", "stress_concentration": "-", "failure_location": "Base material (BM)"}}, {"id": "WELD2025:4056", "name": "S355J2 + N mild steel (EN 10025) | one-sided partial penetration butt weld", "material_family": "Welded joint", "points": [[100.0, 945142.0, 0], [100.0, 334677.0, 0], [100.0, 264681.0, 0], [71.0, 755202.0, 0], [71.0, 905355.0, 0], [60.0, 5000000.0, 0], [65.0, 1175528.0, 0], [65.0, 5000000.0, 0], [100.0, 281093.0, 0], [130.0, 93939.0, 0], [71.0, 770178.0, 0], [71.0, 562484.0, 0], [50.0, 5000000.0, 0], [100.0, 186620.0, 0], [60.0, 1046927.0, 0], [60.0, 1075313.0, 0], [100.0, 142207.0, 0], [55.0, 1024380.0, 0], [55.0, 1497595.0, 0], [130.0, 38385.0, 0], [71.0, 169244.0, 0], [71.0, 150014.0, 0], [50.0, 788544.0, 0], [40.0, 3401421.0, 0], [40.0, 3453571.0, 0], [50.0, 674400.0, 0], [45.0, 5000000.0, 0], [60.0, 661033.0, 0], [60.0, 176538.0, 0], [60.0, 595472.0, 0]], "conditions": {"material": "S355J2 + N mild steel (EN 10025)", "am_type": "-", "load_ratio": "0.1", "test_type": "Axial (tension pulsating)", "temperature": "-", "surface_treatment": "-"}, "metadata": {"dataset_id": 4056, "title": "Fatigue strength of partial penetration butt welds of mild steel", "doi": "10.1007/s40194-022-01335-z", "authors": "Schiller, R.; Oswald, M.; Neuhaeusler, J.; Rother, K.; Engelhardt, I", "publication": "WELDING IN THE WORLD", "year_of_publication": 2022, "UT": "WOS:000842593100001", "base_material": "S355J2 + N mild steel (EN 10025)", "base_young_modulus": "-", "base_yield_strength": 388, "base_ultimate_strength": 535, "base_elongation": 34.0, "weld_material": "S355J2 + N mild steel", "weld_young_modulus": "-", "weld_yield_strength": "-", "weld_ultimate_strength": "-", "weld_elongation": "-", "processing": "-", "welding_joint": "one-sided partial penetration butt weld", "welding_method": "-", "welding_voltage": "-", "welding_current": "-", "welding_speed": "-", "preheat_temp": "-", "welding_env": "-", "residual_stress": "-", "fatigue_specimen_type": "one-sided and two-sided partial penetration butt weld", "fatigue_specimen_thickness": 20, "fatigue_test_type": "Axial (tension pulsating)", "fatigue_temp": "-", "fatigue_env": "-", "load_ratio": 0.1, "frequency": "50–60", "fatigue_machine": "600-kN SincoTec Power Swing System", "fatigue_standard": "-", "fatigue_test_control": "Force and natural frequency controlled", "stress_concentration": "-", "failure_location": "Weld root"}}, {"id": "WELD2025:4057", "name": "S355J2 + N mild steel (EN 10025) | two-sided partial penetration butt weld", "material_family": "Welded joint", "points": [[150.0, 359984.0, 0], [100.0, 1542782.0, 0], [100.0, 2094257.0, 0], [150.0, 672223.0, 0], [100.0, 2386659.0, 0], [120.0, 1525833.0, 0], [180.0, 332584.0, 0], [150.0, 1096855.0, 0], [120.0, 1080126.0, 0], [100.0, 1276953.0, 0], [100.0, 1411509.0, 0], [150.0, 465021.0, 0], [150.0, 416771.0, 0], [80.0, 2588398.0, 0],
