Repository: yunyunfanfan/S-PA-CBB

# S-PA-CBB

Official research code, processed curve records, evaluation outputs, and manuscript source for:

> **From Physics to Selective Generation: Conditional Brownian Bridges for Sparse S–N Curve Reconstruction and Fatigue Decision-Making**

S-PA-CBB reconstructs a complete probabilistic stress–life (S–N) curve from only two to four observed fatigue tests. The method first fits an interpretable Basquin state, diagnoses whether that state is sufficient, and applies a ControlNet-style conditional Brownian-bridge residual only to curves that benefit from correction.

File: external_data/weld2025_disjoint_curves.json (part 156 of 223)
[80.0, 3472310.0, 0], [180.0, 276695.0, 0], [80.0, 5000000.0, 0], [150.0, 189306.0, 0], [120.0, 791521.0, 0], [71.0, 2727901.0, 0], [71.0, 2663747.0, 0], [100.0, 972548.0, 0], [100.0, 973451.0, 0], [120.0, 837493.0, 0], [150.0, 240517.0, 0], [150.0, 262713.0, 0], [85.0, 2163439.0, 0], [135.0, 463575.0, 0]], "conditions": {"material": "S355J2 + N mild steel (EN 10025)", "am_type": "-", "load_ratio": "0.1", "test_type": "Axial (tension pulsating)", "temperature": "-", "surface_treatment": "-"}, "metadata": {"dataset_id": 4057, "title": "Fatigue strength of partial penetration butt welds of mild steel", "doi": "10.1007/s40194-022-01335-z", "authors": "Schiller, R.; Oswald, M.; Neuhaeusler, J.; Rother, K.; Engelhardt, I", "publication": "WELDING IN THE WORLD", "year_of_publication": 2022, "UT": "WOS:000842593100001", "base_material": "S355J2 + N mild steel (EN 10025)", "base_young_modulus": "-", "base_yield_strength": 388, "base_ultimate_strength": 535, "base_elongation": 34.0, "weld_material": "S355J2 + N mild steel", "weld_young_modulus": "-", "weld_yield_strength": "-", "weld_ultimate_strength": "-", "weld_elongation": "-", "processing": "-", "welding_joint": "two-sided partial penetration butt weld", "welding_method": "-", "welding_voltage": "-", "welding_current": "-", "welding_speed": "-", "preheat_temp": "-", "welding_env": "-", "residual_stress": "-", "fatigue_specimen_type": "one-sided and two-sided partial penetration butt weld", "fatigue_specimen_thickness": 20, "fatigue_test_type": "Axial (tension pulsating)", "fatigue_temp": "-", "fatigue_env": "-", "load_ratio": 0.1, "frequency": "50–60", "fatigue_machine": "600-kN SincoTec Power Swing System", "fatigue_standard": "-", "fatigue_test_control": "Force and natural frequency controlled", "stress_concentration": "-", "failure_location": "Weld root"}}, {"id": "WELD2025:4058", "name": "alform® 700 ME (high-strength steel S700) | Cruciform joint", "material_family": "Welded joint", "points": [[220.0, 101805.0, 0], [215.0, 124794.0, 0], [216.0, 138429.0, 0], [198.0, 175001.0, 0], [177.0, 219552.0, 0], [179.0, 256993.0, 0], [203.0, 283922.0, 0], [159.0, 284036.0, 0], [197.0, 336212.0, 0], [162.0, 368798.0, 0], [182.0, 457212.0, 0], [138.0, 509359.0, 0], [122.0, 1106777.0, 0], [114.0, 1141443.0, 0], [142.0, 1330500.0, 0], [140.0, 1637206.0, 0], [104.0, 1768785.0, 0], [104.0, 1830997.0, 0], [112.0, 1931928.0, 0], [120.0, 1999651.0, 0], [111.0, 2159573.0, 0], [117.0, 2606553.0, 0], [104.0, 4446402.0, 0], [99.0, 10116083.0, 1]], "conditions": {"material": "alform® 700 ME (high-strength steel S700)", "am_type": "GMAW", "load_ratio": "0.1", "test_type": "Axial (uniaxial constant amplitude loading)", "temperature": "-", "surface_treatment": "-"}, "metadata": {"dataset_id": 4058, "title": "Fatigue strength assessment of TIG-dressed high-strength steel cruciform joints by nominal and local approaches", "doi": "10.1007/s40194-022-01345-x", "authors": "Brunnhofer, P.; Buzzi, C.; Pertoll, T.; Leitner, M.; Moessler, W.", "publication": "WELDING IN THE WORLD", "year_of_publication": 2022, "UT": "WOS:000840597800001", "base_material": "alform® 700 ME (high-strength steel S700)", "base_young_modulus": 206.94, "base_yield_strength": 772, "base_ultimate_strength": 807, "base_elongation": 19.8, "weld_material": "alform® 700-IG", "weld_young_modulus": "-", "weld_yield_strength": "≥ 790", "weld_ultimate_strength": "≥ 880", "weld_elongation": "≥ 16", "processing": "-", "welding_joint": "Cruciform joint", "welding_method": "GMAW", "welding_voltage": "-", "welding_current": "-", "welding_speed": "-", "preheat_temp": "<150", "welding_env": "M21 shielding gas: 82% Ar + 18% CO2", "residual_stress": "-", "fatigue_specimen_type": "Cruciform joint", "fatigue_specimen_thickness": 10, "fatigue_test_type": "Axial (uniaxial constant amplitude loading)", "fatigue_temp": "-", "fatigue_env": "-", "load_ratio": 0.1, "frequency": "-", "fatigue_machine": "Servo-hydraulic universal testing machine", "fatigue_standard": "IIW Recommendations", "fatigue_test_control": "Load-controlled", "stress_concentration": "2.62 at surface", "failure_location": "Weld toe"}}, {"id": "WELD2025:4059", "name": "alform® 700 ME (high-strength steel S700) | Cruciform joint", "material_family": "Welded joint", "points": [[336.0, 126146.0, 0], [355.0, 205436.0, 0], [318.0, 246125.0, 0], [356.0, 274018.0, 0], [276.0, 323362.0, 0], [292.0, 341195.0, 0], [328.0, 449797.0, 0], [301.0, 518558.0, 0], [276.0, 607087.0, 0], [294.0, 812787.0, 0], [345.0, 936655.0, 0], [259.0, 922816.0, 0], [239.0, 977676.0, 0], [220.0, 1000605.0, 0], [331.0, 1079760.0, 0], [350.0, 1391168.0, 0], [252.0, 1480150.0, 0], [257.0, 1543978.0, 0], [215.0, 1424755.0, 0], [317.0, 1792849.0, 0], [233.0, 1907451.0, 0], [219.0, 2311545.0, 0], [243.0, 2603372.0, 0], [281.0, 3955935.0, 0], [203.0, 10181885.0, 1]], "conditions": {"material": "alform® 700 ME (high-strength steel S700)", "am_type": "GMAW", "load_ratio": "0.1", "test_type": "Axial (uniaxial constant amplitude loading)", "temperature": "-", "surface_treatment": "TIG dressing"}, "metadata": {"dataset_id": 4059, "title": "Fatigue strength assessment of TIG-dressed high-strength steel cruciform joints by nominal and local approaches", "doi": "10.1007/s40194-022-01345-x", "authors": "Brunnhofer, P.; Buzzi, C.; Pertoll, T.; Leitner, M.; Moessler, W.", "publication": "WELDING IN THE WORLD", "year_of_publication": 2022, "UT": "WOS:000840597800001", "base_material": "alform® 700 ME (high-strength steel S700)", "base_young_modulus": 206.94, "base_yield_strength": 772, "base_ultimate_strength": 807, "base_elongation": 19.8, "weld_material": "alform® 700-IG", "weld_young_modulus": "-", "weld_yield_strength": "≥ 790", "weld_ultimate_strength": "≥ 880", "weld_elongation": "≥ 16", "processing": "TIG dressing", "welding_joint": "Cruciform joint", "welding_method": "GMAW", "welding_voltage": "-", "welding_current": "-", "welding_speed": "-", "preheat_temp": "<150", "welding_env": "M21 shielding gas: 82% Ar + 18% CO2", "residual_stress": "-", "fatigue_specimen_type": "Cruciform joint", "fatigue_specimen_thickness": 10, "fatigue_test_type": "Axial (uniaxial constant amplitude loading)", "fatigue_temp": "-", "fatigue_env": "-", "load_ratio": 0.1, "frequency": "-", "fatigue_machine": "Servo-hydraulic universal testing machine", "fatigue_standard": "IIW Recommendations", "fatigue_test_control": "Load-controlled", "stress_concentration": "1.90 at surface, 1.26 at a = 0.6 mm, 1.22 at a = 0.7 mm", "failure_location": "Weld toe"}}, {"id": "WELD2025:4060", "name": "SM490YA | Out-of-plane gusset welded joints", "material_family": "Welded joint", "points": [[78.0, 459928.0, 0], [79.0, 525534.0, 0], [79.0, 619657.0, 0]], "conditions": {"material": "SM490YA", "am_type": "-", "load_ratio": "-1", "test_type": "Plate bending loading", "temperature": "-", "surface_treatment": "-"}, "metadata": {"dataset_id": 4060, "title": "Fatigue strength of shot-peened welded joints of steel bridges", "doi": "10.1007/s40194-022-01400-7", "authors": "Kinoshita, Koji; Sugawa, Kiyoaki; Banno, Yuki; Ono, Yuki; Yamada, Shohei; Kameyama, Seiji", "publication": "WELDING IN THE WORLD", "year_of_publication": 2023, "UT": "WOS:000887858600001", "base_material": "SM490YA", "base_young_modulus": "-", "base_yield_strength": 434, "base_ultimate_strength": 549, "base_elongation": 25, "weld_material": "-", "weld_young_modulus": "-", "weld_yield_strength": "-", "weld_ultimate_strength": "-", "weld_elongation": "-", "processing": "-", "welding_joint": "Out-of-plane gusset welded joints", "welding_method": "-", "welding_voltage": "-", "welding_current": "-", "welding_speed": "-", "preheat_temp": "-", "welding_env": "-", "residual_stress": "-", "fatigue_specimen_type": "Plate specimens", "fatigue_specimen_thickness": 12, "fatigue_test_type": "Plate bending loading", "fatigue_temp": "-", "fatigue_env": "-", "load_ratio": -1, "frequency": 20, "fatigue_machine": "Plate bending loading system", "fatigue_standard": "-", "fatigue_test_control": "-", "stress_concentration": "-", "failure_location": "Weld toe or weld toe at the gusset plate edge"}}, {"id": "WELD2025:4061", "name": "SM490YA | Out-of-plane gusset welded joints", "material_family": "Welded joint", "points": [[139.0, 163012.0, 0], [116.0, 278055.0, 0], [116.0, 648796.0, 0]], "conditions": {"material": "SM490YA", "am_type": "-", "load_ratio": "-1", "test_type": "Plate bending loading", "temperature": "-", "surface_treatment": "Shot peening (90% coverage)"}, "metadata": {"dataset_id": 4061, "title": "Fatigue strength of shot-peened welded joints of steel bridges", "doi": "10.1007/s40194-022-01400-7", "authors": "Kinoshita, Koji; Sugawa, Kiyoaki; Banno, Yuki; Ono, Yuki; Yamada, Shohei; Kameyama, Seiji", "publication": "WELDING IN THE WORLD", "year_of_publication": 2023, "UT": "WOS:000887858600001", "base_material": "SM490YA", "base_young_modulus": "-", "base_yield_strength": 434, "base_ultimate_strength": 549, "base_elongation": 25, "weld_material": "-", "weld_young_modulus": "-", "weld_yield_strength": "-", "weld_ultimate_strength": "-", "weld_elongation": "-", "processing": "Shot peening (90% coverage)", "welding_joint": "Out-of-plane gusset welded joints", "welding_method": "-", "welding_voltage": "-", "welding_current": "-", "welding_speed": "-", "preheat_temp": "-", "welding_env": "-", "residual_stress": "Compressive residual stress (up to -384 MPa at 100 µm depth)", "fatigue_specimen_type": "Plate specimens", "fatigue_specimen_thickness": 12, "fatigue_test_type": "Plate bending loading", "fatigue_temp": "-", "fatigue_env": "-", "load_ratio": -1, "frequency": 20, "fatigue_machine": "Plate bending loading system", "fatigue_standard": "-", "fatigue_test_control": "-", "stress_concentration": "-", "failure_location": "Weld toe or weld toe at the gusset plate edge"}}, {"id": "WELD2025:4062", "name": "SM490YA | Out-of-plane gusset welded joints", "material_family": "Welded joint", "points": [[116.0, 563352.0, 0], [117.0, 735550.0, 0], [116.0, 1410622.0, 1]], "conditions": {"material": "SM490YA", "am_type": "-", "load_ratio": "-1", "test_type": "Plate bending loading", "temperature": "-", "surface_treatment": "Shot peening (double 90% coverage)"}, "metadata": {"dataset_id": 4062, "title": "Fatigue strength of shot-peened welded joints of steel bridges", "doi": "10.1007/s40194-022-01400-7", "authors": "Kinoshita, Koji; Sugawa, Kiyoaki; Banno, Yuki; Ono, Yuki; Yamada, Shohei; Kameyama, Seiji", "publication": "WELDING IN THE WORLD", "year_of_publication": 2023, "UT": "WOS:000887858600001", "base_material": "SM490YA", "base_young_modulus": "-", "base_yield_strength": 434, "base_ultimate_strength": 549, "base_elongation": 25, "weld_material": "-", "weld_young_modulus": "-", "weld_yield_strength": "-", "weld_ultimate_strength": "-", "weld_elongation": "-", "processing": "Shot peening (double 90% coverage)", "welding_joint": "Out-of-plane gusset welded joints", "welding_method": "-", "welding_voltage": "-", "welding_current": "-", "welding_speed": "-", "preheat_temp": "-", "welding_env": "-", "residual_stress": "Compressive residual stress (up to -384 MPa at 100 µm depth)", "fatigue_specimen_type": "Plate specimens", "fatigue_specimen_thickness": 12, "fatigue_test_type": "Plate bending loading", "fatigue_temp": "-", "fatigue_env": "-", "load_ratio": -1, "frequency": 20, "fatigue_machine": "Plate bending loading system", "fatigue_standard": "-", "fatigue_test_control": "-", "stress_concentration": "-", "failure_location": "Weld toe or weld toe at the gusset plate edge"}}, {"id": "WELD2025:4063", "name": "SM490YA | Out-of-plane gusset welded joints", "material_family": "Welded joint", "points": [[117.0, 847102.0, 0], [116.0, 1900585.0, 1], [126.0, 6933602.0, 1], [107.0, 10030083.0, 1], [98.0, 9954282.0, 1], [90.0, 10035165.0, 1], [80.0, 10117420.0, 1]], "conditions": {"material": "SM490YA", "am_type": "-", "load_ratio": "-1", "test_type": "Plate bending loading", "temperature": "-", "surface_treatment": "Shot peening (triple 90% coverage)"}, "metadata": {"dataset_id": 4063, "title": "Fatigue strength of shot-peened welded joints of steel bridges", "doi": "10.1007/s40194-022-01400-7", "authors": "Kinoshita, Koji; Sugawa, Kiyoaki; Banno, Yuki; Ono, Yuki; Yamada, Shohei; Kameyama, Seiji", "publication": "WELDING IN THE WORLD", "year_of_publication": 2023, "UT": "WOS:000887858600001", "base_material": "SM490YA", "base_young_modulus": "-", "base_yield_strength": 434, "base_ultimate_strength": 549, "base_elongation": 25, "weld_material": "-", "weld_young_modulus": "-", "weld_yield_strength": "-", "weld_ultimate_strength": "-", "weld_elongation": "-", "processing": "Shot peening (triple 90% coverage)", "welding_joint": "Out-of-plane gusset welded joints", "welding_method": "-", "welding_voltage": "-", "welding_current": "-", "welding_speed": "-", "preheat_temp": "-", "welding_env": "-", "residual_stress": "Compressive residual stress (up to -384 MPa at 100 µm depth)", "fatigue_specimen_type": "Plate specimens", "fatigue_specimen_thickness": 12, "fatigue_test_type": "Plate bending loading", "fatigue_temp": "-", "fatigue_env": "-", "load_ratio": -1, "frequency": 20, "fatigue_machine": "Plate bending loading system", "fatigue_standard": "-", "fatigue_test_control": "-", "stress_concentration": "-", "failure_location": "Weld toe or weld toe at the gusset plate edge"}}, {"id": "WELD2025:4064", "name": "EN AW 5083 H111 | Butt joint", "material_family": "Welded joint", "points": [[199.0, 72270.0, 0], [191.0, 74486.0, 0], [188.0, 80273.0, 0], [207.0, 77280.0, 0], [169.0, 269591.0, 0], [156.0, 317933.0, 0], [149.0, 520831.0, 0], [137.0, 768642.0, 0], [126.0, 735336.0, 0]], "conditions": {"material": "EN AW 5083 H111", "am_type": "Friction Stir Welding (FSW)", "load_ratio": "0.1", "test_type": "Axial (pure tensile loading)", "temperature": "-", "surface_treatment": "-"}, "metadata": {"dataset_id": 4064, "title": "Fatigue life improvement of similar and dissimilar aluminum friction stir welds by deep rolling", "doi": "10.1007/s40194-022-01455-6", "authors": "Schubnell, Jan; Mueller, Antonia; Boywitt, Ralf; Maiss, Oliver; Farajian, Majid", "publication": "WELDING IN THE WORLD", "year_of_publication": 2023, "UT": "WOS:000912212400001", "base_material": "EN AW 5083 H111", "base_young_modulus": 69.7, "base_yield_strength": 144, "base_ultimate_strength": 298, "base_elongation": 23, "weld_material": "EN AW 5083", "weld_young_modulus": "-", "weld_yield_strength": "-", "weld_ultimate_strength": "-", "weld_elongation": "-", "processing": "-", "welding_joint": "Butt joint", "welding_method": "Friction Stir Welding (FSW)", "welding_voltage": "-", "welding_current": "-", "welding_speed": 1.67, "preheat_temp": "-", "welding_env": "-", "residual_stress": "-", "fatigue_specimen_type": "Flat plate", "fatigue_specimen_thickness": 6, "fatigue_test_type": "Axial (pure tensile loading)", "fatigue_temp": "-", "fatigue_env": "-", "load_ratio": 0.1, "frequency": "-", "fatigue_machine": "RUMUL Testronic 150 K", "fatigue_standard": "DIN 50,100–2016-12, IIW guidelines", "fatigue_test_control": "Stress", "stress_concentration": "-", "failure_location": "Weld top side (TMAZ or WM transition)"}}, {"id": "WELD2025:4065", "name": "EN AW 5083 H111 | Butt joint", "material_family": "Welded joint", "points": [[201.0, 40342.0, 0], [207.0, 80222.0, 0], [192.0, 94607.0, 0], [183.0, 196859.0, 0], [184.0, 208980.0, 0], [174.0, 871422.0, 0], [163.0, 9746620.0, 1]], "conditions": {"material": "EN AW 5083 H111", "am_type": "Friction Stir Welding (FSW)", "load_ratio": "0.1", "test_type": "Axial (pure tensile loading)", "temperature": "-", "surface_treatment": "Deep rolling (post-weld treatment)"}, "metadata": {"dataset_id": 4065, "title": "Fatigue life improvement of similar and dissimilar aluminum friction stir welds by deep rolling", "doi": "10.1007/s40194-022-01455-6", "authors": "Schubnell, Jan; Mueller, Antonia; Boywitt, Ralf; Maiss, Oliver; Farajian, Majid", "publication": "WELDING IN THE WORLD", "year_of_publication": 2023, "UT": "WOS:000912212400001", "base_material": "EN AW 5083 H111", "base_young_modulus": 69.7, "base_yield_strength": 144, "base_ultimate_strength": 298, "base_elongation": 23, "weld_material": "EN AW 5083", "weld_young_modulus": "-", "weld_yield_strength": "-", "weld_ultimate_strength": "-", "weld_elongation": "-", "processing": "Deep rolling (post-weld treatment)", "welding_joint": "Butt joint", "welding_method": "Friction Stir Welding (FSW)", "welding_voltage": "-", "welding_current": "-", "welding_speed": 1.67, "preheat_temp": "-", "welding_env": "-", "residual_stress": "Compressive residual stresses (-200 to -300 MPa)", "fatigue_specimen_type": "Flat plate", "fatigue_specimen_thickness": 6, "fatigue_test_type": "Axial (pure tensile loading)", "fatigue_temp": "-", "fatigue_env": "-", "load_ratio": 0.1, "frequency": "-", "fatigue_machine": "RUMUL Testronic 150 K", "fatigue_standard": "DIN 50,100–2016-12, IIW guidelines", "fatigue_test_control": "Stress", "stress_concentration": "-", "failure_location": "Weld top side (TMAZ or WM transition)"}}, {"id": "WELD2025:4066", "name": "EN AW 5083 H111 | Butt joint", "material_family": "Welded joint", "points": [[192.0, 79665.0, 0], [185.0, 115786.0, 0], [173.0, 123900.0, 0], [163.0, 239266.0, 0], [152.0, 327637.0, 0], [142.0, 751441.0, 0], [137.0, 866282.0, 0], [127.0, 1648209.0, 0]], "conditions": {"material": "EN AW 5083 H111", "am_type": "Friction Stir Welding (FSW)", "load_ratio": "0.1", "test_type": "Axial (pure tensile loading)", "temperature": "-", "surface_treatment": "-"}, "metadata": {"dataset_id": 4066, "title": "Fatigue life improvement of similar and dissimilar aluminum friction stir welds by deep rolling", "doi": "10.1007/s40194-022-01455-6", "authors": "Schubnell, Jan; Mueller, Antonia; Boywitt, Ralf; Maiss, Oliver; Farajian, Majid", "publication": "WELDING IN THE WORLD", "year_of_publication": 2023, "UT": "WOS:000912212400001", "base_material": "EN AW 5083 H111", "base_young_modulus": 69.7, "base_yield_strength": 144, "base_ultimate_strength": 298, "base_elongation": 23, "weld_material": "EN AW 5083", "weld_young_modulus": "-", "weld_yield_strength": "-", "weld_ultimate_strength": "-", "weld_elongation": "-", "processing": "-", "welding_joint": "Butt joint", "welding_method": "Friction Stir Welding (FSW)", "welding_voltage": "-", "welding_current": "-", "welding_speed": 5, "preheat_temp": "-", "welding_env": "-", "residual_stress": "-", "fatigue_specimen_type": "Flat plate", "fatigue_specimen_thickness": 6, "fatigue_test_type": "Axial (pure tensile loading)", "fatigue_temp": "-", "fatigue_env": "-", "load_ratio": 0.1, "frequency": "-", "fatigue_machine": "RUMUL Testronic 150 K", "fatigue_standard": "DIN 50,100–2016-12, IIW guidelines", "fatigue_test_control": "Stress", "stress_concentration": "-", "failure_location": "Weld top side (TMAZ or WM transition)"}}, {"id": "WELD2025:4067", "name": "EN AW 5083 H111 | Butt joint", "material_family": "Welded joint", "points": [[194.0, 41887.0, 0], [175.0, 43838.0, 0], [165.0, 126747.0, 0], [154.0, 162276.0, 0], [147.0, 280116.0, 0], [123.0, 1297931.0, 0], [135.0, 1971290.0, 0], [106.0, 9920942.0, 1]], "conditions": {"material": "EN AW 5083 H111", "am_type": "Friction Stir Welding (FSW)", "load_ratio": "0.1", "test_type": "Axial (pure tensile loading)", "temperature": "-", "surface_treatment": "Deep rolling (post-weld treatment)"}, "metadata": {"dataset_id": 4067, "title": "Fatigue life improvement of similar and dissimilar aluminum friction stir welds by deep rolling", "doi": "10.1007/s40194-022-01455-6", "authors": "Schubnell, Jan; Mueller, Antonia; Boywitt, Ralf; Maiss, Oliver; Farajian, Majid", "publication": "WELDING IN THE WORLD", "year_of_publication": 2023, "UT": "WOS:000912212400001", "base_material": "EN AW 5083 H111", "base_young_modulus": 69.7, "base_yield_strength": 144, "base_ultimate_strength": 298, "base_elongation": 23, "weld_material": "EN AW 5083", "weld_young_modulus": "-", "weld_yield_strength": "-", "weld_ultimate_strength": "-", "weld_elongation": "-", "processing": "Deep rolling (post-weld treatment)", "welding_joint": "Butt joint", "welding_method": "Friction Stir Welding (FSW)", "welding_voltage": "-", "welding_current": "-", "welding_speed": 5, "preheat_temp": "-", "welding_env": "-", "residual_stress": "Compressive residual stresses (-200 to -300 MPa)", "fatigue_specimen_type": "Flat plate", "fatigue_specimen_thickness": 6, "fatigue_test_type": "Axial (pure tensile loading)", "fatigue_temp": "-", "fatigue_env": "-", "load_ratio": 0.1, "frequency": "-", "fatigue_machine": "RUMUL Testronic 150 K", "fatigue_standard": "DIN 50,100–2016-12, IIW guidelines", "fatigue_test_control": "Stress", "stress_concentration": "-", "failure_location": "Weld top side (TMAZ or WM transition)"}}, {"id": "WELD2025:4068", "name": "EN AW 5083 H111, EN AW 6082 T651 | Butt joint", "material_family": "Welded joint", "points": [[189.0, 25935.0, 0], [194.0, 30429.0, 0], [149.0, 34457.0, 0], [173.0, 37434.0, 0], [126.0, 176517.0, 0], [136.0, 183985.0, 0], [139.0, 187281.0, 0], [120.0, 656872.0, 0]], "conditions": {"material": "EN AW 5083 H111, EN AW 6082 T651", "am_type": "Friction Stir Welding (FSW)", "load_ratio": "0.1", "test_type": "Axial (pure tensile loading)", "temperature": "-", "surface_treatment": "-"}, "metadata": {"dataset_id": 4068, "title": "Fatigue life improvement of similar and dissimilar aluminum friction stir welds by deep rolling", "doi": "10.1007/s40194-022-01455-6", "authors": "Schubnell, Jan; Mueller, Antonia; Boywitt, Ralf; Maiss, Oliver; Farajian, Majid", "publication": "WELDING IN THE WORLD", "year_of_publication": 2023, "UT": "WOS:000912212400001", "base_material": "EN AW 5083 H111, EN AW 6082 T651", "base_young_modulus": 69.7, "base_yield_strength": "144, 308", "base_ultimate_strength": "298, 327", "base_elongation": "23, 12", "weld_material": "EN AW 5083 and EN AW 6082", "weld_young_modulus": "-", "weld_yield_strength": "-", "weld_ultimate_strength": "-", "weld_elongation": "-", "processing": "-", "welding_joint": "Butt joint", "welding_method": "Friction Stir Welding (FSW)", "welding_voltage": "-", "welding_current": "-", "welding_speed": 5, "preheat_temp": "-", "welding_env": "-", "residual_stress": "-", "fatigue_specimen_type": "Flat plate", "fatigue_specimen_thickness": 6, "fatigue_test_type": "Axial (pure tensile loading)", "fatigue_temp": "-", "fatigue_env": "-", "load_ratio": 0.1, "frequency": "-", "fatigue_machine": "RUMUL Testronic 150 K", "fatigue_standard": "DIN 50,100–2016-12, IIW guidelines", "fatigue_test_control": "Stress", "stress_concentration": "-", "failure_location": "Weld root (lack of fusion defects)"}}, {"id": "WELD2025:4069", "name": "EN AW 5083 H111, EN AW 6082 T651 | Butt joint", "material_family": "Welded joint", "points": [[170.0, 24014.0, 0], [112.0, 2624358.0, 0]], "conditions": {"material": "EN AW 5083 H111, EN AW 6082 T651", "am_type": "Friction Stir Welding (FSW)", "load_ratio": "0.1", "test_type": "Axial (pure tensile loading)", "temperature": "-", "surface_treatment": "Deep rolling (post-weld treatment)"}, "metadata": {"dataset_id": 4069, "title": "Fatigue life improvement of similar and dissimilar aluminum friction stir welds by deep rolling", "doi": "10.1007/s40194-022-01455-6", "authors": "Schubnell, Jan; Mueller, Antonia; Boywitt, Ralf; Maiss, Oliver; Farajian, Majid", "publication": "WELDING IN THE WORLD", "year_of_publication": 2023, "UT": "WOS:000912212400001", "base_material": "EN AW 5083 H111, EN AW 6082 T651", "base_young_modulus": 69.7, "base_yield_strength": "144, 308", "base_ultimate_strength": "298, 327", "base_elongation": "23, 12", "weld_material": "EN AW 5083 and EN AW 6082", "weld_young_modulus": "-", "weld_yield_strength": "-", "weld_ultimate_strength": "-", "weld_elongation": "-", "processing": "Deep rolling (post-weld treatment)", "welding_joint": "Butt joint", "welding_method": "Friction Stir Welding (FSW)", "welding_voltage": "-", "welding_current": "-", "welding_speed": 5, "preheat_temp": "-", "welding_env": "-", "residual_stress": "Compressive residual stresses (-200 to -300 MPa)", "fatigue_specimen_type": "Flat plate", "fatigue_specimen_thickness": 6, "fatigue_test_type": "Axial (pure tensile loading)", "fatigue_temp": "-", "fatigue_env": "-", "load_ratio": 0.1, "frequency": "-", "fatigue_machine": "RUMUL Testronic 150 K", "fatigue_standard": "DIN 50,100–2016-12, IIW guidelines", "fatigue_test_control": "Stress", "stress_concentration": "-", "failure_location": "Weld root (lack of fusion defects)"}}, {"id": "WELD2025:4070", "name": "EN AW 5083 H111, EN AW 6082 T651 | Butt joint", "material_family": "Welded joint", "points": [[184.0, 29542.0, 0], [145.0, 59399.0, 0], [126.0, 78917.0, 0], [107.0, 155884.0, 0], [87.0, 154050.0, 0], [78.0, 178619.0, 0], [69.0, 326692.0, 0]], "conditions": {"material": "EN AW 5083 H111, EN AW 6082 T651", "am_type": "Friction Stir Welding (FSW)", "load_ratio": "0.1", "test_type": "Axial (pure tensile loading)", "temperature": "-", "surface_treatment": "-"}, "metadata": {"dataset_id": 4070, "title": "Fatigue life improvement of similar and dissimilar aluminum friction stir welds by deep rolling", "doi": "10.1007/s40194-022-01455-6", "authors": "Schubnell, Jan; Mueller, Antonia; Boywitt, Ralf; Maiss, Oliver; Farajian, Majid", "publication": "WELDING IN THE WORLD", "year_of_publication": 2023, "UT": "WOS:000912212400001", "base_material": "EN AW 5083 H111, EN AW 6082 T651", "base_young_modulus": 69.7, "base_yield_strength": "144, 308", "base_ultimate_strength": "298, 327", "base_elongation": "23, 12", "weld_material": "EN AW 5083 and EN AW 6082", "weld_young_modulus": "-", "weld_yield_strength": "-", "weld_ultimate_strength": "-", "weld_elongation": "-", "processing": "-", "welding_joint": "Butt joint", "welding_method": "Friction Stir Welding (FSW)", "welding_voltage": "-", "welding_current": "-", "welding_speed": 13.33, "preheat_temp": "-", "welding_env": "-", "residual_stress": "-", "fatigue_specimen_type": "Flat plate", "fatigue_specimen_thickness": 6, "fatigue_test_type": "Axial (pure tensile loading)", "fatigue_temp": "-", "fatigue_env": "-", "load_ratio": 0.1, "frequency": "-", "fatigue_machine": "RUMUL Testronic 150 K", "fatigue_standard": "DIN 50,100–2016-12, IIW guidelines", "fatigue_test_control": "Stress", "stress_concentration": "-", "failure_location": "Weld root (lack of fusion defects)"}}, {"id": "WELD2025:4071", "name": "EN AW 5083 H111, EN AW 6082 T651 | Butt joint", "material_family": "Welded joint", "points": [[189.0, 21207.0, 0], [164.0, 30792.0, 0], [179.0, 42138.0, 0], [146.0, 123020.0, 0], [158.0, 136851.0, 0], [138.0, 378797.0, 0], [129.0, 376561.0, 0], [115.0, 2250013.0, 0], [107.0, 9882313.0, 1]], "conditions": {"material": "EN AW 5083 H111, EN AW 6082 T651", "am_type": "Friction Stir Welding (FSW)", "load_ratio": "0.1", "test_type": "Axial (pure tensile loading)", "temperature": "-", "surface_treatment": "Deep rolling (post-weld treatment)"}, "metadata": {"dataset_id": 4071, "title": "Fatigue life improvement of similar and dissimilar aluminum friction stir welds by deep rolling", "doi": "10.1007/s40194-022-01455-6", "authors": "Schubnell, Jan; Mueller, Antonia; Boywitt, Ralf; Maiss, Oliver; Farajian, Majid", "publication": "WELDING IN THE WORLD", "year_of_publication": 2023, "UT": "WOS:000912212400001", "base_material": "EN AW 5083 H111, EN AW 6082 T651", "base_young_modulus": 69.7, "base_yield_strength": "144, 308", "base_ultimate_strength": "298, 327", "base_elongation": "23, 12", "weld_material": "EN AW 5083 and EN AW 6082", "weld_young_modulus": "-", "weld_yield_strength": "-", "weld_ultimate_strength": "-", "weld_elongation": "-", "processing": "Deep rolling (post-weld treatment)", "welding_joint": "Butt joint", "welding_method": "Friction Stir Welding (FSW)", "welding_voltage": "-", "welding_current": "-", "welding_speed": 13.33, "preheat_temp": "-", "welding_env": "-", "residual_stress": "Compressive residual stresses (-200 to -300 MPa)", "fatigue_specimen_type": "Flat plate", "fatigue_specimen_thickness": 6, "fatigue_test_type": "Axial (pure tensile loading)", "fatigue_temp": "-", "fatigue_env": "-", "load_ratio": 0.1, "frequency": "-", "fatigue_machine": "RUMUL Testronic 150 K", "fatigue_standard": "DIN 50,100–2016-12, IIW guidelines", "fatigue_test_control": "Stress", "stress_concentration": "-", "failure_location": "Weld root (lack of fusion defects)"}}, {"id": "WELD2025:4072", "name": "Lab-hot-rolled steel sheet | Lap-fillet joint", "material_family": "Welded joint", "points": [[501.0, 119290.0, 0], [398.0, 242215.0, 0], [378.0, 349065.0, 0], [351.0, 432834.0, 0], [371.0, 852158.0, 0], [322.0, 10157549.0, 1], [360.0, 10071717.0, 1], [455.0, 211709.0, 0], [499.0, 300422.0, 0], [398.0, 462646.0, 0], [350.0, 842496.0, 0], [330.0, 10025640.0, 1], [341.0, 9956622.0, 1], [502.0, 105201.0, 0], [449.0, 190319.0, 0], [343.0, 494128.0, 0], [298.0, 946462.0, 0], [290.0, 9558927.0, 1], [500.0, 187535.0, 0], [455.0, 244628.0, 0], [397.0, 344368.0, 0], [373.0, 942160.0, 0], [362.0, 1409353.0, 0], [302.0, 10043866.0, 1], [351.0, 9826737.0, 1]], "conditions": {"material": "Lab-hot-rolled steel sheet", "am_type": "GMA (Gas Metal Arc) welding", "load_ratio": "0.1", "test_type": "Displacement-controlled plane bending load", "temperature": "-", "surface_treatment": "-"}, "metadata": {"dataset_id": 4072, "title": "Fatigue strength improvement method for thin sheet GMA welding joints by weaving", "doi": "10.1007/s40194-023-01480-z", "authors": "Matsuda, Kazuki; Ishida, Yoshinari; Kodama, Shinji", "publication": "WELDING IN THE WORLD", "year_of_publication": 2023, "UT": "WOS:000919703700001", "base_material": "Lab-hot-rolled steel sheet", "base_young_modulus": "-", "base_yield_strength": "-", "base_ultimate_strength": "-", "base_elongation": "-", "weld_material": "General-purpose solid wire for 490-MPa grade steel", "weld_young_modulus": "-", "weld_yield_strength": 460, "weld_ultimate_strength": 570, "weld_elongation": 30, "processing": "-", "welding_joint": "Lap-fillet joint", "welding_method": "GMA (Gas Metal Arc) welding", "welding_voltage": 24.5, "welding_current": 176, "welding_speed": 0.6, "preheat_temp": "-", "welding_env": "-", "residual_stress": "-", "fatigue_specimen_type": "Lap-fillet welded joint", "fatigue_specimen_thickness": 2.9, "fatigue_test_type": "Displacement-controlled plane bending load", "fatigue_temp": "-", "fatigue_env": "-", "load_ratio": 0.1, "frequency": 25, "fatigue_machine": "Schenck-type", "fatigue_standard": "-", "fatigue_test_control": "Displacement", "stress_concentration": "-", "failure_location": "Weld toe"}}, {"id": "WELD2025:4073", "name": "CPW800 | Overlap joint", "material_family": "Welded joint", "points": [[641.0, 52896.0, 0], [501.0, 60810.0, 0], [398.0, 131678.0, 0], [401.0, 160271.0, 0], [382.0, 212930.0, 0], [373.0, 232390.0, 0], [360.0, 359717.0, 0], [331.0, 359857.0, 0], [303.0, 365280.0, 0], [274.0, 438383.0, 0], [307.0, 1213935.0, 0], [257.0, 1813080.0, 0]], "conditions": {"material": "CPW800", "am_type": "GMAW (Gas Metal Arc Welding)", "load_ratio": "0.1", "test_type": "Bending stress", "temperature": "-", "surface_treatment": "-"}, "metadata": {"dataset_id": 4073, "title": "Capability of weld seam improvement techniques for the fatigue strength optimization of welded high strength steels", "doi": "10.1007/s40194-023-01485-8", "authors": "Werner, Tom; Nitschke-Pagel, Thomas; Dilger, Klaus", "publication": "WELDING IN THE WORLD", "year_of_publication": 2023, "UT": "WOS:000943907600001", "base_material": "CPW800", "base_young_modulus": "-", "base_yield_strength": 692, "base_ultimate_strength": 797, "base_elongation": 16, "weld_material": "-", "weld_young_modulus": "-", "weld_yield_strength": "-", "weld_ultimate_strength": "-", "weld_elongation": "-", "processing": "-", "welding_joint": "Overlap joint", "welding_method": "GMAW (Gas Metal Arc Welding)", "welding_voltage": "-", "welding_current": "-", "welding_speed": "-", "preheat_temp": "-", "welding_env": "-", "residual_stress": "-", "fatigue_specimen_type": "Flat specimens", "fatigue_specimen_thickness": 3.8, "fatigue_test_type": "Bending stress", "fatigue_temp": "-", "fatigue_env": "-", "load_ratio": 0.1, "frequency": 25, "fatigue_machine": "Electromechanical flat-bending torsion machine", "fatigue_standard": "DIN 50100", "fatigue_test_control": "-", "stress_concentration": "-", "failure_location": "Weld toe"}}, {"id": "WELD2025:4074", "name": "CPW800 | Overlap joint", "material_family": "Welded joint", "points": [[797.0, 109426.0, 0], [717.0, 96035.0, 0], [742.0, 125697.0, 0], [753.0, 139172.0, 0], [725.0, 145410.0, 0], [679.0, 149750.0, 0], [725.0, 168198.0, 0], [697.0, 183582.0, 0], [699.0, 243845.0, 0], [644.0, 249321.0, 0], [679.0, 280049.0, 0], [623.0, 314762.0, 0], [636.0, 527703.0, 0]], "conditions": {"material": "CPW800", "am_type": "GMAW (Gas Metal Arc Welding)", "load_ratio": "0.1", "test_type": "Bending stress", "temperature": "-", "surface_treatment": "TIG-dressing"}, "metadata": {"dataset_id": 4074, "title": "Capability of weld seam improvement techniques for the fatigue strength optimization of welded high strength steels", "doi": "10.1007/s40194-023-01485-8", "authors": "Werner, Tom; Nitschke-Pagel, Thomas; Dilger, Klaus", "publication": "WELDING IN THE WORLD", "year_of_publication": 2023, "UT": "WOS:000943907600001", "base_material": "CPW800", "base_young_modulus": "-", "base_yield_strength": 692, "base_ultimate_strength": 797, "base_elongation": 16, "weld_material": "-", "weld_young_modulus": "-", "weld_yield_strength": "-", "weld_ultimate_strength": "-", "weld_elongation": "-", "processing": "TIG-dressing", "welding_joint": "Overlap joint", "welding_method": "GMAW (Gas Metal Arc Welding)", "welding_voltage": "-", "welding_current": "-", "welding_speed": "-", "preheat_temp": "-", "welding_env": "-", "residual_stress": "-", "fatigue_specimen_type": "Flat specimens", "fatigue_specimen_thickness": 3.8, "fatigue_test_type": "Bending stress", "fatigue_temp": "-", "fatigue_env": "-", "load_ratio": 0.1, "frequency": 25, "fatigue_machine": "Electromechanical flat-bending torsion machine", "fatigue_standard": "DIN 50100", "fatigue_test_control": "-", "stress_concentration": "-", "failure_location": "Weld toe"}}, {"id": "WELD2025:4075", "name": "S960QL | Butt-welded joint", "material_family": "Welded joint", "points": [[590.0, 148544.0, 0], [595.0, 163199.0, 0], [613.0, 190041.0, 0], [574.0, 225764.0, 0], [557.0, 468130.0, 0], [538.0, 502886.0, 0], [532.0, 585163.0, 0], [554.0, 787517.0, 0], [535.0, 1121366.0, 0]], "conditions": {"material": "S960QL", "am_type": "GMAW (Gas Metal Arc Welding)", "load_ratio": "0.1", "test_type": "Bending stress", "temperature": "-", "surface_treatment": "-"}, "metadata": {"dataset_id": 4075, "title": "Capability of weld seam improvement techniques for the fatigue strength optimization of welded high strength steels", "doi": "10.1007/s40194-023-01485-8", "authors": "Werner, Tom; Nitschke-Pagel, Thomas; Dilger, Klaus", "publication": "WELDING IN THE WORLD", "year_of_publication": 2023, "UT": "WOS:000943907600001", "base_material": "S960QL", "base_young_modulus": "-", "base_yield_strength": 1010, "base_ultimate_strength": 1052, "base_elongation": 9.5, "weld_material": "-", "weld_young_modulus": "-", "weld_yield_strength": "-", "weld_ultimate_strength": "-", "weld_elongation": "-", "processing": "-", "welding_joint": "Butt-welded joint", "welding_method": "GMAW (Gas Metal Arc Welding)", "welding_voltage": "-", "welding_current": "-", "welding_speed": "-", "preheat_temp": "-", "welding_env": "-", "residual_stress": "-", "fatigue_specimen_type": "Flat specimens", "fatigue_specimen_thickness": 8, "fatigue_test_type": "Bending stress", "fatigue_temp": "-", "fatigue_env": "-", "load_ratio": 0.1, "frequency": 25, "fatigue_machine": "Electromechanical flat-bending torsion machine", "fatigue_standard": "DIN 50100", "fatigue_test_control": "-", "stress_concentration": "-", "failure_location": "Weld toe"}}, {"id": "WELD2025:4076", "name": "S960QL | Butt-welded joint", "material_family": "Welded joint", "points": [[594.0, 85167.0, 0], [551.0, 146234.0, 0], [474.0, 173454.0, 0], [518.0, 214230.0, 0], [453.0, 285341.0, 0], [488.0, 332537.0, 0], [412.0, 364182.0, 0], [437.0, 693533.0, 0], [391.0, 937537.0, 0]], "conditions": {"material": "S960QL", "am_type": "GMAW (Gas Metal Arc Welding)", "load_ratio": "0.1", "test_type": "Bending stress", "temperature": "-", "surface_treatment": "Clean blasting"}, "metadata": {"dataset_id": 4076, "title": "Capability of weld seam improvement techniques for the fatigue strength optimization of welded high strength steels", "doi": "10.1007/s40194-023-01485-8", "authors": "Werner, Tom; Nitschke-Pagel, Thomas; Dilger, Klaus", "publication": "WELDING IN THE WORLD", "year_of_publication": 2023, "UT": "WOS:000943907600001", "base_material": "S960QL", "base_young_modulus": "-", "base_yield_strength": 1010, "base_ultimate_strength": 1052, "base_elongation": 9.5, "weld_material": "-", "weld_young_modulus": "-", "weld_yield_strength": "-", "weld_ultimate_strength": "-", "weld_elongation": "-", "processing": "Clean blasting", "welding_joint": "Butt-welded joint", "welding_method": "GMAW (Gas Metal Arc Welding)", "welding_voltage": "-", "welding_current": "-", "welding_speed": "-", "preheat_temp": "-", "welding_env": "-", "residual_stress": "Compressive residual stresses (up to -400 MPa)", "fatigue_specimen_type": "Flat specimens", "fatigue_specimen_thickness": 8, "fatigue_test_type": "Bending stress", "fatigue_temp": "-", "fatigue_env": "-", "load_ratio": 0.1, "frequency": 25, "fatigue_machine": "Electromechanical flat-bending torsion machine", "fatigue_standard": "DIN 50100", "fatigue_test_control": "-", "stress_concentration": "-", "failure_location": "Weld toe"}}, {"id": "WELD2025:4077", "name": "High-strength steel for ship structures | Butt Joint", "material_family": "Welded joint", "points": [[200.0, 393851.0, 0], [220.0, 294387.0, 0], [190.0, 366005.0, 0], [175.0, 368616.0, 0], [125.0, 770294.0, 0], [140.0, 591432.0, 0], [110.0, 1267520.0, 0], [95.0, 2596052.0, 0]], "conditions": {"material": "High-strength steel for ship structures", "am_type": "Laser-MAG hybrid welding", "load_ratio": "0.1", "test_type": "Axial", "temperature": "-", "surface_treatment": "-"}, "metadata": {"dataset_id": 4077, "title": "Local weld geometry-based characterization of fatigue strength in laser-MAG hybrid welded joints", "doi": "10.1007/s40194-023-01488-5", "authors": "Niraula, Abinab; Remes, Heikki; Lehto, Pauli", "publication": "WELDING IN THE WORLD", "year_of_publication": 2023, "UT": "WOS:000924210700002", "base_material": "High-strength steel for ship structures", "base_young_modulus": "-", "base_yield_strength": 419, "base_ultimate_strength": 552, "base_elongation": 28, "weld_material": "-", "weld_young_modulus": "-", "weld_yield_strength": "-", "weld_ultimate_strength": "-", "weld_elongation": "-", "processing": "-", "welding_joint": "Butt Joint", "welding_method": "Laser-MAG hybrid welding", "welding_voltage": "-", "welding_current": "-", "welding_speed": "-", "preheat_temp": "-", "welding_env": "Shipyard environment", "residual_stress": "-", "fatigue_specimen_type": "Butt-welded plates", "fatigue_specimen_thickness": 10, "fatigue_test_type": "Axial", "fatigue_temp": "-", "fatigue_env": "-", "load_ratio": 0.1, "frequency": 20, "fatigue_machine": "MTS Landmark testing machine (250 kN capacity)", "fatigue_standard": "ISO 12107:2012", "fatigue_test_control": "Force-controlled", "stress_concentration": "-", "failure_location": "Weld toe"}}, {"id": "WELD2025:4078", "name": "High-strength steel for ship structures | Butt Joint", "material_family": "Welded joint", "points": [[216.0, 470565.0, 0], [177.0, 752423.0, 0], [197.0, 622718.0, 0], [177.0, 777436.0, 0], [160.0, 1285509.0, 0], [170.0, 1098697.0, 0],
