Repository: yunyunfanfan/S-PA-CBB

# S-PA-CBB

Official research code, processed curve records, evaluation outputs, and manuscript source for:

> **From Physics to Selective Generation: Conditional Brownian Bridges for Sparse S–N Curve Reconstruction and Fatigue Decision-Making**

S-PA-CBB reconstructs a complete probabilistic stress–life (S–N) curve from only two to four observed fatigue tests. The method first fits an interpretable Basquin state, diagnoses whether that state is sufficient, and applies a ControlNet-style conditional Brownian-bridge residual only to curves that benefit from correction.

File: external_data/weld2025_disjoint_curves.json (part 157 of 223)
[150.0, 2047689.0, 0], [140.0, 2540000.0, 0]], "conditions": {"material": "High-strength steel for ship structures", "am_type": "Laser-MAG hybrid welding", "load_ratio": "0.1", "test_type": "Axial", "temperature": "-", "surface_treatment": "-"}, "metadata": {"dataset_id": 4078, "title": "Local weld geometry-based characterization of fatigue strength in laser-MAG hybrid welded joints", "doi": "10.1007/s40194-023-01488-5", "authors": "Niraula, Abinab; Remes, Heikki; Lehto, Pauli", "publication": "WELDING IN THE WORLD", "year_of_publication": 2023, "UT": "WOS:000924210700002", "base_material": "High-strength steel for ship structures", "base_young_modulus": "-", "base_yield_strength": 381, "base_ultimate_strength": 527, "base_elongation": 31, "weld_material": "-", "weld_young_modulus": "-", "weld_yield_strength": "-", "weld_ultimate_strength": "-", "weld_elongation": "-", "processing": "-", "welding_joint": "Butt Joint", "welding_method": "Laser-MAG hybrid welding", "welding_voltage": "-", "welding_current": "-", "welding_speed": "-", "preheat_temp": "-", "welding_env": "Shipyard environment", "residual_stress": "-", "fatigue_specimen_type": "Butt-welded plates", "fatigue_specimen_thickness": 10, "fatigue_test_type": "Axial", "fatigue_temp": "-", "fatigue_env": "-", "load_ratio": 0.1, "frequency": 20, "fatigue_machine": "MTS Landmark testing machine (250 kN capacity)", "fatigue_standard": "ISO 12107:2012", "fatigue_test_control": "Force-controlled", "stress_concentration": "-", "failure_location": "Weld toe"}}, {"id": "WELD2025:4079", "name": "S355MC | Non-load-carrying transverse attachment joints (fillet weld)", "material_family": "Welded joint", "points": [[262.0, 234558.0, 0]], "conditions": {"material": "S355MC", "am_type": "Gas Metal Arc Welding (GMAW)", "load_ratio": "0.1", "test_type": "Uniaxial constant amplitude (CA) loading", "temperature": "-", "surface_treatment": "HFMI treatment"}, "metadata": {"dataset_id": 4079, "title": "Fatigue strength of shot-peened as-welded joints and post-weld-treated and subsequently clean-blasted fillet weld joints", "doi": "10.1007/s40194-023-01498-3", "authors": "Ahola, A.; Lipiainen, K.; Riski, J.; Koskimaki, M.; Pyorret, J.; Bjork, T.", "publication": "WELDING IN THE WORLD", "year_of_publication": 2023, "UT": "WOS:000932722600001", "base_material": "S355MC", "base_young_modulus": "-", "base_yield_strength": 403, "base_ultimate_strength": 476, "base_elongation": 32, "weld_material": "OK Autrod 12.51", "weld_young_modulus": "-", "weld_yield_strength": 460, "weld_ultimate_strength": 560, "weld_elongation": 26, "processing": "HFMI treatment", "welding_joint": "Non-load-carrying transverse attachment joints (fillet weld)", "welding_method": "Gas Metal Arc Welding (GMAW)", "welding_voltage": "25.3-25.8", "welding_current": "230-250", "welding_speed": 7.0, "preheat_temp": "-", "welding_env": "-", "residual_stress": "-", "fatigue_specimen_type": "Non-load-carrying transverse attachment joints (fillet weld)", "fatigue_specimen_thickness": 8, "fatigue_test_type": "Uniaxial constant amplitude (CA) loading", "fatigue_temp": "-", "fatigue_env": "-", "load_ratio": 0.1, "frequency": 80, "fatigue_machine": "750 kN servo-hydraulic (MOOG), 700 kN full-resonance (RUMUL)", "fatigue_standard": "-", "fatigue_test_control": "-", "stress_concentration": "-", "failure_location": "Weld toe"}}, {"id": "WELD2025:4080", "name": "S355MC | Non-load-carrying transverse attachment joints (fillet weld)", "material_family": "Welded joint", "points": [[316.0, 1133154.0, 0], [261.0, 1954286.0, 1]], "conditions": {"material": "S355MC", "am_type": "Gas Metal Arc Welding (GMAW)", "load_ratio": "0.1", "test_type": "Uniaxial constant amplitude (CA) loading", "temperature": "-", "surface_treatment": "TIG dressing"}, "metadata": {"dataset_id": 4080, "title": "Fatigue strength of shot-peened as-welded joints and post-weld-treated and subsequently clean-blasted fillet weld joints", "doi": "10.1007/s40194-023-01498-3", "authors": "Ahola, A.; Lipiainen, K.; Riski, J.; Koskimaki, M.; Pyorret, J.; Bjork, T.", "publication": "WELDING IN THE WORLD", "year_of_publication": 2023, "UT": "WOS:000932722600001", "base_material": "S355MC", "base_young_modulus": "-", "base_yield_strength": 403, "base_ultimate_strength": 476, "base_elongation": 32, "weld_material": "OK Autrod 12.51", "weld_young_modulus": "-", "weld_yield_strength": 460, "weld_ultimate_strength": 560, "weld_elongation": 26, "processing": "TIG dressing", "welding_joint": "Non-load-carrying transverse attachment joints (fillet weld)", "welding_method": "Gas Metal Arc Welding (GMAW)", "welding_voltage": "25.3-25.8", "welding_current": "230-250", "welding_speed": 7.0, "preheat_temp": "-", "welding_env": "-", "residual_stress": "-", "fatigue_specimen_type": "Non-load-carrying transverse attachment joints (fillet weld)", "fatigue_specimen_thickness": 8, "fatigue_test_type": "Uniaxial constant amplitude (CA) loading", "fatigue_temp": "-", "fatigue_env": "-", "load_ratio": 0.1, "frequency": 80, "fatigue_machine": "750 kN servo-hydraulic (MOOG), 700 kN full-resonance (RUMUL)", "fatigue_standard": "-", "fatigue_test_control": "-", "stress_concentration": "-", "failure_location": "Weld toe"}}, {"id": "WELD2025:4081", "name": "S355MC | Non-load-carrying transverse attachment joints (fillet weld)", "material_family": "Welded joint", "points": [[317.0, 73896.0, 0], [332.0, 167786.0, 0], [317.0, 164463.0, 0], [308.0, 283641.0, 0]], "conditions": {"material": "S355MC", "am_type": "Gas Metal Arc Welding (GMAW)", "load_ratio": "0.1", "test_type": "Uniaxial constant amplitude (CA) loading", "temperature": "-", "surface_treatment": "clean blasting, HFMI treatment"}, "metadata": {"dataset_id": 4081, "title": "Fatigue strength of shot-peened as-welded joints and post-weld-treated and subsequently clean-blasted fillet weld joints", "doi": "10.1007/s40194-023-01498-3", "authors": "Ahola, A.; Lipiainen, K.; Riski, J.; Koskimaki, M.; Pyorret, J.; Bjork, T.", "publication": "WELDING IN THE WORLD", "year_of_publication": 2023, "UT": "WOS:000932722600001", "base_material": "S355MC", "base_young_modulus": "-", "base_yield_strength": 403, "base_ultimate_strength": 476, "base_elongation": 32, "weld_material": "OK Autrod 12.51", "weld_young_modulus": "-", "weld_yield_strength": 460, "weld_ultimate_strength": 560, "weld_elongation": 26, "processing": "clean blasting, HFMI treatment", "welding_joint": "Non-load-carrying transverse attachment joints (fillet weld)", "welding_method": "Gas Metal Arc Welding (GMAW)", "welding_voltage": "25.3-25.8", "welding_current": "230-250", "welding_speed": 7.0, "preheat_temp": "-", "welding_env": "-", "residual_stress": "-", "fatigue_specimen_type": "Non-load-carrying transverse attachment joints (fillet weld)", "fatigue_specimen_thickness": 8, "fatigue_test_type": "Uniaxial constant amplitude (CA) loading", "fatigue_temp": "-", "fatigue_env": "-", "load_ratio": 0.1, "frequency": 80, "fatigue_machine": "750 kN servo-hydraulic (MOOG), 700 kN full-resonance (RUMUL)", "fatigue_standard": "-", "fatigue_test_control": "-", "stress_concentration": "-", "failure_location": "Weld toe"}}, {"id": "WELD2025:4082", "name": "S355MC | Non-load-carrying transverse attachment joints (fillet weld)", "material_family": "Welded joint", "points": [[412.0, 292279.0, 0], [353.0, 392572.0, 0], [355.0, 402511.0, 0], [342.0, 469998.0, 0]], "conditions": {"material": "S355MC", "am_type": "Gas Metal Arc Welding (GMAW)", "load_ratio": "0.1", "test_type": "Uniaxial constant amplitude (CA) loading", "temperature": "-", "surface_treatment": "clean blasting, TIG dressing"}, "metadata": {"dataset_id": 4082, "title": "Fatigue strength of shot-peened as-welded joints and post-weld-treated and subsequently clean-blasted fillet weld joints", "doi": "10.1007/s40194-023-01498-3", "authors": "Ahola, A.; Lipiainen, K.; Riski, J.; Koskimaki, M.; Pyorret, J.; Bjork, T.", "publication": "WELDING IN THE WORLD", "year_of_publication": 2023, "UT": "WOS:000932722600001", "base_material": "S355MC", "base_young_modulus": "-", "base_yield_strength": 403, "base_ultimate_strength": 476, "base_elongation": 32, "weld_material": "OK Autrod 12.51", "weld_young_modulus": "-", "weld_yield_strength": 460, "weld_ultimate_strength": 560, "weld_elongation": 26, "processing": "clean blasting, TIG dressing", "welding_joint": "Non-load-carrying transverse attachment joints (fillet weld)", "welding_method": "Gas Metal Arc Welding (GMAW)", "welding_voltage": "25.3-25.8", "welding_current": "230-250", "welding_speed": 7.0, "preheat_temp": "-", "welding_env": "-", "residual_stress": "-", "fatigue_specimen_type": "Non-load-carrying transverse attachment joints (fillet weld)", "fatigue_specimen_thickness": 8, "fatigue_test_type": "Uniaxial constant amplitude (CA) loading", "fatigue_temp": "-", "fatigue_env": "-", "load_ratio": 0.1, "frequency": 80, "fatigue_machine": "750 kN servo-hydraulic (MOOG), 700 kN full-resonance (RUMUL)", "fatigue_standard": "-", "fatigue_test_control": "-", "stress_concentration": "-", "failure_location": "Weld toe"}}, {"id": "WELD2025:4083", "name": "S700MC | Non-load-carrying transverse attachment joints (fillet weld)", "material_family": "Welded joint", "points": [[558.0, 58059.0, 0], [435.0, 144758.0, 0], [410.0, 206986.0, 0], [356.0, 408998.0, 0]], "conditions": {"material": "S700MC", "am_type": "Gas Metal Arc Welding (GMAW)", "load_ratio": "0.1", "test_type": "Uniaxial constant amplitude (CA) loading", "temperature": "-", "surface_treatment": "TIG dressing"}, "metadata": {"dataset_id": 4083, "title": "Fatigue strength of shot-peened as-welded joints and post-weld-treated and subsequently clean-blasted fillet weld joints", "doi": "10.1007/s40194-023-01498-3", "authors": "Ahola, A.; Lipiainen, K.; Riski, J.; Koskimaki, M.; Pyorret, J.; Bjork, T.", "publication": "WELDING IN THE WORLD", "year_of_publication": 2023, "UT": "WOS:000932722600001", "base_material": "S700MC", "base_young_modulus": "-", "base_yield_strength": 725, "base_ultimate_strength": 802, "base_elongation": "-", "weld_material": "ESAB OK Aristorod 69", "weld_young_modulus": "-", "weld_yield_strength": 730, "weld_ultimate_strength": 800, "weld_elongation": 19, "processing": "TIG dressing", "welding_joint": "Non-load-carrying transverse attachment joints (fillet weld)", "welding_method": "Gas Metal Arc Welding (GMAW)", "welding_voltage": "25.3-25.8", "welding_current": "230-250", "welding_speed": 7.0, "preheat_temp": "-", "welding_env": "-", "residual_stress": "-", "fatigue_specimen_type": "Non-load-carrying transverse attachment joints (fillet weld)", "fatigue_specimen_thickness": 8, "fatigue_test_type": "Uniaxial constant amplitude (CA) loading", "fatigue_temp": "-", "fatigue_env": "-", "load_ratio": 0.1, "frequency": 80, "fatigue_machine": "750 kN servo-hydraulic (MOOG), 700 kN full-resonance (RUMUL)", "fatigue_standard": "-", "fatigue_test_control": "-", "stress_concentration": "-", "failure_location": "Weld toe"}}, {"id": "WELD2025:4084", "name": "S700MC | Non-load-carrying transverse attachment joints (fillet weld)", "material_family": "Welded joint", "points": [[444.0, 147252.0, 0], [442.0, 208203.0, 0], [396.0, 221562.0, 0], [549.0, 284679.0, 0]], "conditions": {"material": "S700MC", "am_type": "Gas Metal Arc Welding (GMAW)", "load_ratio": "0.1", "test_type": "Uniaxial constant amplitude (CA) loading", "temperature": "-", "surface_treatment": "clean blasting, HFMI treatment"}, "metadata": {"dataset_id": 4084, "title": "Fatigue strength of shot-peened as-welded joints and post-weld-treated and subsequently clean-blasted fillet weld joints", "doi": "10.1007/s40194-023-01498-3", "authors": "Ahola, A.; Lipiainen, K.; Riski, J.; Koskimaki, M.; Pyorret, J.; Bjork, T.", "publication": "WELDING IN THE WORLD", "year_of_publication": 2023, "UT": "WOS:000932722600001", "base_material": "S700MC", "base_young_modulus": "-", "base_yield_strength": 725, "base_ultimate_strength": 802, "base_elongation": "-", "weld_material": "ESAB OK Aristorod 69", "weld_young_modulus": "-", "weld_yield_strength": 730, "weld_ultimate_strength": 800, "weld_elongation": 19, "processing": "clean blasting, HFMI treatment", "welding_joint": "Non-load-carrying transverse attachment joints (fillet weld)", "welding_method": "Gas Metal Arc Welding (GMAW)", "welding_voltage": "25.3-25.8", "welding_current": "230-250", "welding_speed": 7.0, "preheat_temp": "-", "welding_env": "-", "residual_stress": "-", "fatigue_specimen_type": "Non-load-carrying transverse attachment joints (fillet weld)", "fatigue_specimen_thickness": 8, "fatigue_test_type": "Uniaxial constant amplitude (CA) loading", "fatigue_temp": "-", "fatigue_env": "-", "load_ratio": 0.1, "frequency": 80, "fatigue_machine": "750 kN servo-hydraulic (MOOG), 700 kN full-resonance (RUMUL)", "fatigue_standard": "-", "fatigue_test_control": "-", "stress_concentration": "-", "failure_location": "Weld toe"}}, {"id": "WELD2025:4085", "name": "S700MC | Non-load-carrying transverse attachment joints (fillet weld)", "material_family": "Welded joint", "points": [[527.0, 39456.0, 0], [510.0, 100119.0, 0], [441.0, 121397.0, 0], [590.0, 47331.0, 0]], "conditions": {"material": "S700MC", "am_type": "Gas Metal Arc Welding (GMAW)", "load_ratio": "0.1", "test_type": "Uniaxial constant amplitude (CA) loading", "temperature": "-", "surface_treatment": "clean blasting, TIG dressing"}, "metadata": {"dataset_id": 4085, "title": "Fatigue strength of shot-peened as-welded joints and post-weld-treated and subsequently clean-blasted fillet weld joints", "doi": "10.1007/s40194-023-01498-3", "authors": "Ahola, A.; Lipiainen, K.; Riski, J.; Koskimaki, M.; Pyorret, J.; Bjork, T.", "publication": "WELDING IN THE WORLD", "year_of_publication": 2023, "UT": "WOS:000932722600001", "base_material": "S700MC", "base_young_modulus": "-", "base_yield_strength": 725, "base_ultimate_strength": 802, "base_elongation": "-", "weld_material": "ESAB OK Aristorod 69", "weld_young_modulus": "-", "weld_yield_strength": 730, "weld_ultimate_strength": 800, "weld_elongation": 19, "processing": "clean blasting, TIG dressing", "welding_joint": "Non-load-carrying transverse attachment joints (fillet weld)", "welding_method": "Gas Metal Arc Welding (GMAW)", "welding_voltage": "25.3-25.8", "welding_current": "230-250", "welding_speed": 7.0, "preheat_temp": "-", "welding_env": "-", "residual_stress": "-", "fatigue_specimen_type": "Non-load-carrying transverse attachment joints (fillet weld)", "fatigue_specimen_thickness": 8, "fatigue_test_type": "Uniaxial constant amplitude (CA) loading", "fatigue_temp": "-", "fatigue_env": "-", "load_ratio": 0.1, "frequency": 80, "fatigue_machine": "750 kN servo-hydraulic (MOOG), 700 kN full-resonance (RUMUL)", "fatigue_standard": "-", "fatigue_test_control": "-", "stress_concentration": "-", "failure_location": "Weld toe"}}, {"id": "WELD2025:4086", "name": "S1100MC | Non-load-carrying transverse attachment joints (fillet weld)", "material_family": "Welded joint", "points": [[539.0, 22945.0, 0], [308.0, 135718.0, 0], [306.0, 157430.0, 0], [250.0, 383836.0, 0]], "conditions": {"material": "S1100MC", "am_type": "Gas Metal Arc Welding (GMAW)", "load_ratio": "0.1", "test_type": "Uniaxial constant amplitude (CA) loading", "temperature": "-", "surface_treatment": "-"}, "metadata": {"dataset_id": 4086, "title": "Fatigue strength of shot-peened as-welded joints and post-weld-treated and subsequently clean-blasted fillet weld joints", "doi": "10.1007/s40194-023-01498-3", "authors": "Ahola, A.; Lipiainen, K.; Riski, J.; Koskimaki, M.; Pyorret, J.; Bjork, T.", "publication": "WELDING IN THE WORLD", "year_of_publication": 2023, "UT": "WOS:000932722600001", "base_material": "S1100MC", "base_young_modulus": "-", "base_yield_strength": 1126, "base_ultimate_strength": 1153, "base_elongation": "-", "weld_material": "Böhler Union X96", "weld_young_modulus": "-", "weld_yield_strength": 930, "weld_ultimate_strength": 980, "weld_elongation": 14, "processing": "-", "welding_joint": "Non-load-carrying transverse attachment joints (fillet weld)", "welding_method": "Gas Metal Arc Welding (GMAW)", "welding_voltage": "25.3-25.8", "welding_current": "230-250", "welding_speed": 7.0, "preheat_temp": "-", "welding_env": "-", "residual_stress": "-", "fatigue_specimen_type": "Non-load-carrying transverse attachment joints (fillet weld)", "fatigue_specimen_thickness": 8, "fatigue_test_type": "Uniaxial constant amplitude (CA) loading", "fatigue_temp": "-", "fatigue_env": "-", "load_ratio": 0.1, "frequency": 80, "fatigue_machine": "750 kN servo-hydraulic (MOOG), 700 kN full-resonance (RUMUL)", "fatigue_standard": "-", "fatigue_test_control": "-", "stress_concentration": "-", "failure_location": "Weld toe"}}, {"id": "WELD2025:4087", "name": "S1100MC | Non-load-carrying transverse attachment joints (fillet weld)", "material_family": "Welded joint", "points": [[591.0, 46272.0, 0], [511.0, 114078.0, 0], [533.0, 148290.0, 0]], "conditions": {"material": "S1100MC", "am_type": "Gas Metal Arc Welding (GMAW)", "load_ratio": "0.1", "test_type": "Uniaxial constant amplitude (CA) loading", "temperature": "-", "surface_treatment": "HFMI treatment"}, "metadata": {"dataset_id": 4087, "title": "Fatigue strength of shot-peened as-welded joints and post-weld-treated and subsequently clean-blasted fillet weld joints", "doi": "10.1007/s40194-023-01498-3", "authors": "Ahola, A.; Lipiainen, K.; Riski, J.; Koskimaki, M.; Pyorret, J.; Bjork, T.", "publication": "WELDING IN THE WORLD", "year_of_publication": 2023, "UT": "WOS:000932722600001", "base_material": "S1100MC", "base_young_modulus": "-", "base_yield_strength": 1126, "base_ultimate_strength": 1153, "base_elongation": "-", "weld_material": "Böhler Union X96", "weld_young_modulus": "-", "weld_yield_strength": 930, "weld_ultimate_strength": 980, "weld_elongation": 14, "processing": "HFMI treatment", "welding_joint": "Non-load-carrying transverse attachment joints (fillet weld)", "welding_method": "Gas Metal Arc Welding (GMAW)", "welding_voltage": "25.3-25.8", "welding_current": "230-250", "welding_speed": 7.0, "preheat_temp": "-", "welding_env": "-", "residual_stress": "-", "fatigue_specimen_type": "Non-load-carrying transverse attachment joints (fillet weld)", "fatigue_specimen_thickness": 8, "fatigue_test_type": "Uniaxial constant amplitude (CA) loading", "fatigue_temp": "-", "fatigue_env": "-", "load_ratio": 0.1, "frequency": 80, "fatigue_machine": "750 kN servo-hydraulic (MOOG), 700 kN full-resonance (RUMUL)", "fatigue_standard": "-", "fatigue_test_control": "-", "stress_concentration": "-", "failure_location": "Weld toe"}}, {"id": "WELD2025:4088", "name": "S1100MC | Non-load-carrying transverse attachment joints (fillet weld)", "material_family": "Welded joint", "points": [[475.0, 68283.0, 0], [396.0, 97912.0, 0], [321.0, 257114.0, 0]], "conditions": {"material": "S1100MC", "am_type": "Gas Metal Arc Welding (GMAW)", "load_ratio": "0.1", "test_type": "Uniaxial constant amplitude (CA) loading", "temperature": "-", "surface_treatment": "TIG dressing"}, "metadata": {"dataset_id": 4088, "title": "Fatigue strength of shot-peened as-welded joints and post-weld-treated and subsequently clean-blasted fillet weld joints", "doi": "10.1007/s40194-023-01498-3", "authors": "Ahola, A.; Lipiainen, K.; Riski, J.; Koskimaki, M.; Pyorret, J.; Bjork, T.", "publication": "WELDING IN THE WORLD", "year_of_publication": 2023, "UT": "WOS:000932722600001", "base_material": "S1100MC", "base_young_modulus": "-", "base_yield_strength": 1126, "base_ultimate_strength": 1153, "base_elongation": "-", "weld_material": "Böhler Union X96", "weld_young_modulus": "-", "weld_yield_strength": 930, "weld_ultimate_strength": 980, "weld_elongation": 14, "processing": "TIG dressing", "welding_joint": "Non-load-carrying transverse attachment joints (fillet weld)", "welding_method": "Gas Metal Arc Welding (GMAW)", "welding_voltage": "25.3-25.8", "welding_current": "230-250", "welding_speed": 7.0, "preheat_temp": "-", "welding_env": "-", "residual_stress": "-", "fatigue_specimen_type": "Non-load-carrying transverse attachment joints (fillet weld)", "fatigue_specimen_thickness": 8, "fatigue_test_type": "Uniaxial constant amplitude (CA) loading", "fatigue_temp": "-", "fatigue_env": "-", "load_ratio": 0.1, "frequency": 80, "fatigue_machine": "750 kN servo-hydraulic (MOOG), 700 kN full-resonance (RUMUL)", "fatigue_standard": "-", "fatigue_test_control": "-", "stress_concentration": "-", "failure_location": "Weld toe"}}, {"id": "WELD2025:4089", "name": "S1100MC | Non-load-carrying transverse attachment joints (fillet weld)", "material_family": "Welded joint", "points": [[677.0, 66245.0, 0], [702.0, 86608.0, 0], [476.0, 234218.0, 0], [479.0, 351211.0, 0]], "conditions": {"material": "S1100MC", "am_type": "Gas Metal Arc Welding (GMAW)", "load_ratio": "0.1", "test_type": "Uniaxial constant amplitude (CA) loading", "temperature": "-", "surface_treatment": "clean blasting, HFMI treatment"}, "metadata": {"dataset_id": 4089, "title": "Fatigue strength of shot-peened as-welded joints and post-weld-treated and subsequently clean-blasted fillet weld joints", "doi": "10.1007/s40194-023-01498-3", "authors": "Ahola, A.; Lipiainen, K.; Riski, J.; Koskimaki, M.; Pyorret, J.; Bjork, T.", "publication": "WELDING IN THE WORLD", "year_of_publication": 2023, "UT": "WOS:000932722600001", "base_material": "S1100MC", "base_young_modulus": "-", "base_yield_strength": 1126, "base_ultimate_strength": 1153, "base_elongation": "-", "weld_material": "Böhler Union X96", "weld_young_modulus": "-", "weld_yield_strength": 930, "weld_ultimate_strength": 980, "weld_elongation": 14, "processing": "clean blasting, HFMI treatment", "welding_joint": "Non-load-carrying transverse attachment joints (fillet weld)", "welding_method": "Gas Metal Arc Welding (GMAW)", "welding_voltage": "25.3-25.8", "welding_current": "230-250", "welding_speed": 7.0, "preheat_temp": "-", "welding_env": "-", "residual_stress": "-", "fatigue_specimen_type": "Non-load-carrying transverse attachment joints (fillet weld)", "fatigue_specimen_thickness": 8, "fatigue_test_type": "Uniaxial constant amplitude (CA) loading", "fatigue_temp": "-", "fatigue_env": "-", "load_ratio": 0.1, "frequency": 80, "fatigue_machine": "750 kN servo-hydraulic (MOOG), 700 kN full-resonance (RUMUL)", "fatigue_standard": "-", "fatigue_test_control": "-", "stress_concentration": "-", "failure_location": "Weld toe"}}, {"id": "WELD2025:4090", "name": "S1100MC | Non-load-carrying transverse attachment joints (fillet weld)", "material_family": "Welded joint", "points": [[481.0, 114111.0, 0], [452.0, 125059.0, 0], [440.0, 163553.0, 0], [474.0, 83378.0, 1]], "conditions": {"material": "S1100MC", "am_type": "Gas Metal Arc Welding (GMAW)", "load_ratio": "0.1", "test_type": "Uniaxial constant amplitude (CA) loading", "temperature": "-", "surface_treatment": "clean blasting, TIG dressing"}, "metadata": {"dataset_id": 4090, "title": "Fatigue strength of shot-peened as-welded joints and post-weld-treated and subsequently clean-blasted fillet weld joints", "doi": "10.1007/s40194-023-01498-3", "authors": "Ahola, A.; Lipiainen, K.; Riski, J.; Koskimaki, M.; Pyorret, J.; Bjork, T.", "publication": "WELDING IN THE WORLD", "year_of_publication": 2023, "UT": "WOS:000932722600001", "base_material": "S1100MC", "base_young_modulus": "-", "base_yield_strength": 1126, "base_ultimate_strength": 1153, "base_elongation": "-", "weld_material": "Böhler Union X96", "weld_young_modulus": "-", "weld_yield_strength": 930, "weld_ultimate_strength": 980, "weld_elongation": 14, "processing": "clean blasting, TIG dressing", "welding_joint": "Non-load-carrying transverse attachment joints (fillet weld)", "welding_method": "Gas Metal Arc Welding (GMAW)", "welding_voltage": "25.3-25.8", "welding_current": "230-250", "welding_speed": 7.0, "preheat_temp": "-", "welding_env": "-", "residual_stress": "-", "fatigue_specimen_type": "Non-load-carrying transverse attachment joints (fillet weld)", "fatigue_specimen_thickness": 8, "fatigue_test_type": "Uniaxial constant amplitude (CA) loading", "fatigue_temp": "-", "fatigue_env": "-", "load_ratio": 0.1, "frequency": 80, "fatigue_machine": "750 kN servo-hydraulic (MOOG), 700 kN full-resonance (RUMUL)", "fatigue_standard": "-", "fatigue_test_control": "-", "stress_concentration": "-", "failure_location": "Weld toe"}}, {"id": "WELD2025:4091", "name": "SM490A rolled steel | Cruciform joint", "material_family": "Welded joint", "points": [[402.0, 229000.0, 0], [364.0, 264000.0, 0], [360.0, 1230000.0, 0], [335.0, 1900000.0, 0]], "conditions": {"material": "SM490A rolled steel", "am_type": "Semi-automatic CO2 gas shielding arc welding", "load_ratio": "-0.3", "test_type": "Axial", "temperature": "-", "surface_treatment": "HFMI (High Frequency Mechanical Impact) treatment"}, "metadata": {"dataset_id": 4091, "title": "Thickness effect on fatigue life of HFMI-treated welded joints under negative stress ratio", "doi": "10.1007/s40194-023-01556-w", "authors": "Tsumura, Shuichi; Iwata, Toshiaki; Niwa, Toshio", "publication": "WELDING IN THE WORLD", "year_of_publication": 2023, "UT": "WOS:001023969100001", "base_material": "SM490A rolled steel", "base_young_modulus": 206, "base_yield_strength": 390, "base_ultimate_strength": 537, "base_elongation": 24, "weld_material": "-", "weld_young_modulus": "-", "weld_yield_strength": "-", "weld_ultimate_strength": "-", "weld_elongation": "-", "processing": "HFMI (High Frequency Mechanical Impact) treatment", "welding_joint": "Cruciform joint", "welding_method": "Semi-automatic CO2 gas shielding arc welding", "welding_voltage": "-", "welding_current": "-", "welding_speed": "-", "preheat_temp": "-", "welding_env": "-", "residual_stress": "-", "fatigue_specimen_type": "Cruciform joint (non-load-carrying)", "fatigue_specimen_thickness": 10, "fatigue_test_type": "Axial", "fatigue_temp": "-", "fatigue_env": "-", "load_ratio": -0.3, "frequency": "-", "fatigue_machine": "-", "fatigue_standard": "-", "fatigue_test_control": "-", "stress_concentration": "1.48–1.59", "failure_location": "edge"}}, {"id": "WELD2025:4092", "name": "SM490A rolled steel | Cruciform joint", "material_family": "Welded joint", "points": [[394.0, 414000.0, 0], [372.0, 623000.0, 0], [351.0, 598000.0, 0], [337.0, 1050000.0, 0]], "conditions": {"material": "SM490A rolled steel", "am_type": "Semi-automatic CO2 gas shielding arc welding", "load_ratio": "-0.3", "test_type": "Axial", "temperature": "-", "surface_treatment": "HFMI (High Frequency Mechanical Impact) treatment"}, "metadata": {"dataset_id": 4092, "title": "Thickness effect on fatigue life of HFMI-treated welded joints under negative stress ratio", "doi": "10.1007/s40194-023-01556-w", "authors": "Tsumura, Shuichi; Iwata, Toshiaki; Niwa, Toshio", "publication": "WELDING IN THE WORLD", "year_of_publication": 2023, "UT": "WOS:001023969100001", "base_material": "SM490A rolled steel", "base_young_modulus": 206, "base_yield_strength": 397, "base_ultimate_strength": 538, "base_elongation": 27, "weld_material": "-", "weld_young_modulus": "-", "weld_yield_strength": "-", "weld_ultimate_strength": "-", "weld_elongation": "-", "processing": "HFMI (High Frequency Mechanical Impact) treatment", "welding_joint": "Cruciform joint", "welding_method": "Semi-automatic CO2 gas shielding arc welding", "welding_voltage": "-", "welding_current": "-", "welding_speed": "-", "preheat_temp": "-", "welding_env": "-", "residual_stress": "-", "fatigue_specimen_type": "Cruciform joint (non-load-carrying)", "fatigue_specimen_thickness": 22, "fatigue_test_type": "Axial", "fatigue_temp": "-", "fatigue_env": "-", "load_ratio": -0.3, "frequency": "-", "fatigue_machine": "-", "fatigue_standard": "-", "fatigue_test_control": "-", "stress_concentration": "1.41–1.66", "failure_location": "edge"}}, {"id": "WELD2025:4093", "name": "SM490A rolled steel | Cruciform joint", "material_family": "Welded joint", "points": [[373.0, 49300.0, 0], [361.0, 60900.0, 0], [322.0, 61800.0, 0]], "conditions": {"material": "SM490A rolled steel", "am_type": "Semi-automatic CO2 gas shielding arc welding", "load_ratio": "-0.3", "test_type": "Axial", "temperature": "-", "surface_treatment": "HFMI (High Frequency Mechanical Impact) treatment"}, "metadata": {"dataset_id": 4093, "title": "Thickness effect on fatigue life of HFMI-treated welded joints under negative stress ratio", "doi": "10.1007/s40194-023-01556-w", "authors": "Tsumura, Shuichi; Iwata, Toshiaki; Niwa, Toshio", "publication": "WELDING IN THE WORLD", "year_of_publication": 2023, "UT": "WOS:001023969100001", "base_material": "SM490A rolled steel", "base_young_modulus": 206, "base_yield_strength": 381, "base_ultimate_strength": 568, "base_elongation": 29, "weld_material": "-", "weld_young_modulus": "-", "weld_yield_strength": "-", "weld_ultimate_strength": "-", "weld_elongation": "-", "processing": "HFMI (High Frequency Mechanical Impact) treatment", "welding_joint": "Cruciform joint", "welding_method": "Semi-automatic CO2 gas shielding arc welding", "welding_voltage": "-", "welding_current": "-", "welding_speed": "-", "preheat_temp": "-", "welding_env": "-", "residual_stress": "-", "fatigue_specimen_type": "Cruciform joint (non-load-carrying)", "fatigue_specimen_thickness": 40, "fatigue_test_type": "Axial", "fatigue_temp": "-", "fatigue_env": "-", "load_ratio": -0.3, "frequency": "-", "fatigue_machine": "-", "fatigue_standard": "-", "fatigue_test_control": "-", "stress_concentration": "1.41–1.66", "failure_location": "center"}}, {"id": "WELD2025:4094", "name": "SM490A rolled steel | Cruciform joint", "material_family": "Welded joint", "points": [[319.0, 130000.0, 0], [291.0, 178000.0, 0], [242.0, 336000.0, 0], [208.0, 968000.0, 0]], "conditions": {"material": "SM490A rolled steel", "am_type": "Semi-automatic CO2 gas shielding arc welding", "load_ratio": "-0.3", "test_type": "Axial", "temperature": "-", "surface_treatment": "HFMI (High Frequency Mechanical Impact) treatment"}, "metadata": {"dataset_id": 4094, "title": "Thickness effect on fatigue life of HFMI-treated welded joints under negative stress ratio", "doi": "10.1007/s40194-023-01556-w", "authors": "Tsumura, Shuichi; Iwata, Toshiaki; Niwa, Toshio", "publication": "WELDING IN THE WORLD", "year_of_publication": 2023, "UT": "WOS:001023969100001", "base_material": "SM490A rolled steel", "base_young_modulus": 206, "base_yield_strength": 339, "base_ultimate_strength": 552, "base_elongation": 34, "weld_material": "-", "weld_young_modulus": "-", "weld_yield_strength": "-", "weld_ultimate_strength": "-", "weld_elongation": "-", "processing": "HFMI (High Frequency Mechanical Impact) treatment", "welding_joint": "Cruciform joint", "welding_method": "Semi-automatic CO2 gas shielding arc welding", "welding_voltage": "-", "welding_current": "-", "welding_speed": "-", "preheat_temp": "-", "welding_env": "-", "residual_stress": "-", "fatigue_specimen_type": "Cruciform joint (non-load-carrying)", "fatigue_specimen_thickness": 40, "fatigue_test_type": "Axial", "fatigue_temp": "-", "fatigue_env": "-", "load_ratio": -0.3, "frequency": "-", "fatigue_machine": "-", "fatigue_standard": "-", "fatigue_test_control": "-", "stress_concentration": "1.41–1.66", "failure_location": "center"}}, {"id": "WELD2025:4095", "name": "S355J2 (1.0570) | Butt Joint", "material_family": "Welded joint", "points": [[625.0, 4869.0, 0], [577.0, 14280.0, 0], [552.0, 29395.0, 0], [552.0, 32227.0, 0], [522.0, 50357.0, 0], [523.0, 62408.0, 0], [493.0, 122726.0, 0], [463.0, 268684.0, 0], [427.0, 360309.0, 0], [427.0, 433069.0, 0], [392.0, 490627.0, 0], [362.0, 1159651.0, 0], [336.0, 1396071.0, 0]], "conditions": {"material": "S355J2 (1.0570)", "am_type": "Rotary Friction Welding", "load_ratio": "-1", "test_type": "Axial", "temperature": "-", "surface_treatment": "With flash, Stress relief annealing (550–600°C for 120 minutes)"}, "metadata": {"dataset_id": 4095, "title": "Fatigue and failure behaviour of friction welded steel joints under normal and shear stresses", "doi": "10.1007/s40194-024-01774-w", "authors": "Baumgartner, Joerg; Uhlenberg, Lorenz; Trommer, Frank; Hesse, Ann-Christin; Koehler, Markus; Dilger, Klaus", "publication": "WELDING IN THE WORLD", "year_of_publication": 2024, "UT": "WOS:001206039900001", "base_material": "S355J2 (1.0570)", "base_young_modulus": "-", "base_yield_strength": "-", "base_ultimate_strength": "-", "base_elongation": "-", "weld_material": "S355J2 (1.0570)", "weld_young_modulus": "-", "weld_yield_strength": "-", "weld_ultimate_strength": "-", "weld_elongation": "-", "processing": "With flash, Stress relief annealing (550–600°C for 120 minutes)", "welding_joint": "Butt Joint", "welding_method": "Rotary Friction Welding", "welding_voltage": "-", "welding_current": "-", "welding_speed": "-", "preheat_temp": "-", "welding_env": "-", "residual_stress": "-30 MPa (compressive)", "fatigue_specimen_type": "Round bar", "fatigue_specimen_thickness": 20, "fatigue_test_type": "Axial", "fatigue_temp": "-", "fatigue_env": "-", "load_ratio": -1, "frequency": "5–15", "fatigue_machine": "Servo-hydraulic test rigs", "fatigue_standard": "-", "fatigue_test_control": "Load control", "stress_concentration": "1.7–1.9", "failure_location": "Flash base notch or base material"}}, {"id": "WELD2025:4096", "name": "S355J2 (1.0570) | Butt Joint", "material_family": "Welded joint", "points": [[560.0, 16161.0, 0], [559.0, 20339.0, 0], [560.0, 26392.0, 0], [513.0, 95916.0, 0], [513.0, 115285.0, 0], [464.0, 394127.0, 0], [464.0, 633848.0, 0], [465.0, 1428188.0, 0], [455.0, 1135501.0, 0], [445.0, 4873684.0, 1], [435.0, 4876848.0, 1]], "conditions": {"material": "S355J2 (1.0570)", "am_type": "Rotary Friction Welding", "load_ratio": "-1", "test_type": "Axial", "temperature": "-", "surface_treatment": "Stress relief annealing (550–600°C for 120 minutes)"}, "metadata": {"dataset_id": 4096, "title": "Fatigue and failure behaviour of friction welded steel joints under normal and shear stresses", "doi": "10.1007/s40194-024-01774-w", "authors": "Baumgartner, Joerg; Uhlenberg, Lorenz; Trommer, Frank; Hesse, Ann-Christin; Koehler, Markus; Dilger, Klaus", "publication": "WELDING IN THE WORLD", "year_of_publication": 2024, "UT": "WOS:001206039900001", "base_material": "S355J2 (1.0570)", "base_young_modulus": "-", "base_yield_strength": "-", "base_ultimate_strength": "-", "base_elongation": "-", "weld_material": "S355J2 (1.0570)", "weld_young_modulus": "-", "weld_yield_strength": "-", "weld_ultimate_strength": "-", "weld_elongation": "-", "processing": "Stress relief annealing (550–600°C for 120 minutes)", "welding_joint": "Butt Joint", "welding_method": "Rotary Friction Welding", "welding_voltage": "-", "welding_current": "-", "welding_speed": "-", "preheat_temp": "-", "welding_env": "-", "residual_stress": "-30 MPa (compressive)", "fatigue_specimen_type": "Round bar", "fatigue_specimen_thickness": 20, "fatigue_test_type": "Axial", "fatigue_temp": "-", "fatigue_env": "-", "load_ratio": -1, "frequency": "5–15", "fatigue_machine": "Servo-hydraulic test rigs", "fatigue_standard": "-", "fatigue_test_control": "Load control", "stress_concentration": "1.7–1.9", "failure_location": "Base material (S355)"}}, {"id": "WELD2025:4097", "name": "S355J2 (1.0570) and X5CrNi18-10 (1.4301) | Butt Joint", "material_family": "Welded joint", "points": [[550.0, 57708.0, 0], [551.0, 88634.0, 0], [584.0, 20308.0, 0], [584.0, 33166.0, 0], [584.0, 54998.0, 0], [507.0, 191260.0, 0], [456.0, 544041.0, 0], [412.0, 850866.0, 0], [412.0, 1173966.0, 0], [387.0, 934273.0, 0], [363.0, 4823787.0, 1]], "conditions": {"material": "S355J2 (1.0570) and X5CrNi18-10 (1.4301)", "am_type": "Rotary Friction Welding", "load_ratio": "-1", "test_type": "Axial", "temperature": "-", "surface_treatment": "With flash"}, "metadata": {"dataset_id": 4097, "title": "Fatigue and failure behaviour of friction welded steel joints under normal and shear stresses", "doi": "10.1007/s40194-024-01774-w", "authors": "Baumgartner, Joerg; Uhlenberg, Lorenz; Trommer, Frank; Hesse, Ann-Christin; Koehler, Markus; Dilger, Klaus", "publication": "WELDING IN THE WORLD", "year_of_publication": 2024, "UT": "WOS:001206039900001", "base_material": "S355J2 (1.0570) and X5CrNi18-10 (1.4301)", "base_young_modulus": "-", "base_yield_strength": "-", "base_ultimate_strength": "-", "base_elongation": "-", "weld_material": "S355J2 (1.0570) and X5CrNi18-10 (1.4301)", "weld_young_modulus": "-", "weld_yield_strength": "-", "weld_ultimate_strength": "-", "weld_elongation": "-", "processing": "With flash", "welding_joint": "Butt Joint", "welding_method": "Rotary Friction Welding", "welding_voltage": "-", "welding_current": "-", "welding_speed": "-", "preheat_temp": "-", "welding_env": "-", "residual_stress": "-380 MPa", "fatigue_specimen_type": "Round bar", "fatigue_specimen_thickness": 20, "fatigue_test_type": "Axial", "fatigue_temp": "-", "fatigue_env": "-", "load_ratio": -1, "frequency": "5–15", "fatigue_machine": "Servo-hydraulic test rigs", "fatigue_standard": "-", "fatigue_test_control": "Load control", "stress_concentration": "1.4", "failure_location": "-"}}, {"id": "WELD2025:4098", "name": "S355J2 (1.0570) and X5CrNi18-10 (1.4301) | Butt Joint", "material_family": "Welded joint", "points": [[551.0, 108178.0, 0], [551.0, 120430.0, 0], [551.0, 187845.0, 0], [505.0, 542412.0, 0], [506.0, 833121.0, 0], [506.0, 956357.0, 0], [492.0, 1611866.0, 0], [476.0, 4939643.0, 1], [457.0, 4870221.0, 1]], "conditions": {"material": "S355J2 (1.0570) and X5CrNi18-10 (1.4301)", "am_type": "Rotary Friction Welding", "load_ratio": "-1", "test_type": "Axial, Torsional", "temperature": "-", "surface_treatment": "-"}, "metadata": {"dataset_id": 4098, "title": "Fatigue and failure behaviour of friction welded steel joints under normal and shear stresses", "doi": "10.1007/s40194-024-01774-w", "authors": "Baumgartner, Joerg; Uhlenberg, Lorenz; Trommer, Frank; Hesse, Ann-Christin; Koehler, Markus; Dilger, Klaus", "publication": "WELDING IN THE WORLD", "year_of_publication": 2024, "UT": "WOS:001206039900001", "base_material": "S355J2 (1.0570) and X5CrNi18-10 (1.4301)", "base_young_modulus": "-", "base_yield_strength": "-", "base_ultimate_strength": "-", "base_elongation": "-", "weld_material": "S355J2 (1.0570) and X5CrNi18-10 (1.4301)", "weld_young_modulus": "-", "weld_yield_strength": "-", "weld_ultimate_strength": "-", "weld_elongation": "-", "processing": "-", "welding_joint": "Butt Joint", "welding_method": "Rotary Friction Welding", "welding_voltage": "-", "welding_current": "-", "welding_speed": "-", "preheat_temp": "-", "welding_env": "-", "residual_stress": "-380 MPa", "fatigue_specimen_type": "Round bar", "fatigue_specimen_thickness": 20, "fatigue_test_type": "Axial, Torsional", "fatigue_temp": "-", "fatigue_env": "-", "load_ratio": -1, "frequency": "5–15", "fatigue_machine": "Servo-hydraulic test rigs", "fatigue_standard": "-", "fatigue_test_control": "Load control", "stress_concentration": "1.4", "failure_location": "-"}}, {"id": "WELD2025:4099", "name": "S355J2 (1.0570) | Butt Joint", "material_family": "Welded joint", "points": [[393.0, 73600.0, 0], [369.0, 215000.0, 0], [357.0, 267000.0, 0], [355.0, 331000.0, 0], [343.0, 301000.0, 0], [348.0, 435000.0, 0], [342.0, 696000.0, 0], [330.0, 1010000.0, 0], [324.0, 1130000.0, 0], [323.0, 1490000.0, 0], [312.0, 2530000.0, 0], [294.0, 4820000.0, 1], [254.0, 4930000.0, 1]], "conditions": {"material": "S355J2 (1.0570)", "am_type": "Rotary Friction Welding", "load_ratio": "-1", "test_type": "Torsional", "temperature": "-", "surface_treatment": "With flash, Stress relief annealing (550–600°C for 120 minutes)"}, "metadata": {"dataset_id": 4099, "title": "Fatigue and failure behaviour of friction welded steel joints under normal and shear stresses", "doi": "10.1007/s40194-024-01774-w", "authors": "Baumgartner, Joerg; Uhlenberg, Lorenz; Trommer, Frank; Hesse, Ann-Christin; Koehler, Markus; Dilger, Klaus",
