Repository: yunyunfanfan/S-PA-CBB

# S-PA-CBB

Official research code, processed curve records, evaluation outputs, and manuscript source for:

> **From Physics to Selective Generation: Conditional Brownian Bridges for Sparse S–N Curve Reconstruction and Fatigue Decision-Making**

S-PA-CBB reconstructs a complete probabilistic stress–life (S–N) curve from only two to four observed fatigue tests. The method first fits an interpretable Basquin state, diagnoses whether that state is sufficient, and applies a ControlNet-style conditional Brownian-bridge residual only to curves that benefit from correction.

File: external_data/weld2025_disjoint_curves.json (part 158 of 223)
"publication": "WELDING IN THE WORLD", "year_of_publication": 2024, "UT": "WOS:001206039900001", "base_material": "S355J2 (1.0570)", "base_young_modulus": "-", "base_yield_strength": "-", "base_ultimate_strength": "-", "base_elongation": "-", "weld_material": "S355J2 (1.0570)", "weld_young_modulus": "-", "weld_yield_strength": "-", "weld_ultimate_strength": "-", "weld_elongation": "-", "processing": "With flash, Stress relief annealing (550–600°C for 120 minutes)", "welding_joint": "Butt Joint", "welding_method": "Rotary Friction Welding", "welding_voltage": "-", "welding_current": "-", "welding_speed": "-", "preheat_temp": "-", "welding_env": "-", "residual_stress": "-30 MPa (compressive)", "fatigue_specimen_type": "Round bar", "fatigue_specimen_thickness": 20, "fatigue_test_type": "Torsional", "fatigue_temp": "-", "fatigue_env": "-", "load_ratio": -1, "frequency": "5–15", "fatigue_machine": "Servo-hydraulic test rigs", "fatigue_standard": "-", "fatigue_test_control": "Load control", "stress_concentration": "1.2–1.35 (S355)", "failure_location": "Flash base notch or base material"}}, {"id": "WELD2025:4100", "name": "S355J2 (1.0570) | Butt Joint", "material_family": "Welded joint", "points": [[410.0, 32400.0, 0], [403.0, 28300.0, 0], [391.0, 42600.0, 0], [372.0, 164000.0, 0], [357.0, 380000.0, 0], [347.0, 419000.0, 0], [347.0, 462000.0, 0], [323.0, 1490000.0, 0], [323.0, 2340000.0, 0], [313.0, 4040000.0, 0], [311.0, 5100000.0, 1], [303.0, 5110000.0, 1]], "conditions": {"material": "S355J2 (1.0570)", "am_type": "Rotary Friction Welding", "load_ratio": "-1", "test_type": "Torsional", "temperature": "-", "surface_treatment": "Stress relief annealing (550–600°C for 120 minutes)"}, "metadata": {"dataset_id": 4100, "title": "Fatigue and failure behaviour of friction welded steel joints under normal and shear stresses", "doi": "10.1007/s40194-024-01774-w", "authors": "Baumgartner, Joerg; Uhlenberg, Lorenz; Trommer, Frank; Hesse, Ann-Christin; Koehler, Markus; Dilger, Klaus", "publication": "WELDING IN THE WORLD", "year_of_publication": 2024, "UT": "WOS:001206039900001", "base_material": "S355J2 (1.0570)", "base_young_modulus": "-", "base_yield_strength": "-", "base_ultimate_strength": "-", "base_elongation": "-", "weld_material": "S355J2 (1.0570)", "weld_young_modulus": "-", "weld_yield_strength": "-", "weld_ultimate_strength": "-", "weld_elongation": "-", "processing": "Stress relief annealing (550–600°C for 120 minutes)", "welding_joint": "Butt Joint", "welding_method": "Rotary Friction Welding", "welding_voltage": "-", "welding_current": "-", "welding_speed": "-", "preheat_temp": "-", "welding_env": "-", "residual_stress": "-30 MPa (compressive)", "fatigue_specimen_type": "Round bar", "fatigue_specimen_thickness": 20, "fatigue_test_type": "Torsional", "fatigue_temp": "-", "fatigue_env": "-", "load_ratio": -1, "frequency": "5–15", "fatigue_machine": "Servo-hydraulic test rigs", "fatigue_standard": "-", "fatigue_test_control": "Load control", "stress_concentration": "1.2–1.35 (S355)", "failure_location": "Base material (S355)"}}, {"id": "WELD2025:4101", "name": "S355J2 (1.0570) and X5CrNi18-10 (1.4301) | Butt Joint", "material_family": "Welded joint", "points": [[388.0, 224000.0, 0], [388.0, 498000.0, 0], [388.0, 667000.0, 0], [383.0, 379000.0, 0], [375.0, 351000.0, 0], [375.0, 402000.0, 0], [373.0, 594000.0, 0], [344.0, 1920000.0, 0], [343.0, 2120000.0, 0], [343.0, 1810000.0, 0], [337.0, 2620000.0, 0], [325.0, 4900000.0, 1], [331.0, 4620000.0, 1]], "conditions": {"material": "S355J2 (1.0570) and X5CrNi18-10 (1.4301)", "am_type": "Rotary Friction Welding", "load_ratio": "-1", "test_type": "Torsional", "temperature": "-", "surface_treatment": "With flash"}, "metadata": {"dataset_id": 4101, "title": "Fatigue and failure behaviour of friction welded steel joints under normal and shear stresses", "doi": "10.1007/s40194-024-01774-w", "authors": "Baumgartner, Joerg; Uhlenberg, Lorenz; Trommer, Frank; Hesse, Ann-Christin; Koehler, Markus; Dilger, Klaus", "publication": "WELDING IN THE WORLD", "year_of_publication": 2024, "UT": "WOS:001206039900001", "base_material": "S355J2 (1.0570) and X5CrNi18-10 (1.4301)", "base_young_modulus": "-", "base_yield_strength": "-", "base_ultimate_strength": "-", "base_elongation": "-", "weld_material": "S355J2 (1.0570) and X5CrNi18-10 (1.4301)", "weld_young_modulus": "-", "weld_yield_strength": "-", "weld_ultimate_strength": "-", "weld_elongation": "-", "processing": "With flash", "welding_joint": "Butt Joint", "welding_method": "Rotary Friction Welding", "welding_voltage": "-", "welding_current": "-", "welding_speed": "-", "preheat_temp": "-", "welding_env": "-", "residual_stress": "-180 MPa", "fatigue_specimen_type": "Round bar", "fatigue_specimen_thickness": 20, "fatigue_test_type": "Torsional", "fatigue_temp": "-", "fatigue_env": "-", "load_ratio": -1, "frequency": "5–15", "fatigue_machine": "Servo-hydraulic test rigs", "fatigue_standard": "-", "fatigue_test_control": "Load control", "stress_concentration": "1.15", "failure_location": "-"}}, {"id": "WELD2025:4102", "name": "S355J2 (1.0570) and X5CrNi18-10 (1.4301) | Butt Joint", "material_family": "Welded joint", "points": [[419.0, 81000.0, 0], [402.0, 122000.0, 0], [409.0, 140000.0, 0], [393.0, 170000.0, 0], [382.0, 372000.0, 0], [376.0, 594000.0, 0], [364.0, 480000.0, 0], [350.0, 2380000.0, 0], [344.0, 3130000.0, 0], [340.0, 4900000.0, 1], [331.0, 5000000.0, 1]], "conditions": {"material": "S355J2 (1.0570) and X5CrNi18-10 (1.4301)", "am_type": "Rotary Friction Welding", "load_ratio": "-1", "test_type": "Torsional", "temperature": "-", "surface_treatment": "-"}, "metadata": {"dataset_id": 4102, "title": "Fatigue and failure behaviour of friction welded steel joints under normal and shear stresses", "doi": "10.1007/s40194-024-01774-w", "authors": "Baumgartner, Joerg; Uhlenberg, Lorenz; Trommer, Frank; Hesse, Ann-Christin; Koehler, Markus; Dilger, Klaus", "publication": "WELDING IN THE WORLD", "year_of_publication": 2024, "UT": "WOS:001206039900001", "base_material": "S355J2 (1.0570) and X5CrNi18-10 (1.4301)", "base_young_modulus": "-", "base_yield_strength": "-", "base_ultimate_strength": "-", "base_elongation": "-", "weld_material": "S355J2 (1.0570) and X5CrNi18-10 (1.4301)", "weld_young_modulus": "-", "weld_yield_strength": "-", "weld_ultimate_strength": "-", "weld_elongation": "-", "processing": "-", "welding_joint": "Butt Joint", "welding_method": "Rotary Friction Welding", "welding_voltage": "-", "welding_current": "-", "welding_speed": "-", "preheat_temp": "-", "welding_env": "-", "residual_stress": "-180 MPa", "fatigue_specimen_type": "Round bar", "fatigue_specimen_thickness": 20, "fatigue_test_type": "Torsional", "fatigue_temp": "-", "fatigue_env": "-", "load_ratio": -1, "frequency": "5–15", "fatigue_machine": "Servo-hydraulic test rigs", "fatigue_standard": "-", "fatigue_test_control": "Load control", "stress_concentration": "1.15", "failure_location": "-"}}, {"id": "WELD2025:4106", "name": "Mg-4%Al-1%Ca-0.2%Mn (AX41) | Butt Joint", "material_family": "Welded joint", "points": [[180.0, 64970.0, 0], [159.0, 89045.0, 0], [138.0, 130394.0, 0], [121.0, 268482.0, 0], [119.0, 9742617.0, 1]], "conditions": {"material": "Mg-4%Al-1%Ca-0.2%Mn (AX41)", "am_type": "TIG (Tungsten Inert Gas)", "load_ratio": "-1", "test_type": "Plane Bending", "temperature": "20", "surface_treatment": "-"}, "metadata": {"dataset_id": 4106, "title": "Fatigue strength and fatigue crack initiation mechanism in non-combustible Mg-4%Al-1%Ca-0.2%Mn alloys and its TIG and MIG weld joints", "doi": "10.1007/s40194-024-01813-6", "authors": "Shao, Xuanyi; Thao, Bui Phuong; Nakata, Taiki; Zhang, Nan; Miyashita, Yukio; Kamado, Shigeharu", "publication": "WELDING IN THE WORLD", "year_of_publication": 2024, "UT": "WOS:001278182600001", "base_material": "Mg-4%Al-1%Ca-0.2%Mn (AX41)", "base_young_modulus": "-", "base_yield_strength": 181, "base_ultimate_strength": 240, "base_elongation": 13.4, "weld_material": "Mg-4%Al-1%Ca-0.2%Mn (AX41)", "weld_young_modulus": "-", "weld_yield_strength": 101, "weld_ultimate_strength": 194, "weld_elongation": 7.2, "processing": "-", "welding_joint": "Butt Joint", "welding_method": "TIG (Tungsten Inert Gas)", "welding_voltage": "-", "welding_current": "120-130", "welding_speed": 5, "preheat_temp": "-", "welding_env": "-", "residual_stress": "-", "fatigue_specimen_type": "Plat", "fatigue_specimen_thickness": 3.0, "fatigue_test_type": "Plane Bending", "fatigue_temp": 20, "fatigue_env": "55% RH", "load_ratio": -1, "frequency": 20, "fatigue_machine": "-", "fatigue_standard": "JIS Z 2275", "fatigue_test_control": "Stress", "stress_concentration": "-", "failure_location": "Weld zone"}}, {"id": "WELD2025:4107", "name": "Mg-4%Al-1%Ca-0.2%Mn (AX41) | Butt Joint", "material_family": "Welded joint", "points": [[180.0, 82331.0, 0], [160.0, 117186.0, 0], [140.0, 188658.0, 0], [120.0, 370589.0, 0], [100.0, 10046448.0, 1], [120.0, 10022851.0, 1]], "conditions": {"material": "Mg-4%Al-1%Ca-0.2%Mn (AX41)", "am_type": "MIG (Metal Inert Gas)", "load_ratio": "-1", "test_type": "Plane Bending", "temperature": "20", "surface_treatment": "-"}, "metadata": {"dataset_id": 4107, "title": "Fatigue strength and fatigue crack initiation mechanism in non-combustible Mg-4%Al-1%Ca-0.2%Mn alloys and its TIG and MIG weld joints", "doi": "10.1007/s40194-024-01813-6", "authors": "Shao, Xuanyi; Thao, Bui Phuong; Nakata, Taiki; Zhang, Nan; Miyashita, Yukio; Kamado, Shigeharu", "publication": "WELDING IN THE WORLD", "year_of_publication": 2024, "UT": "WOS:001278182600001", "base_material": "Mg-4%Al-1%Ca-0.2%Mn (AX41)", "base_young_modulus": "-", "base_yield_strength": 181, "base_ultimate_strength": 240, "base_elongation": 13.4, "weld_material": "Mg-4%Al-1%Ca-0.2%Mn (AX41)", "weld_young_modulus": "-", "weld_yield_strength": 105, "weld_ultimate_strength": 227, "weld_elongation": 17.7, "processing": "-", "welding_joint": "Butt Joint", "welding_method": "MIG (Metal Inert Gas)", "welding_voltage": "-", "welding_current": 100, "welding_speed": 12.5, "preheat_temp": "-", "welding_env": "-", "residual_stress": "-", "fatigue_specimen_type": "Plat", "fatigue_specimen_thickness": 3.0, "fatigue_test_type": "Plane Bending", "fatigue_temp": 20, "fatigue_env": "55% RH", "load_ratio": -1, "frequency": 20, "fatigue_machine": "-", "fatigue_standard": "JIS Z 2275", "fatigue_test_control": "Stress", "stress_concentration": "-", "failure_location": "Weld zone"}}, {"id": "WELD2025:4108", "name": "AA5754 and AA6013 aluminum alloys | Butt Joint", "material_family": "Welded joint", "points": [[278.0, 98873.0, 0], [264.0, 102666.0, 0], [258.0, 847364.0, 0], [220.0, 1439636.0, 0]], "conditions": {"material": "AA5754 and AA6013 aluminum alloys", "am_type": "Friction Stir Welding (FSW)", "load_ratio": "-", "test_type": "Bending fatigue", "temperature": "25", "surface_treatment": "-"}, "metadata": {"dataset_id": 4108, "title": "The Design of Fatigue Test Machine and the Analysis of Fatigue Behavior of FSWed Dissimilar Aluminum Alloys", "doi": "10.1007/s40799-022-00564-7", "authors": "Yuruk, A.; Cevik, B.; Kahraman, N.", "publication": "EXPERIMENTAL TECHNIQUES", "year_of_publication": 2023, "UT": "WOS:000779779500001", "base_material": "AA5754 and AA6013 aluminum alloys", "base_young_modulus": "-", "base_yield_strength": "-", "base_ultimate_strength": "242.4, 369.4", "base_elongation": "16.2, 15.5", "weld_material": "AA5754/AA6013", "weld_young_modulus": "-", "weld_yield_strength": "-", "weld_ultimate_strength": "-", "weld_elongation": "-", "processing": "-", "welding_joint": "Butt Joint", "welding_method": "Friction Stir Welding (FSW)", "welding_voltage": "-", "welding_current": "-", "welding_speed": 0.208, "preheat_temp": "-", "welding_env": "-", "residual_stress": "-", "fatigue_specimen_type": "Plate-type", "fatigue_specimen_thickness": 5, "fatigue_test_type": "Bending fatigue", "fatigue_temp": 25, "fatigue_env": "-", "load_ratio": "-", "frequency": 10, "fatigue_machine": "Custom-designed computer-based fatigue test machine", "fatigue_standard": "-", "fatigue_test_control": "-", "stress_concentration": "-", "failure_location": "Weld center (weld metal)"}}, {"id": "WELD2025:4109", "name": "AA5754 and AA6013 aluminum alloys | Butt Joint", "material_family": "Welded joint", "points": [[361.0, 65300.0, 0], [326.0, 107176.0, 0], [272.0, 365148.0, 0], [223.0, 1628446.0, 0]], "conditions": {"material": "AA5754 and AA6013 aluminum alloys", "am_type": "Friction Stir Welding (FSW)", "load_ratio": "-", "test_type": "Bending fatigue", "temperature": "25", "surface_treatment": "-"}, "metadata": {"dataset_id": 4109, "title": "The Design of Fatigue Test Machine and the Analysis of Fatigue Behavior of FSWed Dissimilar Aluminum Alloys", "doi": "10.1007/s40799-022-00564-7", "authors": "Yuruk, A.; Cevik, B.; Kahraman, N.", "publication": "EXPERIMENTAL TECHNIQUES", "year_of_publication": 2023, "UT": "WOS:000779779500001", "base_material": "AA5754 and AA6013 aluminum alloys", "base_young_modulus": "-", "base_yield_strength": "-", "base_ultimate_strength": "242.4, 369.4", "base_elongation": "16.2, 15.5", "weld_material": "AA5754/AA6013", "weld_young_modulus": "-", "weld_yield_strength": "-", "weld_ultimate_strength": "-", "weld_elongation": "-", "processing": "-", "welding_joint": "Butt Joint", "welding_method": "Friction Stir Welding (FSW)", "welding_voltage": "-", "welding_current": "-", "welding_speed": 0.417, "preheat_temp": "-", "welding_env": "-", "residual_stress": "-", "fatigue_specimen_type": "Plate-type", "fatigue_specimen_thickness": 5, "fatigue_test_type": "Bending fatigue", "fatigue_temp": 25, "fatigue_env": "-", "load_ratio": "-", "frequency": 10, "fatigue_machine": "Custom-designed computer-based fatigue test machine", "fatigue_standard": "-", "fatigue_test_control": "-", "stress_concentration": "-", "failure_location": "Weld center (weld metal)"}}, {"id": "WELD2025:4110", "name": "AA5754 and AA6013 aluminum alloys | Butt Joint", "material_family": "Welded joint", "points": [[301.0, 31991.0, 0], [280.0, 64672.0, 0], [267.0, 66652.0, 0], [255.0, 149555.0, 0], [215.0, 1376762.0, 0]], "conditions": {"material": "AA5754 and AA6013 aluminum alloys", "am_type": "Friction Stir Welding (FSW)", "load_ratio": "-", "test_type": "Bending fatigue", "temperature": "25", "surface_treatment": "-"}, "metadata": {"dataset_id": 4110, "title": "The Design of Fatigue Test Machine and the Analysis of Fatigue Behavior of FSWed Dissimilar Aluminum Alloys", "doi": "10.1007/s40799-022-00564-7", "authors": "Yuruk, A.; Cevik, B.; Kahraman, N.", "publication": "EXPERIMENTAL TECHNIQUES", "year_of_publication": 2023, "UT": "WOS:000779779500001", "base_material": "AA5754 and AA6013 aluminum alloys", "base_young_modulus": "-", "base_yield_strength": "-", "base_ultimate_strength": "242.4, 369.4", "base_elongation": "16.2, 15.5", "weld_material": "AA5754/AA6013", "weld_young_modulus": "-", "weld_yield_strength": "-", "weld_ultimate_strength": "-", "weld_elongation": "-", "processing": "-", "welding_joint": "Butt Joint", "welding_method": "Friction Stir Welding (FSW)", "welding_voltage": "-", "welding_current": "-", "welding_speed": 0.533, "preheat_temp": "-", "welding_env": "-", "residual_stress": "-", "fatigue_specimen_type": "Plate-type", "fatigue_specimen_thickness": 5, "fatigue_test_type": "Bending fatigue", "fatigue_temp": 25, "fatigue_env": "-", "load_ratio": "-", "frequency": 10, "fatigue_machine": "Custom-designed computer-based fatigue test machine", "fatigue_standard": "-", "fatigue_test_control": "-", "stress_concentration": "-", "failure_location": "Weld center (weld metal)"}}, {"id": "WELD2025:4111", "name": "High-strength low-alloy steel | V-joint", "material_family": "Welded joint", "points": [[520.0, 1454138.0, 0], [511.0, 2262148.0, 0], [519.0, 2809946.0, 0], [479.0, 2186745.0, 0], [548.0, 4029645.0, 0], [600.0, 4675144.0, 0], [449.0, 4838226.0, 0], [458.0, 5526942.0, 0], [479.0, 5501516.0, 0], [508.0, 10004574.0, 1], [496.0, 9990079.0, 1], [469.0, 9976928.0, 1], [451.0, 10017791.0, 1], [437.0, 10042578.0, 1], [422.0, 10012679.0, 1], [400.0, 10046076.0, 1]], "conditions": {"material": "High-strength low-alloy steel", "am_type": "GMAW (Gas Metal Arc Welding)", "load_ratio": "-", "test_type": "Axial", "temperature": "-", "surface_treatment": "-"}, "metadata": {"dataset_id": 4111, "title": "Effect of enhanced weld cooling on the mechanical properties of a structural steel with a yield strength of 700 MPa", "doi": "10.1007/s42452-020-03695-x", "authors": "Laitila, Juhani; Keranen, Lassi; Larkiola, Jari", "publication": "SN APPLIED SCIENCES", "year_of_publication": 2020, "UT": "WOS:000585317100004", "base_material": "High-strength low-alloy steel", "base_young_modulus": "-", "base_yield_strength": 700, "base_ultimate_strength": "750–950", "base_elongation": "≥13", "weld_material": "Aristorod 69 (Ø1.2 mm)", "weld_young_modulus": "-", "weld_yield_strength": "-", "weld_ultimate_strength": "-", "weld_elongation": "-", "processing": "-", "welding_joint": "V-joint", "welding_method": "GMAW (Gas Metal Arc Welding)", "welding_voltage": 22.2, "welding_current": 220, "welding_speed": 5.33, "preheat_temp": 21, "welding_env": "-", "residual_stress": "-", "fatigue_specimen_type": "Flat", "fatigue_specimen_thickness": 3, "fatigue_test_type": "Axial", "fatigue_temp": "-", "fatigue_env": "-", "load_ratio": "-", "frequency": "-", "fatigue_machine": "-", "fatigue_standard": "ASTM E 466", "fatigue_test_control": "-", "stress_concentration": "-", "failure_location": "Fusion line"}}, {"id": "WELD2025:4112", "name": "High-strength low-alloy steel | V-joint", "material_family": "Welded joint", "points": [[524.0, 4071079.0, 0], [581.0, 3807135.0, 0], [558.0, 5705595.0, 0], [548.0, 5675192.0, 0], [549.0, 6317664.0, 0], [541.0, 7493910.0, 0], [600.0, 10042948.0, 1], [564.0, 9983655.0, 1], [540.0, 10017253.0, 1], [538.0, 10017421.0, 1], [533.0, 10017926.0, 1], [499.0, 10005381.0, 1]], "conditions": {"material": "High-strength low-alloy steel", "am_type": "GMAW (Gas Metal Arc Welding)", "load_ratio": "-", "test_type": "Axial", "temperature": "-", "surface_treatment": "Enhanced cooling (external cooling applied)"}, "metadata": {"dataset_id": 4112, "title": "Effect of enhanced weld cooling on the mechanical properties of a structural steel with a yield strength of 700 MPa", "doi": "10.1007/s42452-020-03695-x", "authors": "Laitila, Juhani; Keranen, Lassi; Larkiola, Jari", "publication": "SN APPLIED SCIENCES", "year_of_publication": 2020, "UT": "WOS:000585317100004", "base_material": "High-strength low-alloy steel", "base_young_modulus": "-", "base_yield_strength": 700, "base_ultimate_strength": "750–950", "base_elongation": "≥13", "weld_material": "Aristorod 69 (Ø1.2 mm)", "weld_young_modulus": "-", "weld_yield_strength": "-", "weld_ultimate_strength": "-", "weld_elongation": "-", "processing": "Enhanced cooling (external cooling applied)", "welding_joint": "V-joint", "welding_method": "GMAW (Gas Metal Arc Welding)", "welding_voltage": 22.2, "welding_current": 220, "welding_speed": 5.33, "preheat_temp": 21, "welding_env": "-", "residual_stress": "-", "fatigue_specimen_type": "Flat", "fatigue_specimen_thickness": 3, "fatigue_test_type": "Axial", "fatigue_temp": "-", "fatigue_env": "-", "load_ratio": "-", "frequency": "-", "fatigue_machine": "-", "fatigue_standard": "ASTM E 466", "fatigue_test_control": "-", "stress_concentration": "-", "failure_location": "Fusion line"}}, {"id": "WELD2025:4113", "name": "S700MC | T-Joint", "material_family": "Welded joint", "points": [[573.0, 16666.0, 0], [485.0, 31802.0, 0], [500.0, 42360.0, 0], [461.0, 70244.0, 0], [396.0, 161360.0, 0], [428.0, 174587.0, 0], [391.0, 331313.0, 0], [367.0, 1234243.0, 0], [344.0, 4623849.0, 0], [281.0, 1989506.0, 1]], "conditions": {"material": "S700MC", "am_type": "MAG (Metal Active Gas) welding", "load_ratio": "0.1", "test_type": "Axial (tensile)", "temperature": "-", "surface_treatment": "-"}, "metadata": {"dataset_id": 4113, "title": "Usage of Ti-surface-modified filler material to increase the joint strength of High-Strength Low Alloyed (HSLA) steels under different load types", "doi": "10.1007/s42452-020-03884-8", "authors": "Treutler, Kai; Wesling, Volker", "publication": "SN APPLIED SCIENCES", "year_of_publication": 2020, "UT": "WOS:000596701100010", "base_material": "S700MC", "base_young_modulus": "-", "base_yield_strength": 725, "base_ultimate_strength": 820, "base_elongation": 1.5, "weld_material": "Ti-modified filler", "weld_young_modulus": "-", "weld_yield_strength": 725, "weld_ultimate_strength": 825, "weld_elongation": 9.7, "processing": "-", "welding_joint": "T-Joint", "welding_method": "MAG (Metal Active Gas) welding", "welding_voltage": 18.3, "welding_current": 253, "welding_speed": 5, "preheat_temp": "-", "welding_env": "Shielding gas (82% Ar, 18% CO2)", "residual_stress": "-", "fatigue_specimen_type": "Flat tensile specimen", "fatigue_specimen_thickness": 5, "fatigue_test_type": "Axial (tensile)", "fatigue_temp": "-", "fatigue_env": "-", "load_ratio": 0.1, "frequency": "-", "fatigue_machine": "Resonance testing machine (Rumul Testronik 110 kN)", "fatigue_standard": "DIN EN 50100", "fatigue_test_control": "Stress", "stress_concentration": "-", "failure_location": "Weld toe"}}, {"id": "WELD2025:4114", "name": "S700MC | T-Joint", "material_family": "Welded joint", "points": [[942.0, 19908.0, 0], [857.0, 28168.0, 0], [766.0, 49027.0, 0], [679.0, 64140.0, 0], [571.0, 111638.0, 0], [526.0, 120739.0, 0], [472.0, 146051.0, 0], [441.0, 295683.0, 0], [334.0, 732264.0, 0], [290.0, 2359236.0, 0]], "conditions": {"material": "S700MC", "am_type": "MAG (Metal Active Gas) welding", "load_ratio": "0.1", "test_type": "Bending (T-specimen)", "temperature": "-", "surface_treatment": "-"}, "metadata": {"dataset_id": 4114, "title": "Usage of Ti-surface-modified filler material to increase the joint strength of High-Strength Low Alloyed (HSLA) steels under different load types", "doi": "10.1007/s42452-020-03884-8", "authors": "Treutler, Kai; Wesling, Volker", "publication": "SN APPLIED SCIENCES", "year_of_publication": 2020, "UT": "WOS:000596701100010", "base_material": "S700MC", "base_young_modulus": "-", "base_yield_strength": 725, "base_ultimate_strength": 820, "base_elongation": 1.5, "weld_material": "Ti-modified filler", "weld_young_modulus": "-", "weld_yield_strength": 725, "weld_ultimate_strength": 825, "weld_elongation": 9.7, "processing": "-", "welding_joint": "T-Joint", "welding_method": "MAG (Metal Active Gas) welding", "welding_voltage": 18.3, "welding_current": 253, "welding_speed": 5, "preheat_temp": "-", "welding_env": "Shielding gas (82% Ar, 18% CO2)", "residual_stress": "-", "fatigue_specimen_type": "T-shaped specimen", "fatigue_specimen_thickness": 5, "fatigue_test_type": "Bending (T-specimen)", "fatigue_temp": "-", "fatigue_env": "-", "load_ratio": 0.1, "frequency": "-", "fatigue_machine": "Resonance testing machine (Rumul Testronik 110 kN)", "fatigue_standard": "DIN EN 50100", "fatigue_test_control": "Stress", "stress_concentration": "-", "failure_location": "Weld toe"}}, {"id": "WELD2025:4115", "name": "Aluminum alloy 2024-T3 | Butt single-U joint", "material_family": "Welded joint", "points": [[482.0, 17500.0, 0], [418.0, 66100.0, 0], [348.0, 523000.0, 0], [281.0, 13200000.0, 0], [318.0, 16500000.0, 0]], "conditions": {"material": "Aluminum alloy 2024-T3", "am_type": "Gas Tungsten Arc (TIG) welding", "load_ratio": "-1", "test_type": "Rotating bending fatigue", "temperature": "-", "surface_treatment": "-"}, "metadata": {"dataset_id": 4115, "title": "Effect of shot peening on the fatigue strength of 2024-T3 aluminum alloy in the unwelded and welded conditions", "doi": "10.1016/B978-008043711-8/50035-0", "authors": "Zaid, AIO; Ababneh, MA; Al-Haddid, TN", "publication": "CURRENT ADVANCES IN MECHANICAL DESIGN AND PRODUCTION VII", "year_of_publication": 2000, "UT": "WOS:000087714700035", "base_material": "Aluminum alloy 2024-T3", "base_young_modulus": "-", "base_yield_strength": "-", "base_ultimate_strength": "-", "base_elongation": "-", "weld_material": "Aluminum alloy 2024-T3", "weld_young_modulus": "-", "weld_yield_strength": "-", "weld_ultimate_strength": "-", "weld_elongation": "-", "processing": "-", "welding_joint": "Butt single-U joint", "welding_method": "Gas Tungsten Arc (TIG) welding", "welding_voltage": "-", "welding_current": "-", "welding_speed": "-", "preheat_temp": "-", "welding_env": "-", "residual_stress": "-", "fatigue_specimen_type": "Round bar", "fatigue_specimen_thickness": 10, "fatigue_test_type": "Rotating bending fatigue", "fatigue_temp": "-", "fatigue_env": "-", "load_ratio": -1, "frequency": 47.5, "fatigue_machine": "Wholer rotating fatigue apparatus", "fatigue_standard": "-", "fatigue_test_control": "-", "stress_concentration": "-", "failure_location": "Heat affected zone (HAZ)"}}, {"id": "WELD2025:4116", "name": "Aluminum alloy 2024-T3 | Butt single-U joint", "material_family": "Welded joint", "points": [[556.0, 13200.0, 0], [488.0, 32200.0, 0], [414.0, 561000.0, 0], [383.0, 1200000.0, 0], [347.0, 16500000.0, 0]], "conditions": {"material": "Aluminum alloy 2024-T3", "am_type": "Gas Tungsten Arc (TIG) welding", "load_ratio": "-1", "test_type": "Rotating bending fatigue", "temperature": "-", "surface_treatment": "Shot peening (intensities: 8A)"}, "metadata": {"dataset_id": 4116, "title": "Effect of shot peening on the fatigue strength of 2024-T3 aluminum alloy in the unwelded and welded conditions", "doi": "10.1016/B978-008043711-8/50035-0", "authors": "Zaid, AIO; Ababneh, MA; Al-Haddid, TN", "publication": "CURRENT ADVANCES IN MECHANICAL DESIGN AND PRODUCTION VII", "year_of_publication": 2000, "UT": "WOS:000087714700035", "base_material": "Aluminum alloy 2024-T3", "base_young_modulus": "-", "base_yield_strength": "-", "base_ultimate_strength": "-", "base_elongation": "-", "weld_material": "Aluminum alloy 2024-T3", "weld_young_modulus": "-", "weld_yield_strength": "-", "weld_ultimate_strength": "-", "weld_elongation": "-", "processing": "Shot peening (intensities: 8A)", "welding_joint": "Butt single-U joint", "welding_method": "Gas Tungsten Arc (TIG) welding", "welding_voltage": "-", "welding_current": "-", "welding_speed": "-", "preheat_temp": "-", "welding_env": "-", "residual_stress": "-", "fatigue_specimen_type": "Round bar", "fatigue_specimen_thickness": 10, "fatigue_test_type": "Rotating bending fatigue", "fatigue_temp": "-", "fatigue_env": "-", "load_ratio": -1, "frequency": 47.5, "fatigue_machine": "Wholer rotating fatigue apparatus", "fatigue_standard": "-", "fatigue_test_control": "-", "stress_concentration": "-", "failure_location": "Heat affected zone (HAZ)"}}, {"id": "WELD2025:4117", "name": "Aluminum alloy 2024-T3 | Butt single-U joint", "material_family": "Welded joint", "points": [[552.0, 78800.0, 0], [487.0, 775000.0, 0], [417.0, 2920000.0, 0], [380.0, 16000000.0, 0]], "conditions": {"material": "Aluminum alloy 2024-T3", "am_type": "Gas Tungsten Arc (TIG) welding", "load_ratio": "-1", "test_type": "Rotating bending fatigue", "temperature": "-", "surface_treatment": "Shot peening (intensities:10A)"}, "metadata": {"dataset_id": 4117, "title": "Effect of shot peening on the fatigue strength of 2024-T3 aluminum alloy in the unwelded and welded conditions", "doi": "10.1016/B978-008043711-8/50035-0", "authors": "Zaid, AIO; Ababneh, MA; Al-Haddid, TN", "publication": "CURRENT ADVANCES IN MECHANICAL DESIGN AND PRODUCTION VII", "year_of_publication": 2000, "UT": "WOS:000087714700035", "base_material": "Aluminum alloy 2024-T3", "base_young_modulus": "-", "base_yield_strength": "-", "base_ultimate_strength": "-", "base_elongation": "-", "weld_material": "Aluminum alloy 2024-T3", "weld_young_modulus": "-", "weld_yield_strength": "-", "weld_ultimate_strength": "-", "weld_elongation": "-", "processing": "Shot peening (intensities:10A)", "welding_joint": "Butt single-U joint", "welding_method": "Gas Tungsten Arc (TIG) welding", "welding_voltage": "-", "welding_current": "-", "welding_speed": "-", "preheat_temp": "-", "welding_env": "-", "residual_stress": "-", "fatigue_specimen_type": "Round bar", "fatigue_specimen_thickness": 10, "fatigue_test_type": "Rotating bending fatigue", "fatigue_temp": "-", "fatigue_env": "-", "load_ratio": -1, "frequency": 47.5, "fatigue_machine": "Wholer rotating fatigue apparatus", "fatigue_standard": "-", "fatigue_test_control": "-", "stress_concentration": "-", "failure_location": "Heat affected zone (HAZ)"}}, {"id": "WELD2025:4118", "name": "Aluminum alloy 2024-T3 | Butt single-U joint", "material_family": "Welded joint", "points": [[589.0, 140000.0, 0], [513.0, 738000.0, 0], [487.0, 6690000.0, 0], [457.0, 7910000.0, 0], [408.0, 17100000.0, 0]], "conditions": {"material": "Aluminum alloy 2024-T3", "am_type": "Gas Tungsten Arc (TIG) welding", "load_ratio": "-1", "test_type": "Rotating bending fatigue", "temperature": "-", "surface_treatment": "Shot peening (intensities: 12A)"}, "metadata": {"dataset_id": 4118, "title": "Effect of shot peening on the fatigue strength of 2024-T3 aluminum alloy in the unwelded and welded conditions", "doi": "10.1016/B978-008043711-8/50035-0", "authors": "Zaid, AIO; Ababneh, MA; Al-Haddid, TN", "publication": "CURRENT ADVANCES IN MECHANICAL DESIGN AND PRODUCTION VII", "year_of_publication": 2000, "UT": "WOS:000087714700035", "base_material": "Aluminum alloy 2024-T3", "base_young_modulus": "-", "base_yield_strength": "-", "base_ultimate_strength": "-", "base_elongation": "-", "weld_material": "Aluminum alloy 2024-T3", "weld_young_modulus": "-", "weld_yield_strength": "-", "weld_ultimate_strength": "-", "weld_elongation": "-", "processing": "Shot peening (intensities: 12A)", "welding_joint": "Butt single-U joint", "welding_method": "Gas Tungsten Arc (TIG) welding", "welding_voltage": "-", "welding_current": "-", "welding_speed": "-", "preheat_temp": "-", "welding_env": "-", "residual_stress": "-", "fatigue_specimen_type": "Round bar", "fatigue_specimen_thickness": 10, "fatigue_test_type": "Rotating bending fatigue", "fatigue_temp": "-", "fatigue_env": "-", "load_ratio": -1, "frequency": 47.5, "fatigue_machine": "Wholer rotating fatigue apparatus", "fatigue_standard": "-", "fatigue_test_control": "-", "stress_concentration": "-", "failure_location": "Heat affected zone (HAZ)"}}, {"id": "WELD2025:4119", "name": "Aluminum alloy 2024-T3 | Butt double Vee joint", "material_family": "Welded joint", "points": [[344.0, 25900.0, 0], [271.0, 642000.0, 0], [205.0, 850000.0, 0], [172.0, 16400000.0, 0]], "conditions": {"material": "Aluminum alloy 2024-T3", "am_type": "Gas Tungsten Arc (TIG) welding", "load_ratio": "-1", "test_type": "Rotating bending fatigue", "temperature": "-", "surface_treatment": "-"}, "metadata": {"dataset_id": 4119, "title": "Effect of shot peening on the fatigue strength of 2024-T3 aluminum alloy in the unwelded and welded conditions", "doi": "10.1016/B978-008043711-8/50035-0", "authors": "Zaid, AIO; Ababneh, MA; Al-Haddid, TN", "publication": "CURRENT ADVANCES IN MECHANICAL DESIGN AND PRODUCTION VII", "year_of_publication": 2000, "UT": "WOS:000087714700035", "base_material": "Aluminum alloy 2024-T3", "base_young_modulus": "-", "base_yield_strength": "-", "base_ultimate_strength": "-", "base_elongation": "-", "weld_material": "Aluminum alloy 2024-T3", "weld_young_modulus": "-", "weld_yield_strength": "-", "weld_ultimate_strength": "-", "weld_elongation": "-", "processing": "-", "welding_joint": "Butt double Vee joint", "welding_method": "Gas Tungsten Arc (TIG) welding", "welding_voltage": "-", "welding_current": "-", "welding_speed": "-", "preheat_temp": "-", "welding_env": "-", "residual_stress": "-", "fatigue_specimen_type": "Round bar", "fatigue_specimen_thickness": 10, "fatigue_test_type": "Rotating bending fatigue", "fatigue_temp": "-", "fatigue_env": "-", "load_ratio": -1, "frequency": 47.5, "fatigue_machine": "Wholer rotating fatigue apparatus", "fatigue_standard": "-", "fatigue_test_control": "-", "stress_concentration": "-", "failure_location": "Heat affected zone (HAZ)"}}, {"id": "WELD2025:4120", "name": "Aluminum alloy 2024-T3 | Butt double Vee joint", "material_family": "Welded joint", "points": [[479.0, 44000.0, 0], [340.0, 859000.0, 0], [273.0, 5360000.0, 0], [244.0, 16500000.0, 0]], "conditions": {"material": "Aluminum alloy 2024-T3", "am_type": "Gas Tungsten Arc (TIG) welding", "load_ratio": "-1", "test_type": "Rotating bending fatigue", "temperature": "-", "surface_treatment": "Shot peening (intensities: 8A)"}, "metadata": {"dataset_id": 4120, "title": "Effect of shot peening on the fatigue strength of 2024-T3 aluminum alloy in the unwelded and welded conditions", "doi": "10.1016/B978-008043711-8/50035-0", "authors": "Zaid, AIO; Ababneh, MA; Al-Haddid, TN", "publication": "CURRENT ADVANCES IN MECHANICAL DESIGN AND PRODUCTION VII", "year_of_publication": 2000, "UT": "WOS:000087714700035", "base_material": "Aluminum alloy 2024-T3", "base_young_modulus": "-", "base_yield_strength": "-", "base_ultimate_strength": "-", "base_elongation": "-", "weld_material": "Aluminum alloy 2024-T3", "weld_young_modulus": "-", "weld_yield_strength": "-", "weld_ultimate_strength": "-", "weld_elongation": "-", "processing": "Shot peening (intensities: 8A)", "welding_joint": "Butt double Vee joint", "welding_method": "Gas Tungsten Arc (TIG) welding", "welding_voltage": "-", "welding_current": "-", "welding_speed": "-", "preheat_temp": "-", "welding_env": "-", "residual_stress": "-", "fatigue_specimen_type": "Round bar", "fatigue_specimen_thickness": 10, "fatigue_test_type": "Rotating bending fatigue", "fatigue_temp": "-", "fatigue_env": "-", "load_ratio": -1, "frequency": 47.5, "fatigue_machine": "Wholer rotating fatigue apparatus", "fatigue_standard": "-", "fatigue_test_control": "-", "stress_concentration": "-", "failure_location": "Heat affected zone (HAZ)"}}, {"id": "WELD2025:4121", "name": "Aluminum alloy 2024-T3 | Butt double Vee joint", "material_family": "Welded joint", "points": [[417.0, 31300.0, 0], [340.0, 88400.0, 0], [281.0, 995000.0, 0], [244.0, 721000.0, 0], [211.0, 16500000.0, 0]], "conditions": {"material": "Aluminum alloy 2024-T3", "am_type": "Gas Tungsten Arc (TIG) welding", "load_ratio": "-1", "test_type": "Rotating bending fatigue", "temperature": "-", "surface_treatment": "Shot peening (intensities: 12A)"}, "metadata": {"dataset_id": 4121, "title": "Effect of shot peening on the fatigue strength of 2024-T3 aluminum alloy in the unwelded and welded conditions", "doi": "10.1016/B978-008043711-8/50035-0", "authors": "Zaid, AIO; Ababneh, MA; Al-Haddid, TN", "publication": "CURRENT ADVANCES IN MECHANICAL DESIGN AND PRODUCTION VII", "year_of_publication": 2000, "UT": "WOS:000087714700035", "base_material": "Aluminum alloy 2024-T3", "base_young_modulus": "-", "base_yield_strength": "-", "base_ultimate_strength": "-", "base_elongation": "-", "weld_material": "Aluminum alloy 2024-T3", "weld_young_modulus": "-", "weld_yield_strength": "-", "weld_ultimate_strength": "-", "weld_elongation": "-", "processing": "Shot peening (intensities: 12A)", "welding_joint": "Butt double Vee joint", "welding_method": "Gas Tungsten Arc (TIG) welding", "welding_voltage": "-", "welding_current": "-", "welding_speed": "-", "preheat_temp": "-", "welding_env": "-", "residual_stress": "-", "fatigue_specimen_type": "Round bar", "fatigue_specimen_thickness": 10, "fatigue_test_type": "Rotating bending fatigue", "fatigue_temp": "-", "fatigue_env": "-", "load_ratio": -1, "frequency": 47.5, "fatigue_machine": "Wholer rotating fatigue apparatus", "fatigue_standard": "-", "fatigue_test_control": "-", "stress_concentration": "-", "failure_location": "Heat affected zone (HAZ)"}}, {"id": "WELD2025:4122", "name": "- | Corrugated web-flange weld", "material_family": "Welded joint", "points": [[125.0, 1020962.0, 0], [122.0, 1310519.0, 0], [119.0, 1462937.0, 0], [105.0, 3512537.0, 0], [130.0, 1084146.0, 0], [125.0, 1397537.0, 0], [122.0, 1791154.0, 0], [129.0, 1586723.0, 0], [125.0, 1897560.0, 0], [121.0, 2204745.0, 0], [119.0, 2282422.0, 0], [116.0, 3226799.0, 0], [118.0, 2875058.0, 0], [122.0, 2503204.0, 0], [124.0, 2204745.0, 0], [112.0, 4749979.0, 0], [114.0, 4535672.0, 0], [117.0, 3642533.0, 0]], "conditions": {"material": "-", "am_type": "-", "load_ratio": "-", "test_type": "Axial", "temperature": "-", "surface_treatment": "-"}, "metadata": {"dataset_id": 4122, "title": "Fatigue of web-flange weld of corrugated web girders: 2. Analytical evaluation of fatigue strength of corrugated web-flange weld", "doi": "10.1016/j.ijfatigue.2004.08.007", "authors": "Anami, K; Sause, R", "publication": "INTERNATIONAL JOURNAL OF FATIGUE", "year_of_publication": 2005, "UT": "WOS:000226987100005", "base_material": "-", "base_young_modulus": "-", "base_yield_strength": "-", "base_ultimate_strength": "-", "base_elongation": "-", "weld_material": "-", "weld_young_modulus": "-", "weld_yield_strength": "-", "weld_ultimate_strength": "-", "weld_elongation": "-", "processing": "-", "welding_joint": "Corrugated web-flange weld", "welding_method": "-", "welding_voltage": "-", "welding_current": "-", "welding_speed": "-", "preheat_temp": "-", "welding_env": "-", "residual_stress": "-", "fatigue_specimen_type": "Wide plate", "fatigue_specimen_thickness": 40, "fatigue_test_type": "Axial", "fatigue_temp": "-", "fatigue_env": "-", "load_ratio": "-", "frequency": "-", "fatigue_machine": "-", "fatigue_standard": "AASHTO", "fatigue_test_control": "Stress", "stress_concentration": "-", "failure_location": "Weld toe"}}, {"id": "WELD2025:4123", "name": "HSLA-80 steel | Single 'V' butt joint", "material_family": "Welded joint", "points": [[149.0, 29800.0, 0], [124.0, 79900.0, 0], [99.0, 151000.0, 0], [75.0, 403000.0, 0]], "conditions": {"material": "HSLA-80 steel", "am_type": "Shielded Metal Arc Welding (SMAW)", "load_ratio": "0", "test_type": "Axial fatigue crack growth test", "temperature": "-", "surface_treatment": "-"}, "metadata": {"dataset_id": 4123, "title": "Influences of post weld heat treatment on fatigue life prediction of strength mis-matched HSLA steel welds", "doi": "10.1016/j.ijfatigue.2004.09.006", "authors": "Ravi, S; Balasubramanian, V; Nasser, SN", "publication": "INTERNATIONAL JOURNAL OF FATIGUE", "year_of_publication": 2005, "UT": "WOS:000227486600009", "base_material": "HSLA-80 steel", "base_young_modulus": "-", "base_yield_strength": 700, "base_ultimate_strength": 790, "base_elongation": 19.0, "weld_material": "E8018G (UM)", "weld_young_modulus": "-", "weld_yield_strength": 560, "weld_ultimate_strength": 660, "weld_elongation": 16.5, "processing": "-", "welding_joint": "Single 'V' butt joint", "welding_method": "Shielded Metal Arc Welding (SMAW)", "welding_voltage": "-", "welding_current": "-", "welding_speed": "-", "preheat_temp": "-", "welding_env": "-", "residual_stress": "-", "fatigue_specimen_type": "Centre Cracked Tension (CCT)", "fatigue_specimen_thickness": 12, "fatigue_test_type": "Axial fatigue crack growth test", "fatigue_temp": "-", "fatigue_env": "-", "load_ratio": 0, "frequency": 20, "fatigue_machine": "Servo hydraulic controlled (MTS make), 100kN capacity UTM", "fatigue_standard": "-", "fatigue_test_control": "Constant amplitude loading", "stress_concentration": "-", "failure_location": "Weld metal"}}, {"id": "WELD2025:4124", "name": "HSLA-80 steel | Single 'V' butt joint", "material_family": "Welded joint", "points": [[151.0, 49100.0, 0], [123.0, 117000.0, 0], [98.0, 258000.0, 0], [74.0, 629000.0, 0]], "conditions": {"material": "HSLA-80 steel", "am_type": "Shielded Metal Arc Welding (SMAW)", "load_ratio": "0", "test_type": "Axial fatigue crack growth test", "temperature": "-", "surface_treatment": "-"}, "metadata": {"dataset_id": 4124, "title": "Influences of post weld heat treatment on fatigue life prediction of strength mis-matched HSLA steel welds", "doi": "10.1016/j.ijfatigue.2004.09.006", "authors": "Ravi, S; Balasubramanian,
