Repository: yunyunfanfan/S-PA-CBB

# S-PA-CBB

Official research code, processed curve records, evaluation outputs, and manuscript source for:

> **From Physics to Selective Generation: Conditional Brownian Bridges for Sparse S–N Curve Reconstruction and Fatigue Decision-Making**

S-PA-CBB reconstructs a complete probabilistic stress–life (S–N) curve from only two to four observed fatigue tests. The method first fits an interpretable Basquin state, diagnoses whether that state is sufficient, and applies a ControlNet-style conditional Brownian-bridge residual only to curves that benefit from correction.

File: external_data/weld2025_disjoint_curves.json (part 159 of 223)
V; Nasser, SN", "publication": "INTERNATIONAL JOURNAL OF FATIGUE", "year_of_publication": 2005, "UT": "WOS:000227486600009", "base_material": "HSLA-80 steel", "base_young_modulus": "-", "base_yield_strength": 700, "base_ultimate_strength": 790, "base_elongation": 19.0, "weld_material": "E11018M (EM)", "weld_young_modulus": "-", "weld_yield_strength": 705, "weld_ultimate_strength": 800, "weld_elongation": 15.3, "processing": "-", "welding_joint": "Single 'V' butt joint", "welding_method": "Shielded Metal Arc Welding (SMAW)", "welding_voltage": "-", "welding_current": "-", "welding_speed": "-", "preheat_temp": "-", "welding_env": "-", "residual_stress": "-", "fatigue_specimen_type": "Centre Cracked Tension (CCT)", "fatigue_specimen_thickness": 12, "fatigue_test_type": "Axial fatigue crack growth test", "fatigue_temp": "-", "fatigue_env": "-", "load_ratio": 0, "frequency": 20, "fatigue_machine": "Servo hydraulic controlled (MTS make), 100kN capacity UTM", "fatigue_standard": "-", "fatigue_test_control": "Constant amplitude loading", "stress_concentration": "-", "failure_location": "Weld metal"}}, {"id": "WELD2025:4125", "name": "HSLA-80 steel | Single 'V' butt joint", "material_family": "Welded joint", "points": [[149.0, 82000.0, 0], [124.0, 159000.0, 0], [98.0, 348000.0, 0], [75.0, 906000.0, 0]], "conditions": {"material": "HSLA-80 steel", "am_type": "Shielded Metal Arc Welding (SMAW)", "load_ratio": "0", "test_type": "Axial fatigue crack growth test", "temperature": "-", "surface_treatment": "-"}, "metadata": {"dataset_id": 4125, "title": "Influences of post weld heat treatment on fatigue life prediction of strength mis-matched HSLA steel welds", "doi": "10.1016/j.ijfatigue.2004.09.006", "authors": "Ravi, S; Balasubramanian, V; Nasser, SN", "publication": "INTERNATIONAL JOURNAL OF FATIGUE", "year_of_publication": 2005, "UT": "WOS:000227486600009", "base_material": "HSLA-80 steel", "base_young_modulus": "-", "base_yield_strength": 700, "base_ultimate_strength": 790, "base_elongation": 19.0, "weld_material": "E13018G (OM)", "weld_young_modulus": "-", "weld_yield_strength": 810, "weld_ultimate_strength": 890, "weld_elongation": 14.8, "processing": "-", "welding_joint": "Single 'V' butt joint", "welding_method": "Shielded Metal Arc Welding (SMAW)", "welding_voltage": "-", "welding_current": "-", "welding_speed": "-", "preheat_temp": "-", "welding_env": "-", "residual_stress": "-", "fatigue_specimen_type": "Centre Cracked Tension (CCT)", "fatigue_specimen_thickness": 12, "fatigue_test_type": "Axial fatigue crack growth test", "fatigue_temp": "-", "fatigue_env": "-", "load_ratio": 0, "frequency": 20, "fatigue_machine": "Servo hydraulic controlled (MTS make), 100kN capacity UTM", "fatigue_standard": "-", "fatigue_test_control": "Constant amplitude loading", "stress_concentration": "-", "failure_location": "Weld metal"}}, {"id": "WELD2025:4126", "name": "HSLA-80 steel | Single 'V' butt joint", "material_family": "Welded joint", "points": [[150.0, 79400.0, 0], [125.0, 150000.0, 0], [100.0, 299000.0, 0], [75.0, 614000.0, 0]], "conditions": {"material": "HSLA-80 steel", "am_type": "Shielded Metal Arc Welding (SMAW)", "load_ratio": "0", "test_type": "Axial fatigue crack growth test", "temperature": "-", "surface_treatment": "Post Weld Heat Treatment (PWHT) at 620°C for 3h"}, "metadata": {"dataset_id": 4126, "title": "Influences of post weld heat treatment on fatigue life prediction of strength mis-matched HSLA steel welds", "doi": "10.1016/j.ijfatigue.2004.09.006", "authors": "Ravi, S; Balasubramanian, V; Nasser, SN", "publication": "INTERNATIONAL JOURNAL OF FATIGUE", "year_of_publication": 2005, "UT": "WOS:000227486600009", "base_material": "HSLA-80 steel", "base_young_modulus": "-", "base_yield_strength": 688, "base_ultimate_strength": 776, "base_elongation": 21.2, "weld_material": "E8018G (UM)", "weld_young_modulus": "-", "weld_yield_strength": 550, "weld_ultimate_strength": 646, "weld_elongation": 18.2, "processing": "Post Weld Heat Treatment (PWHT) at 620°C for 3h", "welding_joint": "Single 'V' butt joint", "welding_method": "Shielded Metal Arc Welding (SMAW)", "welding_voltage": "-", "welding_current": "-", "welding_speed": "-", "preheat_temp": "-", "welding_env": "-", "residual_stress": "-", "fatigue_specimen_type": "Centre Cracked Tension (CCT)", "fatigue_specimen_thickness": 12, "fatigue_test_type": "Axial fatigue crack growth test", "fatigue_temp": "-", "fatigue_env": "-", "load_ratio": 0, "frequency": 20, "fatigue_machine": "Servo hydraulic controlled (MTS make), 100kN capacity UTM", "fatigue_standard": "-", "fatigue_test_control": "Constant amplitude loading", "stress_concentration": "-", "failure_location": "Weld metal"}}, {"id": "WELD2025:4127", "name": "HSLA-80 steel | Single 'V' butt joint", "material_family": "Welded joint", "points": [[149.0, 119000.0, 0], [124.0, 203000.0, 0], [101.0, 400000.0, 0], [74.0, 787000.0, 0]], "conditions": {"material": "HSLA-80 steel", "am_type": "Shielded Metal Arc Welding (SMAW)", "load_ratio": "0", "test_type": "Axial fatigue crack growth test", "temperature": "-", "surface_treatment": "Post Weld Heat Treatment (PWHT) at 620°C for 3h"}, "metadata": {"dataset_id": 4127, "title": "Influences of post weld heat treatment on fatigue life prediction of strength mis-matched HSLA steel welds", "doi": "10.1016/j.ijfatigue.2004.09.006", "authors": "Ravi, S; Balasubramanian, V; Nasser, SN", "publication": "INTERNATIONAL JOURNAL OF FATIGUE", "year_of_publication": 2005, "UT": "WOS:000227486600009", "base_material": "HSLA-80 steel", "base_young_modulus": "-", "base_yield_strength": 688, "base_ultimate_strength": 776, "base_elongation": 21.2, "weld_material": "E11018M (EM)", "weld_young_modulus": "-", "weld_yield_strength": 696, "weld_ultimate_strength": 790, "weld_elongation": 17.4, "processing": "Post Weld Heat Treatment (PWHT) at 620°C for 3h", "welding_joint": "Single 'V' butt joint", "welding_method": "Shielded Metal Arc Welding (SMAW)", "welding_voltage": "-", "welding_current": "-", "welding_speed": "-", "preheat_temp": "-", "welding_env": "-", "residual_stress": "-", "fatigue_specimen_type": "Centre Cracked Tension (CCT)", "fatigue_specimen_thickness": 12, "fatigue_test_type": "Axial fatigue crack growth test", "fatigue_temp": "-", "fatigue_env": "-", "load_ratio": 0, "frequency": 20, "fatigue_machine": "Servo hydraulic controlled (MTS make), 100kN capacity UTM", "fatigue_standard": "-", "fatigue_test_control": "Constant amplitude loading", "stress_concentration": "-", "failure_location": "Weld metal"}}, {"id": "WELD2025:4128", "name": "HSLA-80 steel | Single 'V' butt joint", "material_family": "Welded joint", "points": [[150.0, 161000.0, 0], [125.0, 261000.0, 0], [100.0, 506000.0, 0], [75.0, 1010000.0, 0]], "conditions": {"material": "HSLA-80 steel", "am_type": "Shielded Metal Arc Welding (SMAW)", "load_ratio": "0", "test_type": "Axial fatigue crack growth test", "temperature": "-", "surface_treatment": "Post Weld Heat Treatment (PWHT) at 620°C for 3h"}, "metadata": {"dataset_id": 4128, "title": "Influences of post weld heat treatment on fatigue life prediction of strength mis-matched HSLA steel welds", "doi": "10.1016/j.ijfatigue.2004.09.006", "authors": "Ravi, S; Balasubramanian, V; Nasser, SN", "publication": "INTERNATIONAL JOURNAL OF FATIGUE", "year_of_publication": 2005, "UT": "WOS:000227486600009", "base_material": "HSLA-80 steel", "base_young_modulus": "-", "base_yield_strength": 688, "base_ultimate_strength": 776, "base_elongation": 21.2, "weld_material": "E13018G (OM)", "weld_young_modulus": "-", "weld_yield_strength": 802, "weld_ultimate_strength": 870, "weld_elongation": 16.1, "processing": "Post Weld Heat Treatment (PWHT) at 620°C for 3h", "welding_joint": "Single 'V' butt joint", "welding_method": "Shielded Metal Arc Welding (SMAW)", "welding_voltage": "-", "welding_current": "-", "welding_speed": "-", "preheat_temp": "-", "welding_env": "-", "residual_stress": "-", "fatigue_specimen_type": "Centre Cracked Tension (CCT)", "fatigue_specimen_thickness": 12, "fatigue_test_type": "Axial fatigue crack growth test", "fatigue_temp": "-", "fatigue_env": "-", "load_ratio": 0, "frequency": 20, "fatigue_machine": "Servo hydraulic controlled (MTS make), 100kN capacity UTM", "fatigue_standard": "-", "fatigue_test_control": "Constant amplitude loading", "stress_concentration": "-", "failure_location": "Weld metal"}}, {"id": "WELD2025:4129", "name": "JIS SM490A | Cruciform fillet-welded joint", "material_family": "Welded joint", "points": [[110.0, 253000.0, 0], [93.0, 403000.0, 0], [80.0, 722000.0, 0], [70.0, 1050000.0, 0], [72.0, 1160000.0, 0], [57.0, 1630000.0, 0], [46.0, 2950000.0, 0], [38.0, 8030000.0, 0], [35.0, 15400000.0, 1]], "conditions": {"material": "JIS SM490A", "am_type": "CO₂ gas metal arc welding (GMAW)", "load_ratio": "-", "test_type": "Axial fatigue", "temperature": "-", "surface_treatment": "-"}, "metadata": {"dataset_id": 4129, "title": "Fatigue strength evaluation of load-carrying cruciform fillet-welded joints made with mild steel plates of different thickness", "doi": "10.1016/j.ijfatigue.2005.01.002", "authors": "Kainuma, S; Kim, IT", "publication": "INTERNATIONAL JOURNAL OF FATIGUE", "year_of_publication": 2005, "UT": "WOS:000229127500009", "base_material": "JIS SM490A", "base_young_modulus": "-", "base_yield_strength": 395, "base_ultimate_strength": 533, "base_elongation": 28, "weld_material": "JIS Z3313 MX-Z200", "weld_young_modulus": "-", "weld_yield_strength": 530, "weld_ultimate_strength": 590, "weld_elongation": 29, "processing": "-", "welding_joint": "Cruciform fillet-welded joint", "welding_method": "CO₂ gas metal arc welding (GMAW)", "welding_voltage": 35.5, "welding_current": 280, "welding_speed": 6.7, "preheat_temp": "-", "welding_env": "-", "residual_stress": "-", "fatigue_specimen_type": "Cruciform fillet-welded joint (full-scale)", "fatigue_specimen_thickness": 14, "fatigue_test_type": "Axial fatigue", "fatigue_temp": "-", "fatigue_env": "-", "load_ratio": "-", "frequency": "4–20", "fatigue_machine": "Electric hydraulic servo system-testing machine (±200 kN capacity)", "fatigue_standard": "-", "fatigue_test_control": "Load-controlled", "stress_concentration": "-", "failure_location": "Weld root"}}, {"id": "WELD2025:4130", "name": "JIS SM490A | Cruciform fillet-welded joint", "material_family": "Welded joint", "points": [[95.0, 438000.0, 0], [97.0, 492000.0, 0], [83.0, 469000.0, 0], [80.0, 475000.0, 0], [66.0, 1050000.0, 0], [53.0, 1990000.0, 0], [53.0, 2210000.0, 0], [46.0, 2920000.0, 0]], "conditions": {"material": "JIS SM490A", "am_type": "CO₂ gas metal arc welding (GMAW)", "load_ratio": "-", "test_type": "Axial fatigue", "temperature": "-", "surface_treatment": "-"}, "metadata": {"dataset_id": 4130, "title": "Fatigue strength evaluation of load-carrying cruciform fillet-welded joints made with mild steel plates of different thickness", "doi": "10.1016/j.ijfatigue.2005.01.002", "authors": "Kainuma, S; Kim, IT", "publication": "INTERNATIONAL JOURNAL OF FATIGUE", "year_of_publication": 2005, "UT": "WOS:000229127500009", "base_material": "JIS SM490A", "base_young_modulus": "-", "base_yield_strength": "395, 342", "base_ultimate_strength": "538, 528", "base_elongation": "28, 24", "weld_material": "JIS Z3313 MX-Z200", "weld_young_modulus": "-", "weld_yield_strength": 530, "weld_ultimate_strength": 590, "weld_elongation": 29, "processing": "-", "welding_joint": "Cruciform fillet-welded joint", "welding_method": "CO₂ gas metal arc welding (GMAW)", "welding_voltage": 35.5, "welding_current": 280, "welding_speed": 6.7, "preheat_temp": "-", "welding_env": "-", "residual_stress": "-", "fatigue_specimen_type": "Cruciform fillet-welded joint (full-scale)", "fatigue_specimen_thickness": "9, 14", "fatigue_test_type": "Axial fatigue", "fatigue_temp": "-", "fatigue_env": "-", "load_ratio": "-", "frequency": "4–20", "fatigue_machine": "Electric hydraulic servo system-testing machine (±200 kN capacity)", "fatigue_standard": "-", "fatigue_test_control": "Load-controlled", "stress_concentration": "-", "failure_location": "Weld root"}}, {"id": "WELD2025:4131", "name": "JIS SM490A | Cruciform fillet-welded joint", "material_family": "Welded joint", "points": [[94.0, 218000.0, 0], [90.0, 228000.0, 0], [96.0, 253000.0, 0], [76.0, 464000.0, 0], [64.0, 774000.0, 0], [58.0, 932000.0, 0], [56.0, 1080000.0, 0], [76.0, 592000.0, 0], [45.0, 2010000.0, 0], [38.0, 3350000.0, 0], [26.0, 15000000.0, 1]], "conditions": {"material": "JIS SM490A", "am_type": "CO₂ gas metal arc welding (GMAW)", "load_ratio": "-", "test_type": "Axial fatigue", "temperature": "-", "surface_treatment": "-"}, "metadata": {"dataset_id": 4131, "title": "Fatigue strength evaluation of load-carrying cruciform fillet-welded joints made with mild steel plates of different thickness", "doi": "10.1016/j.ijfatigue.2005.01.002", "authors": "Kainuma, S; Kim, IT", "publication": "INTERNATIONAL JOURNAL OF FATIGUE", "year_of_publication": 2005, "UT": "WOS:000229127500009", "base_material": "JIS SM490A", "base_young_modulus": "-", "base_yield_strength": "395, 342, 395", "base_ultimate_strength": "538, 528, 538", "base_elongation": "28, 24, 24", "weld_material": "JIS Z3313 MX-Z200", "weld_young_modulus": "-", "weld_yield_strength": 530, "weld_ultimate_strength": 590, "weld_elongation": 29, "processing": "-", "welding_joint": "Cruciform fillet-welded joint", "welding_method": "CO₂ gas metal arc welding (GMAW)", "welding_voltage": 35.5, "welding_current": 280, "welding_speed": 6.7, "preheat_temp": "-", "welding_env": "-", "residual_stress": "-", "fatigue_specimen_type": "Cruciform fillet-welded joint (full-scale)", "fatigue_specimen_thickness": "9, 14", "fatigue_test_type": "Axial fatigue", "fatigue_temp": "-", "fatigue_env": "-", "load_ratio": "-", "frequency": "4–20", "fatigue_machine": "Electric hydraulic servo system-testing machine (±200 kN capacity)", "fatigue_standard": "-", "fatigue_test_control": "Load-controlled", "stress_concentration": "-", "failure_location": "Weld root"}}, {"id": "WELD2025:4132", "name": "JIS SM490A | Cruciform fillet-welded joint", "material_family": "Welded joint", "points": [[49.0, 427000.0, 0], [46.0, 626000.0, 0], [41.0, 828000.0, 0], [36.0, 1230000.0, 0], [33.0, 1480000.0, 0], [30.0, 1760000.0, 0], [30.0, 1960000.0, 0], [27.0, 2440000.0, 0], [24.0, 3310000.0, 0], [15.0, 22500000.0, 1]], "conditions": {"material": "JIS SM490A", "am_type": "CO₂ gas metal arc welding (GMAW)", "load_ratio": "-", "test_type": "Axial fatigue", "temperature": "-", "surface_treatment": "-"}, "metadata": {"dataset_id": 4132, "title": "Fatigue strength evaluation of load-carrying cruciform fillet-welded joints made with mild steel plates of different thickness", "doi": "10.1016/j.ijfatigue.2005.01.002", "authors": "Kainuma, S; Kim, IT", "publication": "INTERNATIONAL JOURNAL OF FATIGUE", "year_of_publication": 2005, "UT": "WOS:000229127500009", "base_material": "JIS SM490A", "base_young_modulus": "-", "base_yield_strength": "340, 342, 395", "base_ultimate_strength": "532, 528, 538", "base_elongation": "27, 24, 24", "weld_material": "JIS Z3313 MX-Z200", "weld_young_modulus": "-", "weld_yield_strength": 530, "weld_ultimate_strength": 590, "weld_elongation": 29, "processing": "-", "welding_joint": "Cruciform fillet-welded joint", "welding_method": "CO₂ gas metal arc welding (GMAW)", "welding_voltage": 35.5, "welding_current": 280, "welding_speed": 6.7, "preheat_temp": "-", "welding_env": "-", "residual_stress": "-", "fatigue_specimen_type": "Cruciform fillet-welded joint (full-scale)", "fatigue_specimen_thickness": "9, 25", "fatigue_test_type": "Axial fatigue", "fatigue_temp": "-", "fatigue_env": "-", "load_ratio": "-", "frequency": "4–20", "fatigue_machine": "Electric hydraulic servo system-testing machine (±200 kN capacity)", "fatigue_standard": "-", "fatigue_test_control": "Load-controlled", "stress_concentration": "-", "failure_location": "Weld root"}}, {"id": "WELD2025:4133", "name": "Steel | Butt Joint", "material_family": "Welded joint", "points": [[137.0, 332000.0, 0], [138.0, 388000.0, 0], [125.0, 899000.0, 0], [105.0, 1080000.0, 0], [101.0, 2940000.0, 0], [144.0, 27100.0, 0], [103.0, 129000.0, 0], [106.0, 164000.0, 0], [78.0, 507000.0, 0], [82.0, 998000.0, 0], [78.0, 2050000.0, 0], [61.0, 3440000.0, 0], [69.0, 446000.0, 0], [69.0, 494000.0, 0], [61.0, 1210000.0, 0], [52.0, 1190000.0, 0]], "conditions": {"material": "Steel", "am_type": "Single side groove weld", "load_ratio": "-", "test_type": "-", "temperature": "-", "surface_treatment": "incomplete penetration"}, "metadata": {"dataset_id": 4133, "title": "Fatigue cracks in longitudinal ribs of steel orthotropic deck", "doi": "10.1016/j.ijfatigue.2005.07.017", "authors": "Xiao, ZG; Yamada, K; Inoue, J; Yamaguchi, K", "publication": "INTERNATIONAL JOURNAL OF FATIGUE", "year_of_publication": 2006, "UT": "WOS:000235492700010", "base_material": "Steel", "base_young_modulus": "-", "base_yield_strength": "-", "base_ultimate_strength": "-", "base_elongation": "-", "weld_material": "-", "weld_young_modulus": "-", "weld_yield_strength": "-", "weld_ultimate_strength": "-", "weld_elongation": "-", "processing": "incomplete penetration", "welding_joint": "Butt Joint", "welding_method": "Single side groove weld", "welding_voltage": "-", "welding_current": "-", "welding_speed": "-", "preheat_temp": "-", "welding_env": "-", "residual_stress": "-", "fatigue_specimen_type": "Full-scale (longitudinal ribs of orthotropic deck)", "fatigue_specimen_thickness": 8, "fatigue_test_type": "-", "fatigue_temp": "-", "fatigue_env": "-", "load_ratio": "-", "frequency": "-", "fatigue_machine": "-", "fatigue_standard": "JSSC, IIW", "fatigue_test_control": "-", "stress_concentration": "-", "failure_location": "Weld root"}}, {"id": "WELD2025:4134", "name": "SS400 | Cruciform fillet joint", "material_family": "Welded joint", "points": [[94.0, 386000.0, 0], [73.0, 1340000.0, 0], [47.0, 4400000.0, 0], [42.0, 7600000.0, 0], [165.0, 362000.0, 0], [101.0, 924000.0, 0], [73.0, 4680000.0, 0], [50.0, 17100000.0, 0], [109.0, 380000.0, 0], [73.0, 1340000.0, 0], [55.0, 3760000.0, 0], [105.0, 1750000.0, 0], [69.0, 4000000.0, 0], [68.0, 8860000.0, 0], [52.0, 20900000.0, 0], [135.0, 227000.0, 0], [79.0, 896000.0, 0], [59.0, 2760000.0, 0], [36.0, 9030000.0, 0]], "conditions": {"material": "SS400", "am_type": "CO₂ arc welding (semi-automatic)", "load_ratio": "-", "test_type": "Axial (pulsating tensile load)", "temperature": "-", "surface_treatment": "-"}, "metadata": {"dataset_id": 4134, "title": "A fatigue strength evaluation method for load-carrying fillet welded cruciform joints", "doi": "10.1016/j.ijfatigue.2005.10.004", "authors": "Kainuma, Shigenobu; Mori, Takeshi", "publication": "INTERNATIONAL JOURNAL OF FATIGUE", "year_of_publication": 2006, "UT": "WOS:000238667800006", "base_material": "SS400", "base_young_modulus": "-", "base_yield_strength": 315, "base_ultimate_strength": 451, "base_elongation": 32, "weld_material": "Flux core wire (1.2mm diameter)", "weld_young_modulus": "-", "weld_yield_strength": "-", "weld_ultimate_strength": "-", "weld_elongation": "-", "processing": "-", "welding_joint": "Cruciform fillet joint", "welding_method": "CO₂ arc welding (semi-automatic)", "welding_voltage": "33–35.5", "welding_current": 280, "welding_speed": 7, "preheat_temp": "-", "welding_env": "-", "residual_stress": "-", "fatigue_specimen_type": "Cruciform fillet welded joint", "fatigue_specimen_thickness": 15.7, "fatigue_test_type": "Axial (pulsating tensile load)", "fatigue_temp": "-", "fatigue_env": "-", "load_ratio": "-", "frequency": "4–20", "fatigue_machine": "Electric hydraulic servo system (100 kN capacity)", "fatigue_standard": "Japanese Society of Steel Construction (JSSC) recommendations", "fatigue_test_control": "Load", "stress_concentration": "-", "failure_location": "Weld root"}}, {"id": "WELD2025:4135", "name": "270-MPa class steel sheets (JFS A2001 JSH270E or JIS G3131 SPHE) | Butt Joint", "material_family": "Welded joint", "points": [[283.0, 8140.0, 0], [275.0, 14900.0, 0], [267.0, 231000.0, 0], [259.0, 392000.0, 0], [250.0, 507000.0, 0], [241.0, 624862.0, 0], [225.0, 3066383.0, 0], [230.0, 9792445.0, 1], [217.0, 5019587.0, 1], [270.0, 17690.0, 0], [260.0, 184492.0, 0], [225.0, 4962699.0, 1], [281.0, 4440.0, 0], [270.0, 40500.0, 0], [261.0, 225000.0, 0], [251.0, 964000.0, 0], [240.0, 2520000.0, 0], [230.0, 5030000.0, 1], [220.0, 4840000.0, 1]], "conditions": {"material": "270-MPa class steel sheets (JFS A2001 JSH270E or JIS G3131 SPHE)", "am_type": "CO2 Laser Welding", "load_ratio": "0.1", "test_type": "Axial", "temperature": "25", "surface_treatment": "-"}, "metadata": {"dataset_id": 4135, "title": "Influences of loading direction and thickness ratio on fatigue properties of tailored welded blanks", "doi": "10.1016/j.ijfatigue.2006.06.008", "authors": "Seto, Atsushi |; Yamamoto, Toyoki; Niwa, Toshlyuki", "publication": "INTERNATIONAL JOURNAL OF FATIGUE", "year_of_publication": 2007, "UT": "WOS:000244576900014", "base_material": "270-MPa class steel sheets (JFS A2001 JSH270E or JIS G3131 SPHE)", "base_young_modulus": "-", "base_yield_strength": "191, 208; 191, 247", "base_ultimate_strength": "331, 313; 331, 316", "base_elongation": "47, 49; 47, 49", "weld_material": "-", "weld_young_modulus": "-", "weld_yield_strength": "-", "weld_ultimate_strength": "-", "weld_elongation": "-", "processing": "-", "welding_joint": "Butt Joint", "welding_method": "CO2 Laser Welding", "welding_voltage": "-", "welding_current": "-", "welding_speed": 141.67, "preheat_temp": "-", "welding_env": "Argon shielding gas (9 L/min)", "residual_stress": "-", "fatigue_specimen_type": "Sheet (Tailored Welded Blanks)", "fatigue_specimen_thickness": "2.3, 1.6; 2.6, 1.6", "fatigue_test_type": "Axial", "fatigue_temp": 25, "fatigue_env": "Laboratory air", "load_ratio": 0.1, "frequency": 20, "fatigue_machine": "-", "fatigue_standard": "-", "fatigue_test_control": "Load-controlled", "stress_concentration": "-", "failure_location": "Weld toe"}}, {"id": "WELD2025:4154", "name": "A6N01S-T6 (AA6005C) | Butt Joint", "material_family": "Welded joint", "points": [[170.0, 119870.0, 0], [138.0, 409219.0, 0], [130.0, 374090.0, 0], [130.0, 561337.0, 0], [120.0, 1542048.0, 0], [171.0, 219327.0, 0], [120.0, 642996.0, 0], [171.0, 61501.0, 0], [170.0, 196841.0, 0], [120.0, 6410495.0, 0]], "conditions": {"material": "A6N01S-T6 (AA6005C)", "am_type": "Friction Stir Welding (FSW)", "load_ratio": "0.1", "test_type": "Axial", "temperature": "-", "surface_treatment": "-"}, "metadata": {"dataset_id": 4154, "title": "Evaluation of fatigue strength of friction stir butt-welded aluminum alloy joints inclined to applied cyclic stress", "doi": "10.1016/j.ijfatigue.2007.06.007", "authors": "Kainuma, Shigenobu; Katsuki, Hiroto; Iwai, Ichiro; Kumagai, Masaki", "publication": "INTERNATIONAL JOURNAL OF FATIGUE", "year_of_publication": 2008, "UT": "WOS:000254687400010", "base_material": "A6N01S-T6 (AA6005C)", "base_young_modulus": "-", "base_yield_strength": 299, "base_ultimate_strength": 324, "base_elongation": 19, "weld_material": "A6N01S-T6 (AA6005C)", "weld_young_modulus": "-", "weld_yield_strength": 115, "weld_ultimate_strength": 205, "weld_elongation": 11, "processing": "-", "welding_joint": "Butt Joint", "welding_method": "Friction Stir Welding (FSW)", "welding_voltage": "-", "welding_current": "-", "welding_speed": 2.5, "preheat_temp": "-", "welding_env": "-", "residual_stress": "-", "fatigue_specimen_type": "Flat plate", "fatigue_specimen_thickness": 9.95, "fatigue_test_type": "Axial", "fatigue_temp": "-", "fatigue_env": "-", "load_ratio": 0.1, "frequency": "10–19", "fatigue_machine": "Electrical hydraulic servo system (±300 kN)", "fatigue_standard": "-", "fatigue_test_control": "Stress", "stress_concentration": "<1.05", "failure_location": "BM"}}, {"id": "WELD2025:4155", "name": "A6N01S-T6 (AA6005C) | Butt Joint", "material_family": "Welded joint", "points": [[171.0, 88214.0, 0], [140.0, 202507.0, 0], [120.0, 791189.0, 0], [100.0, 2902673.0, 0], [140.0, 896702.0, 0]], "conditions": {"material": "A6N01S-T6 (AA6005C)", "am_type": "Friction Stir Welding (FSW)", "load_ratio": "0.1", "test_type": "Axial", "temperature": "-", "surface_treatment": "-"}, "metadata": {"dataset_id": 4155, "title": "Evaluation of fatigue strength of friction stir butt-welded aluminum alloy joints inclined to applied cyclic stress", "doi": "10.1016/j.ijfatigue.2007.06.007", "authors": "Kainuma, Shigenobu; Katsuki, Hiroto; Iwai, Ichiro; Kumagai, Masaki", "publication": "INTERNATIONAL JOURNAL OF FATIGUE", "year_of_publication": 2008, "UT": "WOS:000254687400010", "base_material": "A6N01S-T6 (AA6005C)", "base_young_modulus": "-", "base_yield_strength": 299, "base_ultimate_strength": 324, "base_elongation": 19, "weld_material": "A6N01S-T6 (AA6005C)", "weld_young_modulus": "-", "weld_yield_strength": 115, "weld_ultimate_strength": 205, "weld_elongation": 11, "processing": "-", "welding_joint": "Butt Joint", "welding_method": "Friction Stir Welding (FSW)", "welding_voltage": "-", "welding_current": "-", "welding_speed": 2.5, "preheat_temp": "-", "welding_env": "-", "residual_stress": "-", "fatigue_specimen_type": "Flat plate", "fatigue_specimen_thickness": 9.95, "fatigue_test_type": "Axial", "fatigue_temp": "-", "fatigue_env": "-", "load_ratio": 0.1, "frequency": "10–19", "fatigue_machine": "Electrical hydraulic servo system (±300 kN)", "fatigue_standard": "-", "fatigue_test_control": "Stress", "stress_concentration": "<1.05", "failure_location": "HAZ"}}, {"id": "WELD2025:4156", "name": "A6N01S-T6 (AA6005C) | Butt Joint", "material_family": "Welded joint", "points": [[171.0, 217358.0, 0], [140.0, 263033.0, 0], [120.0, 577037.0, 0], [120.0, 1219748.0, 0], [120.0, 1897447.0, 0], [140.0, 223625.0, 0], [159.0, 137295.0, 0], [160.0, 347560.0, 0], [170.0, 112537.0, 0], [140.0, 377284.0, 0], [120.0, 1642554.0, 0], [160.0, 231624.0, 0], [160.0, 196919.0, 0]], "conditions": {"material": "A6N01S-T6 (AA6005C)", "am_type": "Friction Stir Welding (FSW)", "load_ratio": "0.1", "test_type": "Axial", "temperature": "-", "surface_treatment": "-"}, "metadata": {"dataset_id": 4156, "title": "Evaluation of fatigue strength of friction stir butt-welded aluminum alloy joints inclined to applied cyclic stress", "doi": "10.1016/j.ijfatigue.2007.06.007", "authors": "Kainuma, Shigenobu; Katsuki, Hiroto; Iwai, Ichiro; Kumagai, Masaki", "publication": "INTERNATIONAL JOURNAL OF FATIGUE", "year_of_publication": 2008, "UT": "WOS:000254687400010", "base_material": "A6N01S-T6 (AA6005C)", "base_young_modulus": "-", "base_yield_strength": 299, "base_ultimate_strength": 324, "base_elongation": 19, "weld_material": "A6N01S-T6 (AA6005C)", "weld_young_modulus": "-", "weld_yield_strength": 115, "weld_ultimate_strength": 205, "weld_elongation": 11, "processing": "-", "welding_joint": "Butt Joint", "welding_method": "Friction Stir Welding (FSW)", "welding_voltage": "-", "welding_current": "-", "welding_speed": 2.5, "preheat_temp": "-", "welding_env": "-", "residual_stress": "-", "fatigue_specimen_type": "Flat plate", "fatigue_specimen_thickness": 9.95, "fatigue_test_type": "Axial", "fatigue_temp": "-", "fatigue_env": "-", "load_ratio": 0.1, "frequency": "10–19", "fatigue_machine": "Electrical hydraulic servo system (±300 kN)", "fatigue_standard": "-", "fatigue_test_control": "Stress", "stress_concentration": "<1.05", "failure_location": "SZ"}}, {"id": "WELD2025:4157", "name": "A6N01S-T6 (AA6005C) | Butt Joint", "material_family": "Welded joint", "points": [[170.0, 116736.0, 0], [158.0, 157130.0, 0], [158.0, 235147.0, 0], [140.0, 399958.0, 0], [128.0, 548239.0, 0], [120.0, 1566088.0, 0], [99.0, 5038826.0, 1], [98.0, 5040197.0, 1], [99.0, 9778428.0, 1], [169.0, 216635.0, 0], [139.0, 352841.0, 0], [119.0, 549035.0, 0], [120.0, 650865.0, 0], [170.0, 194543.0, 0], [119.0, 9742151.0, 1], [139.0, 872162.0, 0], [119.0, 6224451.0, 0]], "conditions": {"material": "A6N01S-T6 (AA6005C)", "am_type": "Friction Stir Welding (FSW)", "load_ratio": "0.1", "test_type": "Axial", "temperature": "-", "surface_treatment": "Ground"}, "metadata": {"dataset_id": 4157, "title": "Evaluation of fatigue strength of friction stir butt-welded aluminum alloy joints inclined to applied cyclic stress", "doi": "10.1016/j.ijfatigue.2007.06.007", "authors": "Kainuma, Shigenobu; Katsuki, Hiroto; Iwai, Ichiro; Kumagai, Masaki", "publication": "INTERNATIONAL JOURNAL OF FATIGUE", "year_of_publication": 2008, "UT": "WOS:000254687400010", "base_material": "A6N01S-T6 (AA6005C)", "base_young_modulus": "-", "base_yield_strength": 299, "base_ultimate_strength": 324, "base_elongation": 19, "weld_material": "A6N01S-T6 (AA6005C)", "weld_young_modulus": "-", "weld_yield_strength": 115, "weld_ultimate_strength": 205, "weld_elongation": 11, "processing": "Ground", "welding_joint": "Butt Joint", "welding_method": "Friction Stir Welding (FSW)", "welding_voltage": "-", "welding_current": "-", "welding_speed": 2.5, "preheat_temp": "-", "welding_env": "-", "residual_stress": "-", "fatigue_specimen_type": "Flat plate", "fatigue_specimen_thickness": 9.95, "fatigue_test_type": "Axial", "fatigue_temp": "-", "fatigue_env": "-", "load_ratio": 0.1, "frequency": "10–19", "fatigue_machine": "Electrical hydraulic servo system (±300 kN)", "fatigue_standard": "-", "fatigue_test_control": "Stress", "stress_concentration": "<1.05", "failure_location": "BM, HAZ, SZ"}}, {"id": "WELD2025:4158", "name": "- | Cruciform joints", "material_family": "Welded joint", "points": [[386.0, 119832.0, 0], [270.0, 391613.0, 0]], "conditions": {"material": "-", "am_type": "-", "load_ratio": "-1", "test_type": "Uniaxial loading", "temperature": "-", "surface_treatment": "-"}, "metadata": {"dataset_id": 4158, "title": "Fatigue assessment of large-size welded joints based on the effective notch stress approach", "doi": "10.1016/j.ijfatigue.2007.11.012", "authors": "Park, Wooryong; Miki, Chitoshi", "publication": "INTERNATIONAL JOURNAL OF FATIGUE", "year_of_publication": 2008, "UT": "WOS:000257001700004", "base_material": "-", "base_young_modulus": "-", "base_yield_strength": 755, "base_ultimate_strength": 823, "base_elongation": 24, "weld_material": "-", "weld_young_modulus": "-", "weld_yield_strength": "-", "weld_ultimate_strength": "-", "weld_elongation": "-", "processing": "-", "welding_joint": "Cruciform joints", "welding_method": "-", "welding_voltage": "-", "welding_current": "-", "welding_speed": "-", "preheat_temp": "-", "welding_env": "-", "residual_stress": "-", "fatigue_specimen_type": "Cruciform joints", "fatigue_specimen_thickness": 45, "fatigue_test_type": "Uniaxial loading", "fatigue_temp": "-", "fatigue_env": "-", "load_ratio": -1, "frequency": "-", "fatigue_machine": "-", "fatigue_standard": "-", "fatigue_test_control": "-", "stress_concentration": "-", "failure_location": "Weld toe"}}, {"id": "WELD2025:4159", "name": "- | Cruciform joints", "material_family": "Welded joint", "points": [[300.0, 183775.0, 0], [208.0, 435798.0, 0], [208.0, 469276.0, 0], [146.0, 1122018.0, 0], [149.0, 1258925.0, 0], [130.0, 1533608.0, 0], [130.0, 3214718.0, 1]], "conditions": {"material": "-", "am_type": "-", "load_ratio": "0", "test_type": "Uniaxial loading", "temperature": "-", "surface_treatment": "-"}, "metadata": {"dataset_id": 4159, "title": "Fatigue assessment of large-size welded joints based on the effective notch stress approach", "doi": "10.1016/j.ijfatigue.2007.11.012", "authors": "Park, Wooryong; Miki, Chitoshi", "publication": "INTERNATIONAL JOURNAL OF FATIGUE", "year_of_publication": 2008, "UT": "WOS:000257001700004", "base_material": "-", "base_young_modulus": "-", "base_yield_strength": 755, "base_ultimate_strength": 823, "base_elongation": 24, "weld_material": "-", "weld_young_modulus": "-", "weld_yield_strength": "-", "weld_ultimate_strength": "-", "weld_elongation": "-", "processing": "-", "welding_joint": "Cruciform joints", "welding_method": "-", "welding_voltage": "-", "welding_current": "-", "welding_speed": "-", "preheat_temp": "-", "welding_env": "-", "residual_stress": "-", "fatigue_specimen_type": "Cruciform joints", "fatigue_specimen_thickness": 45, "fatigue_test_type": "Uniaxial loading", "fatigue_temp": "-", "fatigue_env": "-", "load_ratio": 0, "frequency": "-", "fatigue_machine": "-", "fatigue_standard": "-", "fatigue_test_control": "-", "stress_concentration": "-", "failure_location": "Weld toe"}}, {"id": "WELD2025:4160", "name": "- | Cruciform joints", "material_family": "Welded joint", "points": [[191.0, 461621.0, 0], [127.0, 3916130.0, 1]], "conditions": {"material": "-", "am_type": "-", "load_ratio": "0.6", "test_type": "Uniaxial loading", "temperature": "-", "surface_treatment": "-"}, "metadata": {"dataset_id": 4160, "title": "Fatigue assessment of large-size welded joints based on the effective notch stress approach", "doi": "10.1016/j.ijfatigue.2007.11.012", "authors": "Park, Wooryong; Miki, Chitoshi", "publication": "INTERNATIONAL JOURNAL OF FATIGUE", "year_of_publication": 2008, "UT": "WOS:000257001700004", "base_material": "-", "base_young_modulus": "-", "base_yield_strength": 755, "base_ultimate_strength": 823, "base_elongation": 24, "weld_material": "-", "weld_young_modulus": "-", "weld_yield_strength": "-", "weld_ultimate_strength": "-", "weld_elongation": "-", "processing": "-", "welding_joint": "Cruciform joints", "welding_method": "-", "welding_voltage": "-", "welding_current": "-", "welding_speed": "-", "preheat_temp": "-", "welding_env": "-", "residual_stress": "-", "fatigue_specimen_type": "Cruciform joints", "fatigue_specimen_thickness": 45, "fatigue_test_type": "Uniaxial loading", "fatigue_temp": "-", "fatigue_env": "-", "load_ratio": 0.6, "frequency": "-", "fatigue_machine": "-", "fatigue_standard": "-", "fatigue_test_control": "-", "stress_concentration": "-", "failure_location": "Weld toe"}}, {"id": "WELD2025:4161", "name": "- | Cruciform joints", "material_family": "Welded joint", "points": [[194.0, 391613.0, 0], [141.0, 3085217.0, 0], [129.0, 3241263.0, 1]], "conditions": {"material": "-", "am_type": "-", "load_ratio": "0", "test_type": "Uniaxial loading", "temperature": "-", "surface_treatment": "-"}, "metadata": {"dataset_id": 4161, "title": "Fatigue assessment of large-size welded joints based on the effective notch stress approach", "doi": "10.1016/j.ijfatigue.2007.11.012", "authors": "Park, Wooryong; Miki, Chitoshi", "publication": "INTERNATIONAL JOURNAL OF FATIGUE", "year_of_publication": 2008, "UT": "WOS:000257001700004", "base_material": "-", "base_young_modulus": "-", "base_yield_strength": 804, "base_ultimate_strength": 862, "base_elongation": 24, "weld_material": "-", "weld_young_modulus": "-", "weld_yield_strength": "-", "weld_ultimate_strength": "-", "weld_elongation": "-", "processing": "-", "welding_joint": "Cruciform joints", "welding_method": "-", "welding_voltage": "-", "welding_current": "-", "welding_speed": "-", "preheat_temp": "-", "welding_env": "-", "residual_stress": "-", "fatigue_specimen_type": "Cruciform joints", "fatigue_specimen_thickness": 75, "fatigue_test_type": "Uniaxial loading", "fatigue_temp": "-", "fatigue_env": "-", "load_ratio": 0, "frequency": "-", "fatigue_machine": "-", "fatigue_standard": "-", "fatigue_test_control": "-", "stress_concentration": "-", "failure_location": "Weld toe"}}, {"id": "WELD2025:4162", "name": "- | Cruciform joints", "material_family": "Welded joint", "points": [[195.0, 685037.0, 0]], "conditions": {"material": "-", "am_type": "-", "load_ratio": "-5", "test_type": "Uniaxial loading", "temperature": "-", "surface_treatment": "-"}, "metadata": {"dataset_id": 4162, "title": "Fatigue assessment of large-size welded joints based on the effective notch stress approach", "doi": "10.1016/j.ijfatigue.2007.11.012", "authors": "Park, Wooryong; Miki, Chitoshi", "publication": "INTERNATIONAL JOURNAL OF FATIGUE", "year_of_publication": 2008, "UT": "WOS:000257001700004", "base_material": "-", "base_young_modulus": "-", "base_yield_strength": 520, "base_ultimate_strength": 640, "base_elongation": 26, "weld_material": "-", "weld_young_modulus": "-", "weld_yield_strength": "-", "weld_ultimate_strength": "-", "weld_elongation": "-", "processing": "-", "welding_joint": "Cruciform joints", "welding_method": "-", "welding_voltage": "-", "welding_current": "-", "welding_speed": "-", "preheat_temp": "-", "welding_env": "-", "residual_stress": "-", "fatigue_specimen_type": "Cruciform joints", "fatigue_specimen_thickness": 45, "fatigue_test_type": "Uniaxial loading", "fatigue_temp": "-", "fatigue_env": "-", "load_ratio": -5, "frequency": "-", "fatigue_machine": "-", "fatigue_standard": "-", "fatigue_test_control": "-", "stress_concentration": "-", "failure_location": "Weld toe"}}, {"id": "WELD2025:4163", "name": "- | Cruciform joints", "material_family": "Welded joint", "points": [[194.0, 493012.0, 0]], "conditions": {"material": "-", "am_type": "-", "load_ratio": "-2", "test_type": "Uniaxial loading", "temperature": "-", "surface_treatment": "-"}, "metadata": {"dataset_id": 4163, "title": "Fatigue assessment of large-size welded joints based on the effective notch stress approach", "doi": "10.1016/j.ijfatigue.2007.11.012", "authors": "Park, Wooryong; Miki, Chitoshi", "publication": "INTERNATIONAL JOURNAL OF FATIGUE", "year_of_publication": 2008, "UT": "WOS:000257001700004", "base_material": "-", "base_young_modulus": "-", "base_yield_strength": 520, "base_ultimate_strength": 640, "base_elongation": 26, "weld_material": "-", "weld_young_modulus": "-", "weld_yield_strength": "-", "weld_ultimate_strength": "-", "weld_elongation": "-", "processing": "-", "welding_joint": "Cruciform joints", "welding_method": "-", "welding_voltage": "-", "welding_current": "-", "welding_speed": "-", "preheat_temp": "-", "welding_env": "-", "residual_stress": "-", "fatigue_specimen_type": "Cruciform joints", "fatigue_specimen_thickness": 45, "fatigue_test_type": "Uniaxial loading", "fatigue_temp": "-", "fatigue_env": "-", "load_ratio": -2, "frequency": "-", "fatigue_machine": "-", "fatigue_standard": "-", "fatigue_test_control": "-", "stress_concentration": "-", "failure_location": "Weld toe"}}, {"id": "WELD2025:4164", "name": "- | Cruciform joints", "material_family": "Welded joint", "points": [[193.0, 369707.0, 0], [146.0, 1024977.0, 0], [125.0, 3405202.0, 1]], "conditions": {"material": "-", "am_type": "-", "load_ratio": "-1", "test_type": "Uniaxial loading", "temperature": "-", "surface_treatment": "-"}, "metadata": {"dataset_id": 4164, "title": "Fatigue assessment of large-size welded joints based on the effective notch stress approach", "doi": "10.1016/j.ijfatigue.2007.11.012", "authors": "Park, Wooryong; Miki, Chitoshi", "publication": "INTERNATIONAL JOURNAL OF FATIGUE", "year_of_publication": 2008, "UT": "WOS:000257001700004", "base_material": "-", "base_young_modulus": "-", "base_yield_strength": 520, "base_ultimate_strength": 640, "base_elongation": 26, "weld_material": "-", "weld_young_modulus": "-", "weld_yield_strength": "-", "weld_ultimate_strength": "-", "weld_elongation": "-", "processing": "-", "welding_joint": "Cruciform joints", "welding_method": "-", "welding_voltage": "-", "welding_current": "-", "welding_speed": "-", "preheat_temp": "-", "welding_env": "-", "residual_stress": "-", "fatigue_specimen_type": "Cruciform joints", "fatigue_specimen_thickness": 45, "fatigue_test_type": "Uniaxial loading", "fatigue_temp": "-", "fatigue_env": "-", "load_ratio": -1, "frequency": "-", "fatigue_machine": "-", "fatigue_standard": "-", "fatigue_test_control": "-", "stress_concentration": "-", "failure_location": "Weld toe"}}, {"id": "WELD2025:4165", "name": "- | Cruciform joints", "material_family": "Welded joint", "points": [[195.0, 324126.0, 0], [146.0, 1389495.0, 0]], "conditions": {"material": "-", "am_type": "-", "load_ratio": "0", "test_type": "Uniaxial loading", "temperature": "-", "surface_treatment": "-"}, "metadata": {"dataset_id": 4165,
