Repository: yunyunfanfan/S-PA-CBB

# S-PA-CBB

Official research code, processed curve records, evaluation outputs, and manuscript source for:

> **From Physics to Selective Generation: Conditional Brownian Bridges for Sparse S–N Curve Reconstruction and Fatigue Decision-Making**

S-PA-CBB reconstructs a complete probabilistic stress–life (S–N) curve from only two to four observed fatigue tests. The method first fits an interpretable Basquin state, diagnoses whether that state is sufficient, and applies a ControlNet-style conditional Brownian-bridge residual only to curves that benefit from correction.

File: external_data/weld2025_disjoint_curves.json (part 160 of 223)
"title": "Fatigue assessment of large-size welded joints based on the effective notch stress approach", "doi": "10.1016/j.ijfatigue.2007.11.012", "authors": "Park, Wooryong; Miki, Chitoshi", "publication": "INTERNATIONAL JOURNAL OF FATIGUE", "year_of_publication": 2008, "UT": "WOS:000257001700004", "base_material": "-", "base_young_modulus": "-", "base_yield_strength": 520, "base_ultimate_strength": 640, "base_elongation": 26, "weld_material": "-", "weld_young_modulus": "-", "weld_yield_strength": "-", "weld_ultimate_strength": "-", "weld_elongation": "-", "processing": "-", "welding_joint": "Cruciform joints", "welding_method": "-", "welding_voltage": "-", "welding_current": "-", "welding_speed": "-", "preheat_temp": "-", "welding_env": "-", "residual_stress": "-", "fatigue_specimen_type": "Cruciform joints", "fatigue_specimen_thickness": 45, "fatigue_test_type": "Uniaxial loading", "fatigue_temp": "-", "fatigue_env": "-", "load_ratio": 0, "frequency": "-", "fatigue_machine": "-", "fatigue_standard": "-", "fatigue_test_control": "-", "stress_concentration": "-", "failure_location": "Weld toe"}}, {"id": "WELD2025:4166", "name": "- | Diaphragm joints", "material_family": "Welded joint", "points": [[152.0, 1094676.0, 0], [130.0, 1378116.0, 0], [115.0, 2960933.0, 0], [176.0, 535268.0, 0], [118.0, 5011872.0, 1]], "conditions": {"material": "-", "am_type": "-", "load_ratio": "0", "test_type": "Uniaxial loading", "temperature": "-", "surface_treatment": "-"}, "metadata": {"dataset_id": 4166, "title": "Fatigue assessment of large-size welded joints based on the effective notch stress approach", "doi": "10.1016/j.ijfatigue.2007.11.012", "authors": "Park, Wooryong; Miki, Chitoshi", "publication": "INTERNATIONAL JOURNAL OF FATIGUE", "year_of_publication": 2008, "UT": "WOS:000257001700004", "base_material": "-", "base_young_modulus": "-", "base_yield_strength": 647, "base_ultimate_strength": 706, "base_elongation": 35, "weld_material": "-", "weld_young_modulus": "-", "weld_yield_strength": "-", "weld_ultimate_strength": "-", "weld_elongation": "-", "processing": "-", "welding_joint": "Diaphragm joints", "welding_method": "-", "welding_voltage": "-", "welding_current": "-", "welding_speed": "-", "preheat_temp": "-", "welding_env": "-", "residual_stress": "-", "fatigue_specimen_type": "Diaphragm joints", "fatigue_specimen_thickness": "15, 20", "fatigue_test_type": "Uniaxial loading", "fatigue_temp": "-", "fatigue_env": "-", "load_ratio": 0, "frequency": "-", "fatigue_machine": "-", "fatigue_standard": "-", "fatigue_test_control": "-", "stress_concentration": "-", "failure_location": "Weld toe"}}, {"id": "WELD2025:4167", "name": "- | Cruciform joints", "material_family": "Welded joint", "points": [[173.0, 1378779.0, 0], [145.0, 4695542.0, 1]], "conditions": {"material": "-", "am_type": "-", "load_ratio": "-5", "test_type": "Uniaxial loading", "temperature": "-", "surface_treatment": "-"}, "metadata": {"dataset_id": 4167, "title": "Fatigue assessment of large-size welded joints based on the effective notch stress approach", "doi": "10.1016/j.ijfatigue.2007.11.012", "authors": "Park, Wooryong; Miki, Chitoshi", "publication": "INTERNATIONAL JOURNAL OF FATIGUE", "year_of_publication": 2008, "UT": "WOS:000257001700004", "base_material": "-", "base_young_modulus": "-", "base_yield_strength": 520, "base_ultimate_strength": 640, "base_elongation": 26, "weld_material": "-", "weld_young_modulus": "-", "weld_yield_strength": "-", "weld_ultimate_strength": "-", "weld_elongation": "-", "processing": "-", "welding_joint": "Cruciform joints", "welding_method": "-", "welding_voltage": "-", "welding_current": "-", "welding_speed": "-", "preheat_temp": "-", "welding_env": "-", "residual_stress": "-", "fatigue_specimen_type": "Cruciform joints", "fatigue_specimen_thickness": 45, "fatigue_test_type": "Uniaxial loading", "fatigue_temp": "-", "fatigue_env": "-", "load_ratio": -5, "frequency": "-", "fatigue_machine": "-", "fatigue_standard": "-", "fatigue_test_control": "-", "stress_concentration": "-", "failure_location": "Weld root"}}, {"id": "WELD2025:4168", "name": "- | Diaphragm joints", "material_family": "Welded joint", "points": [[101.0, 3771352.0, 0], [152.0, 907342.0, 0], [133.0, 442837.0, 0], [129.0, 1569432.0, 0], [102.0, 3183774.0, 0], [102.0, 2687740.0, 1], [103.0, 2661096.0, 0]], "conditions": {"material": "-", "am_type": "Manual fillet welding", "load_ratio": "0", "test_type": "Uniaxial loading", "temperature": "-", "surface_treatment": "-"}, "metadata": {"dataset_id": 4168, "title": "Fatigue assessment of large-size welded joints based on the effective notch stress approach", "doi": "10.1016/j.ijfatigue.2007.11.012", "authors": "Park, Wooryong; Miki, Chitoshi", "publication": "INTERNATIONAL JOURNAL OF FATIGUE", "year_of_publication": 2008, "UT": "WOS:000257001700004", "base_material": "-", "base_young_modulus": "-", "base_yield_strength": 647, "base_ultimate_strength": 706, "base_elongation": 35, "weld_material": "-", "weld_young_modulus": "-", "weld_yield_strength": "-", "weld_ultimate_strength": "-", "weld_elongation": "-", "processing": "-", "welding_joint": "Diaphragm joints", "welding_method": "Manual fillet welding", "welding_voltage": "-", "welding_current": "-", "welding_speed": "-", "preheat_temp": "-", "welding_env": "-", "residual_stress": "-", "fatigue_specimen_type": "Diaphragm joints", "fatigue_specimen_thickness": "15, 20", "fatigue_test_type": "Uniaxial loading", "fatigue_temp": "-", "fatigue_env": "-", "load_ratio": 0, "frequency": "-", "fatigue_machine": "-", "fatigue_standard": "-", "fatigue_test_control": "-", "stress_concentration": "-", "failure_location": "Weld root"}}, {"id": "WELD2025:4169", "name": "- | Out-of-plane gusset joints", "material_family": "Welded joint", "points": [[143.0, 974010.0, 0], [98.0, 2131819.0, 0]], "conditions": {"material": "-", "am_type": "-", "load_ratio": "0", "test_type": "Uniaxial loading", "temperature": "-", "surface_treatment": "Grinding"}, "metadata": {"dataset_id": 4169, "title": "Fatigue assessment of large-size welded joints based on the effective notch stress approach", "doi": "10.1016/j.ijfatigue.2007.11.012", "authors": "Park, Wooryong; Miki, Chitoshi", "publication": "INTERNATIONAL JOURNAL OF FATIGUE", "year_of_publication": 2008, "UT": "WOS:000257001700004", "base_material": "-", "base_young_modulus": "-", "base_yield_strength": 833, "base_ultimate_strength": 882, "base_elongation": 22, "weld_material": "-", "weld_young_modulus": "-", "weld_yield_strength": "-", "weld_ultimate_strength": "-", "weld_elongation": "-", "processing": "Grinding", "welding_joint": "Out-of-plane gusset joints", "welding_method": "-", "welding_voltage": "-", "welding_current": "-", "welding_speed": "-", "preheat_temp": "-", "welding_env": "-", "residual_stress": "-", "fatigue_specimen_type": "Out-of-plane gusset joints", "fatigue_specimen_thickness": 30, "fatigue_test_type": "Uniaxial loading", "fatigue_temp": "-", "fatigue_env": "-", "load_ratio": 0, "frequency": "-", "fatigue_machine": "-", "fatigue_standard": "-", "fatigue_test_control": "-", "stress_concentration": "-", "failure_location": "Weld toe"}}, {"id": "WELD2025:4170", "name": "- | Out-of-plane gusset joints", "material_family": "Welded joint", "points": [[101.0, 641638.0, 0], [77.0, 1181299.0, 0]], "conditions": {"material": "-", "am_type": "-", "load_ratio": "0", "test_type": "Uniaxial loading", "temperature": "-", "surface_treatment": "-"}, "metadata": {"dataset_id": 4170, "title": "Fatigue assessment of large-size welded joints based on the effective notch stress approach", "doi": "10.1016/j.ijfatigue.2007.11.012", "authors": "Park, Wooryong; Miki, Chitoshi", "publication": "INTERNATIONAL JOURNAL OF FATIGUE", "year_of_publication": 2008, "UT": "WOS:000257001700004", "base_material": "-", "base_young_modulus": "-", "base_yield_strength": 833, "base_ultimate_strength": 882, "base_elongation": 22, "weld_material": "-", "weld_young_modulus": "-", "weld_yield_strength": "-", "weld_ultimate_strength": "-", "weld_elongation": "-", "processing": "-", "welding_joint": "Out-of-plane gusset joints", "welding_method": "-", "welding_voltage": "-", "welding_current": "-", "welding_speed": "-", "preheat_temp": "-", "welding_env": "-", "residual_stress": "-", "fatigue_specimen_type": "Out-of-plane gusset joints", "fatigue_specimen_thickness": 30, "fatigue_test_type": "Uniaxial loading", "fatigue_temp": "-", "fatigue_env": "-", "load_ratio": 0, "frequency": "-", "fatigue_machine": "-", "fatigue_standard": "-", "fatigue_test_control": "-", "stress_concentration": "-", "failure_location": "Weld toe"}}, {"id": "WELD2025:4171", "name": "- | Out-of-plane gusset joints", "material_family": "Welded joint", "points": [[249.0, 117487.0, 0], [199.0, 225548.0, 0], [200.0, 303920.0, 0], [149.0, 334745.0, 0], [130.0, 1436248.0, 0], [99.0, 2558125.0, 0]], "conditions": {"material": "-", "am_type": "-", "load_ratio": "0", "test_type": "Uniaxial loading", "temperature": "-", "surface_treatment": "-"}, "metadata": {"dataset_id": 4171, "title": "Fatigue assessment of large-size welded joints based on the effective notch stress approach", "doi": "10.1016/j.ijfatigue.2007.11.012", "authors": "Park, Wooryong; Miki, Chitoshi", "publication": "INTERNATIONAL JOURNAL OF FATIGUE", "year_of_publication": 2008, "UT": "WOS:000257001700004", "base_material": "-", "base_young_modulus": "-", "base_yield_strength": 555, "base_ultimate_strength": 626, "base_elongation": 40, "weld_material": "-", "weld_young_modulus": "-", "weld_yield_strength": "-", "weld_ultimate_strength": "-", "weld_elongation": "-", "processing": "-", "welding_joint": "Out-of-plane gusset joints", "welding_method": "-", "welding_voltage": "-", "welding_current": "-", "welding_speed": "-", "preheat_temp": "-", "welding_env": "-", "residual_stress": "-", "fatigue_specimen_type": "Out-of-plane gusset joints", "fatigue_specimen_thickness": 16, "fatigue_test_type": "Uniaxial loading", "fatigue_temp": "-", "fatigue_env": "-", "load_ratio": 0, "frequency": "-", "fatigue_machine": "-", "fatigue_standard": "-", "fatigue_test_control": "-", "stress_concentration": "-", "failure_location": "Weld toe"}}, {"id": "WELD2025:4172", "name": "- | Out-of-plane gusset joints", "material_family": "Welded joint", "points": [[125.0, 1021037.0, 0], [104.0, 2124739.0, 0]], "conditions": {"material": "-", "am_type": "-", "load_ratio": "0", "test_type": "Uniaxial loading", "temperature": "-", "surface_treatment": "Grinding"}, "metadata": {"dataset_id": 4172, "title": "Fatigue assessment of large-size welded joints based on the effective notch stress approach", "doi": "10.1016/j.ijfatigue.2007.11.012", "authors": "Park, Wooryong; Miki, Chitoshi", "publication": "INTERNATIONAL JOURNAL OF FATIGUE", "year_of_publication": 2008, "UT": "WOS:000257001700004", "base_material": "-", "base_young_modulus": "-", "base_yield_strength": 833, "base_ultimate_strength": 882, "base_elongation": 22, "weld_material": "-", "weld_young_modulus": "-", "weld_yield_strength": "-", "weld_ultimate_strength": "-", "weld_elongation": "-", "processing": "Grinding", "welding_joint": "Out-of-plane gusset joints", "welding_method": "-", "welding_voltage": "-", "welding_current": "-", "welding_speed": "-", "preheat_temp": "-", "welding_env": "-", "residual_stress": "-", "fatigue_specimen_type": "Out-of-plane gusset joints", "fatigue_specimen_thickness": 30, "fatigue_test_type": "Uniaxial loading", "fatigue_temp": "-", "fatigue_env": "-", "load_ratio": 0, "frequency": "-", "fatigue_machine": "-", "fatigue_standard": "-", "fatigue_test_control": "-", "stress_concentration": "-", "failure_location": "Weld root"}}, {"id": "WELD2025:4173", "name": "- | Out-of-plane gusset joints", "material_family": "Welded joint", "points": [[175.0, 354592.0, 0], [145.0, 1299942.0, 0], [125.0, 2271113.0, 0], [114.0, 6118126.0, 1], [174.0, 196312.0, 0], [102.0, 3039632.0, 1]], "conditions": {"material": "-", "am_type": "-", "load_ratio": "0", "test_type": "Uniaxial loading", "temperature": "-", "surface_treatment": "-"}, "metadata": {"dataset_id": 4173, "title": "Fatigue assessment of large-size welded joints based on the effective notch stress approach", "doi": "10.1016/j.ijfatigue.2007.11.012", "authors": "Park, Wooryong; Miki, Chitoshi", "publication": "INTERNATIONAL JOURNAL OF FATIGUE", "year_of_publication": 2008, "UT": "WOS:000257001700004", "base_material": "-", "base_young_modulus": "-", "base_yield_strength": 833, "base_ultimate_strength": 882, "base_elongation": 22, "weld_material": "-", "weld_young_modulus": "-", "weld_yield_strength": "-", "weld_ultimate_strength": "-", "weld_elongation": "-", "processing": "-", "welding_joint": "Out-of-plane gusset joints", "welding_method": "-", "welding_voltage": "-", "welding_current": "-", "welding_speed": "-", "preheat_temp": "-", "welding_env": "-", "residual_stress": "-", "fatigue_specimen_type": "Out-of-plane gusset joints", "fatigue_specimen_thickness": 30, "fatigue_test_type": "Uniaxial loading", "fatigue_temp": "-", "fatigue_env": "-", "load_ratio": 0, "frequency": "-", "fatigue_machine": "-", "fatigue_standard": "-", "fatigue_test_control": "-", "stress_concentration": "-", "failure_location": "Weld root"}}, {"id": "WELD2025:4174", "name": "- | Out-of-plane gusset joints", "material_family": "Welded joint", "points": [[245.0, 3276202.0, 0], [193.0, 4241177.0, 0], [148.0, 10000000.0, 1]], "conditions": {"material": "-", "am_type": "-", "load_ratio": "0", "test_type": "Uniaxial loading", "temperature": "-", "surface_treatment": "3-pass hammer peening"}, "metadata": {"dataset_id": 4174, "title": "Fatigue assessment of large-size welded joints based on the effective notch stress approach", "doi": "10.1016/j.ijfatigue.2007.11.012", "authors": "Park, Wooryong; Miki, Chitoshi", "publication": "INTERNATIONAL JOURNAL OF FATIGUE", "year_of_publication": 2008, "UT": "WOS:000257001700004", "base_material": "-", "base_young_modulus": "-", "base_yield_strength": 555, "base_ultimate_strength": 626, "base_elongation": 40, "weld_material": "-", "weld_young_modulus": "-", "weld_yield_strength": "-", "weld_ultimate_strength": "-", "weld_elongation": "-", "processing": "3-pass hammer peening", "welding_joint": "Out-of-plane gusset joints", "welding_method": "-", "welding_voltage": "-", "welding_current": "-", "welding_speed": "-", "preheat_temp": "-", "welding_env": "-", "residual_stress": "-", "fatigue_specimen_type": "Out-of-plane gusset joints", "fatigue_specimen_thickness": 16, "fatigue_test_type": "Uniaxial loading", "fatigue_temp": "-", "fatigue_env": "-", "load_ratio": 0, "frequency": "-", "fatigue_machine": "-", "fatigue_standard": "-", "fatigue_test_control": "-", "stress_concentration": "-", "failure_location": "Weld root"}}, {"id": "WELD2025:4179", "name": "S355M | Butt weld", "material_family": "Welded joint", "points": [[427.0, 88460.0, 0], [290.0, 183823.0, 0], [243.0, 299581.0, 0], [242.0, 462615.0, 0], [192.0, 941626.0, 0], [192.0, 1176658.0, 0], [193.0, 1216721.0, 0], [165.0, 1357906.0, 0], [125.0, 2337478.0, 0], [146.0, 3696895.0, 0], [165.0, 5113129.0, 0], [144.0, 7212346.0, 0], [123.0, 6735391.0, 0]], "conditions": {"material": "S355M", "am_type": "-", "load_ratio": "-1", "test_type": "Bending, constant amplitude loading", "temperature": "-", "surface_treatment": "-"}, "metadata": {"dataset_id": 4179, "title": "Effect of residual stresses on the fatigue behaviour of welded joints depending on loading conditions and weld geometry", "doi": "10.1016/j.ijfatigue.2008.02.015", "authors": "Sonsino, C. M.", "publication": "INTERNATIONAL JOURNAL OF FATIGUE", "year_of_publication": 2009, "UT": "WOS:000266710300011", "base_material": "S355M", "base_young_modulus": "-", "base_yield_strength": 422, "base_ultimate_strength": 524, "base_elongation": 33.5, "weld_material": "-", "weld_young_modulus": "-", "weld_yield_strength": "-", "weld_ultimate_strength": "-", "weld_elongation": "-", "processing": "-", "welding_joint": "Butt weld", "welding_method": "-", "welding_voltage": "-", "welding_current": "-", "welding_speed": "-", "preheat_temp": "-", "welding_env": "-", "residual_stress": "-", "fatigue_specimen_type": "Butt weld", "fatigue_specimen_thickness": 30, "fatigue_test_type": "Bending, constant amplitude loading", "fatigue_temp": "-", "fatigue_env": "-", "load_ratio": -1, "frequency": ">130", "fatigue_machine": "Resonant testing machines", "fatigue_standard": "ECSC-standard", "fatigue_test_control": "-", "stress_concentration": "-", "failure_location": "Weld toe"}}, {"id": "WELD2025:4180", "name": "S355M | Butt weld", "material_family": "Welded joint", "points": [[579.0, 689304.0, 0], [576.0, 805611.0, 0], [479.0, 1148555.0, 0], [484.0, 1551830.0, 0], [402.0, 2365386.0, 0], [346.0, 3449507.0, 0], [344.0, 4506691.0, 0], [574.0, 353220.0, 0], [583.0, 689344.0, 0], [396.0, 1339856.0, 0], [400.0, 1481344.0, 0], [345.0, 1976070.0, 0], [346.0, 4660139.0, 0]], "conditions": {"material": "S355M", "am_type": "-", "load_ratio": "-1", "test_type": "Bending, Variable amplitude loading", "temperature": "-", "surface_treatment": "-"}, "metadata": {"dataset_id": 4180, "title": "Effect of residual stresses on the fatigue behaviour of welded joints depending on loading conditions and weld geometry", "doi": "10.1016/j.ijfatigue.2008.02.015", "authors": "Sonsino, C. M.", "publication": "INTERNATIONAL JOURNAL OF FATIGUE", "year_of_publication": 2009, "UT": "WOS:000266710300011", "base_material": "S355M", "base_young_modulus": "-", "base_yield_strength": 422, "base_ultimate_strength": 524, "base_elongation": 33.5, "weld_material": "-", "weld_young_modulus": "-", "weld_yield_strength": "-", "weld_ultimate_strength": "-", "weld_elongation": "-", "processing": "-", "welding_joint": "Butt weld", "welding_method": "-", "welding_voltage": "-", "welding_current": "-", "welding_speed": "-", "preheat_temp": "-", "welding_env": "-", "residual_stress": "-", "fatigue_specimen_type": "Butt weld", "fatigue_specimen_thickness": 30, "fatigue_test_type": "Bending, Variable amplitude loading", "fatigue_temp": "-", "fatigue_env": "-", "load_ratio": -1, "frequency": ">130", "fatigue_machine": "Resonant testing machines", "fatigue_standard": "ECSC-standard", "fatigue_test_control": "-", "stress_concentration": "-", "failure_location": "Weld toe"}}, {"id": "WELD2025:4181", "name": "S355M | Transverse stiffeners", "material_family": "Welded joint", "points": [[417.0, 45908.0, 0], [324.0, 91030.0, 0], [219.0, 337935.0, 0], [177.0, 654902.0, 0], [175.0, 684917.0, 0], [132.0, 2454665.0, 0], [132.0, 3922350.0, 0]], "conditions": {"material": "S355M", "am_type": "-", "load_ratio": "-1", "test_type": "Bending, constant amplitude loading", "temperature": "-", "surface_treatment": "-"}, "metadata": {"dataset_id": 4181, "title": "Effect of residual stresses on the fatigue behaviour of welded joints depending on loading conditions and weld geometry", "doi": "10.1016/j.ijfatigue.2008.02.015", "authors": "Sonsino, C. M.", "publication": "INTERNATIONAL JOURNAL OF FATIGUE", "year_of_publication": 2009, "UT": "WOS:000266710300011", "base_material": "S355M", "base_young_modulus": "-", "base_yield_strength": 422, "base_ultimate_strength": 524, "base_elongation": 33.5, "weld_material": "-", "weld_young_modulus": "-", "weld_yield_strength": "-", "weld_ultimate_strength": "-", "weld_elongation": "-", "processing": "-", "welding_joint": "Transverse stiffeners", "welding_method": "-", "welding_voltage": "-", "welding_current": "-", "welding_speed": "-", "preheat_temp": "-", "welding_env": "-", "residual_stress": "-", "fatigue_specimen_type": "Transverse stiffeners", "fatigue_specimen_thickness": 30, "fatigue_test_type": "Bending, constant amplitude loading", "fatigue_temp": "-", "fatigue_env": "-", "load_ratio": -1, "frequency": ">130", "fatigue_machine": "Resonant testing machines", "fatigue_standard": "ECSC-standard", "fatigue_test_control": "-", "stress_concentration": "-", "failure_location": "Weld toe"}}, {"id": "WELD2025:4182", "name": "S355M | Transverse stiffeners", "material_family": "Welded joint", "points": [[480.0, 610007.0, 0], [407.0, 1335631.0, 0], [345.0, 2069171.0, 0], [347.0, 2187717.0, 0], [292.0, 2899261.0, 0], [292.0, 3427561.0, 0], [230.0, 7026662.0, 0], [480.0, 762544.0, 0], [405.0, 924249.0, 0], [349.0, 1871122.0, 0], [294.0, 2772448.0, 0], [230.0, 6284689.0, 0]], "conditions": {"material": "S355M", "am_type": "-", "load_ratio": "-1", "test_type": "Bending, Variable amplitude loading", "temperature": "-", "surface_treatment": "-"}, "metadata": {"dataset_id": 4182, "title": "Effect of residual stresses on the fatigue behaviour of welded joints depending on loading conditions and weld geometry", "doi": "10.1016/j.ijfatigue.2008.02.015", "authors": "Sonsino, C. M.", "publication": "INTERNATIONAL JOURNAL OF FATIGUE", "year_of_publication": 2009, "UT": "WOS:000266710300011", "base_material": "S355M", "base_young_modulus": "-", "base_yield_strength": 422, "base_ultimate_strength": 524, "base_elongation": 33.5, "weld_material": "-", "weld_young_modulus": "-", "weld_yield_strength": "-", "weld_ultimate_strength": "-", "weld_elongation": "-", "processing": "-", "welding_joint": "Transverse stiffeners", "welding_method": "-", "welding_voltage": "-", "welding_current": "-", "welding_speed": "-", "preheat_temp": "-", "welding_env": "-", "residual_stress": "-", "fatigue_specimen_type": "Transverse stiffeners", "fatigue_specimen_thickness": 30, "fatigue_test_type": "Bending, Variable amplitude loading", "fatigue_temp": "-", "fatigue_env": "-", "load_ratio": -1, "frequency": ">130", "fatigue_machine": "Resonant testing machines", "fatigue_standard": "ECSC-standard", "fatigue_test_control": "-", "stress_concentration": "-", "failure_location": "Weld toe"}}, {"id": "WELD2025:4183", "name": "S690Q | Butt weld", "material_family": "Welded joint", "points": [[663.0, 79433.0, 0], [548.0, 87811.0, 0], [438.0, 100372.0, 0], [327.0, 316228.0, 0], [279.0, 610216.0, 0], [274.0, 985254.0, 0], [200.0, 1590790.0, 0], [222.0, 2807935.0, 0], [177.0, 6695861.0, 0], [179.0, 8367210.0, 1], [219.0, 8945671.0, 1]], "conditions": {"material": "S690Q", "am_type": "-", "load_ratio": "-1", "test_type": "Bending, constant amplitude loading", "temperature": "-", "surface_treatment": "-"}, "metadata": {"dataset_id": 4183, "title": "Effect of residual stresses on the fatigue behaviour of welded joints depending on loading conditions and weld geometry", "doi": "10.1016/j.ijfatigue.2008.02.015", "authors": "Sonsino, C. M.", "publication": "INTERNATIONAL JOURNAL OF FATIGUE", "year_of_publication": 2009, "UT": "WOS:000266710300011", "base_material": "S690Q", "base_young_modulus": "-", "base_yield_strength": 786, "base_ultimate_strength": 870, "base_elongation": 22, "weld_material": "-", "weld_young_modulus": "-", "weld_yield_strength": "-", "weld_ultimate_strength": "-", "weld_elongation": "-", "processing": "-", "welding_joint": "Butt weld", "welding_method": "-", "welding_voltage": "-", "welding_current": "-", "welding_speed": "-", "preheat_temp": "-", "welding_env": "-", "residual_stress": "-", "fatigue_specimen_type": "Butt weld", "fatigue_specimen_thickness": 30, "fatigue_test_type": "Bending, constant amplitude loading", "fatigue_temp": "-", "fatigue_env": "-", "load_ratio": -1, "frequency": ">130", "fatigue_machine": "Resonant testing machines", "fatigue_standard": "ECSC-standard", "fatigue_test_control": "-", "stress_concentration": "-", "failure_location": "Weld toe"}}, {"id": "WELD2025:4184", "name": "S690Q | Butt weld", "material_family": "Welded joint", "points": [[548.0, 911334.0, 0], [554.0, 871611.0, 0], [400.0, 2055433.0, 0], [389.0, 2484055.0, 0], [396.0, 6770881.0, 0], [333.0, 5479106.0, 0], [339.0, 6262881.0, 0], [336.0, 9458156.0, 0], [588.0, 1126193.0, 0], [530.0, 1138811.0, 0], [472.0, 1439012.0, 0], [421.0, 1901219.0, 0], [412.0, 2402399.0, 0], [476.0, 4147075.0, 0]], "conditions": {"material": "S690Q", "am_type": "-", "load_ratio": "-1", "test_type": "Bending, Variable amplitude loading", "temperature": "-", "surface_treatment": "-"}, "metadata": {"dataset_id": 4184, "title": "Effect of residual stresses on the fatigue behaviour of welded joints depending on loading conditions and weld geometry", "doi": "10.1016/j.ijfatigue.2008.02.015", "authors": "Sonsino, C. M.", "publication": "INTERNATIONAL JOURNAL OF FATIGUE", "year_of_publication": 2009, "UT": "WOS:000266710300011", "base_material": "S690Q", "base_young_modulus": "-", "base_yield_strength": 786, "base_ultimate_strength": 870, "base_elongation": 22, "weld_material": "-", "weld_young_modulus": "-", "weld_yield_strength": "-", "weld_ultimate_strength": "-", "weld_elongation": "-", "processing": "-", "welding_joint": "Butt weld", "welding_method": "-", "welding_voltage": "-", "welding_current": "-", "welding_speed": "-", "preheat_temp": "-", "welding_env": "-", "residual_stress": "-", "fatigue_specimen_type": "Butt weld", "fatigue_specimen_thickness": 30, "fatigue_test_type": "Bending, Variable amplitude loading", "fatigue_temp": "-", "fatigue_env": "-", "load_ratio": -1, "frequency": ">130", "fatigue_machine": "Resonant testing machines", "fatigue_standard": "ECSC-standard", "fatigue_test_control": "-", "stress_concentration": "-", "failure_location": "Weld toe"}}, {"id": "WELD2025:4185", "name": "S690Q | Butt weld", "material_family": "Welded joint", "points": [[545.0, 53490.0, 0], [394.0, 253981.0, 0], [266.0, 370006.0, 0], [197.0, 1624084.0, 0], [218.0, 3461469.0, 0], [177.0, 16955816.0, 1]], "conditions": {"material": "S690Q", "am_type": "-", "load_ratio": "0", "test_type": "Bending, constant amplitude loading", "temperature": "-", "surface_treatment": "-"}, "metadata": {"dataset_id": 4185, "title": "Effect of residual stresses on the fatigue behaviour of welded joints depending on loading conditions and weld geometry", "doi": "10.1016/j.ijfatigue.2008.02.015", "authors": "Sonsino, C. M.", "publication": "INTERNATIONAL JOURNAL OF FATIGUE", "year_of_publication": 2009, "UT": "WOS:000266710300011", "base_material": "S690Q", "base_young_modulus": "-", "base_yield_strength": 786, "base_ultimate_strength": 870, "base_elongation": 22, "weld_material": "-", "weld_young_modulus": "-", "weld_yield_strength": "-", "weld_ultimate_strength": "-", "weld_elongation": "-", "processing": "-", "welding_joint": "Butt weld", "welding_method": "-", "welding_voltage": "-", "welding_current": "-", "welding_speed": "-", "preheat_temp": "-", "welding_env": "-", "residual_stress": "-", "fatigue_specimen_type": "Butt weld", "fatigue_specimen_thickness": 30, "fatigue_test_type": "Bending, constant amplitude loading", "fatigue_temp": "-", "fatigue_env": "-", "load_ratio": 0, "frequency": ">130", "fatigue_machine": "Resonant testing machines", "fatigue_standard": "ECSC-standard", "fatigue_test_control": "-", "stress_concentration": "-", "failure_location": "Weld toe"}}, {"id": "WELD2025:4186", "name": "S690Q | Butt weld", "material_family": "Welded joint", "points": [[531.0, 1077014.0, 0], [469.0, 2230223.0, 0], [409.0, 3654267.0, 0], [345.0, 3586063.0, 0], [349.0, 5417959.0, 0], [294.0, 9822181.0, 0], [642.0, 2291491.0, 0], [638.0, 2739754.0, 0], [529.0, 3007079.0, 0], [389.0, 6180682.0, 0], [459.0, 7121639.0, 0], [467.0, 8139285.0, 0]], "conditions": {"material": "S690Q", "am_type": "-", "load_ratio": "0", "test_type": "Bending, Variable amplitude loading", "temperature": "-", "surface_treatment": "-"}, "metadata": {"dataset_id": 4186, "title": "Effect of residual stresses on the fatigue behaviour of welded joints depending on loading conditions and weld geometry", "doi": "10.1016/j.ijfatigue.2008.02.015", "authors": "Sonsino, C. M.", "publication": "INTERNATIONAL JOURNAL OF FATIGUE", "year_of_publication": 2009, "UT": "WOS:000266710300011", "base_material": "S690Q", "base_young_modulus": "-", "base_yield_strength": 786, "base_ultimate_strength": 870, "base_elongation": 22, "weld_material": "-", "weld_young_modulus": "-", "weld_yield_strength": "-", "weld_ultimate_strength": "-", "weld_elongation": "-", "processing": "-", "welding_joint": "Butt weld", "welding_method": "-", "welding_voltage": "-", "welding_current": "-", "welding_speed": "-", "preheat_temp": "-", "welding_env": "-", "residual_stress": "-", "fatigue_specimen_type": "Butt weld", "fatigue_specimen_thickness": 30, "fatigue_test_type": "Bending, Variable amplitude loading", "fatigue_temp": "-", "fatigue_env": "-", "load_ratio": 0, "frequency": ">130", "fatigue_machine": "Resonant testing machines", "fatigue_standard": "ECSC-standard", "fatigue_test_control": "-", "stress_concentration": "-", "failure_location": "Weld toe"}}, {"id": "WELD2025:4187", "name": "S690Q | Transverse stiffener", "material_family": "Welded joint", "points": [[915.0, 12249.0, 0], [705.0, 25836.0, 0], [522.0, 61602.0, 0], [350.0, 160515.0, 0], [352.0, 189769.0, 0], [232.0, 854251.0, 0], [194.0, 1949085.0, 0], [192.0, 2253318.0, 0], [168.0, 2302623.0, 0], [166.0, 2632343.0, 0], [149.0, 10615104.0, 0], [165.0, 10620702.0, 1]], "conditions": {"material": "S690Q", "am_type": "-", "load_ratio": "-1", "test_type": "Bending, constant amplitude loading", "temperature": "-", "surface_treatment": "-"}, "metadata": {"dataset_id": 4187, "title": "Effect of residual stresses on the fatigue behaviour of welded joints depending on loading conditions and weld geometry", "doi": "10.1016/j.ijfatigue.2008.02.015", "authors": "Sonsino, C. M.", "publication": "INTERNATIONAL JOURNAL OF FATIGUE", "year_of_publication": 2009, "UT": "WOS:000266710300011", "base_material": "S690Q", "base_young_modulus": "-", "base_yield_strength": 786, "base_ultimate_strength": 870, "base_elongation": 22, "weld_material": "-", "weld_young_modulus": "-", "weld_yield_strength": "-", "weld_ultimate_strength": "-", "weld_elongation": "-", "processing": "-", "welding_joint": "Transverse stiffener", "welding_method": "-", "welding_voltage": "-", "welding_current": "-", "welding_speed": "-", "preheat_temp": "-", "welding_env": "-", "residual_stress": "-", "fatigue_specimen_type": "Transverse stiffener", "fatigue_specimen_thickness": 30, "fatigue_test_type": "Bending, constant amplitude loading", "fatigue_temp": "-", "fatigue_env": "-", "load_ratio": -1, "frequency": ">130", "fatigue_machine": "Resonant testing machines", "fatigue_standard": "ECSC-standard", "fatigue_test_control": "-", "stress_concentration": "-", "failure_location": "Weld toe"}}, {"id": "WELD2025:4188", "name": "S690Q | Transverse stiffener", "material_family": "Welded joint", "points": [[722.0, 491776.0, 0], [647.0, 960095.0, 0], [534.0, 1417495.0, 0], [543.0, 1812101.0, 0], [452.0, 1872039.0, 0], [457.0, 2116662.0, 0], [393.0, 2643934.0, 0], [386.0, 2988985.0, 0], [338.0, 4463799.0, 0], [321.0, 5898646.0, 0], [614.0, 621136.0, 0], [583.0, 1371428.0, 0], [478.0, 3128818.0, 0], [366.0, 6103576.0, 0], [324.0, 8153158.0, 0]], "conditions": {"material": "S690Q", "am_type": "-", "load_ratio": "-1", "test_type": "Bending, Variable amplitude loading", "temperature": "-", "surface_treatment": "-"}, "metadata": {"dataset_id": 4188, "title": "Effect of residual stresses on the fatigue behaviour of welded joints depending on loading conditions and weld geometry", "doi": "10.1016/j.ijfatigue.2008.02.015", "authors": "Sonsino, C. M.", "publication": "INTERNATIONAL JOURNAL OF FATIGUE", "year_of_publication": 2009, "UT": "WOS:000266710300011", "base_material": "S690Q", "base_young_modulus": "-", "base_yield_strength": 786, "base_ultimate_strength": 870, "base_elongation": 22, "weld_material": "-", "weld_young_modulus": "-", "weld_yield_strength": "-", "weld_ultimate_strength": "-", "weld_elongation": "-", "processing": "-", "welding_joint": "Transverse stiffener", "welding_method": "-", "welding_voltage": "-", "welding_current": "-", "welding_speed": "-", "preheat_temp": "-", "welding_env": "-", "residual_stress": "-", "fatigue_specimen_type": "Transverse stiffener", "fatigue_specimen_thickness": 30, "fatigue_test_type": "Bending, Variable amplitude loading", "fatigue_temp": "-", "fatigue_env": "-", "load_ratio": -1, "frequency": ">130", "fatigue_machine": "Resonant testing machines", "fatigue_standard": "ECSC-standard", "fatigue_test_control": "-", "stress_concentration": "-", "failure_location": "Weld toe"}}, {"id": "WELD2025:4189", "name": "S690Q | Transverse stiffener", "material_family": "Welded joint", "points": [[707.0, 11942.0, 0], [536.0, 41640.0, 0], [406.0, 121342.0, 0], [273.0, 507185.0, 0], [213.0, 2237054.0, 0]], "conditions": {"material": "S690Q", "am_type": "-", "load_ratio": "0", "test_type": "Bending, constant amplitude loading", "temperature": "-", "surface_treatment": "-"}, "metadata": {"dataset_id": 4189, "title": "Effect of residual stresses on the fatigue behaviour of welded joints depending on loading conditions and weld geometry", "doi": "10.1016/j.ijfatigue.2008.02.015", "authors": "Sonsino, C. M.", "publication": "INTERNATIONAL JOURNAL OF FATIGUE", "year_of_publication": 2009, "UT": "WOS:000266710300011", "base_material": "S690Q", "base_young_modulus": "-", "base_yield_strength": 786, "base_ultimate_strength": 870, "base_elongation": 22, "weld_material": "-", "weld_young_modulus": "-", "weld_yield_strength": "-", "weld_ultimate_strength": "-", "weld_elongation": "-", "processing": "-", "welding_joint": "Transverse stiffener", "welding_method": "-", "welding_voltage": "-", "welding_current": "-", "welding_speed": "-", "preheat_temp": "-", "welding_env": "-", "residual_stress": "-", "fatigue_specimen_type": "Transverse stiffener", "fatigue_specimen_thickness": 30, "fatigue_test_type": "Bending, constant amplitude loading", "fatigue_temp": "-", "fatigue_env": "-", "load_ratio": 0, "frequency": ">130", "fatigue_machine": "Resonant testing machines", "fatigue_standard": "ECSC-standard", "fatigue_test_control": "-", "stress_concentration": "-", "failure_location": "Weld toe"}}, {"id": "WELD2025:4190", "name": "S690Q | Transverse stiffener", "material_family": "Welded joint", "points": [[677.0, 494599.0, 0], [610.0, 733497.0, 0], [606.0, 1285127.0, 0], [531.0, 1885438.0, 0], [468.0, 3164336.0, 0], [405.0, 4966455.0, 0], [729.0, 895109.0, 0], [606.0, 1626373.0, 0], [473.0, 3025000.0, 0], [389.0, 3971096.0, 0], [337.0, 9651876.0, 0]], "conditions": {"material": "S690Q", "am_type": "-", "load_ratio": "0", "test_type": "Bending, Variable amplitude loading", "temperature": "-", "surface_treatment": "-"}, "metadata": {"dataset_id": 4190, "title": "Effect of residual stresses on the fatigue behaviour of welded joints depending on loading conditions and weld geometry", "doi": "10.1016/j.ijfatigue.2008.02.015", "authors": "Sonsino, C. M.", "publication": "INTERNATIONAL JOURNAL OF FATIGUE", "year_of_publication": 2009, "UT": "WOS:000266710300011", "base_material": "S690Q", "base_young_modulus": "-", "base_yield_strength": 786, "base_ultimate_strength": 870, "base_elongation": 22, "weld_material": "-", "weld_young_modulus": "-", "weld_yield_strength": "-", "weld_ultimate_strength": "-", "weld_elongation": "-", "processing": "-", "welding_joint": "Transverse stiffener", "welding_method": "-", "welding_voltage": "-", "welding_current": "-", "welding_speed": "-", "preheat_temp": "-", "welding_env": "-", "residual_stress": "-", "fatigue_specimen_type": "Transverse stiffener", "fatigue_specimen_thickness": 30, "fatigue_test_type": "Bending, Variable amplitude loading", "fatigue_temp": "-", "fatigue_env": "-", "load_ratio": 0, "frequency": ">130", "fatigue_machine": "Resonant testing machines", "fatigue_standard": "ECSC-standard", "fatigue_test_control": "-", "stress_concentration": "-", "failure_location": "Weld toe"}}, {"id": "WELD2025:4191", "name": "S960Q | Butt weld", "material_family": "Welded joint", "points": [[537.0, 73005.0, 0], [288.0, 259275.0, 0], [240.0, 429188.0, 0], [234.0, 593363.0, 0], [243.0, 663151.0, 0], [195.0, 928913.0, 0], [192.0, 1062203.0, 0], [196.0, 1148244.0, 0], [177.0, 2427715.0, 0], [166.0, 3796262.0, 0], [153.0, 4200703.0, 0], [145.0, 7425792.0, 0], [145.0, 8029129.0, 1]], "conditions": {"material": "S960Q", "am_type": "-", "load_ratio": "-1", "test_type": "Bending, constant amplitude loading", "temperature": "-", "surface_treatment": "-"}, "metadata": {"dataset_id": 4191, "title": "Effect of residual stresses on the fatigue behaviour of welded joints depending on loading conditions and weld geometry", "doi": "10.1016/j.ijfatigue.2008.02.015", "authors": "Sonsino, C. M.", "publication": "INTERNATIONAL JOURNAL OF FATIGUE", "year_of_publication": 2009, "UT": "WOS:000266710300011", "base_material": "S960Q", "base_young_modulus": "-", "base_yield_strength": 998, "base_ultimate_strength": 1072, "base_elongation": 15.5, "weld_material": "-", "weld_young_modulus": "-", "weld_yield_strength": "-", "weld_ultimate_strength": "-", "weld_elongation": "-", "processing": "-", "welding_joint": "Butt weld", "welding_method": "-", "welding_voltage": "-", "welding_current": "-", "welding_speed": "-", "preheat_temp": "-", "welding_env": "-", "residual_stress": "-", "fatigue_specimen_type": "Butt weld", "fatigue_specimen_thickness": 30, "fatigue_test_type": "Bending, constant amplitude loading", "fatigue_temp": "-", "fatigue_env": "-", "load_ratio": -1, "frequency": ">130", "fatigue_machine": "Resonant testing machines", "fatigue_standard": "ECSC-standard", "fatigue_test_control": "-", "stress_concentration": "-", "failure_location": "Weld toe"}}, {"id": "WELD2025:4192", "name": "S960Q | Butt weld", "material_family": "Welded joint", "points": [[743.0, 606392.0, 0], [743.0, 724933.0, 0], [639.0, 600587.0, 0], [528.0, 860019.0, 0], [555.0, 1404533.0, 0], [555.0, 2146347.0, 0], [387.0, 4255246.0, 0], [390.0, 8038071.0, 0], [390.0, 8691156.0, 0], [664.0, 877373.0, 0], [574.0, 1298546.0, 0], [565.0, 2508863.0, 0], [456.0, 2599911.0, 0], [464.0, 4062050.0, 0], [405.0, 3720215.0, 0], [405.0, 7598812.0, 0], [339.0, 8999884.0, 0]], "conditions": {"material": "S960Q", "am_type": "-", "load_ratio": "-1", "test_type": "Bending, Variable amplitude loading", "temperature": "-", "surface_treatment": "-"}, "metadata": {"dataset_id": 4192, "title": "Effect of residual stresses on the fatigue behaviour of welded joints depending on loading conditions and weld geometry", "doi": "10.1016/j.ijfatigue.2008.02.015", "authors": "Sonsino, C. M.", "publication": "INTERNATIONAL JOURNAL OF FATIGUE", "year_of_publication": 2009, "UT": "WOS:000266710300011", "base_material": "S960Q", "base_young_modulus": "-", "base_yield_strength": 998, "base_ultimate_strength": 1072, "base_elongation": 15.5, "weld_material": "-", "weld_young_modulus": "-", "weld_yield_strength": "-", "weld_ultimate_strength": "-", "weld_elongation": "-", "processing": "-", "welding_joint": "Butt weld", "welding_method": "-", "welding_voltage": "-", "welding_current": "-", "welding_speed": "-", "preheat_temp": "-", "welding_env": "-", "residual_stress": "-", "fatigue_specimen_type": "Butt weld", "fatigue_specimen_thickness": 30, "fatigue_test_type": "Bending, Variable amplitude loading", "fatigue_temp": "-", "fatigue_env": "-", "load_ratio": -1, "frequency": ">130", "fatigue_machine": "Resonant testing machines", "fatigue_standard": "ECSC-standard", "fatigue_test_control": "-", "stress_concentration": "-", "failure_location": "Weld toe"}}, {"id": "WELD2025:4193", "name": "S960Q | Butt weld", "material_family": "Welded joint", "points": [[559.0, 51273.0, 0], [446.0, 104971.0, 0], [336.0, 514644.0, 0], [247.0, 770101.0, 0], [279.0, 235045.0, 0], [241.0, 2609346.0, 0], [198.0, 2698474.0, 0], [204.0, 5974989.0, 0], [178.0, 7474495.0, 0], [164.0, 7558647.0, 1], [221.0, 10458007.0, 1]], "conditions": {"material": "S960Q", "am_type": "-", "load_ratio": "0", "test_type": "Bending, constant amplitude loading", "temperature": "-", "surface_treatment": "-"}, "metadata": {"dataset_id": 4193, "title": "Effect of residual stresses on the fatigue behaviour of welded joints depending on loading
