Repository: yunyunfanfan/S-PA-CBB

# S-PA-CBB

Official research code, processed curve records, evaluation outputs, and manuscript source for:

> **From Physics to Selective Generation: Conditional Brownian Bridges for Sparse S–N Curve Reconstruction and Fatigue Decision-Making**

S-PA-CBB reconstructs a complete probabilistic stress–life (S–N) curve from only two to four observed fatigue tests. The method first fits an interpretable Basquin state, diagnoses whether that state is sufficient, and applies a ControlNet-style conditional Brownian-bridge residual only to curves that benefit from correction.

File: external_data/weld2025_disjoint_curves.json (part 161 of 223)
conditions and weld geometry", "doi": "10.1016/j.ijfatigue.2008.02.015", "authors": "Sonsino, C. M.", "publication": "INTERNATIONAL JOURNAL OF FATIGUE", "year_of_publication": 2009, "UT": "WOS:000266710300011", "base_material": "S960Q", "base_young_modulus": "-", "base_yield_strength": 998, "base_ultimate_strength": 1072, "base_elongation": 15.5, "weld_material": "-", "weld_young_modulus": "-", "weld_yield_strength": "-", "weld_ultimate_strength": "-", "weld_elongation": "-", "processing": "-", "welding_joint": "Butt weld", "welding_method": "-", "welding_voltage": "-", "welding_current": "-", "welding_speed": "-", "preheat_temp": "-", "welding_env": "-", "residual_stress": "-", "fatigue_specimen_type": "Butt weld", "fatigue_specimen_thickness": 30, "fatigue_test_type": "Bending, constant amplitude loading", "fatigue_temp": "-", "fatigue_env": "-", "load_ratio": 0, "frequency": ">130", "fatigue_machine": "Resonant testing machines", "fatigue_standard": "ECSC-standard", "fatigue_test_control": "-", "stress_concentration": "-", "failure_location": "Weld toe"}}, {"id": "WELD2025:4194", "name": "S960Q | Butt weld", "material_family": "Welded joint", "points": [[670.0, 1409641.0, 0], [595.0, 1490801.0, 0], [549.0, 2759579.0, 0], [490.0, 5282658.0, 0], [493.0, 7474495.0, 0], [428.0, 6390142.0, 0], [806.0, 1823644.0, 0], [732.0, 2984547.0, 0], [720.0, 3650890.0, 0], [665.0, 4083392.0, 0], [597.0, 7067579.0, 0]], "conditions": {"material": "S960Q", "am_type": "-", "load_ratio": "0", "test_type": "Bending, Variable amplitude loading", "temperature": "-", "surface_treatment": "-"}, "metadata": {"dataset_id": 4194, "title": "Effect of residual stresses on the fatigue behaviour of welded joints depending on loading conditions and weld geometry", "doi": "10.1016/j.ijfatigue.2008.02.015", "authors": "Sonsino, C. M.", "publication": "INTERNATIONAL JOURNAL OF FATIGUE", "year_of_publication": 2009, "UT": "WOS:000266710300011", "base_material": "S960Q", "base_young_modulus": "-", "base_yield_strength": 998, "base_ultimate_strength": 1072, "base_elongation": 15.5, "weld_material": "-", "weld_young_modulus": "-", "weld_yield_strength": "-", "weld_ultimate_strength": "-", "weld_elongation": "-", "processing": "-", "welding_joint": "Butt weld", "welding_method": "-", "welding_voltage": "-", "welding_current": "-", "welding_speed": "-", "preheat_temp": "-", "welding_env": "-", "residual_stress": "-", "fatigue_specimen_type": "Butt weld", "fatigue_specimen_thickness": 30, "fatigue_test_type": "Bending, Variable amplitude loading", "fatigue_temp": "-", "fatigue_env": "-", "load_ratio": 0, "frequency": ">130", "fatigue_machine": "Resonant testing machines", "fatigue_standard": "ECSC-standard", "fatigue_test_control": "-", "stress_concentration": "-", "failure_location": "Weld toe"}}, {"id": "WELD2025:4195", "name": "S960Q | Transverse stiffener", "material_family": "Welded joint", "points": [[890.0, 13259.0, 0], [698.0, 20424.0, 0], [576.0, 38469.0, 0], [473.0, 66273.0, 0], [348.0, 97577.0, 0], [232.0, 245002.0, 0], [191.0, 369280.0, 0], [196.0, 466733.0, 0], [232.0, 964564.0, 0], [154.0, 918672.0, 0], [155.0, 1173983.0, 0], [153.0, 2003757.0, 0], [116.0, 4608179.0, 0], [125.0, 4768631.0, 0]], "conditions": {"material": "S960Q", "am_type": "-", "load_ratio": "-1", "test_type": "Bending, constant amplitude loading", "temperature": "-", "surface_treatment": "-"}, "metadata": {"dataset_id": 4195, "title": "Effect of residual stresses on the fatigue behaviour of welded joints depending on loading conditions and weld geometry", "doi": "10.1016/j.ijfatigue.2008.02.015", "authors": "Sonsino, C. M.", "publication": "INTERNATIONAL JOURNAL OF FATIGUE", "year_of_publication": 2009, "UT": "WOS:000266710300011", "base_material": "S960Q", "base_young_modulus": "-", "base_yield_strength": 998, "base_ultimate_strength": 1072, "base_elongation": 15.5, "weld_material": "-", "weld_young_modulus": "-", "weld_yield_strength": "-", "weld_ultimate_strength": "-", "weld_elongation": "-", "processing": "-", "welding_joint": "Transverse stiffener", "welding_method": "-", "welding_voltage": "-", "welding_current": "-", "welding_speed": "-", "preheat_temp": "-", "welding_env": "-", "residual_stress": "-", "fatigue_specimen_type": "Transverse stiffener", "fatigue_specimen_thickness": 30, "fatigue_test_type": "Bending, constant amplitude loading", "fatigue_temp": "-", "fatigue_env": "-", "load_ratio": -1, "frequency": ">130", "fatigue_machine": "Resonant testing machines", "fatigue_standard": "ECSC-standard", "fatigue_test_control": "-", "stress_concentration": "-", "failure_location": "Weld toe"}}, {"id": "WELD2025:4196", "name": "S960Q | Transverse stiffener", "material_family": "Welded joint", "points": [[478.0, 878956.0, 0], [481.0, 1074209.0, 0], [399.0, 1400867.0, 0], [346.0, 2258601.0, 0], [406.0, 3160075.0, 0], [345.0, 3119875.0, 0], [284.0, 4301440.0, 0], [229.0, 4906062.0, 0], [399.0, 725961.0, 0], [401.0, 839153.0, 0], [348.0, 1352956.0, 0], [278.0, 1649625.0, 0], [288.0, 2062096.0, 0], [229.0, 4244532.0, 0], [233.0, 6629074.0, 0]], "conditions": {"material": "S960Q", "am_type": "-", "load_ratio": "-1", "test_type": "Bending, Variable amplitude loading", "temperature": "-", "surface_treatment": "-"}, "metadata": {"dataset_id": 4196, "title": "Effect of residual stresses on the fatigue behaviour of welded joints depending on loading conditions and weld geometry", "doi": "10.1016/j.ijfatigue.2008.02.015", "authors": "Sonsino, C. M.", "publication": "INTERNATIONAL JOURNAL OF FATIGUE", "year_of_publication": 2009, "UT": "WOS:000266710300011", "base_material": "S960Q", "base_young_modulus": "-", "base_yield_strength": 998, "base_ultimate_strength": 1072, "base_elongation": 15.5, "weld_material": "-", "weld_young_modulus": "-", "weld_yield_strength": "-", "weld_ultimate_strength": "-", "weld_elongation": "-", "processing": "-", "welding_joint": "Transverse stiffener", "welding_method": "-", "welding_voltage": "-", "welding_current": "-", "welding_speed": "-", "preheat_temp": "-", "welding_env": "-", "residual_stress": "-", "fatigue_specimen_type": "Transverse stiffener", "fatigue_specimen_thickness": 30, "fatigue_test_type": "Bending, Variable amplitude loading", "fatigue_temp": "-", "fatigue_env": "-", "load_ratio": -1, "frequency": ">130", "fatigue_machine": "Resonant testing machines", "fatigue_standard": "ECSC-standard", "fatigue_test_control": "-", "stress_concentration": "-", "failure_location": "Weld toe"}}, {"id": "WELD2025:4197", "name": "S960Q | Transverse stiffener", "material_family": "Welded joint", "points": [[399.0, 41623.0, 0], [264.0, 204964.0, 0], [177.0, 426868.0, 0], [132.0, 823052.0, 0], [108.0, 1679600.0, 0]], "conditions": {"material": "S960Q", "am_type": "-", "load_ratio": "0", "test_type": "Bending, constant amplitude loading", "temperature": "-", "surface_treatment": "-"}, "metadata": {"dataset_id": 4197, "title": "Effect of residual stresses on the fatigue behaviour of welded joints depending on loading conditions and weld geometry", "doi": "10.1016/j.ijfatigue.2008.02.015", "authors": "Sonsino, C. M.", "publication": "INTERNATIONAL JOURNAL OF FATIGUE", "year_of_publication": 2009, "UT": "WOS:000266710300011", "base_material": "S960Q", "base_young_modulus": "-", "base_yield_strength": 998, "base_ultimate_strength": 1072, "base_elongation": 15.5, "weld_material": "-", "weld_young_modulus": "-", "weld_yield_strength": "-", "weld_ultimate_strength": "-", "weld_elongation": "-", "processing": "-", "welding_joint": "Transverse stiffener", "welding_method": "-", "welding_voltage": "-", "welding_current": "-", "welding_speed": "-", "preheat_temp": "-", "welding_env": "-", "residual_stress": "-", "fatigue_specimen_type": "Transverse stiffener", "fatigue_specimen_thickness": 30, "fatigue_test_type": "Bending, constant amplitude loading", "fatigue_temp": "-", "fatigue_env": "-", "load_ratio": 0, "frequency": ">130", "fatigue_machine": "Resonant testing machines", "fatigue_standard": "ECSC-standard", "fatigue_test_control": "-", "stress_concentration": "-", "failure_location": "Weld toe"}}, {"id": "WELD2025:4198", "name": "S960Q | Transverse stiffener", "material_family": "Welded joint", "points": [[554.0, 488365.0, 0], [472.0, 1165956.0, 0], [396.0, 2128345.0, 0], [329.0, 1452696.0, 0], [333.0, 2054506.0, 0], [258.0, 4686025.0, 0], [547.0, 1460209.0, 0], [469.0, 1971555.0, 0], [392.0, 3218110.0, 0], [329.0, 4248019.0, 0], [283.0, 12265819.0, 0]], "conditions": {"material": "S960Q", "am_type": "-", "load_ratio": "0", "test_type": "Bending, Variable amplitude loading", "temperature": "-", "surface_treatment": "-"}, "metadata": {"dataset_id": 4198, "title": "Effect of residual stresses on the fatigue behaviour of welded joints depending on loading conditions and weld geometry", "doi": "10.1016/j.ijfatigue.2008.02.015", "authors": "Sonsino, C. M.", "publication": "INTERNATIONAL JOURNAL OF FATIGUE", "year_of_publication": 2009, "UT": "WOS:000266710300011", "base_material": "S960Q", "base_young_modulus": "-", "base_yield_strength": 998, "base_ultimate_strength": 1072, "base_elongation": 15.5, "weld_material": "-", "weld_young_modulus": "-", "weld_yield_strength": "-", "weld_ultimate_strength": "-", "weld_elongation": "-", "processing": "-", "welding_joint": "Transverse stiffener", "welding_method": "-", "welding_voltage": "-", "welding_current": "-", "welding_speed": "-", "preheat_temp": "-", "welding_env": "-", "residual_stress": "-", "fatigue_specimen_type": "Transverse stiffener", "fatigue_specimen_thickness": 30, "fatigue_test_type": "Bending, Variable amplitude loading", "fatigue_temp": "-", "fatigue_env": "-", "load_ratio": 0, "frequency": ">130", "fatigue_machine": "Resonant testing machines", "fatigue_standard": "ECSC-standard", "fatigue_test_control": "-", "stress_concentration": "-", "failure_location": "Weld toe"}}, {"id": "WELD2025:4199", "name": "SS800 | Butt Joint, Longitudinal Fillet Joint", "material_family": "Welded joint", "points": [[380.0, 26738.0, 0], [379.0, 40156.0, 0], [379.0, 47623.0, 0], [311.0, 90150.0, 0], [314.0, 100153.0, 0], [316.0, 142749.0, 0], [256.0, 179863.0, 0], [254.0, 239998.0, 0], [255.0, 292245.0, 0], [216.0, 323303.0, 0], [217.0, 532342.0, 0], [200.0, 484631.0, 0], [197.0, 531100.0, 0], [198.0, 690563.0, 0], [169.0, 894281.0, 0], [169.0, 967517.0, 0], [169.0, 1103147.0, 0], [150.0, 1507170.0, 0], [150.0, 1718450.0, 0], [147.0, 2980394.0, 0]], "conditions": {"material": "SS800", "am_type": "-", "load_ratio": "-", "test_type": "Tensile load", "temperature": "-", "surface_treatment": "-"}, "metadata": {"dataset_id": 4199, "title": "Discussion on fatigue design of welded joints enhanced by ultrasonic peening treatment (UPT)", "doi": "10.1016/j.ijfatigue.2008.03.030", "authors": "Wang Ting; Wang Dongpo; Huo Lixing; Zhang Yufeng", "publication": "INTERNATIONAL JOURNAL OF FATIGUE", "year_of_publication": 2009, "UT": "WOS:000263709000006", "base_material": "SS800", "base_young_modulus": "-", "base_yield_strength": 700, "base_ultimate_strength": "830–840", "base_elongation": 22, "weld_material": "-", "weld_young_modulus": "-", "weld_yield_strength": "-", "weld_ultimate_strength": "-", "weld_elongation": "-", "processing": "-", "welding_joint": "Butt Joint, Longitudinal Fillet Joint", "welding_method": "-", "welding_voltage": "-", "welding_current": "-", "welding_speed": "-", "preheat_temp": "-", "welding_env": "-", "residual_stress": "-", "fatigue_specimen_type": "Butt and Longitudinal Fillet Joints", "fatigue_specimen_thickness": 8, "fatigue_test_type": "Tensile load", "fatigue_temp": "-", "fatigue_env": "-", "load_ratio": "-", "frequency": "-", "fatigue_machine": "-", "fatigue_standard": "IIW (International Institute of Welding)", "fatigue_test_control": "Stress", "stress_concentration": "-", "failure_location": "Weld toe"}}, {"id": "WELD2025:4200", "name": "SS800 | Butt Joint, Longitudinal Fillet Joint", "material_family": "Welded joint", "points": [[367.0, 169903.0, 0], [324.0, 604790.0, 0], [315.0, 1119725.0, 0], [305.0, 1891024.0, 0], [295.0, 3235790.0, 0]], "conditions": {"material": "SS800", "am_type": "-", "load_ratio": "-", "test_type": "Tensile load", "temperature": "-", "surface_treatment": "Ultrasonic Peening Treatment (UPT)"}, "metadata": {"dataset_id": 4200, "title": "Discussion on fatigue design of welded joints enhanced by ultrasonic peening treatment (UPT)", "doi": "10.1016/j.ijfatigue.2008.03.030", "authors": "Wang Ting; Wang Dongpo; Huo Lixing; Zhang Yufeng", "publication": "INTERNATIONAL JOURNAL OF FATIGUE", "year_of_publication": 2009, "UT": "WOS:000263709000006", "base_material": "SS800", "base_young_modulus": "-", "base_yield_strength": 700, "base_ultimate_strength": "830–840", "base_elongation": 22, "weld_material": "-", "weld_young_modulus": "-", "weld_yield_strength": "-", "weld_ultimate_strength": "-", "weld_elongation": "-", "processing": "Ultrasonic Peening Treatment (UPT)", "welding_joint": "Butt Joint, Longitudinal Fillet Joint", "welding_method": "-", "welding_voltage": "-", "welding_current": "-", "welding_speed": "-", "preheat_temp": "-", "welding_env": "-", "residual_stress": "-", "fatigue_specimen_type": "Butt and Longitudinal Fillet Joints", "fatigue_specimen_thickness": 8, "fatigue_test_type": "Tensile load", "fatigue_temp": "-", "fatigue_env": "-", "load_ratio": "-", "frequency": "-", "fatigue_machine": "-", "fatigue_standard": "IIW (International Institute of Welding)", "fatigue_test_control": "Stress", "stress_concentration": "-", "failure_location": "Weld toe"}}, {"id": "WELD2025:4201", "name": "16Mn | Butt Joint, Longitudinal Fillet Joint", "material_family": "Welded joint", "points": [[207.0, 419846.0, 0], [185.0, 596746.0, 0], [168.0, 859692.0, 0], [144.0, 3018395.0, 0]], "conditions": {"material": "16Mn", "am_type": "-", "load_ratio": "-", "test_type": "Tensile load", "temperature": "-", "surface_treatment": "-"}, "metadata": {"dataset_id": 4201, "title": "Discussion on fatigue design of welded joints enhanced by ultrasonic peening treatment (UPT)", "doi": "10.1016/j.ijfatigue.2008.03.030", "authors": "Wang Ting; Wang Dongpo; Huo Lixing; Zhang Yufeng", "publication": "INTERNATIONAL JOURNAL OF FATIGUE", "year_of_publication": 2009, "UT": "WOS:000263709000006", "base_material": "16Mn", "base_young_modulus": "-", "base_yield_strength": 390, "base_ultimate_strength": 591, "base_elongation": 24.4, "weld_material": "-", "weld_young_modulus": "-", "weld_yield_strength": "-", "weld_ultimate_strength": "-", "weld_elongation": "-", "processing": "-", "welding_joint": "Butt Joint, Longitudinal Fillet Joint", "welding_method": "-", "welding_voltage": "-", "welding_current": "-", "welding_speed": "-", "preheat_temp": "-", "welding_env": "-", "residual_stress": "-", "fatigue_specimen_type": "Butt and Longitudinal Fillet Joints", "fatigue_specimen_thickness": 8, "fatigue_test_type": "Tensile load", "fatigue_temp": "-", "fatigue_env": "-", "load_ratio": "-", "frequency": "-", "fatigue_machine": "-", "fatigue_standard": "IIW (International Institute of Welding)", "fatigue_test_control": "Stress", "stress_concentration": "-", "failure_location": "Weld toe"}}, {"id": "WELD2025:4202", "name": "16Mn | Butt Joint, Longitudinal Fillet Joint", "material_family": "Welded joint", "points": [[325.0, 117323.0, 0], [312.0, 183108.0, 0], [303.0, 470598.0, 0], [297.0, 1308866.0, 0], [283.0, 1570913.0, 0], [276.0, 2517830.0, 0]], "conditions": {"material": "16Mn", "am_type": "-", "load_ratio": "-", "test_type": "Tensile load", "temperature": "-", "surface_treatment": "Ultrasonic Peening Treatment (UPT)"}, "metadata": {"dataset_id": 4202, "title": "Discussion on fatigue design of welded joints enhanced by ultrasonic peening treatment (UPT)", "doi": "10.1016/j.ijfatigue.2008.03.030", "authors": "Wang Ting; Wang Dongpo; Huo Lixing; Zhang Yufeng", "publication": "INTERNATIONAL JOURNAL OF FATIGUE", "year_of_publication": 2009, "UT": "WOS:000263709000006", "base_material": "16Mn", "base_young_modulus": "-", "base_yield_strength": 390, "base_ultimate_strength": 591, "base_elongation": 24.4, "weld_material": "-", "weld_young_modulus": "-", "weld_yield_strength": "-", "weld_ultimate_strength": "-", "weld_elongation": "-", "processing": "Ultrasonic Peening Treatment (UPT)", "welding_joint": "Butt Joint, Longitudinal Fillet Joint", "welding_method": "-", "welding_voltage": "-", "welding_current": "-", "welding_speed": "-", "preheat_temp": "-", "welding_env": "-", "residual_stress": "-", "fatigue_specimen_type": "Butt and Longitudinal Fillet Joints", "fatigue_specimen_thickness": 8, "fatigue_test_type": "Tensile load", "fatigue_temp": "-", "fatigue_env": "-", "load_ratio": "-", "frequency": "-", "fatigue_machine": "-", "fatigue_standard": "IIW (International Institute of Welding)", "fatigue_test_control": "Stress", "stress_concentration": "-", "failure_location": "Weld toe"}}, {"id": "WELD2025:4203", "name": "Q235B | Butt Joint, Longitudinal Fillet Joint", "material_family": "Welded joint", "points": [[260.0, 281093.0, 0], [239.0, 455824.0, 0], [248.0, 493596.0, 0], [237.0, 526491.0, 0], [239.0, 801357.0, 0], [240.0, 878511.0, 0], [235.0, 1171915.0, 0], [235.0, 1904153.0, 0], [229.0, 1878154.0, 0], [227.0, 3173593.0, 0], [221.0, 3861702.0, 0], [202.0, 10582417.0, 0], [185.0, 31791583.0, 1]], "conditions": {"material": "Q235B", "am_type": "-", "load_ratio": "-1", "test_type": "Tensile load", "temperature": "-", "surface_treatment": "-"}, "metadata": {"dataset_id": 4203, "title": "Discussion on fatigue design of welded joints enhanced by ultrasonic peening treatment (UPT)", "doi": "10.1016/j.ijfatigue.2008.03.030", "authors": "Wang Ting; Wang Dongpo; Huo Lixing; Zhang Yufeng", "publication": "INTERNATIONAL JOURNAL OF FATIGUE", "year_of_publication": 2009, "UT": "WOS:000263709000006", "base_material": "Q235B", "base_young_modulus": "-", "base_yield_strength": 267.4, "base_ultimate_strength": 435.5, "base_elongation": 26, "weld_material": "-", "weld_young_modulus": "-", "weld_yield_strength": "-", "weld_ultimate_strength": "-", "weld_elongation": "-", "processing": "-", "welding_joint": "Butt Joint, Longitudinal Fillet Joint", "welding_method": "-", "welding_voltage": "-", "welding_current": "-", "welding_speed": "-", "preheat_temp": "-", "welding_env": "-", "residual_stress": "-", "fatigue_specimen_type": "Butt and Longitudinal Fillet Joints", "fatigue_specimen_thickness": "-", "fatigue_test_type": "Tensile load", "fatigue_temp": "-", "fatigue_env": "-", "load_ratio": -1, "frequency": "-", "fatigue_machine": "-", "fatigue_standard": "IIW (International Institute of Welding)", "fatigue_test_control": "Stress", "stress_concentration": "-", "failure_location": "Weld toe"}}, {"id": "WELD2025:4204", "name": "Q235B | Butt Joint, Longitudinal Fillet Joint", "material_family": "Welded joint", "points": [[340.0, 503863.0, 0], [319.0, 648842.0, 0], [298.0, 1047686.0, 0], [302.0, 1441981.0, 0], [277.0, 1997920.0, 0], [271.0, 3038498.0, 0]], "conditions": {"material": "Q235B", "am_type": "-", "load_ratio": "-1", "test_type": "Tensile load", "temperature": "-", "surface_treatment": "Ultrasonic Peening Treatment (UPT)"}, "metadata": {"dataset_id": 4204, "title": "Discussion on fatigue design of welded joints enhanced by ultrasonic peening treatment (UPT)", "doi": "10.1016/j.ijfatigue.2008.03.030", "authors": "Wang Ting; Wang Dongpo; Huo Lixing; Zhang Yufeng", "publication": "INTERNATIONAL JOURNAL OF FATIGUE", "year_of_publication": 2009, "UT": "WOS:000263709000006", "base_material": "Q235B", "base_young_modulus": "-", "base_yield_strength": 267.4, "base_ultimate_strength": 435.5, "base_elongation": 26, "weld_material": "-", "weld_young_modulus": "-", "weld_yield_strength": "-", "weld_ultimate_strength": "-", "weld_elongation": "-", "processing": "Ultrasonic Peening Treatment (UPT)", "welding_joint": "Butt Joint, Longitudinal Fillet Joint", "welding_method": "-", "welding_voltage": "-", "welding_current": "-", "welding_speed": "-", "preheat_temp": "-", "welding_env": "-", "residual_stress": "-", "fatigue_specimen_type": "Butt and Longitudinal Fillet Joints", "fatigue_specimen_thickness": "-", "fatigue_test_type": "Tensile load", "fatigue_temp": "-", "fatigue_env": "-", "load_ratio": -1, "frequency": "-", "fatigue_machine": "-", "fatigue_standard": "IIW (International Institute of Welding)", "fatigue_test_control": "Stress", "stress_concentration": "-", "failure_location": "Weld toe"}}, {"id": "WELD2025:4205", "name": "Q235B | Butt Joint, Longitudinal Fillet Joint", "material_family": "Welded joint", "points": [[290.0, 340245.0, 0], [269.0, 666345.0, 0], [238.0, 1461302.0, 0], [239.0, 1997920.0, 0], [222.0, 3099770.0, 0]], "conditions": {"material": "Q235B", "am_type": "-", "load_ratio": "-0.5", "test_type": "Tensile load", "temperature": "-", "surface_treatment": "Ultrasonic Peening Treatment (UPT)"}, "metadata": {"dataset_id": 4205, "title": "Discussion on fatigue design of welded joints enhanced by ultrasonic peening treatment (UPT)", "doi": "10.1016/j.ijfatigue.2008.03.030", "authors": "Wang Ting; Wang Dongpo; Huo Lixing; Zhang Yufeng", "publication": "INTERNATIONAL JOURNAL OF FATIGUE", "year_of_publication": 2009, "UT": "WOS:000263709000006", "base_material": "Q235B", "base_young_modulus": "-", "base_yield_strength": 267.4, "base_ultimate_strength": 435.5, "base_elongation": 26, "weld_material": "-", "weld_young_modulus": "-", "weld_yield_strength": "-", "weld_ultimate_strength": "-", "weld_elongation": "-", "processing": "Ultrasonic Peening Treatment (UPT)", "welding_joint": "Butt Joint, Longitudinal Fillet Joint", "welding_method": "-", "welding_voltage": "-", "welding_current": "-", "welding_speed": "-", "preheat_temp": "-", "welding_env": "-", "residual_stress": "-", "fatigue_specimen_type": "Butt and Longitudinal Fillet Joints", "fatigue_specimen_thickness": "-", "fatigue_test_type": "Tensile load", "fatigue_temp": "-", "fatigue_env": "-", "load_ratio": -0.5, "frequency": "-", "fatigue_machine": "-", "fatigue_standard": "IIW (International Institute of Welding)", "fatigue_test_control": "Stress", "stress_concentration": "-", "failure_location": "Weld toe"}}, {"id": "WELD2025:4206", "name": "Q235B | Butt Joint, Longitudinal Fillet Joint", "material_family": "Welded joint", "points": [[179.0, 276819.0, 0], [162.0, 444016.0, 0], [151.0, 542131.0, 0], [126.0, 893032.0, 0], [135.0, 1026977.0, 0], [107.0, 5038626.0, 1]], "conditions": {"material": "Q235B", "am_type": "-", "load_ratio": "0.1", "test_type": "Tensile load", "temperature": "-", "surface_treatment": "-"}, "metadata": {"dataset_id": 4206, "title": "Discussion on fatigue design of welded joints enhanced by ultrasonic peening treatment (UPT)", "doi": "10.1016/j.ijfatigue.2008.03.030", "authors": "Wang Ting; Wang Dongpo; Huo Lixing; Zhang Yufeng", "publication": "INTERNATIONAL JOURNAL OF FATIGUE", "year_of_publication": 2009, "UT": "WOS:000263709000006", "base_material": "Q235B", "base_young_modulus": "-", "base_yield_strength": 267.4, "base_ultimate_strength": 435.5, "base_elongation": 26, "weld_material": "-", "weld_young_modulus": "-", "weld_yield_strength": "-", "weld_ultimate_strength": "-", "weld_elongation": "-", "processing": "-", "welding_joint": "Butt Joint, Longitudinal Fillet Joint", "welding_method": "-", "welding_voltage": "-", "welding_current": "-", "welding_speed": "-", "preheat_temp": "-", "welding_env": "-", "residual_stress": "-", "fatigue_specimen_type": "Butt and Longitudinal Fillet Joints", "fatigue_specimen_thickness": "-", "fatigue_test_type": "Tensile load", "fatigue_temp": "-", "fatigue_env": "-", "load_ratio": 0.1, "frequency": "-", "fatigue_machine": "-", "fatigue_standard": "IIW (International Institute of Welding)", "fatigue_test_control": "Stress", "stress_concentration": "-", "failure_location": "Weld toe"}}, {"id": "WELD2025:4207", "name": "Q235B | Butt Joint, Longitudinal Fillet Joint", "material_family": "Welded joint", "points": [[234.0, 301834.0, 0], [225.0, 591121.0, 0], [216.0, 1112353.0, 0], [205.0, 1358151.0, 0], [201.0, 1919716.0, 0], [189.0, 3448040.0, 0], [179.0, 10269769.0, 0]], "conditions": {"material": "Q235B", "am_type": "-", "load_ratio": "0.1", "test_type": "Tensile load", "temperature": "-", "surface_treatment": "Ultrasonic Peening Treatment (UPT)"}, "metadata": {"dataset_id": 4207, "title": "Discussion on fatigue design of welded joints enhanced by ultrasonic peening treatment (UPT)", "doi": "10.1016/j.ijfatigue.2008.03.030", "authors": "Wang Ting; Wang Dongpo; Huo Lixing; Zhang Yufeng", "publication": "INTERNATIONAL JOURNAL OF FATIGUE", "year_of_publication": 2009, "UT": "WOS:000263709000006", "base_material": "Q235B", "base_young_modulus": "-", "base_yield_strength": 267.4, "base_ultimate_strength": 435.5, "base_elongation": 26, "weld_material": "-", "weld_young_modulus": "-", "weld_yield_strength": "-", "weld_ultimate_strength": "-", "weld_elongation": "-", "processing": "Ultrasonic Peening Treatment (UPT)", "welding_joint": "Butt Joint, Longitudinal Fillet Joint", "welding_method": "-", "welding_voltage": "-", "welding_current": "-", "welding_speed": "-", "preheat_temp": "-", "welding_env": "-", "residual_stress": "-", "fatigue_specimen_type": "Butt and Longitudinal Fillet Joints", "fatigue_specimen_thickness": "-", "fatigue_test_type": "Tensile load", "fatigue_temp": "-", "fatigue_env": "-", "load_ratio": 0.1, "frequency": "-", "fatigue_machine": "-", "fatigue_standard": "IIW (International Institute of Welding)", "fatigue_test_control": "Stress", "stress_concentration": "-", "failure_location": "Weld toe"}}, {"id": "WELD2025:4208", "name": "Q235B | Butt Joint, Longitudinal Fillet Joint", "material_family": "Welded joint", "points": [[163.0, 507227.0, 0], [144.0, 731412.0, 0], [127.0, 1068813.0, 0], [118.0, 1165397.0, 0], [107.0, 2677600.0, 0]], "conditions": {"material": "Q235B", "am_type": "-", "load_ratio": "0.45", "test_type": "Tensile load", "temperature": "-", "surface_treatment": "-"}, "metadata": {"dataset_id": 4208, "title": "Discussion on fatigue design of welded joints enhanced by ultrasonic peening treatment (UPT)", "doi": "10.1016/j.ijfatigue.2008.03.030", "authors": "Wang Ting; Wang Dongpo; Huo Lixing; Zhang Yufeng", "publication": "INTERNATIONAL JOURNAL OF FATIGUE", "year_of_publication": 2009, "UT": "WOS:000263709000006", "base_material": "Q235B", "base_young_modulus": "-", "base_yield_strength": 267.4, "base_ultimate_strength": 435.5, "base_elongation": 26, "weld_material": "-", "weld_young_modulus": "-", "weld_yield_strength": "-", "weld_ultimate_strength": "-", "weld_elongation": "-", "processing": "-", "welding_joint": "Butt Joint, Longitudinal Fillet Joint", "welding_method": "-", "welding_voltage": "-", "welding_current": "-", "welding_speed": "-", "preheat_temp": "-", "welding_env": "-", "residual_stress": "-", "fatigue_specimen_type": "Butt and Longitudinal Fillet Joints", "fatigue_specimen_thickness": "-", "fatigue_test_type": "Tensile load", "fatigue_temp": "-", "fatigue_env": "-", "load_ratio": 0.45, "frequency": "-", "fatigue_machine": "-", "fatigue_standard": "IIW (International Institute of Welding)", "fatigue_test_control": "Stress", "stress_concentration": "-", "failure_location": "Weld toe"}}, {"id": "WELD2025:4209", "name": "Q235B | Butt Joint, Longitudinal Fillet Joint", "material_family": "Welded joint", "points": [[189.0, 274983.0, 0], [177.0, 507227.0, 0], [169.0, 1006677.0, 0], [161.0, 1451609.0, 0], [151.0, 3965207.0, 0]], "conditions": {"material": "Q235B", "am_type": "-", "load_ratio": "0.45", "test_type": "Tensile load", "temperature": "-", "surface_treatment": "Ultrasonic Peening Treatment (UPT)"}, "metadata": {"dataset_id": 4209, "title": "Discussion on fatigue design of welded joints enhanced by ultrasonic peening treatment (UPT)", "doi": "10.1016/j.ijfatigue.2008.03.030", "authors": "Wang Ting; Wang Dongpo; Huo Lixing; Zhang Yufeng", "publication": "INTERNATIONAL JOURNAL OF FATIGUE", "year_of_publication": 2009, "UT": "WOS:000263709000006", "base_material": "Q235B", "base_young_modulus": "-", "base_yield_strength": 267.4, "base_ultimate_strength": 435.5, "base_elongation": 26, "weld_material": "-", "weld_young_modulus": "-", "weld_yield_strength": "-", "weld_ultimate_strength": "-", "weld_elongation": "-", "processing": "Ultrasonic Peening Treatment (UPT)", "welding_joint": "Butt Joint, Longitudinal Fillet Joint", "welding_method": "-", "welding_voltage": "-", "welding_current": "-", "welding_speed": "-", "preheat_temp": "-", "welding_env": "-", "residual_stress": "-", "fatigue_specimen_type": "Butt and Longitudinal Fillet Joints", "fatigue_specimen_thickness": "-", "fatigue_test_type": "Tensile load", "fatigue_temp": "-", "fatigue_env": "-", "load_ratio": 0.45, "frequency": "-", "fatigue_machine": "-", "fatigue_standard": "IIW (International Institute of Welding)", "fatigue_test_control": "Stress", "stress_concentration": "-", "failure_location": "Weld toe"}}, {"id": "WELD2025:4210", "name": "S690 steel | T-butt joint with partial penetration", "material_family": "Welded joint", "points": [[301.0, 17000.0, 0], [201.0, 29900.0, 0], [201.0, 66000.0, 0], [199.0, 79700.0, 0], [177.0, 163000.0, 0], [153.0, 135000.0, 0], [150.0, 170000.0, 0], [121.0, 361000.0, 0], [121.0, 768000.0, 0], [101.0, 893000.0, 0], [100.0, 4360000.0, 1], [99.0, 7970000.0, 1], [83.0, 3350000.0, 1], [264.0, 3350.0, 0], [151.0, 15100.0, 0], [151.0, 17000.0, 0], [101.0, 86000.0, 0], [71.0, 389000.0, 0]], "conditions": {"material": "S690 steel", "am_type": "-", "load_ratio": "0.1", "test_type": "Constant amplitude", "temperature": "-", "surface_treatment": "-"}, "metadata": {"dataset_id": 4210, "title": "Fatigue assessment of root failures in HSLA steel welded joints: A comparison among local approaches", "doi": "10.1016/j.ijfatigue.2008.05.027", "authors": "Beretta, S.; Bernasconi, A.; Carboni, M.", "publication": "INTERNATIONAL JOURNAL OF FATIGUE", "year_of_publication": 2009, "UT": "WOS:000266710300012", "base_material": "S690 steel", "base_young_modulus": 206.3, "base_yield_strength": 578, "base_ultimate_strength": 730.5, "base_elongation": 35, "weld_material": "-", "weld_young_modulus": "-", "weld_yield_strength": "-", "weld_ultimate_strength": "-", "weld_elongation": "-", "processing": "-", "welding_joint": "T-butt joint with partial penetration", "welding_method": "-", "welding_voltage": "-", "welding_current": "-", "welding_speed": "-", "preheat_temp": "-", "welding_env": "-", "residual_stress": "-", "fatigue_specimen_type": "T-butt welded joint", "fatigue_specimen_thickness": 6, "fatigue_test_type": "Constant amplitude", "fatigue_temp": "-", "fatigue_env": "-", "load_ratio": 0.1, "frequency": 20, "fatigue_machine": "MTS servo-hydraulic testing machine (100 kN), Dartec servo-hydraulic machine (250 kN)", "fatigue_standard": "ASTM E647-05", "fatigue_test_control": "Stress-controlled", "stress_concentration": "-", "failure_location": "Weld root"}}, {"id": "WELD2025:4211", "name": "1050-O aluminium alloys | Butt Joint", "material_family": "Welded joint", "points": [[102.0, 12685.0, 0], [97.0, 205609.0, 0], [81.0, 8432956.0, 1]], "conditions": {"material": "1050-O aluminium alloys", "am_type": "Friction Stir Welding (FSW)", "load_ratio": "-1", "test_type": "Axial", "temperature": "25", "surface_treatment": "-"}, "metadata": {"dataset_id": 4211, "title": "Fatigue behaviour of friction stir welds without neither welding flash nor flaw in several aluminium alloys", "doi": "10.1016/j.ijfatigue.2009.06.015", "authors": "Uematsu, Y.; Tokaji, K.; Shibata, H.; Tozaki, Y.; Ohmune, T.", "publication": "INTERNATIONAL JOURNAL OF FATIGUE", "year_of_publication": 2009, "UT": "WOS:000269271100001", "base_material": "1050-O aluminium alloys", "base_young_modulus": "-", "base_yield_strength": 24, "base_ultimate_strength": 69, "base_elongation": 52, "weld_material": "-", "weld_young_modulus": "-", "weld_yield_strength": 35, "weld_ultimate_strength": 70, "weld_elongation": 37, "processing": "-", "welding_joint": "Butt Joint", "welding_method": "Friction Stir Welding (FSW)", "welding_voltage": "-", "welding_current": "-", "welding_speed": 3.33, "preheat_temp": "-", "welding_env": "-", "residual_stress": "-", "fatigue_specimen_type": "Flat", "fatigue_specimen_thickness": 4, "fatigue_test_type": "Axial", "fatigue_temp": 25, "fatigue_env": "Laboratory air", "load_ratio": -1, "frequency": 10, "fatigue_machine": "Electro-hydraulic fatigue testing machine", "fatigue_standard": "-", "fatigue_test_control": "Stress", "stress_concentration": "-", "failure_location": "Parent material"}}, {"id": "WELD2025:4212", "name": "1050-O aluminium alloys | Butt Joint", "material_family": "Welded joint", "points": [[111.0, 15561.0, 0], [100.0, 70534.0, 0], [92.0, 79403.0, 0], [81.0, 416112.0, 0], [71.0, 9348528.0, 1], [61.0, 10037045.0, 1]], "conditions": {"material": "1050-O aluminium alloys", "am_type": "Friction Stir Welding (FSW)", "load_ratio": "-1", "test_type": "Axial", "temperature": "25", "surface_treatment": "-"}, "metadata": {"dataset_id": 4212, "title": "Fatigue behaviour of friction stir welds without neither welding flash nor flaw in several aluminium alloys", "doi": "10.1016/j.ijfatigue.2009.06.015", "authors": "Uematsu, Y.; Tokaji, K.; Shibata, H.; Tozaki, Y.; Ohmune, T.", "publication": "INTERNATIONAL JOURNAL OF FATIGUE", "year_of_publication": 2009, "UT": "WOS:000269271100001", "base_material": "1050-O aluminium alloys", "base_young_modulus": "-", "base_yield_strength": 24, "base_ultimate_strength": 69, "base_elongation": 52, "weld_material": "-", "weld_young_modulus": "-", "weld_yield_strength": 35, "weld_ultimate_strength": 70, "weld_elongation": 37, "processing": "-", "welding_joint": "Butt Joint", "welding_method": "Friction Stir Welding (FSW)", "welding_voltage": "-", "welding_current": "-", "welding_speed": 3.33, "preheat_temp": "-", "welding_env": "-", "residual_stress": "-", "fatigue_specimen_type": "Flat", "fatigue_specimen_thickness": 4, "fatigue_test_type": "Axial", "fatigue_temp": 25, "fatigue_env": "Laboratory air", "load_ratio": -1, "frequency": 10, "fatigue_machine": "Electro-hydraulic fatigue testing machine", "fatigue_standard": "-", "fatigue_test_control": "Stress", "stress_concentration": "-", "failure_location": "Boundary between TMAZ and HAZ (advancing side)"}}, {"id": "WELD2025:4213", "name": "5083-O aluminium alloys | Butt Joint", "material_family": "Welded joint", "points": [[421.0, 46315.0, 0], [399.0, 42838.0, 0], [379.0, 80069.0, 0], [358.0, 88658.0, 0], [337.0, 293988.0, 0], [318.0, 299832.0, 0], [300.0, 1378315.0, 0], [281.0, 10528290.0, 1]], "conditions": {"material": "5083-O aluminium alloys", "am_type": "Friction Stir Welding (FSW)", "load_ratio": "-1", "test_type": "Axial", "temperature": "25", "surface_treatment": "-"}, "metadata": {"dataset_id": 4213, "title": "Fatigue behaviour of friction stir welds without neither welding flash nor flaw in several aluminium alloys", "doi": "10.1016/j.ijfatigue.2009.06.015", "authors": "Uematsu, Y.; Tokaji, K.; Shibata, H.; Tozaki, Y.; Ohmune, T.", "publication": "INTERNATIONAL JOURNAL OF FATIGUE", "year_of_publication": 2009, "UT": "WOS:000269271100001", "base_material": "5083-O aluminium alloys", "base_young_modulus": "-", "base_yield_strength": 144, "base_ultimate_strength": 303, "base_elongation": 23, "weld_material": "-", "weld_young_modulus": "-", "weld_yield_strength": 195, "weld_ultimate_strength": 319, "weld_elongation": 21, "processing": "-", "welding_joint": "Butt Joint", "welding_method": "Friction Stir Welding (FSW)", "welding_voltage": "-", "welding_current": "-", "welding_speed": 1.67, "preheat_temp": "-", "welding_env": "-", "residual_stress": "-", "fatigue_specimen_type": "Flat", "fatigue_specimen_thickness": 4, "fatigue_test_type": "Axial", "fatigue_temp": 25, "fatigue_env": "Laboratory air", "load_ratio": -1, "frequency": 10, "fatigue_machine": "Electro-hydraulic fatigue testing machine", "fatigue_standard": "-", "fatigue_test_control": "Stress", "stress_concentration": "-", "failure_location": "Parent material"}}, {"id": "WELD2025:4214", "name": "5083-O aluminium alloys | Butt Joint", "material_family": "Welded joint", "points": [[446.0, 19363.0, 0], [397.0, 50475.0, 0], [356.0, 97844.0, 0], [317.0, 3551330.0, 0], [278.0, 13031312.0, 1]], "conditions": {"material": "5083-O aluminium alloys", "am_type": "Friction Stir Welding (FSW)", "load_ratio": "-1", "test_type": "Axial", "temperature": "25", "surface_treatment": "-"}, "metadata": {"dataset_id": 4214, "title": "Fatigue behaviour of friction stir welds without neither welding flash nor flaw in several aluminium alloys", "doi": "10.1016/j.ijfatigue.2009.06.015", "authors": "Uematsu, Y.; Tokaji, K.; Shibata, H.; Tozaki, Y.; Ohmune, T.", "publication": "INTERNATIONAL JOURNAL OF FATIGUE", "year_of_publication": 2009, "UT": "WOS:000269271100001", "base_material": "5083-O aluminium alloys", "base_young_modulus": "-", "base_yield_strength": 144, "base_ultimate_strength": 303, "base_elongation": 23, "weld_material": "-", "weld_young_modulus": "-", "weld_yield_strength": 195, "weld_ultimate_strength": 319, "weld_elongation": 21, "processing": "-", "welding_joint": "Butt Joint", "welding_method": "Friction Stir Welding (FSW)", "welding_voltage": "-", "welding_current": "-", "welding_speed": 1.67, "preheat_temp": "-", "welding_env": "-", "residual_stress": "-", "fatigue_specimen_type": "Flat", "fatigue_specimen_thickness": 4, "fatigue_test_type": "Axial", "fatigue_temp": 25, "fatigue_env": "Laboratory air", "load_ratio": -1, "frequency": 10, "fatigue_machine": "Electro-hydraulic fatigue testing machine", "fatigue_standard": "-", "fatigue_test_control": "Stress", "stress_concentration": "-", "failure_location": "FS weld"}}, {"id": "WELD2025:4215", "name": "6061-T6 aluminium alloys | Butt Joint", "material_family": "Welded joint", "points": [[422.0, 24723.0, 0], [318.0, 168883.0, 0], [276.0, 214306.0, 0], [233.0, 10000000.0, 1], [202.0, 10322695.0, 1]], "conditions": {"material": "6061-T6 aluminium alloys", "am_type": "Friction Stir Welding (FSW)", "load_ratio": "-1", "test_type": "Axial", "temperature": "25", "surface_treatment": "-"}, "metadata": {"dataset_id": 4215, "title": "Fatigue behaviour of friction stir welds without neither welding flash nor flaw in several aluminium alloys", "doi": "10.1016/j.ijfatigue.2009.06.015", "authors": "Uematsu, Y.; Tokaji, K.; Shibata, H.; Tozaki, Y.; Ohmune, T.", "publication": "INTERNATIONAL JOURNAL OF FATIGUE", "year_of_publication": 2009, "UT": "WOS:000269271100001", "base_material": "6061-T6 aluminium alloys", "base_young_modulus": "-", "base_yield_strength": "-", "base_ultimate_strength": 308, "base_elongation": 15, "weld_material": "-", "weld_young_modulus": "-", "weld_yield_strength": "-", "weld_ultimate_strength": 205, "weld_elongation": 7, "processing": "-", "welding_joint": "Butt Joint", "welding_method": "Friction Stir Welding (FSW)", "welding_voltage": "-", "welding_current": "-", "welding_speed": 3.33, "preheat_temp": "-", "welding_env": "-", "residual_stress": "-", "fatigue_specimen_type": "Flat", "fatigue_specimen_thickness": 4, "fatigue_test_type": "Axial", "fatigue_temp": 25, "fatigue_env": "Laboratory air", "load_ratio": -1, "frequency": 10, "fatigue_machine": "Electro-hydraulic fatigue testing machine", "fatigue_standard": "-", "fatigue_test_control": "Stress", "stress_concentration": "-", "failure_location": "Parent material"}}, {"id": "WELD2025:4216", "name": "6061-T6 aluminium alloys | Butt Joint", "material_family": "Welded joint", "points": [[239.0, 5383.0, 0], [221.0, 144086.0, 0], [208.0, 239503.0, 0], [202.0, 968739.0, 0], [185.0, 6309573.0, 0], [157.0, 10487927.0, 1]], "conditions": {"material": "6061-T6 aluminium alloys", "am_type": "Friction Stir Welding (FSW)", "load_ratio": "-1", "test_type": "Axial", "temperature": "25", "surface_treatment": "-"}, "metadata": {"dataset_id": 4216, "title": "Fatigue behaviour of friction stir welds
