Repository: yunyunfanfan/S-PA-CBB

# S-PA-CBB

Official research code, processed curve records, evaluation outputs, and manuscript source for:

> **From Physics to Selective Generation: Conditional Brownian Bridges for Sparse S–N Curve Reconstruction and Fatigue Decision-Making**

S-PA-CBB reconstructs a complete probabilistic stress–life (S–N) curve from only two to four observed fatigue tests. The method first fits an interpretable Basquin state, diagnoses whether that state is sufficient, and applies a ControlNet-style conditional Brownian-bridge residual only to curves that benefit from correction.

File: external_data/weld2025_disjoint_curves.json (part 162 of 223)
without neither welding flash nor flaw in several aluminium alloys", "doi": "10.1016/j.ijfatigue.2009.06.015", "authors": "Uematsu, Y.; Tokaji, K.; Shibata, H.; Tozaki, Y.; Ohmune, T.", "publication": "INTERNATIONAL JOURNAL OF FATIGUE", "year_of_publication": 2009, "UT": "WOS:000269271100001", "base_material": "6061-T6 aluminium alloys", "base_young_modulus": "-", "base_yield_strength": "-", "base_ultimate_strength": 308, "base_elongation": 15, "weld_material": "-", "weld_young_modulus": "-", "weld_yield_strength": "-", "weld_ultimate_strength": 205, "weld_elongation": 7, "processing": "-", "welding_joint": "Butt Joint", "welding_method": "Friction Stir Welding (FSW)", "welding_voltage": "-", "welding_current": "-", "welding_speed": 3.33, "preheat_temp": "-", "welding_env": "-", "residual_stress": "-", "fatigue_specimen_type": "Flat", "fatigue_specimen_thickness": 4, "fatigue_test_type": "Axial", "fatigue_temp": 25, "fatigue_env": "Laboratory air", "load_ratio": -1, "frequency": 10, "fatigue_machine": "Electro-hydraulic fatigue testing machine", "fatigue_standard": "-", "fatigue_test_control": "Stress", "stress_concentration": "-", "failure_location": "TMAZ (advancing side)"}}, {"id": "WELD2025:4217", "name": "7075-T6 aluminium alloys | Butt Joint", "material_family": "Welded joint", "points": [[400.0, 8871.0, 0], [299.0, 35960.0, 0], [248.0, 55648.0, 0], [240.0, 125346.0, 0], [199.0, 12300579.0, 1]], "conditions": {"material": "7075-T6 aluminium alloys", "am_type": "Friction Stir Welding (FSW)", "load_ratio": "-1", "test_type": "Axial", "temperature": "25", "surface_treatment": "-"}, "metadata": {"dataset_id": 4217, "title": "Fatigue behaviour of friction stir welds without neither welding flash nor flaw in several aluminium alloys", "doi": "10.1016/j.ijfatigue.2009.06.015", "authors": "Uematsu, Y.; Tokaji, K.; Shibata, H.; Tozaki, Y.; Ohmune, T.", "publication": "INTERNATIONAL JOURNAL OF FATIGUE", "year_of_publication": 2009, "UT": "WOS:000269271100001", "base_material": "7075-T6 aluminium alloys", "base_young_modulus": "-", "base_yield_strength": 474, "base_ultimate_strength": 547, "base_elongation": 12, "weld_material": "-", "weld_young_modulus": "-", "weld_yield_strength": 364, "weld_ultimate_strength": 491, "weld_elongation": 12, "processing": "-", "welding_joint": "Butt Joint", "welding_method": "Friction Stir Welding (FSW)", "welding_voltage": "-", "welding_current": "-", "welding_speed": 5.83, "preheat_temp": "-", "welding_env": "-", "residual_stress": "-", "fatigue_specimen_type": "Flat", "fatigue_specimen_thickness": 4, "fatigue_test_type": "Axial", "fatigue_temp": 25, "fatigue_env": "Laboratory air", "load_ratio": -1, "frequency": 10, "fatigue_machine": "Electro-hydraulic fatigue testing machine", "fatigue_standard": "-", "fatigue_test_control": "Stress", "stress_concentration": "-", "failure_location": "Parent material"}}, {"id": "WELD2025:4218", "name": "7075-T6 aluminium alloys | Butt Joint", "material_family": "Welded joint", "points": [[298.0, 17820.0, 0], [238.0, 66191.0, 0], [220.0, 596088.0, 0], [206.0, 2884516.0, 0], [198.0, 10483987.0, 1]], "conditions": {"material": "7075-T6 aluminium alloys", "am_type": "Friction Stir Welding (FSW)", "load_ratio": "-1", "test_type": "Axial", "temperature": "25", "surface_treatment": "-"}, "metadata": {"dataset_id": 4218, "title": "Fatigue behaviour of friction stir welds without neither welding flash nor flaw in several aluminium alloys", "doi": "10.1016/j.ijfatigue.2009.06.015", "authors": "Uematsu, Y.; Tokaji, K.; Shibata, H.; Tozaki, Y.; Ohmune, T.", "publication": "INTERNATIONAL JOURNAL OF FATIGUE", "year_of_publication": 2009, "UT": "WOS:000269271100001", "base_material": "7075-T6 aluminium alloys", "base_young_modulus": "-", "base_yield_strength": 474, "base_ultimate_strength": 547, "base_elongation": 12, "weld_material": "-", "weld_young_modulus": "-", "weld_yield_strength": 364, "weld_ultimate_strength": 491, "weld_elongation": 12, "processing": "-", "welding_joint": "Butt Joint", "welding_method": "Friction Stir Welding (FSW)", "welding_voltage": "-", "welding_current": "-", "welding_speed": 5.83, "preheat_temp": "-", "welding_env": "-", "residual_stress": "-", "fatigue_specimen_type": "Flat", "fatigue_specimen_thickness": 4, "fatigue_test_type": "Axial", "fatigue_temp": 25, "fatigue_env": "Laboratory air", "load_ratio": -1, "frequency": 10, "fatigue_machine": "Electro-hydraulic fatigue testing machine", "fatigue_standard": "-", "fatigue_test_control": "Stress", "stress_concentration": "-", "failure_location": "Boundary between TMAZ and HAZ (advancing side)"}}, {"id": "WELD2025:4219", "name": "- | T-Joint", "material_family": "Welded joint", "points": [[273.0, 239692.0, 0], [275.0, 239677.0, 0], [243.0, 250471.0, 0], [228.0, 455601.0, 0], [199.0, 645308.0, 0], [183.0, 903764.0, 0], [153.0, 1416734.0, 0]], "conditions": {"material": "-", "am_type": "-", "load_ratio": "0", "test_type": "Axial", "temperature": "-", "surface_treatment": "with key hole, full penetration"}, "metadata": {"dataset_id": 4219, "title": "An experimental study on the fatigue strength assessment of longi-web connections in ship structures using structural stress", "doi": "10.1016/j.ijfatigue.2009.06.018", "authors": "Kim, Myung Hyun; Kang, Sung Won; Kim, Jeong Hwan; Kim, Kwang Seok; Kang, Joong Kyoo; Heo, Joo Ho", "publication": "INTERNATIONAL JOURNAL OF FATIGUE", "year_of_publication": 2010, "UT": "WOS:000272295900011", "base_material": "-", "base_young_modulus": "-", "base_yield_strength": "-", "base_ultimate_strength": "-", "base_elongation": "-", "weld_material": "-", "weld_young_modulus": 205, "weld_yield_strength": 487, "weld_ultimate_strength": 543, "weld_elongation": 31, "processing": "with key hole, full penetration", "welding_joint": "T-Joint", "welding_method": "-", "welding_voltage": "30–31", "welding_current": "270–280", "welding_speed": "5–8.33", "preheat_temp": "-", "welding_env": "-", "residual_stress": "-", "fatigue_specimen_type": "Full-scale (longi-web connection)", "fatigue_specimen_thickness": "-", "fatigue_test_type": "Axial", "fatigue_temp": "-", "fatigue_env": "-", "load_ratio": 0, "frequency": "2–3", "fatigue_machine": "Servo hydraulic fatigue test machine (±20 ton capacity)", "fatigue_standard": "-", "fatigue_test_control": "Load", "stress_concentration": "-", "failure_location": "-"}}, {"id": "WELD2025:4220", "name": "- | T-Joint", "material_family": "Welded joint", "points": [[223.0, 529147.0, 0], [197.0, 917802.0, 0], [184.0, 1149011.0, 0], [163.0, 1001095.0, 0], [162.0, 2389164.0, 0], [148.0, 2521619.0, 0]], "conditions": {"material": "-", "am_type": "-", "load_ratio": "0", "test_type": "Axial", "temperature": "-", "surface_treatment": "full penetration"}, "metadata": {"dataset_id": 4220, "title": "An experimental study on the fatigue strength assessment of longi-web connections in ship structures using structural stress", "doi": "10.1016/j.ijfatigue.2009.06.018", "authors": "Kim, Myung Hyun; Kang, Sung Won; Kim, Jeong Hwan; Kim, Kwang Seok; Kang, Joong Kyoo; Heo, Joo Ho", "publication": "INTERNATIONAL JOURNAL OF FATIGUE", "year_of_publication": 2010, "UT": "WOS:000272295900011", "base_material": "-", "base_young_modulus": "-", "base_yield_strength": "-", "base_ultimate_strength": "-", "base_elongation": "-", "weld_material": "-", "weld_young_modulus": 205, "weld_yield_strength": 487, "weld_ultimate_strength": 543, "weld_elongation": 31, "processing": "full penetration", "welding_joint": "T-Joint", "welding_method": "-", "welding_voltage": "30–31", "welding_current": "270–280", "welding_speed": "5–8.33", "preheat_temp": "-", "welding_env": "-", "residual_stress": "-", "fatigue_specimen_type": "Full-scale (longi-web connection)", "fatigue_specimen_thickness": "-", "fatigue_test_type": "Axial", "fatigue_temp": "-", "fatigue_env": "-", "load_ratio": 0, "frequency": "2–3", "fatigue_machine": "Servo hydraulic fatigue test machine (±20 ton capacity)", "fatigue_standard": "-", "fatigue_test_control": "Load", "stress_concentration": "-", "failure_location": "-"}}, {"id": "WELD2025:4221", "name": "- | T-Joint", "material_family": "Welded joint", "points": [[128.0, 849727.0, 0], [128.0, 1963932.0, 0]], "conditions": {"material": "-", "am_type": "-", "load_ratio": "0", "test_type": "Axial", "temperature": "-", "surface_treatment": "with key hole, partial penetration"}, "metadata": {"dataset_id": 4221, "title": "An experimental study on the fatigue strength assessment of longi-web connections in ship structures using structural stress", "doi": "10.1016/j.ijfatigue.2009.06.018", "authors": "Kim, Myung Hyun; Kang, Sung Won; Kim, Jeong Hwan; Kim, Kwang Seok; Kang, Joong Kyoo; Heo, Joo Ho", "publication": "INTERNATIONAL JOURNAL OF FATIGUE", "year_of_publication": 2010, "UT": "WOS:000272295900011", "base_material": "-", "base_young_modulus": "-", "base_yield_strength": "-", "base_ultimate_strength": "-", "base_elongation": "-", "weld_material": "-", "weld_young_modulus": 205, "weld_yield_strength": 487, "weld_ultimate_strength": 543, "weld_elongation": 31, "processing": "with key hole, partial penetration", "welding_joint": "T-Joint", "welding_method": "-", "welding_voltage": "30–31", "welding_current": "270–280", "welding_speed": "5–8.33", "preheat_temp": "-", "welding_env": "-", "residual_stress": "-", "fatigue_specimen_type": "Full-scale (longi-web connection)", "fatigue_specimen_thickness": "-", "fatigue_test_type": "Axial", "fatigue_temp": "-", "fatigue_env": "-", "load_ratio": 0, "frequency": "2–3", "fatigue_machine": "Servo hydraulic fatigue test machine (±20 ton capacity)", "fatigue_standard": "-", "fatigue_test_control": "Load", "stress_concentration": "-", "failure_location": "-"}}, {"id": "WELD2025:4222", "name": "- | T-Joint", "material_family": "Welded joint", "points": [[176.0, 1780355.0, 0], [155.0, 2136479.0, 0], [146.0, 3683405.0, 0], [147.0, 4054667.0, 1], [168.0, 3902435.0, 1]], "conditions": {"material": "-", "am_type": "-", "load_ratio": "0", "test_type": "Axial", "temperature": "-", "surface_treatment": "partial penetration"}, "metadata": {"dataset_id": 4222, "title": "An experimental study on the fatigue strength assessment of longi-web connections in ship structures using structural stress", "doi": "10.1016/j.ijfatigue.2009.06.018", "authors": "Kim, Myung Hyun; Kang, Sung Won; Kim, Jeong Hwan; Kim, Kwang Seok; Kang, Joong Kyoo; Heo, Joo Ho", "publication": "INTERNATIONAL JOURNAL OF FATIGUE", "year_of_publication": 2010, "UT": "WOS:000272295900011", "base_material": "-", "base_young_modulus": "-", "base_yield_strength": "-", "base_ultimate_strength": "-", "base_elongation": "-", "weld_material": "-", "weld_young_modulus": 205, "weld_yield_strength": 487, "weld_ultimate_strength": 543, "weld_elongation": 31, "processing": "partial penetration", "welding_joint": "T-Joint", "welding_method": "-", "welding_voltage": "30–31", "welding_current": "270–280", "welding_speed": "5–8.33", "preheat_temp": "-", "welding_env": "-", "residual_stress": "-", "fatigue_specimen_type": "Full-scale (longi-web connection)", "fatigue_specimen_thickness": "-", "fatigue_test_type": "Axial", "fatigue_temp": "-", "fatigue_env": "-", "load_ratio": 0, "frequency": "2–3", "fatigue_machine": "Servo hydraulic fatigue test machine (±20 ton capacity)", "fatigue_standard": "-", "fatigue_test_control": "Load", "stress_concentration": "-", "failure_location": "-"}}, {"id": "WELD2025:4223", "name": "AISI 4130 aeronautic steel (hot-rolled) | Butt Joint", "material_family": "Welded joint", "points": [[742.0, 98402.0, 0], [741.0, 107036.0, 0], [660.0, 372419.0, 0], [543.0, 366805.0, 0], [543.0, 1576219.0, 0], [480.0, 10750695.0, 1]], "conditions": {"material": "AISI 4130 aeronautic steel (hot-rolled)", "am_type": "TIG (Gas Tungsten Arc Welding - GTAW)", "load_ratio": "-1", "test_type": "Reverse bending fatigue", "temperature": "25", "surface_treatment": "-"}, "metadata": {"dataset_id": 4223, "title": "Considerations on corrosion and weld repair effects on the fatigue strength of a steel structure critical to the flight-safety", "doi": "10.1016/j.ijfatigue.2009.12.017", "authors": "Nascimento, Marcelino P.; Voorwald, Herman J. C.", "publication": "INTERNATIONAL JOURNAL OF FATIGUE", "year_of_publication": 2010, "UT": "WOS:000277222700022", "base_material": "AISI 4130 aeronautic steel (hot-rolled)", "base_young_modulus": "-", "base_yield_strength": 746, "base_ultimate_strength": 843, "base_elongation": 9.8, "weld_material": "AMS 6457 B – Turballoy 4130 (filler metal)", "weld_young_modulus": "-", "weld_yield_strength": 671, "weld_ultimate_strength": 778, "weld_elongation": 3.81, "processing": "-", "welding_joint": "Butt Joint", "welding_method": "TIG (Gas Tungsten Arc Welding - GTAW)", "welding_voltage": 12, "welding_current": 30, "welding_speed": 0.32, "preheat_temp": "-", "welding_env": "Argon gas (99.95% purity)", "residual_stress": "-", "fatigue_specimen_type": "Flat welded specimens", "fatigue_specimen_thickness": "-", "fatigue_test_type": "Reverse bending fatigue", "fatigue_temp": 25, "fatigue_env": "-", "load_ratio": -1, "frequency": 30, "fatigue_machine": "Schenck Model PWS", "fatigue_standard": "ASTM E 8M, MIL-STD-453, Embraer NE-57-002, ASTM E-390", "fatigue_test_control": "Load (constant amplitude)", "stress_concentration": "1.290", "failure_location": "Weld toe"}}, {"id": "WELD2025:4224", "name": "AISI 4130 aeronautic steel (hot-rolled) | Butt Joint", "material_family": "Welded joint", "points": [[744.0, 79185.0, 0], [743.0, 142676.0, 0], [661.0, 291402.0, 0], [657.0, 428455.0, 0], [541.0, 550791.0, 0], [542.0, 1945074.0, 0], [485.0, 9953421.0, 0]], "conditions": {"material": "AISI 4130 aeronautic steel (hot-rolled)", "am_type": "TIG (Gas Tungsten Arc Welding - GTAW)", "load_ratio": "-1", "test_type": "Reverse bending fatigue", "temperature": "25", "surface_treatment": "repair"}, "metadata": {"dataset_id": 4224, "title": "Considerations on corrosion and weld repair effects on the fatigue strength of a steel structure critical to the flight-safety", "doi": "10.1016/j.ijfatigue.2009.12.017", "authors": "Nascimento, Marcelino P.; Voorwald, Herman J. C.", "publication": "INTERNATIONAL JOURNAL OF FATIGUE", "year_of_publication": 2010, "UT": "WOS:000277222700022", "base_material": "AISI 4130 aeronautic steel (hot-rolled)", "base_young_modulus": "-", "base_yield_strength": 746, "base_ultimate_strength": 843, "base_elongation": 9.8, "weld_material": "AMS 6457 B – Turballoy 4130 (filler metal)", "weld_young_modulus": "-", "weld_yield_strength": 671, "weld_ultimate_strength": 778, "weld_elongation": 3.81, "processing": "repair", "welding_joint": "Butt Joint", "welding_method": "TIG (Gas Tungsten Arc Welding - GTAW)", "welding_voltage": 12, "welding_current": 30, "welding_speed": 0.32, "preheat_temp": "-", "welding_env": "Argon gas (99.95% purity)", "residual_stress": "-", "fatigue_specimen_type": "Flat welded specimens", "fatigue_specimen_thickness": "-", "fatigue_test_type": "Reverse bending fatigue", "fatigue_temp": 25, "fatigue_env": "-", "load_ratio": -1, "frequency": 30, "fatigue_machine": "Schenck Model PWS", "fatigue_standard": "ASTM E 8M, MIL-STD-453, Embraer NE-57-002, ASTM E-390", "fatigue_test_control": "Load (constant amplitude)", "stress_concentration": "1.305", "failure_location": "Weld toe"}}, {"id": "WELD2025:4225", "name": "AISI 4130 aeronautic steel (hot-rolled) | Butt Joint", "material_family": "Welded joint", "points": [[739.0, 86736.0, 0], [660.0, 143559.0, 0], [657.0, 153977.0, 0], [537.0, 206439.0, 0], [540.0, 349233.0, 0], [383.0, 589850.0, 0], [380.0, 1011873.0, 0], [308.0, 10076110.0, 1]], "conditions": {"material": "AISI 4130 aeronautic steel (hot-rolled)", "am_type": "TIG (Gas Tungsten Arc Welding - GTAW)", "load_ratio": "-1", "test_type": "Reverse bending fatigue", "temperature": "25", "surface_treatment": "repair"}, "metadata": {"dataset_id": 4225, "title": "Considerations on corrosion and weld repair effects on the fatigue strength of a steel structure critical to the flight-safety", "doi": "10.1016/j.ijfatigue.2009.12.017", "authors": "Nascimento, Marcelino P.; Voorwald, Herman J. C.", "publication": "INTERNATIONAL JOURNAL OF FATIGUE", "year_of_publication": 2010, "UT": "WOS:000277222700022", "base_material": "AISI 4130 aeronautic steel (hot-rolled)", "base_young_modulus": "-", "base_yield_strength": 746, "base_ultimate_strength": 843, "base_elongation": 9.8, "weld_material": "AMS 6457 B – Turballoy 4130 (filler metal)", "weld_young_modulus": "-", "weld_yield_strength": 671, "weld_ultimate_strength": 778, "weld_elongation": 3.81, "processing": "repair", "welding_joint": "Butt Joint", "welding_method": "TIG (Gas Tungsten Arc Welding - GTAW)", "welding_voltage": 12, "welding_current": 30, "welding_speed": 0.32, "preheat_temp": "-", "welding_env": "Argon gas (99.95% purity)", "residual_stress": "-", "fatigue_specimen_type": "Flat welded specimens", "fatigue_specimen_thickness": "-", "fatigue_test_type": "Reverse bending fatigue", "fatigue_temp": 25, "fatigue_env": "-", "load_ratio": -1, "frequency": 30, "fatigue_machine": "Schenck Model PWS", "fatigue_standard": "ASTM E 8M, MIL-STD-453, Embraer NE-57-002, ASTM E-390", "fatigue_test_control": "Load (constant amplitude)", "stress_concentration": "2.178", "failure_location": "Weld toe"}}, {"id": "WELD2025:4226", "name": "Grade A | T-Joint", "material_family": "Welded joint", "points": [[226.0, 2210.0, 0], [187.0, 5434.0, 0], [144.0, 18973.0, 0], [73.0, 149498.0, 0], [73.0, 254151.0, 0], [112.0, 96765.0, 0], [223.0, 2500.0, 0], [183.0, 7571.0, 0], [145.0, 20274.0, 0], [109.0, 64379.0, 0], [72.0, 184144.0, 0], [72.0, 237830.0, 0]], "conditions": {"material": "Grade A", "am_type": "Laser stake welding", "load_ratio": "0", "test_type": "Cyclic tension load", "temperature": "-", "surface_treatment": "-"}, "metadata": {"dataset_id": 4226, "title": "Fatigue assessment of laser stake-welded T-joints", "doi": "10.1016/j.ijfatigue.2010.07.002", "authors": "Frank, Darko; Remes, Heikki; Romanoff, Jani", "publication": "INTERNATIONAL JOURNAL OF FATIGUE", "year_of_publication": 2011, "UT": "WOS:000283908400003", "base_material": "Grade A", "base_young_modulus": 206, "base_yield_strength": 235, "base_ultimate_strength": 400, "base_elongation": "-", "weld_material": "-", "weld_young_modulus": "-", "weld_yield_strength": "-", "weld_ultimate_strength": "-", "weld_elongation": "-", "processing": "-", "welding_joint": "T-Joint", "welding_method": "Laser stake welding", "welding_voltage": "-", "welding_current": "-", "welding_speed": "-", "preheat_temp": "-", "welding_env": "-", "residual_stress": "-", "fatigue_specimen_type": "Laser stake-welded T-joint", "fatigue_specimen_thickness": 8, "fatigue_test_type": "Cyclic tension load", "fatigue_temp": "-", "fatigue_env": "-", "load_ratio": 0, "frequency": "-", "fatigue_machine": "-", "fatigue_standard": "-", "fatigue_test_control": "Load-controlled", "stress_concentration": "-", "failure_location": "Weld root"}}, {"id": "WELD2025:4227", "name": "DH36 (high-strength) | T-Joint", "material_family": "Welded joint", "points": [[224.0, 3721.0, 0], [222.0, 4053.0, 0], [185.0, 9595.0, 0], [145.0, 26185.0, 0], [146.0, 33500.0, 0], [110.0, 57460.0, 0], [74.0, 298577.0, 0], [74.0, 354109.0, 0]], "conditions": {"material": "DH36 (high-strength)", "am_type": "Laser stake welding", "load_ratio": "0", "test_type": "Cyclic tension load", "temperature": "-", "surface_treatment": "-"}, "metadata": {"dataset_id": 4227, "title": "Fatigue assessment of laser stake-welded T-joints", "doi": "10.1016/j.ijfatigue.2010.07.002", "authors": "Frank, Darko; Remes, Heikki; Romanoff, Jani", "publication": "INTERNATIONAL JOURNAL OF FATIGUE", "year_of_publication": 2011, "UT": "WOS:000283908400003", "base_material": "DH36 (high-strength)", "base_young_modulus": 206, "base_yield_strength": 355, "base_ultimate_strength": 490, "base_elongation": "-", "weld_material": "-", "weld_young_modulus": "-", "weld_yield_strength": "-", "weld_ultimate_strength": "-", "weld_elongation": "-", "processing": "-", "welding_joint": "T-Joint", "welding_method": "Laser stake welding", "welding_voltage": "-", "welding_current": "-", "welding_speed": "-", "preheat_temp": "-", "welding_env": "-", "residual_stress": "-", "fatigue_specimen_type": "Laser stake-welded T-joint", "fatigue_specimen_thickness": 8, "fatigue_test_type": "Cyclic tension load", "fatigue_temp": "-", "fatigue_env": "-", "load_ratio": 0, "frequency": "-", "fatigue_machine": "-", "fatigue_standard": "-", "fatigue_test_control": "Load-controlled", "stress_concentration": "-", "failure_location": "Weld root"}}, {"id": "WELD2025:4228", "name": "Grade A | T-Joint", "material_family": "Welded joint", "points": [[150.0, 1274.0, 0], [151.0, 3754.0, 0], [123.0, 12500.0, 0], [97.0, 28763.0, 0], [98.0, 43644.0, 0], [73.0, 158246.0, 0], [49.0, 511982.0, 0], [48.0, 1003305.0, 0]], "conditions": {"material": "Grade A", "am_type": "Laser stake welding", "load_ratio": "0", "test_type": "Cyclic tension load", "temperature": "-", "surface_treatment": "-"}, "metadata": {"dataset_id": 4228, "title": "Fatigue assessment of laser stake-welded T-joints", "doi": "10.1016/j.ijfatigue.2010.07.002", "authors": "Frank, Darko; Remes, Heikki; Romanoff, Jani", "publication": "INTERNATIONAL JOURNAL OF FATIGUE", "year_of_publication": 2011, "UT": "WOS:000283908400003", "base_material": "Grade A", "base_young_modulus": 206, "base_yield_strength": 235, "base_ultimate_strength": 400, "base_elongation": "-", "weld_material": "-", "weld_young_modulus": "-", "weld_yield_strength": "-", "weld_ultimate_strength": "-", "weld_elongation": "-", "processing": "-", "welding_joint": "T-Joint", "welding_method": "Laser stake welding", "welding_voltage": "-", "welding_current": "-", "welding_speed": "-", "preheat_temp": "-", "welding_env": "-", "residual_stress": "-", "fatigue_specimen_type": "Laser stake-welded T-joint", "fatigue_specimen_thickness": 16, "fatigue_test_type": "Cyclic tension load", "fatigue_temp": "-", "fatigue_env": "-", "load_ratio": 0, "frequency": "-", "fatigue_machine": "-", "fatigue_standard": "-", "fatigue_test_control": "Load-controlled", "stress_concentration": "-", "failure_location": "Weld root"}}, {"id": "WELD2025:4229", "name": "Steel S355M | Butt joint", "material_family": "Welded joint", "points": [[533.0, 229614.0, 0], [562.0, 355168.0, 0], [498.0, 889684.0, 0], [495.0, 1291238.0, 0], [457.0, 1459737.0, 0]], "conditions": {"material": "Steel S355M", "am_type": "-", "load_ratio": "0.1", "test_type": "Uniaxial tensile", "temperature": "-", "surface_treatment": "flush-ground"}, "metadata": {"dataset_id": 4229, "title": "Application of the volumetric method on welded structures", "doi": "10.1016/j.ijfatigue.2011.07.002", "authors": "Zalt, A.; Gilgert, J.; Azari, Z.", "publication": "INTERNATIONAL JOURNAL OF FATIGUE", "year_of_publication": 2011, "UT": "WOS:000296414100010", "base_material": "Steel S355M", "base_young_modulus": 209.48, "base_yield_strength": 350, "base_ultimate_strength": 438, "base_elongation": "-", "weld_material": "Steel S355M", "weld_young_modulus": 206.667, "weld_yield_strength": 310, "weld_ultimate_strength": 409, "weld_elongation": "-", "processing": "flush-ground", "welding_joint": "Butt joint", "welding_method": "-", "welding_voltage": "-", "welding_current": "-", "welding_speed": "-", "preheat_temp": "-", "welding_env": "-", "residual_stress": "-", "fatigue_specimen_type": "Butt joint", "fatigue_specimen_thickness": 3, "fatigue_test_type": "Uniaxial tensile", "fatigue_temp": "-", "fatigue_env": "-", "load_ratio": 0.1, "frequency": 30, "fatigue_machine": "-", "fatigue_standard": "-", "fatigue_test_control": "Load", "stress_concentration": "-", "failure_location": "Weld toe, weld root"}}, {"id": "WELD2025:4230", "name": "Steel S355M | Butt joint", "material_family": "Welded joint", "points": [[455.0, 67114.0, 0], [257.0, 565803.0, 0], [319.0, 906373.0, 0], [189.0, 1387291.0, 0], [101.0, 2845312.0, 0]], "conditions": {"material": "Steel S355M", "am_type": "-", "load_ratio": "0.1", "test_type": "Uniaxial tensile", "temperature": "-", "surface_treatment": "-"}, "metadata": {"dataset_id": 4230, "title": "Application of the volumetric method on welded structures", "doi": "10.1016/j.ijfatigue.2011.07.002", "authors": "Zalt, A.; Gilgert, J.; Azari, Z.", "publication": "INTERNATIONAL JOURNAL OF FATIGUE", "year_of_publication": 2011, "UT": "WOS:000296414100010", "base_material": "Steel S355M", "base_young_modulus": 209.48, "base_yield_strength": 350, "base_ultimate_strength": 438, "base_elongation": "-", "weld_material": "Steel S355M", "weld_young_modulus": "206.667-169.0", "weld_yield_strength": "310-340", "weld_ultimate_strength": "409- 386", "weld_elongation": "-", "processing": "-", "welding_joint": "Butt joint", "welding_method": "-", "welding_voltage": "-", "welding_current": "-", "welding_speed": "-", "preheat_temp": "-", "welding_env": "-", "residual_stress": "-", "fatigue_specimen_type": "Butt joint", "fatigue_specimen_thickness": 3, "fatigue_test_type": "Uniaxial tensile", "fatigue_temp": "-", "fatigue_env": "-", "load_ratio": 0.1, "frequency": 30, "fatigue_machine": "-", "fatigue_standard": "-", "fatigue_test_control": "Load", "stress_concentration": "-", "failure_location": "Weld toe, weld root"}}, {"id": "WELD2025:4231", "name": "Steel S355M | Butt joint", "material_family": "Welded joint", "points": [[629.0, 107742.0, 0], [652.0, 197152.0, 0], [622.0, 185824.0, 0], [609.0, 4416198.0, 0], [538.0, 6975446.0, 0]], "conditions": {"material": "Steel S355M", "am_type": "-", "load_ratio": "0.1", "test_type": "Uniaxial tensile", "temperature": "-", "surface_treatment": "flush-ground"}, "metadata": {"dataset_id": 4231, "title": "Application of the volumetric method on welded structures", "doi": "10.1016/j.ijfatigue.2011.07.002", "authors": "Zalt, A.; Gilgert, J.; Azari, Z.", "publication": "INTERNATIONAL JOURNAL OF FATIGUE", "year_of_publication": 2011, "UT": "WOS:000296414100010", "base_material": "Steel S355M", "base_young_modulus": 209.48, "base_yield_strength": 350, "base_ultimate_strength": 438, "base_elongation": "-", "weld_material": "Steel S355M", "weld_young_modulus": 169.0, "weld_yield_strength": 340, "weld_ultimate_strength": 386, "weld_elongation": "-", "processing": "flush-ground", "welding_joint": "Butt joint", "welding_method": "-", "welding_voltage": "-", "welding_current": "-", "welding_speed": "-", "preheat_temp": "-", "welding_env": "-", "residual_stress": "-", "fatigue_specimen_type": "Butt joint", "fatigue_specimen_thickness": 3, "fatigue_test_type": "Uniaxial tensile", "fatigue_temp": "-", "fatigue_env": "-", "load_ratio": 0.1, "frequency": 30, "fatigue_machine": "-", "fatigue_standard": "-", "fatigue_test_control": "Load", "stress_concentration": "-", "failure_location": "Weld toe, weld root"}}, {"id": "WELD2025:4232", "name": "Steel S355M | welded box", "material_family": "Welded joint", "points": [[527.0, 250038.0, 0], [451.0, 231442.0, 0], [468.0, 339303.0, 0], [526.0, 385852.0, 0], [555.0, 397194.0, 0], [502.0, 584147.0, 0], [474.0, 523435.0, 0], [489.0, 939045.0, 0], [427.0, 1031150.0, 0], [328.0, 2898204.0, 0], [351.0, 4991828.0, 0]], "conditions": {"material": "Steel S355M", "am_type": "-", "load_ratio": "0.1", "test_type": "Uniaxial tensile", "temperature": "-", "surface_treatment": "-"}, "metadata": {"dataset_id": 4232, "title": "Application of the volumetric method on welded structures", "doi": "10.1016/j.ijfatigue.2011.07.002", "authors": "Zalt, A.; Gilgert, J.; Azari, Z.", "publication": "INTERNATIONAL JOURNAL OF FATIGUE", "year_of_publication": 2011, "UT": "WOS:000296414100010", "base_material": "Steel S355M", "base_young_modulus": 209.48, "base_yield_strength": 350, "base_ultimate_strength": 438, "base_elongation": "-", "weld_material": "Steel S355M", "weld_young_modulus": "206.667-169.0", "weld_yield_strength": "310-340", "weld_ultimate_strength": "409- 386", "weld_elongation": "-", "processing": "-", "welding_joint": "welded box", "welding_method": "-", "welding_voltage": "-", "welding_current": "-", "welding_speed": "-", "preheat_temp": "-", "welding_env": "-", "residual_stress": "-", "fatigue_specimen_type": "welded box", "fatigue_specimen_thickness": "-", "fatigue_test_type": "Uniaxial tensile", "fatigue_temp": "-", "fatigue_env": "-", "load_ratio": 0.1, "frequency": 30, "fatigue_machine": "-", "fatigue_standard": "-", "fatigue_test_control": "Load", "stress_concentration": "-", "failure_location": "Weld toe, weld root"}}, {"id": "WELD2025:4233", "name": "EH36 steel | Butt Joint", "material_family": "Welded joint", "points": [[670.0, 277128.0, 0], [635.0, 445816.0, 0], [604.0, 782426.0, 0], [590.0, 882053.0, 0], [580.0, 1311929.0, 0], [573.0, 1636197.0, 0], [604.0, 1880850.0, 0], [574.0, 2850676.0, 0], [570.0, 6376603.0, 0], [519.0, 6447630.0, 0], [530.0, 11886306.0, 0], [447.0, 6089434.0, 0], [439.0, 9051149.0, 0], [453.0, 16194279.0, 0], [398.0, 12236323.0, 0], [420.0, 20612879.0, 0], [455.0, 35651337.0, 0], [474.0, 33484765.0, 0], [418.0, 63561524.0, 0], [442.0, 91125146.0, 0], [477.0, 153064742.0, 0], [370.0, 550919545.0, 0], [349.0, 1292169764.0, 0], [303.0, 2447397312.0, 0], [408.0, 1893182477.0, 0]], "conditions": {"material": "EH36 steel", "am_type": "-", "load_ratio": "-1", "test_type": "Axial (tensile/compressive combined loads)", "temperature": "25", "surface_treatment": "Machined and finely ground"}, "metadata": {"dataset_id": 4233, "title": "The fatigue behaviors of butt welds ground flush in the super-long life regime", "doi": "10.1016/j.ijfatigue.2011.09.009", "authors": "Zhao Xiaohui; Wang Dongpo; Deng Caiyan; Liu Yu; Song Zongxian", "publication": "INTERNATIONAL JOURNAL OF FATIGUE", "year_of_publication": 2012, "UT": "WOS:000297612000001", "base_material": "EH36 steel", "base_young_modulus": "-", "base_yield_strength": 400, "base_ultimate_strength": "-", "base_elongation": "-", "weld_material": "SQJ501", "weld_young_modulus": "-", "weld_yield_strength": "-", "weld_ultimate_strength": "-", "weld_elongation": "-", "processing": "Machined and finely ground", "welding_joint": "Butt Joint", "welding_method": "-", "welding_voltage": "-", "welding_current": "-", "welding_speed": "-", "preheat_temp": "-", "welding_env": "-", "residual_stress": "-", "fatigue_specimen_type": "Cylindrical specimen with a constant-section", "fatigue_specimen_thickness": "-", "fatigue_test_type": "Axial (tensile/compressive combined loads)", "fatigue_temp": 25, "fatigue_env": "Air", "load_ratio": -1, "frequency": 20000, "fatigue_machine": "Ultrasonic fatigue testing equipment (TJU-HJ-III style)", "fatigue_standard": "-", "fatigue_test_control": "Stress", "stress_concentration": "-", "failure_location": "Internal defects, surface scratches"}}, {"id": "WELD2025:4234", "name": "SM58 steel | Fillet welded tee joints", "material_family": "Welded joint", "points": [[356.0, 511752.0, 0], [354.0, 614430.0, 0], [337.0, 1111881.0, 0], [337.0, 1128256.0, 0], [314.0, 2469787.0, 0], [292.0, 4952223.0, 0], [291.0, 8383105.0, 0], [266.0, 9859630.0, 1]], "conditions": {"material": "SM58 steel", "am_type": "-", "load_ratio": "0.1", "test_type": "Four-point bending fatigue", "temperature": "-", "surface_treatment": "-"}, "metadata": {"dataset_id": 4234, "title": "Fatigue strength evaluation of transverse fillet welded joints subjected to bending loads", "doi": "10.1016/j.ijfatigue.2011.11.013", "authors": "Xiao, Zhi-Gang; Chen, Tao; Zhao, Xiao-Ling", "publication": "INTERNATIONAL JOURNAL OF FATIGUE", "year_of_publication": 2012, "UT": "WOS:000300647500006", "base_material": "SM58 steel", "base_young_modulus": "-", "base_yield_strength": "-", "base_ultimate_strength": "-", "base_elongation": "-", "weld_material": "-", "weld_young_modulus": "-", "weld_yield_strength": "-", "weld_ultimate_strength": "-", "weld_elongation": "-", "processing": "-", "welding_joint": "Fillet welded tee joints", "welding_method": "-", "welding_voltage": "-", "welding_current": "-", "welding_speed": "-", "preheat_temp": "-", "welding_env": "-", "residual_stress": "-", "fatigue_specimen_type": "Fillet welded tee joints", "fatigue_specimen_thickness": 9, "fatigue_test_type": "Four-point bending fatigue", "fatigue_temp": "-", "fatigue_env": "-", "load_ratio": 0.1, "frequency": "-", "fatigue_machine": "-", "fatigue_standard": "-", "fatigue_test_control": "-", "stress_concentration": "-", "failure_location": "Weld toe"}}, {"id": "WELD2025:4235", "name": "SM58 steel | Fillet welded tee joints", "material_family": "Welded joint", "points": [[358.0, 393302.0, 0], [357.0, 665780.0, 0], [339.0, 531341.0, 0], [337.0, 543181.0, 0], [316.0, 1535541.0, 0], [289.0, 1873498.0, 0], [318.0, 2261880.0, 0], [292.0, 9702105.0, 1]], "conditions": {"material": "SM58 steel", "am_type": "-", "load_ratio": "0.1", "test_type": "Four-point bending fatigue", "temperature": "-", "surface_treatment": "-"}, "metadata": {"dataset_id": 4235, "title": "Fatigue strength evaluation of transverse fillet welded joints subjected to bending loads", "doi": "10.1016/j.ijfatigue.2011.11.013", "authors": "Xiao, Zhi-Gang; Chen, Tao; Zhao, Xiao-Ling", "publication": "INTERNATIONAL JOURNAL OF FATIGUE", "year_of_publication": 2012, "UT": "WOS:000300647500006", "base_material": "SM58 steel", "base_young_modulus": "-", "base_yield_strength": "-", "base_ultimate_strength": "-", "base_elongation": "-", "weld_material": "-", "weld_young_modulus": "-", "weld_yield_strength": "-", "weld_ultimate_strength": "-", "weld_elongation": "-", "processing": "-", "welding_joint": "Fillet welded tee joints", "welding_method": "-", "welding_voltage": "-", "welding_current": "-", "welding_speed": "-", "preheat_temp": "-", "welding_env": "-", "residual_stress": "-", "fatigue_specimen_type": "Fillet welded tee joints", "fatigue_specimen_thickness": 15, "fatigue_test_type": "Four-point bending fatigue", "fatigue_temp": "-", "fatigue_env": "-", "load_ratio": 0.1, "frequency": "-", "fatigue_machine": "-", "fatigue_standard": "-", "fatigue_test_control": "-", "stress_concentration": "-", "failure_location": "Weld toe"}}, {"id": "WELD2025:4236", "name": "SM58 steel | Fillet welded tee joints", "material_family": "Welded joint", "points": [[336.0, 221053.0, 0], [333.0, 250339.0, 0], [317.0, 473276.0, 0], [293.0, 850518.0, 0], [293.0, 882210.0, 0], [267.0, 2124090.0, 0], [246.0, 9799180.0, 1]], "conditions": {"material": "SM58 steel", "am_type": "-", "load_ratio": "0.1", "test_type": "Four-point bending fatigue", "temperature": "-", "surface_treatment": "-"}, "metadata": {"dataset_id": 4236, "title": "Fatigue strength evaluation of transverse fillet welded joints subjected to bending loads", "doi": "10.1016/j.ijfatigue.2011.11.013", "authors": "Xiao, Zhi-Gang; Chen, Tao; Zhao, Xiao-Ling", "publication": "INTERNATIONAL JOURNAL OF FATIGUE", "year_of_publication": 2012, "UT": "WOS:000300647500006", "base_material": "SM58 steel", "base_young_modulus": "-", "base_yield_strength": "-", "base_ultimate_strength": "-", "base_elongation": "-", "weld_material": "-", "weld_young_modulus": "-", "weld_yield_strength": "-", "weld_ultimate_strength": "-", "weld_elongation": "-", "processing": "-", "welding_joint": "Fillet welded tee joints", "welding_method": "-", "welding_voltage": "-", "welding_current": "-", "welding_speed": "-", "preheat_temp": "-", "welding_env": "-", "residual_stress": "-", "fatigue_specimen_type": "Fillet welded tee joints", "fatigue_specimen_thickness": 24, "fatigue_test_type": "Four-point bending fatigue", "fatigue_temp": "-", "fatigue_env": "-", "load_ratio": 0.1, "frequency": "-", "fatigue_machine": "-", "fatigue_standard": "-", "fatigue_test_control": "-", "stress_concentration": "-", "failure_location": "Weld toe"}}, {"id": "WELD2025:4237", "name": "SM58 steel | Fillet welded tee joints", "material_family": "Welded joint", "points": [[333.0, 345312.0, 0], [314.0, 539929.0, 0], [312.0, 723385.0, 0], [292.0, 1408575.0, 0], [291.0, 1630318.0, 0], [272.0, 3316648.0, 0]], "conditions": {"material": "SM58 steel", "am_type": "-", "load_ratio": "0.1", "test_type": "Four-point bending fatigue", "temperature": "-", "surface_treatment": "-"}, "metadata": {"dataset_id": 4237, "title": "Fatigue strength evaluation of transverse fillet welded joints subjected to bending loads", "doi": "10.1016/j.ijfatigue.2011.11.013", "authors": "Xiao, Zhi-Gang; Chen, Tao; Zhao, Xiao-Ling", "publication": "INTERNATIONAL JOURNAL OF FATIGUE", "year_of_publication": 2012, "UT": "WOS:000300647500006", "base_material": "SM58 steel", "base_young_modulus": "-", "base_yield_strength": "-", "base_ultimate_strength": "-", "base_elongation": "-", "weld_material": "-", "weld_young_modulus": "-", "weld_yield_strength": "-", "weld_ultimate_strength": "-", "weld_elongation": "-", "processing": "-", "welding_joint": "Fillet welded tee joints", "welding_method": "-", "welding_voltage": "-", "welding_current": "-", "welding_speed": "-", "preheat_temp": "-", "welding_env": "-", "residual_stress": "-", "fatigue_specimen_type": "Fillet welded tee joints", "fatigue_specimen_thickness": 34, "fatigue_test_type": "Four-point bending fatigue", "fatigue_temp": "-", "fatigue_env": "-", "load_ratio": 0.1, "frequency": "-", "fatigue_machine": "-", "fatigue_standard": "-", "fatigue_test_control": "-", "stress_concentration": "-", "failure_location": "Weld toe"}}, {"id": "WELD2025:4238", "name": "SM58 steel | Fillet welded tee joints", "material_family": "Welded joint", "points": [[330.0, 273340.0, 0], [307.0, 611638.0, 0], [306.0, 718376.0, 0], [288.0, 745875.0, 0], [287.0, 1226231.0, 0], [267.0, 1917468.0, 0], [288.0, 2491607.0, 0], [330.0, 142619.0, 0], [308.0, 296602.0, 0], [289.0, 453707.0, 0], [289.0, 488115.0, 0], [265.0, 720071.0, 0], [258.0, 1237288.0, 0], [308.0, 544088.0, 0]], "conditions": {"material": "SM58 steel", "am_type": "-", "load_ratio": "0.1", "test_type": "Four-point bending fatigue", "temperature": "-", "surface_treatment": "-"}, "metadata": {"dataset_id": 4238, "title": "Fatigue strength evaluation of transverse fillet welded joints subjected to bending loads", "doi": "10.1016/j.ijfatigue.2011.11.013", "authors": "Xiao, Zhi-Gang; Chen, Tao; Zhao, Xiao-Ling", "publication": "INTERNATIONAL JOURNAL OF FATIGUE", "year_of_publication": 2012, "UT": "WOS:000300647500006", "base_material": "SM58 steel", "base_young_modulus": "-", "base_yield_strength": "-", "base_ultimate_strength": "-", "base_elongation": "-", "weld_material": "-", "weld_young_modulus": "-", "weld_yield_strength": "-", "weld_ultimate_strength": "-", "weld_elongation": "-", "processing": "-", "welding_joint": "Fillet welded tee joints", "welding_method": "-", "welding_voltage": "-", "welding_current": "-", "welding_speed": "-", "preheat_temp": "-", "welding_env": "-", "residual_stress": "-", "fatigue_specimen_type": "Fillet welded tee joints", "fatigue_specimen_thickness": 50, "fatigue_test_type": "Four-point bending fatigue", "fatigue_temp": "-", "fatigue_env": "-", "load_ratio": 0.1, "frequency": "-", "fatigue_machine": "-", "fatigue_standard": "-", "fatigue_test_control": "-", "stress_concentration": "-", "failure_location": "Weld toe"}}, {"id": "WELD2025:4239", "name": "RAEX S275 laser steel | -", "material_family": "Welded joint", "points": [[354.0, 81698.0, 0], [352.0, 89344.0, 0], [323.0, 155043.0, 0], [341.0, 218626.0, 0], [301.0, 238821.0, 0], [300.0, 307760.0, 0], [290.0, 321750.0, 0], [323.0, 373889.0, 0], [332.0, 460856.0, 0]], "conditions": {"material": "RAEX S275 laser steel", "am_type": "Submerged Arc Welding (SAW)", "load_ratio": "0", "test_type": "Axial", "temperature": "-", "surface_treatment": "-"}, "metadata": {"dataset_id": 4239, "title": "Continuum approach to fatigue crack initiation and propagation in welded steel joints", "doi": "10.1016/j.ijfatigue.2012.01.007", "authors": "Remes, Heikki; Varsta, Petri; Romanoff, Jani", "publication": "INTERNATIONAL JOURNAL OF FATIGUE", "year_of_publication": 2012, "UT":
