Repository: yunyunfanfan/S-PA-CBB

# S-PA-CBB

Official research code, processed curve records, evaluation outputs, and manuscript source for:

> **From Physics to Selective Generation: Conditional Brownian Bridges for Sparse S–N Curve Reconstruction and Fatigue Decision-Making**

S-PA-CBB reconstructs a complete probabilistic stress–life (S–N) curve from only two to four observed fatigue tests. The method first fits an interpretable Basquin state, diagnoses whether that state is sufficient, and applies a ControlNet-style conditional Brownian-bridge residual only to curves that benefit from correction.

File: external_data/weld2025_disjoint_curves.json (part 163 of 223)
"WOS:000302515400003", "base_material": "RAEX S275 laser steel", "base_young_modulus": "-", "base_yield_strength": 287, "base_ultimate_strength": 440, "base_elongation": "-", "weld_material": "-", "weld_young_modulus": "-", "weld_yield_strength": 315, "weld_ultimate_strength": 532, "weld_elongation": "-", "processing": "-", "welding_joint": "-", "welding_method": "Submerged Arc Welding (SAW)", "welding_voltage": "-", "welding_current": "-", "welding_speed": "-", "preheat_temp": "-", "welding_env": "-", "residual_stress": "-", "fatigue_specimen_type": "Hourglass-shaped with micro-notch", "fatigue_specimen_thickness": 7, "fatigue_test_type": "Axial", "fatigue_temp": "-", "fatigue_env": "-", "load_ratio": 0, "frequency": 10, "fatigue_machine": "MTS clamping system", "fatigue_standard": "-", "fatigue_test_control": "Force-controlled", "stress_concentration": "-", "failure_location": "HAZ"}}, {"id": "WELD2025:4240", "name": "RAEX S275 laser steel | -", "material_family": "Welded joint", "points": [[357.0, 88789.0, 0], [359.0, 107920.0, 0], [337.0, 121838.0, 0], [326.0, 145986.0, 0], [347.0, 172006.0, 0], [329.0, 212467.0, 0], [347.0, 282336.0, 0]], "conditions": {"material": "RAEX S275 laser steel", "am_type": "CO₂-laser combined MAG welding (Hybrid)", "load_ratio": "0", "test_type": "Axial", "temperature": "-", "surface_treatment": "-"}, "metadata": {"dataset_id": 4240, "title": "Continuum approach to fatigue crack initiation and propagation in welded steel joints", "doi": "10.1016/j.ijfatigue.2012.01.007", "authors": "Remes, Heikki; Varsta, Petri; Romanoff, Jani", "publication": "INTERNATIONAL JOURNAL OF FATIGUE", "year_of_publication": 2012, "UT": "WOS:000302515400003", "base_material": "RAEX S275 laser steel", "base_young_modulus": "-", "base_yield_strength": 287, "base_ultimate_strength": 440, "base_elongation": "-", "weld_material": "-", "weld_young_modulus": "-", "weld_yield_strength": 346, "weld_ultimate_strength": 661, "weld_elongation": "-", "processing": "-", "welding_joint": "-", "welding_method": "CO₂-laser combined MAG welding (Hybrid)", "welding_voltage": "-", "welding_current": "-", "welding_speed": "-", "preheat_temp": "-", "welding_env": "-", "residual_stress": "-", "fatigue_specimen_type": "Hourglass-shaped with micro-notch", "fatigue_specimen_thickness": 7, "fatigue_test_type": "Axial", "fatigue_temp": "-", "fatigue_env": "-", "load_ratio": 0, "frequency": 10, "fatigue_machine": "MTS clamping system", "fatigue_standard": "-", "fatigue_test_control": "Force-controlled", "stress_concentration": "-", "failure_location": "HAZ"}}, {"id": "WELD2025:4241", "name": "A36 grade steel | Butt Joint", "material_family": "Welded joint", "points": [[210.0, 168080.0, 0], [210.0, 186406.0, 0], [209.0, 201928.0, 0], [179.0, 265482.0, 0], [180.0, 335866.0, 0], [150.0, 496767.0, 0], [149.0, 535615.0, 0], [119.0, 874612.0, 0], [120.0, 1090965.0, 0], [89.0, 3909445.0, 0], [89.0, 4002547.0, 0]], "conditions": {"material": "A36 grade steel", "am_type": "MIG", "load_ratio": "0.1", "test_type": "Four-point bending", "temperature": "-", "surface_treatment": "-"}, "metadata": {"dataset_id": 4241, "title": "Fatigue behavior prediction of welded joints by using an integrated fracture mechanics approach", "doi": "10.1016/j.ijfatigue.2012.02.004", "authors": "Chapetti, Mirco D.; Jaureguizahar, Leandro F.", "publication": "INTERNATIONAL JOURNAL OF FATIGUE", "year_of_publication": 2012, "UT": "WOS:000305166000005", "base_material": "A36 grade steel", "base_young_modulus": "-", "base_yield_strength": 250, "base_ultimate_strength": 475, "base_elongation": "-", "weld_material": "C–Mn steel (ferrite–pearlite microstructure)", "weld_young_modulus": "-", "weld_yield_strength": 286, "weld_ultimate_strength": 472, "weld_elongation": "-", "processing": "-", "welding_joint": "Butt Joint", "welding_method": "MIG", "welding_voltage": "-", "welding_current": "-", "welding_speed": "-", "preheat_temp": "-", "welding_env": "-", "residual_stress": "~125 MPa", "fatigue_specimen_type": "Butt-welded joint", "fatigue_specimen_thickness": "6.35, 12.7, 25.4", "fatigue_test_type": "Four-point bending", "fatigue_temp": "-", "fatigue_env": "-", "load_ratio": 0.1, "frequency": 10, "fatigue_machine": "Soft fatigue machine (walking beam type)", "fatigue_standard": "-", "fatigue_test_control": "-", "stress_concentration": "-", "failure_location": "Weld toe"}}, {"id": "WELD2025:4242", "name": "A36 grade steel | Butt Joint", "material_family": "Welded joint", "points": [[218.0, 753543.0, 0], [197.0, 1014015.0, 0], [180.0, 5414091.0, 1]], "conditions": {"material": "A36 grade steel", "am_type": "MIG", "load_ratio": "0.1", "test_type": "Four-point bending", "temperature": "-", "surface_treatment": "toe ground"}, "metadata": {"dataset_id": 4242, "title": "Fatigue behavior prediction of welded joints by using an integrated fracture mechanics approach", "doi": "10.1016/j.ijfatigue.2012.02.004", "authors": "Chapetti, Mirco D.; Jaureguizahar, Leandro F.", "publication": "INTERNATIONAL JOURNAL OF FATIGUE", "year_of_publication": 2012, "UT": "WOS:000305166000005", "base_material": "A36 grade steel", "base_young_modulus": "-", "base_yield_strength": 250, "base_ultimate_strength": 475, "base_elongation": "-", "weld_material": "C–Mn steel (ferrite–pearlite microstructure)", "weld_young_modulus": "-", "weld_yield_strength": 286, "weld_ultimate_strength": 472, "weld_elongation": "-", "processing": "toe ground", "welding_joint": "Butt Joint", "welding_method": "MIG", "welding_voltage": "-", "welding_current": "-", "welding_speed": "-", "preheat_temp": "-", "welding_env": "-", "residual_stress": "~125 MPa", "fatigue_specimen_type": "Butt-welded joint", "fatigue_specimen_thickness": "6.35, 12.7, 25.4", "fatigue_test_type": "Four-point bending", "fatigue_temp": "-", "fatigue_env": "-", "load_ratio": 0.1, "frequency": 10, "fatigue_machine": "Soft fatigue machine (walking beam type)", "fatigue_standard": "-", "fatigue_test_control": "-", "stress_concentration": "-", "failure_location": "Weld toe"}}, {"id": "WELD2025:4243", "name": "A36 grade steel | Butt Joint", "material_family": "Welded joint", "points": [[222.0, 797239.0, 0], [210.0, 1113672.0, 0], [205.0, 1145697.0, 0]], "conditions": {"material": "A36 grade steel", "am_type": "MIG", "load_ratio": "0.1", "test_type": "Four-point bending", "temperature": "-", "surface_treatment": "toe ground, needle peened"}, "metadata": {"dataset_id": 4243, "title": "Fatigue behavior prediction of welded joints by using an integrated fracture mechanics approach", "doi": "10.1016/j.ijfatigue.2012.02.004", "authors": "Chapetti, Mirco D.; Jaureguizahar, Leandro F.", "publication": "INTERNATIONAL JOURNAL OF FATIGUE", "year_of_publication": 2012, "UT": "WOS:000305166000005", "base_material": "A36 grade steel", "base_young_modulus": "-", "base_yield_strength": 250, "base_ultimate_strength": 475, "base_elongation": "-", "weld_material": "C–Mn steel (ferrite–pearlite microstructure)", "weld_young_modulus": "-", "weld_yield_strength": 286, "weld_ultimate_strength": 472, "weld_elongation": "-", "processing": "toe ground, needle peened", "welding_joint": "Butt Joint", "welding_method": "MIG", "welding_voltage": "-", "welding_current": "-", "welding_speed": "-", "preheat_temp": "-", "welding_env": "-", "residual_stress": "~125 MPa", "fatigue_specimen_type": "Butt-welded joint", "fatigue_specimen_thickness": "6.35, 12.7, 25.4", "fatigue_test_type": "Four-point bending", "fatigue_temp": "-", "fatigue_env": "-", "load_ratio": 0.1, "frequency": 10, "fatigue_machine": "Soft fatigue machine (walking beam type)", "fatigue_standard": "-", "fatigue_test_control": "-", "stress_concentration": "-", "failure_location": "Weld toe"}}, {"id": "WELD2025:4244", "name": "2195-T8 Al–Li alloy | Butt Joint", "material_family": "Welded joint", "points": [[304.0, 11234.0, 0], [265.0, 30548.0, 0], [190.0, 66058.0, 0], [225.0, 83075.0, 0], [190.0, 140786.0, 0], [144.0, 226106.0, 0], [149.0, 529651.0, 0], [113.0, 1328599.0, 1]], "conditions": {"material": "2195-T8 Al–Li alloy", "am_type": "Friction Stir Welding (FSW)", "load_ratio": "0.1", "test_type": "Axial", "temperature": "25", "surface_treatment": "-"}, "metadata": {"dataset_id": 4244, "title": "Fatigue behavior of friction plug welds in 2195 Al-Li alloy", "doi": "10.1016/j.ijfatigue.2012.04.002", "authors": "Metz, D. F.; Barkey, M. E.", "publication": "INTERNATIONAL JOURNAL OF FATIGUE", "year_of_publication": 2012, "UT": "WOS:000305166000020", "base_material": "2195-T8 Al–Li alloy", "base_young_modulus": "-", "base_yield_strength": "-", "base_ultimate_strength": 597, "base_elongation": 10.6, "weld_material": "2195-T8 Al–Li alloy", "weld_young_modulus": "-", "weld_yield_strength": "-", "weld_ultimate_strength": 408, "weld_elongation": "-", "processing": "-", "welding_joint": "Butt Joint", "welding_method": "Friction Stir Welding (FSW)", "welding_voltage": "-", "welding_current": "-", "welding_speed": "-", "preheat_temp": "-", "welding_env": "-", "residual_stress": "-", "fatigue_specimen_type": "Dog-bone style", "fatigue_specimen_thickness": 6.35, "fatigue_test_type": "Axial", "fatigue_temp": 25, "fatigue_env": "Air", "load_ratio": 0.1, "frequency": 5, "fatigue_machine": "SATEC 245kN test frame with MTS 407 controller", "fatigue_standard": "ASTM E8-04", "fatigue_test_control": "Load", "stress_concentration": "-", "failure_location": "-"}}, {"id": "WELD2025:4245", "name": "2195-T8 Al–Li alloy | Butt Joint", "material_family": "Welded joint", "points": [[197.0, 32281.0, 0], [142.0, 65789.0, 0], [115.0, 498067.0, 0], [99.0, 691839.0, 0], [94.0, 1447861.0, 1], [84.0, 1550819.0, 1], [307.0, 7244.0, 0], [254.0, 10048.0, 0], [301.0, 13576.0, 0], [288.0, 22808.0, 0], [232.0, 29146.0, 0], [204.0, 105182.0, 1], [143.0, 541036.0, 1], [286.0, 13545.0, 0], [254.0, 51535.0, 0], [201.0, 104881.0, 0], [172.0, 151725.0, 0], [134.0, 120622.0, 0], [236.0, 206984.0, 0]], "conditions": {"material": "2195-T8 Al–Li alloy", "am_type": "Friction Plug Welding (FPW)", "load_ratio": "0.1", "test_type": "Axial", "temperature": "25", "surface_treatment": "-"}, "metadata": {"dataset_id": 4245, "title": "Fatigue behavior of friction plug welds in 2195 Al-Li alloy", "doi": "10.1016/j.ijfatigue.2012.04.002", "authors": "Metz, D. F.; Barkey, M. E.", "publication": "INTERNATIONAL JOURNAL OF FATIGUE", "year_of_publication": 2012, "UT": "WOS:000305166000020", "base_material": "2195-T8 Al–Li alloy", "base_young_modulus": "-", "base_yield_strength": "-", "base_ultimate_strength": 597, "base_elongation": 10.6, "weld_material": "2195-T8 Al–Li alloy", "weld_young_modulus": "-", "weld_yield_strength": "-", "weld_ultimate_strength": 342, "weld_elongation": "-", "processing": "-", "welding_joint": "Butt Joint", "welding_method": "Friction Plug Welding (FPW)", "welding_voltage": "-", "welding_current": "-", "welding_speed": "-", "preheat_temp": "-", "welding_env": "-", "residual_stress": "-", "fatigue_specimen_type": "Dog-bone style", "fatigue_specimen_thickness": 6.35, "fatigue_test_type": "Axial", "fatigue_temp": 25, "fatigue_env": "Air", "load_ratio": 0.1, "frequency": 5, "fatigue_machine": "SATEC 245kN test frame with MTS 407 controller", "fatigue_standard": "ASTM E8-04", "fatigue_test_control": "Load", "stress_concentration": "-", "failure_location": "diameter side of plug weld"}}, {"id": "WELD2025:4246", "name": "KS SM400A | Fillet welded out-of-plane gusset joints", "material_family": "Welded joint", "points": [[242.0, 146529.0, 0], [197.0, 192604.0, 0], [194.0, 149901.0, 0], [177.0, 182263.0, 0], [151.0, 448352.0, 0], [151.0, 408139.0, 0], [136.0, 469760.0, 0], [101.0, 1763030.0, 0], [89.0, 1832712.0, 0], [81.0, 7680647.0, 0], [75.0, 10259712.0, 1], [69.0, 10256915.0, 1]], "conditions": {"material": "KS SM400A", "am_type": "Flux Core Arc Welding (FCAW)", "load_ratio": "0.05–0.15", "test_type": "Uniaxial tension (TE)", "temperature": "-", "surface_treatment": "-"}, "metadata": {"dataset_id": 4246, "title": "Fatigue strength improvement of longitudinal fillet welded out-of-plane gusset joints using air blast cleaning treatment", "doi": "10.1016/j.ijfatigue.2012.11.010", "authors": "Kim, In-Tae", "publication": "INTERNATIONAL JOURNAL OF FATIGUE", "year_of_publication": 2013, "UT": "WOS:000315617500031", "base_material": "KS SM400A", "base_young_modulus": "-", "base_yield_strength": 322, "base_ultimate_strength": 456, "base_elongation": 25, "weld_material": "-", "weld_young_modulus": "-", "weld_yield_strength": "-", "weld_ultimate_strength": "-", "weld_elongation": "-", "processing": "-", "welding_joint": "Fillet welded out-of-plane gusset joints", "welding_method": "Flux Core Arc Welding (FCAW)", "welding_voltage": 28, "welding_current": 265, "welding_speed": 4.6, "preheat_temp": "-", "welding_env": "-", "residual_stress": "Tensile residual stress (~131 MPa)", "fatigue_specimen_type": "Fillet welded out-of-plane gusset joints", "fatigue_specimen_thickness": 10, "fatigue_test_type": "Uniaxial tension (TE)", "fatigue_temp": "-", "fatigue_env": "-", "load_ratio": "0.05–0.15", "frequency": "3–7", "fatigue_machine": "Electrical hydraulic servo system (±1000 kN capacity)", "fatigue_standard": "-", "fatigue_test_control": "Constant amplitude sinusoidal stress cycles", "stress_concentration": "2.82", "failure_location": "Weld toe"}}, {"id": "WELD2025:4247", "name": "KS SM400A | Fillet welded out-of-plane gusset joints", "material_family": "Welded joint", "points": [[240.0, 112271.0, 0], [167.0, 383480.0, 0], [151.0, 652956.0, 0], [137.0, 1395310.0, 0], [135.0, 958053.0, 0], [126.0, 10358721.0, 1], [101.0, 10432279.0, 1]], "conditions": {"material": "KS SM400A", "am_type": "Flux Core Arc Welding (FCAW)", "load_ratio": "0.05–0.15", "test_type": "Uniaxial tension (TE)", "temperature": "-", "surface_treatment": "Near-white metal blast cleaning treatment"}, "metadata": {"dataset_id": 4247, "title": "Fatigue strength improvement of longitudinal fillet welded out-of-plane gusset joints using air blast cleaning treatment", "doi": "10.1016/j.ijfatigue.2012.11.010", "authors": "Kim, In-Tae", "publication": "INTERNATIONAL JOURNAL OF FATIGUE", "year_of_publication": 2013, "UT": "WOS:000315617500031", "base_material": "KS SM400A", "base_young_modulus": "-", "base_yield_strength": 322, "base_ultimate_strength": 456, "base_elongation": 25, "weld_material": "-", "weld_young_modulus": "-", "weld_yield_strength": "-", "weld_ultimate_strength": "-", "weld_elongation": "-", "processing": "Near-white metal blast cleaning treatment", "welding_joint": "Fillet welded out-of-plane gusset joints", "welding_method": "Flux Core Arc Welding (FCAW)", "welding_voltage": 28, "welding_current": 265, "welding_speed": 4.6, "preheat_temp": "-", "welding_env": "-", "residual_stress": "Compressive residual stress (-35 to -303 MPa)", "fatigue_specimen_type": "Fillet welded out-of-plane gusset joints", "fatigue_specimen_thickness": 10, "fatigue_test_type": "Uniaxial tension (TE)", "fatigue_temp": "-", "fatigue_env": "-", "load_ratio": "0.05–0.15", "frequency": "3–7", "fatigue_machine": "Electrical hydraulic servo system (±1000 kN capacity)", "fatigue_standard": "-", "fatigue_test_control": "Constant amplitude sinusoidal stress cycles", "stress_concentration": "2.75", "failure_location": "Weld toe"}}, {"id": "WELD2025:4248", "name": "KS SM490B | Fillet welded out-of-plane gusset joints", "material_family": "Welded joint", "points": [[195.0, 284919.0, 0]], "conditions": {"material": "KS SM490B", "am_type": "Flux Core Arc Welding (FCAW)", "load_ratio": "0.06–0.08", "test_type": "Out-of-plane bending", "temperature": "-", "surface_treatment": "-"}, "metadata": {"dataset_id": 4248, "title": "Fatigue strength improvement of longitudinal fillet welded out-of-plane gusset joints using air blast cleaning treatment", "doi": "10.1016/j.ijfatigue.2012.11.010", "authors": "Kim, In-Tae", "publication": "INTERNATIONAL JOURNAL OF FATIGUE", "year_of_publication": 2013, "UT": "WOS:000315617500031", "base_material": "KS SM490B", "base_young_modulus": "-", "base_yield_strength": 357, "base_ultimate_strength": 521, "base_elongation": 26, "weld_material": "-", "weld_young_modulus": "-", "weld_yield_strength": "-", "weld_ultimate_strength": "-", "weld_elongation": "-", "processing": "-", "welding_joint": "Fillet welded out-of-plane gusset joints", "welding_method": "Flux Core Arc Welding (FCAW)", "welding_voltage": 27, "welding_current": 340, "welding_speed": 4.6, "preheat_temp": "-", "welding_env": "-", "residual_stress": "Tensile residual stress (~131 MPa)", "fatigue_specimen_type": "Out-of-plane bending specimens", "fatigue_specimen_thickness": 14, "fatigue_test_type": "Out-of-plane bending", "fatigue_temp": "-", "fatigue_env": "-", "load_ratio": "0.06–0.08", "frequency": "0.5–1.0", "fatigue_machine": "Electrical hydraulic servo system (±1000 kN capacity)", "fatigue_standard": "-", "fatigue_test_control": "Constant amplitude sinusoidal stress cycles", "stress_concentration": "3.08", "failure_location": "Weld toe"}}, {"id": "WELD2025:4249", "name": "KS SM490B | Fillet welded out-of-plane gusset joints", "material_family": "Welded joint", "points": [[197.0, 305739.0, 0], [127.0, 3224885.0, 0]], "conditions": {"material": "KS SM490B", "am_type": "Flux Core Arc Welding (FCAW)", "load_ratio": "0.06–0.08", "test_type": "Out-of-plane bending", "temperature": "-", "surface_treatment": "Near-white metal blast cleaning treatment (SSPC-SP10)"}, "metadata": {"dataset_id": 4249, "title": "Fatigue strength improvement of longitudinal fillet welded out-of-plane gusset joints using air blast cleaning treatment", "doi": "10.1016/j.ijfatigue.2012.11.010", "authors": "Kim, In-Tae", "publication": "INTERNATIONAL JOURNAL OF FATIGUE", "year_of_publication": 2013, "UT": "WOS:000315617500031", "base_material": "KS SM490B", "base_young_modulus": "-", "base_yield_strength": 357, "base_ultimate_strength": 521, "base_elongation": 26, "weld_material": "-", "weld_young_modulus": "-", "weld_yield_strength": "-", "weld_ultimate_strength": "-", "weld_elongation": "-", "processing": "Near-white metal blast cleaning treatment (SSPC-SP10)", "welding_joint": "Fillet welded out-of-plane gusset joints", "welding_method": "Flux Core Arc Welding (FCAW)", "welding_voltage": 27, "welding_current": 340, "welding_speed": 4.6, "preheat_temp": "-", "welding_env": "-", "residual_stress": "Compressive residual stress (-35 to -303 MPa)", "fatigue_specimen_type": "Fillet welded out-of-plane gusset joints", "fatigue_specimen_thickness": 14, "fatigue_test_type": "Out-of-plane bending", "fatigue_temp": "-", "fatigue_env": "-", "load_ratio": "0.06–0.08", "frequency": "0.5–1.0", "fatigue_machine": "Electrical hydraulic servo system (±1000 kN capacity)", "fatigue_standard": "-", "fatigue_test_control": "Constant amplitude sinusoidal stress cycles", "stress_concentration": "2.99", "failure_location": "Weld toe"}}, {"id": "WELD2025:4250", "name": "KS SS400 | Fillet welded out-of-plane gusset joints (H specimen)", "material_family": "Welded joint", "points": [[163.0, 516365.0, 0], [141.0, 558162.0, 0], [124.0, 942894.0, 0], [104.0, 2062247.0, 0], [107.0, 2014507.0, 1], [93.0, 2127057.0, 1], [92.0, 2126978.0, 1]], "conditions": {"material": "KS SS400", "am_type": "Flux Core Arc Welding (FCAW)", "load_ratio": "0.02", "test_type": "In-plane bending (IB)", "temperature": "-", "surface_treatment": "-"}, "metadata": {"dataset_id": 4250, "title": "Fatigue strength improvement of longitudinal fillet welded out-of-plane gusset joints using air blast cleaning treatment", "doi": "10.1016/j.ijfatigue.2012.11.010", "authors": "Kim, In-Tae", "publication": "INTERNATIONAL JOURNAL OF FATIGUE", "year_of_publication": 2013, "UT": "WOS:000315617500031", "base_material": "KS SS400", "base_young_modulus": "-", "base_yield_strength": 245, "base_ultimate_strength": 400, "base_elongation": 17, "weld_material": "-", "weld_young_modulus": "-", "weld_yield_strength": "-", "weld_ultimate_strength": "-", "weld_elongation": "-", "processing": "-", "welding_joint": "Fillet welded out-of-plane gusset joints (H specimen)", "welding_method": "Flux Core Arc Welding (FCAW)", "welding_voltage": 28, "welding_current": 265, "welding_speed": 4.6, "preheat_temp": "-", "welding_env": "-", "residual_stress": "Tensile residual stress (~131 MPa)", "fatigue_specimen_type": "H specimen", "fatigue_specimen_thickness": "9, 14", "fatigue_test_type": "In-plane bending (IB)", "fatigue_temp": "-", "fatigue_env": "-", "load_ratio": 0.02, "frequency": "0.5–1.0", "fatigue_machine": "Electrical hydraulic servo system (±1000 kN capacity)", "fatigue_standard": "-", "fatigue_test_control": "Constant amplitude sinusoidal stress cycles", "stress_concentration": "-", "failure_location": "Weld toe"}}, {"id": "WELD2025:4251", "name": "KS SS400 | Fillet welded out-of-plane gusset joints (H specimen)", "material_family": "Welded joint", "points": [[161.0, 1290936.0, 0], [163.0, 528647.0, 0], [126.0, 1299991.0, 0], [126.0, 1618744.0, 0], [142.0, 1165464.0, 0], [149.0, 965909.0, 0], [141.0, 2080575.0, 1], [125.0, 2063499.0, 1]], "conditions": {"material": "KS SS400", "am_type": "Flux Core Arc Welding (FCAW)", "load_ratio": "0.02", "test_type": "In-plane bending (IB)", "temperature": "-", "surface_treatment": "Near-white metal blast cleaning treatment (SSPC-SP10)"}, "metadata": {"dataset_id": 4251, "title": "Fatigue strength improvement of longitudinal fillet welded out-of-plane gusset joints using air blast cleaning treatment", "doi": "10.1016/j.ijfatigue.2012.11.010", "authors": "Kim, In-Tae", "publication": "INTERNATIONAL JOURNAL OF FATIGUE", "year_of_publication": 2013, "UT": "WOS:000315617500031", "base_material": "KS SS400", "base_young_modulus": "-", "base_yield_strength": 245, "base_ultimate_strength": 400, "base_elongation": 17, "weld_material": "-", "weld_young_modulus": "-", "weld_yield_strength": "-", "weld_ultimate_strength": "-", "weld_elongation": "-", "processing": "Near-white metal blast cleaning treatment (SSPC-SP10)", "welding_joint": "Fillet welded out-of-plane gusset joints (H specimen)", "welding_method": "Flux Core Arc Welding (FCAW)", "welding_voltage": 28, "welding_current": 265, "welding_speed": 4.6, "preheat_temp": "-", "welding_env": "-", "residual_stress": "Compressive residual stress (-35 to -303 MPa)", "fatigue_specimen_type": "H specimen", "fatigue_specimen_thickness": "9, 14", "fatigue_test_type": "In-plane bending (IB)", "fatigue_temp": "-", "fatigue_env": "-", "load_ratio": 0.02, "frequency": "0.5–1.0", "fatigue_machine": "Electrical hydraulic servo system (±1000 kN capacity)", "fatigue_standard": "-", "fatigue_test_control": "Constant amplitude sinusoidal stress cycles", "stress_concentration": "-", "failure_location": "Weld toe"}}, {"id": "WELD2025:4252", "name": "KS SS400 | Fillet welded out-of-plane gusset joints (H specimen)", "material_family": "Welded joint", "points": [[246.0, 90360.0, 0], [244.0, 115583.0, 0], [244.0, 118979.0, 0], [125.0, 568482.0, 0], [137.0, 696253.0, 0], [125.0, 930151.0, 0], [124.0, 1326299.0, 0], [126.0, 1721270.0, 0], [69.0, 4847687.0, 1]], "conditions": {"material": "KS SS400", "am_type": "Flux Core Arc Welding (FCAW)", "load_ratio": "0.02", "test_type": "In-plane bending (IB)", "temperature": "-", "surface_treatment": "Burr grinding"}, "metadata": {"dataset_id": 4252, "title": "Fatigue strength improvement of longitudinal fillet welded out-of-plane gusset joints using air blast cleaning treatment", "doi": "10.1016/j.ijfatigue.2012.11.010", "authors": "Kim, In-Tae", "publication": "INTERNATIONAL JOURNAL OF FATIGUE", "year_of_publication": 2013, "UT": "WOS:000315617500031", "base_material": "KS SS400", "base_young_modulus": "-", "base_yield_strength": 245, "base_ultimate_strength": 400, "base_elongation": 17, "weld_material": "-", "weld_young_modulus": "-", "weld_yield_strength": "-", "weld_ultimate_strength": "-", "weld_elongation": "-", "processing": "Burr grinding", "welding_joint": "Fillet welded out-of-plane gusset joints (H specimen)", "welding_method": "Flux Core Arc Welding (FCAW)", "welding_voltage": 28, "welding_current": 265, "welding_speed": 4.6, "preheat_temp": "-", "welding_env": "-", "residual_stress": "-", "fatigue_specimen_type": "H specimen", "fatigue_specimen_thickness": "9, 14", "fatigue_test_type": "In-plane bending (IB)", "fatigue_temp": "-", "fatigue_env": "-", "load_ratio": 0.02, "frequency": "0.5–1.0", "fatigue_machine": "Electrical hydraulic servo system (±1000 kN capacity)", "fatigue_standard": "-", "fatigue_test_control": "Constant amplitude sinusoidal stress cycles", "stress_concentration": "-", "failure_location": "Weld toe"}}, {"id": "WELD2025:4253", "name": "KS SS400 | Fillet welded out-of-plane gusset joints (H specimen)", "material_family": "Welded joint", "points": [[244.0, 109078.0, 0], [244.0, 186398.0, 0], [243.0, 281634.0, 0], [124.0, 1345646.0, 0], [126.0, 1624396.0, 0], [124.0, 2138891.0, 0], [124.0, 4882916.0, 1]], "conditions": {"material": "KS SS400", "am_type": "Flux Core Arc Welding (FCAW)", "load_ratio": "0.02", "test_type": "In-plane bending (IB)", "temperature": "-", "surface_treatment": "TIG dressing"}, "metadata": {"dataset_id": 4253, "title": "Fatigue strength improvement of longitudinal fillet welded out-of-plane gusset joints using air blast cleaning treatment", "doi": "10.1016/j.ijfatigue.2012.11.010", "authors": "Kim, In-Tae", "publication": "INTERNATIONAL JOURNAL OF FATIGUE", "year_of_publication": 2013, "UT": "WOS:000315617500031", "base_material": "KS SS400", "base_young_modulus": "-", "base_yield_strength": 245, "base_ultimate_strength": 400, "base_elongation": 17, "weld_material": "-", "weld_young_modulus": "-", "weld_yield_strength": "-", "weld_ultimate_strength": "-", "weld_elongation": "-", "processing": "TIG dressing", "welding_joint": "Fillet welded out-of-plane gusset joints (H specimen)", "welding_method": "Flux Core Arc Welding (FCAW)", "welding_voltage": 28, "welding_current": 265, "welding_speed": 4.6, "preheat_temp": "-", "welding_env": "-", "residual_stress": "-", "fatigue_specimen_type": "H specimen", "fatigue_specimen_thickness": "9, 14", "fatigue_test_type": "In-plane bending (IB)", "fatigue_temp": "-", "fatigue_env": "-", "load_ratio": 0.02, "frequency": "0.5–1.0", "fatigue_machine": "Electrical hydraulic servo system (±1000 kN capacity)", "fatigue_standard": "-", "fatigue_test_control": "Constant amplitude sinusoidal stress cycles", "stress_concentration": "-", "failure_location": "Weld toe"}}, {"id": "WELD2025:4254", "name": "RAEX S275 laser low-strength steel | Butt Joint", "material_family": "Welded joint", "points": [[269.0, 152663.0, 0], [264.0, 225543.0, 0], [228.0, 409729.0, 0], [249.0, 583903.0, 0], [248.0, 556082.0, 0]], "conditions": {"material": "RAEX S275 laser low-strength steel", "am_type": "Submerged Arc Welding (SAW)", "load_ratio": "0", "test_type": "Force-controlled, constant amplitude", "temperature": "-", "surface_treatment": "-"}, "metadata": {"dataset_id": 4254, "title": "Strain-based approach to fatigue crack initiation and propagation in welded steel joints with arbitrary notch shape", "doi": "10.1016/j.ijfatigue.2013.03.006", "authors": "Remes, Heikki", "publication": "INTERNATIONAL JOURNAL OF FATIGUE", "year_of_publication": 2013, "UT": "WOS:000318831300012", "base_material": "RAEX S275 laser low-strength steel", "base_young_modulus": "-", "base_yield_strength": 287, "base_ultimate_strength": "-", "base_elongation": "-", "weld_material": "-", "weld_young_modulus": "-", "weld_yield_strength": 315, "weld_ultimate_strength": "-", "weld_elongation": "-", "processing": "-", "welding_joint": "Butt Joint", "welding_method": "Submerged Arc Welding (SAW)", "welding_voltage": "-", "welding_current": "-", "welding_speed": "-", "preheat_temp": "-", "welding_env": "-", "residual_stress": "-", "fatigue_specimen_type": "Hourglass-shaped", "fatigue_specimen_thickness": 12, "fatigue_test_type": "Force-controlled, constant amplitude", "fatigue_temp": "-", "fatigue_env": "-", "load_ratio": 0, "frequency": "5-20", "fatigue_machine": "-", "fatigue_standard": "-", "fatigue_test_control": "Force-controlled", "stress_concentration": "-", "failure_location": "Weld toe"}}, {"id": "WELD2025:4255", "name": "RAEX S275 laser low-strength steel | Butt Joint", "material_family": "Welded joint", "points": [[181.0, 2041188.0, 0], [224.0, 471601.0, 0], [249.0, 277963.0, 0], [201.0, 979349.0, 0], [252.0, 376019.0, 0]], "conditions": {"material": "RAEX S275 laser low-strength steel", "am_type": "CO2-laser combined MAG welding (Hybrid)", "load_ratio": "0", "test_type": "Force-controlled, constant amplitude", "temperature": "-", "surface_treatment": "-"}, "metadata": {"dataset_id": 4255, "title": "Strain-based approach to fatigue crack initiation and propagation in welded steel joints with arbitrary notch shape", "doi": "10.1016/j.ijfatigue.2013.03.006", "authors": "Remes, Heikki", "publication": "INTERNATIONAL JOURNAL OF FATIGUE", "year_of_publication": 2013, "UT": "WOS:000318831300012", "base_material": "RAEX S275 laser low-strength steel", "base_young_modulus": 165, "base_yield_strength": 287, "base_ultimate_strength": "-", "base_elongation": "-", "weld_material": "-", "weld_young_modulus": "-", "weld_yield_strength": 354, "weld_ultimate_strength": "-", "weld_elongation": "-", "processing": "-", "welding_joint": "Butt Joint", "welding_method": "CO2-laser combined MAG welding (Hybrid)", "welding_voltage": "-", "welding_current": "-", "welding_speed": "-", "preheat_temp": "-", "welding_env": "-", "residual_stress": "-", "fatigue_specimen_type": "Hourglass-shaped", "fatigue_specimen_thickness": 12, "fatigue_test_type": "Force-controlled, constant amplitude", "fatigue_temp": "-", "fatigue_env": "-", "load_ratio": 0, "frequency": "5-20", "fatigue_machine": "-", "fatigue_standard": "-", "fatigue_test_control": "Force-controlled", "stress_concentration": "-", "failure_location": "Weld toe"}}, {"id": "WELD2025:4256", "name": "RAEX S275 laser low-strength steel | Butt Joint", "material_family": "Welded joint", "points": [[199.0, 1037495.0, 0], [269.0, 189524.0, 0], [200.0, 1217355.0, 0], [224.0, 516276.0, 0], [226.0, 549004.0, 0], [184.0, 1611693.0, 0]], "conditions": {"material": "RAEX S275 laser low-strength steel", "am_type": "CO2-laser combined MAG welding (Hybrid)", "load_ratio": "0", "test_type": "Force-controlled, constant amplitude", "temperature": "-", "surface_treatment": "-"}, "metadata": {"dataset_id": 4256, "title": "Strain-based approach to fatigue crack initiation and propagation in welded steel joints with arbitrary notch shape", "doi": "10.1016/j.ijfatigue.2013.03.006", "authors": "Remes, Heikki", "publication": "INTERNATIONAL JOURNAL OF FATIGUE", "year_of_publication": 2013, "UT": "WOS:000318831300012", "base_material": "RAEX S275 laser low-strength steel", "base_young_modulus": 165, "base_yield_strength": 287, "base_ultimate_strength": "-", "base_elongation": "-", "weld_material": "-", "weld_young_modulus": "-", "weld_yield_strength": 354, "weld_ultimate_strength": "-", "weld_elongation": "-", "processing": "-", "welding_joint": "Butt Joint", "welding_method": "CO2-laser combined MAG welding (Hybrid)", "welding_voltage": "-", "welding_current": "-", "welding_speed": "-", "preheat_temp": "-", "welding_env": "-", "residual_stress": "-", "fatigue_specimen_type": "Hourglass-shaped", "fatigue_specimen_thickness": 12, "fatigue_test_type": "Force-controlled, constant amplitude", "fatigue_temp": "-", "fatigue_env": "-", "load_ratio": 0, "frequency": "5-20", "fatigue_machine": "-", "fatigue_standard": "-", "fatigue_test_control": "Force-controlled", "stress_concentration": "-", "failure_location": "weld root"}}, {"id": "WELD2025:4257", "name": "- | In-plane gusset joint", "material_family": "Welded joint", "points": [[200.0, 2089410.0, 0], [188.0, 1969707.0, 0], [171.0, 2284125.0, 0], [154.0, 2111795.0, 0], [143.0, 2234365.0, 0], [137.0, 2363239.0, 0], [133.0, 1907323.0, 0], [146.0, 1816771.0, 0], [147.0, 1731999.0, 0], [129.0, 1557783.0, 0], [135.0, 1393149.0, 0]], "conditions": {"material": "-", "am_type": "-", "load_ratio": "≥ 0", "test_type": "Axial fatigue tests", "temperature": "-", "surface_treatment": "-"}, "metadata": {"dataset_id": 4257, "title": "Refined fatigue assessment of joints with welded in-plane attachments by LEFM", "doi": "10.1016/j.ijfatigue.2013.07.013", "authors": "Leander, John; Aygul, Mustafa; Norlin, Bert", "publication": "INTERNATIONAL JOURNAL OF FATIGUE", "year_of_publication": 2013, "UT": "WOS:000325120900004", "base_material": "-", "base_young_modulus": "-", "base_yield_strength": "-", "base_ultimate_strength": "-", "base_elongation": "-", "weld_material": "-", "weld_young_modulus": "-", "weld_yield_strength": "-", "weld_ultimate_strength": "-", "weld_elongation": "-", "processing": "-", "welding_joint": "In-plane gusset joint", "welding_method": "-", "welding_voltage": "-", "welding_current": "-", "welding_speed": "-", "preheat_temp": "-", "welding_env": "-", "residual_stress": "-", "fatigue_specimen_type": "Full-scale in-plane gusset specimens", "fatigue_specimen_thickness": 20, "fatigue_test_type": "Axial fatigue tests", "fatigue_temp": "-", "fatigue_env": "-", "load_ratio": "≥ 0", "frequency": "-", "fatigue_machine": "-", "fatigue_standard": "EN 1993-1-9", "fatigue_test_control": "Stress", "stress_concentration": "-", "failure_location": "Weld toe"}}, {"id": "WELD2025:4258", "name": "Aluminium alloy 6082-T651 | T-Joint", "material_family": "Welded joint", "points": [[169.0, 34825.0, 0], [150.0, 70513.0, 0], [135.0, 163460.0, 0], [135.0, 205043.0, 0], [120.0, 342425.0, 0], [120.0, 609964.0, 0], [105.0, 482688.0, 0], [105.0, 794337.0, 0], [90.0, 2042220.0, 0]], "conditions": {"material": "Aluminium alloy 6082-T651", "am_type": "MIG", "load_ratio": "0", "test_type": "Axial", "temperature": "25", "surface_treatment": "-"}, "metadata": {"dataset_id": 4258, "title": "Fatigue life improvement of mig welded aluminium T-joints by friction stir processing", "doi": "10.1016/j.ijfatigue.2013.11.004", "authors": "Costa, J. D. M.; Jesus, J. S.; Loureiro, A.; Ferreira, J. A. M.; Borrego, L. P.", "publication": "INTERNATIONAL JOURNAL OF FATIGUE", "year_of_publication": 2014, "UT": "WOS:000331919900025", "base_material": "Aluminium alloy 6082-T651", "base_young_modulus": "-", "base_yield_strength": 307, "base_ultimate_strength": 330, "base_elongation": 10, "weld_material": "AWS A5.10-80:ER 5356", "weld_young_modulus": "-", "weld_yield_strength": 150, "weld_ultimate_strength": 254, "weld_elongation": 9, "processing": "-", "welding_joint": "T-Joint", "welding_method": "MIG", "welding_voltage": 23.6, "welding_current": 252, "welding_speed": 8.33, "preheat_temp": "-", "welding_env": "Pure argon shielding gas", "residual_stress": "-", "fatigue_specimen_type": "T-Joint", "fatigue_specimen_thickness": 6, "fatigue_test_type": "Axial", "fatigue_temp": 25, "fatigue_env": "-", "load_ratio": 0, "frequency": "20–30", "fatigue_machine": "Instron hydraulic machine (100 kN capacity)", "fatigue_standard": "-", "fatigue_test_control": "Load", "stress_concentration": "2.14", "failure_location": "Weld toe"}}, {"id": "WELD2025:4259", "name": "Aluminium alloy 6082-T651 | T-Joint", "material_family": "Welded joint", "points": [[169.0, 39005.0, 0], [149.0, 78092.0, 0], [148.0, 102497.0, 0], [134.0, 108753.0, 0], [134.0, 142740.0, 0], [119.0, 292240.0, 0], [119.0, 210448.0, 0], [104.0, 670402.0, 0], [105.0, 1194329.0, 0]], "conditions": {"material": "Aluminium alloy 6082-T651", "am_type": "MIG", "load_ratio": "0", "test_type": "Axial", "temperature": "25", "surface_treatment": "Friction Stir Processing (FSP)"}, "metadata": {"dataset_id": 4259, "title": "Fatigue life improvement of mig welded aluminium T-joints by friction stir processing", "doi": "10.1016/j.ijfatigue.2013.11.004", "authors": "Costa, J. D. M.; Jesus, J. S.; Loureiro, A.; Ferreira, J. A. M.; Borrego, L. P.", "publication": "INTERNATIONAL JOURNAL OF FATIGUE", "year_of_publication": 2014, "UT": "WOS:000331919900025", "base_material": "Aluminium alloy 6082-T651", "base_young_modulus": "-", "base_yield_strength": 307, "base_ultimate_strength": 330, "base_elongation": 10, "weld_material": "AWS A5.10-80:ER 5356", "weld_young_modulus": "-", "weld_yield_strength": 150, "weld_ultimate_strength": 249, "weld_elongation": 13, "processing": "Friction Stir Processing (FSP)", "welding_joint": "T-Joint", "welding_method": "MIG", "welding_voltage": 23.6, "welding_current": 252, "welding_speed": 8.33, "preheat_temp": "-", "welding_env": "Pure argon shielding gas", "residual_stress": "-", "fatigue_specimen_type": "T-Joint", "fatigue_specimen_thickness": 6, "fatigue_test_type": "Axial", "fatigue_temp": 25, "fatigue_env": "-", "load_ratio": 0, "frequency": "20–30", "fatigue_machine": "Instron hydraulic machine (100 kN capacity)", "fatigue_standard": "-", "fatigue_test_control": "Load", "stress_concentration": "1.98", "failure_location": "Weld toe"}}, {"id": "WELD2025:4260", "name": "Aluminium alloy 6082-T651 | T-Joint", "material_family": "Welded joint", "points": [[169.0, 59298.0, 0], [170.0, 81417.0, 0], [157.0, 104671.0, 0], [151.0, 142268.0, 0], [156.0, 176258.0, 0], [155.0, 188671.0, 0], [150.0, 356066.0, 0], [151.0, 467209.0, 0], [135.0, 762600.0, 0], [136.0, 1070927.0, 0], [121.0, 1216878.0, 0], [120.0, 2781819.0, 0]], "conditions": {"material": "Aluminium alloy 6082-T651", "am_type": "MIG", "load_ratio": "0", "test_type": "Axial", "temperature": "25", "surface_treatment": "Friction Stir Processing (FSP)"}, "metadata": {"dataset_id": 4260, "title": "Fatigue life improvement of mig welded aluminium T-joints by friction stir processing", "doi": "10.1016/j.ijfatigue.2013.11.004", "authors": "Costa, J. D. M.; Jesus, J. S.; Loureiro, A.; Ferreira, J. A. M.; Borrego, L. P.", "publication": "INTERNATIONAL JOURNAL OF FATIGUE", "year_of_publication": 2014, "UT": "WOS:000331919900025", "base_material": "Aluminium alloy 6082-T651", "base_young_modulus": "-", "base_yield_strength": 307, "base_ultimate_strength": 330, "base_elongation": 10, "weld_material": "AWS A5.10-80:ER 5356", "weld_young_modulus": "-", "weld_yield_strength": 150, "weld_ultimate_strength": 249, "weld_elongation": 13, "processing": "Friction Stir Processing (FSP)", "welding_joint": "T-Joint", "welding_method": "MIG", "welding_voltage": 23.6, "welding_current": 252, "welding_speed": 8.33, "preheat_temp": "-", "welding_env": "Pure argon shielding gas", "residual_stress": "-", "fatigue_specimen_type": "T-Joint", "fatigue_specimen_thickness": 6, "fatigue_test_type": "Axial", "fatigue_temp": 25, "fatigue_env": "-", "load_ratio": 0, "frequency": "20–30", "fatigue_machine": "Instron hydraulic machine (100 kN capacity)", "fatigue_standard": "-", "fatigue_test_control": "Load", "stress_concentration": "1.56", "failure_location": "Weld toe"}}, {"id": "WELD2025:4261", "name": "Aluminium alloy 6082-T651 | T-Joint", "material_family": "Welded joint", "points": [[121.0, 51961.0, 0], [105.0, 129241.0, 0], [105.0, 146984.0, 0], [90.0, 329711.0, 0], [90.0, 460857.0, 0], [80.0, 1034523.0, 0], [80.0, 1493161.0, 0]], "conditions": {"material": "Aluminium alloy 6082-T651", "am_type": "MIG", "load_ratio": "0.4", "test_type": "Axial", "temperature": "25", "surface_treatment": "-"}, "metadata": {"dataset_id": 4261, "title": "Fatigue life improvement of mig welded aluminium T-joints by friction stir processing", "doi": "10.1016/j.ijfatigue.2013.11.004", "authors": "Costa, J. D. M.; Jesus, J. S.; Loureiro, A.; Ferreira, J. A. M.; Borrego, L. P.", "publication": "INTERNATIONAL JOURNAL OF FATIGUE", "year_of_publication": 2014, "UT": "WOS:000331919900025", "base_material": "Aluminium alloy 6082-T651", "base_young_modulus": "-", "base_yield_strength": 307, "base_ultimate_strength": 330, "base_elongation": 10, "weld_material": "AWS A5.10-80:ER 5356", "weld_young_modulus": "-", "weld_yield_strength": 150, "weld_ultimate_strength": 254, "weld_elongation": 9,
