Repository: yunyunfanfan/S-PA-CBB

# S-PA-CBB

Official research code, processed curve records, evaluation outputs, and manuscript source for:

> **From Physics to Selective Generation: Conditional Brownian Bridges for Sparse S–N Curve Reconstruction and Fatigue Decision-Making**

S-PA-CBB reconstructs a complete probabilistic stress–life (S–N) curve from only two to four observed fatigue tests. The method first fits an interpretable Basquin state, diagnoses whether that state is sufficient, and applies a ControlNet-style conditional Brownian-bridge residual only to curves that benefit from correction.

File: external_data/weld2025_disjoint_curves.json (part 164 of 223)
"processing": "-", "welding_joint": "T-Joint", "welding_method": "MIG", "welding_voltage": 23.6, "welding_current": 252, "welding_speed": 8.33, "preheat_temp": "-", "welding_env": "Pure argon shielding gas", "residual_stress": "-", "fatigue_specimen_type": "T-Joint", "fatigue_specimen_thickness": 6, "fatigue_test_type": "Axial", "fatigue_temp": 25, "fatigue_env": "-", "load_ratio": 0.4, "frequency": "20–30", "fatigue_machine": "Instron hydraulic machine (100 kN capacity)", "fatigue_standard": "-", "fatigue_test_control": "Load", "stress_concentration": "2.14", "failure_location": "Weld toe"}}, {"id": "WELD2025:4262", "name": "Aluminium alloy 6082-T651 | T-Joint", "material_family": "Welded joint", "points": [[140.0, 31749.0, 0], [119.0, 159221.0, 0], [115.0, 677166.0, 0], [110.0, 1231136.0, 0], [100.0, 3124560.0, 0]], "conditions": {"material": "Aluminium alloy 6082-T651", "am_type": "MIG", "load_ratio": "0.4", "test_type": "Axial", "temperature": "25", "surface_treatment": "Friction Stir Processing (FSP)"}, "metadata": {"dataset_id": 4262, "title": "Fatigue life improvement of mig welded aluminium T-joints by friction stir processing", "doi": "10.1016/j.ijfatigue.2013.11.004", "authors": "Costa, J. D. M.; Jesus, J. S.; Loureiro, A.; Ferreira, J. A. M.; Borrego, L. P.", "publication": "INTERNATIONAL JOURNAL OF FATIGUE", "year_of_publication": 2014, "UT": "WOS:000331919900025", "base_material": "Aluminium alloy 6082-T651", "base_young_modulus": "-", "base_yield_strength": 307, "base_ultimate_strength": 330, "base_elongation": 10, "weld_material": "AWS A5.10-80:ER 5356", "weld_young_modulus": "-", "weld_yield_strength": 150, "weld_ultimate_strength": 249, "weld_elongation": 13, "processing": "Friction Stir Processing (FSP)", "welding_joint": "T-Joint", "welding_method": "MIG", "welding_voltage": 23.6, "welding_current": 252, "welding_speed": 8.33, "preheat_temp": "-", "welding_env": "Pure argon shielding gas", "residual_stress": "-", "fatigue_specimen_type": "T-Joint", "fatigue_specimen_thickness": 6, "fatigue_test_type": "Axial", "fatigue_temp": 25, "fatigue_env": "-", "load_ratio": 0.4, "frequency": "20–30", "fatigue_machine": "Instron hydraulic machine (100 kN capacity)", "fatigue_standard": "-", "fatigue_test_control": "Load", "stress_concentration": "1.56", "failure_location": "Weld toe"}}, {"id": "WELD2025:4270", "name": "30wt% short glass fiber reinforced nylon 6 (PA6GF) | Butt Joint", "material_family": "Welded joint", "points": [[54.0, 47.0, 0], [54.0, 112.0, 0], [50.0, 668.0, 0], [54.0, 1893.0, 0], [50.0, 2503.0, 0], [45.0, 3433.0, 0], [45.0, 5997.0, 0], [45.0, 8698.0, 0], [41.0, 12617.0, 0], [41.0, 41473.0, 0], [41.0, 48125.0, 0], [41.0, 133818.0, 0], [36.0, 80999.0, 0], [36.0, 103148.0, 0], [36.0, 251812.0, 0], [36.0, 448139.0, 0], [32.0, 400831.0, 0], [32.0, 423825.0, 0], [32.0, 2433727.0, 0], [27.0, 2621642.0, 0], [27.0, 5120197.0, 1]], "conditions": {"material": "30wt% short glass fiber reinforced nylon 6 (PA6GF)", "am_type": "Vibration Welding", "load_ratio": "0.1", "test_type": "Tension–Tension Fatigue", "temperature": "24", "surface_treatment": "Injection molding, drying at 80°C for 24h"}, "metadata": {"dataset_id": 4270, "title": "Effect of temperature on fatigue strength of vibration welded and unwelded glass reinforced nylon 6", "doi": "10.1016/j.ijfatigue.2014.03.017", "authors": "Lockwood, K. T.; Zhang, Y.; Bates, P. J.; DuQuesnay, D. L.", "publication": "INTERNATIONAL JOURNAL OF FATIGUE", "year_of_publication": 2014, "UT": "WOS:000338622000012", "base_material": "30wt% short glass fiber reinforced nylon 6 (PA6GF)", "base_young_modulus": "-", "base_yield_strength": "-", "base_ultimate_strength": 113.3, "base_elongation": "-", "weld_material": "30wt% short glass fiber reinforced nylon 6 (PA6GF)", "weld_young_modulus": "-", "weld_yield_strength": "-", "weld_ultimate_strength": 72.0, "weld_elongation": "-", "processing": "Injection molding, drying at 80°C for 24h", "welding_joint": "Butt Joint", "welding_method": "Vibration Welding", "welding_voltage": "-", "welding_current": "-", "welding_speed": "-", "preheat_temp": "-", "welding_env": "-", "residual_stress": "-", "fatigue_specimen_type": "Dog bone", "fatigue_specimen_thickness": 3.2, "fatigue_test_type": "Tension–Tension Fatigue", "fatigue_temp": 24, "fatigue_env": "Controlled environmental chamber (±2°C)", "load_ratio": 0.1, "frequency": "2–10", "fatigue_machine": "-", "fatigue_standard": "ASTM D7791", "fatigue_test_control": "Stress", "stress_concentration": "-", "failure_location": "-"}}, {"id": "WELD2025:4271", "name": "30wt% short glass fiber reinforced nylon 6 (PA6GF) | Butt Joint", "material_family": "Welded joint", "points": [[45.0, 383.0, 0], [41.0, 1694.0, 0], [36.0, 7637.0, 0], [32.0, 117486.0, 0], [27.0, 713341.0, 0], [27.0, 891665.0, 0], [23.0, 5314194.0, 1]], "conditions": {"material": "30wt% short glass fiber reinforced nylon 6 (PA6GF)", "am_type": "Vibration Welding", "load_ratio": "0.1", "test_type": "Tension–Tension Fatigue", "temperature": "50", "surface_treatment": "Injection molding, drying at 80°C for 24h"}, "metadata": {"dataset_id": 4271, "title": "Effect of temperature on fatigue strength of vibration welded and unwelded glass reinforced nylon 6", "doi": "10.1016/j.ijfatigue.2014.03.017", "authors": "Lockwood, K. T.; Zhang, Y.; Bates, P. J.; DuQuesnay, D. L.", "publication": "INTERNATIONAL JOURNAL OF FATIGUE", "year_of_publication": 2014, "UT": "WOS:000338622000012", "base_material": "30wt% short glass fiber reinforced nylon 6 (PA6GF)", "base_young_modulus": "-", "base_yield_strength": "-", "base_ultimate_strength": 94.4, "base_elongation": "-", "weld_material": "30wt% short glass fiber reinforced nylon 6 (PA6GF)", "weld_young_modulus": "-", "weld_yield_strength": "-", "weld_ultimate_strength": 64.5, "weld_elongation": "-", "processing": "Injection molding, drying at 80°C for 24h", "welding_joint": "Butt Joint", "welding_method": "Vibration Welding", "welding_voltage": "-", "welding_current": "-", "welding_speed": "-", "preheat_temp": "-", "welding_env": "-", "residual_stress": "-", "fatigue_specimen_type": "Dog bone", "fatigue_specimen_thickness": 3.2, "fatigue_test_type": "Tension–Tension Fatigue", "fatigue_temp": 50, "fatigue_env": "Controlled environmental chamber (±2°C)", "load_ratio": 0.1, "frequency": "2–10", "fatigue_machine": "-", "fatigue_standard": "ASTM D7791", "fatigue_test_control": "Stress", "stress_concentration": "-", "failure_location": "-"}}, {"id": "WELD2025:4272", "name": "30wt% short glass fiber reinforced nylon 6 (PA6GF) | Butt Joint", "material_family": "Welded joint", "points": [[36.0, 53.0, 0], [31.0, 2696.0, 0], [27.0, 30233.0, 0], [22.0, 146856.0, 0], [22.0, 266258.0, 0], [18.0, 5314194.0, 1]], "conditions": {"material": "30wt% short glass fiber reinforced nylon 6 (PA6GF)", "am_type": "Vibration Welding", "load_ratio": "0.1", "test_type": "Tension–Tension Fatigue", "temperature": "70", "surface_treatment": "Injection molding, drying at 80°C for 24h"}, "metadata": {"dataset_id": 4272, "title": "Effect of temperature on fatigue strength of vibration welded and unwelded glass reinforced nylon 6", "doi": "10.1016/j.ijfatigue.2014.03.017", "authors": "Lockwood, K. T.; Zhang, Y.; Bates, P. J.; DuQuesnay, D. L.", "publication": "INTERNATIONAL JOURNAL OF FATIGUE", "year_of_publication": 2014, "UT": "WOS:000338622000012", "base_material": "30wt% short glass fiber reinforced nylon 6 (PA6GF)", "base_young_modulus": "-", "base_yield_strength": "-", "base_ultimate_strength": 75.3, "base_elongation": "-", "weld_material": "30wt% short glass fiber reinforced nylon 6 (PA6GF)", "weld_young_modulus": "-", "weld_yield_strength": "-", "weld_ultimate_strength": 46.5, "weld_elongation": "-", "processing": "Injection molding, drying at 80°C for 24h", "welding_joint": "Butt Joint", "welding_method": "Vibration Welding", "welding_voltage": "-", "welding_current": "-", "welding_speed": "-", "preheat_temp": "-", "welding_env": "-", "residual_stress": "-", "fatigue_specimen_type": "Dog bone", "fatigue_specimen_thickness": 3.2, "fatigue_test_type": "Tension–Tension Fatigue", "fatigue_temp": 70, "fatigue_env": "Controlled environmental chamber (±2°C)", "load_ratio": 0.1, "frequency": "2–10", "fatigue_machine": "-", "fatigue_standard": "ASTM D7791", "fatigue_test_control": "Stress", "stress_concentration": "-", "failure_location": "-"}}, {"id": "WELD2025:4273", "name": "30wt% short glass fiber reinforced nylon 6 (PA6GF) | Butt Joint", "material_family": "Welded joint", "points": [[22.0, 14.0, 0], [22.0, 35.0, 0], [23.0, 130.0, 0], [20.0, 2904.0, 0], [20.0, 3247.0, 0], [18.0, 7637.0, 0], [18.0, 20460.0, 0], [18.0, 29676.0, 0], [16.0, 92259.0, 0], [15.0, 126558.0, 0], [14.0, 1246116.0, 0], [14.0, 1419339.0, 0], [11.0, 5413932.0, 1]], "conditions": {"material": "30wt% short glass fiber reinforced nylon 6 (PA6GF)", "am_type": "Vibration Welding", "load_ratio": "0.1", "test_type": "Tension–Tension Fatigue", "temperature": "120", "surface_treatment": "Injection molding, drying at 80°C for 24h"}, "metadata": {"dataset_id": 4273, "title": "Effect of temperature on fatigue strength of vibration welded and unwelded glass reinforced nylon 6", "doi": "10.1016/j.ijfatigue.2014.03.017", "authors": "Lockwood, K. T.; Zhang, Y.; Bates, P. J.; DuQuesnay, D. L.", "publication": "INTERNATIONAL JOURNAL OF FATIGUE", "year_of_publication": 2014, "UT": "WOS:000338622000012", "base_material": "30wt% short glass fiber reinforced nylon 6 (PA6GF)", "base_young_modulus": "-", "base_yield_strength": "-", "base_ultimate_strength": 49.2, "base_elongation": "-", "weld_material": "30wt% short glass fiber reinforced nylon 6 (PA6GF)", "weld_young_modulus": "-", "weld_yield_strength": "-", "weld_ultimate_strength": 29.1, "weld_elongation": "-", "processing": "Injection molding, drying at 80°C for 24h", "welding_joint": "Butt Joint", "welding_method": "Vibration Welding", "welding_voltage": "-", "welding_current": "-", "welding_speed": "-", "preheat_temp": "-", "welding_env": "-", "residual_stress": "-", "fatigue_specimen_type": "Dog bone", "fatigue_specimen_thickness": 3.2, "fatigue_test_type": "Tension–Tension Fatigue", "fatigue_temp": 120, "fatigue_env": "Controlled environmental chamber (±2°C)", "load_ratio": 0.1, "frequency": "2–10", "fatigue_machine": "-", "fatigue_standard": "ASTM D7791", "fatigue_test_control": "Stress", "stress_concentration": "-", "failure_location": "-"}}, {"id": "WELD2025:4274", "name": "AA2198-T851 | Butt Joint", "material_family": "Welded joint", "points": [[279.0, 135203.0, 0], [242.0, 1062382.0, 0], [233.0, 2348552.0, 0]], "conditions": {"material": "AA2198-T851", "am_type": "Friction Stir Welding (FSW)", "load_ratio": "0.1", "test_type": "Axial", "temperature": "-", "surface_treatment": "-"}, "metadata": {"dataset_id": 4274, "title": "Fatigue lifetime and tearing resistance of AA2198 Al-Cu-Li alloy friction stir welds: Effect of defects", "doi": "10.1016/j.ijfatigue.2014.07.001", "authors": "Le Jolu, T.; Morgeneyer, T. F.; Denquin, A.; Gourgues-Lorenzon, A. F.", "publication": "INTERNATIONAL JOURNAL OF FATIGUE", "year_of_publication": 2015, "UT": "WOS:000347017400046", "base_material": "AA2198-T851", "base_young_modulus": "-", "base_yield_strength": "-", "base_ultimate_strength": "-", "base_elongation": "-", "weld_material": "AA2198-T851 (FSW)", "weld_young_modulus": "-", "weld_yield_strength": "-", "weld_ultimate_strength": "-", "weld_elongation": "-", "processing": "-", "welding_joint": "Butt Joint", "welding_method": "Friction Stir Welding (FSW)", "welding_voltage": "-", "welding_current": "-", "welding_speed": 8, "preheat_temp": "-", "welding_env": "-", "residual_stress": "-", "fatigue_specimen_type": "Plat", "fatigue_specimen_thickness": 3.1, "fatigue_test_type": "Axial", "fatigue_temp": "-", "fatigue_env": "-", "load_ratio": 0.1, "frequency": 20, "fatigue_machine": "-", "fatigue_standard": "ASTM E466-07", "fatigue_test_control": "Load-controlled", "stress_concentration": "-", "failure_location": "WN"}}, {"id": "WELD2025:4275", "name": "AA2198-T851 | Butt Joint", "material_family": "Welded joint", "points": [[332.0, 39344.0, 0], [315.0, 53553.0, 0], [297.0, 80810.0, 0], [287.0, 117277.0, 0], [250.0, 240843.0, 0], [268.0, 269542.0, 0]], "conditions": {"material": "AA2198-T851", "am_type": "Friction Stir Welding (FSW)", "load_ratio": "0.1", "test_type": "Axial", "temperature": "-", "surface_treatment": "-"}, "metadata": {"dataset_id": 4275, "title": "Fatigue lifetime and tearing resistance of AA2198 Al-Cu-Li alloy friction stir welds: Effect of defects", "doi": "10.1016/j.ijfatigue.2014.07.001", "authors": "Le Jolu, T.; Morgeneyer, T. F.; Denquin, A.; Gourgues-Lorenzon, A. F.", "publication": "INTERNATIONAL JOURNAL OF FATIGUE", "year_of_publication": 2015, "UT": "WOS:000347017400046", "base_material": "AA2198-T851", "base_young_modulus": "-", "base_yield_strength": "-", "base_ultimate_strength": "-", "base_elongation": "-", "weld_material": "AA2198-T851 (FSW)", "weld_young_modulus": "-", "weld_yield_strength": "-", "weld_ultimate_strength": "-", "weld_elongation": "-", "processing": "-", "welding_joint": "Butt Joint", "welding_method": "Friction Stir Welding (FSW)", "welding_voltage": "-", "welding_current": "-", "welding_speed": 8, "preheat_temp": "-", "welding_env": "-", "residual_stress": "-", "fatigue_specimen_type": "Plat", "fatigue_specimen_thickness": 3.1, "fatigue_test_type": "Axial", "fatigue_temp": "-", "fatigue_env": "-", "load_ratio": 0.1, "frequency": 20, "fatigue_machine": "-", "fatigue_standard": "ASTM E466-07", "fatigue_test_control": "Load-controlled", "stress_concentration": "-", "failure_location": "HAZ/TMAZ"}}, {"id": "WELD2025:4276", "name": "AA2198-T851 | Butt Joint", "material_family": "Welded joint", "points": [[313.0, 41204.0, 0], [295.0, 60710.0, 0], [306.0, 69543.0, 0], [270.0, 190088.0, 0], [242.0, 307857.0, 0], [232.0, 177857.0, 0]], "conditions": {"material": "AA2198-T851", "am_type": "Friction Stir Welding (FSW)", "load_ratio": "0.1", "test_type": "Axial", "temperature": "-", "surface_treatment": "containing a Joint Line Remnant"}, "metadata": {"dataset_id": 4276, "title": "Fatigue lifetime and tearing resistance of AA2198 Al-Cu-Li alloy friction stir welds: Effect of defects", "doi": "10.1016/j.ijfatigue.2014.07.001", "authors": "Le Jolu, T.; Morgeneyer, T. F.; Denquin, A.; Gourgues-Lorenzon, A. F.", "publication": "INTERNATIONAL JOURNAL OF FATIGUE", "year_of_publication": 2015, "UT": "WOS:000347017400046", "base_material": "AA2198-T851", "base_young_modulus": "-", "base_yield_strength": "-", "base_ultimate_strength": "-", "base_elongation": "-", "weld_material": "AA2198-T851 (FSW)", "weld_young_modulus": "-", "weld_yield_strength": "-", "weld_ultimate_strength": "-", "weld_elongation": "-", "processing": "containing a Joint Line Remnant", "welding_joint": "Butt Joint", "welding_method": "Friction Stir Welding (FSW)", "welding_voltage": "-", "welding_current": "-", "welding_speed": 8, "preheat_temp": "-", "welding_env": "-", "residual_stress": "-", "fatigue_specimen_type": "Plat", "fatigue_specimen_thickness": 3.1, "fatigue_test_type": "Axial", "fatigue_temp": "-", "fatigue_env": "-", "load_ratio": 0.1, "frequency": 20, "fatigue_machine": "-", "fatigue_standard": "ASTM E466-07", "fatigue_test_control": "Load-controlled", "stress_concentration": "-", "failure_location": "WN"}}, {"id": "WELD2025:4277", "name": "AA2198-T851 | Butt Joint", "material_family": "Welded joint", "points": [[333.0, 27968.0, 0], [278.0, 65642.0, 0], [251.0, 137063.0, 0], [224.0, 180581.0, 0]], "conditions": {"material": "AA2198-T851", "am_type": "Friction Stir Welding (FSW)", "load_ratio": "0.1", "test_type": "Axial", "temperature": "-", "surface_treatment": "containing a Joint Line Remnant"}, "metadata": {"dataset_id": 4277, "title": "Fatigue lifetime and tearing resistance of AA2198 Al-Cu-Li alloy friction stir welds: Effect of defects", "doi": "10.1016/j.ijfatigue.2014.07.001", "authors": "Le Jolu, T.; Morgeneyer, T. F.; Denquin, A.; Gourgues-Lorenzon, A. F.", "publication": "INTERNATIONAL JOURNAL OF FATIGUE", "year_of_publication": 2015, "UT": "WOS:000347017400046", "base_material": "AA2198-T851", "base_young_modulus": "-", "base_yield_strength": "-", "base_ultimate_strength": "-", "base_elongation": "-", "weld_material": "AA2198-T851 (FSW)", "weld_young_modulus": "-", "weld_yield_strength": "-", "weld_ultimate_strength": "-", "weld_elongation": "-", "processing": "containing a Joint Line Remnant", "welding_joint": "Butt Joint", "welding_method": "Friction Stir Welding (FSW)", "welding_voltage": "-", "welding_current": "-", "welding_speed": 8, "preheat_temp": "-", "welding_env": "-", "residual_stress": "-", "fatigue_specimen_type": "Plat", "fatigue_specimen_thickness": 3.1, "fatigue_test_type": "Axial", "fatigue_temp": "-", "fatigue_env": "-", "load_ratio": 0.1, "frequency": 20, "fatigue_machine": "-", "fatigue_standard": "ASTM E466-07", "fatigue_test_control": "Load-controlled", "stress_concentration": "-", "failure_location": "HAZ"}}, {"id": "WELD2025:4278", "name": "AA2198-T851 | Butt Joint (KB bearing weld)", "material_family": "Welded joint", "points": [[316.0, 14761.0, 0], [279.0, 69331.0, 0], [263.0, 202736.0, 0]], "conditions": {"material": "AA2198-T851", "am_type": "Friction Stir Welding (FSW)", "load_ratio": "0.1", "test_type": "Axial", "temperature": "-", "surface_treatment": "-"}, "metadata": {"dataset_id": 4278, "title": "Fatigue lifetime and tearing resistance of AA2198 Al-Cu-Li alloy friction stir welds: Effect of defects", "doi": "10.1016/j.ijfatigue.2014.07.001", "authors": "Le Jolu, T.; Morgeneyer, T. F.; Denquin, A.; Gourgues-Lorenzon, A. F.", "publication": "INTERNATIONAL JOURNAL OF FATIGUE", "year_of_publication": 2015, "UT": "WOS:000347017400046", "base_material": "AA2198-T851", "base_young_modulus": "-", "base_yield_strength": "-", "base_ultimate_strength": "-", "base_elongation": "-", "weld_material": "AA2198-T851 (FSW)", "weld_young_modulus": "-", "weld_yield_strength": "-", "weld_ultimate_strength": "-", "weld_elongation": "-", "processing": "-", "welding_joint": "Butt Joint (KB bearing weld)", "welding_method": "Friction Stir Welding (FSW)", "welding_voltage": "-", "welding_current": "-", "welding_speed": 8, "preheat_temp": "-", "welding_env": "-", "residual_stress": "-", "fatigue_specimen_type": "Plat", "fatigue_specimen_thickness": 3.1, "fatigue_test_type": "Axial", "fatigue_temp": "-", "fatigue_env": "-", "load_ratio": 0.1, "frequency": 20, "fatigue_machine": "-", "fatigue_standard": "ASTM E466-07", "fatigue_test_control": "Load-controlled", "stress_concentration": "-", "failure_location": "KB"}}, {"id": "WELD2025:4279", "name": "AA2198-T851 | Butt Joint (KB bearing weld)", "material_family": "Welded joint", "points": [[312.0, 23883.0, 0], [308.0, 33794.0, 0], [297.0, 38963.0, 0], [290.0, 43180.0, 0], [244.0, 149167.0, 0]], "conditions": {"material": "AA2198-T851", "am_type": "Friction Stir Welding (FSW)", "load_ratio": "0.1", "test_type": "Axial", "temperature": "-", "surface_treatment": "-"}, "metadata": {"dataset_id": 4279, "title": "Fatigue lifetime and tearing resistance of AA2198 Al-Cu-Li alloy friction stir welds: Effect of defects", "doi": "10.1016/j.ijfatigue.2014.07.001", "authors": "Le Jolu, T.; Morgeneyer, T. F.; Denquin, A.; Gourgues-Lorenzon, A. F.", "publication": "INTERNATIONAL JOURNAL OF FATIGUE", "year_of_publication": 2015, "UT": "WOS:000347017400046", "base_material": "AA2198-T851", "base_young_modulus": "-", "base_yield_strength": "-", "base_ultimate_strength": "-", "base_elongation": "-", "weld_material": "AA2198-T851 (FSW)", "weld_young_modulus": "-", "weld_yield_strength": "-", "weld_ultimate_strength": "-", "weld_elongation": "-", "processing": "-", "welding_joint": "Butt Joint (KB bearing weld)", "welding_method": "Friction Stir Welding (FSW)", "welding_voltage": "-", "welding_current": "-", "welding_speed": 8, "preheat_temp": "-", "welding_env": "-", "residual_stress": "-", "fatigue_specimen_type": "Plat", "fatigue_specimen_thickness": 3.1, "fatigue_test_type": "Axial", "fatigue_temp": "-", "fatigue_env": "-", "load_ratio": 0.1, "frequency": 20, "fatigue_machine": "-", "fatigue_standard": "ASTM E466-07", "fatigue_test_control": "Load-controlled", "stress_concentration": "-", "failure_location": "WN/HAZ/TMAZ"}}, {"id": "WELD2025:4280", "name": "AA2198-T851 | Butt Joint (KB bearing weld)", "material_family": "Welded joint", "points": [[317.0, 10853.0, 0], [308.0, 12124.0, 0], [299.0, 18566.0, 0], [298.0, 28647.0, 0], [272.0, 28673.0, 0], [263.0, 26093.0, 0], [280.0, 36893.0, 0], [257.0, 39328.0, 0]], "conditions": {"material": "AA2198-T851", "am_type": "Friction Stir Welding (FSW)", "load_ratio": "0.1", "test_type": "Axial", "temperature": "-", "surface_treatment": "ground root"}, "metadata": {"dataset_id": 4280, "title": "Fatigue lifetime and tearing resistance of AA2198 Al-Cu-Li alloy friction stir welds: Effect of defects", "doi": "10.1016/j.ijfatigue.2014.07.001", "authors": "Le Jolu, T.; Morgeneyer, T. F.; Denquin, A.; Gourgues-Lorenzon, A. F.", "publication": "INTERNATIONAL JOURNAL OF FATIGUE", "year_of_publication": 2015, "UT": "WOS:000347017400046", "base_material": "AA2198-T851", "base_young_modulus": "-", "base_yield_strength": "-", "base_ultimate_strength": "-", "base_elongation": "-", "weld_material": "AA2198-T851 (FSW)", "weld_young_modulus": "-", "weld_yield_strength": "-", "weld_ultimate_strength": "-", "weld_elongation": "-", "processing": "ground root", "welding_joint": "Butt Joint (KB bearing weld)", "welding_method": "Friction Stir Welding (FSW)", "welding_voltage": "-", "welding_current": "-", "welding_speed": 8, "preheat_temp": "-", "welding_env": "-", "residual_stress": "-", "fatigue_specimen_type": "Plat", "fatigue_specimen_thickness": 3.1, "fatigue_test_type": "Axial", "fatigue_temp": "-", "fatigue_env": "-", "load_ratio": 0.1, "frequency": 20, "fatigue_machine": "-", "fatigue_standard": "ASTM E466-07", "fatigue_test_control": "Load-controlled", "stress_concentration": "-", "failure_location": "KB"}}, {"id": "WELD2025:4281", "name": "AA2198-T851 | Butt Joint (KB bearing weld)", "material_family": "Welded joint", "points": [[271.0, 55175.0, 0], [253.0, 65670.0, 0], [244.0, 80005.0, 0], [244.0, 202878.0, 0], [216.0, 170733.0, 0]], "conditions": {"material": "AA2198-T851", "am_type": "Friction Stir Welding (FSW)", "load_ratio": "0.1", "test_type": "Axial", "temperature": "-", "surface_treatment": "ground root"}, "metadata": {"dataset_id": 4281, "title": "Fatigue lifetime and tearing resistance of AA2198 Al-Cu-Li alloy friction stir welds: Effect of defects", "doi": "10.1016/j.ijfatigue.2014.07.001", "authors": "Le Jolu, T.; Morgeneyer, T. F.; Denquin, A.; Gourgues-Lorenzon, A. F.", "publication": "INTERNATIONAL JOURNAL OF FATIGUE", "year_of_publication": 2015, "UT": "WOS:000347017400046", "base_material": "AA2198-T851", "base_young_modulus": "-", "base_yield_strength": "-", "base_ultimate_strength": "-", "base_elongation": "-", "weld_material": "AA2198-T851 (FSW)", "weld_young_modulus": "-", "weld_yield_strength": "-", "weld_ultimate_strength": "-", "weld_elongation": "-", "processing": "ground root", "welding_joint": "Butt Joint (KB bearing weld)", "welding_method": "Friction Stir Welding (FSW)", "welding_voltage": "-", "welding_current": "-", "welding_speed": 8, "preheat_temp": "-", "welding_env": "-", "residual_stress": "-", "fatigue_specimen_type": "Plat", "fatigue_specimen_thickness": 3.1, "fatigue_test_type": "Axial", "fatigue_temp": "-", "fatigue_env": "-", "load_ratio": 0.1, "frequency": 20, "fatigue_machine": "-", "fatigue_standard": "ASTM E466-07", "fatigue_test_control": "Load-controlled", "stress_concentration": "-", "failure_location": "WN/HAZ/TMAZ"}}, {"id": "WELD2025:4282", "name": "AA2198-T851 | Butt Joint", "material_family": "Welded joint", "points": [[299.0, 15982.0, 0], [280.0, 19173.0, 0], [235.0, 41593.0, 0], [216.0, 75189.0, 0], [200.0, 133787.0, 0]], "conditions": {"material": "AA2198-T851", "am_type": "Friction Stir Welding (FSW)", "load_ratio": "0.1", "test_type": "Axial", "temperature": "-", "surface_treatment": "gap of 0.7 mm"}, "metadata": {"dataset_id": 4282, "title": "Fatigue lifetime and tearing resistance of AA2198 Al-Cu-Li alloy friction stir welds: Effect of defects", "doi": "10.1016/j.ijfatigue.2014.07.001", "authors": "Le Jolu, T.; Morgeneyer, T. F.; Denquin, A.; Gourgues-Lorenzon, A. F.", "publication": "INTERNATIONAL JOURNAL OF FATIGUE", "year_of_publication": 2015, "UT": "WOS:000347017400046", "base_material": "AA2198-T851", "base_young_modulus": "-", "base_yield_strength": "-", "base_ultimate_strength": "-", "base_elongation": "-", "weld_material": "AA2198-T851 (FSW)", "weld_young_modulus": "-", "weld_yield_strength": "-", "weld_ultimate_strength": "-", "weld_elongation": "-", "processing": "gap of 0.7 mm", "welding_joint": "Butt Joint", "welding_method": "Friction Stir Welding (FSW)", "welding_voltage": "-", "welding_current": "-", "welding_speed": 8, "preheat_temp": "-", "welding_env": "-", "residual_stress": "-", "fatigue_specimen_type": "Plat", "fatigue_specimen_thickness": 3.1, "fatigue_test_type": "Axial", "fatigue_temp": "-", "fatigue_env": "-", "load_ratio": 0.1, "frequency": 20, "fatigue_machine": "-", "fatigue_standard": "ASTM E466-07", "fatigue_test_control": "Load-controlled", "stress_concentration": "-", "failure_location": "GAP"}}, {"id": "WELD2025:4283", "name": "AA2198-T851 | Butt Joint", "material_family": "Welded joint", "points": [[299.0, 15982.0, 0], [280.0, 19173.0, 0], [235.0, 41593.0, 0], [216.0, 75189.0, 0], [200.0, 133787.0, 0], [297.0, 25653.0, 0], [280.0, 24872.0, 0], [257.0, 26098.0, 0], [271.0, 47874.0, 0], [253.0, 57431.0, 0], [243.0, 55229.0, 0]], "conditions": {"material": "AA2198-T851", "am_type": "Friction Stir Welding (FSW)", "load_ratio": "0.1", "test_type": "Axial", "temperature": "-", "surface_treatment": "gap of 0.3 mm"}, "metadata": {"dataset_id": 4283, "title": "Fatigue lifetime and tearing resistance of AA2198 Al-Cu-Li alloy friction stir welds: Effect of defects", "doi": "10.1016/j.ijfatigue.2014.07.001", "authors": "Le Jolu, T.; Morgeneyer, T. F.; Denquin, A.; Gourgues-Lorenzon, A. F.", "publication": "INTERNATIONAL JOURNAL OF FATIGUE", "year_of_publication": 2015, "UT": "WOS:000347017400046", "base_material": "AA2198-T851", "base_young_modulus": "-", "base_yield_strength": "-", "base_ultimate_strength": "-", "base_elongation": "-", "weld_material": "AA2198-T851 (FSW)", "weld_young_modulus": "-", "weld_yield_strength": "-", "weld_ultimate_strength": "-", "weld_elongation": "-", "processing": "gap of 0.3 mm", "welding_joint": "Butt Joint", "welding_method": "Friction Stir Welding (FSW)", "welding_voltage": "-", "welding_current": "-", "welding_speed": 8, "preheat_temp": "-", "welding_env": "-", "residual_stress": "-", "fatigue_specimen_type": "Plat", "fatigue_specimen_thickness": 3.1, "fatigue_test_type": "Axial", "fatigue_temp": "-", "fatigue_env": "-", "load_ratio": 0.1, "frequency": 20, "fatigue_machine": "-", "fatigue_standard": "ASTM E466-07", "fatigue_test_control": "Load-controlled", "stress_concentration": "-", "failure_location": "GAP"}}, {"id": "WELD2025:4284", "name": "AA2198-T851 | Butt Joint", "material_family": "Welded joint", "points": [[235.0, 76938.0, 0], [216.0, 86656.0, 0], [199.0, 151782.0, 0]], "conditions": {"material": "AA2198-T851", "am_type": "Friction Stir Welding (FSW)", "load_ratio": "0.1", "test_type": "Axial", "temperature": "-", "surface_treatment": "gap of 0.3 mm"}, "metadata": {"dataset_id": 4284, "title": "Fatigue lifetime and tearing resistance of AA2198 Al-Cu-Li alloy friction stir welds: Effect of defects", "doi": "10.1016/j.ijfatigue.2014.07.001", "authors": "Le Jolu, T.; Morgeneyer, T. F.; Denquin, A.; Gourgues-Lorenzon, A. F.", "publication": "INTERNATIONAL JOURNAL OF FATIGUE", "year_of_publication": 2015, "UT": "WOS:000347017400046", "base_material": "AA2198-T851", "base_young_modulus": "-", "base_yield_strength": "-", "base_ultimate_strength": "-", "base_elongation": "-", "weld_material": "AA2198-T851 (FSW)", "weld_young_modulus": "-", "weld_yield_strength": "-", "weld_ultimate_strength": "-", "weld_elongation": "-", "processing": "gap of 0.3 mm", "welding_joint": "Butt Joint", "welding_method": "Friction Stir Welding (FSW)", "welding_voltage": "-", "welding_current": "-", "welding_speed": 8, "preheat_temp": "-", "welding_env": "-", "residual_stress": "-", "fatigue_specimen_type": "Plat", "fatigue_specimen_thickness": 3.1, "fatigue_test_type": "Axial", "fatigue_temp": "-", "fatigue_env": "-", "load_ratio": 0.1, "frequency": 20, "fatigue_machine": "-", "fatigue_standard": "ASTM E466-07", "fatigue_test_control": "Load-controlled", "stress_concentration": "-", "failure_location": "HAZ/TMAZ"}}, {"id": "WELD2025:4285", "name": "Weldox 700 (high-strength steel) | Cruciform joint", "material_family": "Welded joint", "points": [[291.0, 69520.0, 0], [265.0, 79883.0, 0], [230.0, 117441.0, 0], [203.0, 136533.0, 0], [173.0, 191689.0, 0], [145.0, 251140.0, 0], [117.0, 477933.0, 0], [101.0, 702651.0, 0], [87.0, 771186.0, 0], [72.0, 1560612.0, 1]], "conditions": {"material": "Weldox 700 (high-strength steel)", "am_type": "Gas Metal Arc Welding (GMAW)", "load_ratio": "0.1", "test_type": "Constant amplitude sinusoidal tensile load", "temperature": "-", "surface_treatment": "-"}, "metadata": {"dataset_id": 4285, "title": "The relative effects of residual stresses and weld toe geometry on fatigue life of weldments", "doi": "10.1016/j.ijfatigue.2015.03.023", "authors": "Harati, Ebrahim; Karlsson, Leif; Svensson, Lars-Erik; Dalaei, Kamellia", "publication": "INTERNATIONAL JOURNAL OF FATIGUE", "year_of_publication": 2015, "UT": "WOS:000354147300015", "base_material": "Weldox 700 (high-strength steel)", "base_young_modulus": "-", "base_yield_strength": 817, "base_ultimate_strength": 852, "base_elongation": "-", "weld_material": "OK Tubrod 14.03 (conventional filler)", "weld_young_modulus": "-", "weld_yield_strength": 760, "weld_ultimate_strength": 840, "weld_elongation": 23, "processing": "-", "welding_joint": "Cruciform joint", "welding_method": "Gas Metal Arc Welding (GMAW)", "welding_voltage": 23.5, "welding_current": 240, "welding_speed": 5.2, "preheat_temp": "-", "welding_env": "Ar + 2% CO₂ shielding gas", "residual_stress": "-", "fatigue_specimen_type": "Cruciform test samples", "fatigue_specimen_thickness": 8, "fatigue_test_type": "Constant amplitude sinusoidal tensile load", "fatigue_temp": "-", "fatigue_env": "-", "load_ratio": 0.1, "frequency": "29–40", "fatigue_machine": "-", "fatigue_standard": "IIW FAT-71 class", "fatigue_test_control": "Load-controlled", "stress_concentration": "-", "failure_location": "Weld toe"}}, {"id": "WELD2025:4286", "name": "Weldox 700 (high-strength steel) | Cruciform joint", "material_family": "Welded joint", "points": [[291.0, 52098.0, 0], [262.0, 62937.0, 0], [231.0, 98393.0, 0], [203.0, 102710.0, 0], [188.0, 125020.0, 0], [174.0, 148704.0, 0], [116.0, 468847.0, 0], [102.0, 713532.0, 0], [88.0, 1124211.0, 0], [77.0, 1142430.0, 0]], "conditions": {"material": "Weldox 700 (high-strength steel)", "am_type": "Gas Metal Arc Welding (GMAW)", "load_ratio": "0.1", "test_type": "Constant amplitude sinusoidal tensile load", "temperature": "-", "surface_treatment": "-"}, "metadata": {"dataset_id": 4286, "title": "The relative effects of residual stresses and weld toe geometry on fatigue life of weldments", "doi": "10.1016/j.ijfatigue.2015.03.023", "authors": "Harati, Ebrahim; Karlsson, Leif; Svensson, Lars-Erik; Dalaei, Kamellia", "publication": "INTERNATIONAL JOURNAL OF FATIGUE", "year_of_publication": 2015, "UT": "WOS:000354147300015", "base_material": "Weldox 700 (high-strength steel)", "base_young_modulus": "-", "base_yield_strength": 817, "base_ultimate_strength": 852, "base_elongation": "-", "weld_material": "OK Tubrod 14.03 (conventional filler)", "weld_young_modulus": "-", "weld_yield_strength": 760, "weld_ultimate_strength": 840, "weld_elongation": 23, "processing": "-", "welding_joint": "Cruciform joint", "welding_method": "Gas Metal Arc Welding (GMAW)", "welding_voltage": 20.5, "welding_current": 250, "welding_speed": 8.8, "preheat_temp": "-", "welding_env": "Ar + 2% CO₂ shielding gas", "residual_stress": "-", "fatigue_specimen_type": "Cruciform test samples", "fatigue_specimen_thickness": 8, "fatigue_test_type": "Constant amplitude sinusoidal tensile load", "fatigue_temp": "-", "fatigue_env": "-", "load_ratio": 0.1, "frequency": "29–40", "fatigue_machine": "-", "fatigue_standard": "IIW FAT-71 class", "fatigue_test_control": "Load-controlled", "stress_concentration": "-", "failure_location": "Weld toe"}}, {"id": "WELD2025:4287", "name": "Weldox 700 (high-strength steel) | Cruciform joint", "material_family": "Welded joint", "points": [[247.0, 80528.0, 0], [221.0, 121133.0, 0], [176.0, 278360.0, 0], [143.0, 414110.0, 0], [163.0, 478987.0, 0], [130.0, 630113.0, 0], [108.0, 1809458.0, 1], [104.0, 2062740.0, 1]], "conditions": {"material": "Weldox 700 (high-strength steel)", "am_type": "Gas Metal Arc Welding (GMAW)", "load_ratio": "0.1", "test_type": "Constant amplitude sinusoidal tensile load", "temperature": "-", "surface_treatment": "-"}, "metadata": {"dataset_id": 4287, "title": "The relative effects of residual stresses and weld toe geometry on fatigue life of weldments", "doi": "10.1016/j.ijfatigue.2015.03.023", "authors": "Harati, Ebrahim; Karlsson, Leif; Svensson, Lars-Erik; Dalaei, Kamellia", "publication": "INTERNATIONAL JOURNAL OF FATIGUE", "year_of_publication": 2015, "UT": "WOS:000354147300015", "base_material": "Weldox 700 (high-strength steel)", "base_young_modulus": "-", "base_yield_strength": 817, "base_ultimate_strength": 852, "base_elongation": "-", "weld_material": "LTT (low transformation temperature) metal-cored wire", "weld_young_modulus": "-", "weld_yield_strength": 736, "weld_ultimate_strength": 1127, "weld_elongation": 13, "processing": "-", "welding_joint": "Cruciform joint", "welding_method": "Gas Metal Arc Welding (GMAW)", "welding_voltage": 23.9, "welding_current": 285, "welding_speed": 6.5, "preheat_temp": "-", "welding_env": "Ar + 2% CO₂ shielding gas", "residual_stress": "-", "fatigue_specimen_type": "Cruciform test samples", "fatigue_specimen_thickness": 8, "fatigue_test_type": "Constant amplitude sinusoidal tensile load", "fatigue_temp": "-", "fatigue_env": "-", "load_ratio": 0.1, "frequency": "29–40", "fatigue_machine": "-", "fatigue_standard": "IIW FAT-71 class", "fatigue_test_control": "Load-controlled", "stress_concentration": "-", "failure_location": "Weld toe"}}, {"id": "WELD2025:4288", "name": "Weldox 700 (high-strength steel) | Cruciform joint", "material_family": "Welded joint", "points": [[294.0, 85237.0, 0], [262.0, 91401.0, 0], [269.0, 118254.0, 0], [233.0, 120637.0, 0], [192.0, 180847.0, 0], [187.0, 387378.0, 0], [178.0, 450186.0, 0], [146.0, 515577.0, 0], [159.0, 717426.0, 0], [146.0, 1385568.0, 0], [134.0, 1937138.0, 1], [130.0, 1997919.0, 1]], "conditions": {"material": "Weldox 700 (high-strength steel)", "am_type": "Gas Metal Arc Welding (GMAW)", "load_ratio": "0.1", "test_type": "Constant amplitude sinusoidal tensile load", "temperature": "-", "surface_treatment": "-"}, "metadata": {"dataset_id": 4288, "title": "The relative effects of residual stresses and weld toe geometry on fatigue life of weldments", "doi": "10.1016/j.ijfatigue.2015.03.023", "authors": "Harati, Ebrahim; Karlsson, Leif; Svensson, Lars-Erik; Dalaei, Kamellia", "publication": "INTERNATIONAL JOURNAL OF FATIGUE", "year_of_publication": 2015, "UT": "WOS:000354147300015", "base_material": "Weldox 700 (high-strength steel)", "base_young_modulus": "-", "base_yield_strength": 817, "base_ultimate_strength": 852, "base_elongation": "-", "weld_material": "LTT (low transformation temperature) metal-cored wire", "weld_young_modulus": "-", "weld_yield_strength": 736, "weld_ultimate_strength": 1127, "weld_elongation": 13, "processing": "-", "welding_joint": "Cruciform joint", "welding_method": "Gas Metal Arc Welding (GMAW)", "welding_voltage": 23.9, "welding_current": 280, "welding_speed": 10, "preheat_temp": "-", "welding_env": "Ar + 2% CO₂ shielding gas", "residual_stress": "-", "fatigue_specimen_type": "Cruciform test samples", "fatigue_specimen_thickness": 8, "fatigue_test_type": "Constant amplitude sinusoidal tensile load", "fatigue_temp": "-", "fatigue_env": "-", "load_ratio": 0.1, "frequency": "29–40", "fatigue_machine": "-", "fatigue_standard": "IIW FAT-71 class", "fatigue_test_control": "Load-controlled", "stress_concentration": "-", "failure_location": "Weld toe"}}, {"id": "WELD2025:4289", "name": "25Cr2Ni2MoV steel | -", "material_family": "Welded joint", "points": [[850.0, 44796.0, 0], [848.0, 48491.0, 0], [805.0, 61461.0, 0], [772.0, 92763.0, 0], [813.0, 125483.0, 0], [764.0, 159025.0, 0], [709.0, 174711.0, 0], [689.0, 186075.0, 0], [666.0, 180186.0, 0], [705.0, 247624.0, 0], [727.0, 314261.0, 0], [764.0, 255903.0, 0], [808.0, 304942.0, 0], [807.0, 319790.0, 0], [847.0, 248322.0, 0], [685.0, 438087.0, 0], [668.0, 437935.0, 0], [708.0, 592389.0, 0], [688.0, 569138.0, 0], [712.0, 857707.0, 0], [705.0, 1258109.0, 0], [765.0, 732701.0, 0], [666.0, 3570938.0, 0], [730.0, 5907742.0, 0]], "conditions": {"material": "25Cr2Ni2MoV steel", "am_type": "Submerged Arc Welding (SAW)", "load_ratio": "-1", "test_type": "Axial", "temperature": "25", "surface_treatment": "Quenching (860°C), Tempering (630°C), Post Weld Heat Treatment (PWHT, 580°C for 10 h)"}, "metadata": {"dataset_id": 4289, "title": "Effect of frequency on very high cycle fatigue behavior of a low strength Cr-Ni-Mo-V steel welded joint", "doi": "10.1016/j.ijfatigue.2015.03.027", "authors": "Zhu, Ming-Liang; Liu, Long-Long; Xuan, Fu-Zhen", "publication": "INTERNATIONAL JOURNAL OF FATIGUE", "year_of_publication": 2015, "UT": "WOS:000354147300016", "base_material": "25Cr2Ni2MoV steel", "base_young_modulus": "-", "base_yield_strength": 768, "base_ultimate_strength": 864, "base_elongation": "-", "weld_material": "Ni-rich submerged arc weld", "weld_young_modulus": "-", "weld_yield_strength": 726, "weld_ultimate_strength": 778, "weld_elongation": "-", "processing": "Quenching (860°C), Tempering (630°C), Post Weld Heat Treatment (PWHT, 580°C for 10 h)", "welding_joint": "-", "welding_method": "Submerged Arc Welding (SAW)", "welding_voltage": "-", "welding_current": "-", "welding_speed": "-", "preheat_temp": "-", "welding_env": "-", "residual_stress": "-", "fatigue_specimen_type": "Round bar", "fatigue_specimen_thickness": 6, "fatigue_test_type": "Axial", "fatigue_temp": 25, "fatigue_env": "air", "load_ratio": -1, "frequency": 110, "fatigue_machine": "Resonant machine (electro-magnetic type)", "fatigue_standard": "-", "fatigue_test_control": "Stress", "stress_concentration": "-", "failure_location": "BM"}}, {"id": "WELD2025:4290", "name": "25Cr2Ni2MoV steel | -", "material_family": "Welded joint", "points": [[763.0, 3053150.0, 0], [763.0, 3530850.0, 0], [703.0, 2435939.0, 0], [723.0, 2932155.0, 0], [666.0, 1893655.0, 0], [687.0, 3816467.0, 0], [703.0, 4299834.0, 0], [686.0, 5598694.0, 0], [706.0, 5904938.0, 0], [727.0, 8666330.0, 0], [649.0, 10690216.0, 0], [686.0, 15694370.0, 0], [645.0, 21251531.0, 0], [663.0, 31602864.0, 0], [667.0, 94648548.0, 1]], "conditions": {"material": "25Cr2Ni2MoV steel", "am_type": "Submerged Arc Welding (SAW)", "load_ratio": "-1", "test_type": "Axial", "temperature": "25", "surface_treatment": "Quenching (860°C), Tempering (630°C), Post Weld Heat Treatment (PWHT, 580°C for 10 h)"}, "metadata": {"dataset_id": 4290, "title": "Effect of frequency on very high cycle fatigue behavior of a low strength Cr-Ni-Mo-V steel welded joint", "doi": "10.1016/j.ijfatigue.2015.03.027", "authors": "Zhu, Ming-Liang; Liu, Long-Long; Xuan, Fu-Zhen", "publication": "INTERNATIONAL JOURNAL OF FATIGUE", "year_of_publication": 2015, "UT":
