Repository: yunyunfanfan/S-PA-CBB

# S-PA-CBB

Official research code, processed curve records, evaluation outputs, and manuscript source for:

> **From Physics to Selective Generation: Conditional Brownian Bridges for Sparse S–N Curve Reconstruction and Fatigue Decision-Making**

S-PA-CBB reconstructs a complete probabilistic stress–life (S–N) curve from only two to four observed fatigue tests. The method first fits an interpretable Basquin state, diagnoses whether that state is sufficient, and applies a ControlNet-style conditional Brownian-bridge residual only to curves that benefit from correction.

File: external_data/weld2025_disjoint_curves.json (part 165 of 223)
"WOS:000354147300016", "base_material": "25Cr2Ni2MoV steel", "base_young_modulus": "-", "base_yield_strength": 768, "base_ultimate_strength": 864, "base_elongation": "-", "weld_material": "Ni-rich submerged arc weld", "weld_young_modulus": "-", "weld_yield_strength": 726, "weld_ultimate_strength": 778, "weld_elongation": "-", "processing": "Quenching (860°C), Tempering (630°C), Post Weld Heat Treatment (PWHT, 580°C for 10 h)", "welding_joint": "-", "welding_method": "Submerged Arc Welding (SAW)", "welding_voltage": "-", "welding_current": "-", "welding_speed": "-", "preheat_temp": "-", "welding_env": "-", "residual_stress": "-", "fatigue_specimen_type": "Round bar", "fatigue_specimen_thickness": 6, "fatigue_test_type": "Axial", "fatigue_temp": 25, "fatigue_env": "air", "load_ratio": -1, "frequency": 110, "fatigue_machine": "Resonant machine (electro-magnetic type)", "fatigue_standard": "-", "fatigue_test_control": "Stress", "stress_concentration": "-", "failure_location": "WM"}}, {"id": "WELD2025:4291", "name": "25Cr2Ni2MoV steel | -", "material_family": "Welded joint", "points": [[1055.0, 179197.0, 0], [1076.0, 186522.0, 0], [1072.0, 288463.0, 0], [1106.0, 325109.0, 0], [1124.0, 386188.0, 0], [1107.0, 417912.0, 0], [1086.0, 406840.0, 0], [1066.0, 797904.0, 0], [1064.0, 998862.0, 0], [1056.0, 1834171.0, 0]], "conditions": {"material": "25Cr2Ni2MoV steel", "am_type": "Submerged Arc Welding (SAW)", "load_ratio": "-1", "test_type": "Axial", "temperature": "25", "surface_treatment": "Quenching (860°C), Tempering (630°C), Post Weld Heat Treatment (PWHT, 580°C for 10 h)"}, "metadata": {"dataset_id": 4291, "title": "Effect of frequency on very high cycle fatigue behavior of a low strength Cr-Ni-Mo-V steel welded joint", "doi": "10.1016/j.ijfatigue.2015.03.027", "authors": "Zhu, Ming-Liang; Liu, Long-Long; Xuan, Fu-Zhen", "publication": "INTERNATIONAL JOURNAL OF FATIGUE", "year_of_publication": 2015, "UT": "WOS:000354147300016", "base_material": "25Cr2Ni2MoV steel", "base_young_modulus": "-", "base_yield_strength": 768, "base_ultimate_strength": 864, "base_elongation": "-", "weld_material": "Ni-rich submerged arc weld", "weld_young_modulus": "-", "weld_yield_strength": 726, "weld_ultimate_strength": 778, "weld_elongation": "-", "processing": "Quenching (860°C), Tempering (630°C), Post Weld Heat Treatment (PWHT, 580°C for 10 h)", "welding_joint": "-", "welding_method": "Submerged Arc Welding (SAW)", "welding_voltage": "-", "welding_current": "-", "welding_speed": "-", "preheat_temp": "-", "welding_env": "-", "residual_stress": "-", "fatigue_specimen_type": "Round bar", "fatigue_specimen_thickness": 5, "fatigue_test_type": "Axial", "fatigue_temp": 25, "fatigue_env": "air", "load_ratio": -1, "frequency": 20000, "fatigue_machine": "Ultrasonic machine (USF-2000, Shimadzu, Japan)", "fatigue_standard": "-", "fatigue_test_control": "Displacement", "stress_concentration": "-", "failure_location": "surface initiation"}}, {"id": "WELD2025:4292", "name": "25Cr2Ni2MoV steel | -", "material_family": "Welded joint", "points": [[1066.0, 356336.0, 0], [1096.0, 509427.0, 0], [1047.0, 766607.0, 0], [1088.0, 2553845.0, 0], [1033.0, 2517594.0, 0], [1033.0, 2761596.0, 0], [1040.0, 3998663.0, 0], [1072.0, 4001195.0, 0], [1031.0, 8952111.0, 0], [1065.0, 11067523.0, 0], [1025.0, 12621144.0, 0], [1060.0, 38325594.0, 0], [1018.0, 43130702.0, 0], [1032.0, 61639532.0, 0], [1049.0, 113242958.0, 0], [1046.0, 963247307.0, 1], [1009.0, 988315119.0, 1]], "conditions": {"material": "25Cr2Ni2MoV steel", "am_type": "Submerged Arc Welding (SAW)", "load_ratio": "-1", "test_type": "Axial", "temperature": "25", "surface_treatment": "Quenching (860°C), Tempering (630°C), Post Weld Heat Treatment (PWHT, 580°C for 10 h)"}, "metadata": {"dataset_id": 4292, "title": "Effect of frequency on very high cycle fatigue behavior of a low strength Cr-Ni-Mo-V steel welded joint", "doi": "10.1016/j.ijfatigue.2015.03.027", "authors": "Zhu, Ming-Liang; Liu, Long-Long; Xuan, Fu-Zhen", "publication": "INTERNATIONAL JOURNAL OF FATIGUE", "year_of_publication": 2015, "UT": "WOS:000354147300016", "base_material": "25Cr2Ni2MoV steel", "base_young_modulus": "-", "base_yield_strength": 768, "base_ultimate_strength": 864, "base_elongation": "-", "weld_material": "Ni-rich submerged arc weld", "weld_young_modulus": "-", "weld_yield_strength": 726, "weld_ultimate_strength": 778, "weld_elongation": "-", "processing": "Quenching (860°C), Tempering (630°C), Post Weld Heat Treatment (PWHT, 580°C for 10 h)", "welding_joint": "-", "welding_method": "Submerged Arc Welding (SAW)", "welding_voltage": "-", "welding_current": "-", "welding_speed": "-", "preheat_temp": "-", "welding_env": "-", "residual_stress": "-", "fatigue_specimen_type": "Round bar", "fatigue_specimen_thickness": 5, "fatigue_test_type": "Axial", "fatigue_temp": 25, "fatigue_env": "air", "load_ratio": -1, "frequency": 20000, "fatigue_machine": "Ultrasonic machine (USF-2000, Shimadzu, Japan)", "fatigue_standard": "-", "fatigue_test_control": "Displacement", "stress_concentration": "-", "failure_location": "internal initiation"}}, {"id": "WELD2025:4293", "name": "AISI 1020 (low carbon steel) and AISI 2205 (duplex stainless steel) | Butt Joint", "material_family": "Welded joint", "points": [[593.0, 238515.0, 0], [556.0, 325406.0, 0], [516.0, 501871.0, 0], [495.0, 2333712.0, 0], [474.0, 10332399.0, 1], [678.0, 87979.0, 0], [599.0, 297422.0, 0], [561.0, 440339.0, 0], [516.0, 591014.0, 0], [499.0, 3210028.0, 0], [482.0, 10082084.0, 1], [679.0, 95473.0, 0], [643.0, 135689.0, 0], [602.0, 402470.0, 0], [562.0, 719126.0, 0], [517.0, 1394372.0, 0], [500.0, 10000000.0, 1], [600.0, 71918.0, 0], [515.0, 117406.0, 0], [434.0, 807513.0, 0], [391.0, 517082.0, 0], [356.0, 1068709.0, 0], [334.0, 9850515.0, 1], [685.0, 56594.0, 0], [603.0, 183612.0, 0], [521.0, 244941.0, 0], [562.0, 418041.0, 0], [500.0, 699706.0, 0], [482.0, 9978080.0, 1], [685.0, 172578.0, 0], [641.0, 396068.0, 0], [568.0, 922927.0, 0], [604.0, 1297304.0, 0], [542.0, 2999680.0, 0], [522.0, 9830884.0, 1]], "conditions": {"material": "AISI 1020 (low carbon steel) and AISI 2205 (duplex stainless steel)", "am_type": "Friction Welding (Rotating speed 1300 rmp)", "load_ratio": "-1", "test_type": "Rotary Bending", "temperature": "-", "surface_treatment": "-"}, "metadata": {"dataset_id": 4293, "title": "Effect of welding parameters on the fatigue properties of dissimilar AISI 2205-AISI 1020 joined by friction welding", "doi": "10.1016/j.ijfatigue.2015.07.023", "authors": "Mercan, Serdar; Aydin, Sinan; Ozdemir, Niyazi", "publication": "INTERNATIONAL JOURNAL OF FATIGUE", "year_of_publication": 2015, "UT": "WOS:000362861800007", "base_material": "AISI 1020 (low carbon steel) and AISI 2205 (duplex stainless steel)", "base_young_modulus": "-", "base_yield_strength": "-", "base_ultimate_strength": "610.780, 955.681", "base_elongation": "-", "weld_material": "Friction-welded AISI 1020–AISI 2205", "weld_young_modulus": "-", "weld_yield_strength": "-", "weld_ultimate_strength": "-", "weld_elongation": "-", "processing": "-", "welding_joint": "Butt Joint", "welding_method": "Friction Welding (Rotating speed 1300 rmp)", "welding_voltage": "-", "welding_current": "-", "welding_speed": "-", "preheat_temp": "-", "welding_env": "-", "residual_stress": "-", "fatigue_specimen_type": "Toroid-shaped (rotary bending)", "fatigue_specimen_thickness": 4, "fatigue_test_type": "Rotary Bending", "fatigue_temp": "-", "fatigue_env": "-", "load_ratio": -1, "frequency": 100, "fatigue_machine": "Rotary bending test machine", "fatigue_standard": "-", "fatigue_test_control": "Fixed stress", "stress_concentration": "-", "failure_location": "Weld joint line"}}, {"id": "WELD2025:4294", "name": "AISI 1020 (low carbon steel) and AISI 2205 (duplex stainless steel) | Butt Joint", "material_family": "Welded joint", "points": [[679.0, 188539.0, 0], [635.0, 259522.0, 0], [597.0, 739402.0, 0], [555.0, 9877030.0, 0], [579.0, 9713042.0, 1], [644.0, 124333.0, 0], [605.0, 348498.0, 0], [563.0, 618042.0, 0], [539.0, 803154.0, 0], [518.0, 9882931.0, 1], [602.0, 35912.0, 0], [683.0, 48930.0, 0], [522.0, 205123.0, 0], [498.0, 1052563.0, 0], [481.0, 9970178.0, 0], [435.0, 10225392.0, 1], [674.0, 130405.0, 0], [631.0, 322325.0, 0], [593.0, 816625.0, 0], [552.0, 1375272.0, 0], [528.0, 2413924.0, 0], [508.0, 10235478.0, 1], [684.0, 35036.0, 0], [559.0, 270902.0, 0], [595.0, 461119.0, 0], [517.0, 541539.0, 0], [496.0, 1275506.0, 0], [479.0, 10142477.0, 1], [676.0, 76706.0, 0], [600.0, 121865.0, 0], [519.0, 769379.0, 0], [479.0, 2531122.0, 0], [435.0, 10294590.0, 0], [459.0, 10302733.0, 1]], "conditions": {"material": "AISI 1020 (low carbon steel) and AISI 2205 (duplex stainless steel)", "am_type": "Friction Welding (Rotating speed 1500 rmp)", "load_ratio": "-1", "test_type": "Rotary Bending", "temperature": "-", "surface_treatment": "-"}, "metadata": {"dataset_id": 4294, "title": "Effect of welding parameters on the fatigue properties of dissimilar AISI 2205-AISI 1020 joined by friction welding", "doi": "10.1016/j.ijfatigue.2015.07.023", "authors": "Mercan, Serdar; Aydin, Sinan; Ozdemir, Niyazi", "publication": "INTERNATIONAL JOURNAL OF FATIGUE", "year_of_publication": 2015, "UT": "WOS:000362861800007", "base_material": "AISI 1020 (low carbon steel) and AISI 2205 (duplex stainless steel)", "base_young_modulus": "-", "base_yield_strength": "-", "base_ultimate_strength": "610.780, 955.681", "base_elongation": "-", "weld_material": "Friction-welded AISI 1020–AISI 2205", "weld_young_modulus": "-", "weld_yield_strength": "-", "weld_ultimate_strength": "-", "weld_elongation": "-", "processing": "-", "welding_joint": "Butt Joint", "welding_method": "Friction Welding (Rotating speed 1500 rmp)", "welding_voltage": "-", "welding_current": "-", "welding_speed": "-", "preheat_temp": "-", "welding_env": "-", "residual_stress": "-", "fatigue_specimen_type": "Toroid-shaped (rotary bending)", "fatigue_specimen_thickness": 4, "fatigue_test_type": "Rotary Bending", "fatigue_temp": "-", "fatigue_env": "-", "load_ratio": -1, "frequency": 100, "fatigue_machine": "Rotary bending test machine", "fatigue_standard": "-", "fatigue_test_control": "Fixed stress", "stress_concentration": "-", "failure_location": "Weld joint line"}}, {"id": "WELD2025:4295", "name": "S1100 | Longitudinal stiffener", "material_family": "Welded joint", "points": [[545.0, 10800.0, 0], [439.0, 22100.0, 0], [393.0, 46300.0, 0], [367.0, 111000.0, 0], [342.0, 154000.0, 0], [236.0, 412000.0, 0]], "conditions": {"material": "S1100", "am_type": "MAG (Metal Active Gas) welding (MAGM, 135)", "load_ratio": "0.1", "test_type": "Axial fatigue", "temperature": "-", "surface_treatment": "High Frequency Hammer Peening (HFHP)"}, "metadata": {"dataset_id": 4295, "title": "Fatigue behaviour of high frequency hammer peened ultra high strength steels", "doi": "10.1016/j.ijfatigue.2015.08.012", "authors": "Berg, Joern; Stranghoener, Natalie", "publication": "INTERNATIONAL JOURNAL OF FATIGUE", "year_of_publication": 2016, "UT": "WOS:000365365600005", "base_material": "S1100", "base_young_modulus": "-", "base_yield_strength": "1185–1300", "base_ultimate_strength": "1386–1474", "base_elongation": "10–12", "weld_material": "Union X90 (G 89 6 M21 Mn4Ni2CrMo)", "weld_young_modulus": "-", "weld_yield_strength": 899, "weld_ultimate_strength": 982, "weld_elongation": "-", "processing": "High Frequency Hammer Peening (HFHP)", "welding_joint": "Longitudinal stiffener", "welding_method": "MAG (Metal Active Gas) welding (MAGM, 135)", "welding_voltage": "-", "welding_current": "-", "welding_speed": "-", "preheat_temp": "-", "welding_env": "-", "residual_stress": "Compressive residual stresses (up to -1008 MPa transverse)", "fatigue_specimen_type": "Notched welded joints", "fatigue_specimen_thickness": 6, "fatigue_test_type": "Axial fatigue", "fatigue_temp": "-", "fatigue_env": "-", "load_ratio": 0.1, "frequency": "-", "fatigue_machine": "-", "fatigue_standard": "EN ISO 6892-1, EN ISO 4136", "fatigue_test_control": "Load-controlled", "stress_concentration": "-", "failure_location": "-"}}, {"id": "WELD2025:4296", "name": "S1300 | Longitudinal stiffener", "material_family": "Welded joint", "points": [[576.0, 18200.0, 0], [516.0, 22000.0, 0], [484.0, 45300.0, 0], [395.0, 69900.0, 0], [355.0, 210000.0, 0]], "conditions": {"material": "S1300", "am_type": "MAG (Metal Active Gas) welding (MAGM, 135)", "load_ratio": "0.1", "test_type": "Axial fatigue", "temperature": "-", "surface_treatment": "High Frequency Hammer Peening (HFHP)"}, "metadata": {"dataset_id": 4296, "title": "Fatigue behaviour of high frequency hammer peened ultra high strength steels", "doi": "10.1016/j.ijfatigue.2015.08.012", "authors": "Berg, Joern; Stranghoener, Natalie", "publication": "INTERNATIONAL JOURNAL OF FATIGUE", "year_of_publication": 2016, "UT": "WOS:000365365600005", "base_material": "S1300", "base_young_modulus": "-", "base_yield_strength": 1424, "base_ultimate_strength": 1567, "base_elongation": 10, "weld_material": "Union X90 (G 89 6 M21 Mn4Ni2CrMo)", "weld_young_modulus": "-", "weld_yield_strength": 899, "weld_ultimate_strength": 982, "weld_elongation": "-", "processing": "High Frequency Hammer Peening (HFHP)", "welding_joint": "Longitudinal stiffener", "welding_method": "MAG (Metal Active Gas) welding (MAGM, 135)", "welding_voltage": "-", "welding_current": "-", "welding_speed": "-", "preheat_temp": "-", "welding_env": "-", "residual_stress": "Compressive residual stresses (up to -1008 MPa transverse)", "fatigue_specimen_type": "Notched welded joints", "fatigue_specimen_thickness": 4, "fatigue_test_type": "Axial fatigue", "fatigue_temp": "-", "fatigue_env": "-", "load_ratio": 0.1, "frequency": "-", "fatigue_machine": "-", "fatigue_standard": "EN ISO 6892-1, EN ISO 4136", "fatigue_test_control": "Load-controlled", "stress_concentration": "-", "failure_location": "-"}}, {"id": "WELD2025:4297", "name": "S1100 | Transversal stiffener", "material_family": "Welded joint", "points": [[736.0, 8120.0, 0], [673.0, 11400.0, 0], [642.0, 39600.0, 0], [637.0, 45200.0, 0], [608.0, 46300.0, 0], [542.0, 53700.0, 0], [537.0, 64300.0, 0], [500.0, 104000.0, 0], [449.0, 85600.0, 0], [442.0, 142000.0, 0], [355.0, 257000.0, 0]], "conditions": {"material": "S1100", "am_type": "MAG (Metal Active Gas) welding (MAGM, 135)", "load_ratio": "0.1", "test_type": "Axial fatigue", "temperature": "-", "surface_treatment": "High Frequency Hammer Peening (HFHP)"}, "metadata": {"dataset_id": 4297, "title": "Fatigue behaviour of high frequency hammer peened ultra high strength steels", "doi": "10.1016/j.ijfatigue.2015.08.012", "authors": "Berg, Joern; Stranghoener, Natalie", "publication": "INTERNATIONAL JOURNAL OF FATIGUE", "year_of_publication": 2016, "UT": "WOS:000365365600005", "base_material": "S1100", "base_young_modulus": "-", "base_yield_strength": "1185–1300", "base_ultimate_strength": "1386–1474", "base_elongation": "10–12", "weld_material": "Union X90 (G 89 6 M21 Mn4Ni2CrMo)", "weld_young_modulus": "-", "weld_yield_strength": 899, "weld_ultimate_strength": 982, "weld_elongation": "-", "processing": "High Frequency Hammer Peening (HFHP)", "welding_joint": "Transversal stiffener", "welding_method": "MAG (Metal Active Gas) welding (MAGM, 135)", "welding_voltage": "-", "welding_current": "-", "welding_speed": "-", "preheat_temp": "-", "welding_env": "-", "residual_stress": "Compressive residual stresses (up to -1008 MPa transverse)", "fatigue_specimen_type": "Notched welded joints", "fatigue_specimen_thickness": 6, "fatigue_test_type": "Axial fatigue", "fatigue_temp": "-", "fatigue_env": "-", "load_ratio": 0.1, "frequency": "-", "fatigue_machine": "-", "fatigue_standard": "EN ISO 6892-1, EN ISO 4136", "fatigue_test_control": "Load-controlled", "stress_concentration": "-", "failure_location": "-"}}, {"id": "WELD2025:4298", "name": "S1300 | Transversal stiffener", "material_family": "Welded joint", "points": [[572.0, 7920.0, 0], [453.0, 20700.0, 0], [402.0, 63700.0, 0], [346.0, 158000.0, 0], [514.0, 24600.0, 0]], "conditions": {"material": "S1300", "am_type": "MAG (Metal Active Gas) welding (MAGM, 135)", "load_ratio": "0.1", "test_type": "Axial fatigue", "temperature": "-", "surface_treatment": "High Frequency Hammer Peening (HFHP)"}, "metadata": {"dataset_id": 4298, "title": "Fatigue behaviour of high frequency hammer peened ultra high strength steels", "doi": "10.1016/j.ijfatigue.2015.08.012", "authors": "Berg, Joern; Stranghoener, Natalie", "publication": "INTERNATIONAL JOURNAL OF FATIGUE", "year_of_publication": 2016, "UT": "WOS:000365365600005", "base_material": "S1300", "base_young_modulus": "-", "base_yield_strength": 1424, "base_ultimate_strength": 1567, "base_elongation": 10, "weld_material": "Union X90 (G 89 6 M21 Mn4Ni2CrMo)", "weld_young_modulus": "-", "weld_yield_strength": 899, "weld_ultimate_strength": 982, "weld_elongation": "-", "processing": "High Frequency Hammer Peening (HFHP)", "welding_joint": "Transversal stiffener", "welding_method": "MAG (Metal Active Gas) welding (MAGM, 135)", "welding_voltage": "-", "welding_current": "-", "welding_speed": "-", "preheat_temp": "-", "welding_env": "-", "residual_stress": "Compressive residual stresses (up to -1008 MPa transverse)", "fatigue_specimen_type": "Notched welded joints", "fatigue_specimen_thickness": 4, "fatigue_test_type": "Axial fatigue", "fatigue_temp": "-", "fatigue_env": "-", "load_ratio": 0.1, "frequency": "-", "fatigue_machine": "-", "fatigue_standard": "EN ISO 6892-1, EN ISO 4136", "fatigue_test_control": "Load-controlled", "stress_concentration": "-", "failure_location": "-"}}, {"id": "WELD2025:4299", "name": "S960 | Butt weld", "material_family": "Welded joint", "points": [[571.0, 32700.0, 0], [519.0, 46300.0, 0], [424.0, 57500.0, 0], [354.0, 180000.0, 0]], "conditions": {"material": "S960", "am_type": "MAG (Metal Active Gas) welding (MAGM, 135)", "load_ratio": "0.1", "test_type": "Axial fatigue", "temperature": "-", "surface_treatment": "High Frequency Hammer Peening (HFHP)"}, "metadata": {"dataset_id": 4299, "title": "Fatigue behaviour of high frequency hammer peened ultra high strength steels", "doi": "10.1016/j.ijfatigue.2015.08.012", "authors": "Berg, Joern; Stranghoener, Natalie", "publication": "INTERNATIONAL JOURNAL OF FATIGUE", "year_of_publication": 2016, "UT": "WOS:000365365600005", "base_material": "S960", "base_young_modulus": "-", "base_yield_strength": 968, "base_ultimate_strength": 1031, "base_elongation": 15, "weld_material": "Union X90 (G 89 6 M21 Mn4Ni2CrMo)", "weld_young_modulus": "-", "weld_yield_strength": 899, "weld_ultimate_strength": 982, "weld_elongation": "-", "processing": "High Frequency Hammer Peening (HFHP)", "welding_joint": "Butt weld", "welding_method": "MAG (Metal Active Gas) welding (MAGM, 135)", "welding_voltage": "-", "welding_current": "-", "welding_speed": "-", "preheat_temp": "-", "welding_env": "-", "residual_stress": "Compressive residual stresses (up to -1008 MPa transverse)", "fatigue_specimen_type": "Notched welded joints", "fatigue_specimen_thickness": 7.5, "fatigue_test_type": "Axial fatigue", "fatigue_temp": "-", "fatigue_env": "-", "load_ratio": 0.1, "frequency": "-", "fatigue_machine": "-", "fatigue_standard": "EN ISO 6892-1, EN ISO 4136", "fatigue_test_control": "Load-controlled", "stress_concentration": "-", "failure_location": "-"}}, {"id": "WELD2025:4300", "name": "S1100 | Butt weld (with transition in thickness)", "material_family": "Welded joint", "points": [[597.0, 21700.0, 0], [517.0, 22600.0, 0], [549.0, 35400.0, 0], [549.0, 42100.0, 0], [450.0, 79200.0, 0], [403.0, 67700.0, 0], [451.0, 124000.0, 0], [395.0, 194000.0, 0], [609.0, 7830.0, 0], [480.0, 84600.0, 0], [339.0, 561000.0, 0], [350.0, 504000.0, 0]], "conditions": {"material": "S1100", "am_type": "MAG (Metal Active Gas) welding (MAGM, 135)", "load_ratio": "0.1", "test_type": "Axial fatigue", "temperature": "-", "surface_treatment": "High Frequency Hammer Peening (HFHP)"}, "metadata": {"dataset_id": 4300, "title": "Fatigue behaviour of high frequency hammer peened ultra high strength steels", "doi": "10.1016/j.ijfatigue.2015.08.012", "authors": "Berg, Joern; Stranghoener, Natalie", "publication": "INTERNATIONAL JOURNAL OF FATIGUE", "year_of_publication": 2016, "UT": "WOS:000365365600005", "base_material": "S1100", "base_young_modulus": "-", "base_yield_strength": "1185–1300", "base_ultimate_strength": "1386–1474", "base_elongation": "10–12", "weld_material": "Union X90 (G 89 6 M21 Mn4Ni2CrMo)", "weld_young_modulus": "-", "weld_yield_strength": 899, "weld_ultimate_strength": 982, "weld_elongation": "-", "processing": "High Frequency Hammer Peening (HFHP)", "welding_joint": "Butt weld (with transition in thickness)", "welding_method": "MAG (Metal Active Gas) welding (MAGM, 135)", "welding_voltage": "-", "welding_current": "-", "welding_speed": "-", "preheat_temp": "-", "welding_env": "-", "residual_stress": "Compressive residual stresses (up to -1008 MPa transverse)", "fatigue_specimen_type": "Notched welded joints", "fatigue_specimen_thickness": "6, 8", "fatigue_test_type": "Axial fatigue", "fatigue_temp": "-", "fatigue_env": "-", "load_ratio": 0.1, "frequency": "-", "fatigue_machine": "-", "fatigue_standard": "EN ISO 6892-1, EN ISO 4136", "fatigue_test_control": "Load-controlled", "stress_concentration": "-", "failure_location": "-"}}, {"id": "WELD2025:4301", "name": "S960 | Cover plates", "material_family": "Welded joint", "points": [[571.0, 22700.0, 0], [512.0, 45100.0, 0], [489.0, 89400.0, 0], [413.0, 185000.0, 0]], "conditions": {"material": "S960", "am_type": "MAG (Metal Active Gas) welding (MAGM, 135)", "load_ratio": "0.1", "test_type": "Axial fatigue", "temperature": "-", "surface_treatment": "High Frequency Hammer Peening (HFHP)"}, "metadata": {"dataset_id": 4301, "title": "Fatigue behaviour of high frequency hammer peened ultra high strength steels", "doi": "10.1016/j.ijfatigue.2015.08.012", "authors": "Berg, Joern; Stranghoener, Natalie", "publication": "INTERNATIONAL JOURNAL OF FATIGUE", "year_of_publication": 2016, "UT": "WOS:000365365600005", "base_material": "S960", "base_young_modulus": "-", "base_yield_strength": 968, "base_ultimate_strength": 1031, "base_elongation": 15, "weld_material": "Union X90 (G 89 6 M21 Mn4Ni2CrMo)", "weld_young_modulus": "-", "weld_yield_strength": 899, "weld_ultimate_strength": 982, "weld_elongation": "-", "processing": "High Frequency Hammer Peening (HFHP)", "welding_joint": "Cover plates", "welding_method": "MAG (Metal Active Gas) welding (MAGM, 135)", "welding_voltage": "-", "welding_current": "-", "welding_speed": "-", "preheat_temp": "-", "welding_env": "-", "residual_stress": "Compressive residual stresses (up to -1008 MPa transverse)", "fatigue_specimen_type": "Notched welded joints", "fatigue_specimen_thickness": 7.5, "fatigue_test_type": "Axial fatigue", "fatigue_temp": "-", "fatigue_env": "-", "load_ratio": 0.1, "frequency": "-", "fatigue_machine": "-", "fatigue_standard": "EN ISO 6892-1, EN ISO 4136", "fatigue_test_control": "Load-controlled", "stress_concentration": "-", "failure_location": "-"}}, {"id": "WELD2025:4302", "name": "S1100 | Cover plates", "material_family": "Welded joint", "points": [[538.0, 8150.0, 0], [501.0, 25300.0, 0], [394.0, 83000.0, 0], [444.0, 116000.0, 0], [352.0, 251000.0, 0], [301.0, 649000.0, 0]], "conditions": {"material": "S1100", "am_type": "MAG (Metal Active Gas) welding (MAGM, 135)", "load_ratio": "0.1", "test_type": "Axial fatigue", "temperature": "-", "surface_treatment": "High Frequency Hammer Peening (HFHP)"}, "metadata": {"dataset_id": 4302, "title": "Fatigue behaviour of high frequency hammer peened ultra high strength steels", "doi": "10.1016/j.ijfatigue.2015.08.012", "authors": "Berg, Joern; Stranghoener, Natalie", "publication": "INTERNATIONAL JOURNAL OF FATIGUE", "year_of_publication": 2016, "UT": "WOS:000365365600005", "base_material": "S1100", "base_young_modulus": "-", "base_yield_strength": "1185–1300", "base_ultimate_strength": "1386–1474", "base_elongation": "10–12", "weld_material": "Union X90 (G 89 6 M21 Mn4Ni2CrMo)", "weld_young_modulus": "-", "weld_yield_strength": 899, "weld_ultimate_strength": 982, "weld_elongation": "-", "processing": "High Frequency Hammer Peening (HFHP)", "welding_joint": "Cover plates", "welding_method": "MAG (Metal Active Gas) welding (MAGM, 135)", "welding_voltage": "-", "welding_current": "-", "welding_speed": "-", "preheat_temp": "-", "welding_env": "-", "residual_stress": "Compressive residual stresses (up to -1008 MPa transverse)", "fatigue_specimen_type": "Notched welded joints", "fatigue_specimen_thickness": 6, "fatigue_test_type": "Axial fatigue", "fatigue_temp": "-", "fatigue_env": "-", "load_ratio": 0.1, "frequency": "-", "fatigue_machine": "-", "fatigue_standard": "EN ISO 6892-1, EN ISO 4136", "fatigue_test_control": "Load-controlled", "stress_concentration": "-", "failure_location": "-"}}, {"id": "WELD2025:4303", "name": "S1300 | Cover plates", "material_family": "Welded joint", "points": [[512.0, 13600.0, 0], [466.0, 23400.0, 0], [404.0, 47700.0, 0], [379.0, 82300.0, 0], [347.0, 119000.0, 0]], "conditions": {"material": "S1300", "am_type": "MAG (Metal Active Gas) welding (MAGM, 135)", "load_ratio": "0.1", "test_type": "Axial fatigue", "temperature": "-", "surface_treatment": "High Frequency Hammer Peening (HFHP)"}, "metadata": {"dataset_id": 4303, "title": "Fatigue behaviour of high frequency hammer peened ultra high strength steels", "doi": "10.1016/j.ijfatigue.2015.08.012", "authors": "Berg, Joern; Stranghoener, Natalie", "publication": "INTERNATIONAL JOURNAL OF FATIGUE", "year_of_publication": 2016, "UT": "WOS:000365365600005", "base_material": "S1300", "base_young_modulus": "-", "base_yield_strength": 1424, "base_ultimate_strength": 1567, "base_elongation": 10, "weld_material": "Union X90 (G 89 6 M21 Mn4Ni2CrMo)", "weld_young_modulus": "-", "weld_yield_strength": 899, "weld_ultimate_strength": 982, "weld_elongation": "-", "processing": "High Frequency Hammer Peening (HFHP)", "welding_joint": "Cover plates", "welding_method": "MAG (Metal Active Gas) welding (MAGM, 135)", "welding_voltage": "-", "welding_current": "-", "welding_speed": "-", "preheat_temp": "-", "welding_env": "-", "residual_stress": "Compressive residual stresses (up to -1008 MPa transverse)", "fatigue_specimen_type": "Notched welded joints", "fatigue_specimen_thickness": 4, "fatigue_test_type": "Axial fatigue", "fatigue_temp": "-", "fatigue_env": "-", "load_ratio": 0.1, "frequency": "-", "fatigue_machine": "-", "fatigue_standard": "EN ISO 6892-1, EN ISO 4136", "fatigue_test_control": "Load-controlled", "stress_concentration": "-", "failure_location": "-"}}, {"id": "WELD2025:4304", "name": "Structural steel | Butt Joint", "material_family": "Welded joint", "points": [[120.0, 194724.0, 0], [136.0, 292130.0, 0], [168.0, 471960.0, 0]], "conditions": {"material": "Structural steel", "am_type": "Laser-hybrid", "load_ratio": "0", "test_type": "Axial", "temperature": "-", "surface_treatment": "-"}, "metadata": {"dataset_id": 4304, "title": "Fatigue strength analysis of laser-hybrid welds in thin plate considering weld geometry in microscale", "doi": "10.1016/j.ijfatigue.2016.01.019", "authors": "Liinalampi, Sami; Remes, Heikki; Lehto, Pauli; Lillemae, Ingrit; Romanoff, Jani; Porter, David", "publication": "INTERNATIONAL JOURNAL OF FATIGUE", "year_of_publication": 2016, "UT": "WOS:000374615900016", "base_material": "Structural steel", "base_young_modulus": "-", "base_yield_strength": 355, "base_ultimate_strength": "-", "base_elongation": "-", "weld_material": "-", "weld_young_modulus": "-", "weld_yield_strength": "-", "weld_ultimate_strength": "-", "weld_elongation": "-", "processing": "-", "welding_joint": "Butt Joint", "welding_method": "Laser-hybrid", "welding_voltage": "-", "welding_current": "-", "welding_speed": "-", "preheat_temp": "-", "welding_env": "-", "residual_stress": "-", "fatigue_specimen_type": "Dog-bone", "fatigue_specimen_thickness": 3, "fatigue_test_type": "Axial", "fatigue_temp": "-", "fatigue_env": "-", "load_ratio": 0, "frequency": "-", "fatigue_machine": "MTS 810 hydraulic testing machine", "fatigue_standard": "-", "fatigue_test_control": "Load", "stress_concentration": "-", "failure_location": "Weld toe"}}, {"id": "WELD2025:4305", "name": "Structural steel | Butt Joint", "material_family": "Welded joint", "points": [[135.0, 352474.0, 0], [125.0, 144996.0, 0], [135.0, 497308.0, 0], [162.0, 267547.0, 0], [205.0, 198661.0, 0], [261.0, 108737.0, 0], [277.0, 142182.0, 0], [239.0, 171743.0, 0], [239.0, 210818.0, 0], [224.0, 391890.0, 0], [209.0, 325978.0, 0], [222.0, 233531.0, 0], [219.0, 527874.0, 0], [220.0, 326071.0, 0], [204.0, 1543839.0, 0], [260.0, 385351.0, 0], [209.0, 409514.0, 0]], "conditions": {"material": "Structural steel", "am_type": "Laser-hybrid", "load_ratio": "0", "test_type": "Axial", "temperature": "-", "surface_treatment": "-"}, "metadata": {"dataset_id": 4305, "title": "Fatigue strength analysis of laser-hybrid welds in thin plate considering weld geometry in microscale", "doi": "10.1016/j.ijfatigue.2016.01.019", "authors": "Liinalampi, Sami; Remes, Heikki; Lehto, Pauli; Lillemae, Ingrit; Romanoff, Jani; Porter, David", "publication": "INTERNATIONAL JOURNAL OF FATIGUE", "year_of_publication": 2016, "UT": "WOS:000374615900016", "base_material": "Structural steel", "base_young_modulus": "-", "base_yield_strength": 355, "base_ultimate_strength": "-", "base_elongation": "-", "weld_material": "-", "weld_young_modulus": "-", "weld_yield_strength": "-", "weld_ultimate_strength": "-", "weld_elongation": "-", "processing": "-", "welding_joint": "Butt Joint", "welding_method": "Laser-hybrid", "welding_voltage": "-", "welding_current": "-", "welding_speed": "-", "preheat_temp": "-", "welding_env": "-", "residual_stress": "-", "fatigue_specimen_type": "Dog-bone", "fatigue_specimen_thickness": 3, "fatigue_test_type": "Axial", "fatigue_temp": "-", "fatigue_env": "-", "load_ratio": 0, "frequency": "-", "fatigue_machine": "MTS 810 hydraulic testing machine", "fatigue_standard": "-", "fatigue_test_control": "Load", "stress_concentration": "-", "failure_location": "weld root"}}, {"id": "WELD2025:4306", "name": "JSC270D (Mild Steel) | Spot weld-bonded joint", "material_family": "Welded joint", "points": [[132.0, 9328.0, 0], [109.0, 10767.0, 0], [88.0, 30553.0, 0], [69.0, 94864.0, 0], [53.0, 478744.0, 0], [48.0, 2550492.0, 0], [31.0, 10560305.0, 1]], "conditions": {"material": "JSC270D (Mild Steel)", "am_type": "Spot welding", "load_ratio": "0.1", "test_type": "Tensile–shear fatigue test", "temperature": "25", "surface_treatment": "-"}, "metadata": {"dataset_id": 4306, "title": "Fatigue strength and fatigue fracture mechanism of three-sheet spot weld-bonded joints under tensile-shear loading", "doi": "10.1016/j.ijfatigue.2016.02.023", "authors": "Fujii, Tomoyuki; Tohgo, Keiichiro; Suzuki, Yukinori; Yamamoto, Takahiro; Shimamura, Yoshinobu", "publication": "INTERNATIONAL JOURNAL OF FATIGUE", "year_of_publication": 2016, "UT": "WOS:000374615900043", "base_material": "JSC270D (Mild Steel)", "base_young_modulus": "-", "base_yield_strength": 137, "base_ultimate_strength": 271, "base_elongation": 52, "weld_material": "-", "weld_young_modulus": "-", "weld_yield_strength": "-", "weld_ultimate_strength": "-", "weld_elongation": "-", "processing": "-", "welding_joint": "Spot weld-bonded joint", "welding_method": "Spot welding", "welding_voltage": "-", "welding_current": "-", "welding_speed": "-", "preheat_temp": "-", "welding_env": "-", "residual_stress": "-", "fatigue_specimen_type": "Three-sheet spot weld-bonded joint", "fatigue_specimen_thickness": 1.4, "fatigue_test_type": "Tensile–shear fatigue test", "fatigue_temp": 25, "fatigue_env": "Air", "load_ratio": 0.1, "frequency": 10, "fatigue_machine": "Electro-hydraulic servo fatigue testing apparatus (MTS Systems Corporation)", "fatigue_standard": "-", "fatigue_test_control": "Load-controlled", "stress_concentration": "-", "failure_location": "Weld nugget (defects observed in cross-section)"}}, {"id": "WELD2025:4307", "name": "JSC980Y (Ultra-High Strength Steel) | Spot weld-bonded joint", "material_family": "Welded joint", "points": [[331.0, 677.0, 0], [287.0, 1365.0, 0], [218.0, 3063.0, 0], [176.0, 6753.0, 0], [133.0, 22120.0, 0], [89.0, 122077.0, 0], [68.0, 379014.0, 0], [45.0, 1310813.0, 0], [35.0, 3400323.0, 0], [20.0, 10558284.0, 1]], "conditions": {"material": "JSC980Y (Ultra-High Strength Steel)", "am_type": "Spot welding", "load_ratio": "0.1", "test_type": "Tensile–shear fatigue test", "temperature": "25", "surface_treatment": "-"}, "metadata": {"dataset_id": 4307, "title": "Fatigue strength and fatigue fracture mechanism of three-sheet spot weld-bonded joints under tensile-shear loading", "doi": "10.1016/j.ijfatigue.2016.02.023", "authors": "Fujii, Tomoyuki; Tohgo, Keiichiro; Suzuki, Yukinori; Yamamoto, Takahiro; Shimamura, Yoshinobu", "publication": "INTERNATIONAL JOURNAL OF FATIGUE", "year_of_publication": 2016, "UT": "WOS:000374615900043", "base_material": "JSC980Y (Ultra-High Strength Steel)", "base_young_modulus": "-", "base_yield_strength": 665, "base_ultimate_strength": 984, "base_elongation": 15, "weld_material": "-", "weld_young_modulus": "-", "weld_yield_strength": "-", "weld_ultimate_strength": "-", "weld_elongation": "-", "processing": "-", "welding_joint": "Spot weld-bonded joint", "welding_method": "Spot welding", "welding_voltage": "-", "welding_current": "-", "welding_speed": "-", "preheat_temp": "-", "welding_env": "-", "residual_stress": "-", "fatigue_specimen_type": "Three-sheet spot weld-bonded joint", "fatigue_specimen_thickness": 1.4, "fatigue_test_type": "Tensile–shear fatigue test", "fatigue_temp": 25, "fatigue_env": "Air", "load_ratio": 0.1, "frequency": 10, "fatigue_machine": "Electro-hydraulic servo fatigue testing apparatus (MTS Systems Corporation)", "fatigue_standard": "-", "fatigue_test_control": "Load-controlled", "stress_concentration": "-", "failure_location": "Weld nugget (defects observed in cross-section)"}}, {"id": "WELD2025:4308", "name": "JSC270D (Mild Steel) | Spot weld-bonded joint", "material_family": "Welded joint", "points": [[225.0, 60.0, 0], [198.0, 5252.0, 0], [180.0, 10977.0, 0], [168.0, 53441.0, 0], [211.0, 91746.0, 0], [146.0, 563823.0, 0], [149.0, 808004.0, 0], [165.0, 1489921.0, 0], [138.0, 1985891.0, 0], [130.0, 2464014.0, 0], [126.0, 3285579.0, 0], [121.0, 3793765.0, 0], [110.0, 10386932.0, 1]], "conditions": {"material": "JSC270D (Mild Steel)", "am_type": "Spot welding", "load_ratio": "0.1", "test_type": "Tensile–shear fatigue test", "temperature": "25", "surface_treatment": "-"}, "metadata": {"dataset_id": 4308, "title": "Fatigue strength and fatigue fracture mechanism of three-sheet spot weld-bonded joints under tensile-shear loading", "doi": "10.1016/j.ijfatigue.2016.02.023", "authors": "Fujii, Tomoyuki; Tohgo, Keiichiro; Suzuki, Yukinori; Yamamoto, Takahiro; Shimamura, Yoshinobu", "publication": "INTERNATIONAL JOURNAL OF FATIGUE", "year_of_publication": 2016, "UT": "WOS:000374615900043", "base_material": "JSC270D (Mild Steel)", "base_young_modulus": "-", "base_yield_strength": 158, "base_ultimate_strength": 310, "base_elongation": 49, "weld_material": "-", "weld_young_modulus": "-", "weld_yield_strength": "-", "weld_ultimate_strength": "-", "weld_elongation": "-", "processing": "-", "welding_joint": "Spot weld-bonded joint", "welding_method": "Spot welding", "welding_voltage": "-", "welding_current": "-", "welding_speed": "-", "preheat_temp": "-", "welding_env": "-", "residual_stress": "-", "fatigue_specimen_type": "Three-sheet spot weld-bonded joint", "fatigue_specimen_thickness": 1.4, "fatigue_test_type": "Tensile–shear fatigue test", "fatigue_temp": 25, "fatigue_env": "Air", "load_ratio": 0.1, "frequency": 10, "fatigue_machine": "Electro-hydraulic servo fatigue testing apparatus (MTS Systems Corporation)", "fatigue_standard": "-", "fatigue_test_control": "Load-controlled", "stress_concentration": "-", "failure_location": "Weld nugget (defects observed in cross-section)"}}, {"id": "WELD2025:4309", "name": "JSC980Y (Ultra-High Strength Steel) | Spot weld-bonded joint", "material_family": "Welded joint", "points": [[911.0, 57.0, 0], [787.0, 197.0, 0], [610.0, 1557.0, 0], [485.0, 5279.0, 0], [366.0, 7414.0, 0], [241.0, 88551.0, 0], [222.0, 202499.0, 0], [219.0, 380049.0, 0], [181.0, 808468.0, 0], [186.0, 1784245.0, 0], [172.0, 2135331.0, 0], [158.0, 10395881.0, 1]], "conditions": {"material": "JSC980Y (Ultra-High Strength Steel)", "am_type": "Spot welding", "load_ratio": "0.1", "test_type": "Tensile–shear fatigue test", "temperature": "25", "surface_treatment": "-"}, "metadata": {"dataset_id": 4309, "title": "Fatigue strength and fatigue fracture mechanism of three-sheet spot weld-bonded joints under tensile-shear loading", "doi": "10.1016/j.ijfatigue.2016.02.023", "authors": "Fujii, Tomoyuki; Tohgo, Keiichiro; Suzuki, Yukinori; Yamamoto, Takahiro; Shimamura, Yoshinobu", "publication": "INTERNATIONAL JOURNAL OF FATIGUE", "year_of_publication": 2016, "UT": "WOS:000374615900043", "base_material": "JSC980Y (Ultra-High Strength Steel)", "base_young_modulus": "-", "base_yield_strength": 774, "base_ultimate_strength": 1006, "base_elongation": 14, "weld_material": "-", "weld_young_modulus": "-", "weld_yield_strength": "-", "weld_ultimate_strength": "-", "weld_elongation": "-", "processing": "-", "welding_joint": "Spot weld-bonded joint", "welding_method": "Spot welding", "welding_voltage": "-", "welding_current": "-", "welding_speed": "-", "preheat_temp": "-", "welding_env": "-", "residual_stress": "-", "fatigue_specimen_type": "Three-sheet spot weld-bonded joint", "fatigue_specimen_thickness": 1.4, "fatigue_test_type": "Tensile–shear fatigue test", "fatigue_temp": 25, "fatigue_env": "Air", "load_ratio": 0.1, "frequency": 10, "fatigue_machine": "Electro-hydraulic servo fatigue testing apparatus (MTS Systems Corporation)", "fatigue_standard": "-", "fatigue_test_control": "Load-controlled", "stress_concentration": "-", "failure_location": "Weld nugget (defects observed in cross-section)"}}, {"id": "WELD2025:4310", "name": "- | Cruciform joints", "material_family": "Welded joint", "points": [[221.0, 85500.0, 0], [196.0, 108000.0, 0], [173.0, 239000.0, 0], [149.0, 490000.0, 0], [132.0, 685000.0, 0], [125.0, 934000.0, 0], [100.0, 934000.0, 0], [97.0, 1690000.0, 0], [95.0, 2090000.0, 0], [88.0, 2680000.0, 0], [78.0, 2310000.0, 0], [79.0, 3980000.0, 0], [77.0, 4130000.0, 0], [73.0, 4030000.0, 0], [139.0, 149000.0, 0], [107.0, 288000.0, 0], [88.0, 621000.0, 0], [92.0, 445000.0, 0], [71.0, 879000.0, 0], [68.0, 1590000.0, 0], [63.0, 1800000.0, 0], [57.0, 3070000.0, 0], [58.0, 4080000.0, 0], [57.0, 4030000.0, 0], [49.0, 3610000.0, 0], [48.0, 3980000.0, 0], [47.0, 4980000.0, 0], [164.0, 288000.0, 0], [156.0, 392000.0, 0], [140.0, 569000.0, 0], [143.0, 472000.0, 0], [132.0, 569000.0, 0], [114.0, 805000.0, 0], [111.0, 1010000.0, 0], [118.0, 911000.0, 0], [110.0, 1650000.0, 0], [90.0, 2250000.0, 0], [68.0, 3790000.0, 0], [67.0, 6530000.0, 0]], "conditions": {"material": "-", "am_type": "-", "load_ratio": "-", "test_type": "Axial", "temperature": "-", "surface_treatment": "-"}, "metadata": {"dataset_id": 4310, "title": "A method of determining structural stress for fatigue strength evaluation of welded joints based on notch stress strength theory", "doi": "10.1016/j.ijfatigue.2016.04.014", "authors": "Shen, Wei; Yan, Renjun; Baritrop, Nigel; Liu, Enqian; Song, Lifei", "publication": "INTERNATIONAL JOURNAL OF FATIGUE", "year_of_publication": 2016, "UT": "WOS:000378442400009", "base_material": "-", "base_young_modulus": "-", "base_yield_strength": "-", "base_ultimate_strength": "-", "base_elongation": "-", "weld_material": "-", "weld_young_modulus": "-", "weld_yield_strength": "-", "weld_ultimate_strength": "-", "weld_elongation": "-", "processing": "-", "welding_joint": "Cruciform joints",
