Repository: yunyunfanfan/S-PA-CBB

# S-PA-CBB

Official research code, processed curve records, evaluation outputs, and manuscript source for:

> **From Physics to Selective Generation: Conditional Brownian Bridges for Sparse S–N Curve Reconstruction and Fatigue Decision-Making**

S-PA-CBB reconstructs a complete probabilistic stress–life (S–N) curve from only two to four observed fatigue tests. The method first fits an interpretable Basquin state, diagnoses whether that state is sufficient, and applies a ControlNet-style conditional Brownian-bridge residual only to curves that benefit from correction.

File: external_data/weld2025_disjoint_curves.json (part 166 of 223)
"welding_method": "-", "welding_voltage": "-", "welding_current": "-", "welding_speed": "-", "preheat_temp": "-", "welding_env": "-", "residual_stress": "-", "fatigue_specimen_type": "Full-scale welded joints (ship-shaped structures)", "fatigue_specimen_thickness": 10, "fatigue_test_type": "Axial", "fatigue_temp": "-", "fatigue_env": "-", "load_ratio": "-", "frequency": "-", "fatigue_machine": "-", "fatigue_standard": "-", "fatigue_test_control": "Stress-controlled", "stress_concentration": "-", "failure_location": "Weld toe"}}, {"id": "WELD2025:4311", "name": "Weldox 1300 | T-Joint", "material_family": "Welded joint", "points": [[1924.0, 9750.0, 0], [1235.0, 49100.0, 0], [1235.0, 62000.0, 0], [854.0, 188000.0, 0], [609.0, 361000.0, 0], [431.0, 939000.0, 0], [362.0, 1680000.0, 0]], "conditions": {"material": "Weldox 1300", "am_type": "Gas Metal Arc Welding (GMAW)", "load_ratio": "-", "test_type": "Fully reversed bending", "temperature": "-", "surface_treatment": "-"}, "metadata": {"dataset_id": 4311, "title": "Effect of high frequency mechanical impact treatment on fatigue strength of welded 1300 MPa yield strength steel", "doi": "10.1016/j.ijfatigue.2016.06.019", "authors": "Harati, Ebrahim; Svensson, Lars-Erik; Karisson, Leif; Widmark, Mattias", "publication": "INTERNATIONAL JOURNAL OF FATIGUE", "year_of_publication": 2016, "UT": "WOS:000383930200011", "base_material": "Weldox 1300", "base_young_modulus": "-", "base_yield_strength": 1295, "base_ultimate_strength": 1562, "base_elongation": "-", "weld_material": "Coreweld 89, OK Tubrod 14.11 (for root bead)", "weld_young_modulus": "-", "weld_yield_strength": "910, 420", "weld_ultimate_strength": "965, 555", "weld_elongation": "-", "processing": "-", "welding_joint": "T-Joint", "welding_method": "Gas Metal Arc Welding (GMAW)", "welding_voltage": "27, 28.5", "welding_current": 245, "welding_speed": "4, 3.3", "preheat_temp": 75, "welding_env": "Ar + 18% CO2 shielding gas", "residual_stress": "-", "fatigue_specimen_type": "T-Joint", "fatigue_specimen_thickness": 15, "fatigue_test_type": "Fully reversed bending", "fatigue_temp": "-", "fatigue_env": "-", "load_ratio": "-", "frequency": "3–7", "fatigue_machine": "250 kN MTS servo-hydraulic machine", "fatigue_standard": "IIW recommendations", "fatigue_test_control": "-", "stress_concentration": "-", "failure_location": "weld toe"}}, {"id": "WELD2025:4312", "name": "Weldox 1300 | T-Joint", "material_family": "Welded joint", "points": [[1732.0, 28600.0, 0], [1490.0, 83200.0, 0], [1235.0, 180000.0, 0], [985.0, 247000.0, 0], [751.0, 379000.0, 0], [618.0, 612000.0, 0], [497.0, 883000.0, 0], [486.0, 3020000.0, 0]], "conditions": {"material": "Weldox 1300", "am_type": "Gas Metal Arc Welding (GMAW)", "load_ratio": "-", "test_type": "Fully reversed bending", "temperature": "-", "surface_treatment": "High Frequency Mechanical Impact (HFMI) Treatment"}, "metadata": {"dataset_id": 4312, "title": "Effect of high frequency mechanical impact treatment on fatigue strength of welded 1300 MPa yield strength steel", "doi": "10.1016/j.ijfatigue.2016.06.019", "authors": "Harati, Ebrahim; Svensson, Lars-Erik; Karisson, Leif; Widmark, Mattias", "publication": "INTERNATIONAL JOURNAL OF FATIGUE", "year_of_publication": 2016, "UT": "WOS:000383930200011", "base_material": "Weldox 1300", "base_young_modulus": "-", "base_yield_strength": 1295, "base_ultimate_strength": 1562, "base_elongation": "-", "weld_material": "Coreweld 89, OK Tubrod 14.11 (for root bead)", "weld_young_modulus": "-", "weld_yield_strength": "910, 420", "weld_ultimate_strength": "965, 555", "weld_elongation": "-", "processing": "High Frequency Mechanical Impact (HFMI) Treatment", "welding_joint": "T-Joint", "welding_method": "Gas Metal Arc Welding (GMAW)", "welding_voltage": "27, 28.5", "welding_current": 245, "welding_speed": "4, 3.3", "preheat_temp": 75, "welding_env": "Ar + 18% CO2 shielding gas", "residual_stress": "Compressive residual stresses (max ~800 MPa longitudinal, ~250 MPa transverse near weld toe)", "fatigue_specimen_type": "T-Joint", "fatigue_specimen_thickness": 15, "fatigue_test_type": "Fully reversed bending", "fatigue_temp": "-", "fatigue_env": "-", "load_ratio": "-", "frequency": "3–7", "fatigue_machine": "250 kN MTS servo-hydraulic machine", "fatigue_standard": "IIW recommendations", "fatigue_test_control": "-", "stress_concentration": "-", "failure_location": "weld toe"}}, {"id": "WELD2025:4313", "name": "Structural steel | Transverse fillet welded joint", "material_family": "Welded joint", "points": [[215.0, 10704.0, 0], [117.0, 62505.0, 0], [100.0, 120991.0, 0], [97.0, 131907.0, 0], [78.0, 234123.0, 0], [78.0, 303483.0, 0], [59.0, 751808.0, 0], [58.0, 780183.0, 0], [49.0, 1231587.0, 0], [39.0, 2296557.0, 0], [38.0, 2815763.0, 0], [39.0, 2995523.0, 0]], "conditions": {"material": "Structural steel", "am_type": "-", "load_ratio": "0", "test_type": "Axial", "temperature": "-", "surface_treatment": "Laser cut and polished surface"}, "metadata": {"dataset_id": 4313, "title": "Application of the strain energy density approach in comparing different design solutions for improving the fatigue strength of load carrying shear welded joints", "doi": "10.1016/j.ijfatigue.2016.09.001", "authors": "Berto, Filippo; Vinogradov, Alexey; Filippi, Stefano", "publication": "INTERNATIONAL JOURNAL OF FATIGUE", "year_of_publication": 2017, "UT": "WOS:000403134000022", "base_material": "Structural steel", "base_young_modulus": "-", "base_yield_strength": "-", "base_ultimate_strength": "-", "base_elongation": "-", "weld_material": "-", "weld_young_modulus": "-", "weld_yield_strength": "-", "weld_ultimate_strength": "-", "weld_elongation": "-", "processing": "Laser cut and polished surface", "welding_joint": "Transverse fillet welded joint", "welding_method": "-", "welding_voltage": "-", "welding_current": "-", "welding_speed": "-", "preheat_temp": "-", "welding_env": "-", "residual_stress": "-", "fatigue_specimen_type": "Wide plate", "fatigue_specimen_thickness": "-", "fatigue_test_type": "Axial", "fatigue_temp": "-", "fatigue_env": "-", "load_ratio": 0, "frequency": 10, "fatigue_machine": "MTS81", "fatigue_standard": "-", "fatigue_test_control": "Stress", "stress_concentration": "-", "failure_location": "Weld root"}}, {"id": "WELD2025:4314", "name": "Structural steel | T-joint", "material_family": "Welded joint", "points": [[303.0, 60355.0, 0], [218.0, 212159.0, 0], [191.0, 197985.0, 0], [190.0, 290501.0, 0], [162.0, 434363.0, 0], [163.0, 764769.0, 0], [119.0, 1115105.0, 0], [119.0, 1073834.0, 0], [101.0, 1878821.0, 0], [92.0, 2171049.0, 0], [90.0, 2654739.0, 0], [91.0, 3435119.0, 0]], "conditions": {"material": "Structural steel", "am_type": "-", "load_ratio": "0", "test_type": "Axial", "temperature": "-", "surface_treatment": "Laser cut and polished surface"}, "metadata": {"dataset_id": 4314, "title": "Application of the strain energy density approach in comparing different design solutions for improving the fatigue strength of load carrying shear welded joints", "doi": "10.1016/j.ijfatigue.2016.09.001", "authors": "Berto, Filippo; Vinogradov, Alexey; Filippi, Stefano", "publication": "INTERNATIONAL JOURNAL OF FATIGUE", "year_of_publication": 2017, "UT": "WOS:000403134000022", "base_material": "Structural steel", "base_young_modulus": "-", "base_yield_strength": "-", "base_ultimate_strength": "-", "base_elongation": "-", "weld_material": "-", "weld_young_modulus": "-", "weld_yield_strength": "-", "weld_ultimate_strength": "-", "weld_elongation": "-", "processing": "Laser cut and polished surface", "welding_joint": "T-joint", "welding_method": "-", "welding_voltage": "-", "welding_current": "-", "welding_speed": "-", "preheat_temp": "-", "welding_env": "-", "residual_stress": "-", "fatigue_specimen_type": "Wide plate", "fatigue_specimen_thickness": "-", "fatigue_test_type": "Axial", "fatigue_temp": "-", "fatigue_env": "-", "load_ratio": 0, "frequency": 10, "fatigue_machine": "MTS81", "fatigue_standard": "-", "fatigue_test_control": "Stress", "stress_concentration": "-", "failure_location": "Lateral weld toe"}}, {"id": "WELD2025:4315", "name": "Strenx® 960 MC (UHSS) | Non-load-carrying cruciform joint", "material_family": "Welded joint", "points": [[688.0, 53839.0, 0], [625.0, 50844.0, 0], [599.0, 116269.0, 0], [605.0, 135256.0, 0], [514.0, 194375.0, 0], [448.0, 229106.0, 0]], "conditions": {"material": "Strenx® 960 MC (UHSS)", "am_type": "GMAW (Gas Metal Arc Welding)", "load_ratio": "0.1", "test_type": "Constant amplitude cyclic loading", "temperature": "-", "surface_treatment": "TIG-dressing"}, "metadata": {"dataset_id": 4315, "title": "Fatigue strength of TIG-dressed ultra-high-strength steel fillet weld joints at high stress ratio", "doi": "10.1016/j.ijfatigue.2016.09.018", "authors": "Skriko, T.; Ghafouri, M.; Bjork, T.", "publication": "INTERNATIONAL JOURNAL OF FATIGUE", "year_of_publication": 2017, "UT": "WOS:000388781200010", "base_material": "Strenx® 960 MC (UHSS)", "base_young_modulus": 200, "base_yield_strength": 960, "base_ultimate_strength": "980–1250", "base_elongation": 7, "weld_material": "Böhler Union X96 solid wire", "weld_young_modulus": "-", "weld_yield_strength": 930, "weld_ultimate_strength": 980, "weld_elongation": 14, "processing": "TIG-dressing", "welding_joint": "Non-load-carrying cruciform joint", "welding_method": "GMAW (Gas Metal Arc Welding)", "welding_voltage": "31.3–31.7", "welding_current": "241–258", "welding_speed": 5.9, "preheat_temp": "<50", "welding_env": "-", "residual_stress": "-", "fatigue_specimen_type": "Cruciform joint (fillet weld)", "fatigue_specimen_thickness": 8, "fatigue_test_type": "Constant amplitude cyclic loading", "fatigue_temp": "-", "fatigue_env": "-", "load_ratio": 0.1, "frequency": "2.0–5.2", "fatigue_machine": "Servo-hydraulic test rig", "fatigue_standard": "IIW recommendations", "fatigue_test_control": "Stress", "stress_concentration": "-", "failure_location": "Weld toe"}}, {"id": "WELD2025:4316", "name": "Strenx® 960 MC (UHSS) | Non-load-carrying cruciform joint", "material_family": "Welded joint", "points": [[575.0, 82023.0, 0], [569.0, 104756.0, 0], [502.0, 143636.0, 0], [498.0, 177143.0, 0], [430.0, 266663.0, 0], [363.0, 610571.0, 0]], "conditions": {"material": "Strenx® 960 MC (UHSS)", "am_type": "GMAW (Gas Metal Arc Welding)", "load_ratio": "0.25", "test_type": "Constant amplitude cyclic loading", "temperature": "-", "surface_treatment": "TIG-dressing"}, "metadata": {"dataset_id": 4316, "title": "Fatigue strength of TIG-dressed ultra-high-strength steel fillet weld joints at high stress ratio", "doi": "10.1016/j.ijfatigue.2016.09.018", "authors": "Skriko, T.; Ghafouri, M.; Bjork, T.", "publication": "INTERNATIONAL JOURNAL OF FATIGUE", "year_of_publication": 2017, "UT": "WOS:000388781200010", "base_material": "Strenx® 960 MC (UHSS)", "base_young_modulus": 200, "base_yield_strength": 960, "base_ultimate_strength": "980–1250", "base_elongation": 7, "weld_material": "Böhler Union X96 solid wire", "weld_young_modulus": "-", "weld_yield_strength": 930, "weld_ultimate_strength": 980, "weld_elongation": 14, "processing": "TIG-dressing", "welding_joint": "Non-load-carrying cruciform joint", "welding_method": "GMAW (Gas Metal Arc Welding)", "welding_voltage": "31.3–31.7", "welding_current": "241–258", "welding_speed": 5.9, "preheat_temp": "<50", "welding_env": "-", "residual_stress": "-", "fatigue_specimen_type": "Cruciform joint (fillet weld)", "fatigue_specimen_thickness": 8, "fatigue_test_type": "Constant amplitude cyclic loading", "fatigue_temp": "-", "fatigue_env": "-", "load_ratio": 0.25, "frequency": "2.0–5.2", "fatigue_machine": "Servo-hydraulic test rig", "fatigue_standard": "IIW recommendations", "fatigue_test_control": "Stress", "stress_concentration": "-", "failure_location": "Weld toe"}}, {"id": "WELD2025:4317", "name": "Strenx® 960 MC (UHSS) | Non-load-carrying cruciform joint", "material_family": "Welded joint", "points": [[470.0, 266418.0, 0], [468.0, 159619.0, 0], [412.0, 188123.0, 0], [349.0, 374560.0, 0]], "conditions": {"material": "Strenx® 960 MC (UHSS)", "am_type": "GMAW (Gas Metal Arc Welding)", "load_ratio": "0.38", "test_type": "Constant amplitude cyclic loading", "temperature": "-", "surface_treatment": "TIG-dressing"}, "metadata": {"dataset_id": 4317, "title": "Fatigue strength of TIG-dressed ultra-high-strength steel fillet weld joints at high stress ratio", "doi": "10.1016/j.ijfatigue.2016.09.018", "authors": "Skriko, T.; Ghafouri, M.; Bjork, T.", "publication": "INTERNATIONAL JOURNAL OF FATIGUE", "year_of_publication": 2017, "UT": "WOS:000388781200010", "base_material": "Strenx® 960 MC (UHSS)", "base_young_modulus": 200, "base_yield_strength": 960, "base_ultimate_strength": "980–1250", "base_elongation": 7, "weld_material": "Böhler Union X96 solid wire", "weld_young_modulus": "-", "weld_yield_strength": 930, "weld_ultimate_strength": 980, "weld_elongation": 14, "processing": "TIG-dressing", "welding_joint": "Non-load-carrying cruciform joint", "welding_method": "GMAW (Gas Metal Arc Welding)", "welding_voltage": "31.3–31.7", "welding_current": "241–258", "welding_speed": 5.9, "preheat_temp": "<50", "welding_env": "-", "residual_stress": "-", "fatigue_specimen_type": "Cruciform joint (fillet weld)", "fatigue_specimen_thickness": 8, "fatigue_test_type": "Constant amplitude cyclic loading", "fatigue_temp": "-", "fatigue_env": "-", "load_ratio": 0.38, "frequency": "2.0–5.2", "fatigue_machine": "Servo-hydraulic test rig", "fatigue_standard": "IIW recommendations", "fatigue_test_control": "Stress", "stress_concentration": "-", "failure_location": "Weld toe"}}, {"id": "WELD2025:4318", "name": "Strenx® 960 MC (UHSS) | Non-load-carrying cruciform joint", "material_family": "Welded joint", "points": [[372.0, 169582.0, 0], [379.0, 221615.0, 0], [306.0, 246637.0, 0], [312.0, 604438.0, 0]], "conditions": {"material": "Strenx® 960 MC (UHSS)", "am_type": "GMAW (Gas Metal Arc Welding)", "load_ratio": "0.5", "test_type": "Constant amplitude cyclic loading", "temperature": "-", "surface_treatment": "TIG-dressing"}, "metadata": {"dataset_id": 4318, "title": "Fatigue strength of TIG-dressed ultra-high-strength steel fillet weld joints at high stress ratio", "doi": "10.1016/j.ijfatigue.2016.09.018", "authors": "Skriko, T.; Ghafouri, M.; Bjork, T.", "publication": "INTERNATIONAL JOURNAL OF FATIGUE", "year_of_publication": 2017, "UT": "WOS:000388781200010", "base_material": "Strenx® 960 MC (UHSS)", "base_young_modulus": 200, "base_yield_strength": 960, "base_ultimate_strength": "980–1250", "base_elongation": 7, "weld_material": "Böhler Union X96 solid wire", "weld_young_modulus": "-", "weld_yield_strength": 930, "weld_ultimate_strength": 980, "weld_elongation": 14, "processing": "TIG-dressing", "welding_joint": "Non-load-carrying cruciform joint", "welding_method": "GMAW (Gas Metal Arc Welding)", "welding_voltage": "31.3–31.7", "welding_current": "241–258", "welding_speed": 5.9, "preheat_temp": "<50", "welding_env": "-", "residual_stress": "-", "fatigue_specimen_type": "Cruciform joint (fillet weld)", "fatigue_specimen_thickness": 8, "fatigue_test_type": "Constant amplitude cyclic loading", "fatigue_temp": "-", "fatigue_env": "-", "load_ratio": 0.5, "frequency": "2.0–5.2", "fatigue_machine": "Servo-hydraulic test rig", "fatigue_standard": "IIW recommendations", "fatigue_test_control": "Stress", "stress_concentration": "-", "failure_location": "Weld toe"}}, {"id": "WELD2025:4319", "name": "Strenx® 960 MC (UHSS) | Non-load-carrying cruciform joint", "material_family": "Welded joint", "points": [[303.0, 736959.0, 0]], "conditions": {"material": "Strenx® 960 MC (UHSS)", "am_type": "GMAW (Gas Metal Arc Welding)", "load_ratio": "0.6", "test_type": "Constant amplitude cyclic loading", "temperature": "-", "surface_treatment": "TIG-dressing"}, "metadata": {"dataset_id": 4319, "title": "Fatigue strength of TIG-dressed ultra-high-strength steel fillet weld joints at high stress ratio", "doi": "10.1016/j.ijfatigue.2016.09.018", "authors": "Skriko, T.; Ghafouri, M.; Bjork, T.", "publication": "INTERNATIONAL JOURNAL OF FATIGUE", "year_of_publication": 2017, "UT": "WOS:000388781200010", "base_material": "Strenx® 960 MC (UHSS)", "base_young_modulus": 200, "base_yield_strength": 960, "base_ultimate_strength": "980–1250", "base_elongation": 7, "weld_material": "Böhler Union X96 solid wire", "weld_young_modulus": "-", "weld_yield_strength": 930, "weld_ultimate_strength": 980, "weld_elongation": 14, "processing": "TIG-dressing", "welding_joint": "Non-load-carrying cruciform joint", "welding_method": "GMAW (Gas Metal Arc Welding)", "welding_voltage": "31.3–31.7", "welding_current": "241–258", "welding_speed": 5.9, "preheat_temp": "<50", "welding_env": "-", "residual_stress": "-", "fatigue_specimen_type": "Cruciform joint (fillet weld)", "fatigue_specimen_thickness": 8, "fatigue_test_type": "Constant amplitude cyclic loading", "fatigue_temp": "-", "fatigue_env": "-", "load_ratio": 0.6, "frequency": "2.0–5.2", "fatigue_machine": "Servo-hydraulic test rig", "fatigue_standard": "IIW recommendations", "fatigue_test_control": "Stress", "stress_concentration": "-", "failure_location": "Weld toe"}}, {"id": "WELD2025:4320", "name": "S700 | Longitudinal Stiffeners", "material_family": "Welded joint", "points": [[305.0, 39217.0, 0], [254.0, 63418.0, 0], [246.0, 73065.0, 0], [248.0, 77890.0, 0], [202.0, 110829.0, 0], [155.0, 253521.0, 0], [128.0, 427787.0, 0], [130.0, 529343.0, 0], [130.0, 548461.0, 0], [103.0, 1177368.0, 0]], "conditions": {"material": "S700", "am_type": "MIG (Metal Inert Gas)", "load_ratio": "0.1", "test_type": "Axial, constant amplitude loading", "temperature": "-", "surface_treatment": "-"}, "metadata": {"dataset_id": 4320, "title": "Recent results on fatigue strength improvement of high-strength steel welded joints", "doi": "10.1016/j.ijfatigue.2016.10.026", "authors": "Yildirim, Halid Can", "publication": "INTERNATIONAL JOURNAL OF FATIGUE", "year_of_publication": 2017, "UT": "WOS:000403134000025", "base_material": "S700", "base_young_modulus": "-", "base_yield_strength": 700, "base_ultimate_strength": "-", "base_elongation": "-", "weld_material": "-", "weld_young_modulus": "-", "weld_yield_strength": "-", "weld_ultimate_strength": "-", "weld_elongation": "-", "processing": "-", "welding_joint": "Longitudinal Stiffeners", "welding_method": "MIG (Metal Inert Gas)", "welding_voltage": "-", "welding_current": "-", "welding_speed": "-", "preheat_temp": "-", "welding_env": "Argon shielding gas", "residual_stress": "-", "fatigue_specimen_type": "Longitudinal stiffeners", "fatigue_specimen_thickness": 8, "fatigue_test_type": "Axial, constant amplitude loading", "fatigue_temp": "-", "fatigue_env": "-", "load_ratio": 0.1, "frequency": "-", "fatigue_machine": "-", "fatigue_standard": "IIW recommendations", "fatigue_test_control": "Stress", "stress_concentration": "-", "failure_location": "Weld toe, weld root"}}, {"id": "WELD2025:4321", "name": "S700 | Longitudinal Stiffeners", "material_family": "Welded joint", "points": [[302.0, 57116.0, 0], [322.0, 102267.0, 0], [322.0, 122118.0, 0], [245.0, 104918.0, 0], [255.0, 148605.0, 0], [255.0, 178713.0, 0], [246.0, 182490.0, 0], [244.0, 283310.0, 0], [200.0, 354817.0, 0], [181.0, 531146.0, 0], [201.0, 599883.0, 0], [126.0, 1312403.0, 0], [128.0, 1682540.0, 0], [127.0, 2052255.0, 0]], "conditions": {"material": "S700", "am_type": "MIG (Metal Inert Gas)", "load_ratio": "0.1", "test_type": "Axial, constant amplitude loading", "temperature": "-", "surface_treatment": "TIG-dressing"}, "metadata": {"dataset_id": 4321, "title": "Recent results on fatigue strength improvement of high-strength steel welded joints", "doi": "10.1016/j.ijfatigue.2016.10.026", "authors": "Yildirim, Halid Can", "publication": "INTERNATIONAL JOURNAL OF FATIGUE", "year_of_publication": 2017, "UT": "WOS:000403134000025", "base_material": "S700", "base_young_modulus": "-", "base_yield_strength": 700, "base_ultimate_strength": "-", "base_elongation": "-", "weld_material": "-", "weld_young_modulus": "-", "weld_yield_strength": "-", "weld_ultimate_strength": "-", "weld_elongation": "-", "processing": "TIG-dressing", "welding_joint": "Longitudinal Stiffeners", "welding_method": "MIG (Metal Inert Gas)", "welding_voltage": "-", "welding_current": "-", "welding_speed": "-", "preheat_temp": "-", "welding_env": "Argon shielding gas", "residual_stress": "-", "fatigue_specimen_type": "Longitudinal stiffeners", "fatigue_specimen_thickness": 8, "fatigue_test_type": "Axial, constant amplitude loading", "fatigue_temp": "-", "fatigue_env": "-", "load_ratio": 0.1, "frequency": "-", "fatigue_machine": "-", "fatigue_standard": "IIW recommendations", "fatigue_test_control": "Stress", "stress_concentration": "-", "failure_location": "Weld toe, weld root"}}, {"id": "WELD2025:4322", "name": "S700 | Longitudinal Stiffeners", "material_family": "Welded joint", "points": [[404.0, 18538.0, 0], [356.0, 27159.0, 0], [305.0, 302682.0, 0], [255.0, 407031.0, 0], [227.0, 492387.0, 0], [206.0, 653353.0, 0], [182.0, 1465243.0, 0]], "conditions": {"material": "S700", "am_type": "MIG (Metal Inert Gas)", "load_ratio": "0.1", "test_type": "Axial, constant amplitude loading", "temperature": "-", "surface_treatment": "High-Frequency Mechanical Impact (HFMI) treatment"}, "metadata": {"dataset_id": 4322, "title": "Recent results on fatigue strength improvement of high-strength steel welded joints", "doi": "10.1016/j.ijfatigue.2016.10.026", "authors": "Yildirim, Halid Can", "publication": "INTERNATIONAL JOURNAL OF FATIGUE", "year_of_publication": 2017, "UT": "WOS:000403134000025", "base_material": "S700", "base_young_modulus": "-", "base_yield_strength": 700, "base_ultimate_strength": "-", "base_elongation": "-", "weld_material": "-", "weld_young_modulus": "-", "weld_yield_strength": "-", "weld_ultimate_strength": "-", "weld_elongation": "-", "processing": "High-Frequency Mechanical Impact (HFMI) treatment", "welding_joint": "Longitudinal Stiffeners", "welding_method": "MIG (Metal Inert Gas)", "welding_voltage": "-", "welding_current": "-", "welding_speed": "-", "preheat_temp": "-", "welding_env": "Argon shielding gas", "residual_stress": "-", "fatigue_specimen_type": "Longitudinal stiffeners", "fatigue_specimen_thickness": 8, "fatigue_test_type": "Axial, constant amplitude loading", "fatigue_temp": "-", "fatigue_env": "-", "load_ratio": 0.1, "frequency": "-", "fatigue_machine": "-", "fatigue_standard": "IIW recommendations", "fatigue_test_control": "Stress", "stress_concentration": "-", "failure_location": "Weld toe, weld root"}}, {"id": "WELD2025:4323", "name": "S700 | Longitudinal Stiffeners", "material_family": "Welded joint", "points": [[452.0, 375326.0, 0], [452.0, 437598.0, 0], [452.0, 494776.0, 0], [458.0, 526080.0, 0], [455.0, 555133.0, 0], [455.0, 608691.0, 0], [452.0, 754643.0, 0], [452.0, 846723.0, 0], [344.0, 1473220.0, 0], [342.0, 1704560.0, 0], [342.0, 1757704.0, 0], [344.0, 1798599.0, 0], [338.0, 2146027.0, 0], [340.0, 2281868.0, 0], [338.0, 2389472.0, 0], [330.0, 2940002.0, 0], [338.0, 3125853.0, 0], [338.0, 3453837.0, 0], [338.0, 3480449.0, 0], [338.0, 3534288.0, 0], [338.0, 3644477.0, 0], [338.0, 4348124.0, 0], [338.0, 5731943.0, 0]], "conditions": {"material": "S700", "am_type": "MIG (Metal Inert Gas)", "load_ratio": "-1", "test_type": "Axial, Variable amplitude loading", "temperature": "-", "surface_treatment": "High-Frequency Mechanical Impact (HFMI) treatment"}, "metadata": {"dataset_id": 4323, "title": "Recent results on fatigue strength improvement of high-strength steel welded joints", "doi": "10.1016/j.ijfatigue.2016.10.026", "authors": "Yildirim, Halid Can", "publication": "INTERNATIONAL JOURNAL OF FATIGUE", "year_of_publication": 2017, "UT": "WOS:000403134000025", "base_material": "S700", "base_young_modulus": "-", "base_yield_strength": 700, "base_ultimate_strength": "-", "base_elongation": "-", "weld_material": "-", "weld_young_modulus": "-", "weld_yield_strength": "-", "weld_ultimate_strength": "-", "weld_elongation": "-", "processing": "High-Frequency Mechanical Impact (HFMI) treatment", "welding_joint": "Longitudinal Stiffeners", "welding_method": "MIG (Metal Inert Gas)", "welding_voltage": "-", "welding_current": "-", "welding_speed": "-", "preheat_temp": "-", "welding_env": "Argon shielding gas", "residual_stress": "-", "fatigue_specimen_type": "Longitudinal stiffeners", "fatigue_specimen_thickness": 8, "fatigue_test_type": "Axial, Variable amplitude loading", "fatigue_temp": "-", "fatigue_env": "-", "load_ratio": -1, "frequency": "-", "fatigue_machine": "-", "fatigue_standard": "IIW recommendations", "fatigue_test_control": "Stress", "stress_concentration": "-", "failure_location": "Weld toe, weld root"}}, {"id": "WELD2025:4324", "name": "S700 | Longitudinal Stiffeners", "material_family": "Welded joint", "points": [[414.0, 447967.0, 0], [336.0, 841356.0, 0], [220.0, 3942683.0, 0], [226.0, 8049078.0, 0]], "conditions": {"material": "S700", "am_type": "MIG (Metal Inert Gas)", "load_ratio": "-1", "test_type": "Axial, Variable amplitude loading", "temperature": "-", "surface_treatment": "-"}, "metadata": {"dataset_id": 4324, "title": "Recent results on fatigue strength improvement of high-strength steel welded joints", "doi": "10.1016/j.ijfatigue.2016.10.026", "authors": "Yildirim, Halid Can", "publication": "INTERNATIONAL JOURNAL OF FATIGUE", "year_of_publication": 2017, "UT": "WOS:000403134000025", "base_material": "S700", "base_young_modulus": "-", "base_yield_strength": 700, "base_ultimate_strength": "-", "base_elongation": "-", "weld_material": "-", "weld_young_modulus": "-", "weld_yield_strength": "-", "weld_ultimate_strength": "-", "weld_elongation": "-", "processing": "-", "welding_joint": "Longitudinal Stiffeners", "welding_method": "MIG (Metal Inert Gas)", "welding_voltage": "-", "welding_current": "-", "welding_speed": "-", "preheat_temp": "-", "welding_env": "Argon shielding gas", "residual_stress": "-", "fatigue_specimen_type": "Longitudinal stiffeners", "fatigue_specimen_thickness": 8, "fatigue_test_type": "Axial, Variable amplitude loading", "fatigue_temp": "-", "fatigue_env": "-", "load_ratio": -1, "frequency": "-", "fatigue_machine": "-", "fatigue_standard": "IIW recommendations", "fatigue_test_control": "Stress", "stress_concentration": "-", "failure_location": "Weld toe, weld root"}}, {"id": "WELD2025:4325", "name": "S700 | Longitudinal Stiffeners", "material_family": "Welded joint", "points": [[215.0, 213388.0, 0], [156.0, 436303.0, 0], [146.0, 456998.0, 0], [226.0, 496302.0, 0], [211.0, 548536.0, 0], [164.0, 877062.0, 0], [168.0, 961578.0, 0], [193.0, 1977167.0, 0], [127.0, 1965722.0, 0], [125.0, 3021423.0, 0]], "conditions": {"material": "S700", "am_type": "MIG (Metal Inert Gas)", "load_ratio": "-1", "test_type": "Axial, constant amplitude loading", "temperature": "-", "surface_treatment": "High-Frequency Mechanical Impact (HFMI) treatment"}, "metadata": {"dataset_id": 4325, "title": "Recent results on fatigue strength improvement of high-strength steel welded joints", "doi": "10.1016/j.ijfatigue.2016.10.026", "authors": "Yildirim, Halid Can", "publication": "INTERNATIONAL JOURNAL OF FATIGUE", "year_of_publication": 2017, "UT": "WOS:000403134000025", "base_material": "S700", "base_young_modulus": "-", "base_yield_strength": 700, "base_ultimate_strength": "-", "base_elongation": "-", "weld_material": "-", "weld_young_modulus": "-", "weld_yield_strength": "-", "weld_ultimate_strength": "-", "weld_elongation": "-", "processing": "High-Frequency Mechanical Impact (HFMI) treatment", "welding_joint": "Longitudinal Stiffeners", "welding_method": "MIG (Metal Inert Gas)", "welding_voltage": "-", "welding_current": "-", "welding_speed": "-", "preheat_temp": "-", "welding_env": "Argon shielding gas", "residual_stress": "-", "fatigue_specimen_type": "Longitudinal stiffeners", "fatigue_specimen_thickness": 8, "fatigue_test_type": "Axial, constant amplitude loading", "fatigue_temp": "-", "fatigue_env": "-", "load_ratio": -1, "frequency": "-", "fatigue_machine": "-", "fatigue_standard": "IIW recommendations", "fatigue_test_control": "Stress", "stress_concentration": "-", "failure_location": "Weld toe, weld root"}}, {"id": "WELD2025:4326", "name": "S700 | Longitudinal Stiffeners", "material_family": "Welded joint", "points": [[77.0, 224459.0, 0], [76.0, 265770.0, 0], [71.0, 399299.0, 0], [56.0, 582207.0, 0], [76.0, 688397.0, 0], [51.0, 848386.0, 0], [66.0, 2893577.0, 0], [49.0, 6486618.0, 0]], "conditions": {"material": "S700", "am_type": "MIG (Metal Inert Gas)", "load_ratio": "-1", "test_type": "Axial, constant amplitude loading", "temperature": "-", "surface_treatment": "-"}, "metadata": {"dataset_id": 4326, "title": "Recent results on fatigue strength improvement of high-strength steel welded joints", "doi": "10.1016/j.ijfatigue.2016.10.026", "authors": "Yildirim, Halid Can", "publication": "INTERNATIONAL JOURNAL OF FATIGUE", "year_of_publication": 2017, "UT": "WOS:000403134000025", "base_material": "S700", "base_young_modulus": "-", "base_yield_strength": 700, "base_ultimate_strength": "-", "base_elongation": "-", "weld_material": "-", "weld_young_modulus": "-", "weld_yield_strength": "-", "weld_ultimate_strength": "-", "weld_elongation": "-", "processing": "-", "welding_joint": "Longitudinal Stiffeners", "welding_method": "MIG (Metal Inert Gas)", "welding_voltage": "-", "welding_current": "-", "welding_speed": "-", "preheat_temp": "-", "welding_env": "Argon shielding gas", "residual_stress": "-", "fatigue_specimen_type": "Longitudinal stiffeners", "fatigue_specimen_thickness": 8, "fatigue_test_type": "Axial, constant amplitude loading", "fatigue_temp": "-", "fatigue_env": "-", "load_ratio": -1, "frequency": "-", "fatigue_machine": "-", "fatigue_standard": "IIW recommendations", "fatigue_test_control": "Stress", "stress_concentration": "-", "failure_location": "Weld toe, weld root"}}, {"id": "WELD2025:4327", "name": "S355 | Longitudinal Stiffeners", "material_family": "Welded joint", "points": [[350.0, 325092.0, 0], [353.0, 380339.0, 0], [353.0, 435551.0, 0], [173.0, 3756196.0, 0], [175.0, 4890892.0, 0], [125.0, 12453028.0, 0], [105.0, 15206506.0, 0], [105.0, 16447941.0, 0]], "conditions": {"material": "S355", "am_type": "MIG (Metal Inert Gas)", "load_ratio": "-1", "test_type": "Axial, Variable amplitude loading", "temperature": "-", "surface_treatment": "TIG dressing"}, "metadata": {"dataset_id": 4327, "title": "Recent results on fatigue strength improvement of high-strength steel welded joints", "doi": "10.1016/j.ijfatigue.2016.10.026", "authors": "Yildirim, Halid Can", "publication": "INTERNATIONAL JOURNAL OF FATIGUE", "year_of_publication": 2017, "UT": "WOS:000403134000025", "base_material": "S355", "base_young_modulus": "-", "base_yield_strength": 355, "base_ultimate_strength": "-", "base_elongation": "-", "weld_material": "-", "weld_young_modulus": "-", "weld_yield_strength": "-", "weld_ultimate_strength": "-", "weld_elongation": "-", "processing": "TIG dressing", "welding_joint": "Longitudinal Stiffeners", "welding_method": "MIG (Metal Inert Gas)", "welding_voltage": "-", "welding_current": "-", "welding_speed": "-", "preheat_temp": "-", "welding_env": "Argon shielding gas", "residual_stress": "-", "fatigue_specimen_type": "Longitudinal stiffeners", "fatigue_specimen_thickness": 12, "fatigue_test_type": "Axial, Variable amplitude loading", "fatigue_temp": "-", "fatigue_env": "-", "load_ratio": -1, "frequency": "-", "fatigue_machine": "-", "fatigue_standard": "IIW recommendations", "fatigue_test_control": "Stress", "stress_concentration": "-", "failure_location": "Weld toe, weld root"}}, {"id": "WELD2025:4328", "name": "S355 | Longitudinal Stiffeners", "material_family": "Welded joint", "points": [[201.0, 96457.0, 0], [200.0, 197845.0, 0], [200.0, 206866.0, 0], [163.0, 175665.0, 0], [139.0, 241208.0, 0], [160.0, 278477.0, 0], [163.0, 434948.0, 0], [139.0, 480253.0, 0], [141.0, 652938.0, 0], [121.0, 735380.0, 0], [122.0, 807966.0, 0], [131.0, 1035084.0, 0], [123.0, 1206915.0, 0], [120.0, 1300024.0, 0], [120.0, 1538535.0, 0], [100.0, 5415343.0, 0]], "conditions": {"material": "S355", "am_type": "MIG (Metal Inert Gas)", "load_ratio": "-1", "test_type": "Axial, constant amplitude loading", "temperature": "-", "surface_treatment": "TIG dressing"}, "metadata": {"dataset_id": 4328, "title": "Recent results on fatigue strength improvement of high-strength steel welded joints", "doi": "10.1016/j.ijfatigue.2016.10.026", "authors": "Yildirim, Halid Can", "publication": "INTERNATIONAL JOURNAL OF FATIGUE", "year_of_publication": 2017, "UT": "WOS:000403134000025", "base_material": "S355", "base_young_modulus": "-", "base_yield_strength": 355, "base_ultimate_strength": "-", "base_elongation": "-", "weld_material": "-", "weld_young_modulus": "-", "weld_yield_strength": "-", "weld_ultimate_strength": "-", "weld_elongation": "-", "processing": "TIG dressing", "welding_joint": "Longitudinal Stiffeners", "welding_method": "MIG (Metal Inert Gas)", "welding_voltage": "-", "welding_current": "-", "welding_speed": "-", "preheat_temp": "-", "welding_env": "Argon shielding gas", "residual_stress": "-", "fatigue_specimen_type": "Longitudinal stiffeners", "fatigue_specimen_thickness": 12, "fatigue_test_type": "Axial, constant amplitude loading", "fatigue_temp": "-", "fatigue_env": "-", "load_ratio": -1, "frequency": "-", "fatigue_machine": "-", "fatigue_standard": "IIW recommendations", "fatigue_test_control": "Stress", "stress_concentration": "-", "failure_location": "Weld toe, weld root"}}, {"id": "WELD2025:4329", "name": "S355 | Longitudinal Stiffeners", "material_family": "Welded joint", "points": [[112.0, 95034.0, 0], [112.0, 159884.0, 0], [81.0, 609185.0, 0], [80.0, 594280.0, 0], [81.0, 1045391.0, 0], [60.0, 1442567.0, 0], [59.0, 1616679.0, 0], [40.0, 2627153.0, 0], [45.0, 4598557.0, 0], [45.0, 5002644.0, 0], [45.0, 5662273.0, 0], [40.0, 5388580.0, 0], [40.0, 5949867.0, 0], [40.0, 6440708.0, 0], [40.0, 7698267.0, 0], [35.0, 10943595.0, 0], [35.0, 12823682.0, 0], [32.0, 12634492.0, 0], [30.0, 11556548.0, 0], [32.0, 24418951.0, 0], [32.0, 27366226.0, 0], [40.0, 33364209.0, 0], [35.0, 50085958.0, 0], [35.0, 58982119.0, 0]], "conditions": {"material": "S355", "am_type": "MIG (Metal Inert Gas)", "load_ratio": "-1", "test_type": "Axial, constant amplitude loading", "temperature": "-", "surface_treatment": "-"}, "metadata": {"dataset_id": 4329, "title": "Recent results on fatigue strength improvement of high-strength steel welded joints", "doi": "10.1016/j.ijfatigue.2016.10.026", "authors": "Yildirim, Halid Can", "publication": "INTERNATIONAL JOURNAL OF FATIGUE", "year_of_publication": 2017, "UT": "WOS:000403134000025", "base_material": "S355", "base_young_modulus": "-", "base_yield_strength": 355, "base_ultimate_strength": "-", "base_elongation": "-", "weld_material": "-", "weld_young_modulus": "-", "weld_yield_strength": "-", "weld_ultimate_strength": "-", "weld_elongation": "-", "processing": "-", "welding_joint": "Longitudinal Stiffeners", "welding_method": "MIG (Metal Inert Gas)", "welding_voltage": "-", "welding_current": "-", "welding_speed": "-", "preheat_temp": "-", "welding_env": "Argon shielding gas", "residual_stress": "-", "fatigue_specimen_type": "Longitudinal stiffeners", "fatigue_specimen_thickness": 12, "fatigue_test_type": "Axial, constant amplitude loading", "fatigue_temp": "-", "fatigue_env": "-", "load_ratio": -1, "frequency": "-", "fatigue_machine": "-", "fatigue_standard": "IIW recommendations", "fatigue_test_control": "Stress", "stress_concentration": "-", "failure_location": "Weld toe, weld root"}}, {"id": "WELD2025:4330", "name": "Normal structural steel | Butt joint", "material_family": "Welded joint", "points": [[238.0, 115168.0, 0], [213.0, 193692.0, 0], [193.0, 281118.0, 0], [176.0, 391642.0, 0], [206.0, 435623.0, 0], [200.0, 472788.0, 0], [127.0, 486532.0, 0], [92.0, 543389.0, 0], [207.0, 640062.0, 0], [170.0, 779032.0, 0]], "conditions": {"material": "Normal structural steel", "am_type": "Laser-hybrid", "load_ratio": "0", "test_type": "Axial", "temperature": "-", "surface_treatment": "-"}, "metadata": {"dataset_id": 4330, "title": "Fatigue strength of thin laser-hybrid welded full-scale deck structure", "doi": "10.1016/j.ijfatigue.2016.11.012", "authors": "Lillemae, Ingrit; Liinalampi, Sami; Remes, Heikki; Itavuo, Antti; Niemela, Ari", "publication": "INTERNATIONAL JOURNAL OF FATIGUE", "year_of_publication": 2017, "UT": "WOS:000389159700025", "base_material": "Normal structural steel", "base_young_modulus": 206.8, "base_yield_strength": 320, "base_ultimate_strength": 458, "base_elongation": 34, "weld_material": "-", "weld_young_modulus": "-", "weld_yield_strength": "-", "weld_ultimate_strength": "-", "weld_elongation": "-", "processing": "-", "welding_joint": "Butt joint", "welding_method": "Laser-hybrid", "welding_voltage": "-", "welding_current": "-", "welding_speed": "-", "preheat_temp": "-", "welding_env": "Shipyard production", "residual_stress": "-", "fatigue_specimen_type": "small-scale", "fatigue_specimen_thickness": 4, "fatigue_test_type": "Axial", "fatigue_temp": "-", "fatigue_env": "-", "load_ratio": 0, "frequency": 10, "fatigue_machine": "Hydraulic MTS 810", "fatigue_standard": "-", "fatigue_test_control": "Load", "stress_concentration": "-", "failure_location": "Weld root"}}, {"id": "WELD2025:4331", "name": "Normal structural steel | Butt joint", "material_family": "Welded joint", "points": [[162.0, 72518.0, 0], [180.0, 135658.0, 0], [170.0, 151511.0, 0], [184.0, 238659.0, 0], [166.0, 285759.0, 0], [180.0, 369828.0, 0], [168.0, 517342.0, 0], [146.0, 506861.0, 0], [125.0, 532381.0, 0]], "conditions": {"material": "Normal structural steel", "am_type": "Laser-hybrid", "load_ratio": "0.1", "test_type": "Axial", "temperature": "-", "surface_treatment": "-"}, "metadata": {"dataset_id": 4331, "title": "Fatigue strength of thin laser-hybrid welded full-scale deck structure", "doi": "10.1016/j.ijfatigue.2016.11.012", "authors": "Lillemae, Ingrit; Liinalampi, Sami; Remes, Heikki; Itavuo, Antti; Niemela, Ari", "publication": "INTERNATIONAL JOURNAL OF FATIGUE", "year_of_publication": 2017, "UT": "WOS:000389159700025", "base_material": "Normal structural steel", "base_young_modulus": 206.8, "base_yield_strength": 320, "base_ultimate_strength": 458, "base_elongation": 34, "weld_material": "-", "weld_young_modulus": "-", "weld_yield_strength": "-", "weld_ultimate_strength": "-", "weld_elongation": "-", "processing": "-", "welding_joint": "Butt joint", "welding_method": "Laser-hybrid", "welding_voltage": "-", "welding_current": "-", "welding_speed": "-", "preheat_temp": "-", "welding_env": "Shipyard production", "residual_stress": "-", "fatigue_specimen_type": "Full-scale", "fatigue_specimen_thickness": 4, "fatigue_test_type": "Axial", "fatigue_temp": "-", "fatigue_env": "-", "load_ratio": 0.1, "frequency": 0.5, "fatigue_machine": "horizontal test setup with 1 MN hydraulic cylinder", "fatigue_standard": "-", "fatigue_test_control": "Load", "stress_concentration": "-", "failure_location": "Weld root"}}, {"id": "WELD2025:4332", "name": "Weldox 700 | Butt welds", "material_family": "Welded joint", "points": [[416.0, 41901.0, 0], [335.0, 174697.0, 0], [371.0, 196217.0, 0], [317.0, 240709.0, 0], [295.0, 526638.0, 0], [299.0, 774612.0, 0], [277.0, 1372169.0, 0], [259.0, 1460089.0, 0], [278.0, 2123875.0, 0]], "conditions": {"material": "Weldox 700", "am_type": "Gas Metal Arc Welding (GMAW)", "load_ratio": "0.1", "test_type": "Constant amplitude sinusoidal tensile load", "temperature": "-", "surface_treatment": "-"}, "metadata": {"dataset_id": 4332, "title": "Applicability of low transformation temperature welding consumables to increase fatigue strength of welded high strength steels", "doi": "10.1016/j.ijfatigue.2016.12.007", "authors": "Harati, Ebrahim; Karlsson, Leif; Svensson, Lars-Erik; Dalaei, Kamellia", "publication":
