Repository: yunyunfanfan/S-PA-CBB

# S-PA-CBB

Official research code, processed curve records, evaluation outputs, and manuscript source for:

> **From Physics to Selective Generation: Conditional Brownian Bridges for Sparse S–N Curve Reconstruction and Fatigue Decision-Making**

S-PA-CBB reconstructs a complete probabilistic stress–life (S–N) curve from only two to four observed fatigue tests. The method first fits an interpretable Basquin state, diagnoses whether that state is sufficient, and applies a ControlNet-style conditional Brownian-bridge residual only to curves that benefit from correction.

File: external_data/weld2025_disjoint_curves.json (part 167 of 223)
"INTERNATIONAL JOURNAL OF FATIGUE", "year_of_publication": 2017, "UT": "WOS:000393631300005", "base_material": "Weldox 700", "base_young_modulus": "-", "base_yield_strength": 817, "base_ultimate_strength": 852, "base_elongation": 15.5, "weld_material": "LTT-A", "weld_young_modulus": "-", "weld_yield_strength": 500, "weld_ultimate_strength": 1150, "weld_elongation": 8, "processing": "-", "welding_joint": "Butt welds", "welding_method": "Gas Metal Arc Welding (GMAW)", "welding_voltage": "-", "welding_current": "-", "welding_speed": "-", "preheat_temp": "50–100", "welding_env": "Ar+2%", "residual_stress": "-", "fatigue_specimen_type": "Butt welds", "fatigue_specimen_thickness": 8, "fatigue_test_type": "Constant amplitude sinusoidal tensile load", "fatigue_temp": "-", "fatigue_env": "-", "load_ratio": 0.1, "frequency": "29–40", "fatigue_machine": "-", "fatigue_standard": "IIW recommendations", "fatigue_test_control": "Stress", "stress_concentration": "-", "failure_location": "Weld toe"}}, {"id": "WELD2025:4333", "name": "Weldox 700 | Butt welds", "material_family": "Welded joint", "points": [[471.0, 139250.0, 0], [484.0, 158159.0, 0], [448.0, 206355.0, 0], [418.0, 210957.0, 0], [342.0, 302688.0, 0], [250.0, 1982597.0, 0], [288.0, 2062667.0, 0], [323.0, 2342130.0, 0], [302.0, 3022551.0, 0], [315.0, 3100164.0, 0]], "conditions": {"material": "Weldox 700", "am_type": "Gas Metal Arc Welding (GMAW)", "load_ratio": "0.1", "test_type": "Constant amplitude sinusoidal tensile load", "temperature": "-", "surface_treatment": "-"}, "metadata": {"dataset_id": 4333, "title": "Applicability of low transformation temperature welding consumables to increase fatigue strength of welded high strength steels", "doi": "10.1016/j.ijfatigue.2016.12.007", "authors": "Harati, Ebrahim; Karlsson, Leif; Svensson, Lars-Erik; Dalaei, Kamellia", "publication": "INTERNATIONAL JOURNAL OF FATIGUE", "year_of_publication": 2017, "UT": "WOS:000393631300005", "base_material": "Weldox 700", "base_young_modulus": "-", "base_yield_strength": 817, "base_ultimate_strength": 852, "base_elongation": 15.5, "weld_material": "LTT-M", "weld_young_modulus": "-", "weld_yield_strength": 740, "weld_ultimate_strength": 1130, "weld_elongation": 13, "processing": "-", "welding_joint": "Butt welds", "welding_method": "Gas Metal Arc Welding (GMAW)", "welding_voltage": "-", "welding_current": "-", "welding_speed": "-", "preheat_temp": "50–100", "welding_env": "Ar+2%", "residual_stress": "-", "fatigue_specimen_type": "Butt welds", "fatigue_specimen_thickness": 8, "fatigue_test_type": "Constant amplitude sinusoidal tensile load", "fatigue_temp": "-", "fatigue_env": "-", "load_ratio": 0.1, "frequency": "29–40", "fatigue_machine": "-", "fatigue_standard": "IIW recommendations", "fatigue_test_control": "Stress", "stress_concentration": "-", "failure_location": "Weld toe"}}, {"id": "WELD2025:4334", "name": "Weldox 700 | Butt welds", "material_family": "Welded joint", "points": [[406.0, 91660.0, 0], [370.0, 103015.0, 0], [328.0, 194870.0, 0], [294.0, 215856.0, 0], [278.0, 472242.0, 0], [254.0, 682296.0, 0], [203.0, 861916.0, 0], [220.0, 971688.0, 0], [198.0, 3513773.0, 0]], "conditions": {"material": "Weldox 700", "am_type": "Gas Metal Arc Welding (GMAW)", "load_ratio": "0.1", "test_type": "Constant amplitude sinusoidal tensile load", "temperature": "-", "surface_treatment": "-"}, "metadata": {"dataset_id": 4334, "title": "Applicability of low transformation temperature welding consumables to increase fatigue strength of welded high strength steels", "doi": "10.1016/j.ijfatigue.2016.12.007", "authors": "Harati, Ebrahim; Karlsson, Leif; Svensson, Lars-Erik; Dalaei, Kamellia", "publication": "INTERNATIONAL JOURNAL OF FATIGUE", "year_of_publication": 2017, "UT": "WOS:000393631300005", "base_material": "Weldox 700", "base_young_modulus": "-", "base_yield_strength": 817, "base_ultimate_strength": 852, "base_elongation": 15.5, "weld_material": "OK Tubrod 14.03", "weld_young_modulus": "-", "weld_yield_strength": 760, "weld_ultimate_strength": 840, "weld_elongation": 23, "processing": "-", "welding_joint": "Butt welds", "welding_method": "Gas Metal Arc Welding (GMAW)", "welding_voltage": "-", "welding_current": "-", "welding_speed": "-", "preheat_temp": "50–100", "welding_env": "Ar+2%", "residual_stress": "-", "fatigue_specimen_type": "Butt welds", "fatigue_specimen_thickness": 8, "fatigue_test_type": "Constant amplitude sinusoidal tensile load", "fatigue_temp": "-", "fatigue_env": "-", "load_ratio": 0.1, "frequency": "29–40", "fatigue_machine": "-", "fatigue_standard": "IIW recommendations", "fatigue_test_control": "Stress", "stress_concentration": "-", "failure_location": "Weld toe"}}, {"id": "WELD2025:4335", "name": "Weldox 700 | Cruciform fillet welds", "material_family": "Welded joint", "points": [[323.0, 71603.0, 0], [295.0, 96833.0, 0], [253.0, 140172.0, 0], [223.0, 209838.0, 0], [209.0, 312229.0, 0], [177.0, 648080.0, 0], [208.0, 757899.0, 0], [163.0, 1211424.0, 0], [148.0, 2012224.0, 0], [147.0, 2592530.0, 1]], "conditions": {"material": "Weldox 700", "am_type": "Gas Metal Arc Welding (GMAW)", "load_ratio": "0.1", "test_type": "Constant amplitude sinusoidal tensile load", "temperature": "-", "surface_treatment": "-"}, "metadata": {"dataset_id": 4335, "title": "Applicability of low transformation temperature welding consumables to increase fatigue strength of welded high strength steels", "doi": "10.1016/j.ijfatigue.2016.12.007", "authors": "Harati, Ebrahim; Karlsson, Leif; Svensson, Lars-Erik; Dalaei, Kamellia", "publication": "INTERNATIONAL JOURNAL OF FATIGUE", "year_of_publication": 2017, "UT": "WOS:000393631300005", "base_material": "Weldox 700", "base_young_modulus": "-", "base_yield_strength": 817, "base_ultimate_strength": 852, "base_elongation": 15.5, "weld_material": "LTT-A", "weld_young_modulus": "-", "weld_yield_strength": 500, "weld_ultimate_strength": 1150, "weld_elongation": 8, "processing": "-", "welding_joint": "Cruciform fillet welds", "welding_method": "Gas Metal Arc Welding (GMAW)", "welding_voltage": "-", "welding_current": "-", "welding_speed": "-", "preheat_temp": "50–100", "welding_env": "Ar+2% CO₂", "residual_stress": "-", "fatigue_specimen_type": "Cruciform fillet welds", "fatigue_specimen_thickness": 8, "fatigue_test_type": "Constant amplitude sinusoidal tensile load", "fatigue_temp": "-", "fatigue_env": "-", "load_ratio": 0.1, "frequency": "29–40", "fatigue_machine": "-", "fatigue_standard": "IIW recommendations", "fatigue_test_control": "Stress", "stress_concentration": "-", "failure_location": "Weld toe"}}, {"id": "WELD2025:4336", "name": "Weldox 700 | Cruciform fillet welds", "material_family": "Welded joint", "points": [[299.0, 103301.0, 0], [269.0, 133562.0, 0], [239.0, 193833.0, 0], [208.0, 300167.0, 0], [193.0, 284686.0, 0], [178.0, 754465.0, 0], [163.0, 1530331.0, 0], [163.0, 1618967.0, 0]], "conditions": {"material": "Weldox 700", "am_type": "Gas Metal Arc Welding (GMAW)", "load_ratio": "0.1", "test_type": "Constant amplitude sinusoidal tensile load", "temperature": "-", "surface_treatment": "-"}, "metadata": {"dataset_id": 4336, "title": "Applicability of low transformation temperature welding consumables to increase fatigue strength of welded high strength steels", "doi": "10.1016/j.ijfatigue.2016.12.007", "authors": "Harati, Ebrahim; Karlsson, Leif; Svensson, Lars-Erik; Dalaei, Kamellia", "publication": "INTERNATIONAL JOURNAL OF FATIGUE", "year_of_publication": 2017, "UT": "WOS:000393631300005", "base_material": "Weldox 700", "base_young_modulus": "-", "base_yield_strength": 817, "base_ultimate_strength": 852, "base_elongation": 15.5, "weld_material": "LTT-B", "weld_young_modulus": "-", "weld_yield_strength": 890, "weld_ultimate_strength": 1000, "weld_elongation": 11, "processing": "-", "welding_joint": "Cruciform fillet welds", "welding_method": "Gas Metal Arc Welding (GMAW)", "welding_voltage": "-", "welding_current": "-", "welding_speed": "-", "preheat_temp": "50–100", "welding_env": "Ar+2% CO₂", "residual_stress": "-", "fatigue_specimen_type": "Cruciform fillet welds", "fatigue_specimen_thickness": 8, "fatigue_test_type": "Constant amplitude sinusoidal tensile load", "fatigue_temp": "-", "fatigue_env": "-", "load_ratio": 0.1, "frequency": "29–40", "fatigue_machine": "-", "fatigue_standard": "IIW recommendations", "fatigue_test_control": "Stress", "stress_concentration": "-", "failure_location": "Weld toe"}}, {"id": "WELD2025:4337", "name": "Domex 650 | Cruciform fillet welds", "material_family": "Welded joint", "points": [[297.0, 64196.0, 0], [268.0, 103671.0, 0], [238.0, 92449.0, 0], [224.0, 131494.0, 0], [252.0, 162272.0, 0], [196.0, 275969.0, 0], [163.0, 236028.0, 0], [119.0, 953084.0, 0], [134.0, 1621199.0, 0], [104.0, 2916795.0, 0]], "conditions": {"material": "Domex 650", "am_type": "Gas Metal Arc Welding (GMAW)", "load_ratio": "0.1", "test_type": "Constant amplitude sinusoidal tensile load", "temperature": "-", "surface_treatment": "-"}, "metadata": {"dataset_id": 4337, "title": "Applicability of low transformation temperature welding consumables to increase fatigue strength of welded high strength steels", "doi": "10.1016/j.ijfatigue.2016.12.007", "authors": "Harati, Ebrahim; Karlsson, Leif; Svensson, Lars-Erik; Dalaei, Kamellia", "publication": "INTERNATIONAL JOURNAL OF FATIGUE", "year_of_publication": 2017, "UT": "WOS:000393631300005", "base_material": "Domex 650", "base_young_modulus": "-", "base_yield_strength": 650, "base_ultimate_strength": 736, "base_elongation": 19, "weld_material": "LTT-M", "weld_young_modulus": "-", "weld_yield_strength": 740, "weld_ultimate_strength": 1130, "weld_elongation": 13, "processing": "-", "welding_joint": "Cruciform fillet welds", "welding_method": "Gas Metal Arc Welding (GMAW)", "welding_voltage": "-", "welding_current": "-", "welding_speed": "-", "preheat_temp": "50–100", "welding_env": "Ar+2% CO₂", "residual_stress": "-", "fatigue_specimen_type": "Cruciform fillet welds", "fatigue_specimen_thickness": 8, "fatigue_test_type": "Constant amplitude sinusoidal tensile load", "fatigue_temp": "-", "fatigue_env": "-", "load_ratio": 0.1, "frequency": "29–40", "fatigue_machine": "-", "fatigue_standard": "IIW recommendations", "fatigue_test_control": "Stress", "stress_concentration": "-", "failure_location": "Weld toe"}}, {"id": "WELD2025:4338", "name": "Weldox 700 | Cruciform fillet welds", "material_family": "Welded joint", "points": [[253.0, 83973.0, 0], [224.0, 132985.0, 0], [178.0, 333491.0, 0], [163.0, 619894.0, 0], [148.0, 529843.0, 0], [134.0, 827247.0, 0], [104.0, 3008651.0, 1], [298.0, 87990.0, 0], [267.0, 95012.0, 0], [236.0, 129610.0, 0], [194.0, 203637.0, 0], [192.0, 475227.0, 0], [179.0, 577395.0, 0], [148.0, 665566.0, 0], [161.0, 948361.0, 0], [134.0, 2895322.0, 1], [133.0, 3011832.0, 1], [131.0, 3029076.0, 1], [119.0, 3619408.0, 1]], "conditions": {"material": "Weldox 700", "am_type": "Gas Metal Arc Welding (GMAW)", "load_ratio": "0.1", "test_type": "Constant amplitude sinusoidal tensile load", "temperature": "-", "surface_treatment": "-"}, "metadata": {"dataset_id": 4338, "title": "Applicability of low transformation temperature welding consumables to increase fatigue strength of welded high strength steels", "doi": "10.1016/j.ijfatigue.2016.12.007", "authors": "Harati, Ebrahim; Karlsson, Leif; Svensson, Lars-Erik; Dalaei, Kamellia", "publication": "INTERNATIONAL JOURNAL OF FATIGUE", "year_of_publication": 2017, "UT": "WOS:000393631300005", "base_material": "Weldox 700", "base_young_modulus": "-", "base_yield_strength": 817, "base_ultimate_strength": 852, "base_elongation": 15.5, "weld_material": "LTT-M", "weld_young_modulus": "-", "weld_yield_strength": 740, "weld_ultimate_strength": 1130, "weld_elongation": 13, "processing": "-", "welding_joint": "Cruciform fillet welds", "welding_method": "Gas Metal Arc Welding (GMAW)", "welding_voltage": "-", "welding_current": "-", "welding_speed": "-", "preheat_temp": "50–100", "welding_env": "Ar+2% CO₂", "residual_stress": "-", "fatigue_specimen_type": "Cruciform fillet welds", "fatigue_specimen_thickness": 8, "fatigue_test_type": "Constant amplitude sinusoidal tensile load", "fatigue_temp": "-", "fatigue_env": "-", "load_ratio": 0.1, "frequency": "29–40", "fatigue_machine": "-", "fatigue_standard": "IIW recommendations", "fatigue_test_control": "Stress", "stress_concentration": "-", "failure_location": "Weld toe"}}, {"id": "WELD2025:4339", "name": "Weldox 700 | Cruciform fillet welds", "material_family": "Welded joint", "points": [[299.0, 70441.0, 0], [268.0, 83235.0, 0], [239.0, 127069.0, 0], [210.0, 151013.0, 0], [178.0, 221716.0, 0], [149.0, 304288.0, 0], [120.0, 614298.0, 0], [105.0, 937932.0, 0], [89.0, 1027509.0, 0], [74.0, 2321161.0, 1], [299.0, 51248.0, 0], [269.0, 63700.0, 0], [209.0, 111428.0, 0], [239.0, 105822.0, 0], [194.0, 136153.0, 0], [180.0, 164040.0, 0], [120.0, 588882.0, 0], [105.0, 967419.0, 0], [90.0, 1598487.0, 0], [82.0, 1581687.0, 0]], "conditions": {"material": "Weldox 700", "am_type": "Gas Metal Arc Welding (GMAW)", "load_ratio": "0.1", "test_type": "Constant amplitude sinusoidal tensile load", "temperature": "-", "surface_treatment": "-"}, "metadata": {"dataset_id": 4339, "title": "Applicability of low transformation temperature welding consumables to increase fatigue strength of welded high strength steels", "doi": "10.1016/j.ijfatigue.2016.12.007", "authors": "Harati, Ebrahim; Karlsson, Leif; Svensson, Lars-Erik; Dalaei, Kamellia", "publication": "INTERNATIONAL JOURNAL OF FATIGUE", "year_of_publication": 2017, "UT": "WOS:000393631300005", "base_material": "Weldox 700", "base_young_modulus": "-", "base_yield_strength": 817, "base_ultimate_strength": 852, "base_elongation": 15.5, "weld_material": "OK Tubrod 14.03", "weld_young_modulus": "-", "weld_yield_strength": 760, "weld_ultimate_strength": 840, "weld_elongation": 23, "processing": "-", "welding_joint": "Cruciform fillet welds", "welding_method": "Gas Metal Arc Welding (GMAW)", "welding_voltage": "-", "welding_current": "-", "welding_speed": "-", "preheat_temp": "50–100", "welding_env": "Ar+2% CO₂", "residual_stress": "-", "fatigue_specimen_type": "Cruciform fillet welds", "fatigue_specimen_thickness": 8, "fatigue_test_type": "Constant amplitude sinusoidal tensile load", "fatigue_temp": "-", "fatigue_env": "-", "load_ratio": 0.1, "frequency": "29–40", "fatigue_machine": "-", "fatigue_standard": "IIW recommendations", "fatigue_test_control": "Stress", "stress_concentration": "-", "failure_location": "Weld toe"}}, {"id": "WELD2025:4340", "name": "Weldox 900 | Cruciform fillet welds", "material_family": "Welded joint", "points": [[325.0, 43753.0, 0], [251.0, 106689.0, 0], [206.0, 175694.0, 0], [223.0, 187967.0, 0], [193.0, 242173.0, 0], [179.0, 1000413.0, 0], [163.0, 1186001.0, 0], [149.0, 1051646.0, 0], [134.0, 2271160.0, 1], [147.0, 2761962.0, 1]], "conditions": {"material": "Weldox 900", "am_type": "Gas Metal Arc Welding (GMAW)", "load_ratio": "0.1", "test_type": "Constant amplitude sinusoidal tensile load", "temperature": "-", "surface_treatment": "-"}, "metadata": {"dataset_id": 4340, "title": "Applicability of low transformation temperature welding consumables to increase fatigue strength of welded high strength steels", "doi": "10.1016/j.ijfatigue.2016.12.007", "authors": "Harati, Ebrahim; Karlsson, Leif; Svensson, Lars-Erik; Dalaei, Kamellia", "publication": "INTERNATIONAL JOURNAL OF FATIGUE", "year_of_publication": 2017, "UT": "WOS:000393631300005", "base_material": "Weldox 900", "base_young_modulus": "-", "base_yield_strength": 1004, "base_ultimate_strength": 1032, "base_elongation": 14, "weld_material": "LTT-M", "weld_young_modulus": "-", "weld_yield_strength": 740, "weld_ultimate_strength": 1130, "weld_elongation": 13, "processing": "-", "welding_joint": "Cruciform fillet welds", "welding_method": "Gas Metal Arc Welding (GMAW)", "welding_voltage": "-", "welding_current": "-", "welding_speed": "-", "preheat_temp": "50–100", "welding_env": "Ar+2% CO₂", "residual_stress": "-", "fatigue_specimen_type": "Cruciform fillet welds", "fatigue_specimen_thickness": 8, "fatigue_test_type": "Constant amplitude sinusoidal tensile load", "fatigue_temp": "-", "fatigue_env": "-", "load_ratio": 0.1, "frequency": "29–40", "fatigue_machine": "-", "fatigue_standard": "IIW recommendations", "fatigue_test_control": "Stress", "stress_concentration": "-", "failure_location": "Weld toe"}}, {"id": "WELD2025:4341", "name": "Weldox 900 | Cruciform fillet welds", "material_family": "Welded joint", "points": [[239.0, 222660.0, 0], [224.0, 294437.0, 0], [224.0, 342380.0, 0], [252.0, 476870.0, 0], [198.0, 759253.0, 0], [209.0, 1149367.0, 0], [194.0, 2842697.0, 1], [178.0, 2677355.0, 1]], "conditions": {"material": "Weldox 900", "am_type": "Gas Metal Arc Welding (GMAW)", "load_ratio": "0.1", "test_type": "Constant amplitude sinusoidal tensile load", "temperature": "-", "surface_treatment": "-"}, "metadata": {"dataset_id": 4341, "title": "Applicability of low transformation temperature welding consumables to increase fatigue strength of welded high strength steels", "doi": "10.1016/j.ijfatigue.2016.12.007", "authors": "Harati, Ebrahim; Karlsson, Leif; Svensson, Lars-Erik; Dalaei, Kamellia", "publication": "INTERNATIONAL JOURNAL OF FATIGUE", "year_of_publication": 2017, "UT": "WOS:000393631300005", "base_material": "Weldox 900", "base_young_modulus": "-", "base_yield_strength": 1004, "base_ultimate_strength": 1032, "base_elongation": 14, "weld_material": "LTT-S", "weld_young_modulus": "-", "weld_yield_strength": 300, "weld_ultimate_strength": 880, "weld_elongation": 20, "processing": "-", "welding_joint": "Cruciform fillet welds", "welding_method": "Gas Metal Arc Welding (GMAW)", "welding_voltage": "-", "welding_current": "-", "welding_speed": "-", "preheat_temp": "50–100", "welding_env": "Ar+2% CO₂", "residual_stress": "-", "fatigue_specimen_type": "Cruciform fillet welds", "fatigue_specimen_thickness": 8, "fatigue_test_type": "Constant amplitude sinusoidal tensile load", "fatigue_temp": "-", "fatigue_env": "-", "load_ratio": 0.1, "frequency": "29–40", "fatigue_machine": "-", "fatigue_standard": "IIW recommendations", "fatigue_test_control": "Stress", "stress_concentration": "-", "failure_location": "Weld toe"}}, {"id": "WELD2025:4342", "name": "Weldox 900 | Cruciform fillet welds", "material_family": "Welded joint", "points": [[239.0, 222660.0, 0], [224.0, 294437.0, 0], [224.0, 342380.0, 0], [252.0, 476870.0, 0], [198.0, 759253.0, 0], [209.0, 1149367.0, 0], [194.0, 2842697.0, 0], [178.0, 2677355.0, 0], [255.0, 91053.0, 0], [224.0, 134873.0, 0], [209.0, 141166.0, 0], [149.0, 306370.0, 0], [134.0, 493001.0, 0], [103.0, 1110664.0, 0], [89.0, 1327042.0, 0], [74.0, 2018752.0, 0], [74.0, 2618959.0, 1]], "conditions": {"material": "Weldox 900", "am_type": "Gas Metal Arc Welding (GMAW)", "load_ratio": "0.1", "test_type": "Constant amplitude sinusoidal tensile load", "temperature": "-", "surface_treatment": "-"}, "metadata": {"dataset_id": 4342, "title": "Applicability of low transformation temperature welding consumables to increase fatigue strength of welded high strength steels", "doi": "10.1016/j.ijfatigue.2016.12.007", "authors": "Harati, Ebrahim; Karlsson, Leif; Svensson, Lars-Erik; Dalaei, Kamellia", "publication": "INTERNATIONAL JOURNAL OF FATIGUE", "year_of_publication": 2017, "UT": "WOS:000393631300005", "base_material": "Weldox 900", "base_young_modulus": "-", "base_yield_strength": 1004, "base_ultimate_strength": 1032, "base_elongation": 14, "weld_material": "OK Aristrod 89", "weld_young_modulus": "-", "weld_yield_strength": 920, "weld_ultimate_strength": 1000, "weld_elongation": 17, "processing": "-", "welding_joint": "Cruciform fillet welds", "welding_method": "Gas Metal Arc Welding (GMAW)", "welding_voltage": "-", "welding_current": "-", "welding_speed": "-", "preheat_temp": "50–100", "welding_env": "Ar+18% CO₂", "residual_stress": "-", "fatigue_specimen_type": "Cruciform fillet welds", "fatigue_specimen_thickness": 8, "fatigue_test_type": "Constant amplitude sinusoidal tensile load", "fatigue_temp": "-", "fatigue_env": "-", "load_ratio": 0.1, "frequency": "29–40", "fatigue_machine": "-", "fatigue_standard": "IIW recommendations", "fatigue_test_control": "Stress", "stress_concentration": "-", "failure_location": "Weld toe"}}, {"id": "WELD2025:4343", "name": "Weldox 900 | Cruciform fillet welds", "material_family": "Welded joint", "points": [[303.0, 86951.0, 0], [257.0, 128331.0, 0], [226.0, 142718.0, 0], [197.0, 242151.0, 0], [150.0, 305200.0, 0], [120.0, 616206.0, 0], [119.0, 667032.0, 0], [90.0, 2150383.0, 0], [90.0, 2354179.0, 1]], "conditions": {"material": "Weldox 900", "am_type": "Gas Metal Arc Welding (GMAW)", "load_ratio": "0.1", "test_type": "Constant amplitude sinusoidal tensile load", "temperature": "-", "surface_treatment": "-"}, "metadata": {"dataset_id": 4343, "title": "Applicability of low transformation temperature welding consumables to increase fatigue strength of welded high strength steels", "doi": "10.1016/j.ijfatigue.2016.12.007", "authors": "Harati, Ebrahim; Karlsson, Leif; Svensson, Lars-Erik; Dalaei, Kamellia", "publication": "INTERNATIONAL JOURNAL OF FATIGUE", "year_of_publication": 2017, "UT": "WOS:000393631300005", "base_material": "Weldox 900", "base_young_modulus": "-", "base_yield_strength": 1004, "base_ultimate_strength": 1032, "base_elongation": 14, "weld_material": "OK Autrod 12.51", "weld_young_modulus": "-", "weld_yield_strength": 470, "weld_ultimate_strength": 560, "weld_elongation": 26, "processing": "-", "welding_joint": "Cruciform fillet welds", "welding_method": "Gas Metal Arc Welding (GMAW)", "welding_voltage": "-", "welding_current": "-", "welding_speed": "-", "preheat_temp": "50–100", "welding_env": "Ar+18% CO₂", "residual_stress": "-", "fatigue_specimen_type": "Cruciform fillet welds", "fatigue_specimen_thickness": 8, "fatigue_test_type": "Constant amplitude sinusoidal tensile load", "fatigue_temp": "-", "fatigue_env": "-", "load_ratio": 0.1, "frequency": "29–40", "fatigue_machine": "-", "fatigue_standard": "IIW recommendations", "fatigue_test_control": "Stress", "stress_concentration": "-", "failure_location": "Weld toe"}}, {"id": "WELD2025:4344", "name": "Xabo 890 | Cruciform fillet welds", "material_family": "Welded joint", "points": [[262.0, 126615.0, 0], [245.0, 202918.0, 0], [205.0, 241781.0, 0], [218.0, 289066.0, 0], [202.0, 410196.0, 0], [193.0, 2153235.0, 1], [187.0, 2279751.0, 1], [173.0, 2555577.0, 1]], "conditions": {"material": "Xabo 890", "am_type": "Gas Metal Arc Welding (GMAW)", "load_ratio": "0.1", "test_type": "Constant amplitude sinusoidal tensile load", "temperature": "-", "surface_treatment": "-"}, "metadata": {"dataset_id": 4344, "title": "Applicability of low transformation temperature welding consumables to increase fatigue strength of welded high strength steels", "doi": "10.1016/j.ijfatigue.2016.12.007", "authors": "Harati, Ebrahim; Karlsson, Leif; Svensson, Lars-Erik; Dalaei, Kamellia", "publication": "INTERNATIONAL JOURNAL OF FATIGUE", "year_of_publication": 2017, "UT": "WOS:000393631300005", "base_material": "Xabo 890", "base_young_modulus": "-", "base_yield_strength": 1021, "base_ultimate_strength": 1051, "base_elongation": 13, "weld_material": "LTT-M", "weld_young_modulus": "-", "weld_yield_strength": 740, "weld_ultimate_strength": 1130, "weld_elongation": 13, "processing": "-", "welding_joint": "Cruciform fillet welds", "welding_method": "Gas Metal Arc Welding (GMAW)", "welding_voltage": "-", "welding_current": "-", "welding_speed": "-", "preheat_temp": "50–100", "welding_env": "Ar+2% CO₂", "residual_stress": "-", "fatigue_specimen_type": "Cruciform fillet welds", "fatigue_specimen_thickness": 8, "fatigue_test_type": "Constant amplitude sinusoidal tensile load", "fatigue_temp": "-", "fatigue_env": "-", "load_ratio": 0.1, "frequency": "29–40", "fatigue_machine": "-", "fatigue_standard": "IIW recommendations", "fatigue_test_control": "Stress", "stress_concentration": "-", "failure_location": "Weld toe"}}, {"id": "WELD2025:4345", "name": "Xabo 890 | Cruciform fillet welds", "material_family": "Welded joint", "points": [[331.0, 119095.0, 0], [299.0, 205179.0, 0], [258.0, 390253.0, 0], [210.0, 620842.0, 0], [241.0, 857556.0, 0], [232.0, 1687568.0, 0], [225.0, 2809239.0, 1], [211.0, 2788251.0, 1], [293.0, 149080.0, 0], [264.0, 255866.0, 0], [265.0, 537103.0, 0], [268.0, 816048.0, 0], [222.0, 782859.0, 0], [220.0, 1037300.0, 0], [222.0, 1180452.0, 0], [222.0, 2152740.0, 1], [193.0, 2088716.0, 1], [192.0, 2202959.0, 1]], "conditions": {"material": "Xabo 890", "am_type": "Gas Metal Arc Welding (GMAW)", "load_ratio": "0.1", "test_type": "Constant amplitude sinusoidal tensile load", "temperature": "-", "surface_treatment": "-"}, "metadata": {"dataset_id": 4345, "title": "Applicability of low transformation temperature welding consumables to increase fatigue strength of welded high strength steels", "doi": "10.1016/j.ijfatigue.2016.12.007", "authors": "Harati, Ebrahim; Karlsson, Leif; Svensson, Lars-Erik; Dalaei, Kamellia", "publication": "INTERNATIONAL JOURNAL OF FATIGUE", "year_of_publication": 2017, "UT": "WOS:000393631300005", "base_material": "Xabo 890", "base_young_modulus": "-", "base_yield_strength": 1021, "base_ultimate_strength": 1051, "base_elongation": 13, "weld_material": "LTT-S", "weld_young_modulus": "-", "weld_yield_strength": 300, "weld_ultimate_strength": 880, "weld_elongation": 20, "processing": "-", "welding_joint": "Cruciform fillet welds", "welding_method": "Gas Metal Arc Welding (GMAW)", "welding_voltage": "-", "welding_current": "-", "welding_speed": "-", "preheat_temp": "50–100", "welding_env": "Ar+2% CO₂", "residual_stress": "-", "fatigue_specimen_type": "Cruciform fillet welds", "fatigue_specimen_thickness": 8, "fatigue_test_type": "Constant amplitude sinusoidal tensile load", "fatigue_temp": "-", "fatigue_env": "-", "load_ratio": 0.1, "frequency": "29–40", "fatigue_machine": "-", "fatigue_standard": "IIW recommendations", "fatigue_test_control": "Stress", "stress_concentration": "-", "failure_location": "Weld toe"}}, {"id": "WELD2025:4346", "name": "Xabo 890 | Cruciform fillet welds", "material_family": "Welded joint", "points": [[290.0, 65569.0, 0], [222.0, 128590.0, 0], [217.0, 131563.0, 0], [143.0, 264036.0, 0], [146.0, 389141.0, 0], [88.0, 1513781.0, 0], [88.0, 1566480.0, 0], [88.0, 2021041.0, 0]], "conditions": {"material": "Xabo 890", "am_type": "Gas Metal Arc Welding (GMAW)", "load_ratio": "0.1", "test_type": "Constant amplitude sinusoidal tensile load", "temperature": "-", "surface_treatment": "-"}, "metadata": {"dataset_id": 4346, "title": "Applicability of low transformation temperature welding consumables to increase fatigue strength of welded high strength steels", "doi": "10.1016/j.ijfatigue.2016.12.007", "authors": "Harati, Ebrahim; Karlsson, Leif; Svensson, Lars-Erik; Dalaei, Kamellia", "publication": "INTERNATIONAL JOURNAL OF FATIGUE", "year_of_publication": 2017, "UT": "WOS:000393631300005", "base_material": "Xabo 890", "base_young_modulus": "-", "base_yield_strength": 1021, "base_ultimate_strength": 1051, "base_elongation": 13, "weld_material": "OK Aristrod 89", "weld_young_modulus": "-", "weld_yield_strength": 920, "weld_ultimate_strength": 1000, "weld_elongation": 17, "processing": "-", "welding_joint": "Cruciform fillet welds", "welding_method": "Gas Metal Arc Welding (GMAW)", "welding_voltage": "-", "welding_current": "-", "welding_speed": "-", "preheat_temp": "50–100", "welding_env": "Ar+2% CO₂", "residual_stress": "-", "fatigue_specimen_type": "Cruciform fillet welds", "fatigue_specimen_thickness": 8, "fatigue_test_type": "Constant amplitude sinusoidal tensile load", "fatigue_temp": "-", "fatigue_env": "-", "load_ratio": 0.1, "frequency": "29–40", "fatigue_machine": "-", "fatigue_standard": "IIW recommendations", "fatigue_test_control": "Stress", "stress_concentration": "-", "failure_location": "Weld toe"}}, {"id": "WELD2025:4347", "name": "Structural steel, Swedish type SS142171-91 (Structo 525/ST 52) | Fillet welded tube-to-plate joint", "material_family": "Welded joint", "points": [[762.0, 86186.0, 0], [609.0, 178520.0, 0], [574.0, 1285401.0, 0], [519.0, 1653903.0, 0], [463.0, 1942445.0, 0]], "conditions": {"material": "Structural steel, Swedish type SS142171-91 (Structo 525/ST 52)", "am_type": "MAG (Metal Active Gas) robot welding", "load_ratio": "-", "test_type": "Internal pressure, combined in-phase and out-of-phase loading", "temperature": "-", "surface_treatment": "Cold drawn post heat treated seamless tubes"}, "metadata": {"dataset_id": 4347, "title": "Root fatigue strength assessment of fillet welded tube-to-plate joints subjected to multi-axial stress state using stress based local methods", "doi": "10.1016/j.ijfatigue.2017.02.007", "authors": "Khurshid, Mansoor; Barsoum, Zuheir; Daeuwel, Thomas; Barsoum, Imad", "publication": "INTERNATIONAL JOURNAL OF FATIGUE", "year_of_publication": 2017, "UT": "WOS:000403134000009", "base_material": "Structural steel, Swedish type SS142171-91 (Structo 525/ST 52)", "base_young_modulus": "-", "base_yield_strength": 576, "base_ultimate_strength": 700, "base_elongation": "-", "weld_material": "Grytgo LGB 74 welding wire", "weld_young_modulus": "-", "weld_yield_strength": 440, "weld_ultimate_strength": "-", "weld_elongation": "-", "processing": "Cold drawn post heat treated seamless tubes", "welding_joint": "Fillet welded tube-to-plate joint", "welding_method": "MAG (Metal Active Gas) robot welding", "welding_voltage": "-", "welding_current": "-", "welding_speed": "-", "preheat_temp": "-", "welding_env": "-", "residual_stress": "-", "fatigue_specimen_type": "Tubular fillet welded joint", "fatigue_specimen_thickness": "10, 15", "fatigue_test_type": "Internal pressure, combined in-phase and out-of-phase loading", "fatigue_temp": "-", "fatigue_env": "-", "load_ratio": "-", "frequency": "-", "fatigue_machine": "Torsion servo-hydraulic test machine (±25 kNm capacity)", "fatigue_standard": "-", "fatigue_test_control": "-", "stress_concentration": "-", "failure_location": "Weld root"}}, {"id": "WELD2025:4348", "name": "Structural steel, Swedish type SS142171-91 (Structo 525/ST 52) | Fillet welded tube-to-plate joint", "material_family": "Welded joint", "points": [[380.0, 251860.0, 0], [361.0, 445086.0, 0], [340.0, 421604.0, 0], [336.0, 1738590.0, 0]], "conditions": {"material": "Structural steel, Swedish type SS142171-91 (Structo 525/ST 52)", "am_type": "MAG (Metal Active Gas) robot welding", "load_ratio": "-", "test_type": "torsion", "temperature": "-", "surface_treatment": "Cold drawn post heat treated seamless tubes"}, "metadata": {"dataset_id": 4348, "title": "Root fatigue strength assessment of fillet welded tube-to-plate joints subjected to multi-axial stress state using stress based local methods", "doi": "10.1016/j.ijfatigue.2017.02.007", "authors": "Khurshid, Mansoor; Barsoum, Zuheir; Daeuwel, Thomas; Barsoum, Imad", "publication": "INTERNATIONAL JOURNAL OF FATIGUE", "year_of_publication": 2017, "UT": "WOS:000403134000009", "base_material": "Structural steel, Swedish type SS142171-91 (Structo 525/ST 52)", "base_young_modulus": "-", "base_yield_strength": 576, "base_ultimate_strength": 700, "base_elongation": "-", "weld_material": "Grytgo LGB 74 welding wire", "weld_young_modulus": "-", "weld_yield_strength": 440, "weld_ultimate_strength": "-", "weld_elongation": "-", "processing": "Cold drawn post heat treated seamless tubes", "welding_joint": "Fillet welded tube-to-plate joint", "welding_method": "MAG (Metal Active Gas) robot welding", "welding_voltage": "-", "welding_current": "-", "welding_speed": "-", "preheat_temp": "-", "welding_env": "-", "residual_stress": "-", "fatigue_specimen_type": "Tubular fillet welded joint", "fatigue_specimen_thickness": "10, 15", "fatigue_test_type": "torsion", "fatigue_temp": "-", "fatigue_env": "-", "load_ratio": "-", "frequency": "-", "fatigue_machine": "Torsion servo-hydraulic test machine (±25 kNm capacity)", "fatigue_standard": "-", "fatigue_test_control": "-", "stress_concentration": "-", "failure_location": "Weld root"}}, {"id": "WELD2025:4349", "name": "S960QL | Butt Joint", "material_family": "Welded joint", "points": [[729.0, 6772.0, 0], [676.0, 8662.0, 0], [588.0, 8574.0, 0], [425.0, 47540.0, 0], [361.0, 99488.0, 0], [291.0, 857403.0, 0], [192.0, 4754010.0, 1]], "conditions": {"material": "S960QL", "am_type": "Gas Metal Arc Welding (GMAW), automated", "load_ratio": "0.1", "test_type": "CAL", "temperature": "-", "surface_treatment": "-"}, "metadata": {"dataset_id": 4349, "title": "Low cycle fatigue life assessment of welded high-strength structural steels based on nominal and local design concepts", "doi": "10.1016/j.ijfatigue.2017.02.014", "authors": "Meoller, Benjamin; Baumgartner, Joerg; Wagener, Rainer; Kaufmann, Heinz; Melz, Tobias", "publication": "INTERNATIONAL JOURNAL OF FATIGUE", "year_of_publication": 2017, "UT": "WOS:000403134000008", "base_material": "S960QL", "base_young_modulus": "-", "base_yield_strength": 960, "base_ultimate_strength": "-", "base_elongation": "-", "weld_material": "G 89 6M Mn4Ni2CrMo", "weld_young_modulus": "-", "weld_yield_strength": "-", "weld_ultimate_strength": "-", "weld_elongation": "-", "processing": "-", "welding_joint": "Butt Joint", "welding_method": "Gas Metal Arc Welding (GMAW), automated", "welding_voltage": "-", "welding_current": "-", "welding_speed": "-", "preheat_temp": "-", "welding_env": "-", "residual_stress": "-", "fatigue_specimen_type": "Butt-welded sheets", "fatigue_specimen_thickness": 8, "fatigue_test_type": "CAL", "fatigue_temp": "-", "fatigue_env": "-", "load_ratio": 0.1, "frequency": 35, "fatigue_machine": "Servohydraulic-driven test rigs, electric resonance test rigs", "fatigue_standard": "-", "fatigue_test_control": "Stress-controlled", "stress_concentration": "-", "failure_location": "Weld toe, weld root"}}, {"id": "WELD2025:4350", "name": "S960QL | Butt Joint", "material_family": "Welded joint", "points": [[917.0, 38328.0, 0], [912.0, 43348.0, 0], [869.0, 47055.0, 0], [869.0, 60188.0, 0], [797.0, 164451.0, 0], [625.0, 340639.0, 0], [700.0, 418197.0, 0], [532.0, 814541.0, 0]], "conditions": {"material": "S960QL", "am_type": "Gas Metal Arc Welding (GMAW), automated", "load_ratio": "0.1", "test_type": "VAL", "temperature": "-", "surface_treatment": "-"}, "metadata": {"dataset_id": 4350, "title": "Low cycle fatigue life assessment of welded high-strength structural steels based on nominal and local design concepts", "doi": "10.1016/j.ijfatigue.2017.02.014", "authors": "Meoller, Benjamin; Baumgartner, Joerg; Wagener, Rainer; Kaufmann, Heinz; Melz, Tobias", "publication": "INTERNATIONAL JOURNAL OF FATIGUE", "year_of_publication": 2017, "UT": "WOS:000403134000008", "base_material": "S960QL", "base_young_modulus": "-", "base_yield_strength": 960, "base_ultimate_strength": "-", "base_elongation": "-", "weld_material": "G 89 6M Mn4Ni2CrMo", "weld_young_modulus": "-", "weld_yield_strength": "-", "weld_ultimate_strength": "-", "weld_elongation": "-", "processing": "-", "welding_joint": "Butt Joint", "welding_method": "Gas Metal Arc Welding (GMAW), automated", "welding_voltage": "-", "welding_current": "-", "welding_speed": "-", "preheat_temp": "-", "welding_env": "-", "residual_stress": "-", "fatigue_specimen_type": "Butt-welded sheets", "fatigue_specimen_thickness": 8, "fatigue_test_type": "VAL", "fatigue_temp": "-", "fatigue_env": "-", "load_ratio": 0.1, "frequency": 35, "fatigue_machine": "Servohydraulic-driven test rigs, electric resonance test rigs", "fatigue_standard": "-", "fatigue_test_control": "Stress-controlled", "stress_concentration": "-", "failure_location": "Weld toe, weld root"}}, {"id": "WELD2025:4351", "name": "S960QL | Transverse Stiffener", "material_family": "Welded joint", "points": [[951.0, 1774.0, 0], [906.0, 1907.0, 0], [758.0, 4692.0, 0], [676.0, 4319.0, 0], [597.0, 6671.0, 0], [518.0, 9099.0, 0], [455.0, 12284.0, 0], [376.0, 19773.0, 0], [340.0, 27820.0, 0], [295.0, 44318.0, 0], [224.0, 98316.0, 0], [111.0, 2017338.0, 0]], "conditions": {"material": "S960QL", "am_type": "Gas Metal Arc Welding (GMAW)", "load_ratio": "0.1", "test_type": "CAL", "temperature": "-", "surface_treatment": "-"}, "metadata": {"dataset_id": 4351, "title": "Low cycle fatigue life assessment of welded high-strength structural steels based on nominal and local design concepts", "doi": "10.1016/j.ijfatigue.2017.02.014", "authors": "Meoller, Benjamin; Baumgartner, Joerg; Wagener, Rainer; Kaufmann, Heinz; Melz, Tobias", "publication": "INTERNATIONAL JOURNAL OF FATIGUE", "year_of_publication": 2017, "UT": "WOS:000403134000008", "base_material": "S960QL", "base_young_modulus": "-", "base_yield_strength": 960, "base_ultimate_strength": "-", "base_elongation": "-", "weld_material": "G 89 6M Mn4Ni2CrMo", "weld_young_modulus": "-", "weld_yield_strength": "-", "weld_ultimate_strength": "-", "weld_elongation": "-", "processing": "-", "welding_joint": "Transverse Stiffener", "welding_method": "Gas Metal Arc Welding (GMAW)", "welding_voltage": "-", "welding_current": "-", "welding_speed": "-", "preheat_temp": "-", "welding_env": "-", "residual_stress": "-", "fatigue_specimen_type": "transverse stiffeners", "fatigue_specimen_thickness": 8, "fatigue_test_type": "CAL", "fatigue_temp": "-", "fatigue_env": "-", "load_ratio": 0.1, "frequency": 35, "fatigue_machine": "Servohydraulic-driven test rigs, electric resonance test rigs", "fatigue_standard": "-", "fatigue_test_control": "Stress-controlled", "stress_concentration": "-", "failure_location": "Weld toe, weld root"}}, {"id": "WELD2025:4352", "name": "S960QL | Transverse Stiffener", "material_family": "Welded joint", "points": [[946.0, 11539.0, 0], [817.0, 28682.0, 0], [817.0, 32473.0, 0], [722.0, 39529.0, 0], [714.0, 44755.0, 0], [718.0, 46646.0, 0], [541.0, 80727.0, 0], [360.0, 196575.0, 0], [269.0, 483617.0, 0]], "conditions": {"material": "S960QL", "am_type": "Gas Metal Arc Welding (GMAW)", "load_ratio": "0.1", "test_type": "VAL", "temperature": "-", "surface_treatment": "-"}, "metadata": {"dataset_id": 4352, "title": "Low cycle fatigue life assessment of welded high-strength structural steels based on nominal and local design concepts", "doi": "10.1016/j.ijfatigue.2017.02.014", "authors": "Meoller, Benjamin; Baumgartner, Joerg; Wagener, Rainer; Kaufmann, Heinz; Melz, Tobias", "publication": "INTERNATIONAL JOURNAL OF FATIGUE", "year_of_publication": 2017, "UT": "WOS:000403134000008", "base_material": "S960QL", "base_young_modulus": "-", "base_yield_strength": 960, "base_ultimate_strength": "-", "base_elongation": "-", "weld_material": "G 89 6M Mn4Ni2CrMo", "weld_young_modulus": "-", "weld_yield_strength": "-", "weld_ultimate_strength": "-", "weld_elongation": "-", "processing": "-", "welding_joint": "Transverse Stiffener", "welding_method": "Gas Metal Arc Welding (GMAW)", "welding_voltage": "-", "welding_current": "-", "welding_speed": "-", "preheat_temp": "-", "welding_env": "-", "residual_stress": "-", "fatigue_specimen_type": "transverse stiffeners", "fatigue_specimen_thickness": 8, "fatigue_test_type": "VAL", "fatigue_temp": "-", "fatigue_env": "-", "load_ratio": 0.1, "frequency": 35, "fatigue_machine": "Servohydraulic-driven test rigs, electric resonance test rigs", "fatigue_standard": "-", "fatigue_test_control": "Stress-controlled", "stress_concentration": "-", "failure_location": "Weld toe, weld root"}}, {"id": "WELD2025:4353", "name": "S1100QL | Transverse Stiffener", "material_family": "Welded joint", "points": [[1144.0, 963.0, 0], [972.0, 1488.0, 0], [916.0, 2346.0, 0], [800.0, 2629.0, 0], [699.0, 3335.0, 0], [762.0, 3776.0, 0], [680.0, 4144.0, 0], [590.0, 6015.0, 0], [527.0, 8376.0, 0], [443.0, 12803.0, 0], [370.0, 16077.0, 0], [376.0, 20822.0, 0], [345.0, 29297.0, 0], [295.0, 34934.0, 0], [297.0, 28404.0, 0], [225.0, 74355.0, 0], [150.0, 273868.0, 0], [111.0, 1404502.0, 0]], "conditions":
