Repository: yunyunfanfan/S-PA-CBB

# S-PA-CBB

Official research code, processed curve records, evaluation outputs, and manuscript source for:

> **From Physics to Selective Generation: Conditional Brownian Bridges for Sparse S–N Curve Reconstruction and Fatigue Decision-Making**

S-PA-CBB reconstructs a complete probabilistic stress–life (S–N) curve from only two to four observed fatigue tests. The method first fits an interpretable Basquin state, diagnoses whether that state is sufficient, and applies a ControlNet-style conditional Brownian-bridge residual only to curves that benefit from correction.

File: external_data/weld2025_disjoint_curves.json (part 168 of 223)
{"material": "S1100QL", "am_type": "Gas Metal Arc Welding (GMAW)", "load_ratio": "0.1", "test_type": "CAL", "temperature": "-", "surface_treatment": "-"}, "metadata": {"dataset_id": 4353, "title": "Low cycle fatigue life assessment of welded high-strength structural steels based on nominal and local design concepts", "doi": "10.1016/j.ijfatigue.2017.02.014", "authors": "Meoller, Benjamin; Baumgartner, Joerg; Wagener, Rainer; Kaufmann, Heinz; Melz, Tobias", "publication": "INTERNATIONAL JOURNAL OF FATIGUE", "year_of_publication": 2017, "UT": "WOS:000403134000008", "base_material": "S1100QL", "base_young_modulus": "-", "base_yield_strength": 1100, "base_ultimate_strength": "-", "base_elongation": "-", "weld_material": "G 89 6M Mn4Ni2CrMo", "weld_young_modulus": "-", "weld_yield_strength": "-", "weld_ultimate_strength": "-", "weld_elongation": "-", "processing": "-", "welding_joint": "Transverse Stiffener", "welding_method": "Gas Metal Arc Welding (GMAW)", "welding_voltage": "-", "welding_current": "-", "welding_speed": "-", "preheat_temp": "-", "welding_env": "-", "residual_stress": "-", "fatigue_specimen_type": "transverse stiffeners", "fatigue_specimen_thickness": 8, "fatigue_test_type": "CAL", "fatigue_temp": "-", "fatigue_env": "-", "load_ratio": 0.1, "frequency": 35, "fatigue_machine": "Servohydraulic-driven test rigs, electric resonance test rigs", "fatigue_standard": "-", "fatigue_test_control": "Stress-controlled", "stress_concentration": "-", "failure_location": "Weld toe, weld root"}}, {"id": "WELD2025:4354", "name": "S1100QL | Transverse Stiffener", "material_family": "Welded joint", "points": [[911.0, 23319.0, 0], [946.0, 18381.0, 0], [813.0, 25863.0, 0], [364.0, 254596.0, 0], [270.0, 347315.0, 0], [272.0, 431594.0, 0]], "conditions": {"material": "S1100QL", "am_type": "Gas Metal Arc Welding (GMAW)", "load_ratio": "0.1", "test_type": "VAL", "temperature": "-", "surface_treatment": "-"}, "metadata": {"dataset_id": 4354, "title": "Low cycle fatigue life assessment of welded high-strength structural steels based on nominal and local design concepts", "doi": "10.1016/j.ijfatigue.2017.02.014", "authors": "Meoller, Benjamin; Baumgartner, Joerg; Wagener, Rainer; Kaufmann, Heinz; Melz, Tobias", "publication": "INTERNATIONAL JOURNAL OF FATIGUE", "year_of_publication": 2017, "UT": "WOS:000403134000008", "base_material": "S1100QL", "base_young_modulus": "-", "base_yield_strength": 1100, "base_ultimate_strength": "-", "base_elongation": "-", "weld_material": "G 89 6M Mn4Ni2CrMo", "weld_young_modulus": "-", "weld_yield_strength": "-", "weld_ultimate_strength": "-", "weld_elongation": "-", "processing": "-", "welding_joint": "Transverse Stiffener", "welding_method": "Gas Metal Arc Welding (GMAW)", "welding_voltage": "-", "welding_current": "-", "welding_speed": "-", "preheat_temp": "-", "welding_env": "-", "residual_stress": "-", "fatigue_specimen_type": "transverse stiffeners", "fatigue_specimen_thickness": 8, "fatigue_test_type": "VAL", "fatigue_temp": "-", "fatigue_env": "-", "load_ratio": 0.1, "frequency": 35, "fatigue_machine": "Servohydraulic-driven test rigs, electric resonance test rigs", "fatigue_standard": "-", "fatigue_test_control": "Stress-controlled", "stress_concentration": "-", "failure_location": "Weld toe, weld root"}}, {"id": "WELD2025:4355", "name": "S960M | Transverse Stiffener", "material_family": "Welded joint", "points": [[695.0, 6140.0, 0], [610.0, 7398.0, 0], [536.0, 11307.0, 0], [455.0, 22153.0, 0], [376.0, 26968.0, 0], [345.0, 53940.0, 0], [306.0, 53389.0, 0], [112.0, 5676491.0, 1], [921.0, 1488.0, 0], [741.0, 4364.0, 0], [524.0, 12410.0, 0], [455.0, 16928.0, 0], [376.0, 28994.0, 0], [300.0, 62352.0, 0], [227.0, 156605.0, 0], [152.0, 542098.0, 0]], "conditions": {"material": "S960M", "am_type": "Gas Metal Arc Welding (GMAW)", "load_ratio": "0.1", "test_type": "CAL", "temperature": "-", "surface_treatment": "-"}, "metadata": {"dataset_id": 4355, "title": "Low cycle fatigue life assessment of welded high-strength structural steels based on nominal and local design concepts", "doi": "10.1016/j.ijfatigue.2017.02.014", "authors": "Meoller, Benjamin; Baumgartner, Joerg; Wagener, Rainer; Kaufmann, Heinz; Melz, Tobias", "publication": "INTERNATIONAL JOURNAL OF FATIGUE", "year_of_publication": 2017, "UT": "WOS:000403134000008", "base_material": "S960M", "base_young_modulus": "-", "base_yield_strength": 960, "base_ultimate_strength": "-", "base_elongation": "-", "weld_material": "G 89 6M Mn4Ni2CrMo", "weld_young_modulus": "-", "weld_yield_strength": "-", "weld_ultimate_strength": "-", "weld_elongation": "-", "processing": "-", "welding_joint": "Transverse Stiffener", "welding_method": "Gas Metal Arc Welding (GMAW)", "welding_voltage": "-", "welding_current": "-", "welding_speed": "-", "preheat_temp": "-", "welding_env": "-", "residual_stress": "-", "fatigue_specimen_type": "transverse stiffeners", "fatigue_specimen_thickness": 8, "fatigue_test_type": "CAL", "fatigue_temp": "-", "fatigue_env": "-", "load_ratio": 0.1, "frequency": 35, "fatigue_machine": "Servohydraulic-driven test rigs, electric resonance test rigs", "fatigue_standard": "-", "fatigue_test_control": "Stress-controlled", "stress_concentration": "-", "failure_location": "Weld toe, weld root"}}, {"id": "WELD2025:4356", "name": "S960M | Transverse Stiffener", "material_family": "Welded joint", "points": [[921.0, 13758.0, 0], [946.0, 15101.0, 0], [729.0, 46645.0, 0], [359.0, 279443.0, 0], [270.0, 746806.0, 0]], "conditions": {"material": "S960M", "am_type": "Gas Metal Arc Welding (GMAW)", "load_ratio": "0.1", "test_type": "VAL", "temperature": "-", "surface_treatment": "-"}, "metadata": {"dataset_id": 4356, "title": "Low cycle fatigue life assessment of welded high-strength structural steels based on nominal and local design concepts", "doi": "10.1016/j.ijfatigue.2017.02.014", "authors": "Meoller, Benjamin; Baumgartner, Joerg; Wagener, Rainer; Kaufmann, Heinz; Melz, Tobias", "publication": "INTERNATIONAL JOURNAL OF FATIGUE", "year_of_publication": 2017, "UT": "WOS:000403134000008", "base_material": "S960M", "base_young_modulus": "-", "base_yield_strength": 960, "base_ultimate_strength": "-", "base_elongation": "-", "weld_material": "G 89 6M Mn4Ni2CrMo", "weld_young_modulus": "-", "weld_yield_strength": "-", "weld_ultimate_strength": "-", "weld_elongation": "-", "processing": "-", "welding_joint": "Transverse Stiffener", "welding_method": "Gas Metal Arc Welding (GMAW)", "welding_voltage": "-", "welding_current": "-", "welding_speed": "-", "preheat_temp": "-", "welding_env": "-", "residual_stress": "-", "fatigue_specimen_type": "transverse stiffeners", "fatigue_specimen_thickness": 8, "fatigue_test_type": "VAL", "fatigue_temp": "-", "fatigue_env": "-", "load_ratio": 0.1, "frequency": 35, "fatigue_machine": "Servohydraulic-driven test rigs, electric resonance test rigs", "fatigue_standard": "-", "fatigue_test_control": "Stress-controlled", "stress_concentration": "-", "failure_location": "Weld toe, weld root"}}, {"id": "WELD2025:4357", "name": "- | Tube-Clevis Connection", "material_family": "Welded joint", "points": [[478.0, 21890.0, 0], [478.0, 34719.0, 0], [486.0, 37305.0, 0], [401.0, 36893.0, 0], [403.0, 38046.0, 0], [395.0, 46698.0, 0], [405.0, 58517.0, 0], [399.0, 66171.0, 0], [301.0, 255700.0, 1], [923.0, 16040.0, 0], [870.0, 20549.0, 0], [898.0, 24135.0, 0], [789.0, 31311.0, 0], [789.0, 35438.0, 0], [748.0, 45400.0, 0], [715.0, 65826.0, 0], [551.0, 147287.0, 0], [551.0, 168774.0, 0], [477.0, 162683.0, 0], [483.0, 181851.0, 0], [392.0, 368477.0, 0]], "conditions": {"material": "-", "am_type": "Gas Metal Arc Welding (GMAW)", "load_ratio": "0.1", "test_type": "CAL", "temperature": "-", "surface_treatment": "-"}, "metadata": {"dataset_id": 4357, "title": "Low cycle fatigue life assessment of welded high-strength structural steels based on nominal and local design concepts", "doi": "10.1016/j.ijfatigue.2017.02.014", "authors": "Meoller, Benjamin; Baumgartner, Joerg; Wagener, Rainer; Kaufmann, Heinz; Melz, Tobias", "publication": "INTERNATIONAL JOURNAL OF FATIGUE", "year_of_publication": 2017, "UT": "WOS:000403134000008", "base_material": "-", "base_young_modulus": "-", "base_yield_strength": "-", "base_ultimate_strength": "-", "base_elongation": "-", "weld_material": "-", "weld_young_modulus": "-", "weld_yield_strength": "-", "weld_ultimate_strength": "-", "weld_elongation": "-", "processing": "-", "welding_joint": "Tube-Clevis Connection", "welding_method": "Gas Metal Arc Welding (GMAW)", "welding_voltage": "-", "welding_current": "-", "welding_speed": "-", "preheat_temp": "-", "welding_env": "-", "residual_stress": "-", "fatigue_specimen_type": "sample components (tube-clevis connections)", "fatigue_specimen_thickness": 5.6, "fatigue_test_type": "CAL", "fatigue_temp": "-", "fatigue_env": "-", "load_ratio": 0.1, "frequency": 35, "fatigue_machine": "Servohydraulic-driven test rigs, electric resonance test rigs", "fatigue_standard": "-", "fatigue_test_control": "Stress-controlled", "stress_concentration": "-", "failure_location": "Weld toe, weld root"}}, {"id": "WELD2025:4358", "name": "- | Tube-Clevis Connection", "material_family": "Welded joint", "points": [[1001.0, 19621.0, 0], [980.0, 26141.0, 0], [975.0, 31760.0, 0], [991.0, 38592.0, 0], [891.0, 47350.0, 0], [935.0, 60569.0, 0], [895.0, 56365.0, 0], [801.0, 87541.0, 0], [712.0, 196633.0, 0], [557.0, 363308.0, 0], [487.0, 427801.0, 0], [389.0, 832070.0, 0], [618.0, 4954.0, 0], [571.0, 6425.0, 0], [571.0, 8029.0, 0], [470.0, 8547.0, 0], [473.0, 13345.0, 0], [392.0, 14561.0, 0], [402.0, 19356.0, 0], [298.0, 42254.0, 0], [300.0, 45512.0, 0], [222.0, 58344.0, 0]], "conditions": {"material": "-", "am_type": "Gas Metal Arc Welding (GMAW)", "load_ratio": "0.1", "test_type": "VAL", "temperature": "-", "surface_treatment": "-"}, "metadata": {"dataset_id": 4358, "title": "Low cycle fatigue life assessment of welded high-strength structural steels based on nominal and local design concepts", "doi": "10.1016/j.ijfatigue.2017.02.014", "authors": "Meoller, Benjamin; Baumgartner, Joerg; Wagener, Rainer; Kaufmann, Heinz; Melz, Tobias", "publication": "INTERNATIONAL JOURNAL OF FATIGUE", "year_of_publication": 2017, "UT": "WOS:000403134000008", "base_material": "-", "base_young_modulus": "-", "base_yield_strength": "-", "base_ultimate_strength": "-", "base_elongation": "-", "weld_material": "-", "weld_young_modulus": "-", "weld_yield_strength": "-", "weld_ultimate_strength": "-", "weld_elongation": "-", "processing": "-", "welding_joint": "Tube-Clevis Connection", "welding_method": "Gas Metal Arc Welding (GMAW)", "welding_voltage": "-", "welding_current": "-", "welding_speed": "-", "preheat_temp": "-", "welding_env": "-", "residual_stress": "-", "fatigue_specimen_type": "sample components (tube-clevis connections)", "fatigue_specimen_thickness": 5.6, "fatigue_test_type": "VAL", "fatigue_temp": "-", "fatigue_env": "-", "load_ratio": 0.1, "frequency": 35, "fatigue_machine": "Servohydraulic-driven test rigs, electric resonance test rigs", "fatigue_standard": "-", "fatigue_test_control": "Stress-controlled", "stress_concentration": "-", "failure_location": "Weld toe, weld root"}}, {"id": "WELD2025:4359", "name": "S960 (EN 10025) | Butt Joint", "material_family": "Welded joint", "points": [[702.0, 15179.0, 0], [702.0, 21600.0, 0], [691.0, 28045.0, 0], [691.0, 29884.0, 0], [599.0, 24537.0, 0], [602.0, 32769.0, 0], [599.0, 40495.0, 0], [485.0, 64554.0, 0], [495.0, 71252.0, 0], [498.0, 70253.0, 0], [497.0, 98572.0, 0], [492.0, 110356.0, 0], [397.0, 116020.0, 0], [397.0, 208389.0, 0], [296.0, 325325.0, 0], [298.0, 377278.0, 0], [298.0, 428371.0, 0], [298.0, 584322.0, 0], [201.0, 3876318.0, 0], [197.0, 20207288.0, 0], [246.0, 19770409.0, 0]], "conditions": {"material": "S960 (EN 10025)", "am_type": "MIG (Metal Inert Gas)", "load_ratio": "0.1", "test_type": "Axial", "temperature": "-", "surface_treatment": "-"}, "metadata": {"dataset_id": 4359, "title": "Influence of effective stress ratio on the fatigue strength of welded and HFMI-treated high-strength steel joints", "doi": "10.1016/j.ijfatigue.2017.03.008", "authors": "Leitner, Martin", "publication": "INTERNATIONAL JOURNAL OF FATIGUE", "year_of_publication": 2017, "UT": "WOS:000403864400014", "base_material": "S960 (EN 10025)", "base_young_modulus": "-", "base_yield_strength": 960, "base_ultimate_strength": 1015, "base_elongation": 10, "weld_material": "G89 (EN ISO 16834)", "weld_young_modulus": "-", "weld_yield_strength": 915, "weld_ultimate_strength": 960, "weld_elongation": 20, "processing": "-", "welding_joint": "Butt Joint", "welding_method": "MIG (Metal Inert Gas)", "welding_voltage": "-", "welding_current": "-", "welding_speed": "-", "preheat_temp": "-", "welding_env": "M21 shielding gas (82% Ar, 18% CO₂), Mixed gas (69% Ar, 30% He, 1% CO₂)", "residual_stress": "+300 MPa", "fatigue_specimen_type": "Butt Joint", "fatigue_specimen_thickness": 5, "fatigue_test_type": "Axial", "fatigue_temp": "-", "fatigue_env": "-", "load_ratio": 0.1, "frequency": "-", "fatigue_machine": "-", "fatigue_standard": "-", "fatigue_test_control": "Stress", "stress_concentration": "2.20", "failure_location": "Weld toe"}}, {"id": "WELD2025:4360", "name": "S960 (EN 10025) | Butt Joint", "material_family": "Welded joint", "points": [[710.0, 10591.0, 0], [695.0, 16638.0, 0], [695.0, 17854.0, 0], [593.0, 31412.0, 0], [589.0, 44701.0, 0], [503.0, 52603.0, 0], [492.0, 79769.0, 0], [492.0, 90572.0, 0], [397.0, 117669.0, 0], [401.0, 135498.0, 0], [401.0, 152767.0, 0], [401.0, 161638.0, 0], [392.0, 393261.0, 0], [299.0, 428365.0, 0], [297.0, 797048.0, 0], [200.0, 20349418.0, 1], [246.0, 20336355.0, 1]], "conditions": {"material": "S960 (EN 10025)", "am_type": "MIG (Metal Inert Gas)", "load_ratio": "0.1", "test_type": "Axial", "temperature": "-", "surface_treatment": "-"}, "metadata": {"dataset_id": 4360, "title": "Influence of effective stress ratio on the fatigue strength of welded and HFMI-treated high-strength steel joints", "doi": "10.1016/j.ijfatigue.2017.03.008", "authors": "Leitner, Martin", "publication": "INTERNATIONAL JOURNAL OF FATIGUE", "year_of_publication": 2017, "UT": "WOS:000403864400014", "base_material": "S960 (EN 10025)", "base_young_modulus": "-", "base_yield_strength": 960, "base_ultimate_strength": 1015, "base_elongation": 10, "weld_material": "G89 (EN ISO 16834)", "weld_young_modulus": "-", "weld_yield_strength": 915, "weld_ultimate_strength": 960, "weld_elongation": 20, "processing": "-", "welding_joint": "Butt Joint", "welding_method": "MIG (Metal Inert Gas)", "welding_voltage": "-", "welding_current": "-", "welding_speed": "-", "preheat_temp": "-", "welding_env": "M21 shielding gas (82% Ar, 18% CO₂), Mixed gas (69% Ar, 30% He, 1% CO₂)", "residual_stress": "+75 MPa", "fatigue_specimen_type": "Butt Joint", "fatigue_specimen_thickness": 5, "fatigue_test_type": "Axial", "fatigue_temp": "-", "fatigue_env": "-", "load_ratio": 0.1, "frequency": "-", "fatigue_machine": "-", "fatigue_standard": "-", "fatigue_test_control": "Stress", "stress_concentration": "2.22", "failure_location": "Weld toe"}}, {"id": "WELD2025:4361", "name": "S960 (EN 10025) | T-Joint", "material_family": "Welded joint", "points": [[604.0, 10303.0, 0], [515.0, 15986.0, 0], [425.0, 38471.0, 0], [343.0, 80941.0, 0], [343.0, 91290.0, 0], [256.0, 240948.0, 0], [256.0, 387138.0, 0], [170.0, 1476903.0, 0]], "conditions": {"material": "S960 (EN 10025)", "am_type": "MIG (Metal Inert Gas)", "load_ratio": "0.1", "test_type": "Axial", "temperature": "-", "surface_treatment": "-"}, "metadata": {"dataset_id": 4361, "title": "Influence of effective stress ratio on the fatigue strength of welded and HFMI-treated high-strength steel joints", "doi": "10.1016/j.ijfatigue.2017.03.008", "authors": "Leitner, Martin", "publication": "INTERNATIONAL JOURNAL OF FATIGUE", "year_of_publication": 2017, "UT": "WOS:000403864400014", "base_material": "S960 (EN 10025)", "base_young_modulus": "-", "base_yield_strength": 960, "base_ultimate_strength": 1015, "base_elongation": 10, "weld_material": "G89 (EN ISO 16834)", "weld_young_modulus": "-", "weld_yield_strength": 915, "weld_ultimate_strength": 960, "weld_elongation": 20, "processing": "-", "welding_joint": "T-Joint", "welding_method": "MIG (Metal Inert Gas)", "welding_voltage": "-", "welding_current": "-", "welding_speed": "-", "preheat_temp": "-", "welding_env": "M21 shielding gas (82% Ar, 18% CO₂), Mixed gas (69% Ar, 30% He, 1% CO₂)", "residual_stress": "+550 MPa", "fatigue_specimen_type": "T-Joint", "fatigue_specimen_thickness": 5, "fatigue_test_type": "Axial", "fatigue_temp": "-", "fatigue_env": "-", "load_ratio": 0.1, "frequency": "-", "fatigue_machine": "-", "fatigue_standard": "-", "fatigue_test_control": "Stress", "stress_concentration": "2.72", "failure_location": "Weld toe"}}, {"id": "WELD2025:4362", "name": "S960 (EN 10025) | T-Joint", "material_family": "Welded joint", "points": [[592.0, 19620.0, 0], [598.0, 20326.0, 0], [490.0, 39559.0, 0], [490.0, 45574.0, 0], [392.0, 93873.0, 0], [392.0, 105129.0, 0], [343.0, 230721.0, 0], [298.0, 308533.0, 0], [292.0, 345548.0, 0], [298.0, 368252.0, 0], [279.0, 653445.0, 0], [254.0, 726838.0, 0], [225.0, 1444629.0, 0], [180.0, 49067831.0, 1]], "conditions": {"material": "S960 (EN 10025)", "am_type": "MIG (Metal Inert Gas)", "load_ratio": "0.1", "test_type": "Axial", "temperature": "-", "surface_treatment": "-"}, "metadata": {"dataset_id": 4362, "title": "Influence of effective stress ratio on the fatigue strength of welded and HFMI-treated high-strength steel joints", "doi": "10.1016/j.ijfatigue.2017.03.008", "authors": "Leitner, Martin", "publication": "INTERNATIONAL JOURNAL OF FATIGUE", "year_of_publication": 2017, "UT": "WOS:000403864400014", "base_material": "S960 (EN 10025)", "base_young_modulus": "-", "base_yield_strength": 960, "base_ultimate_strength": 1015, "base_elongation": 10, "weld_material": "G89 (EN ISO 16834)", "weld_young_modulus": "-", "weld_yield_strength": 915, "weld_ultimate_strength": 960, "weld_elongation": 20, "processing": "-", "welding_joint": "T-Joint", "welding_method": "MIG (Metal Inert Gas)", "welding_voltage": "-", "welding_current": "-", "welding_speed": "-", "preheat_temp": "-", "welding_env": "M21 shielding gas (82% Ar, 18% CO₂), Mixed gas (69% Ar, 30% He, 1% CO₂)", "residual_stress": "+320 MPa", "fatigue_specimen_type": "T-Joint", "fatigue_specimen_thickness": 5, "fatigue_test_type": "Axial", "fatigue_temp": "-", "fatigue_env": "-", "load_ratio": 0.1, "frequency": "-", "fatigue_machine": "-", "fatigue_standard": "-", "fatigue_test_control": "Stress", "stress_concentration": "1.86", "failure_location": "Weld toe"}}, {"id": "WELD2025:4363", "name": "S960 (EN 10025) | T-Joint", "material_family": "Welded joint", "points": [[700.0, 33860.0, 0], [700.0, 38739.0, 0], [604.0, 67830.0, 0], [611.0, 75969.0, 0], [495.0, 90749.0, 0], [495.0, 116288.0, 0], [503.0, 120475.0, 0], [498.0, 135900.0, 0], [404.0, 264685.0, 0], [409.0, 369258.0, 0], [375.0, 473301.0, 0], [324.0, 50827970.0, 1]], "conditions": {"material": "S960 (EN 10025)", "am_type": "MIG (Metal Inert Gas)", "load_ratio": "0.1", "test_type": "Axial", "temperature": "-", "surface_treatment": "HFMI (High-Frequency Mechanical Impact) treatment"}, "metadata": {"dataset_id": 4363, "title": "Influence of effective stress ratio on the fatigue strength of welded and HFMI-treated high-strength steel joints", "doi": "10.1016/j.ijfatigue.2017.03.008", "authors": "Leitner, Martin", "publication": "INTERNATIONAL JOURNAL OF FATIGUE", "year_of_publication": 2017, "UT": "WOS:000403864400014", "base_material": "S960 (EN 10025)", "base_young_modulus": "-", "base_yield_strength": 960, "base_ultimate_strength": 1015, "base_elongation": 10, "weld_material": "G89 (EN ISO 16834)", "weld_young_modulus": "-", "weld_yield_strength": 915, "weld_ultimate_strength": 960, "weld_elongation": 20, "processing": "HFMI (High-Frequency Mechanical Impact) treatment", "welding_joint": "T-Joint", "welding_method": "MIG (Metal Inert Gas)", "welding_voltage": "-", "welding_current": "-", "welding_speed": "-", "preheat_temp": "-", "welding_env": "M21 shielding gas (82% Ar, 18% CO₂), Mixed gas (69% Ar, 30% He, 1% CO₂)", "residual_stress": "-330 MPa", "fatigue_specimen_type": "T-Joint", "fatigue_specimen_thickness": 5, "fatigue_test_type": "Axial", "fatigue_temp": "-", "fatigue_env": "-", "load_ratio": 0.1, "frequency": "-", "fatigue_machine": "-", "fatigue_standard": "-", "fatigue_test_control": "Stress", "stress_concentration": "1.48", "failure_location": "Weld toe"}}, {"id": "WELD2025:4364", "name": "S960 (EN 10025) | T-Joint", "material_family": "Welded joint", "points": [[607.0, 48964.0, 0], [503.0, 103087.0, 0], [503.0, 108329.0, 0], [503.0, 122194.0, 0], [408.0, 138904.0, 0], [355.0, 187125.0, 0], [350.0, 396555.0, 0], [302.0, 646858.0, 0], [253.0, 20539346.0, 1]], "conditions": {"material": "S960 (EN 10025)", "am_type": "MIG (Metal Inert Gas)", "load_ratio": "0.1", "test_type": "Axial", "temperature": "-", "surface_treatment": "HFMI (High-Frequency Mechanical Impact) treatment, Stress-relief annealing (PWHT)"}, "metadata": {"dataset_id": 4364, "title": "Influence of effective stress ratio on the fatigue strength of welded and HFMI-treated high-strength steel joints", "doi": "10.1016/j.ijfatigue.2017.03.008", "authors": "Leitner, Martin", "publication": "INTERNATIONAL JOURNAL OF FATIGUE", "year_of_publication": 2017, "UT": "WOS:000403864400014", "base_material": "S960 (EN 10025)", "base_young_modulus": "-", "base_yield_strength": 960, "base_ultimate_strength": 1015, "base_elongation": 10, "weld_material": "G89 (EN ISO 16834)", "weld_young_modulus": "-", "weld_yield_strength": 915, "weld_ultimate_strength": 960, "weld_elongation": 20, "processing": "HFMI (High-Frequency Mechanical Impact) treatment, Stress-relief annealing (PWHT)", "welding_joint": "T-Joint", "welding_method": "MIG (Metal Inert Gas)", "welding_voltage": "-", "welding_current": "-", "welding_speed": "-", "preheat_temp": "-", "welding_env": "M21 shielding gas (82% Ar, 18% CO₂), Mixed gas (69% Ar, 30% He, 1% CO₂)", "residual_stress": "0 MPa", "fatigue_specimen_type": "T-Joint", "fatigue_specimen_thickness": 5, "fatigue_test_type": "Axial", "fatigue_temp": "-", "fatigue_env": "-", "load_ratio": 0.1, "frequency": "-", "fatigue_machine": "-", "fatigue_standard": "-", "fatigue_test_control": "Stress", "stress_concentration": "-", "failure_location": "Weld toe"}}, {"id": "WELD2025:4365", "name": "S960 (EN 10025) | Butt Joint", "material_family": "Welded joint", "points": [[604.0, 52281.0, 0], [497.0, 115369.0, 0], [497.0, 123902.0, 0], [402.0, 289466.0, 0], [398.0, 396229.0, 0], [341.0, 959480.0, 0], [323.0, 18540485.0, 0], [294.0, 51425379.0, 1]], "conditions": {"material": "S960 (EN 10025)", "am_type": "MIG (Metal Inert Gas)", "load_ratio": "0.1", "test_type": "Axial", "temperature": "-", "surface_treatment": "HFMI (High-Frequency Mechanical Impact) treatment"}, "metadata": {"dataset_id": 4365, "title": "Influence of effective stress ratio on the fatigue strength of welded and HFMI-treated high-strength steel joints", "doi": "10.1016/j.ijfatigue.2017.03.008", "authors": "Leitner, Martin", "publication": "INTERNATIONAL JOURNAL OF FATIGUE", "year_of_publication": 2017, "UT": "WOS:000403864400014", "base_material": "S960 (EN 10025)", "base_young_modulus": "-", "base_yield_strength": 960, "base_ultimate_strength": 1015, "base_elongation": 10, "weld_material": "G89 (EN ISO 16834)", "weld_young_modulus": "-", "weld_yield_strength": 915, "weld_ultimate_strength": 960, "weld_elongation": 20, "processing": "HFMI (High-Frequency Mechanical Impact) treatment", "welding_joint": "Butt Joint", "welding_method": "MIG (Metal Inert Gas)", "welding_voltage": "-", "welding_current": "-", "welding_speed": "-", "preheat_temp": "-", "welding_env": "M21 shielding gas (82% Ar, 18% CO₂), Mixed gas (69% Ar, 30% He, 1% CO₂)", "residual_stress": "-400 MPa", "fatigue_specimen_type": "Butt Joint", "fatigue_specimen_thickness": 5, "fatigue_test_type": "Axial", "fatigue_temp": "-", "fatigue_env": "-", "load_ratio": 0.1, "frequency": "-", "fatigue_machine": "-", "fatigue_standard": "-", "fatigue_test_control": "Stress", "stress_concentration": "1.42", "failure_location": "Weld toe"}}, {"id": "WELD2025:4366", "name": "S960 (EN 10025) | Longitudinal Stiffener", "material_family": "Welded joint", "points": [[593.0, 13561.0, 0], [499.0, 24653.0, 0], [404.0, 45453.0, 0], [509.0, 25914.0, 0], [297.0, 123945.0, 0], [252.0, 226933.0, 0], [200.0, 452461.0, 0], [176.0, 650351.0, 0], [151.0, 1085480.0, 0], [112.0, 7261002.0, 0], [99.0, 50358030.0, 1]], "conditions": {"material": "S960 (EN 10025)", "am_type": "MIG (Metal Inert Gas)", "load_ratio": "0.1", "test_type": "Axial", "temperature": "-", "surface_treatment": "-"}, "metadata": {"dataset_id": 4366, "title": "Influence of effective stress ratio on the fatigue strength of welded and HFMI-treated high-strength steel joints", "doi": "10.1016/j.ijfatigue.2017.03.008", "authors": "Leitner, Martin", "publication": "INTERNATIONAL JOURNAL OF FATIGUE", "year_of_publication": 2017, "UT": "WOS:000403864400014", "base_material": "S960 (EN 10025)", "base_young_modulus": "-", "base_yield_strength": 960, "base_ultimate_strength": 1015, "base_elongation": 10, "weld_material": "G89 (EN ISO 16834)", "weld_young_modulus": "-", "weld_yield_strength": 915, "weld_ultimate_strength": 960, "weld_elongation": 20, "processing": "-", "welding_joint": "Longitudinal Stiffener", "welding_method": "MIG (Metal Inert Gas)", "welding_voltage": "-", "welding_current": "-", "welding_speed": "-", "preheat_temp": "-", "welding_env": "M21 shielding gas (82% Ar, 18% CO₂), Mixed gas (69% Ar, 30% He, 1% CO₂)", "residual_stress": "-50 MPa", "fatigue_specimen_type": "Longitudinal Stiffener", "fatigue_specimen_thickness": 5, "fatigue_test_type": "Axial", "fatigue_temp": "-", "fatigue_env": "-", "load_ratio": 0.1, "frequency": "-", "fatigue_machine": "-", "fatigue_standard": "-", "fatigue_test_control": "Stress", "stress_concentration": "3.20", "failure_location": "Weld toe"}}, {"id": "WELD2025:4367", "name": "S960 (EN 10025) | Longitudinal Stiffener", "material_family": "Welded joint", "points": [[695.0, 18962.0, 0], [593.0, 33743.0, 0], [593.0, 37815.0, 0], [486.0, 88824.0, 0], [499.0, 138139.0, 0], [398.0, 281379.0, 0], [345.0, 577392.0, 0], [347.0, 624451.0, 0], [352.0, 836225.0, 0], [323.0, 1111521.0, 0], [305.0, 7710438.0, 0], [273.0, 51606099.0, 1]], "conditions": {"material": "S960 (EN 10025)", "am_type": "MIG (Metal Inert Gas)", "load_ratio": "0.1", "test_type": "Axial", "temperature": "-", "surface_treatment": "HFMI (High-Frequency Mechanical Impact) treatment"}, "metadata": {"dataset_id": 4367, "title": "Influence of effective stress ratio on the fatigue strength of welded and HFMI-treated high-strength steel joints", "doi": "10.1016/j.ijfatigue.2017.03.008", "authors": "Leitner, Martin", "publication": "INTERNATIONAL JOURNAL OF FATIGUE", "year_of_publication": 2017, "UT": "WOS:000403864400014", "base_material": "S960 (EN 10025)", "base_young_modulus": "-", "base_yield_strength": 960, "base_ultimate_strength": 1015, "base_elongation": 10, "weld_material": "G89 (EN ISO 16834)", "weld_young_modulus": "-", "weld_yield_strength": 915, "weld_ultimate_strength": 960, "weld_elongation": 20, "processing": "HFMI (High-Frequency Mechanical Impact) treatment", "welding_joint": "Longitudinal Stiffener", "welding_method": "MIG (Metal Inert Gas)", "welding_voltage": "-", "welding_current": "-", "welding_speed": "-", "preheat_temp": "-", "welding_env": "M21 shielding gas (82% Ar, 18% CO₂), Mixed gas (69% Ar, 30% He, 1% CO₂)", "residual_stress": "-600 MPa", "fatigue_specimen_type": "Longitudinal Stiffener", "fatigue_specimen_thickness": 5, "fatigue_test_type": "Axial", "fatigue_temp": "-", "fatigue_env": "-", "load_ratio": 0.1, "frequency": "-", "fatigue_machine": "-", "fatigue_standard": "-", "fatigue_test_control": "Stress", "stress_concentration": "2.17", "failure_location": "Weld toe"}}, {"id": "WELD2025:4368", "name": "EN-AW 6082 T6 | Tube-to-flange", "material_family": "Welded joint", "points": [[141.0, 16447.0, 0], [144.0, 151191.0, 0], [119.0, 181327.0, 0], [118.0, 330072.0, 0], [96.0, 856777.0, 0], [82.0, 1262666.0, 0], [88.0, 1508900.0, 0], [106.0, 1713420.0, 0], [82.0, 5915975.0, 0]], "conditions": {"material": "EN-AW 6082 T6", "am_type": "TIG and MIG", "load_ratio": "-1", "test_type": "Bending", "temperature": "-", "surface_treatment": "-"}, "metadata": {"dataset_id": 4368, "title": "Multiaxial fatigue strength assessment of welded joints using the Peak Stress Method - Part I: Approach and application to aluminium joints", "doi": "10.1016/j.ijfatigue.2017.03.038", "authors": "Meneghetti, G.; Campagnolo, A.; Rigon, D.", "publication": "INTERNATIONAL JOURNAL OF FATIGUE", "year_of_publication": 2017, "UT": "WOS:000403134000019", "base_material": "EN-AW 6082 T6", "base_young_modulus": "-", "base_yield_strength": 315, "base_ultimate_strength": 332, "base_elongation": "-", "weld_material": "-", "weld_young_modulus": "-", "weld_yield_strength": "-", "weld_ultimate_strength": "-", "weld_elongation": "-", "processing": "-", "welding_joint": "Tube-to-flange", "welding_method": "TIG and MIG", "welding_voltage": "-", "welding_current": "-", "welding_speed": "-", "preheat_temp": "-", "welding_env": "-", "residual_stress": "-", "fatigue_specimen_type": "Tubular", "fatigue_specimen_thickness": "-", "fatigue_test_type": "Bending", "fatigue_temp": "-", "fatigue_env": "-", "load_ratio": -1, "frequency": "-", "fatigue_machine": "-", "fatigue_standard": "-", "fatigue_test_control": "-", "stress_concentration": "-", "failure_location": "Weld toe"}}, {"id": "WELD2025:4369", "name": "EN-AW 6082 T6 | Tube-to-flange", "material_family": "Welded joint", "points": [[117.0, 48902.0, 0], [119.0, 218657.0, 0], [99.0, 395878.0, 0], [80.0, 646533.0, 0], [98.0, 762253.0, 0], [79.0, 2025363.0, 0], [72.0, 3263453.0, 0]], "conditions": {"material": "EN-AW 6082 T6", "am_type": "TIG and MIG", "load_ratio": "-1", "test_type": "Torsion", "temperature": "-", "surface_treatment": "-"}, "metadata": {"dataset_id": 4369, "title": "Multiaxial fatigue strength assessment of welded joints using the Peak Stress Method - Part I: Approach and application to aluminium joints", "doi": "10.1016/j.ijfatigue.2017.03.038", "authors": "Meneghetti, G.; Campagnolo, A.; Rigon, D.", "publication": "INTERNATIONAL JOURNAL OF FATIGUE", "year_of_publication": 2017, "UT": "WOS:000403134000019", "base_material": "EN-AW 6082 T6", "base_young_modulus": "-", "base_yield_strength": 315, "base_ultimate_strength": 332, "base_elongation": "-", "weld_material": "-", "weld_young_modulus": "-", "weld_yield_strength": "-", "weld_ultimate_strength": "-", "weld_elongation": "-", "processing": "-", "welding_joint": "Tube-to-flange", "welding_method": "TIG and MIG", "welding_voltage": "-", "welding_current": "-", "welding_speed": "-", "preheat_temp": "-", "welding_env": "-", "residual_stress": "-", "fatigue_specimen_type": "Tubular", "fatigue_specimen_thickness": "-", "fatigue_test_type": "Torsion", "fatigue_temp": "-", "fatigue_env": "-", "load_ratio": -1, "frequency": "-", "fatigue_machine": "-", "fatigue_standard": "-", "fatigue_test_control": "-", "stress_concentration": "-", "failure_location": "Weld toe"}}, {"id": "WELD2025:4370", "name": "EN-AW 6082 T6 | Tube-to-flange", "material_family": "Welded joint", "points": [[101.0, 48417.0, 0], [100.0, 84497.0, 0], [101.0, 92792.0, 0], [78.0, 368680.0, 0], [60.0, 896150.0, 0], [61.0, 1701562.0, 0], [60.0, 2080749.0, 0], [99.0, 50025.0, 0], [100.0, 54936.0, 0], [99.0, 68770.0, 0], [80.0, 356835.0, 0], [80.0, 384581.0, 0], [60.0, 970342.0, 0], [61.0, 1859760.0, 0], [61.0, 2339113.0, 0]], "conditions": {"material": "EN-AW 6082 T6", "am_type": "TIG and MIG", "load_ratio": "-1", "test_type": "Combined bending and torsion (multiaxial)", "temperature": "-", "surface_treatment": "-"}, "metadata": {"dataset_id": 4370, "title": "Multiaxial fatigue strength assessment of welded joints using the Peak Stress Method - Part I: Approach and application to aluminium joints", "doi": "10.1016/j.ijfatigue.2017.03.038", "authors": "Meneghetti, G.; Campagnolo, A.; Rigon, D.", "publication": "INTERNATIONAL JOURNAL OF FATIGUE", "year_of_publication": 2017, "UT": "WOS:000403134000019", "base_material": "EN-AW 6082 T6", "base_young_modulus": "-", "base_yield_strength": 315, "base_ultimate_strength": 332, "base_elongation": "-", "weld_material": "-", "weld_young_modulus": "-", "weld_yield_strength": "-", "weld_ultimate_strength": "-", "weld_elongation": "-", "processing": "-", "welding_joint": "Tube-to-flange", "welding_method": "TIG and MIG", "welding_voltage": "-", "welding_current": "-", "welding_speed": "-", "preheat_temp": "-", "welding_env": "-", "residual_stress": "-", "fatigue_specimen_type": "Tubular", "fatigue_specimen_thickness": "-", "fatigue_test_type": "Combined bending and torsion (multiaxial)", "fatigue_temp": "-", "fatigue_env": "-", "load_ratio": -1, "frequency": "-", "fatigue_machine": "-", "fatigue_standard": "-", "fatigue_test_control": "-", "stress_concentration": "-", "failure_location": "Weld toe"}}, {"id": "WELD2025:4371", "name": "9%Cr steel and CrMoV steel | Butt Joint", "material_family": "Welded joint", "points": [[428.0, 1469926.0, 0], [429.0, 1037388.0, 0]], "conditions": {"material": "9%Cr steel and CrMoV steel", "am_type": "Submerged Arc Welding (SAW)", "load_ratio": "0", "test_type": "Axial stress-controlled fatigue test", "temperature": "500", "surface_treatment": "Post-weld heat treatment (PWHT)"}, "metadata": {"dataset_id": 4371, "title": "Failure mechanisms and design of dissimilar welds of 9%Cr and CrMoV steels up to very high cycle fatigue regime", "doi": "10.1016/j.ijfatigue.2018.04.032", "authors": "Zhang, Wei-Chang; Zhu, Ming-Liang; Wang, Kai; Xuan, Fu-Zhen", "publication": "INTERNATIONAL JOURNAL OF FATIGUE", "year_of_publication": 2018, "UT": "WOS:000437373300034", "base_material": "9%Cr steel and CrMoV steel", "base_young_modulus": "161.21, 149.81", "base_yield_strength": "543, 459", "base_ultimate_strength": "590, 495", "base_elongation": "-", "weld_material": "Cr2Mo1 steel", "weld_young_modulus": 161.09, "weld_yield_strength": 498, "weld_ultimate_strength": 505, "weld_elongation": "-", "processing": "Post-weld heat treatment (PWHT)", "welding_joint": "Butt Joint", "welding_method": "Submerged Arc Welding (SAW)", "welding_voltage": "-", "welding_current": "-", "welding_speed": "-", "preheat_temp": "-", "welding_env": "-", "residual_stress": "-", "fatigue_specimen_type": "Round bar (cross-weld specimen)", "fatigue_specimen_thickness": 6, "fatigue_test_type": "Axial stress-controlled fatigue test", "fatigue_temp": 500, "fatigue_env": "High-temperature furnace", "load_ratio": 0, "frequency": 100, "fatigue_machine": "-", "fatigue_standard": "-", "fatigue_test_control": "Stress-controlled", "stress_concentration": "-", "failure_location": "surface"}}, {"id": "WELD2025:4372", "name": "9%Cr steel and CrMoV steel | Butt Joint", "material_family": "Welded joint", "points": [[470.0, 106460.0, 0], [449.0, 289093.0, 0], [448.0, 504827.0, 0], [428.0, 1112483.0, 0], [408.0, 3175246.0, 0], [408.0, 5825565.0, 0], [386.0, 10629976.0, 0], [388.0, 14903405.0, 0], [367.0, 15420680.0, 0], [368.0, 18443347.0, 0], [347.0, 50586861.0, 1]], "conditions": {"material": "9%Cr steel and CrMoV steel", "am_type": "Submerged Arc Welding (SAW)", "load_ratio": "0", "test_type": "Axial stress-controlled fatigue test", "temperature": "500", "surface_treatment": "Post-weld heat treatment (PWHT)"}, "metadata": {"dataset_id": 4372, "title": "Failure mechanisms and design of dissimilar welds of 9%Cr and CrMoV steels up to very high cycle fatigue regime", "doi": "10.1016/j.ijfatigue.2018.04.032", "authors": "Zhang, Wei-Chang; Zhu, Ming-Liang; Wang, Kai; Xuan, Fu-Zhen", "publication": "INTERNATIONAL JOURNAL OF FATIGUE", "year_of_publication": 2018, "UT": "WOS:000437373300034", "base_material": "9%Cr steel and CrMoV steel", "base_young_modulus": "161.21, 149.81", "base_yield_strength": "543, 459", "base_ultimate_strength": "590, 495", "base_elongation": "-", "weld_material": "Cr2Mo1 steel", "weld_young_modulus": 161.09, "weld_yield_strength": 498, "weld_ultimate_strength": 505, "weld_elongation": "-", "processing": "Post-weld heat treatment (PWHT)", "welding_joint": "Butt Joint", "welding_method": "Submerged Arc Welding (SAW)", "welding_voltage": "-", "welding_current": "-", "welding_speed": "-", "preheat_temp": "-", "welding_env": "-", "residual_stress": "-", "fatigue_specimen_type": "Round bar (cross-weld specimen)", "fatigue_specimen_thickness": 6, "fatigue_test_type": "Axial stress-controlled fatigue test", "fatigue_temp": 500, "fatigue_env": "High-temperature furnace", "load_ratio": 0, "frequency": 100, "fatigue_machine": "-", "fatigue_standard": "-", "fatigue_test_control": "Stress-controlled", "stress_concentration": "-", "failure_location": "internal"}}, {"id": "WELD2025:4373", "name": "Hot-rolled bainitic ultra-high strength steel (980 MPa grade) | Lap fillet joint", "material_family": "Welded joint", "points": [[486.0, 109042.0, 0], [440.0, 85811.0, 0], [444.0, 134589.0, 0], [439.0, 134604.0, 0], [437.0, 147751.0, 0], [432.0, 178023.0, 0], [445.0, 173876.0, 0], [452.0, 193803.0, 0], [401.0, 211338.0, 0], [341.0, 364466.0, 0], [294.0, 555054.0, 0], [292.0, 1001258.0, 0], [275.0, 3135631.0, 1], [244.0, 3115191.0, 1]], "conditions": {"material": "Hot-rolled bainitic ultra-high strength steel (980 MPa grade)", "am_type": "MIG (Metal Inert Gas, inferred from shielding gas)", "load_ratio": "0", "test_type": "4-point plane bending", "temperature": "25", "surface_treatment": "-"}, "metadata": {"dataset_id": 4373, "title": "Effect of weld toe geometry on fatigue life of lap fillet welded ultra-high strength steel joints", "doi": "10.1016/j.ijfatigue.2018.06.050", "authors": "Shiozaki, Tsuyoshi; Yamaguchi, Naoki; Tamai, Yoshikiyo; Hiramoto, Jiro; Ogawa, Kazuhiro", "publication": "INTERNATIONAL JOURNAL OF FATIGUE", "year_of_publication": 2018, "UT": "WOS:000450377100039", "base_material": "Hot-rolled bainitic ultra-high strength steel (980 MPa grade)", "base_young_modulus": 206, "base_yield_strength": 860, "base_ultimate_strength": 988, "base_elongation": "-", "weld_material": "780 MPa grade steel welding wire", "weld_young_modulus": 206, "weld_yield_strength": "-", "weld_ultimate_strength": "-", "weld_elongation": "-", "processing": "-", "welding_joint": "Lap fillet joint", "welding_method": "MIG (Metal Inert Gas, inferred from shielding gas)", "welding_voltage": 20, "welding_current": 220, "welding_speed": 13.33, "preheat_temp": "-", "welding_env": "Ar-20% CO₂ shielding gas", "residual_stress": "Tensile residual stress near weld toe (25–60 MPa)", "fatigue_specimen_type": "Lap fillet welded joint (sheet)", "fatigue_specimen_thickness": 2.9, "fatigue_test_type": "4-point plane bending", "fatigue_temp": 25, "fatigue_env": "Air", "load_ratio": 0, "frequency": "10–14", "fatigue_machine": "Servo-hydraulic fatigue testing machine", "fatigue_standard": "-", "fatigue_test_control": "Load control", "stress_concentration": "-", "failure_location": "Weld toe"}}, {"id": "WELD2025:4374", "name": "Hot-rolled bainitic ultra-high strength steel (980 MPa grade) | Lap fillet joint", "material_family": "Welded joint", "points": [[665.0, 82194.0, 0], [605.0, 205596.0, 0], [551.0, 285108.0, 0], [560.0, 348802.0, 0], [502.0, 573844.0, 0], [486.0, 776967.0, 0], [444.0, 3001409.0, 0], [669.0, 160213.0, 0], [652.0, 362032.0, 0], [603.0, 3038740.0, 1], [612.0, 3183140.0, 1], [698.0, 179917.0, 0], [659.0, 599517.0, 0], [657.0, 684101.0, 0], [604.0, 3387480.0, 1], [604.0, 3835388.0, 1]], "conditions": {"material": "Hot-rolled bainitic ultra-high strength steel (980 MPa grade)", "am_type": "MIG (Metal Inert Gas, inferred from shielding gas)",
