Repository: yunyunfanfan/S-PA-CBB

# S-PA-CBB

Official research code, processed curve records, evaluation outputs, and manuscript source for:

> **From Physics to Selective Generation: Conditional Brownian Bridges for Sparse S–N Curve Reconstruction and Fatigue Decision-Making**

S-PA-CBB reconstructs a complete probabilistic stress–life (S–N) curve from only two to four observed fatigue tests. The method first fits an interpretable Basquin state, diagnoses whether that state is sufficient, and applies a ControlNet-style conditional Brownian-bridge residual only to curves that benefit from correction.

File: external_data/weld2025_disjoint_curves.json (part 169 of 223)
"load_ratio": "0", "test_type": "4-point plane bending", "temperature": "25", "surface_treatment": "toe machined"}, "metadata": {"dataset_id": 4374, "title": "Effect of weld toe geometry on fatigue life of lap fillet welded ultra-high strength steel joints", "doi": "10.1016/j.ijfatigue.2018.06.050", "authors": "Shiozaki, Tsuyoshi; Yamaguchi, Naoki; Tamai, Yoshikiyo; Hiramoto, Jiro; Ogawa, Kazuhiro", "publication": "INTERNATIONAL JOURNAL OF FATIGUE", "year_of_publication": 2018, "UT": "WOS:000450377100039", "base_material": "Hot-rolled bainitic ultra-high strength steel (980 MPa grade)", "base_young_modulus": 206, "base_yield_strength": 860, "base_ultimate_strength": 988, "base_elongation": "-", "weld_material": "780 MPa grade steel welding wire", "weld_young_modulus": 206, "weld_yield_strength": "-", "weld_ultimate_strength": "-", "weld_elongation": "-", "processing": "toe machined", "welding_joint": "Lap fillet joint", "welding_method": "MIG (Metal Inert Gas, inferred from shielding gas)", "welding_voltage": 20, "welding_current": 220, "welding_speed": 13.33, "preheat_temp": "-", "welding_env": "Ar-20% CO₂ shielding gas", "residual_stress": "Tensile residual stress near weld toe (25–60 MPa)", "fatigue_specimen_type": "Lap fillet welded joint (sheet)", "fatigue_specimen_thickness": 2.9, "fatigue_test_type": "4-point plane bending", "fatigue_temp": 25, "fatigue_env": "Air", "load_ratio": 0, "frequency": "10–14", "fatigue_machine": "Servo-hydraulic fatigue testing machine", "fatigue_standard": "-", "fatigue_test_control": "Load control", "stress_concentration": "-", "failure_location": "machined groove surface"}}, {"id": "WELD2025:4375", "name": "Hot-rolled bainitic ultra-high strength steel (980 MPa grade) | Lap fillet joint", "material_family": "Welded joint", "points": [[481.0, 96962.0, 0], [432.0, 159758.0, 0], [285.0, 974836.0, 0], [238.0, 3006700.0, 1]], "conditions": {"material": "Hot-rolled bainitic ultra-high strength steel (980 MPa grade)", "am_type": "MIG (Metal Inert Gas, inferred from shielding gas)", "load_ratio": "0", "test_type": "4-point plane bending", "temperature": "25", "surface_treatment": "Heat treatment (773 K for 1 h) for some specimens"}, "metadata": {"dataset_id": 4375, "title": "Effect of weld toe geometry on fatigue life of lap fillet welded ultra-high strength steel joints", "doi": "10.1016/j.ijfatigue.2018.06.050", "authors": "Shiozaki, Tsuyoshi; Yamaguchi, Naoki; Tamai, Yoshikiyo; Hiramoto, Jiro; Ogawa, Kazuhiro", "publication": "INTERNATIONAL JOURNAL OF FATIGUE", "year_of_publication": 2018, "UT": "WOS:000450377100039", "base_material": "Hot-rolled bainitic ultra-high strength steel (980 MPa grade)", "base_young_modulus": 206, "base_yield_strength": 860, "base_ultimate_strength": 988, "base_elongation": "-", "weld_material": "780 MPa grade steel welding wire", "weld_young_modulus": 206, "weld_yield_strength": "-", "weld_ultimate_strength": "-", "weld_elongation": "-", "processing": "Heat treatment (773 K for 1 h) for some specimens", "welding_joint": "Lap fillet joint", "welding_method": "MIG (Metal Inert Gas, inferred from shielding gas)", "welding_voltage": 20, "welding_current": 220, "welding_speed": 13.33, "preheat_temp": "-", "welding_env": "Ar-20% CO₂ shielding gas", "residual_stress": "Tensile residual stress near weld toe (25–60 MPa)", "fatigue_specimen_type": "Lap fillet welded joint (sheet)", "fatigue_specimen_thickness": 2.9, "fatigue_test_type": "4-point plane bending", "fatigue_temp": 25, "fatigue_env": "Air", "load_ratio": 0, "frequency": "10–14", "fatigue_machine": "Servo-hydraulic fatigue testing machine", "fatigue_standard": "-", "fatigue_test_control": "Load control", "stress_concentration": "-", "failure_location": "-"}}, {"id": "WELD2025:4376", "name": "Steel | Fillet-welded joints", "material_family": "Welded joint", "points": [[237.0, 133186.0, 0], [197.0, 237830.0, 0], [156.0, 279081.0, 0], [136.0, 773691.0, 0], [113.0, 1670573.0, 0], [96.0, 2726469.0, 0]], "conditions": {"material": "Steel", "am_type": "-", "load_ratio": "0", "test_type": "Uniaxial fatigue loading", "temperature": "-", "surface_treatment": "-"}, "metadata": {"dataset_id": 4376, "title": "On the use of hot-spot stresses, effective notch stresses and the Point Method 1 to estimate lifetime of inclined welds subjected to uniaxial fatigue loading", "doi": "10.1016/j.ijfatigue.2018.08.032", "authors": "Al Zamzami, Ibrahim; Susmel, Luca", "publication": "INTERNATIONAL JOURNAL OF FATIGUE", "year_of_publication": 2018, "UT": "WOS:000449240200038", "base_material": "Steel", "base_young_modulus": "-", "base_yield_strength": "-", "base_ultimate_strength": "-", "base_elongation": "-", "weld_material": "-", "weld_young_modulus": "-", "weld_yield_strength": "-", "weld_ultimate_strength": "-", "weld_elongation": "-", "processing": "-", "welding_joint": "Fillet-welded joints", "welding_method": "-", "welding_voltage": "-", "welding_current": "-", "welding_speed": "-", "preheat_temp": "-", "welding_env": "-", "residual_stress": "-", "fatigue_specimen_type": "fillet-welded joints", "fatigue_specimen_thickness": 12.5, "fatigue_test_type": "Uniaxial fatigue loading", "fatigue_temp": "-", "fatigue_env": "-", "load_ratio": 0, "frequency": "-", "fatigue_machine": "-", "fatigue_standard": "IIW recommendations, Eurocode 3", "fatigue_test_control": "-", "stress_concentration": "-", "failure_location": "Weld toe"}}, {"id": "WELD2025:4377", "name": "Steel | non-load carrying fillet welded joint", "material_family": "Welded joint", "points": [[212.0, 164297.0, 0], [207.0, 192794.0, 0], [165.0, 439816.0, 0], [165.0, 537157.0, 0], [137.0, 608654.0, 0], [135.0, 1374692.0, 0], [139.0, 2699349.0, 0], [116.0, 2699349.0, 0], [116.0, 6506000.0, 1]], "conditions": {"material": "Steel", "am_type": "-", "load_ratio": "0", "test_type": "Uniaxial fatigue loading", "temperature": "-", "surface_treatment": "-"}, "metadata": {"dataset_id": 4377, "title": "On the use of hot-spot stresses, effective notch stresses and the Point Method 1 to estimate lifetime of inclined welds subjected to uniaxial fatigue loading", "doi": "10.1016/j.ijfatigue.2018.08.032", "authors": "Al Zamzami, Ibrahim; Susmel, Luca", "publication": "INTERNATIONAL JOURNAL OF FATIGUE", "year_of_publication": 2018, "UT": "WOS:000449240200038", "base_material": "Steel", "base_young_modulus": "-", "base_yield_strength": "-", "base_ultimate_strength": "-", "base_elongation": "-", "weld_material": "-", "weld_young_modulus": "-", "weld_yield_strength": "-", "weld_ultimate_strength": "-", "weld_elongation": "-", "processing": "-", "welding_joint": "non-load carrying fillet welded joint", "welding_method": "-", "welding_voltage": "-", "welding_current": "-", "welding_speed": "-", "preheat_temp": "-", "welding_env": "-", "residual_stress": "-", "fatigue_specimen_type": "non-load carrying fillet welded joint", "fatigue_specimen_thickness": 9, "fatigue_test_type": "Uniaxial fatigue loading", "fatigue_temp": "-", "fatigue_env": "-", "load_ratio": 0, "frequency": "-", "fatigue_machine": "-", "fatigue_standard": "IIW recommendations, Eurocode 3", "fatigue_test_control": "-", "stress_concentration": "-", "failure_location": "Weld toe"}}, {"id": "WELD2025:4378", "name": "Steel | out-of-plane gusset", "material_family": "Welded joint", "points": [[191.0, 213064.0, 0], [188.0, 236644.0, 0], [123.0, 1542173.0, 0], [101.0, 3380209.0, 0]], "conditions": {"material": "Steel", "am_type": "-", "load_ratio": "0", "test_type": "Uniaxial fatigue loading", "temperature": "-", "surface_treatment": "-"}, "metadata": {"dataset_id": 4378, "title": "On the use of hot-spot stresses, effective notch stresses and the Point Method 1 to estimate lifetime of inclined welds subjected to uniaxial fatigue loading", "doi": "10.1016/j.ijfatigue.2018.08.032", "authors": "Al Zamzami, Ibrahim; Susmel, Luca", "publication": "INTERNATIONAL JOURNAL OF FATIGUE", "year_of_publication": 2018, "UT": "WOS:000449240200038", "base_material": "Steel", "base_young_modulus": "-", "base_yield_strength": "-", "base_ultimate_strength": "-", "base_elongation": "-", "weld_material": "-", "weld_young_modulus": "-", "weld_yield_strength": "-", "weld_ultimate_strength": "-", "weld_elongation": "-", "processing": "-", "welding_joint": "out-of-plane gusset", "welding_method": "-", "welding_voltage": "-", "welding_current": "-", "welding_speed": "-", "preheat_temp": "-", "welding_env": "-", "residual_stress": "-", "fatigue_specimen_type": "out-of-plane gusset", "fatigue_specimen_thickness": 9, "fatigue_test_type": "Uniaxial fatigue loading", "fatigue_temp": "-", "fatigue_env": "-", "load_ratio": 0, "frequency": "-", "fatigue_machine": "-", "fatigue_standard": "IIW recommendations, Eurocode 3", "fatigue_test_control": "-", "stress_concentration": "-", "failure_location": "Weld toe"}}, {"id": "WELD2025:4379", "name": "Steel | load carrying cruciform welded joint", "material_family": "Welded joint", "points": [[111.0, 154673.0, 0], [76.0, 471283.0, 0], [56.0, 1763130.0, 0], [56.0, 2240574.0, 0], [36.0, 3160699.0, 0], [26.0, 19262384.0, 1]], "conditions": {"material": "Steel", "am_type": "-", "load_ratio": "0", "test_type": "Uniaxial fatigue loading", "temperature": "-", "surface_treatment": "-"}, "metadata": {"dataset_id": 4379, "title": "On the use of hot-spot stresses, effective notch stresses and the Point Method 1 to estimate lifetime of inclined welds subjected to uniaxial fatigue loading", "doi": "10.1016/j.ijfatigue.2018.08.032", "authors": "Al Zamzami, Ibrahim; Susmel, Luca", "publication": "INTERNATIONAL JOURNAL OF FATIGUE", "year_of_publication": 2018, "UT": "WOS:000449240200038", "base_material": "Steel", "base_young_modulus": "-", "base_yield_strength": "-", "base_ultimate_strength": "-", "base_elongation": "-", "weld_material": "-", "weld_young_modulus": "-", "weld_yield_strength": "-", "weld_ultimate_strength": "-", "weld_elongation": "-", "processing": "-", "welding_joint": "load carrying cruciform welded joint", "welding_method": "-", "welding_voltage": "-", "welding_current": "-", "welding_speed": "-", "preheat_temp": "-", "welding_env": "-", "residual_stress": "-", "fatigue_specimen_type": "load carrying cruciform welded joint", "fatigue_specimen_thickness": 12, "fatigue_test_type": "Uniaxial fatigue loading", "fatigue_temp": "-", "fatigue_env": "-", "load_ratio": 0, "frequency": "-", "fatigue_machine": "-", "fatigue_standard": "IIW recommendations, Eurocode 3", "fatigue_test_control": "-", "stress_concentration": "-", "failure_location": "Weld root"}}, {"id": "WELD2025:4380", "name": "HC420LA steel (Fe), AA5052 aluminum alloy (Al) | Lap Joint", "material_family": "Welded joint", "points": [[80.0, 15100.0, 0], [80.0, 17100.0, 0], [80.0, 18200.0, 0], [80.0, 23700.0, 0], [80.0, 25900.0, 0], [80.0, 27200.0, 0], [71.0, 32300.0, 0], [71.0, 35200.0, 0], [71.0, 36300.0, 0], [71.0, 40800.0, 0], [71.0, 42200.0, 0], [71.0, 45600.0, 0], [53.0, 107000.0, 0], [53.0, 145000.0, 0], [53.0, 146000.0, 0], [53.0, 153000.0, 0], [53.0, 168000.0, 0], [53.0, 171000.0, 0], [40.0, 849000.0, 0], [40.0, 862000.0, 0], [40.0, 941000.0, 0], [40.0, 979000.0, 0], [40.0, 1130000.0, 0], [40.0, 1330000.0, 0], [36.0, 3010000.0, 1], [36.0, 3050000.0, 1], [36.0, 3100000.0, 1], [36.0, 3150000.0, 1], [36.0, 3300000.0, 1], [36.0, 3600000.0, 1]], "conditions": {"material": "HC420LA steel (Fe), AA5052 aluminum alloy (Al)", "am_type": "Magnetic Pulse Welding (MPW)", "load_ratio": "0.1", "test_type": "Constant stress loading", "temperature": "-", "surface_treatment": "-"}, "metadata": {"dataset_id": 4380, "title": "Fatigue fracture properties of magnetic pulse welded dissimilar Al-Fe lap joints", "doi": "10.1016/j.ijfatigue.2018.12.027", "authors": "Geng, Huihui; Sun, Liqiang; Li, Guangyao; Cui, Junjia; Huang, Liang; Xu, Zhidan", "publication": "INTERNATIONAL JOURNAL OF FATIGUE", "year_of_publication": 2019, "UT": "WOS:000462105400014", "base_material": "HC420LA steel (Fe), AA5052 aluminum alloy (Al)", "base_young_modulus": "-", "base_yield_strength": "-", "base_ultimate_strength": "540, 203", "base_elongation": "-", "weld_material": null, "weld_young_modulus": "-", "weld_yield_strength": "-", "weld_ultimate_strength": "-", "weld_elongation": "-", "processing": "-", "welding_joint": "Lap Joint", "welding_method": "Magnetic Pulse Welding (MPW)", "welding_voltage": "-", "welding_current": "-", "welding_speed": "-", "preheat_temp": "-", "welding_env": "-", "residual_stress": "-", "fatigue_specimen_type": "Lap joint (full-scale)", "fatigue_specimen_thickness": 1.5, "fatigue_test_type": "Constant stress loading", "fatigue_temp": "-", "fatigue_env": "-", "load_ratio": 0.1, "frequency": 20, "fatigue_machine": "Instron 8801 electron hydraulic servo fatigue machine", "fatigue_standard": "GB/T 15111-1994", "fatigue_test_control": "Stress", "stress_concentration": "-", "failure_location": "Interface (IF), Base Metal Failure (BMF)"}}, {"id": "WELD2025:4381", "name": "AA7050-T7451 | Butt Joint", "material_family": "Welded joint", "points": [[136.0, 35942.0, 0], [135.0, 49208.0, 0], [136.0, 85859.0, 0], [118.0, 103455.0, 0], [117.0, 162056.0, 0], [117.0, 314881.0, 0], [99.0, 311340.0, 0], [99.0, 343639.0, 0], [95.0, 308356.0, 0], [89.0, 266871.0, 0], [99.0, 922508.0, 0], [95.0, 1026761.0, 0], [90.0, 9942704.0, 0], [85.0, 10024568.0, 0], [81.0, 9839351.0, 0]], "conditions": {"material": "AA7050-T7451", "am_type": "Hybrid (Fiber Laser+Pulsed MIG)", "load_ratio": "0.1", "test_type": "HCF (High Cycle Fatigue)", "temperature": "25", "surface_treatment": "-"}, "metadata": {"dataset_id": 4381, "title": "The Kitagawa-Takahashi fatigue diagram to hybrid welded AA7050 joints via synchrotron X-ray tomography", "doi": "10.1016/j.ijfatigue.2019.04.002", "authors": "Wu, S. C.; Song, Z.; Kang, G. Z.; Hu, Y. N.; Fu, Y. N.", "publication": "INTERNATIONAL JOURNAL OF FATIGUE", "year_of_publication": 2019, "UT": "WOS:000472991200021", "base_material": "AA7050-T7451", "base_young_modulus": "-", "base_yield_strength": "-", "base_ultimate_strength": "-", "base_elongation": "-", "weld_material": "ER5356 (filler)", "weld_young_modulus": "-", "weld_yield_strength": "-", "weld_ultimate_strength": "-", "weld_elongation": "-", "processing": "-", "welding_joint": "Butt Joint", "welding_method": "Hybrid (Fiber Laser+Pulsed MIG)", "welding_voltage": "-", "welding_current": 100, "welding_speed": 100, "preheat_temp": "-", "welding_env": "-", "residual_stress": "-", "fatigue_specimen_type": "Plate", "fatigue_specimen_thickness": 2.0, "fatigue_test_type": "HCF (High Cycle Fatigue)", "fatigue_temp": 25, "fatigue_env": "-", "load_ratio": 0.1, "frequency": 70, "fatigue_machine": "AMSLER HFP 5000", "fatigue_standard": "ASTM E466-96", "fatigue_test_control": "Stress", "stress_concentration": "-", "failure_location": "Weld toe, weld root"}}, {"id": "WELD2025:4383", "name": "Micro-alloyed high-strength steel (Grade S700MC, EN 10149-2) | V-groove butt joint", "material_family": "Welded joint", "points": [[590.0, 72060.0, 0], [541.0, 127012.0, 0], [495.0, 141254.0, 0], [365.0, 384251.0, 0], [320.0, 1026924.0, 0], [270.0, 2048984.0, 1]], "conditions": {"material": "Micro-alloyed high-strength steel (Grade S700MC, EN 10149-2)", "am_type": "MAG (Metal Active Gas)", "load_ratio": "0.1", "test_type": "Axial", "temperature": "25", "surface_treatment": "Thermo-mechanically controlled process (welding condition t8/5=5 s)"}, "metadata": {"dataset_id": 4383, "title": "Fatigue behavior of MAG welds of thermo-mechanically processed 700MC ultra high strength steel", "doi": "10.1016/j.ijfatigue.2019.04.034", "authors": "Lahtinen, Teemu; Vilaca, Pedro; Infante, Virginia", "publication": "INTERNATIONAL JOURNAL OF FATIGUE", "year_of_publication": 2019, "UT": "WOS:000472688800007", "base_material": "Micro-alloyed high-strength steel (Grade S700MC, EN 10149-2)", "base_young_modulus": "-", "base_yield_strength": 700, "base_ultimate_strength": "750–950", "base_elongation": 13, "weld_material": "Böhler X 70-IG wire", "weld_young_modulus": "-", "weld_yield_strength": "-", "weld_ultimate_strength": "-", "weld_elongation": "-", "processing": "Thermo-mechanically controlled process (welding condition t8/5=5 s)", "welding_joint": "V-groove butt joint", "welding_method": "MAG (Metal Active Gas)", "welding_voltage": "-", "welding_current": "-", "welding_speed": "-", "preheat_temp": "-", "welding_env": "-", "residual_stress": "-", "fatigue_specimen_type": "Standard", "fatigue_specimen_thickness": 8, "fatigue_test_type": "Axial", "fatigue_temp": 25, "fatigue_env": "Laboratory", "load_ratio": 0.1, "frequency": "7–10", "fatigue_machine": "Instron 8502 servo-hydraulic testing machine (250 kN load cell)", "fatigue_standard": "ASTM E466-96", "fatigue_test_control": "Load-controlled", "stress_concentration": "-", "failure_location": "Weld metal-HAZ interface, base material"}}, {"id": "WELD2025:4384", "name": "Micro-alloyed high-strength steel (Grade S700MC, EN 10149-2) | V-groove butt joint", "material_family": "Welded joint", "points": [[539.0, 60428.0, 0], [492.0, 126293.0, 0], [450.0, 161108.0, 0], [402.0, 312818.0, 0], [354.0, 455708.0, 0], [310.0, 884888.0, 0], [266.0, 2005972.0, 1]], "conditions": {"material": "Micro-alloyed high-strength steel (Grade S700MC, EN 10149-2)", "am_type": "MAG (Metal Active Gas)", "load_ratio": "0.1", "test_type": "Axial", "temperature": "25", "surface_treatment": "Thermo-mechanically controlled process (welding condition t8/5=10 s)"}, "metadata": {"dataset_id": 4384, "title": "Fatigue behavior of MAG welds of thermo-mechanically processed 700MC ultra high strength steel", "doi": "10.1016/j.ijfatigue.2019.04.034", "authors": "Lahtinen, Teemu; Vilaca, Pedro; Infante, Virginia", "publication": "INTERNATIONAL JOURNAL OF FATIGUE", "year_of_publication": 2019, "UT": "WOS:000472688800007", "base_material": "Micro-alloyed high-strength steel (Grade S700MC, EN 10149-2)", "base_young_modulus": "-", "base_yield_strength": 700, "base_ultimate_strength": "750–950", "base_elongation": 13, "weld_material": "Böhler X 70-IG wire", "weld_young_modulus": "-", "weld_yield_strength": "-", "weld_ultimate_strength": "-", "weld_elongation": "-", "processing": "Thermo-mechanically controlled process (welding condition t8/5=10 s)", "welding_joint": "V-groove butt joint", "welding_method": "MAG (Metal Active Gas)", "welding_voltage": "-", "welding_current": "-", "welding_speed": "-", "preheat_temp": "-", "welding_env": "-", "residual_stress": "-", "fatigue_specimen_type": "Standard", "fatigue_specimen_thickness": 8, "fatigue_test_type": "Axial", "fatigue_temp": 25, "fatigue_env": "Laboratory", "load_ratio": 0.1, "frequency": "7–10", "fatigue_machine": "Instron 8502 servo-hydraulic testing machine (250 kN load cell)", "fatigue_standard": "ASTM E466-96", "fatigue_test_control": "Load-controlled", "stress_concentration": "-", "failure_location": "Weld metal-HAZ interface, base material"}}, {"id": "WELD2025:4385", "name": "Micro-alloyed high-strength steel (Grade S700MC, EN 10149-2) | V-groove butt joint", "material_family": "Welded joint", "points": [[583.0, 39522.0, 0], [548.0, 70714.0, 0], [493.0, 100232.0, 0], [403.0, 213447.0, 0], [361.0, 419723.0, 0], [318.0, 954551.0, 0], [315.0, 1466223.0, 0]], "conditions": {"material": "Micro-alloyed high-strength steel (Grade S700MC, EN 10149-2)", "am_type": "MAG (Metal Active Gas)", "load_ratio": "0.1", "test_type": "Axial", "temperature": "25", "surface_treatment": "Thermo-mechanically controlled process (welding condition t8/5=15 s)"}, "metadata": {"dataset_id": 4385, "title": "Fatigue behavior of MAG welds of thermo-mechanically processed 700MC ultra high strength steel", "doi": "10.1016/j.ijfatigue.2019.04.034", "authors": "Lahtinen, Teemu; Vilaca, Pedro; Infante, Virginia", "publication": "INTERNATIONAL JOURNAL OF FATIGUE", "year_of_publication": 2019, "UT": "WOS:000472688800007", "base_material": "Micro-alloyed high-strength steel (Grade S700MC, EN 10149-2)", "base_young_modulus": "-", "base_yield_strength": 700, "base_ultimate_strength": "750–950", "base_elongation": 13, "weld_material": "Böhler X 70-IG wire", "weld_young_modulus": "-", "weld_yield_strength": "-", "weld_ultimate_strength": "-", "weld_elongation": "-", "processing": "Thermo-mechanically controlled process (welding condition t8/5=15 s)", "welding_joint": "V-groove butt joint", "welding_method": "MAG (Metal Active Gas)", "welding_voltage": "-", "welding_current": "-", "welding_speed": "-", "preheat_temp": "-", "welding_env": "-", "residual_stress": "-", "fatigue_specimen_type": "Standard", "fatigue_specimen_thickness": 8, "fatigue_test_type": "Axial", "fatigue_temp": 25, "fatigue_env": "Laboratory", "load_ratio": 0.1, "frequency": "7–10", "fatigue_machine": "Instron 8502 servo-hydraulic testing machine (250 kN load cell)", "fatigue_standard": "ASTM E466-96", "fatigue_test_control": "Load-controlled", "stress_concentration": "-", "failure_location": "Weld metal-HAZ interface, base material"}}, {"id": "WELD2025:4386", "name": "Micro-alloyed high-strength steel (Grade S700MC, EN 10149-2) | V-groove butt joint", "material_family": "Welded joint", "points": [[448.0, 72605.0, 0], [452.0, 121214.0, 0], [407.0, 141308.0, 0], [357.0, 190692.0, 0], [313.0, 339879.0, 0], [354.0, 439339.0, 0], [319.0, 1513562.0, 0]], "conditions": {"material": "Micro-alloyed high-strength steel (Grade S700MC, EN 10149-2)", "am_type": "MAG (Metal Active Gas)", "load_ratio": "0.1", "test_type": "Axial", "temperature": "25", "surface_treatment": "Thermo-mechanically controlled process (welding condition t8/5=20 s)"}, "metadata": {"dataset_id": 4386, "title": "Fatigue behavior of MAG welds of thermo-mechanically processed 700MC ultra high strength steel", "doi": "10.1016/j.ijfatigue.2019.04.034", "authors": "Lahtinen, Teemu; Vilaca, Pedro; Infante, Virginia", "publication": "INTERNATIONAL JOURNAL OF FATIGUE", "year_of_publication": 2019, "UT": "WOS:000472688800007", "base_material": "Micro-alloyed high-strength steel (Grade S700MC, EN 10149-2)", "base_young_modulus": "-", "base_yield_strength": 700, "base_ultimate_strength": "750–950", "base_elongation": 13, "weld_material": "Böhler X 70-IG wire", "weld_young_modulus": "-", "weld_yield_strength": "-", "weld_ultimate_strength": "-", "weld_elongation": "-", "processing": "Thermo-mechanically controlled process (welding condition t8/5=20 s)", "welding_joint": "V-groove butt joint", "welding_method": "MAG (Metal Active Gas)", "welding_voltage": "-", "welding_current": "-", "welding_speed": "-", "preheat_temp": "-", "welding_env": "-", "residual_stress": "-", "fatigue_specimen_type": "Standard", "fatigue_specimen_thickness": 8, "fatigue_test_type": "Axial", "fatigue_temp": 25, "fatigue_env": "Laboratory", "load_ratio": 0.1, "frequency": "7–10", "fatigue_machine": "Instron 8502 servo-hydraulic testing machine (250 kN load cell)", "fatigue_standard": "ASTM E466-96", "fatigue_test_control": "Load-controlled", "stress_concentration": "-", "failure_location": "Weld metal-HAZ interface, base material"}}, {"id": "WELD2025:4387", "name": "AA2024-T3 (skin), AA7075-T6 (stringer) | T-Joint", "material_family": "Welded joint", "points": [[164.0, 18552.0, 0], [152.0, 20932.0, 0], [153.0, 21475.0, 0], [152.0, 23186.0, 0], [151.0, 25520.0, 0], [166.0, 27409.0, 0], [153.0, 30334.0, 0], [165.0, 35173.0, 0], [138.0, 29930.0, 0], [137.0, 34706.0, 0], [138.0, 36016.0, 0], [151.0, 37643.0, 0], [152.0, 41551.0, 0], [152.0, 43119.0, 0], [145.0, 45839.0, 0], [138.0, 44422.0, 0], [137.0, 54112.0, 0], [143.0, 66360.0, 0], [125.0, 53559.0, 0], [125.0, 56446.0, 0], [124.0, 62292.0, 0], [124.0, 68124.0, 0], [123.0, 75650.0, 0], [123.0, 81210.0, 0], [124.0, 87455.0, 0], [124.0, 92734.0, 0], [124.0, 98943.0, 0], [116.0, 85793.0, 0], [109.0, 90911.0, 0], [102.0, 98728.0, 0], [118.0, 105827.0, 0], [110.0, 105425.0, 0], [111.0, 108402.0, 0], [110.0, 113521.0, 0], [109.0, 119629.0, 0], [124.0, 117599.0, 0], [124.0, 123932.0, 0], [124.0, 138055.0, 0], [123.0, 152367.0, 0], [116.0, 132127.0, 0], [116.0, 151803.0, 0], [102.0, 123660.0, 0], [104.0, 137796.0, 0], [113.0, 159432.0, 0], [95.0, 151941.0, 0], [110.0, 170050.0, 0], [109.0, 192364.0, 0], [124.0, 196233.0, 0], [96.0, 181167.0, 0], [96.0, 200566.0, 0], [96.0, 217989.0, 0], [97.0, 228331.0, 0], [97.0, 243610.0, 0], [102.0, 268226.0, 0], [109.0, 275965.0, 0], [122.0, 292087.0, 0], [109.0, 306491.0, 0], [102.0, 303448.0, 0], [96.0, 268043.0, 0], [96.0, 279865.0, 0], [90.0, 303008.0, 0], [81.0, 284577.0, 0], [82.0, 381517.0, 0], [103.0, 373132.0, 0], [103.0, 386018.0, 0], [95.0, 502852.0, 0], [76.0, 540105.0, 0], [83.0, 759061.0, 0], [96.0, 1100783.0, 0], [96.0, 1906223.0, 0], [83.0, 1676983.0, 0], [83.0, 1833903.0, 0], [74.0, 2059630.0, 0]], "conditions": {"material": "AA2024-T3 (skin), AA7075-T6 (stringer)", "am_type": "Laser welding (continuous wave disk laser)", "load_ratio": "0.02", "test_type": "Axial (tensile loading)", "temperature": "-", "surface_treatment": "-"}, "metadata": {"dataset_id": 4387, "title": "Effect of the angular misalignment of laser welded T-joints on fatigue curves", "doi": "10.1016/j.ijfatigue.2019.06.040", "authors": "Oliveira, P., I; Antunes, F., V; Loureiro, A.; Costa, J. M.", "publication": "INTERNATIONAL JOURNAL OF FATIGUE", "year_of_publication": 2019, "UT": "WOS:000484647400003", "base_material": "AA2024-T3 (skin), AA7075-T6 (stringer)", "base_young_modulus": "78.6, 74.4", "base_yield_strength": "359, 529", "base_ultimate_strength": "479, 592", "base_elongation": "13.6, 9.1", "weld_material": "AA4047 (filler wire)", "weld_young_modulus": 70, "weld_yield_strength": 55, "weld_ultimate_strength": 110, "weld_elongation": 29, "processing": "-", "welding_joint": "T-Joint", "welding_method": "Laser welding (continuous wave disk laser)", "welding_voltage": "-", "welding_current": "-", "welding_speed": "35-40", "preheat_temp": "-", "welding_env": "Argon shielding gas (10 L/min flow rate)", "residual_stress": "-", "fatigue_specimen_type": "T-joint welded specimen", "fatigue_specimen_thickness": 2, "fatigue_test_type": "Axial (tensile loading)", "fatigue_temp": "-", "fatigue_env": "-", "load_ratio": 0.02, "frequency": 25, "fatigue_machine": "Instron model 1341 with 8800 series servo-hydraulic test system", "fatigue_standard": "ASTM E466", "fatigue_test_control": "Load control", "stress_concentration": "-", "failure_location": "Weld toe"}}, {"id": "WELD2025:4388", "name": "Ferritic stainless steel (17Cr–1Mo–Ti) | T-Joint", "material_family": "Welded joint", "points": [[83.0, 320000.0, 0], [115.0, 365000.0, 0]], "conditions": {"material": "Ferritic stainless steel (17Cr–1Mo–Ti)", "am_type": "TIG (Tungsten Inert Gas)", "load_ratio": "-1", "test_type": "Bending fatigue", "temperature": "-", "surface_treatment": "As-welded"}, "metadata": {"dataset_id": 4388, "title": "Experimental and computational analyses on fatigue fracture and microstructure in dissimilar metal weldments with circular sharp stress raiser", "doi": "10.1016/j.ijfatigue.2019.105422", "authors": "Oh, Gyoko; Sasaki, Takumi; Akiniwa, Yoshiaki", "publication": "INTERNATIONAL JOURNAL OF FATIGUE", "year_of_publication": 2020, "UT": "WOS:000510947500016", "base_material": "Ferritic stainless steel (17Cr–1Mo–Ti)", "base_young_modulus": 206, "base_yield_strength": 290, "base_ultimate_strength": 465, "base_elongation": 33, "weld_material": "Austenitic stainless steel wire (24Cr–13Ni)", "weld_young_modulus": "-", "weld_yield_strength": "-", "weld_ultimate_strength": "-", "weld_elongation": "-", "processing": "As-welded", "welding_joint": "T-Joint", "welding_method": "TIG (Tungsten Inert Gas)", "welding_voltage": "-", "welding_current": "-", "welding_speed": "-", "preheat_temp": "-", "welding_env": "-", "residual_stress": "-", "fatigue_specimen_type": "Thin-walled pipe with flange", "fatigue_specimen_thickness": 1.5, "fatigue_test_type": "Bending fatigue", "fatigue_temp": "-", "fatigue_env": "-", "load_ratio": -1, "frequency": 10, "fatigue_machine": "Servo-hydraulic test machine (max 12 kN)", "fatigue_standard": "-", "fatigue_test_control": "Displacement control", "stress_concentration": "-", "failure_location": "Weld toe"}}, {"id": "WELD2025:4389", "name": "Ferritic stainless steel (17Cr–1Mo–Ti) | T-Joint", "material_family": "Welded joint", "points": [[79.0, 700000.0, 0], [102.0, 330000.0, 0], [134.0, 210000.0, 0]], "conditions": {"material": "Ferritic stainless steel (17Cr–1Mo–Ti)", "am_type": "MIG (Metal Inert Gas)", "load_ratio": "-1", "test_type": "Bending fatigue", "temperature": "-", "surface_treatment": "As-welded"}, "metadata": {"dataset_id": 4389, "title": "Experimental and computational analyses on fatigue fracture and microstructure in dissimilar metal weldments with circular sharp stress raiser", "doi": "10.1016/j.ijfatigue.2019.105422", "authors": "Oh, Gyoko; Sasaki, Takumi; Akiniwa, Yoshiaki", "publication": "INTERNATIONAL JOURNAL OF FATIGUE", "year_of_publication": 2020, "UT": "WOS:000510947500016", "base_material": "Ferritic stainless steel (17Cr–1Mo–Ti)", "base_young_modulus": 206, "base_yield_strength": 290, "base_ultimate_strength": 465, "base_elongation": 33, "weld_material": "Austenitic stainless steel wire (24Cr–13Ni)", "weld_young_modulus": "-", "weld_yield_strength": "-", "weld_ultimate_strength": "-", "weld_elongation": "-", "processing": "As-welded", "welding_joint": "T-Joint", "welding_method": "MIG (Metal Inert Gas)", "welding_voltage": "-", "welding_current": "-", "welding_speed": "-", "preheat_temp": "-", "welding_env": "-", "residual_stress": "-", "fatigue_specimen_type": "Thin-walled pipe with flange", "fatigue_specimen_thickness": 1.5, "fatigue_test_type": "Bending fatigue", "fatigue_temp": "-", "fatigue_env": "-", "load_ratio": -1, "frequency": 10, "fatigue_machine": "Servo-hydraulic test machine (max 12 kN)", "fatigue_standard": "-", "fatigue_test_control": "Displacement control", "stress_concentration": "-", "failure_location": "Weld toe"}}, {"id": "WELD2025:4390", "name": "25Cr2Ni2MoV steel | -", "material_family": "Welded joint", "points": [[738.0, 32547.0, 0], [699.0, 423581.0, 0], [658.0, 3911757.0, 0], [699.0, 713505.0, 0]], "conditions": {"material": "25Cr2Ni2MoV steel", "am_type": "Submerged Arc Welding (SAW)", "load_ratio": "-1", "test_type": "Axial", "temperature": "300", "surface_treatment": "Quenching (860 °C) and tempering (630 °C), Post-weld heat treatment (560 °C for 40 h)"}, "metadata": {"dataset_id": 4390, "title": "On specimen design for high cycle fatigue testing of welded joint", "doi": "10.1016/j.ijfatigue.2020.105597", "authors": "Li, Shi-Chen; Zhang, Wei-Chang; Zhu, Ming-Liang; Xuan, Fu-Zhen", "publication": "INTERNATIONAL JOURNAL OF FATIGUE", "year_of_publication": 2020, "UT": "WOS:000531534700034", "base_material": "25Cr2Ni2MoV steel", "base_young_modulus": "-", "base_yield_strength": 768, "base_ultimate_strength": 864, "base_elongation": "-", "weld_material": "Ni-rich consumable (filler metal)", "weld_young_modulus": "-", "weld_yield_strength": "-", "weld_ultimate_strength": "-", "weld_elongation": "-", "processing": "Quenching (860 °C) and tempering (630 °C), Post-weld heat treatment (560 °C for 40 h)", "welding_joint": "-", "welding_method": "Submerged Arc Welding (SAW)", "welding_voltage": "-", "welding_current": "-", "welding_speed": "-", "preheat_temp": "-", "welding_env": "-", "residual_stress": "Relaxed by post-weld heat treatment", "fatigue_specimen_type": "Cross-weld", "fatigue_specimen_thickness": 6, "fatigue_test_type": "Axial", "fatigue_temp": 300, "fatigue_env": "-", "load_ratio": -1, "frequency": 100, "fatigue_machine": "-", "fatigue_standard": "-", "fatigue_test_control": "Load", "stress_concentration": "-", "failure_location": "surface"}}, {"id": "WELD2025:4391", "name": "25Cr2Ni2MoV steel | -", "material_family": "Welded joint", "points": [[660.0, 1417003.0, 0], [619.0, 9945262.0, 0], [579.0, 11252564.0, 0], [580.0, 25284860.0, 0], [540.0, 32369136.0, 0], [539.0, 53048393.0, 1], [620.0, 47533131.0, 1]], "conditions": {"material": "25Cr2Ni2MoV steel", "am_type": "Submerged Arc Welding (SAW)", "load_ratio": "-1", "test_type": "Axial", "temperature": "300", "surface_treatment": "Quenching (860 °C) and tempering (630 °C), Post-weld heat treatment (560 °C for 40 h)"}, "metadata": {"dataset_id": 4391, "title": "On specimen design for high cycle fatigue testing of welded joint", "doi": "10.1016/j.ijfatigue.2020.105597", "authors": "Li, Shi-Chen; Zhang, Wei-Chang; Zhu, Ming-Liang; Xuan, Fu-Zhen", "publication": "INTERNATIONAL JOURNAL OF FATIGUE", "year_of_publication": 2020, "UT": "WOS:000531534700034", "base_material": "25Cr2Ni2MoV steel", "base_young_modulus": "-", "base_yield_strength": 768, "base_ultimate_strength": 864, "base_elongation": "-", "weld_material": "Ni-rich consumable (filler metal)", "weld_young_modulus": "-", "weld_yield_strength": "-", "weld_ultimate_strength": "-", "weld_elongation": "-", "processing": "Quenching (860 °C) and tempering (630 °C), Post-weld heat treatment (560 °C for 40 h)", "welding_joint": "-", "welding_method": "Submerged Arc Welding (SAW)", "welding_voltage": "-", "welding_current": "-", "welding_speed": "-", "preheat_temp": "-", "welding_env": "-", "residual_stress": "Relaxed by post-weld heat treatment", "fatigue_specimen_type": "Cross-weld", "fatigue_specimen_thickness": 6, "fatigue_test_type": "Axial", "fatigue_temp": 300, "fatigue_env": "-", "load_ratio": -1, "frequency": 100, "fatigue_machine": "-", "fatigue_standard": "-", "fatigue_test_control": "Load", "stress_concentration": "-", "failure_location": "interior"}}, {"id": "WELD2025:4392", "name": "25Cr2Ni2MoV steel | -", "material_family": "Welded joint", "points": [[758.0, 829757.0, 0], [778.0, 4740286.0, 0], [738.0, 5904133.0, 0], [719.0, 10651569.0, 0]], "conditions": {"material": "25Cr2Ni2MoV steel", "am_type": "Submerged Arc Welding (SAW)", "load_ratio": "-1", "test_type": "Axial", "temperature": "25", "surface_treatment": "Quenching (860 °C) and tempering (630 °C), Post-weld heat treatment (560 °C for 40 h)"}, "metadata": {"dataset_id": 4392, "title": "On specimen design for high cycle fatigue testing of welded joint", "doi": "10.1016/j.ijfatigue.2020.105597", "authors": "Li, Shi-Chen; Zhang, Wei-Chang; Zhu, Ming-Liang; Xuan, Fu-Zhen", "publication": "INTERNATIONAL JOURNAL OF FATIGUE", "year_of_publication": 2020, "UT": "WOS:000531534700034", "base_material": "25Cr2Ni2MoV steel", "base_young_modulus": "-", "base_yield_strength": 768, "base_ultimate_strength": 864, "base_elongation": "-", "weld_material": "Ni-rich consumable (filler metal)", "weld_young_modulus": "-", "weld_yield_strength": "-", "weld_ultimate_strength": "-", "weld_elongation": "-", "processing": "Quenching (860 °C) and tempering (630 °C), Post-weld heat treatment (560 °C for 40 h)", "welding_joint": "-", "welding_method": "Submerged Arc Welding (SAW)", "welding_voltage": "-", "welding_current": "-", "welding_speed": "-", "preheat_temp": "-", "welding_env": "-", "residual_stress": "Relaxed by post-weld heat treatment", "fatigue_specimen_type": "Cross-weld", "fatigue_specimen_thickness": 6, "fatigue_test_type": "Axial", "fatigue_temp": 25, "fatigue_env": "-", "load_ratio": -1, "frequency": 100, "fatigue_machine": "-", "fatigue_standard": "-", "fatigue_test_control": "Load", "stress_concentration": "-", "failure_location": "surface"}}, {"id": "WELD2025:4393", "name": "25Cr2Ni2MoV steel | -", "material_family": "Welded joint", "points": [[718.0, 15218083.0, 0], [700.0, 18441346.0, 0], [699.0, 19481864.0, 0], [658.0, 6410811.0, 0], [659.0, 51612308.0, 0], [679.0, 36624052.0, 0], [680.0, 50908910.0, 1], [658.0, 66072971.0, 1], [639.0, 51612308.0, 1]], "conditions": {"material": "25Cr2Ni2MoV steel", "am_type": "Submerged Arc Welding (SAW)", "load_ratio": "-1", "test_type": "Axial", "temperature": "25", "surface_treatment": "Quenching (860 °C) and tempering (630 °C), Post-weld heat treatment (560 °C for 40 h)"}, "metadata": {"dataset_id": 4393, "title": "On specimen design for high cycle fatigue testing of welded joint", "doi": "10.1016/j.ijfatigue.2020.105597", "authors": "Li, Shi-Chen; Zhang, Wei-Chang; Zhu, Ming-Liang; Xuan, Fu-Zhen", "publication": "INTERNATIONAL JOURNAL OF FATIGUE", "year_of_publication": 2020, "UT": "WOS:000531534700034", "base_material": "25Cr2Ni2MoV steel", "base_young_modulus": "-", "base_yield_strength": 768, "base_ultimate_strength": 864, "base_elongation": "-", "weld_material": "Ni-rich consumable (filler metal)", "weld_young_modulus": "-", "weld_yield_strength": "-", "weld_ultimate_strength": "-", "weld_elongation": "-", "processing": "Quenching (860 °C) and tempering (630 °C), Post-weld heat treatment (560 °C for 40 h)", "welding_joint": "-", "welding_method": "Submerged Arc Welding (SAW)", "welding_voltage": "-", "welding_current": "-", "welding_speed": "-", "preheat_temp": "-", "welding_env": "-", "residual_stress": "Relaxed by post-weld heat treatment", "fatigue_specimen_type": "Cross-weld", "fatigue_specimen_thickness": 6, "fatigue_test_type": "Axial", "fatigue_temp": 25, "fatigue_env": "-", "load_ratio": -1, "frequency": 100, "fatigue_machine": "-", "fatigue_standard": "-", "fatigue_test_control": "Load", "stress_concentration": "-", "failure_location": "interior"}}, {"id": "WELD2025:4397", "name": "S355 steel | Transition joint (steel-aluminum clad)", "material_family": "Welded joint", "points": [[91.0, 3387047.0, 0], [90.0, 4285097.0, 0], [91.0, 4804091.0, 0], [91.0, 4973734.0, 0], [76.0, 5101890.0, 0], [75.0, 5421159.0, 0], [76.0, 5501049.0, 0], [75.0, 6239465.0, 0], [60.0, 6297419.0, 0], [61.0, 6666670.0, 0], [60.0, 6956003.0, 0], [60.0, 7474910.0, 0], [60.0, 7594628.0, 0], [40.0, 8269679.0, 0], [40.0, 9067998.0, 0], [40.0, 10036017.0, 0]], "conditions": {"material": "S355 steel", "am_type": "Explosion welding", "load_ratio": "0.1", "test_type": "Traction/compression (axial)", "temperature": "25", "surface_treatment": "-"}, "metadata": {"dataset_id": 4397, "title": "Fatigue properties of steel to aluminum transition joints produced by explosion welding", "doi": "10.1016/j.ijfatigue.2020.105736", "authors": "Becker, Nicolas; Gauthier, David; Vidal, Edgar E.", "publication": "INTERNATIONAL JOURNAL OF FATIGUE", "year_of_publication": 2020, "UT": "WOS:000552122300019", "base_material": "S355 steel", "base_young_modulus": "-", "base_yield_strength": 355, "base_ultimate_strength": 470, "base_elongation": 18, "weld_material": "Al 1050 (interlayer) + Al 5754", "weld_young_modulus": "-", "weld_yield_strength": "85, 80", "weld_ultimate_strength": "100, 190", "weld_elongation": "12, 18", "processing": "-", "welding_joint": "Transition joint (steel-aluminum clad)", "welding_method": "Explosion welding", "welding_voltage": "-", "welding_current": "-", "welding_speed": "-", "preheat_temp": "-", "welding_env": "-", "residual_stress": "-", "fatigue_specimen_type": "Axisymmetrical", "fatigue_specimen_thickness": "18, 3, 18", "fatigue_test_type": "Traction/compression (axial)", "fatigue_temp": 25, "fatigue_env": "Air", "load_ratio": 0.1, "frequency": 30, "fatigue_machine": "Servohydraulic fatigue machine", "fatigue_standard": "French norm NF A03-405", "fatigue_test_control": "Load", "stress_concentration": "-", "failure_location": "Interface between S355 steel and Al 1050"}}, {"id": "WELD2025:4398", "name": "S355 steel | Transition joint (steel-aluminum clad)", "material_family": "Welded joint", "points": [[70.0, 780234.0, 0], [70.0, 1718316.0, 0], [70.0, 3843811.0, 0], [50.0, 6535198.0, 0], [50.0, 6894558.0, 0], [50.0, 6994260.0, 0], [40.0, 8080049.0, 0], [40.0, 8369469.0, 0], [40.0, 8399406.0, 0], [39.0, 9197550.0, 0], [35.0, 9206511.0, 0], [35.0, 9366145.0, 0], [35.0, 9715410.0, 0]], "conditions": {"material": "S355 steel", "am_type": "Explosion welding", "load_ratio": "0.5", "test_type": "Traction/compression (axial)", "temperature": "25", "surface_treatment": "-"}, "metadata": {"dataset_id": 4398, "title": "Fatigue properties of steel to aluminum transition joints produced by explosion
