Repository: yunyunfanfan/S-PA-CBB

# S-PA-CBB

Official research code, processed curve records, evaluation outputs, and manuscript source for:

> **From Physics to Selective Generation: Conditional Brownian Bridges for Sparse S–N Curve Reconstruction and Fatigue Decision-Making**

S-PA-CBB reconstructs a complete probabilistic stress–life (S–N) curve from only two to four observed fatigue tests. The method first fits an interpretable Basquin state, diagnoses whether that state is sufficient, and applies a ControlNet-style conditional Brownian-bridge residual only to curves that benefit from correction.

File: external_data/weld2025_disjoint_curves.json (part 170 of 223)
welding", "doi": "10.1016/j.ijfatigue.2020.105736", "authors": "Becker, Nicolas; Gauthier, David; Vidal, Edgar E.", "publication": "INTERNATIONAL JOURNAL OF FATIGUE", "year_of_publication": 2020, "UT": "WOS:000552122300019", "base_material": "S355 steel", "base_young_modulus": "-", "base_yield_strength": 355, "base_ultimate_strength": 470, "base_elongation": 18, "weld_material": "Al 1050 (interlayer) + Al 5754", "weld_young_modulus": "-", "weld_yield_strength": "85, 80", "weld_ultimate_strength": "100, 190", "weld_elongation": "12, 18", "processing": "-", "welding_joint": "Transition joint (steel-aluminum clad)", "welding_method": "Explosion welding", "welding_voltage": "-", "welding_current": "-", "welding_speed": "-", "preheat_temp": "-", "welding_env": "-", "residual_stress": "-", "fatigue_specimen_type": "Axisymmetrical", "fatigue_specimen_thickness": "18, 3, 18", "fatigue_test_type": "Traction/compression (axial)", "fatigue_temp": 25, "fatigue_env": "Air", "load_ratio": 0.5, "frequency": 30, "fatigue_machine": "Servohydraulic fatigue machine", "fatigue_standard": "French norm NF A03-405", "fatigue_test_control": "Load", "stress_concentration": "-", "failure_location": "Interface between S355 steel and Al 1050"}}, {"id": "WELD2025:4399", "name": "S355 steel | Transition joint (steel-aluminum clad)", "material_family": "Welded joint", "points": [[120.0, 4916304.0, 0], [120.0, 5255561.0, 0], [121.0, 5365417.0, 0], [121.0, 5475185.0, 0], [100.0, 5822821.0, 0], [100.0, 5992463.0, 0], [101.0, 6122248.0, 0], [100.0, 6531328.0, 0], [81.0, 6180202.0, 0], [80.0, 6419640.0, 0], [80.0, 7118168.0, 0], [80.0, 7317748.0, 0], [80.0, 7527219.0, 0], [71.0, 7556109.0, 0], [71.0, 7955297.0, 0], [70.0, 8374357.0, 0]], "conditions": {"material": "S355 steel", "am_type": "Explosion welding", "load_ratio": "-1", "test_type": "Traction/compression (axial)", "temperature": "25", "surface_treatment": "-"}, "metadata": {"dataset_id": 4399, "title": "Fatigue properties of steel to aluminum transition joints produced by explosion welding", "doi": "10.1016/j.ijfatigue.2020.105736", "authors": "Becker, Nicolas; Gauthier, David; Vidal, Edgar E.", "publication": "INTERNATIONAL JOURNAL OF FATIGUE", "year_of_publication": 2020, "UT": "WOS:000552122300019", "base_material": "S355 steel", "base_young_modulus": "-", "base_yield_strength": 355, "base_ultimate_strength": 470, "base_elongation": 18, "weld_material": "Al 1050 (interlayer) + Al 5754", "weld_young_modulus": "-", "weld_yield_strength": "85, 80", "weld_ultimate_strength": "100, 190", "weld_elongation": "12, 18", "processing": "-", "welding_joint": "Transition joint (steel-aluminum clad)", "welding_method": "Explosion welding", "welding_voltage": "-", "welding_current": "-", "welding_speed": "-", "preheat_temp": "-", "welding_env": "-", "residual_stress": "-", "fatigue_specimen_type": "Axisymmetrical", "fatigue_specimen_thickness": "18, 3, 18", "fatigue_test_type": "Traction/compression (axial)", "fatigue_temp": 25, "fatigue_env": "Air", "load_ratio": -1, "frequency": 30, "fatigue_machine": "Servohydraulic fatigue machine", "fatigue_standard": "French norm NF A03-405", "fatigue_test_control": "Load", "stress_concentration": "-", "failure_location": "Interface between S355 steel and Al 1050"}}, {"id": "WELD2025:4400", "name": "S355 steel | Transition joint (steel-aluminum clad)", "material_family": "Welded joint", "points": [[40.0, 6693621.0, 0], [70.0, 23254.0, 0], [60.0, 398834.0, 0], [60.0, 261751.0, 0], [50.0, 761311.0, 0], [60.0, 214180.0, 0], [50.0, 609680.0, 0], [60.0, 235409.0, 0], [50.0, 346413.0, 0], [60.0, 297018.0, 0], [50.0, 1345148.0, 0], [40.0, 4007425.0, 0], [50.0, 2745770.0, 0], [45.0, 2111475.0, 0], [40.0, 4075828.0, 0], [45.0, 4077013.0, 0], [45.0, 7445342.0, 0], [45.0, 1971115.0, 0], [45.0, 10000000.0, 1]], "conditions": {"material": "S355 steel", "am_type": "Explosion welding", "load_ratio": "0.1", "test_type": "Torsion", "temperature": "25", "surface_treatment": "-"}, "metadata": {"dataset_id": 4400, "title": "Fatigue properties of steel to aluminum transition joints produced by explosion welding", "doi": "10.1016/j.ijfatigue.2020.105736", "authors": "Becker, Nicolas; Gauthier, David; Vidal, Edgar E.", "publication": "INTERNATIONAL JOURNAL OF FATIGUE", "year_of_publication": 2020, "UT": "WOS:000552122300019", "base_material": "S355 steel", "base_young_modulus": "-", "base_yield_strength": 355, "base_ultimate_strength": 470, "base_elongation": 18, "weld_material": "Al 1050 (interlayer) + Al 5754", "weld_young_modulus": "-", "weld_yield_strength": "85, 80", "weld_ultimate_strength": "100, 190", "weld_elongation": "12, 18", "processing": "-", "welding_joint": "Transition joint (steel-aluminum clad)", "welding_method": "Explosion welding", "welding_voltage": "-", "welding_current": "-", "welding_speed": "-", "preheat_temp": "-", "welding_env": "-", "residual_stress": "-", "fatigue_specimen_type": "custom", "fatigue_specimen_thickness": "18, 3, 18", "fatigue_test_type": "Torsion", "fatigue_temp": 25, "fatigue_env": "Air", "load_ratio": 0.1, "frequency": 20, "fatigue_machine": "Servohydraulic fatigue machine", "fatigue_standard": "French norm NF A03-405", "fatigue_test_control": "Load", "stress_concentration": "-", "failure_location": "Interface between Al 1050 and Al 5754"}}, {"id": "WELD2025:4401", "name": "S355 steel | Transition joint (steel-aluminum clad)", "material_family": "Welded joint", "points": [[50.0, 10000000.0, 1], [60.0, 1627555.0, 0], [60.0, 118796.0, 0], [60.0, 80999.0, 0], [65.0, 28805.0, 0], [55.0, 570310.0, 0], [55.0, 451046.0, 0], [55.0, 250278.0, 0], [53.0, 771565.0, 0], [55.0, 416056.0, 0], [60.0, 188375.0, 0], [53.0, 1875827.0, 0], [53.0, 417550.0, 0], [55.0, 420622.0, 0], [60.0, 116461.0, 0], [55.0, 342679.0, 0], [53.0, 476594.0, 0]], "conditions": {"material": "S355 steel", "am_type": "Explosion welding", "load_ratio": "0.3", "test_type": "Torsion", "temperature": "25", "surface_treatment": "-"}, "metadata": {"dataset_id": 4401, "title": "Fatigue properties of steel to aluminum transition joints produced by explosion welding", "doi": "10.1016/j.ijfatigue.2020.105736", "authors": "Becker, Nicolas; Gauthier, David; Vidal, Edgar E.", "publication": "INTERNATIONAL JOURNAL OF FATIGUE", "year_of_publication": 2020, "UT": "WOS:000552122300019", "base_material": "S355 steel", "base_young_modulus": "-", "base_yield_strength": 355, "base_ultimate_strength": 470, "base_elongation": 18, "weld_material": "Al 1050 (interlayer) + Al 5754", "weld_young_modulus": "-", "weld_yield_strength": "85, 80", "weld_ultimate_strength": "100, 190", "weld_elongation": "12, 18", "processing": "-", "welding_joint": "Transition joint (steel-aluminum clad)", "welding_method": "Explosion welding", "welding_voltage": "-", "welding_current": "-", "welding_speed": "-", "preheat_temp": "-", "welding_env": "-", "residual_stress": "-", "fatigue_specimen_type": "custom", "fatigue_specimen_thickness": "18, 3, 18", "fatigue_test_type": "Torsion", "fatigue_temp": 25, "fatigue_env": "Air", "load_ratio": 0.3, "frequency": 20, "fatigue_machine": "Servohydraulic fatigue machine", "fatigue_standard": "French norm NF A03-405", "fatigue_test_control": "Load", "stress_concentration": "-", "failure_location": "Interface between Al 1050 and Al 5754"}}, {"id": "WELD2025:4402", "name": "S355 steel | Transition joint (steel-aluminum clad)", "material_family": "Welded joint", "points": [[60.0, 293959.0, 0], [70.0, 195653.0, 0], [70.0, 124939.0, 0], [70.0, 158098.0, 0], [70.0, 121117.0, 0], [70.0, 220097.0, 0], [50.0, 389900.0, 0], [50.0, 1341281.0, 0], [50.0, 865926.0, 0], [50.0, 540492.0, 0], [50.0, 10000000.0, 1], [60.0, 420072.0, 0], [60.0, 259444.0, 0], [60.0, 97098.0, 0], [60.0, 254371.0, 0], [45.0, 10000000.0, 1], [50.0, 371863.0, 0], [47.0, 10000000.0, 1]], "conditions": {"material": "S355 steel", "am_type": "Explosion welding", "load_ratio": "-1", "test_type": "Torsion", "temperature": "25", "surface_treatment": "-"}, "metadata": {"dataset_id": 4402, "title": "Fatigue properties of steel to aluminum transition joints produced by explosion welding", "doi": "10.1016/j.ijfatigue.2020.105736", "authors": "Becker, Nicolas; Gauthier, David; Vidal, Edgar E.", "publication": "INTERNATIONAL JOURNAL OF FATIGUE", "year_of_publication": 2020, "UT": "WOS:000552122300019", "base_material": "S355 steel", "base_young_modulus": "-", "base_yield_strength": 355, "base_ultimate_strength": 470, "base_elongation": 18, "weld_material": "Al 1050 (interlayer) + Al 5754", "weld_young_modulus": "-", "weld_yield_strength": "85, 80", "weld_ultimate_strength": "100, 190", "weld_elongation": "12, 18", "processing": "-", "welding_joint": "Transition joint (steel-aluminum clad)", "welding_method": "Explosion welding", "welding_voltage": "-", "welding_current": "-", "welding_speed": "-", "preheat_temp": "-", "welding_env": "-", "residual_stress": "-", "fatigue_specimen_type": "custom", "fatigue_specimen_thickness": "18, 3, 18", "fatigue_test_type": "Torsion", "fatigue_temp": 25, "fatigue_env": "Air", "load_ratio": -1, "frequency": 20, "fatigue_machine": "Servohydraulic fatigue machine", "fatigue_standard": "French norm NF A03-405", "fatigue_test_control": "Load", "stress_concentration": "-", "failure_location": "Interface between Al 1050 and Al 5754"}}, {"id": "WELD2025:4403", "name": "Thermo-mechanically rolled high-strength steel S700 | Butt Joint", "material_family": "Welded joint", "points": [[299.0, 2090366.0, 0], [273.0, 3582827.0, 0], [250.0, 3424533.0, 0], [199.0, 6067434.0, 0], [224.0, 6494508.0, 0], [174.0, 11032884.0, 1]], "conditions": {"material": "Thermo-mechanically rolled high-strength steel S700", "am_type": "GMAW (Gas Metal Arc Welding)", "load_ratio": "0.5", "test_type": "Uniaxial fatigue test", "temperature": "-", "surface_treatment": "HFMI (High-Frequency Mechanical Impact) treatment"}, "metadata": {"dataset_id": 4403, "title": "Effect of load stress ratio on nominal and effective notch fatigue strength assessment of HFMI-treated high-strength steel cover plates", "doi": "10.1016/j.ijfatigue.2020.105784", "authors": "Leitner, Martin; Stoschka, Michael", "publication": "INTERNATIONAL JOURNAL OF FATIGUE", "year_of_publication": 2020, "UT": "WOS:000552122300051", "base_material": "Thermo-mechanically rolled high-strength steel S700", "base_young_modulus": "-", "base_yield_strength": "≥ 700", "base_ultimate_strength": "750–950", "base_elongation": 12, "weld_material": "-", "weld_young_modulus": "-", "weld_yield_strength": "-", "weld_ultimate_strength": "-", "weld_elongation": "-", "processing": "HFMI (High-Frequency Mechanical Impact) treatment", "welding_joint": "Butt Joint", "welding_method": "GMAW (Gas Metal Arc Welding)", "welding_voltage": "-", "welding_current": "-", "welding_speed": "-", "preheat_temp": "-", "welding_env": "-", "residual_stress": "Compressive residual stress (~ -450 MPa at weld toe)", "fatigue_specimen_type": "Cover plate specimen (wide plate)", "fatigue_specimen_thickness": 3.25, "fatigue_test_type": "Uniaxial fatigue test", "fatigue_temp": "-", "fatigue_env": "-", "load_ratio": 0.5, "frequency": "-", "fatigue_machine": "-", "fatigue_standard": "IIW recommendations", "fatigue_test_control": "Stress-controlled", "stress_concentration": "2.06 (weld toe)", "failure_location": "Weld toe"}}, {"id": "WELD2025:4404", "name": "Thermo-mechanically rolled high-strength steel S700 | Butt Joint", "material_family": "Welded joint", "points": [[399.0, 3054147.0, 0], [402.0, 3641033.0, 0], [399.0, 3848945.0, 0], [324.0, 4987698.0, 0], [297.0, 5049502.0, 0], [300.0, 5489635.0, 0], [299.0, 5709754.0, 0], [272.0, 5967263.0, 0], [273.0, 6016132.0, 0], [249.0, 9880759.0, 0], [224.0, 10982081.0, 1]], "conditions": {"material": "Thermo-mechanically rolled high-strength steel S700", "am_type": "GMAW (Gas Metal Arc Welding)", "load_ratio": "0.1", "test_type": "Uniaxial fatigue test", "temperature": "-", "surface_treatment": "HFMI (High-Frequency Mechanical Impact) treatment"}, "metadata": {"dataset_id": 4404, "title": "Effect of load stress ratio on nominal and effective notch fatigue strength assessment of HFMI-treated high-strength steel cover plates", "doi": "10.1016/j.ijfatigue.2020.105784", "authors": "Leitner, Martin; Stoschka, Michael", "publication": "INTERNATIONAL JOURNAL OF FATIGUE", "year_of_publication": 2020, "UT": "WOS:000552122300051", "base_material": "Thermo-mechanically rolled high-strength steel S700", "base_young_modulus": "-", "base_yield_strength": "≥ 700", "base_ultimate_strength": "750–950", "base_elongation": 12, "weld_material": "-", "weld_young_modulus": "-", "weld_yield_strength": "-", "weld_ultimate_strength": "-", "weld_elongation": "-", "processing": "HFMI (High-Frequency Mechanical Impact) treatment", "welding_joint": "Butt Joint", "welding_method": "GMAW (Gas Metal Arc Welding)", "welding_voltage": "-", "welding_current": "-", "welding_speed": "-", "preheat_temp": "-", "welding_env": "-", "residual_stress": "Compressive residual stress (~ -450 MPa at weld toe)", "fatigue_specimen_type": "Cover plate specimen (wide plate)", "fatigue_specimen_thickness": 3.25, "fatigue_test_type": "Uniaxial fatigue test", "fatigue_temp": "-", "fatigue_env": "-", "load_ratio": 0.1, "frequency": "-", "fatigue_machine": "-", "fatigue_standard": "IIW recommendations", "fatigue_test_control": "Stress-controlled", "stress_concentration": "2.06 (weld toe)", "failure_location": "Weld toe"}}, {"id": "WELD2025:4405", "name": "Thermo-mechanically rolled high-strength steel S700 | Butt Joint", "material_family": "Welded joint", "points": [[402.0, 2124803.0, 0], [349.0, 1954677.0, 0], [301.0, 4010047.0, 0], [251.0, 4084806.0, 0], [275.0, 4573205.0, 0], [202.0, 5223642.0, 0], [200.0, 5382643.0, 0], [199.0, 5480506.0, 0], [174.0, 5383704.0, 0], [150.0, 10043608.0, 0], [125.0, 11035421.0, 1]], "conditions": {"material": "Thermo-mechanically rolled high-strength steel S700", "am_type": "GMAW (Gas Metal Arc Welding)", "load_ratio": "0.1", "test_type": "Uniaxial fatigue test", "temperature": "-", "surface_treatment": "-"}, "metadata": {"dataset_id": 4405, "title": "Effect of load stress ratio on nominal and effective notch fatigue strength assessment of HFMI-treated high-strength steel cover plates", "doi": "10.1016/j.ijfatigue.2020.105784", "authors": "Leitner, Martin; Stoschka, Michael", "publication": "INTERNATIONAL JOURNAL OF FATIGUE", "year_of_publication": 2020, "UT": "WOS:000552122300051", "base_material": "Thermo-mechanically rolled high-strength steel S700", "base_young_modulus": "-", "base_yield_strength": "≥ 700", "base_ultimate_strength": "750–950", "base_elongation": 12, "weld_material": "-", "weld_young_modulus": "-", "weld_yield_strength": "-", "weld_ultimate_strength": "-", "weld_elongation": "-", "processing": "-", "welding_joint": "Butt Joint", "welding_method": "GMAW (Gas Metal Arc Welding)", "welding_voltage": "-", "welding_current": "-", "welding_speed": "-", "preheat_temp": "-", "welding_env": "-", "residual_stress": "-", "fatigue_specimen_type": "Cover plate specimen (wide plate)", "fatigue_specimen_thickness": 3.25, "fatigue_test_type": "Uniaxial fatigue test", "fatigue_temp": "-", "fatigue_env": "-", "load_ratio": 0.1, "frequency": "-", "fatigue_machine": "-", "fatigue_standard": "IIW recommendations", "fatigue_test_control": "Stress-controlled", "stress_concentration": "-", "failure_location": "Weld toe"}}, {"id": "WELD2025:4406", "name": "AA7075 (Al-5.7wt.%Zn-2.5wt.%Mg-1.4wt.%Cu) | Lap joint (overlap length of 20 mm)", "material_family": "Welded joint", "points": [[83.0, 5.0, 0], [84.0, 9.0, 0], [67.0, 123.0, 0], [67.0, 740.0, 0], [51.0, 5996.0, 0], [50.0, 9939.0, 0], [98.0, 209.0, 0], [98.0, 882.0, 0], [77.0, 1208.0, 0], [77.0, 3445.0, 0], [59.0, 6728.0, 0], [59.0, 10346.0, 0]], "conditions": {"material": "AA7075 (Al-5.7wt.%Zn-2.5wt.%Mg-1.4wt.%Cu)", "am_type": "Ultrasonic spot welding", "load_ratio": "0.2", "test_type": "Tension-tension cyclic loading", "temperature": "-", "surface_treatment": "T6 condition (solution heat-treated and artificially aged)"}, "metadata": {"dataset_id": 4406, "title": "Ultrasonic spot welding of a clad 7075 aluminum alloy: Strength and fatigue life", "doi": "10.1016/j.ijfatigue.2020.105869", "authors": "Mohammed, S. M. A. K.; Jaya, Y. D.; Albedah, A.; Jiang, X. Q.; Li, D. Y.; Chen, D. L.", "publication": "INTERNATIONAL JOURNAL OF FATIGUE", "year_of_publication": 2020, "UT": "WOS:000571092900005", "base_material": "AA7075 (Al-5.7wt.%Zn-2.5wt.%Mg-1.4wt.%Cu)", "base_young_modulus": "-", "base_yield_strength": "-", "base_ultimate_strength": "-", "base_elongation": "-", "weld_material": "AA7072 (Al-1wt.%Zn) clad layer", "weld_young_modulus": "-", "weld_yield_strength": "-", "weld_ultimate_strength": "-", "weld_elongation": "-", "processing": "T6 condition (solution heat-treated and artificially aged)", "welding_joint": "Lap joint (overlap length of 20 mm)", "welding_method": "Ultrasonic spot welding", "welding_voltage": "-", "welding_current": "-", "welding_speed": "-", "preheat_temp": "-", "welding_env": "-", "residual_stress": "-", "fatigue_specimen_type": "Lap shear specimen", "fatigue_specimen_thickness": 2, "fatigue_test_type": "Tension-tension cyclic loading", "fatigue_temp": "-", "fatigue_env": "-", "load_ratio": 0.2, "frequency": 50, "fatigue_machine": "Instron 8801 servo-hydraulic testing system", "fatigue_standard": "-", "fatigue_test_control": "Load-controlled", "stress_concentration": "-", "failure_location": "interfacial failure"}}, {"id": "WELD2025:4407", "name": "AA7075 (Al-5.7wt.%Zn-2.5wt.%Mg-1.4wt.%Cu) | Lap joint (overlap length of 20 mm)", "material_family": "Welded joint", "points": [[33.0, 91559.0, 0], [34.0, 106370.0, 0], [17.0, 1012274.0, 0], [17.0, 1646672.0, 0], [40.0, 60838.0, 0], [40.0, 141263.0, 0], [20.0, 349195.0, 0], [19.0, 924265.0, 0]], "conditions": {"material": "AA7075 (Al-5.7wt.%Zn-2.5wt.%Mg-1.4wt.%Cu)", "am_type": "Ultrasonic spot welding", "load_ratio": "0.2", "test_type": "Tension-tension cyclic loading", "temperature": "-", "surface_treatment": "T6 condition (solution heat-treated and artificially aged)"}, "metadata": {"dataset_id": 4407, "title": "Ultrasonic spot welding of a clad 7075 aluminum alloy: Strength and fatigue life", "doi": "10.1016/j.ijfatigue.2020.105869", "authors": "Mohammed, S. M. A. K.; Jaya, Y. D.; Albedah, A.; Jiang, X. Q.; Li, D. Y.; Chen, D. L.", "publication": "INTERNATIONAL JOURNAL OF FATIGUE", "year_of_publication": 2020, "UT": "WOS:000571092900005", "base_material": "AA7075 (Al-5.7wt.%Zn-2.5wt.%Mg-1.4wt.%Cu)", "base_young_modulus": "-", "base_yield_strength": "-", "base_ultimate_strength": "-", "base_elongation": "-", "weld_material": "AA7072 (Al-1wt.%Zn) clad layer", "weld_young_modulus": "-", "weld_yield_strength": "-", "weld_ultimate_strength": "-", "weld_elongation": "-", "processing": "T6 condition (solution heat-treated and artificially aged)", "welding_joint": "Lap joint (overlap length of 20 mm)", "welding_method": "Ultrasonic spot welding", "welding_voltage": "-", "welding_current": "-", "welding_speed": "-", "preheat_temp": "-", "welding_env": "-", "residual_stress": "-", "fatigue_specimen_type": "Lap shear specimen", "fatigue_specimen_thickness": 2, "fatigue_test_type": "Tension-tension cyclic loading", "fatigue_temp": "-", "fatigue_env": "-", "load_ratio": 0.2, "frequency": 50, "fatigue_machine": "Instron 8801 servo-hydraulic testing system", "fatigue_standard": "-", "fatigue_test_control": "Load-controlled", "stress_concentration": "-", "failure_location": "TTT failure"}}, {"id": "WELD2025:4408", "name": "EH36 high strength steel | T-Joint", "material_family": "Welded joint", "points": [[355.0, 42339.0, 0], [355.0, 63694.0, 0], [355.0, 50340.0, 0], [320.0, 97702.0, 0], [320.0, 75197.0, 0], [320.0, 95553.0, 0], [284.0, 152745.0, 0], [284.0, 193897.0, 0], [284.0, 194061.0, 0]], "conditions": {"material": "EH36 high strength steel", "am_type": "Flux-Cored Arc Welding (FCAW)", "load_ratio": "0.1", "test_type": "Axial", "temperature": "25", "surface_treatment": "-"}, "metadata": {"dataset_id": 4408, "title": "Fatigue strength of EH36 steel welded joints and base material at low- temperature", "doi": "10.1016/j.ijfatigue.2020.105896", "authors": "Wang, Yitao; Liu, Junjie; Hu, Jiajun; Garbatov, Y.; Guedes Soares, C.", "publication": "INTERNATIONAL JOURNAL OF FATIGUE", "year_of_publication": 2021, "UT": "WOS:000591578800002", "base_material": "EH36 high strength steel", "base_young_modulus": "-", "base_yield_strength": 420.67, "base_ultimate_strength": 530.67, "base_elongation": 31.5, "weld_material": "-", "weld_young_modulus": "-", "weld_yield_strength": "-", "weld_ultimate_strength": "-", "weld_elongation": "-", "processing": "-", "welding_joint": "T-Joint", "welding_method": "Flux-Cored Arc Welding (FCAW)", "welding_voltage": "-", "welding_current": "-", "welding_speed": "-", "preheat_temp": "-", "welding_env": "-", "residual_stress": "-", "fatigue_specimen_type": "T-joint fillet-welded specimen", "fatigue_specimen_thickness": 12, "fatigue_test_type": "Axial", "fatigue_temp": 25, "fatigue_env": "-", "load_ratio": 0.1, "frequency": 5, "fatigue_machine": "MTS servo-hydraulic fatigue testing system", "fatigue_standard": "GB/T 13816-1992, GB/T 3075-2008", "fatigue_test_control": "Load", "stress_concentration": "-", "failure_location": "Weld toe"}}, {"id": "WELD2025:4409", "name": "EH36 high strength steel | T-Joint", "material_family": "Welded joint", "points": [[355.0, 75457.0, 0], [355.0, 75080.0, 0], [355.0, 76457.0, 0], [320.0, 172415.0, 0], [320.0, 143914.0, 0], [320.0, 137843.0, 0], [284.0, 218437.0, 0], [284.0, 277182.0, 0], [284.0, 239342.0, 0]], "conditions": {"material": "EH36 high strength steel", "am_type": "Flux-Cored Arc Welding (FCAW)", "load_ratio": "0.1", "test_type": "Axial", "temperature": "-40", "surface_treatment": "-"}, "metadata": {"dataset_id": 4409, "title": "Fatigue strength of EH36 steel welded joints and base material at low- temperature", "doi": "10.1016/j.ijfatigue.2020.105896", "authors": "Wang, Yitao; Liu, Junjie; Hu, Jiajun; Garbatov, Y.; Guedes Soares, C.", "publication": "INTERNATIONAL JOURNAL OF FATIGUE", "year_of_publication": 2021, "UT": "WOS:000591578800002", "base_material": "EH36 high strength steel", "base_young_modulus": "-", "base_yield_strength": 420.67, "base_ultimate_strength": 530.67, "base_elongation": 31.5, "weld_material": "-", "weld_young_modulus": "-", "weld_yield_strength": "-", "weld_ultimate_strength": "-", "weld_elongation": "-", "processing": "-", "welding_joint": "T-Joint", "welding_method": "Flux-Cored Arc Welding (FCAW)", "welding_voltage": "-", "welding_current": "-", "welding_speed": "-", "preheat_temp": "-", "welding_env": "-", "residual_stress": "-", "fatigue_specimen_type": "T-joint fillet-welded specimen", "fatigue_specimen_thickness": 12, "fatigue_test_type": "Axial", "fatigue_temp": -40, "fatigue_env": "Low-temperature chamber", "load_ratio": 0.1, "frequency": 5, "fatigue_machine": "MTS servo-hydraulic fatigue testing system", "fatigue_standard": "GB/T 13816-1992, GB/T 3075-2008", "fatigue_test_control": "Load", "stress_concentration": "-", "failure_location": "Weld toe"}}, {"id": "WELD2025:4410", "name": "5083-O aluminum alloy | Butt Joint", "material_family": "Welded joint", "points": [[205.0, 23583.0, 0], [205.0, 34211.0, 0], [205.0, 48576.0, 0], [180.0, 28413.0, 0], [180.0, 67912.0, 0], [180.0, 92431.0, 0], [160.0, 107983.0, 0], [160.0, 187631.0, 0], [160.0, 305957.0, 0], [150.0, 217295.0, 0], [150.0, 234090.0, 0], [136.0, 209899.0, 0], [136.0, 552055.0, 0], [136.0, 800884.0, 0], [120.0, 7358843.0, 0], [120.0, 8538853.0, 0], [110.0, 10101248.0, 1], [99.0, 9867897.0, 1]], "conditions": {"material": "5083-O aluminum alloy", "am_type": "MIG (Metal Inert Gas)", "load_ratio": "0", "test_type": "High Cycle Fatigue", "temperature": "20", "surface_treatment": "-"}, "metadata": {"dataset_id": 4410, "title": "Effect of weld reinforcement on tensile and fatigue properties of 5083 aluminum metal inert gas (MIG) welded joint: Experiments and numerical simulations", "doi": "10.1016/j.ijfatigue.2020.106046", "authors": "Ma, Mingyang; Lai, Ruilin; Qin, Jin; Wang, Bin; Liu, Huiqun; Yi, Danqing", "publication": "INTERNATIONAL JOURNAL OF FATIGUE", "year_of_publication": 2021, "UT": "WOS:000606749900004", "base_material": "5083-O aluminum alloy", "base_young_modulus": 70, "base_yield_strength": 145, "base_ultimate_strength": 290, "base_elongation": "-", "weld_material": "ER5356 aluminum alloy", "weld_young_modulus": "-", "weld_yield_strength": "-", "weld_ultimate_strength": "-", "weld_elongation": "-", "processing": "-", "welding_joint": "Butt Joint", "welding_method": "MIG (Metal Inert Gas)", "welding_voltage": 19, "welding_current": 185, "welding_speed": "-", "preheat_temp": "-", "welding_env": "shielded with high-purity argon (99.999%)", "residual_stress": "-", "fatigue_specimen_type": "flat specimens (smooth)", "fatigue_specimen_thickness": 4, "fatigue_test_type": "High Cycle Fatigue", "fatigue_temp": 20, "fatigue_env": "-", "load_ratio": 0, "frequency": 50, "fatigue_machine": "MTS Landmark hydraulic test machine", "fatigue_standard": "ISO 1099:2006", "fatigue_test_control": "Load-controlled", "stress_concentration": "-", "failure_location": "Weld toe"}}, {"id": "WELD2025:4411", "name": "5083-O aluminum alloy | Butt Joint", "material_family": "Welded joint", "points": [[205.0, 10516.0, 0], [205.0, 14776.0, 0], [205.0, 19271.0, 0], [170.0, 35071.0, 0], [170.0, 41134.0, 0], [170.0, 48238.0, 0], [150.0, 51764.0, 0], [150.0, 88989.0, 0], [150.0, 91882.0, 0], [136.0, 91625.0, 0], [136.0, 122082.0, 0], [120.0, 142706.0, 0], [120.0, 303481.0, 0], [120.0, 435565.0, 0], [99.0, 584174.0, 0], [99.0, 636012.0, 0], [101.0, 875034.0, 0], [90.0, 1423595.0, 0], [90.0, 3331303.0, 0], [90.0, 4936077.0, 0], [68.0, 10017760.0, 1]], "conditions": {"material": "5083-O aluminum alloy", "am_type": "MIG (Metal Inert Gas)", "load_ratio": "0", "test_type": "High Cycle Fatigue", "temperature": "20", "surface_treatment": "-"}, "metadata": {"dataset_id": 4411, "title": "Effect of weld reinforcement on tensile and fatigue properties of 5083 aluminum metal inert gas (MIG) welded joint: Experiments and numerical simulations", "doi": "10.1016/j.ijfatigue.2020.106046", "authors": "Ma, Mingyang; Lai, Ruilin; Qin, Jin; Wang, Bin; Liu, Huiqun; Yi, Danqing", "publication": "INTERNATIONAL JOURNAL OF FATIGUE", "year_of_publication": 2021, "UT": "WOS:000606749900004", "base_material": "5083-O aluminum alloy", "base_young_modulus": 70, "base_yield_strength": 145, "base_ultimate_strength": 290, "base_elongation": "-", "weld_material": "ER5356 aluminum alloy", "weld_young_modulus": "-", "weld_yield_strength": "-", "weld_ultimate_strength": "-", "weld_elongation": "-", "processing": "-", "welding_joint": "Butt Joint", "welding_method": "MIG (Metal Inert Gas)", "welding_voltage": 19, "welding_current": 185, "welding_speed": "-", "preheat_temp": "-", "welding_env": "shielded with high-purity argon (99.999%)", "residual_stress": "-", "fatigue_specimen_type": "flat specimens (reinforced)", "fatigue_specimen_thickness": 4, "fatigue_test_type": "High Cycle Fatigue", "fatigue_temp": 20, "fatigue_env": "-", "load_ratio": 0, "frequency": 50, "fatigue_machine": "MTS Landmark hydraulic test machine", "fatigue_standard": "ISO 1099:2006", "fatigue_test_control": "Load-controlled", "stress_concentration": "-", "failure_location": "Weld toe"}}, {"id": "WELD2025:4412", "name": "Lab-rolled steel sheet | Bead-on-plate", "material_family": "Welded joint", "points": [[793.0, 91852.0, 0], [701.0, 166524.0, 0], [599.0, 401816.0, 0], [565.0, 555861.0, 0], [519.0, 969566.0, 0], [499.0, 2182359.0, 0], [480.0, 10000000.0, 1], [459.0, 9923030.0, 1]], "conditions": {"material": "Lab-rolled steel sheet", "am_type": "Pulsed MAG welding", "load_ratio": "-1", "test_type": "Displacement-controlled plane bending loading", "temperature": "-", "surface_treatment": "-"}, "metadata": {"dataset_id": 4412, "title": "Observation of fatigue microcracks and estimation of fatigue strength of a thin sheet arc welded part considering micro-ripples", "doi": "10.1016/j.ijfatigue.2020.106087", "authors": "Matsuda, Kazuki; Kodama, Shinji", "publication": "INTERNATIONAL JOURNAL OF FATIGUE", "year_of_publication": 2021, "UT": "WOS:000620099200003", "base_material": "Lab-rolled steel sheet", "base_young_modulus": "-", "base_yield_strength": 776, "base_ultimate_strength": 865, "base_elongation": 15.1, "weld_material": "Wire A (general-purpose wire)", "weld_young_modulus": "-", "weld_yield_strength": "-", "weld_ultimate_strength": "-", "weld_elongation": "-", "processing": "-", "welding_joint": "Bead-on-plate", "welding_method": "Pulsed MAG welding", "welding_voltage": 22.9, "welding_current": 190, "welding_speed": 16.67, "preheat_temp": "-", "welding_env": "Shielding gas (Ar + 20% CO₂)", "residual_stress": "-", "fatigue_specimen_type": "Thin sheet", "fatigue_specimen_thickness": 2.9, "fatigue_test_type": "Displacement-controlled plane bending loading", "fatigue_temp": "-", "fatigue_env": "-", "load_ratio": -1, "frequency": "-", "fatigue_machine": "-", "fatigue_standard": "-", "fatigue_test_control": "Displacement", "stress_concentration": "1.34", "failure_location": "Weld toe"}}, {"id": "WELD2025:4413", "name": "Lab-rolled steel sheet | Bead-on-plate", "material_family": "Welded joint", "points": [[904.0, 81800.0, 0], [795.0, 146026.0, 0], [700.0, 277302.0, 0], [650.0, 414429.0, 0], [601.0, 1031390.0, 0], [577.0, 9923030.0, 1]], "conditions": {"material": "Lab-rolled steel sheet", "am_type": "Pulsed MAG welding", "load_ratio": "-1", "test_type": "Displacement-controlled plane bending loading", "temperature": "-", "surface_treatment": "-"}, "metadata": {"dataset_id": 4413, "title": "Observation of fatigue microcracks and estimation of fatigue strength of a thin sheet arc welded part considering micro-ripples", "doi": "10.1016/j.ijfatigue.2020.106087", "authors": "Matsuda, Kazuki; Kodama, Shinji", "publication": "INTERNATIONAL JOURNAL OF FATIGUE", "year_of_publication": 2021, "UT": "WOS:000620099200003", "base_material": "Lab-rolled steel sheet", "base_young_modulus": "-", "base_yield_strength": 776, "base_ultimate_strength": 865, "base_elongation": 15.1, "weld_material": "Wire B (with Ti and B additions)", "weld_young_modulus": "-", "weld_yield_strength": "-", "weld_ultimate_strength": "-", "weld_elongation": "-", "processing": "-", "welding_joint": "Bead-on-plate", "welding_method": "Pulsed MAG welding", "welding_voltage": 22.9, "welding_current": 190, "welding_speed": 16.67, "preheat_temp": "-", "welding_env": "Shielding gas (Ar + 20% CO₂)", "residual_stress": "-", "fatigue_specimen_type": "Thin sheet", "fatigue_specimen_thickness": 2.9, "fatigue_test_type": "Displacement-controlled plane bending loading", "fatigue_temp": "-", "fatigue_env": "-", "load_ratio": -1, "frequency": "-", "fatigue_machine": "-", "fatigue_standard": "-", "fatigue_test_control": "Displacement", "stress_concentration": "1.34", "failure_location": "Weld toe"}}, {"id": "WELD2025:4414", "name": "Low carbon 18%Cr–Ti ferritic stainless steel | Butt joint (cylindrical shell seam, Component A1 had high θf)", "material_family": "Welded joint", "points": [[716.0, 41910.0, 0], [591.0, 52078.0, 0], [527.0, 56157.0, 0], [568.0, 124810.0, 0], [544.0, 148673.0, 0], [465.0, 143905.0, 0], [446.0, 518536.0, 0], [343.0, 458210.0, 0], [340.0, 523496.0, 0], [325.0, 1027470.0, 0], [300.0, 1036415.0, 0], [274.0, 2103487.0, 0], [238.0, 1920642.0, 0], [364.0, 6461688.0, 0], [227.0, 9981537.0, 1], [213.0, 9819640.0, 1]], "conditions": {"material": "Low carbon 18%Cr–Ti ferritic stainless steel", "am_type": "MIG (Metal Inert Gas)", "load_ratio": "-1", "test_type": "Bending fatigue", "temperature": "25", "surface_treatment": "-"}, "metadata": {"dataset_id": 4414, "title": "Fatigue strength distribution and probabilistic evaluation on stainless steel welded components under mixed mode loading", "doi": "10.1016/j.ijfatigue.2021.106247", "authors": "Oh, Gyoko", "publication": "INTERNATIONAL JOURNAL OF FATIGUE", "year_of_publication": 2021, "UT": "WOS:000647439000002", "base_material": "Low carbon 18%Cr–Ti ferritic stainless steel", "base_young_modulus": 206, "base_yield_strength": 250, "base_ultimate_strength": 443, "base_elongation": "35%", "weld_material": "24%Cr–13%Ni steel", "weld_young_modulus": "-", "weld_yield_strength": "-", "weld_ultimate_strength": "-", "weld_elongation": "-", "processing": "-", "welding_joint": "Butt joint (cylindrical shell seam, Component A1 had high θf)", "welding_method": "MIG (Metal Inert Gas)", "welding_voltage": "-", "welding_current": "-", "welding_speed": "-", "preheat_temp": "-", "welding_env": "-", "residual_stress": "-", "fatigue_specimen_type": "Thin-walled welded component (Component A1 had high θf)", "fatigue_specimen_thickness": "1.2, 3", "fatigue_test_type": "Bending fatigue", "fatigue_temp": 25, "fatigue_env": "-", "load_ratio": -1, "frequency": 10, "fatigue_machine": "Servo-hydraulic fatigue test machine", "fatigue_standard": "-", "fatigue_test_control": "Displacement control", "stress_concentration": "-", "failure_location": "Weld toe"}}, {"id": "WELD2025:4415", "name": "Low carbon 18%Cr–Ti ferritic stainless steel | Butt joint (cylindrical shell seam, Component B had low θf)", "material_family": "Welded joint", "points": [[472.0, 89541.0, 0], [383.0, 268861.0, 0], [410.0, 394152.0, 0], [324.0, 807154.0, 0], [279.0, 3893798.0, 0], [321.0, 8230139.0, 0]], "conditions": {"material": "Low carbon 18%Cr–Ti ferritic stainless steel", "am_type": "MIG (Metal Inert Gas)", "load_ratio": "-1", "test_type": "Bending fatigue", "temperature": "25", "surface_treatment": "-"}, "metadata": {"dataset_id": 4415, "title": "Fatigue strength distribution and probabilistic evaluation on stainless steel welded components under mixed mode loading", "doi": "10.1016/j.ijfatigue.2021.106247", "authors": "Oh, Gyoko", "publication": "INTERNATIONAL JOURNAL OF FATIGUE", "year_of_publication": 2021, "UT": "WOS:000647439000002", "base_material": "Low carbon 18%Cr–Ti ferritic stainless steel", "base_young_modulus": 206, "base_yield_strength": 250, "base_ultimate_strength": 443, "base_elongation": "35%", "weld_material": "24%Cr–13%Ni steel", "weld_young_modulus": "-", "weld_yield_strength": "-", "weld_ultimate_strength": "-", "weld_elongation": "-", "processing": "-", "welding_joint": "Butt joint (cylindrical shell seam, Component B had low θf)", "welding_method": "MIG (Metal Inert Gas)", "welding_voltage": "-", "welding_current": "-", "welding_speed": "-", "preheat_temp": "-", "welding_env": "-", "residual_stress": "-", "fatigue_specimen_type": "Thin-walled welded component (Component B had low θf)", "fatigue_specimen_thickness": "1.2, 3", "fatigue_test_type": "Bending fatigue", "fatigue_temp": 25, "fatigue_env": "-", "load_ratio": -1, "frequency": 10, "fatigue_machine": "Servo-hydraulic fatigue test machine", "fatigue_standard": "-", "fatigue_test_control": "Displacement control", "stress_concentration": "-", "failure_location": "Weld toe"}}, {"id": "WELD2025:4416", "name": "S355 | T-Joint", "material_family": "Welded joint", "points": [[564.0, 29266.0, 0], [559.0, 43456.0, 0], [488.0, 96845.0, 0], [478.0, 134875.0, 0], [478.0, 143805.0, 0], [408.0, 291097.0, 0], [413.0, 470819.0, 0], [348.0, 820641.0, 0], [337.0, 1005357.0, 0], [269.0, 51283399.0, 0]], "conditions": {"material": "S355", "am_type": "-", "load_ratio": "0.1", "test_type": "Axial", "temperature": "-", "surface_treatment": "-"}, "metadata": {"dataset_id": 4416, "title": "Application of critical distance approach for fatigue assessment of welded and HFMI-treated steel joints", "doi": "10.1016/j.ijfatigue.2021.106534", "authors": "Karakas, Ozler; Leitner, Martin; Tuzun, Nail", "publication": "INTERNATIONAL JOURNAL OF FATIGUE", "year_of_publication": 2022, "UT": "WOS:000797605000005", "base_material": "S355", "base_young_modulus": 210, "base_yield_strength": 355, "base_ultimate_strength": "-", "base_elongation": "-", "weld_material": "-", "weld_young_modulus": "-", "weld_yield_strength": "-", "weld_ultimate_strength": "-", "weld_elongation": "-", "processing": "-", "welding_joint": "T-Joint", "welding_method": "-", "welding_voltage": "-", "welding_current": "-", "welding_speed": "-", "preheat_temp": "-", "welding_env": "-", "residual_stress": "-", "fatigue_specimen_type": "Wide plate", "fatigue_specimen_thickness": 5, "fatigue_test_type": "Axial", "fatigue_temp": "-", "fatigue_env": "-", "load_ratio": 0.1, "frequency": "-", "fatigue_machine": "-", "fatigue_standard": "-", "fatigue_test_control": "Load", "stress_concentration": "1.72", "failure_location": "Weld toe"}}, {"id": "WELD2025:4417", "name": "S355 | Butt Joint", "material_family": "Welded joint", "points": [[532.0, 48356.0, 0], [474.0, 122509.0, 0], [466.0, 127858.0, 0], [401.0, 151696.0, 0], [443.0, 168802.0, 0], [436.0, 218146.0, 0], [429.0, 297384.0, 0], [368.0, 380230.0, 0], [411.0, 380230.0, 0], [390.0, 436889.0, 0], [338.0, 753408.0, 0], [304.0, 1155168.0, 0], [300.0, 1430383.0, 0], [267.0, 3662732.0, 0], [237.0, 50199114.0, 0]], "conditions": {"material": "S355", "am_type": "-", "load_ratio": "0.1", "test_type": "Axial", "temperature": "-", "surface_treatment": "-"}, "metadata": {"dataset_id": 4417, "title": "Application of critical distance approach for fatigue assessment of welded and HFMI-treated steel joints", "doi": "10.1016/j.ijfatigue.2021.106534", "authors": "Karakas, Ozler; Leitner, Martin; Tuzun, Nail", "publication": "INTERNATIONAL JOURNAL OF FATIGUE", "year_of_publication": 2022, "UT": "WOS:000797605000005", "base_material": "S355", "base_young_modulus": 210, "base_yield_strength": 355, "base_ultimate_strength": "-", "base_elongation": "-", "weld_material": "-", "weld_young_modulus": "-", "weld_yield_strength": "-", "weld_ultimate_strength": "-", "weld_elongation": "-", "processing": "-", "welding_joint": "Butt Joint", "welding_method": "-", "welding_voltage": "-", "welding_current": "-", "welding_speed": "-", "preheat_temp": "-", "welding_env": "-", "residual_stress": "-", "fatigue_specimen_type": "Wide plate", "fatigue_specimen_thickness": 5, "fatigue_test_type": "Axial", "fatigue_temp": "-", "fatigue_env": "-", "load_ratio": 0.1, "frequency": "-", "fatigue_machine": "-", "fatigue_standard": "-", "fatigue_test_control": "Load", "stress_concentration": "1.64", "failure_location": "Weld toe"}}, {"id": "WELD2025:4418", "name": "S355 | Longitudinal Attachment", "material_family": "Welded joint", "points": [[848.0, 14304.0, 0], [755.0, 28955.0, 0], [650.0, 60521.0, 0], [644.0, 81627.0, 0], [546.0, 112472.0, 0], [425.0, 242745.0, 0], [425.0, 258817.0, 0], [319.0, 558599.0, 0], [322.0, 601980.0, 0], [322.0, 714214.0, 0], [265.0, 1005357.0, 0], [267.0, 1271769.0, 0], [267.0, 1608779.0, 0], [208.0, 1908721.0, 0], [159.0, 51834292.0, 0]], "conditions": {"material": "S355", "am_type": "-", "load_ratio": "0.1", "test_type": "Axial", "temperature": "-", "surface_treatment": "-"}, "metadata": {"dataset_id": 4418, "title": "Application of critical distance approach for fatigue assessment of welded and HFMI-treated steel joints", "doi": "10.1016/j.ijfatigue.2021.106534", "authors": "Karakas, Ozler; Leitner, Martin; Tuzun, Nail", "publication": "INTERNATIONAL JOURNAL OF FATIGUE", "year_of_publication": 2022, "UT": "WOS:000797605000005", "base_material": "S355", "base_young_modulus": 210, "base_yield_strength": 355, "base_ultimate_strength": "-", "base_elongation": "-", "weld_material": "-", "weld_young_modulus": "-", "weld_yield_strength": "-", "weld_ultimate_strength": "-", "weld_elongation": "-", "processing": "-", "welding_joint": "Longitudinal Attachment", "welding_method": "-", "welding_voltage": "-", "welding_current": "-", "welding_speed": "-", "preheat_temp": "-", "welding_env": "-", "residual_stress": "-", "fatigue_specimen_type": "Wide plate",
