Repository: yunyunfanfan/S-PA-CBB

# S-PA-CBB

Official research code, processed curve records, evaluation outputs, and manuscript source for:

> **From Physics to Selective Generation: Conditional Brownian Bridges for Sparse S–N Curve Reconstruction and Fatigue Decision-Making**

S-PA-CBB reconstructs a complete probabilistic stress–life (S–N) curve from only two to four observed fatigue tests. The method first fits an interpretable Basquin state, diagnoses whether that state is sufficient, and applies a ControlNet-style conditional Brownian-bridge residual only to curves that benefit from correction.

File: external_data/weld2025_disjoint_curves.json (part 171 of 223)
"fatigue_specimen_thickness": 5, "fatigue_test_type": "Axial", "fatigue_temp": "-", "fatigue_env": "-", "load_ratio": 0.1, "frequency": "-", "fatigue_machine": "-", "fatigue_standard": "-", "fatigue_test_control": "Load", "stress_concentration": "2.55", "failure_location": "Weld toe"}}, {"id": "WELD2025:4419", "name": "S690 | T-Joint", "material_family": "Welded joint", "points": [[825.0, 27873.0, 0], [688.0, 48283.0, 0], [696.0, 70360.0, 0], [550.0, 137223.0, 0], [545.0, 199982.0, 0], [469.0, 253534.0, 0], [452.0, 301205.0, 0], [485.0, 357697.0, 0], [401.0, 562451.0, 0], [385.0, 893484.0, 0], [298.0, 50563201.0, 0]], "conditions": {"material": "S690", "am_type": "-", "load_ratio": "0.1", "test_type": "Axial", "temperature": "-", "surface_treatment": "-"}, "metadata": {"dataset_id": 4419, "title": "Application of critical distance approach for fatigue assessment of welded and HFMI-treated steel joints", "doi": "10.1016/j.ijfatigue.2021.106534", "authors": "Karakas, Ozler; Leitner, Martin; Tuzun, Nail", "publication": "INTERNATIONAL JOURNAL OF FATIGUE", "year_of_publication": 2022, "UT": "WOS:000797605000005", "base_material": "S690", "base_young_modulus": 210, "base_yield_strength": 690, "base_ultimate_strength": "-", "base_elongation": "-", "weld_material": "-", "weld_young_modulus": "-", "weld_yield_strength": "-", "weld_ultimate_strength": "-", "weld_elongation": "-", "processing": "-", "welding_joint": "T-Joint", "welding_method": "-", "welding_voltage": "-", "welding_current": "-", "welding_speed": "-", "preheat_temp": "-", "welding_env": "-", "residual_stress": "-", "fatigue_specimen_type": "Wide plate", "fatigue_specimen_thickness": 5, "fatigue_test_type": "Axial", "fatigue_temp": "-", "fatigue_env": "-", "load_ratio": 0.1, "frequency": "-", "fatigue_machine": "-", "fatigue_standard": "-", "fatigue_test_control": "Load", "stress_concentration": "1.72", "failure_location": "Weld toe"}}, {"id": "WELD2025:4420", "name": "S690 | Butt Joint", "material_family": "Welded joint", "points": [[772.0, 24503.0, 0], [646.0, 33139.0, 0], [633.0, 53209.0, 0], [519.0, 85489.0, 0], [514.0, 131474.0, 0], [456.0, 177777.0, 0], [391.0, 232781.0, 0], [447.0, 253581.0, 0], [396.0, 354136.0, 0], [388.0, 394396.0, 0], [325.0, 50546835.0, 0]], "conditions": {"material": "S690", "am_type": "-", "load_ratio": "0.1", "test_type": "Axial", "temperature": "-", "surface_treatment": "-"}, "metadata": {"dataset_id": 4420, "title": "Application of critical distance approach for fatigue assessment of welded and HFMI-treated steel joints", "doi": "10.1016/j.ijfatigue.2021.106534", "authors": "Karakas, Ozler; Leitner, Martin; Tuzun, Nail", "publication": "INTERNATIONAL JOURNAL OF FATIGUE", "year_of_publication": 2022, "UT": "WOS:000797605000005", "base_material": "S690", "base_young_modulus": 210, "base_yield_strength": 690, "base_ultimate_strength": "-", "base_elongation": "-", "weld_material": "-", "weld_young_modulus": "-", "weld_yield_strength": "-", "weld_ultimate_strength": "-", "weld_elongation": "-", "processing": "-", "welding_joint": "Butt Joint", "welding_method": "-", "welding_voltage": "-", "welding_current": "-", "welding_speed": "-", "preheat_temp": "-", "welding_env": "-", "residual_stress": "-", "fatigue_specimen_type": "Wide plate", "fatigue_specimen_thickness": 5, "fatigue_test_type": "Axial", "fatigue_temp": "-", "fatigue_env": "-", "load_ratio": 0.1, "frequency": "-", "fatigue_machine": "-", "fatigue_standard": "-", "fatigue_test_control": "Load", "stress_concentration": "1.64", "failure_location": "Weld toe"}}, {"id": "WELD2025:4421", "name": "S690 | Longitudinal Attachment", "material_family": "Welded joint", "points": [[1045.0, 12426.0, 0], [832.0, 33108.0, 0], [842.0, 46214.0, 0], [738.0, 53754.0, 0], [630.0, 93107.0, 0], [617.0, 124504.0, 0], [585.0, 161220.0, 0], [527.0, 232522.0, 0], [521.0, 310923.0, 0], [414.0, 704957.0, 0], [361.0, 1779316.0, 0], [309.0, 51655922.0, 0]], "conditions": {"material": "S690", "am_type": "-", "load_ratio": "0.1", "test_type": "Axial", "temperature": "-", "surface_treatment": "-"}, "metadata": {"dataset_id": 4421, "title": "Application of critical distance approach for fatigue assessment of welded and HFMI-treated steel joints", "doi": "10.1016/j.ijfatigue.2021.106534", "authors": "Karakas, Ozler; Leitner, Martin; Tuzun, Nail", "publication": "INTERNATIONAL JOURNAL OF FATIGUE", "year_of_publication": 2022, "UT": "WOS:000797605000005", "base_material": "S690", "base_young_modulus": 210, "base_yield_strength": 690, "base_ultimate_strength": "-", "base_elongation": "-", "weld_material": "-", "weld_young_modulus": "-", "weld_yield_strength": "-", "weld_ultimate_strength": "-", "weld_elongation": "-", "processing": "-", "welding_joint": "Longitudinal Attachment", "welding_method": "-", "welding_voltage": "-", "welding_current": "-", "welding_speed": "-", "preheat_temp": "-", "welding_env": "-", "residual_stress": "-", "fatigue_specimen_type": "Wide plate", "fatigue_specimen_thickness": 5, "fatigue_test_type": "Axial", "fatigue_temp": "-", "fatigue_env": "-", "load_ratio": 0.1, "frequency": "-", "fatigue_machine": "-", "fatigue_standard": "-", "fatigue_test_control": "Load", "stress_concentration": "2.55", "failure_location": "Weld toe"}}, {"id": "WELD2025:4422", "name": "S960 | T-Joint", "material_family": "Welded joint", "points": [[802.0, 20231.0, 0], [812.0, 21344.0, 0], [689.0, 42694.0, 0], [677.0, 48529.0, 0], [543.0, 97031.0, 0], [547.0, 104573.0, 0], [468.0, 237808.0, 0], [404.0, 341605.0, 0], [402.0, 364211.0, 0], [369.0, 713542.0, 0], [347.0, 776864.0, 0], [308.0, 1521619.0, 0], [240.0, 52175266.0, 0]], "conditions": {"material": "S960", "am_type": "-", "load_ratio": "0.1", "test_type": "Axial", "temperature": "-", "surface_treatment": "-"}, "metadata": {"dataset_id": 4422, "title": "Application of critical distance approach for fatigue assessment of welded and HFMI-treated steel joints", "doi": "10.1016/j.ijfatigue.2021.106534", "authors": "Karakas, Ozler; Leitner, Martin; Tuzun, Nail", "publication": "INTERNATIONAL JOURNAL OF FATIGUE", "year_of_publication": 2022, "UT": "WOS:000797605000005", "base_material": "S960", "base_young_modulus": 210, "base_yield_strength": 960, "base_ultimate_strength": "-", "base_elongation": "-", "weld_material": "-", "weld_young_modulus": "-", "weld_yield_strength": "-", "weld_ultimate_strength": "-", "weld_elongation": "-", "processing": "-", "welding_joint": "T-Joint", "welding_method": "-", "welding_voltage": "-", "welding_current": "-", "welding_speed": "-", "preheat_temp": "-", "welding_env": "-", "residual_stress": "-", "fatigue_specimen_type": "Wide plate", "fatigue_specimen_thickness": 5, "fatigue_test_type": "Axial", "fatigue_temp": "-", "fatigue_env": "-", "load_ratio": 0.1, "frequency": "-", "fatigue_machine": "-", "fatigue_standard": "-", "fatigue_test_control": "Load", "stress_concentration": "1.72", "failure_location": "Weld toe"}}, {"id": "WELD2025:4423", "name": "S960 | Butt Joint", "material_family": "Welded joint", "points": [[911.0, 12387.0, 0], [903.0, 18004.0, 0], [792.0, 30361.0, 0], [666.0, 76821.0, 0], [645.0, 95100.0, 0], [519.0, 160274.0, 0], [519.0, 194262.0, 0], [391.0, 837934.0, 0], [343.0, 23725977.0, 0], [322.0, 50101687.0, 0]], "conditions": {"material": "S960", "am_type": "-", "load_ratio": "0.1", "test_type": "Axial", "temperature": "-", "surface_treatment": "-"}, "metadata": {"dataset_id": 4423, "title": "Application of critical distance approach for fatigue assessment of welded and HFMI-treated steel joints", "doi": "10.1016/j.ijfatigue.2021.106534", "authors": "Karakas, Ozler; Leitner, Martin; Tuzun, Nail", "publication": "INTERNATIONAL JOURNAL OF FATIGUE", "year_of_publication": 2022, "UT": "WOS:000797605000005", "base_material": "S960", "base_young_modulus": 210, "base_yield_strength": 960, "base_ultimate_strength": "-", "base_elongation": "-", "weld_material": "-", "weld_young_modulus": "-", "weld_yield_strength": "-", "weld_ultimate_strength": "-", "weld_elongation": "-", "processing": "-", "welding_joint": "Butt Joint", "welding_method": "-", "welding_voltage": "-", "welding_current": "-", "welding_speed": "-", "preheat_temp": "-", "welding_env": "-", "residual_stress": "-", "fatigue_specimen_type": "Wide plate", "fatigue_specimen_thickness": 5, "fatigue_test_type": "Axial", "fatigue_temp": "-", "fatigue_env": "-", "load_ratio": 0.1, "frequency": "-", "fatigue_machine": "-", "fatigue_standard": "-", "fatigue_test_control": "Load", "stress_concentration": "1.64", "failure_location": "Weld toe"}}, {"id": "WELD2025:4424", "name": "S960 | Longitudinal Attachment", "material_family": "Welded joint", "points": [[1460.0, 7768.0, 0], [1254.0, 13670.0, 0], [1038.0, 26195.0, 0], [849.0, 48610.0, 0], [622.0, 129609.0, 0], [530.0, 235495.0, 0], [407.0, 455869.0, 0], [357.0, 647964.0, 0], [309.0, 1092616.0, 0], [231.0, 7303276.0, 0], [206.0, 54392421.0, 0]], "conditions": {"material": "S960", "am_type": "-", "load_ratio": "0.1", "test_type": "Axial", "temperature": "-", "surface_treatment": "-"}, "metadata": {"dataset_id": 4424, "title": "Application of critical distance approach for fatigue assessment of welded and HFMI-treated steel joints", "doi": "10.1016/j.ijfatigue.2021.106534", "authors": "Karakas, Ozler; Leitner, Martin; Tuzun, Nail", "publication": "INTERNATIONAL JOURNAL OF FATIGUE", "year_of_publication": 2022, "UT": "WOS:000797605000005", "base_material": "S960", "base_young_modulus": 210, "base_yield_strength": 960, "base_ultimate_strength": "-", "base_elongation": "-", "weld_material": "-", "weld_young_modulus": "-", "weld_yield_strength": "-", "weld_ultimate_strength": "-", "weld_elongation": "-", "processing": "-", "welding_joint": "Longitudinal Attachment", "welding_method": "-", "welding_voltage": "-", "welding_current": "-", "welding_speed": "-", "preheat_temp": "-", "welding_env": "-", "residual_stress": "-", "fatigue_specimen_type": "Wide plate", "fatigue_specimen_thickness": 5, "fatigue_test_type": "Axial", "fatigue_temp": "-", "fatigue_env": "-", "load_ratio": 0.1, "frequency": "-", "fatigue_machine": "-", "fatigue_standard": "-", "fatigue_test_control": "Load", "stress_concentration": "2.55", "failure_location": "Weld toe"}}, {"id": "WELD2025:4425", "name": "S355 | T-Joint", "material_family": "Welded joint", "points": [[515.0, 41410.0, 0], [513.0, 45602.0, 0], [451.0, 132991.0, 0], [386.0, 284075.0, 0], [386.0, 323081.0, 0], [386.0, 352017.0, 0], [322.0, 463946.0, 0], [323.0, 562746.0, 0], [294.0, 1216119.0, 0], [293.0, 1216044.0, 0], [260.0, 50120140.0, 0]], "conditions": {"material": "S355", "am_type": "-", "load_ratio": "0.1", "test_type": "Axial", "temperature": "-", "surface_treatment": "HFMI (High-Frequency Mechanical Impact) treatment"}, "metadata": {"dataset_id": 4425, "title": "Application of critical distance approach for fatigue assessment of welded and HFMI-treated steel joints", "doi": "10.1016/j.ijfatigue.2021.106534", "authors": "Karakas, Ozler; Leitner, Martin; Tuzun, Nail", "publication": "INTERNATIONAL JOURNAL OF FATIGUE", "year_of_publication": 2022, "UT": "WOS:000797605000005", "base_material": "S355", "base_young_modulus": 210, "base_yield_strength": 355, "base_ultimate_strength": "-", "base_elongation": "-", "weld_material": "-", "weld_young_modulus": "-", "weld_yield_strength": "-", "weld_ultimate_strength": "-", "weld_elongation": "-", "processing": "HFMI (High-Frequency Mechanical Impact) treatment", "welding_joint": "T-Joint", "welding_method": "-", "welding_voltage": "-", "welding_current": "-", "welding_speed": "-", "preheat_temp": "-", "welding_env": "-", "residual_stress": "-", "fatigue_specimen_type": "Wide plate", "fatigue_specimen_thickness": 5, "fatigue_test_type": "Axial", "fatigue_temp": "-", "fatigue_env": "-", "load_ratio": 0.1, "frequency": "-", "fatigue_machine": "-", "fatigue_standard": "-", "fatigue_test_control": "Load", "stress_concentration": "1.72", "failure_location": "Weld toe"}}, {"id": "WELD2025:4426", "name": "S355 | Butt Joint", "material_family": "Welded joint", "points": [[496.0, 73058.0, 0], [437.0, 159505.0, 0], [405.0, 159329.0, 0], [369.0, 375156.0, 0], [373.0, 408831.0, 0], [345.0, 333092.0, 0], [344.0, 563262.0, 0], [314.0, 1014469.0, 0], [341.0, 1167629.0, 0], [317.0, 1369859.0, 0], [280.0, 48587006.0, 0]], "conditions": {"material": "S355", "am_type": "-", "load_ratio": "0.1", "test_type": "Axial", "temperature": "-", "surface_treatment": "HFMI (High-Frequency Mechanical Impact) treatment"}, "metadata": {"dataset_id": 4426, "title": "Application of critical distance approach for fatigue assessment of welded and HFMI-treated steel joints", "doi": "10.1016/j.ijfatigue.2021.106534", "authors": "Karakas, Ozler; Leitner, Martin; Tuzun, Nail", "publication": "INTERNATIONAL JOURNAL OF FATIGUE", "year_of_publication": 2022, "UT": "WOS:000797605000005", "base_material": "S355", "base_young_modulus": 210, "base_yield_strength": 355, "base_ultimate_strength": "-", "base_elongation": "-", "weld_material": "-", "weld_young_modulus": "-", "weld_yield_strength": "-", "weld_ultimate_strength": "-", "weld_elongation": "-", "processing": "HFMI (High-Frequency Mechanical Impact) treatment", "welding_joint": "Butt Joint", "welding_method": "-", "welding_voltage": "-", "welding_current": "-", "welding_speed": "-", "preheat_temp": "-", "welding_env": "-", "residual_stress": "-", "fatigue_specimen_type": "Wide plate", "fatigue_specimen_thickness": 5, "fatigue_test_type": "Axial", "fatigue_temp": "-", "fatigue_env": "-", "load_ratio": 0.1, "frequency": "-", "fatigue_machine": "-", "fatigue_standard": "-", "fatigue_test_control": "Load", "stress_concentration": "1.64", "failure_location": "Weld toe"}}, {"id": "WELD2025:4427", "name": "S355 | Longitudinal Attachment", "material_family": "Welded joint", "points": [[777.0, 11757.0, 0], [673.0, 23301.0, 0], [673.0, 28874.0, 0], [620.0, 44283.0, 0], [620.0, 46722.0, 0], [573.0, 106555.0, 0], [573.0, 126497.0, 0], [528.0, 264760.0, 0], [480.0, 542292.0, 0], [466.0, 590609.0, 0], [482.0, 897675.0, 0], [435.0, 51048796.0, 0]], "conditions": {"material": "S355", "am_type": "-", "load_ratio": "0.1", "test_type": "Axial", "temperature": "-", "surface_treatment": "HFMI (High-Frequency Mechanical Impact) treatment"}, "metadata": {"dataset_id": 4427, "title": "Application of critical distance approach for fatigue assessment of welded and HFMI-treated steel joints", "doi": "10.1016/j.ijfatigue.2021.106534", "authors": "Karakas, Ozler; Leitner, Martin; Tuzun, Nail", "publication": "INTERNATIONAL JOURNAL OF FATIGUE", "year_of_publication": 2022, "UT": "WOS:000797605000005", "base_material": "S355", "base_young_modulus": 210, "base_yield_strength": 355, "base_ultimate_strength": "-", "base_elongation": "-", "weld_material": "-", "weld_young_modulus": "-", "weld_yield_strength": "-", "weld_ultimate_strength": "-", "weld_elongation": "-", "processing": "HFMI (High-Frequency Mechanical Impact) treatment", "welding_joint": "Longitudinal Attachment", "welding_method": "-", "welding_voltage": "-", "welding_current": "-", "welding_speed": "-", "preheat_temp": "-", "welding_env": "-", "residual_stress": "-", "fatigue_specimen_type": "Wide plate", "fatigue_specimen_thickness": 5, "fatigue_test_type": "Axial", "fatigue_temp": "-", "fatigue_env": "-", "load_ratio": 0.1, "frequency": "-", "fatigue_machine": "-", "fatigue_standard": "-", "fatigue_test_control": "Load", "stress_concentration": "2.55", "failure_location": "Weld toe"}}, {"id": "WELD2025:4428", "name": "S690 | T-Joint", "material_family": "Welded joint", "points": [[769.0, 25241.0, 0], [640.0, 80144.0, 0], [650.0, 87374.0, 0], [509.0, 172509.0, 0], [513.0, 207267.0, 0], [448.0, 460830.0, 0], [459.0, 790691.0, 0], [427.0, 1191795.0, 0], [385.0, 51060974.0, 0]], "conditions": {"material": "S690", "am_type": "-", "load_ratio": "0.1", "test_type": "Axial", "temperature": "-", "surface_treatment": "HFMI (High-Frequency Mechanical Impact) treatment"}, "metadata": {"dataset_id": 4428, "title": "Application of critical distance approach for fatigue assessment of welded and HFMI-treated steel joints", "doi": "10.1016/j.ijfatigue.2021.106534", "authors": "Karakas, Ozler; Leitner, Martin; Tuzun, Nail", "publication": "INTERNATIONAL JOURNAL OF FATIGUE", "year_of_publication": 2022, "UT": "WOS:000797605000005", "base_material": "S690", "base_young_modulus": 210, "base_yield_strength": 690, "base_ultimate_strength": "-", "base_elongation": "-", "weld_material": "-", "weld_young_modulus": "-", "weld_yield_strength": "-", "weld_ultimate_strength": "-", "weld_elongation": "-", "processing": "HFMI (High-Frequency Mechanical Impact) treatment", "welding_joint": "T-Joint", "welding_method": "-", "welding_voltage": "-", "welding_current": "-", "welding_speed": "-", "preheat_temp": "-", "welding_env": "-", "residual_stress": "-", "fatigue_specimen_type": "Wide plate", "fatigue_specimen_thickness": 5, "fatigue_test_type": "Axial", "fatigue_temp": "-", "fatigue_env": "-", "load_ratio": 0.1, "frequency": "-", "fatigue_machine": "-", "fatigue_standard": "-", "fatigue_test_control": "Load", "stress_concentration": "1.72", "failure_location": "Weld toe"}}, {"id": "WELD2025:4429", "name": "S690 | Butt Joint", "material_family": "Welded joint", "points": [[736.0, 32708.0, 0], [620.0, 67428.0, 0], [617.0, 86436.0, 0], [497.0, 211792.0, 0], [434.0, 241091.0, 0], [495.0, 268580.0, 0], [441.0, 383550.0, 0], [375.0, 431921.0, 0], [378.0, 507860.0, 0], [372.0, 616811.0, 0], [341.0, 50512605.0, 0]], "conditions": {"material": "S690", "am_type": "-", "load_ratio": "0.1", "test_type": "Axial", "temperature": "-", "surface_treatment": "HFMI (High-Frequency Mechanical Impact) treatment"}, "metadata": {"dataset_id": 4429, "title": "Application of critical distance approach for fatigue assessment of welded and HFMI-treated steel joints", "doi": "10.1016/j.ijfatigue.2021.106534", "authors": "Karakas, Ozler; Leitner, Martin; Tuzun, Nail", "publication": "INTERNATIONAL JOURNAL OF FATIGUE", "year_of_publication": 2022, "UT": "WOS:000797605000005", "base_material": "S690", "base_young_modulus": 210, "base_yield_strength": 690, "base_ultimate_strength": "-", "base_elongation": "-", "weld_material": "-", "weld_young_modulus": "-", "weld_yield_strength": "-", "weld_ultimate_strength": "-", "weld_elongation": "-", "processing": "HFMI (High-Frequency Mechanical Impact) treatment", "welding_joint": "Butt Joint", "welding_method": "-", "welding_voltage": "-", "welding_current": "-", "welding_speed": "-", "preheat_temp": "-", "welding_env": "-", "residual_stress": "-", "fatigue_specimen_type": "Wide plate", "fatigue_specimen_thickness": 5, "fatigue_test_type": "Axial", "fatigue_temp": "-", "fatigue_env": "-", "load_ratio": 0.1, "frequency": "-", "fatigue_machine": "-", "fatigue_standard": "-", "fatigue_test_control": "Load", "stress_concentration": "1.64", "failure_location": "Weld toe"}}, {"id": "WELD2025:4430", "name": "S690 | Longitudinal Attachment", "material_family": "Welded joint", "points": [[1044.0, 26072.0, 0], [944.0, 46709.0, 0], [959.0, 50376.0, 0], [864.0, 97337.0, 0], [851.0, 153189.0, 0], [769.0, 178188.0, 0], [757.0, 207267.0, 0], [719.0, 286556.0, 0], [674.0, 379431.0, 0], [674.0, 679761.0, 0], [530.0, 49970125.0, 0]], "conditions": {"material": "S690", "am_type": "-", "load_ratio": "0.1", "test_type": "Axial", "temperature": "-", "surface_treatment": "HFMI (High-Frequency Mechanical Impact) treatment"}, "metadata": {"dataset_id": 4430, "title": "Application of critical distance approach for fatigue assessment of welded and HFMI-treated steel joints", "doi": "10.1016/j.ijfatigue.2021.106534", "authors": "Karakas, Ozler; Leitner, Martin; Tuzun, Nail", "publication": "INTERNATIONAL JOURNAL OF FATIGUE", "year_of_publication": 2022, "UT": "WOS:000797605000005", "base_material": "S690", "base_young_modulus": 210, "base_yield_strength": 690, "base_ultimate_strength": "-", "base_elongation": "-", "weld_material": "-", "weld_young_modulus": "-", "weld_yield_strength": "-", "weld_ultimate_strength": "-", "weld_elongation": "-", "processing": "HFMI (High-Frequency Mechanical Impact) treatment", "welding_joint": "Longitudinal Attachment", "welding_method": "-", "welding_voltage": "-", "welding_current": "-", "welding_speed": "-", "preheat_temp": "-", "welding_env": "-", "residual_stress": "-", "fatigue_specimen_type": "Wide plate", "fatigue_specimen_thickness": 5, "fatigue_test_type": "Axial", "fatigue_temp": "-", "fatigue_env": "-", "load_ratio": 0.1, "frequency": "-", "fatigue_machine": "-", "fatigue_standard": "-", "fatigue_test_control": "Load", "stress_concentration": "2.55", "failure_location": "Weld toe"}}, {"id": "WELD2025:4431", "name": "SMA490AW | Butt joint", "material_family": "Welded joint", "points": [[458.0, 39486.0, 0], [443.0, 170334.0, 0], [412.0, 403363.0, 0], [399.0, 442473.0, 0], [393.0, 1998614.0, 1]], "conditions": {"material": "SMA490AW", "am_type": "Friction stir welding (FSW)", "load_ratio": "0.1", "test_type": "Axial fatigue", "temperature": "-", "surface_treatment": "-"}, "metadata": {"dataset_id": 4431, "title": "Fatigue performance of friction stir welded weathering mild steels joined below A1 temperature", "doi": "10.1016/j.ijfatigue.2021.106667", "authors": "Wang, Yixun; Tsutsumi, Seiichiro; Kawakubo, Takumi; Fujii, Hidetoshi", "publication": "INTERNATIONAL JOURNAL OF FATIGUE", "year_of_publication": 2022, "UT": "WOS:000792498100005", "base_material": "SMA490AW", "base_young_modulus": "-", "base_yield_strength": 475, "base_ultimate_strength": 528, "base_elongation": 25.6, "weld_material": "Friction stir welded (FSW) SMA490AW", "weld_young_modulus": "-", "weld_yield_strength": 399, "weld_ultimate_strength": 529, "weld_elongation": 13.5, "processing": "-", "welding_joint": "Butt joint", "welding_method": "Friction stir welding (FSW)", "welding_voltage": "-", "welding_current": "-", "welding_speed": 2.5, "preheat_temp": "<691", "welding_env": "-", "residual_stress": "-", "fatigue_specimen_type": "Flat plate", "fatigue_specimen_thickness": 2, "fatigue_test_type": "Axial fatigue", "fatigue_temp": "-", "fatigue_env": "-", "load_ratio": 0.1, "frequency": 16, "fatigue_machine": "Servo 4830 hydraulic testing machine", "fatigue_standard": "-", "fatigue_test_control": "Stress", "stress_concentration": "-", "failure_location": "-"}}, {"id": "WELD2025:4432", "name": "SPA-H weathering steels | Butt joint", "material_family": "Welded joint", "points": [[498.0, 161456.0, 0], [450.0, 266793.0, 0], [459.0, 339001.0, 0], [430.0, 506638.0, 0], [440.0, 799254.0, 0], [420.0, 2083493.0, 1]], "conditions": {"material": "SPA-H weathering steels", "am_type": "Friction stir welding (FSW)", "load_ratio": "0.1", "test_type": "Axial fatigue", "temperature": "-", "surface_treatment": "-"}, "metadata": {"dataset_id": 4432, "title": "Fatigue performance of friction stir welded weathering mild steels joined below A1 temperature", "doi": "10.1016/j.ijfatigue.2021.106667", "authors": "Wang, Yixun; Tsutsumi, Seiichiro; Kawakubo, Takumi; Fujii, Hidetoshi", "publication": "INTERNATIONAL JOURNAL OF FATIGUE", "year_of_publication": 2022, "UT": "WOS:000792498100005", "base_material": "SPA-H weathering steels", "base_young_modulus": "-", "base_yield_strength": 426, "base_ultimate_strength": 547, "base_elongation": 28.8, "weld_material": "Friction stir welded (FSW) SPA-H", "weld_young_modulus": "-", "weld_yield_strength": 458, "weld_ultimate_strength": 577, "weld_elongation": 15.3, "processing": "-", "welding_joint": "Butt joint", "welding_method": "Friction stir welding (FSW)", "welding_voltage": "-", "welding_current": "-", "welding_speed": 2.5, "preheat_temp": "<733", "welding_env": "-", "residual_stress": "-", "fatigue_specimen_type": "Flat plate", "fatigue_specimen_thickness": 2, "fatigue_test_type": "Axial fatigue", "fatigue_temp": "-", "fatigue_env": "-", "load_ratio": 0.1, "frequency": 16, "fatigue_machine": "Servo 4830 hydraulic testing machine", "fatigue_standard": "-", "fatigue_test_control": "Stress", "stress_concentration": "-", "failure_location": "-"}}, {"id": "WELD2025:4435", "name": "Hot-rolled steel sheet (980 MPa grade) | -", "material_family": "Welded joint", "points": [[556.0, 152460.0, 0], [505.0, 180462.0, 0], [500.0, 385859.0, 0], [486.0, 326349.0, 0], [475.0, 326413.0, 0], [454.0, 470453.0, 0], [448.0, 2949259.0, 1], [353.0, 2955553.0, 1]], "conditions": {"material": "Hot-rolled steel sheet (980 MPa grade)", "am_type": "Arc welding", "load_ratio": "0.05", "test_type": "Four-point bending fatigue test", "temperature": "-", "surface_treatment": "Cold spray deposition (Fe + Al₂O₃)"}, "metadata": {"dataset_id": 4435, "title": "Effect of cold spray deposition on fatigue strength of arc-welded ultra-high strength steel sheet", "doi": "10.1016/j.ijfatigue.2022.106876", "authors": "Yamaguchi, Naoki; Shiozaki, Tsuyoshi; Tamai, Yoshikiyo; Okuda, Kanji; Ichikawa, Yuji; Ogawa, Kazuhiro", "publication": "INTERNATIONAL JOURNAL OF FATIGUE", "year_of_publication": 2022, "UT": "WOS:000913102900001", "base_material": "Hot-rolled steel sheet (980 MPa grade)", "base_young_modulus": "-", "base_yield_strength": 859, "base_ultimate_strength": 997, "base_elongation": 12.5, "weld_material": "780 MPa grade welding wire", "weld_young_modulus": "-", "weld_yield_strength": "-", "weld_ultimate_strength": "-", "weld_elongation": "-", "processing": "Cold spray deposition (Fe + Al₂O₃)", "welding_joint": "-", "welding_method": "Arc welding", "welding_voltage": "-", "welding_current": "-", "welding_speed": "-", "preheat_temp": "-", "welding_env": "-", "residual_stress": "-", "fatigue_specimen_type": "Sheet", "fatigue_specimen_thickness": 2.9, "fatigue_test_type": "Four-point bending fatigue test", "fatigue_temp": "-", "fatigue_env": "-", "load_ratio": 0.05, "frequency": "10–15", "fatigue_machine": "Hydraulic servo test machine", "fatigue_standard": "-", "fatigue_test_control": "Stress", "stress_concentration": "-", "failure_location": "Weld toe"}}, {"id": "WELD2025:4436", "name": "Hot-rolled steel sheet (980 MPa grade) | -", "material_family": "Welded joint", "points": [[446.0, 145407.0, 0], [352.0, 720767.0, 0], [327.0, 811906.0, 0], [300.0, 2873553.0, 1]], "conditions": {"material": "Hot-rolled steel sheet (980 MPa grade)", "am_type": "Arc welding", "load_ratio": "0.05", "test_type": "Four-point bending fatigue test", "temperature": "-", "surface_treatment": "Cold spray deposition (Zn + Al₂O₃)"}, "metadata": {"dataset_id": 4436, "title": "Effect of cold spray deposition on fatigue strength of arc-welded ultra-high strength steel sheet", "doi": "10.1016/j.ijfatigue.2022.106876", "authors": "Yamaguchi, Naoki; Shiozaki, Tsuyoshi; Tamai, Yoshikiyo; Okuda, Kanji; Ichikawa, Yuji; Ogawa, Kazuhiro", "publication": "INTERNATIONAL JOURNAL OF FATIGUE", "year_of_publication": 2022, "UT": "WOS:000913102900001", "base_material": "Hot-rolled steel sheet (980 MPa grade)", "base_young_modulus": "-", "base_yield_strength": 859, "base_ultimate_strength": 997, "base_elongation": 12.5, "weld_material": "780 MPa grade welding wire", "weld_young_modulus": "-", "weld_yield_strength": "-", "weld_ultimate_strength": "-", "weld_elongation": "-", "processing": "Cold spray deposition (Zn + Al₂O₃)", "welding_joint": "-", "welding_method": "Arc welding", "welding_voltage": "-", "welding_current": "-", "welding_speed": "-", "preheat_temp": "-", "welding_env": "-", "residual_stress": "-", "fatigue_specimen_type": "Sheet", "fatigue_specimen_thickness": 2.9, "fatigue_test_type": "Four-point bending fatigue test", "fatigue_temp": "-", "fatigue_env": "-", "load_ratio": 0.05, "frequency": "10–15", "fatigue_machine": "Hydraulic servo test machine", "fatigue_standard": "-", "fatigue_test_control": "Stress", "stress_concentration": "-", "failure_location": "Weld toe"}}, {"id": "WELD2025:4437", "name": "Hot-rolled steel sheet (980 MPa grade) | -", "material_family": "Welded joint", "points": [[440.0, 78872.0, 0], [486.0, 109135.0, 0], [451.0, 195485.0, 0], [442.0, 133061.0, 0], [432.0, 138448.0, 0], [436.0, 163721.0, 0], [445.0, 162082.0, 0], [398.0, 191881.0, 0], [400.0, 213873.0, 0], [339.0, 364946.0, 0], [297.0, 542223.0, 0], [291.0, 980365.0, 0], [275.0, 3081459.0, 0], [243.0, 2907505.0, 1]], "conditions": {"material": "Hot-rolled steel sheet (980 MPa grade)", "am_type": "Arc welding", "load_ratio": "0.05", "test_type": "Four-point bending fatigue test", "temperature": "-", "surface_treatment": "-"}, "metadata": {"dataset_id": 4437, "title": "Effect of cold spray deposition on fatigue strength of arc-welded ultra-high strength steel sheet", "doi": "10.1016/j.ijfatigue.2022.106876", "authors": "Yamaguchi, Naoki; Shiozaki, Tsuyoshi; Tamai, Yoshikiyo; Okuda, Kanji; Ichikawa, Yuji; Ogawa, Kazuhiro", "publication": "INTERNATIONAL JOURNAL OF FATIGUE", "year_of_publication": 2022, "UT": "WOS:000913102900001", "base_material": "Hot-rolled steel sheet (980 MPa grade)", "base_young_modulus": "-", "base_yield_strength": 859, "base_ultimate_strength": 997, "base_elongation": 12.5, "weld_material": "780 MPa grade welding wire", "weld_young_modulus": "-", "weld_yield_strength": "-", "weld_ultimate_strength": "-", "weld_elongation": "-", "processing": "-", "welding_joint": "-", "welding_method": "Arc welding", "welding_voltage": "-", "welding_current": "-", "welding_speed": "-", "preheat_temp": "-", "welding_env": "-", "residual_stress": "-", "fatigue_specimen_type": "Sheet", "fatigue_specimen_thickness": 2.9, "fatigue_test_type": "Four-point bending fatigue test", "fatigue_temp": "-", "fatigue_env": "-", "load_ratio": 0.05, "frequency": "10–15", "fatigue_machine": "Hydraulic servo test machine", "fatigue_standard": "-", "fatigue_test_control": "Stress", "stress_concentration": "-", "failure_location": "Weld toe"}}, {"id": "WELD2025:4438", "name": "Hot-rolled steel sheet (980 MPa grade) | -", "material_family": "Welded joint", "points": [[449.0, 124136.0, 0], [401.0, 310665.0, 0], [376.0, 484025.0, 0], [352.0, 2884952.0, 1]], "conditions": {"material": "Hot-rolled steel sheet (980 MPa grade)", "am_type": "Arc welding", "load_ratio": "0.05", "test_type": "Four-point bending fatigue test", "temperature": "-", "surface_treatment": "Cold spray deposition (Fe + Al₂O₃), Stress relief heat treatment (500°C, 1h)"}, "metadata": {"dataset_id": 4438, "title": "Effect of cold spray deposition on fatigue strength of arc-welded ultra-high strength steel sheet", "doi": "10.1016/j.ijfatigue.2022.106876", "authors": "Yamaguchi, Naoki; Shiozaki, Tsuyoshi; Tamai, Yoshikiyo; Okuda, Kanji; Ichikawa, Yuji; Ogawa, Kazuhiro", "publication": "INTERNATIONAL JOURNAL OF FATIGUE", "year_of_publication": 2022, "UT": "WOS:000913102900001", "base_material": "Hot-rolled steel sheet (980 MPa grade)", "base_young_modulus": "-", "base_yield_strength": 859, "base_ultimate_strength": 997, "base_elongation": 12.5, "weld_material": "780 MPa grade welding wire", "weld_young_modulus": "-", "weld_yield_strength": "-", "weld_ultimate_strength": "-", "weld_elongation": "-", "processing": "Cold spray deposition (Fe + Al₂O₃), Stress relief heat treatment (500°C, 1h)", "welding_joint": "-", "welding_method": "Arc welding", "welding_voltage": "-", "welding_current": "-", "welding_speed": "-", "preheat_temp": "-", "welding_env": "-", "residual_stress": "-", "fatigue_specimen_type": "Sheet", "fatigue_specimen_thickness": 2.9, "fatigue_test_type": "Four-point bending fatigue test", "fatigue_temp": "-", "fatigue_env": "-", "load_ratio": 0.05, "frequency": "10–15", "fatigue_machine": "Hydraulic servo test machine", "fatigue_standard": "-", "fatigue_test_control": "Stress", "stress_concentration": "-", "failure_location": "Weld toe"}}, {"id": "WELD2025:4439", "name": "AA5059 aluminum alloy | Butt Joint", "material_family": "Welded joint", "points": [[99.0, 71760.0, 0], [99.0, 103382.0, 0], [100.0, 119059.0, 0], [74.0, 110593.0, 0], [74.0, 397879.0, 0], [74.0, 425944.0, 0], [62.0, 446982.0, 0], [62.0, 471569.0, 0], [61.0, 713251.0, 0], [49.0, 1131983.0, 0], [49.0, 1290985.0, 0], [48.0, 1991032.0, 1]], "conditions": {"material": "AA5059 aluminum alloy", "am_type": "-", "load_ratio": "0.1", "test_type": "Axial", "temperature": "25", "surface_treatment": "-"}, "metadata": {"dataset_id": 4439, "title": "Fatigue strength evaluation of 5059 aluminum alloy welded joints Considering welding deformation and residual stress", "doi": "10.1016/j.ijfatigue.2022.106988", "authors": "Xu, Shuangxi; Chen, Jiaxiang; Shen, Wei; Hou, Ruojing; Wu, Yigang", "publication": "INTERNATIONAL JOURNAL OF FATIGUE", "year_of_publication": 2022, "UT": "WOS:000806561000001", "base_material": "AA5059 aluminum alloy", "base_young_modulus": "-", "base_yield_strength": "272–279", "base_ultimate_strength": "384–385", "base_elongation": "13.0–13.5", "weld_material": "1561 aluminum alloy (filler wire)", "weld_young_modulus": "-", "weld_yield_strength": "187–194", "weld_ultimate_strength": "325–340", "weld_elongation": "13.2–13.6", "processing": "-", "welding_joint": "Butt Joint", "welding_method": "-", "welding_voltage": 19.6, "welding_current": 115, "welding_speed": 7, "preheat_temp": "-", "welding_env": "High-purity argon (99.99%)", "residual_stress": "Longitudinal residual stress (100–200 MPa), Transverse residual stress (0 to -100 MPa)", "fatigue_specimen_type": "Standard thin-plate specimens", "fatigue_specimen_thickness": 5, "fatigue_test_type": "Axial", "fatigue_temp": 25, "fatigue_env": "-", "load_ratio": 0.1, "frequency": 5, "fatigue_machine": "MTS-332 fatigue testing machine", "fatigue_standard": "-", "fatigue_test_control": "-", "stress_concentration": "-", "failure_location": "Weld region"}}, {"id": "WELD2025:4440", "name": "AA5059 aluminum alloy | T-Joint", "material_family": "Welded joint", "points": [[112.0, 61391.0, 0], [112.0, 74430.0, 0], [112.0, 91404.0, 0], [100.0, 105722.0, 0], [100.0, 113700.0, 0], [100.0, 150169.0, 0], [75.0, 332893.0, 0], [74.0, 364199.0, 0], [74.0, 391685.0, 0], [62.0, 638018.0, 0], [62.0, 1966438.0, 1]], "conditions": {"material": "AA5059 aluminum alloy", "am_type": "-", "load_ratio": "0.1", "test_type": "Axial", "temperature": "25", "surface_treatment": "-"}, "metadata": {"dataset_id": 4440, "title": "Fatigue strength evaluation of 5059 aluminum alloy welded joints Considering welding deformation and residual stress", "doi": "10.1016/j.ijfatigue.2022.106988", "authors": "Xu, Shuangxi; Chen, Jiaxiang; Shen, Wei; Hou, Ruojing; Wu, Yigang", "publication": "INTERNATIONAL JOURNAL OF FATIGUE", "year_of_publication": 2022, "UT": "WOS:000806561000001", "base_material": "AA5059 aluminum alloy", "base_young_modulus": "-", "base_yield_strength": "272–279", "base_ultimate_strength": "384–385", "base_elongation": "13.0–13.5", "weld_material": "1561 aluminum alloy (filler wire)", "weld_young_modulus": "-", "weld_yield_strength": "187–194", "weld_ultimate_strength": "325–340", "weld_elongation": "13.2–13.6", "processing": "-", "welding_joint": "T-Joint", "welding_method": "-", "welding_voltage": 19.6, "welding_current": 115, "welding_speed": 7, "preheat_temp": "-", "welding_env": "High-purity argon (99.99%)", "residual_stress": "Longitudinal residual stress (100–200 MPa), Transverse residual stress (0 to -100 MPa)", "fatigue_specimen_type": "Standard thin-plate specimens", "fatigue_specimen_thickness": 5, "fatigue_test_type": "Axial", "fatigue_temp": 25, "fatigue_env": "-", "load_ratio": 0.1, "frequency": 5, "fatigue_machine": "MTS-332 fatigue testing machine", "fatigue_standard": "-", "fatigue_test_control": "-", "stress_concentration": "-", "failure_location": "Weld region"}}, {"id": "WELD2025:4441", "name": "AA5059 aluminum alloy | Cruciform Joint", "material_family": "Welded joint", "points": [[98.0, 30849.0, 0], [99.0, 59523.0, 0], [98.0, 74010.0, 0], [74.0, 89790.0, 0], [73.0, 110782.0, 0], [49.0, 386073.0, 0], [49.0, 665473.0, 0], [48.0, 689269.0, 0], [37.0, 553661.0, 0], [36.0, 712963.0, 0], [37.0, 1990545.0, 1]], "conditions": {"material": "AA5059 aluminum alloy", "am_type": "-", "load_ratio": "0.1", "test_type": "Axial", "temperature": "25", "surface_treatment": "-"}, "metadata": {"dataset_id": 4441, "title": "Fatigue strength evaluation of 5059 aluminum alloy welded joints Considering welding deformation and residual stress", "doi": "10.1016/j.ijfatigue.2022.106988", "authors": "Xu, Shuangxi; Chen, Jiaxiang; Shen, Wei; Hou, Ruojing; Wu, Yigang", "publication": "INTERNATIONAL JOURNAL OF FATIGUE", "year_of_publication": 2022, "UT": "WOS:000806561000001", "base_material": "AA5059 aluminum alloy", "base_young_modulus": "-", "base_yield_strength": "272–279", "base_ultimate_strength": "384–385", "base_elongation": "13.0–13.5", "weld_material": "1561 aluminum alloy (filler wire)", "weld_young_modulus": "-", "weld_yield_strength": "187–194", "weld_ultimate_strength": "325–340", "weld_elongation": "13.2–13.6", "processing": "-", "welding_joint": "Cruciform Joint", "welding_method": "-", "welding_voltage": 19.6, "welding_current": 115, "welding_speed": 7, "preheat_temp": "-", "welding_env": "High-purity argon (99.99%)", "residual_stress": "Longitudinal residual stress (100–200 MPa), Transverse residual stress (0 to -100 MPa)", "fatigue_specimen_type": "Standard thin-plate specimens", "fatigue_specimen_thickness": 5, "fatigue_test_type": "Axial", "fatigue_temp": 25, "fatigue_env": "-", "load_ratio": 0.1, "frequency": 5, "fatigue_machine": "MTS-332 fatigue testing machine", "fatigue_standard": "-", "fatigue_test_control": "-", "stress_concentration": "-", "failure_location": "Weld region"}}, {"id": "WELD2025:4442", "name": "Q345B steel | Lap joint", "material_family": "Welded joint", "points": [[119.0, 304736.0, 0], [119.0, 231355.0, 0], [119.0, 199341.0, 0], [119.0, 273498.0, 0], [98.0, 617441.0, 0], [98.0, 460652.0, 0], [98.0, 694402.0, 0], [98.0, 454504.0, 0], [81.0, 709288.0, 0], [81.0, 1155595.0, 0], [81.0, 1224990.0, 0], [81.0, 1323598.0, 0], [75.0, 1480045.0, 0], [75.0, 1047987.0, 0], [75.0, 1349458.0, 0], [75.0, 1101708.0, 0], [71.0, 1241470.0, 0], [71.0, 1385059.0, 0], [71.0, 1334219.0, 0], [71.0, 1284715.0, 0]], "conditions": {"material": "Q345B steel", "am_type": "-", "load_ratio": "0.1", "test_type": "Axial", "temperature": "20", "surface_treatment": "-"}, "metadata": {"dataset_id": 4442, "title": "Study on fatigue behavior and crack propagation life of longitudinal fillet welded lap joint", "doi": "10.1016/j.ijfatigue.2022.107301", "authors": "Wang, Zongyi; Wang, Yuanqing; Gu, Haoyang; Liao, Xiaowei", "publication": "INTERNATIONAL JOURNAL OF FATIGUE", "year_of_publication": 2023, "UT": "WOS:001027904900001", "base_material": "Q345B steel", "base_young_modulus": 206, "base_yield_strength": "401, 395", "base_ultimate_strength": "520, 519", "base_elongation": "28.0, 26.0", "weld_material": "E4303 fillet welds", "weld_young_modulus": "-", "weld_yield_strength": "-", "weld_ultimate_strength": "-", "weld_elongation": "-", "processing": "-", "welding_joint": "Lap joint", "welding_method": "-", "welding_voltage": "-", "welding_current": "-", "welding_speed": "-", "preheat_temp": "-", "welding_env": "-", "residual_stress": "-", "fatigue_specimen_type": "Lap-joint specimen", "fatigue_specimen_thickness": "12 (main plate), 8 (overlapping plate)", "fatigue_test_type": "Axial", "fatigue_temp": 20, "fatigue_env": "-", "load_ratio": 0.1, "frequency": "80-250", "fatigue_machine": "GPS200 and PLG-200C (100 kN capacity)", "fatigue_standard": "Chinese standard GB/T 1591–2018", "fatigue_test_control": "Load", "stress_concentration": "-", "failure_location": "Heat-affected zones of the overlapping plate around the ends of the fillet welds"}}, {"id": "WELD2025:4443", "name": "Q345B steel | Lap joint", "material_family": "Welded joint", "points": [[119.0, 413157.0, 0], [119.0, 286293.0, 0], [98.0, 599245.0, 0], [98.0, 595695.0, 0], [81.0, 939631.0, 0], [81.0, 1509600.0, 0], [75.0, 1561174.0, 0], [75.0, 1109550.0, 0], [71.0, 1551499.0, 0], [71.0, 1574532.0, 0]], "conditions":
