Repository: yunyunfanfan/S-PA-CBB

# S-PA-CBB

Official research code, processed curve records, evaluation outputs, and manuscript source for:

> **From Physics to Selective Generation: Conditional Brownian Bridges for Sparse S–N Curve Reconstruction and Fatigue Decision-Making**

S-PA-CBB reconstructs a complete probabilistic stress–life (S–N) curve from only two to four observed fatigue tests. The method first fits an interpretable Basquin state, diagnoses whether that state is sufficient, and applies a ControlNet-style conditional Brownian-bridge residual only to curves that benefit from correction.

File: external_data/weld2025_disjoint_curves.json (part 172 of 223)
{"material": "Q345B steel", "am_type": "-", "load_ratio": "0.1", "test_type": "Axial", "temperature": "0", "surface_treatment": "-"}, "metadata": {"dataset_id": 4443, "title": "Study on fatigue behavior and crack propagation life of longitudinal fillet welded lap joint", "doi": "10.1016/j.ijfatigue.2022.107301", "authors": "Wang, Zongyi; Wang, Yuanqing; Gu, Haoyang; Liao, Xiaowei", "publication": "INTERNATIONAL JOURNAL OF FATIGUE", "year_of_publication": 2023, "UT": "WOS:001027904900001", "base_material": "Q345B steel", "base_young_modulus": 206, "base_yield_strength": "401, 395", "base_ultimate_strength": "520, 519", "base_elongation": "28.0, 26.0", "weld_material": "E4303 fillet welds", "weld_young_modulus": "-", "weld_yield_strength": "-", "weld_ultimate_strength": "-", "weld_elongation": "-", "processing": "-", "welding_joint": "Lap joint", "welding_method": "-", "welding_voltage": "-", "welding_current": "-", "welding_speed": "-", "preheat_temp": "-", "welding_env": "-", "residual_stress": "-", "fatigue_specimen_type": "Lap-joint specimen", "fatigue_specimen_thickness": "12 (main plate), 8 (overlapping plate)", "fatigue_test_type": "Axial", "fatigue_temp": 0, "fatigue_env": "-", "load_ratio": 0.1, "frequency": "80-250", "fatigue_machine": "GPS200 and PLG-200C (100 kN capacity)", "fatigue_standard": "Chinese standard GB/T 1591–2018", "fatigue_test_control": "Load", "stress_concentration": "-", "failure_location": "Heat-affected zones of the overlapping plate around the ends of the fillet welds"}}, {"id": "WELD2025:4444", "name": "Q345B steel | Lap joint", "material_family": "Welded joint", "points": [[119.0, 423878.0, 0], [119.0, 318452.0, 0], [98.0, 628414.0, 0], [98.0, 541492.0, 0], [81.0, 1151247.0, 0], [81.0, 1221511.0, 0], [75.0, 1523155.0, 0], [75.0, 991658.0, 0], [71.0, 1606397.0, 0], [71.0, 1654894.0, 0]], "conditions": {"material": "Q345B steel", "am_type": "-", "load_ratio": "0.1", "test_type": "Axial", "temperature": "-20", "surface_treatment": "-"}, "metadata": {"dataset_id": 4444, "title": "Study on fatigue behavior and crack propagation life of longitudinal fillet welded lap joint", "doi": "10.1016/j.ijfatigue.2022.107301", "authors": "Wang, Zongyi; Wang, Yuanqing; Gu, Haoyang; Liao, Xiaowei", "publication": "INTERNATIONAL JOURNAL OF FATIGUE", "year_of_publication": 2023, "UT": "WOS:001027904900001", "base_material": "Q345B steel", "base_young_modulus": 206, "base_yield_strength": "401, 395", "base_ultimate_strength": "520, 519", "base_elongation": "28.0, 26.0", "weld_material": "E4303 fillet welds", "weld_young_modulus": "-", "weld_yield_strength": "-", "weld_ultimate_strength": "-", "weld_elongation": "-", "processing": "-", "welding_joint": "Lap joint", "welding_method": "-", "welding_voltage": "-", "welding_current": "-", "welding_speed": "-", "preheat_temp": "-", "welding_env": "-", "residual_stress": "-", "fatigue_specimen_type": "Lap-joint specimen", "fatigue_specimen_thickness": "12 (main plate), 8 (overlapping plate)", "fatigue_test_type": "Axial", "fatigue_temp": -20, "fatigue_env": "-", "load_ratio": 0.1, "frequency": "80-250", "fatigue_machine": "GPS200 and PLG-200C (100 kN capacity)", "fatigue_standard": "Chinese standard GB/T 1591–2018", "fatigue_test_control": "Load", "stress_concentration": "-", "failure_location": "Heat-affected zones of the overlapping plate around the ends of the fillet welds"}}, {"id": "WELD2025:4445", "name": "Q345B steel | Lap joint", "material_family": "Welded joint", "points": [[119.0, 216714.0, 0], [119.0, 368498.0, 0], [98.0, 904119.0, 0], [98.0, 942155.0, 0], [81.0, 1921404.0, 0], [81.0, 1621493.0, 0], [75.0, 1142779.0, 0], [75.0, 1132078.0, 0], [71.0, 1577376.0, 0], [71.0, 2000031.0, 0]], "conditions": {"material": "Q345B steel", "am_type": "-", "load_ratio": "0.1", "test_type": "Axial", "temperature": "-40", "surface_treatment": "-"}, "metadata": {"dataset_id": 4445, "title": "Study on fatigue behavior and crack propagation life of longitudinal fillet welded lap joint", "doi": "10.1016/j.ijfatigue.2022.107301", "authors": "Wang, Zongyi; Wang, Yuanqing; Gu, Haoyang; Liao, Xiaowei", "publication": "INTERNATIONAL JOURNAL OF FATIGUE", "year_of_publication": 2023, "UT": "WOS:001027904900001", "base_material": "Q345B steel", "base_young_modulus": 206, "base_yield_strength": "401, 395", "base_ultimate_strength": "520, 519", "base_elongation": "28.0, 26.0", "weld_material": "E4303 fillet welds", "weld_young_modulus": "-", "weld_yield_strength": "-", "weld_ultimate_strength": "-", "weld_elongation": "-", "processing": "-", "welding_joint": "Lap joint", "welding_method": "-", "welding_voltage": "-", "welding_current": "-", "welding_speed": "-", "preheat_temp": "-", "welding_env": "-", "residual_stress": "-", "fatigue_specimen_type": "Lap-joint specimen", "fatigue_specimen_thickness": "12 (main plate), 8 (overlapping plate)", "fatigue_test_type": "Axial", "fatigue_temp": -40, "fatigue_env": "-", "load_ratio": 0.1, "frequency": "80-250", "fatigue_machine": "GPS200 and PLG-200C (100 kN capacity)", "fatigue_standard": "Chinese standard GB/T 1591–2018", "fatigue_test_control": "Load", "stress_concentration": "-", "failure_location": "Heat-affected zones of the overlapping plate around the ends of the fillet welds"}}, {"id": "WELD2025:4446", "name": "Shipbuilding steel grades (NV A, VL A, S355MC, S355K2+N, S355J2H) | Single-sided partially penetrated fillet welds (SSPPFW)", "material_family": "Welded joint", "points": [[158.0, 154285.0, 0], [145.0, 204747.0, 0], [141.0, 356824.0, 0], [126.0, 389177.0, 0], [78.0, 1024608.0, 1]], "conditions": {"material": "Shipbuilding steel grades (NV A, VL A, S355MC, S355K2+N, S355J2H)", "am_type": "Manual MAG welding", "load_ratio": "0.1", "test_type": "Three-point bending", "temperature": "-", "surface_treatment": "-"}, "metadata": {"dataset_id": 4446, "title": "Fatigue strength assessment of complex welded structures with severe force concentrations along a weld seam", "doi": "10.1016/j.ijfatigue.2022.107321", "authors": "Rautiainen, Matti; Remes, Heikki; Niemela, Ari; Romanoff, Jani", "publication": "INTERNATIONAL JOURNAL OF FATIGUE", "year_of_publication": 2023, "UT": "WOS:000910881500001", "base_material": "Shipbuilding steel grades (NV A, VL A, S355MC, S355K2+N, S355J2H)", "base_young_modulus": "-", "base_yield_strength": "235, 355", "base_ultimate_strength": "400–680", "base_elongation": "20-23", "weld_material": "Filarc 6113", "weld_young_modulus": "-", "weld_yield_strength": "-", "weld_ultimate_strength": "-", "weld_elongation": "-", "processing": "-", "welding_joint": "Single-sided partially penetrated fillet welds (SSPPFW)", "welding_method": "Manual MAG welding", "welding_voltage": "-", "welding_current": "-", "welding_speed": "-", "preheat_temp": "-", "welding_env": "-", "residual_stress": "-", "fatigue_specimen_type": "Full-scale", "fatigue_specimen_thickness": "-", "fatigue_test_type": "Three-point bending", "fatigue_temp": "-", "fatigue_env": "-", "load_ratio": 0.1, "frequency": 2, "fatigue_machine": "Hydraulic cylinder", "fatigue_standard": "-", "fatigue_test_control": "displacement", "stress_concentration": "-", "failure_location": "-"}}, {"id": "WELD2025:4447", "name": "Shipbuilding steel grades (NV A, VL A, S355MC, S355K2+N, S355J2H) | Double fillet welds (DFW)", "material_family": "Welded joint", "points": [[114.0, 343872.0, 0], [70.0, 1521629.0, 0]], "conditions": {"material": "Shipbuilding steel grades (NV A, VL A, S355MC, S355K2+N, S355J2H)", "am_type": "Manual MAG welding", "load_ratio": "0.1", "test_type": "Three-point bending", "temperature": "-", "surface_treatment": "-"}, "metadata": {"dataset_id": 4447, "title": "Fatigue strength assessment of complex welded structures with severe force concentrations along a weld seam", "doi": "10.1016/j.ijfatigue.2022.107321", "authors": "Rautiainen, Matti; Remes, Heikki; Niemela, Ari; Romanoff, Jani", "publication": "INTERNATIONAL JOURNAL OF FATIGUE", "year_of_publication": 2023, "UT": "WOS:000910881500001", "base_material": "Shipbuilding steel grades (NV A, VL A, S355MC, S355K2+N, S355J2H)", "base_young_modulus": "-", "base_yield_strength": "235, 355", "base_ultimate_strength": "400–680", "base_elongation": "20-23", "weld_material": "Filarc 6113", "weld_young_modulus": "-", "weld_yield_strength": "-", "weld_ultimate_strength": "-", "weld_elongation": "-", "processing": "-", "welding_joint": "Double fillet welds (DFW)", "welding_method": "Manual MAG welding", "welding_voltage": "-", "welding_current": "-", "welding_speed": "-", "preheat_temp": "-", "welding_env": "-", "residual_stress": "-", "fatigue_specimen_type": "Full-scale", "fatigue_specimen_thickness": "-", "fatigue_test_type": "Three-point bending", "fatigue_temp": "-", "fatigue_env": "-", "load_ratio": 0.1, "frequency": 2, "fatigue_machine": "Hydraulic cylinder", "fatigue_standard": "-", "fatigue_test_control": "displacement", "stress_concentration": "-", "failure_location": "-"}}, {"id": "WELD2025:4448", "name": "Shipbuilding steel grades (NV A, VL A, S355MC, S355K2+N, S355J2H) | Partial penetration welds (PP)", "material_family": "Welded joint", "points": [[300.0, 180724.0, 0], [248.0, 255946.0, 0], [225.0, 280181.0, 0], [149.0, 676217.0, 0], [188.0, 198324.0, 0], [194.0, 233554.0, 0], [185.0, 1088858.0, 0], [170.0, 2242222.0, 1]], "conditions": {"material": "Shipbuilding steel grades (NV A, VL A, S355MC, S355K2+N, S355J2H)", "am_type": "Manual MAG welding", "load_ratio": "0.1", "test_type": "Three-point bending", "temperature": "-", "surface_treatment": "-"}, "metadata": {"dataset_id": 4448, "title": "Fatigue strength assessment of complex welded structures with severe force concentrations along a weld seam", "doi": "10.1016/j.ijfatigue.2022.107321", "authors": "Rautiainen, Matti; Remes, Heikki; Niemela, Ari; Romanoff, Jani", "publication": "INTERNATIONAL JOURNAL OF FATIGUE", "year_of_publication": 2023, "UT": "WOS:000910881500001", "base_material": "Shipbuilding steel grades (NV A, VL A, S355MC, S355K2+N, S355J2H)", "base_young_modulus": "-", "base_yield_strength": "235, 355", "base_ultimate_strength": "400–680", "base_elongation": "20-23", "weld_material": "Filarc 6113", "weld_young_modulus": "-", "weld_yield_strength": "-", "weld_ultimate_strength": "-", "weld_elongation": "-", "processing": "-", "welding_joint": "Partial penetration welds (PP)", "welding_method": "Manual MAG welding", "welding_voltage": "-", "welding_current": "-", "welding_speed": "-", "preheat_temp": "-", "welding_env": "-", "residual_stress": "-", "fatigue_specimen_type": "Full-scale", "fatigue_specimen_thickness": "-", "fatigue_test_type": "Three-point bending", "fatigue_temp": "-", "fatigue_env": "-", "load_ratio": 0.1, "frequency": 2, "fatigue_machine": "Hydraulic cylinder", "fatigue_standard": "-", "fatigue_test_control": "displacement", "stress_concentration": "-", "failure_location": "-"}}, {"id": "WELD2025:4449", "name": "Strenx 700 MC | Tee joint", "material_family": "Welded joint", "points": [[352.0, 28447.0, 0], [352.0, 30206.0, 0], [354.0, 34645.0, 0], [356.0, 40077.0, 0], [357.0, 41474.0, 0], [357.0, 43662.0, 0], [357.0, 47164.0, 0], [355.0, 49230.0, 0], [352.0, 54099.0, 0], [352.0, 55508.0, 0], [351.0, 62586.0, 0], [351.0, 68773.0, 0], [350.0, 74289.0, 0], [349.0, 78210.0, 0], [351.0, 84479.0, 0], [352.0, 89700.0, 0], [352.0, 96893.0, 0], [356.0, 115004.0, 0], [354.0, 129667.0, 0], [179.0, 291365.0, 0], [180.0, 331324.0, 0], [179.0, 373575.0, 0], [179.0, 451091.0, 0], [179.0, 478981.0, 0], [179.0, 530865.0, 0], [178.0, 578389.0, 0], [178.0, 614150.0, 0], [178.0, 657736.0, 0], [178.0, 741598.0, 0], [178.0, 754419.0, 0], [178.0, 843334.0, 0], [178.0, 903185.0, 0], [178.0, 975591.0, 0], [179.0, 1109408.0, 0], [180.0, 1240119.0, 0], [180.0, 1510329.0, 0], [180.0, 1617515.0, 0], [180.0, 1936477.0, 0], [179.0, 2440754.0, 0]], "conditions": {"material": "Strenx 700 MC", "am_type": "-", "load_ratio": "0.1", "test_type": "Axial", "temperature": "-", "surface_treatment": "High-frequency mechanical impact treatment"}, "metadata": {"dataset_id": 4449, "title": "Fatigue strength assessment of welded joints incorporating the variability in local weld geometry using a probabilistic framework", "doi": "10.1016/j.ijfatigue.2022.107364", "authors": "Hultgren, Gustav; Mansour, Rami; Barsoum, Zuheir", "publication": "INTERNATIONAL JOURNAL OF FATIGUE", "year_of_publication": 2023, "UT": "WOS:000892572600001", "base_material": "Strenx 700 MC", "base_young_modulus": "-", "base_yield_strength": "-", "base_ultimate_strength": "-", "base_elongation": "-", "weld_material": "-", "weld_young_modulus": "-", "weld_yield_strength": "-", "weld_ultimate_strength": "-", "weld_elongation": "-", "processing": "High-frequency mechanical impact treatment", "welding_joint": "Tee joint", "welding_method": "-", "welding_voltage": "-", "welding_current": "-", "welding_speed": "-", "preheat_temp": "-", "welding_env": "-", "residual_stress": "-", "fatigue_specimen_type": "T-joint", "fatigue_specimen_thickness": 6, "fatigue_test_type": "Axial", "fatigue_temp": "-", "fatigue_env": "-", "load_ratio": 0.1, "frequency": 36, "fatigue_machine": "MTS high-force servo 129 hydraulic tensile tester", "fatigue_standard": "-", "fatigue_test_control": "-", "stress_concentration": "-", "failure_location": "Weld toe"}}, {"id": "WELD2025:4450", "name": "Strenx 960 Plus | Tee joint", "material_family": "Welded joint", "points": [[453.0, 15325.0, 0], [226.0, 39164.0, 0], [197.0, 35976.0, 0], [200.0, 84758.0, 0], [199.0, 131224.0, 0], [197.0, 159825.0, 0], [100.0, 159097.0, 0], [146.0, 167120.0, 0], [135.0, 193418.0, 0], [126.0, 250228.0, 0], [98.0, 250594.0, 0], [99.0, 394649.0, 0], [99.0, 404942.0, 0], [98.0, 585397.0, 0], [89.0, 1310910.0, 0], [91.0, 2012016.0, 0], [134.0, 1159924.0, 0], [134.0, 1307792.0, 0]], "conditions": {"material": "Strenx 960 Plus", "am_type": "-", "load_ratio": "0.1", "test_type": "Axial", "temperature": "-", "surface_treatment": "Tungsten inert gas remelting"}, "metadata": {"dataset_id": 4450, "title": "Fatigue strength assessment of welded joints incorporating the variability in local weld geometry using a probabilistic framework", "doi": "10.1016/j.ijfatigue.2022.107364", "authors": "Hultgren, Gustav; Mansour, Rami; Barsoum, Zuheir", "publication": "INTERNATIONAL JOURNAL OF FATIGUE", "year_of_publication": 2023, "UT": "WOS:000892572600001", "base_material": "Strenx 960 Plus", "base_young_modulus": "-", "base_yield_strength": "-", "base_ultimate_strength": "-", "base_elongation": "-", "weld_material": "-", "weld_young_modulus": "-", "weld_yield_strength": "-", "weld_ultimate_strength": "-", "weld_elongation": "-", "processing": "Tungsten inert gas remelting", "welding_joint": "Tee joint", "welding_method": "-", "welding_voltage": "-", "welding_current": "-", "welding_speed": "-", "preheat_temp": "-", "welding_env": "-", "residual_stress": "-", "fatigue_specimen_type": "T-joint", "fatigue_specimen_thickness": 6, "fatigue_test_type": "Axial", "fatigue_temp": "-", "fatigue_env": "-", "load_ratio": 0.1, "frequency": 36, "fatigue_machine": "MTS high-force servo 129 hydraulic tensile tester", "fatigue_standard": "-", "fatigue_test_control": "-", "stress_concentration": "-", "failure_location": "Weld toe"}}, {"id": "WELD2025:4451", "name": "Q690QE high-strength bridge steel | Butt joint", "material_family": "Welded joint", "points": [[345.0, 311799.0, 0], [319.0, 381775.0, 0], [291.0, 502882.0, 0], [291.0, 458812.0, 0], [257.0, 601336.0, 0], [221.0, 780164.0, 0]], "conditions": {"material": "Q690QE high-strength bridge steel", "am_type": "Submerged arc welding", "load_ratio": "0.5", "test_type": "Axial", "temperature": "25", "surface_treatment": "TMCP followed by intercritical quenching & tempering"}, "metadata": {"dataset_id": 4451, "title": "Effect of micro-galvanic corrosion on corrosion fatigue cracking of the weld joint of high strength bridge steel", "doi": "10.1016/j.ijfatigue.2023.107568", "authors": "Li, Qi; Yao, Qiong; Sun, Liyang; Ma, Hongchi; Zhang, Chuang; Wang, Ning", "publication": "INTERNATIONAL JOURNAL OF FATIGUE", "year_of_publication": 2023, "UT": "WOS:000942438600001", "base_material": "Q690QE high-strength bridge steel", "base_young_modulus": "-", "base_yield_strength": 740, "base_ultimate_strength": "-", "base_elongation": "-", "weld_material": "CHW-S80CF (φ4mm welding wire)", "weld_young_modulus": "-", "weld_yield_strength": 643, "weld_ultimate_strength": "-", "weld_elongation": "-", "processing": "TMCP followed by intercritical quenching & tempering", "welding_joint": "Butt joint", "welding_method": "Submerged arc welding", "welding_voltage": "-", "welding_current": "-", "welding_speed": "-", "preheat_temp": "-", "welding_env": "-", "residual_stress": "-", "fatigue_specimen_type": "Rectangular cross-section", "fatigue_specimen_thickness": 2, "fatigue_test_type": "Axial", "fatigue_temp": 25, "fatigue_env": "Simulated marine atmosphere (3.5% NaCl + 0.1% NaHSO₃)", "load_ratio": 0.5, "frequency": 1, "fatigue_machine": "-", "fatigue_standard": "ASTM E466", "fatigue_test_control": "Stress", "stress_concentration": "-", "failure_location": "Coarse-grained HAZ (CGHAZ) adjacent to the fusion line"}}, {"id": "WELD2025:4455", "name": "2219-T87 aluminum alloy | Butt Joint", "material_family": "Welded joint", "points": [[170.0, 142827.0, 0], [152.0, 375812.0, 0], [152.0, 442626.0, 0], [134.0, 691071.0, 0], [134.0, 724180.0, 0], [117.0, 828012.0, 0], [117.0, 1087626.0, 0], [117.0, 2060468.0, 0], [103.0, 1938587.0, 0], [103.0, 4292033.0, 0], [98.0, 10119435.0, 1], [99.0, 9962062.0, 1]], "conditions": {"material": "2219-T87 aluminum alloy", "am_type": "TIG (DCTIG-He for first pass, VPTIG-Ar for second and third passes)", "load_ratio": "0.1", "test_type": "High-cycle fatigue (HCF)", "temperature": "25", "surface_treatment": "-"}, "metadata": {"dataset_id": 4455, "title": "Defect sensitivity and high-cycle fatigue resistance of arc-welded 2219 aluminum alloy at 77 K", "doi": "10.1016/j.ijfatigue.2024.108189", "authors": "He, Wentao; Hu, Yanan; Wu, Zhengkai; Wang, Feifan; Meng, Fandong; Lin, Ying; Wang, Guoqing; Wu, Shengchuan", "publication": "INTERNATIONAL JOURNAL OF FATIGUE", "year_of_publication": 2024, "UT": "WOS:001188815500001", "base_material": "2219-T87 aluminum alloy", "base_young_modulus": 65, "base_yield_strength": 145, "base_ultimate_strength": 279, "base_elongation": 8.8, "weld_material": "ER2325 welding wire", "weld_young_modulus": "-", "weld_yield_strength": "-", "weld_ultimate_strength": "-", "weld_elongation": "-", "processing": "-", "welding_joint": "Butt Joint", "welding_method": "TIG (DCTIG-He for first pass, VPTIG-Ar for second and third passes)", "welding_voltage": "19, 23, 22", "welding_current": "185, 315, 300", "welding_speed": "4.3, 2.3", "preheat_temp": "-", "welding_env": "Helium (first pass), Argon (second and third passes)", "residual_stress": "-", "fatigue_specimen_type": "Plat", "fatigue_specimen_thickness": 8, "fatigue_test_type": "High-cycle fatigue (HCF)", "fatigue_temp": 25, "fatigue_env": "Air", "load_ratio": 0.1, "frequency": 100, "fatigue_machine": "QBG-50", "fatigue_standard": "ASTM E466-15", "fatigue_test_control": "Stress", "stress_concentration": "-", "failure_location": "Weld toe, porosity defects, process-induced defects"}}, {"id": "WELD2025:4456", "name": "2219-T87 aluminum alloy | Butt Joint", "material_family": "Welded joint", "points": [[225.0, 100278.0, 0], [189.0, 202585.0, 0], [170.0, 198135.0, 0], [225.0, 234461.0, 0], [206.0, 499730.0, 0], [188.0, 566654.0, 0], [188.0, 756030.0, 0], [207.0, 882582.0, 0], [170.0, 2004596.0, 1], [153.0, 4015373.0, 1]], "conditions": {"material": "2219-T87 aluminum alloy", "am_type": "TIG (DCTIG-He for first pass, VPTIG-Ar for second and third passes)", "load_ratio": "0.1", "test_type": "High-cycle fatigue (HCF)", "temperature": "-196", "surface_treatment": "-"}, "metadata": {"dataset_id": 4456, "title": "Defect sensitivity and high-cycle fatigue resistance of arc-welded 2219 aluminum alloy at 77 K", "doi": "10.1016/j.ijfatigue.2024.108189", "authors": "He, Wentao; Hu, Yanan; Wu, Zhengkai; Wang, Feifan; Meng, Fandong; Lin, Ying; Wang, Guoqing; Wu, Shengchuan", "publication": "INTERNATIONAL JOURNAL OF FATIGUE", "year_of_publication": 2024, "UT": "WOS:001188815500001", "base_material": "2219-T87 aluminum alloy", "base_young_modulus": 94, "base_yield_strength": 188, "base_ultimate_strength": 374, "base_elongation": 10.6, "weld_material": "ER2325 welding wire", "weld_young_modulus": "-", "weld_yield_strength": "-", "weld_ultimate_strength": "-", "weld_elongation": "-", "processing": "-", "welding_joint": "Butt Joint", "welding_method": "TIG (DCTIG-He for first pass, VPTIG-Ar for second and third passes)", "welding_voltage": "19, 23, 22", "welding_current": "185, 315, 300", "welding_speed": "4.3, 2.3", "preheat_temp": "-", "welding_env": "Helium (first pass), Argon (second and third passes)", "residual_stress": "-", "fatigue_specimen_type": "Plat", "fatigue_specimen_thickness": 8, "fatigue_test_type": "High-cycle fatigue (HCF)", "fatigue_temp": -196, "fatigue_env": "Liquid nitrogen", "load_ratio": 0.1, "frequency": 15, "fatigue_machine": "Instron-8850", "fatigue_standard": "ASTM E466-15", "fatigue_test_control": "Stress", "stress_concentration": "-", "failure_location": "Weld toe, porosity defects, process-induced defects"}}, {"id": "WELD2025:4457", "name": "SS400 steel | Butt Joint", "material_family": "Welded joint", "points": [[215.0, 79949.0, 0], [215.0, 171769.0, 0], [215.0, 189786.0, 0], [183.0, 163218.0, 0], [221.0, 282902.0, 0], [221.0, 302355.0, 0], [176.0, 350576.0, 0], [174.0, 420897.0, 0], [217.0, 489605.0, 0], [219.0, 532078.0, 0], [193.0, 607206.0, 0], [219.0, 792977.0, 0], [183.0, 2452802.0, 0], [176.0, 4315541.0, 1]], "conditions": {"material": "SS400 steel", "am_type": "CO2 Gas-Shielded Metal Arc Welding (GMAW)", "load_ratio": "-", "test_type": "Axial", "temperature": "-", "surface_treatment": "-"}, "metadata": {"dataset_id": 4457, "title": "Fatigue experiment and assessment of butt-welded joints in steel structures considering misalignment and weld geometry effects", "doi": "10.1016/j.ijfatigue.2024.108200", "authors": "Luo, Pengjun; Mashino, Yuta; Matsuo, Yuki; Kasaoka, Yuki; Tsutsumi, Seiichiro", "publication": "INTERNATIONAL JOURNAL OF FATIGUE", "year_of_publication": 2024, "UT": "WOS:001184058600001", "base_material": "SS400 steel", "base_young_modulus": "-", "base_yield_strength": "-", "base_ultimate_strength": "-", "base_elongation": "-", "weld_material": "JIS Z3312 YGW18 electrode", "weld_young_modulus": "-", "weld_yield_strength": "-", "weld_ultimate_strength": "-", "weld_elongation": "-", "processing": "-", "welding_joint": "Butt Joint", "welding_method": "CO2 Gas-Shielded Metal Arc Welding (GMAW)", "welding_voltage": "-", "welding_current": "-", "welding_speed": "-", "preheat_temp": "-", "welding_env": "Flat position", "residual_stress": "-", "fatigue_specimen_type": "Dog-bone-shaped", "fatigue_specimen_thickness": 16, "fatigue_test_type": "Axial", "fatigue_temp": "-", "fatigue_env": "-", "load_ratio": "-", "frequency": "-", "fatigue_machine": "Servo hydraulic fatigue testing machine (300 kN capacity)", "fatigue_standard": "IIW recommendations", "fatigue_test_control": "Load", "stress_concentration": "-", "failure_location": "Weld toe"}}, {"id": "WELD2025:4458", "name": "API X52 microalloyed steel | Butt joint", "material_family": "Welded joint", "points": [[450.0, 62986.0, 0], [431.0, 85844.0, 0], [416.0, 93260.0, 0], [361.0, 152655.0, 0], [331.0, 379792.0, 0]], "conditions": {"material": "API X52 microalloyed steel", "am_type": "High-frequency electric resistance welding (HF-ERW)", "load_ratio": "0.1", "test_type": "Axial (load-controlled)", "temperature": "-", "surface_treatment": "Normalizing (on-line post-weld heat treatment at 920 °C, air-cooled to 400 °C, then water-cooled to room temperature)"}, "metadata": {"dataset_id": 4458, "title": "Evaluation of the mechanical properties of the X52 high frequency electric resistance welding pipes", "doi": "10.1016/j.ijpvp.2018.06.006", "authors": "Tian, Peng; Xu, Kai; Lu, Guang-ping; Qiao, Gui-ying; Liao, Bo; Xiao, Fu-ren", "publication": "INTERNATIONAL JOURNAL OF PRESSURE VESSELS AND PIPING", "year_of_publication": 2018, "UT": "WOS:000445286400008", "base_material": "API X52 microalloyed steel", "base_young_modulus": "-", "base_yield_strength": 494, "base_ultimate_strength": 540, "base_elongation": 38, "weld_material": "API X52 HF-ERW", "weld_young_modulus": "-", "weld_yield_strength": "-", "weld_ultimate_strength": 542, "weld_elongation": "-", "processing": "Normalizing (on-line post-weld heat treatment at 920 °C, air-cooled to 400 °C, then water-cooled to room temperature)", "welding_joint": "Butt joint", "welding_method": "High-frequency electric resistance welding (HF-ERW)", "welding_voltage": "-", "welding_current": "-", "welding_speed": "-", "preheat_temp": "-", "welding_env": "-", "residual_stress": "-", "fatigue_specimen_type": "Full-thickness strip specimens", "fatigue_specimen_thickness": 8.2, "fatigue_test_type": "Axial (load-controlled)", "fatigue_temp": "-", "fatigue_env": "-", "load_ratio": 0.1, "frequency": 10, "fatigue_machine": "MTS servo-hydraulic universal testing machine", "fatigue_standard": "API specifications (for pipeline fabrication)", "fatigue_test_control": "Load-controlled", "stress_concentration": "-", "failure_location": "Weld toe (HAZ), weld fusion line"}}, {"id": "WELD2025:4459", "name": "API X52 microalloyed steel | Butt joint", "material_family": "Welded joint", "points": [[485.0, 158766.0, 0], [451.0, 245557.0, 0], [433.0, 506460.0, 0], [362.0, 1180238.0, 0]], "conditions": {"material": "API X52 microalloyed steel", "am_type": "High-frequency electric resistance welding (HF-ERW)", "load_ratio": "0.1", "test_type": "Axial (load-controlled)", "temperature": "-", "surface_treatment": "Normalizing (on-line post-weld heat treatment at 920 °C, air-cooled to 400 °C, then water-cooled to room temperature)"}, "metadata": {"dataset_id": 4459, "title": "Evaluation of the mechanical properties of the X52 high frequency electric resistance welding pipes", "doi": "10.1016/j.ijpvp.2018.06.006", "authors": "Tian, Peng; Xu, Kai; Lu, Guang-ping; Qiao, Gui-ying; Liao, Bo; Xiao, Fu-ren", "publication": "INTERNATIONAL JOURNAL OF PRESSURE VESSELS AND PIPING", "year_of_publication": 2018, "UT": "WOS:000445286400008", "base_material": "API X52 microalloyed steel", "base_young_modulus": "-", "base_yield_strength": 494, "base_ultimate_strength": 540, "base_elongation": 38, "weld_material": "API X52 HF-ERW", "weld_young_modulus": "-", "weld_yield_strength": "-", "weld_ultimate_strength": 542, "weld_elongation": "-", "processing": "Normalizing (on-line post-weld heat treatment at 920 °C, air-cooled to 400 °C, then water-cooled to room temperature)", "welding_joint": "Butt joint", "welding_method": "High-frequency electric resistance welding (HF-ERW)", "welding_voltage": "-", "welding_current": "-", "welding_speed": "-", "preheat_temp": "-", "welding_env": "-", "residual_stress": "-", "fatigue_specimen_type": "smooth milling specimens", "fatigue_specimen_thickness": 8.2, "fatigue_test_type": "Axial (load-controlled)", "fatigue_temp": "-", "fatigue_env": "-", "load_ratio": 0.1, "frequency": 10, "fatigue_machine": "MTS servo-hydraulic universal testing machine", "fatigue_standard": "API specifications (for pipeline fabrication)", "fatigue_test_control": "Load-controlled", "stress_concentration": "-", "failure_location": "Weld toe (HAZ), weld fusion line"}}, {"id": "WELD2025:4460", "name": "API 5L Gr. B (branch pipe) | Fillet weld", "material_family": "Welded joint", "points": [[316.0, 11183.0, 0], [274.0, 24921.0, 0], [195.0, 116338.0, 0], [130.0, 1127955.0, 0], [78.0, 5742398.0, 0], [311.0, 31193.0, 0], [273.0, 62342.0, 0], [234.0, 179543.0, 0], [175.0, 668831.0, 0], [102.0, 3405624.0, 0], [317.0, 20185.0, 0], [236.0, 77569.0, 0], [196.0, 295574.0, 0], [155.0, 878602.0, 0], [137.0, 1957684.0, 0], [311.0, 40625.0, 0], [273.0, 65315.0, 0], [197.0, 694777.0, 0], [154.0, 2180886.0, 0]], "conditions": {"material": "API 5L Gr. B (branch pipe)", "am_type": "SMAW (Shielded Metal Arc Welding)", "load_ratio": "0", "test_type": "Axial fatigue test", "temperature": "-", "surface_treatment": "-"}, "metadata": {"dataset_id": 4460, "title": "Influence of welding processes and weld configurationon fatigue failure of natural gas branch pipe", "doi": "10.1016/j.ijpvp.2021.104474", "authors": "Baek, Jong-hyun; Jang, Yun-chan; Kim, Ik-joong; Yoo, Jung-soo; Kim, Cheol-man; Kim, Young-pyo", "publication": "INTERNATIONAL JOURNAL OF PRESSURE VESSELS AND PIPING", "year_of_publication": 2021, "UT": "WOS:000691309800023", "base_material": "API 5L Gr. B (branch pipe)", "base_young_modulus": "-", "base_yield_strength": 245, "base_ultimate_strength": 415, "base_elongation": "-", "weld_material": "E9016-G", "weld_young_modulus": "-", "weld_yield_strength": 530, "weld_ultimate_strength": 620, "weld_elongation": "-", "processing": "-", "welding_joint": "Fillet weld", "welding_method": "SMAW (Shielded Metal Arc Welding)", "welding_voltage": "-", "welding_current": "-", "welding_speed": "-", "preheat_temp": "-", "welding_env": "-", "residual_stress": "-", "fatigue_specimen_type": "Full-scale pipe joint", "fatigue_specimen_thickness": 3.8, "fatigue_test_type": "Axial fatigue test", "fatigue_temp": "-", "fatigue_env": "-", "load_ratio": 0, "frequency": "5–13", "fatigue_machine": "Hydraulic servo universal tester (50-ton capacity)", "fatigue_standard": "-", "fatigue_test_control": "Load control", "stress_concentration": "Higher in SOC weld zone compared to butt weld", "failure_location": "Weld toe, weld root"}}, {"id": "WELD2025:4461", "name": "API 5L Gr. B (branch pipe) | Butt weld", "material_family": "Welded joint", "points": [[313.0, 36154.0, 0], [223.0, 119902.0, 0], [147.0, 502316.0, 0], [110.0, 1350206.0, 0], [91.0, 2576587.0, 0], [315.0, 49331.0, 0], [252.0, 313997.0, 0], [197.0, 792910.0, 0], [156.0, 4188438.0, 0]], "conditions": {"material": "API 5L Gr. B (branch pipe)", "am_type": "GTAW (Gas Tungsten Arc Welding)", "load_ratio": "0", "test_type": "Axial fatigue test", "temperature": "-", "surface_treatment": "-"}, "metadata": {"dataset_id": 4461, "title": "Influence of welding processes and weld configurationon fatigue failure of natural gas branch pipe", "doi": "10.1016/j.ijpvp.2021.104474", "authors": "Baek, Jong-hyun; Jang, Yun-chan; Kim, Ik-joong; Yoo, Jung-soo; Kim, Cheol-man; Kim, Young-pyo", "publication": "INTERNATIONAL JOURNAL OF PRESSURE VESSELS AND PIPING", "year_of_publication": 2021, "UT": "WOS:000691309800023", "base_material": "API 5L Gr. B (branch pipe)", "base_young_modulus": "-", "base_yield_strength": 245, "base_ultimate_strength": 415, "base_elongation": "-", "weld_material": "ER70S-G", "weld_young_modulus": "-", "weld_yield_strength": 400, "weld_ultimate_strength": 480, "weld_elongation": "-", "processing": "-", "welding_joint": "Butt weld", "welding_method": "GTAW (Gas Tungsten Arc Welding)", "welding_voltage": "-", "welding_current": "-", "welding_speed": "-", "preheat_temp": "-", "welding_env": "-", "residual_stress": "-", "fatigue_specimen_type": "Full-scale pipe joint", "fatigue_specimen_thickness": 3.8, "fatigue_test_type": "Axial fatigue test", "fatigue_temp": "-", "fatigue_env": "-", "load_ratio": 0, "frequency": "5–13", "fatigue_machine": "Hydraulic servo universal tester (50-ton capacity)", "fatigue_standard": "-", "fatigue_test_control": "Load control", "stress_concentration": "Higher in SOC weld zone compared to butt weld", "failure_location": "Weld toe, weld root"}}, {"id": "WELD2025:4462", "name": "API 5L Gr. B (branch pipe) | Fillet weld", "material_family": "Welded joint", "points": [[357.0, 5684.0, 0], [263.0, 20210.0, 0], [117.0, 1004587.0, 0], [78.0, 2295556.0, 0]], "conditions": {"material": "API 5L Gr. B (branch pipe)", "am_type": "SMAW (Shielded Metal Arc Welding)", "load_ratio": "0", "test_type": "Axial fatigue test", "temperature": "-", "surface_treatment": "-"}, "metadata": {"dataset_id": 4462, "title": "Influence of welding processes and weld configurationon fatigue failure of natural gas branch pipe", "doi": "10.1016/j.ijpvp.2021.104474", "authors": "Baek, Jong-hyun; Jang, Yun-chan; Kim, Ik-joong; Yoo, Jung-soo; Kim, Cheol-man; Kim, Young-pyo", "publication": "INTERNATIONAL JOURNAL OF PRESSURE VESSELS AND PIPING", "year_of_publication": 2021, "UT": "WOS:000691309800023", "base_material": "API 5L Gr. B (branch pipe)", "base_young_modulus": "-", "base_yield_strength": 245, "base_ultimate_strength": 415, "base_elongation": "-", "weld_material": "E9016-G", "weld_young_modulus": "-", "weld_yield_strength": 530, "weld_ultimate_strength": 620, "weld_elongation": "-", "processing": "-", "welding_joint": "Fillet weld", "welding_method": "SMAW (Shielded Metal Arc Welding)", "welding_voltage": "-", "welding_current": "-", "welding_speed": "-", "preheat_temp": "-", "welding_env": "-", "residual_stress": "-", "fatigue_specimen_type": "Full-scale pipe joint", "fatigue_specimen_thickness": 4.3, "fatigue_test_type": "Axial fatigue test", "fatigue_temp": "-", "fatigue_env": "-", "load_ratio": 0, "frequency": "5–13", "fatigue_machine": "Hydraulic servo universal tester (50-ton capacity)", "fatigue_standard": "-", "fatigue_test_control": "Load control", "stress_concentration": "Higher in SOC weld zone compared to butt weld", "failure_location": "Weld toe, weld root"}}, {"id": "WELD2025:4463", "name": "SPCC (cold-rolled steel sheet, JIS G3141) | Butt Joint", "material_family": "Welded joint", "points": [[373.0, 25022.0, 0], [365.0, 45246.0, 0], [325.0, 174616.0, 0], [301.0, 234723.0, 0], [278.0, 1991791.0, 0], [250.0, 9758924.0, 1]], "conditions": {"material": "SPCC (cold-rolled steel sheet, JIS G3141)", "am_type": "Laser welding (fiber laser)", "load_ratio": "-1", "test_type": "Axial", "temperature": "-", "surface_treatment": "As-welded"}, "metadata": {"dataset_id": 4463, "title": "Evaluation of fatigue strength based on dissipated energy for laser welds", "doi": "10.1016/j.infrared.2022.104288", "authors": "Ogawa, Yuki; Horita, Taiju; Iwatani, Naoki; Kadoi, Kota; Shiozawa, Daiki; Sakagami, Takahide", "publication": "INFRARED PHYSICS & TECHNOLOGY", "year_of_publication": 2022, "UT": "WOS:000835581200002", "base_material": "SPCC (cold-rolled steel sheet, JIS G3141)", "base_young_modulus": "-", "base_yield_strength": 157, "base_ultimate_strength": 282, "base_elongation": 57, "weld_material": "-", "weld_young_modulus": "-", "weld_yield_strength": "-", "weld_ultimate_strength": "-", "weld_elongation": "-", "processing": "As-welded", "welding_joint": "Butt Joint", "welding_method": "Laser welding (fiber laser)", "welding_voltage": "-", "welding_current": "-", "welding_speed": 25, "preheat_temp": "-", "welding_env": "-", "residual_stress": "-", "fatigue_specimen_type": "Dumbbell-shaped", "fatigue_specimen_thickness": 3.0, "fatigue_test_type": "Axial", "fatigue_temp": "-", "fatigue_env": "-", "load_ratio": -1, "frequency": "7–10", "fatigue_machine": "Servo-hydraulic fatigue testing machine (FT-5, Saginomiya, Corp.)", "fatigue_standard": "-", "fatigue_test_control": "Load control", "stress_concentration": "-", "failure_location": "base metal"}}, {"id": "WELD2025:4464", "name": "AISI 304 stainless steel | Butt Joint (Transverse)", "material_family": "Welded joint", "points": [[307.0, 102115.0, 0], [319.0, 173054.0, 0], [294.0, 1995262.0, 0], [281.0, 1986927.0, 0]], "conditions": {"material": "AISI 304 stainless steel", "am_type": "TIG", "load_ratio": "0", "test_type": "Axial tensile fatigue", "temperature": "-", "surface_treatment": "Grinding (surface roughness reduction)"}, "metadata": {"dataset_id": 4464, "title": "Experimental study on high-cycle fatigue behaviour of butt welds made of corroded AISI 304 stainless steel and Q460 high-strength steel", "doi": "10.1016/j.istruc.2024.106141", "authors": "Feng, Ran; Yang, Fuming; Shao, Yongbo; Roy, Krishanu; Lim, James; Chen, Boshan", "publication": "STRUCTURES", "year_of_publication": 2024, "UT": "WOS:001226082700001", "base_material": "AISI 304 stainless steel", "base_young_modulus": 78.4, "base_yield_strength": 290.3, "base_ultimate_strength": 748.5, "base_elongation": "-", "weld_material": "ER308L", "weld_young_modulus": "-", "weld_yield_strength": 620, "weld_ultimate_strength": "-", "weld_elongation": "-", "processing": "Grinding (surface roughness reduction)", "welding_joint": "Butt Joint (Transverse)", "welding_method": "TIG", "welding_voltage": 13.2, "welding_current": 204, "welding_speed": 0.333, "preheat_temp": "-", "welding_env": "Shielding gas (80% Ar / 20% CO₂ for Q460)", "residual_stress": "-", "fatigue_specimen_type": "Flat (wide plate)", "fatigue_specimen_thickness": 6, "fatigue_test_type": "Axial tensile fatigue", "fatigue_temp": "-", "fatigue_env": "-", "load_ratio": 0, "frequency": 7.5, "fatigue_machine": "100-kN servo-hydraulic fatigue testing machine", "fatigue_standard": "GB/T 3075–2008, ISO 1099: 2006", "fatigue_test_control": "Stress-controlled", "stress_concentration": "-", "failure_location": "Weld toe, Weld root"}}, {"id": "WELD2025:4465", "name": "AISI 304 stainless steel | Butt Joint (Transverse)", "material_family": "Welded joint", "points": [[319.0, 170180.0, 0], [307.0, 212458.0, 0], [294.0, 335316.0, 0], [282.0, 384995.0, 0], [268.0, 1995262.0, 0]], "conditions": {"material": "AISI 304 stainless steel", "am_type": "TIG", "load_ratio": "0", "test_type": "Axial tensile fatigue", "temperature": "-", "surface_treatment": "Grinding (surface roughness reduction), corroded"}, "metadata": {"dataset_id": 4465, "title": "Experimental study on high-cycle fatigue behaviour of butt welds made of corroded AISI 304 stainless steel and Q460 high-strength steel", "doi": "10.1016/j.istruc.2024.106141", "authors": "Feng, Ran; Yang, Fuming; Shao, Yongbo; Roy, Krishanu; Lim, James; Chen, Boshan", "publication": "STRUCTURES", "year_of_publication": 2024, "UT": "WOS:001226082700001", "base_material": "AISI 304 stainless steel", "base_young_modulus": 145.2, "base_yield_strength": 326.9, "base_ultimate_strength": 694.8, "base_elongation": "-", "weld_material": "ER308L", "weld_young_modulus": "-", "weld_yield_strength": 620, "weld_ultimate_strength": "-", "weld_elongation": "-", "processing": "Grinding (surface roughness reduction), corroded", "welding_joint": "Butt Joint (Transverse)", "welding_method": "TIG", "welding_voltage": 13.2, "welding_current": 204, "welding_speed": 0.333, "preheat_temp": "-", "welding_env": "Shielding gas (80% Ar / 20% CO₂ for Q460)", "residual_stress": "-", "fatigue_specimen_type": "Flat (wide plate)", "fatigue_specimen_thickness": 6, "fatigue_test_type": "Axial tensile fatigue", "fatigue_temp": "-", "fatigue_env": "-", "load_ratio": 0, "frequency": 7.5, "fatigue_machine": "100-kN servo-hydraulic fatigue testing machine", "fatigue_standard": "GB/T 3075–2008, ISO 1099: 2006", "fatigue_test_control": "Stress-controlled", "stress_concentration": "-", "failure_location": "Weld toe, Weld root"}}, {"id": "WELD2025:4466", "name": "AISI 304 stainless steel | Butt Joint (Longitudinal)", "material_family": "Welded joint", "points": [[347.0, 216097.0, 0], [334.0, 421920.0, 0], [320.0, 405815.0, 0], [307.0, 1380713.0, 0], [291.0, 2040937.0, 0]], "conditions": {"material": "AISI 304 stainless steel", "am_type": "TIG", "load_ratio": "0", "test_type": "Axial tensile fatigue", "temperature": "-", "surface_treatment": "Grinding (surface roughness reduction)"}, "metadata": {"dataset_id": 4466, "title": "Experimental study on high-cycle fatigue behaviour of butt welds made of corroded AISI 304 stainless steel and Q460 high-strength steel", "doi": "10.1016/j.istruc.2024.106141", "authors": "Feng, Ran; Yang, Fuming; Shao, Yongbo; Roy, Krishanu; Lim, James; Chen, Boshan", "publication": "STRUCTURES", "year_of_publication": 2024, "UT":
