Repository: yunyunfanfan/S-PA-CBB

# S-PA-CBB

Official research code, processed curve records, evaluation outputs, and manuscript source for:

> **From Physics to Selective Generation: Conditional Brownian Bridges for Sparse S–N Curve Reconstruction and Fatigue Decision-Making**

S-PA-CBB reconstructs a complete probabilistic stress–life (S–N) curve from only two to four observed fatigue tests. The method first fits an interpretable Basquin state, diagnoses whether that state is sufficient, and applies a ControlNet-style conditional Brownian-bridge residual only to curves that benefit from correction.

File: external_data/weld2025_disjoint_curves.json (part 173 of 223)
"WOS:001226082700001", "base_material": "AISI 304 stainless steel", "base_young_modulus": 78.4, "base_yield_strength": 290.3, "base_ultimate_strength": 748.5, "base_elongation": "-", "weld_material": "ER308L", "weld_young_modulus": "-", "weld_yield_strength": 620, "weld_ultimate_strength": "-", "weld_elongation": "-", "processing": "Grinding (surface roughness reduction)", "welding_joint": "Butt Joint (Longitudinal)", "welding_method": "TIG", "welding_voltage": 13.2, "welding_current": 204, "welding_speed": 0.333, "preheat_temp": "-", "welding_env": "Shielding gas (80% Ar / 20% CO₂ for Q460)", "residual_stress": "-", "fatigue_specimen_type": "Flat (wide plate)", "fatigue_specimen_thickness": 6, "fatigue_test_type": "Axial tensile fatigue", "fatigue_temp": "-", "fatigue_env": "-", "load_ratio": 0, "frequency": 7.5, "fatigue_machine": "100-kN servo-hydraulic fatigue testing machine", "fatigue_standard": "GB/T 3075–2008, ISO 1099: 2006", "fatigue_test_control": "Stress-controlled", "stress_concentration": "-", "failure_location": "Weld toe, Weld root"}}, {"id": "WELD2025:4467", "name": "AISI 304 stainless steel | Butt Joint (Longitudinal)", "material_family": "Welded joint", "points": [[333.0, 27238.0, 0], [346.0, 97805.0, 0], [319.0, 136891.0, 0], [306.0, 164494.0, 0], [291.0, 245649.0, 0]], "conditions": {"material": "AISI 304 stainless steel", "am_type": "TIG", "load_ratio": "0", "test_type": "Axial tensile fatigue", "temperature": "-", "surface_treatment": "Grinding (surface roughness reduction), corroded"}, "metadata": {"dataset_id": 4467, "title": "Experimental study on high-cycle fatigue behaviour of butt welds made of corroded AISI 304 stainless steel and Q460 high-strength steel", "doi": "10.1016/j.istruc.2024.106141", "authors": "Feng, Ran; Yang, Fuming; Shao, Yongbo; Roy, Krishanu; Lim, James; Chen, Boshan", "publication": "STRUCTURES", "year_of_publication": 2024, "UT": "WOS:001226082700001", "base_material": "AISI 304 stainless steel", "base_young_modulus": 145.2, "base_yield_strength": 326.9, "base_ultimate_strength": 694.8, "base_elongation": "-", "weld_material": "ER308L", "weld_young_modulus": "-", "weld_yield_strength": 620, "weld_ultimate_strength": "-", "weld_elongation": "-", "processing": "Grinding (surface roughness reduction), corroded", "welding_joint": "Butt Joint (Longitudinal)", "welding_method": "TIG", "welding_voltage": 13.2, "welding_current": 204, "welding_speed": 0.333, "preheat_temp": "-", "welding_env": "Shielding gas (80% Ar / 20% CO₂ for Q460)", "residual_stress": "-", "fatigue_specimen_type": "Flat (wide plate)", "fatigue_specimen_thickness": 6, "fatigue_test_type": "Axial tensile fatigue", "fatigue_temp": "-", "fatigue_env": "-", "load_ratio": 0, "frequency": 7.5, "fatigue_machine": "100-kN servo-hydraulic fatigue testing machine", "fatigue_standard": "GB/T 3075–2008, ISO 1099: 2006", "fatigue_test_control": "Stress-controlled", "stress_concentration": "-", "failure_location": "Weld toe, Weld root"}}, {"id": "WELD2025:4468", "name": "Q460 high-strength steel | Butt Joint (Transverse)", "material_family": "Welded joint", "points": [[374.0, 23346.0, 0], [341.0, 35923.0, 0], [324.0, 33592.0, 0], [287.0, 44834.0, 0]], "conditions": {"material": "Q460 high-strength steel", "am_type": "MIG", "load_ratio": "0", "test_type": "Axial tensile fatigue", "temperature": "-", "surface_treatment": "Grinding (surface roughness reduction)"}, "metadata": {"dataset_id": 4468, "title": "Experimental study on high-cycle fatigue behaviour of butt welds made of corroded AISI 304 stainless steel and Q460 high-strength steel", "doi": "10.1016/j.istruc.2024.106141", "authors": "Feng, Ran; Yang, Fuming; Shao, Yongbo; Roy, Krishanu; Lim, James; Chen, Boshan", "publication": "STRUCTURES", "year_of_publication": 2024, "UT": "WOS:001226082700001", "base_material": "Q460 high-strength steel", "base_young_modulus": 90.3, "base_yield_strength": 457.8, "base_ultimate_strength": 597.6, "base_elongation": "-", "weld_material": "ER60-G", "weld_young_modulus": "-", "weld_yield_strength": 620, "weld_ultimate_strength": "-", "weld_elongation": "-", "processing": "Grinding (surface roughness reduction)", "welding_joint": "Butt Joint (Transverse)", "welding_method": "MIG", "welding_voltage": 16.9, "welding_current": 140, "welding_speed": 0.833, "preheat_temp": "-", "welding_env": "Shielding gas (80% Ar / 20% CO₂ for Q460)", "residual_stress": "-", "fatigue_specimen_type": "Flat (wide plate)", "fatigue_specimen_thickness": 6, "fatigue_test_type": "Axial tensile fatigue", "fatigue_temp": "-", "fatigue_env": "-", "load_ratio": 0, "frequency": 7.5, "fatigue_machine": "100-kN servo-hydraulic fatigue testing machine", "fatigue_standard": "GB/T 3075–2008, ISO 1099: 2006", "fatigue_test_control": "Stress-controlled", "stress_concentration": "-", "failure_location": "Weld toe, Weld root"}}, {"id": "WELD2025:4469", "name": "Q460 high-strength steel | Butt Joint (Transverse)", "material_family": "Welded joint", "points": [[342.0, 5864.0, 0], [325.0, 28065.0, 0], [286.0, 23040.0, 0], [243.0, 253367.0, 0]], "conditions": {"material": "Q460 high-strength steel", "am_type": "MIG", "load_ratio": "0", "test_type": "Axial tensile fatigue", "temperature": "-", "surface_treatment": "Grinding (surface roughness reduction), corroded"}, "metadata": {"dataset_id": 4469, "title": "Experimental study on high-cycle fatigue behaviour of butt welds made of corroded AISI 304 stainless steel and Q460 high-strength steel", "doi": "10.1016/j.istruc.2024.106141", "authors": "Feng, Ran; Yang, Fuming; Shao, Yongbo; Roy, Krishanu; Lim, James; Chen, Boshan", "publication": "STRUCTURES", "year_of_publication": 2024, "UT": "WOS:001226082700001", "base_material": "Q460 high-strength steel", "base_young_modulus": 61.3, "base_yield_strength": 252.3, "base_ultimate_strength": 272.2, "base_elongation": "-", "weld_material": "ER60-G", "weld_young_modulus": "-", "weld_yield_strength": 620, "weld_ultimate_strength": "-", "weld_elongation": "-", "processing": "Grinding (surface roughness reduction), corroded", "welding_joint": "Butt Joint (Transverse)", "welding_method": "MIG", "welding_voltage": 16.9, "welding_current": 140, "welding_speed": 0.833, "preheat_temp": "-", "welding_env": "Shielding gas (80% Ar / 20% CO₂ for Q460)", "residual_stress": "-", "fatigue_specimen_type": "Flat (wide plate)", "fatigue_specimen_thickness": 6, "fatigue_test_type": "Axial tensile fatigue", "fatigue_temp": "-", "fatigue_env": "-", "load_ratio": 0, "frequency": 7.5, "fatigue_machine": "100-kN servo-hydraulic fatigue testing machine", "fatigue_standard": "GB/T 3075–2008, ISO 1099: 2006", "fatigue_test_control": "Stress-controlled", "stress_concentration": "-", "failure_location": "Weld toe, Weld root"}}, {"id": "WELD2025:4470", "name": "Q460 high-strength steel | Butt Joint (Longitudinal)", "material_family": "Welded joint", "points": [[421.0, 134705.0, 0], [411.0, 111937.0, 0], [400.0, 364400.0, 0], [389.0, 2290410.0, 0]], "conditions": {"material": "Q460 high-strength steel", "am_type": "MIG", "load_ratio": "0", "test_type": "Axial tensile fatigue", "temperature": "-", "surface_treatment": "Grinding (surface roughness reduction)"}, "metadata": {"dataset_id": 4470, "title": "Experimental study on high-cycle fatigue behaviour of butt welds made of corroded AISI 304 stainless steel and Q460 high-strength steel", "doi": "10.1016/j.istruc.2024.106141", "authors": "Feng, Ran; Yang, Fuming; Shao, Yongbo; Roy, Krishanu; Lim, James; Chen, Boshan", "publication": "STRUCTURES", "year_of_publication": 2024, "UT": "WOS:001226082700001", "base_material": "Q460 high-strength steel", "base_young_modulus": 90.3, "base_yield_strength": 457.8, "base_ultimate_strength": 597.6, "base_elongation": "-", "weld_material": "ER60-G", "weld_young_modulus": "-", "weld_yield_strength": 620, "weld_ultimate_strength": "-", "weld_elongation": "-", "processing": "Grinding (surface roughness reduction)", "welding_joint": "Butt Joint (Longitudinal)", "welding_method": "MIG", "welding_voltage": 16.9, "welding_current": 140, "welding_speed": 0.833, "preheat_temp": "-", "welding_env": "Shielding gas (80% Ar / 20% CO₂ for Q460)", "residual_stress": "-", "fatigue_specimen_type": "Flat (wide plate)", "fatigue_specimen_thickness": 6, "fatigue_test_type": "Axial tensile fatigue", "fatigue_temp": "-", "fatigue_env": "-", "load_ratio": 0, "frequency": 7.5, "fatigue_machine": "100-kN servo-hydraulic fatigue testing machine", "fatigue_standard": "GB/T 3075–2008, ISO 1099: 2006", "fatigue_test_control": "Stress-controlled", "stress_concentration": "-", "failure_location": "Weld toe, Weld root"}}, {"id": "WELD2025:4471", "name": "Q460 high-strength steel | Butt Joint (Longitudinal)", "material_family": "Welded joint", "points": [[431.0, 22108.0, 0], [421.0, 44351.0, 0], [411.0, 22853.0, 0], [400.0, 92447.0, 0], [389.0, 464727.0, 0]], "conditions": {"material": "Q460 high-strength steel", "am_type": "MIG", "load_ratio": "0", "test_type": "Axial tensile fatigue", "temperature": "-", "surface_treatment": "Grinding (surface roughness reduction), corroded"}, "metadata": {"dataset_id": 4471, "title": "Experimental study on high-cycle fatigue behaviour of butt welds made of corroded AISI 304 stainless steel and Q460 high-strength steel", "doi": "10.1016/j.istruc.2024.106141", "authors": "Feng, Ran; Yang, Fuming; Shao, Yongbo; Roy, Krishanu; Lim, James; Chen, Boshan", "publication": "STRUCTURES", "year_of_publication": 2024, "UT": "WOS:001226082700001", "base_material": "Q460 high-strength steel", "base_young_modulus": 61.3, "base_yield_strength": 252.3, "base_ultimate_strength": 272.2, "base_elongation": "-", "weld_material": "ER60-G", "weld_young_modulus": "-", "weld_yield_strength": 620, "weld_ultimate_strength": "-", "weld_elongation": "-", "processing": "Grinding (surface roughness reduction), corroded", "welding_joint": "Butt Joint (Longitudinal)", "welding_method": "MIG", "welding_voltage": 16.9, "welding_current": 140, "welding_speed": 0.833, "preheat_temp": "-", "welding_env": "Shielding gas (80% Ar / 20% CO₂ for Q460)", "residual_stress": "-", "fatigue_specimen_type": "Flat (wide plate)", "fatigue_specimen_thickness": 6, "fatigue_test_type": "Axial tensile fatigue", "fatigue_temp": "-", "fatigue_env": "-", "load_ratio": 0, "frequency": 7.5, "fatigue_machine": "100-kN servo-hydraulic fatigue testing machine", "fatigue_standard": "GB/T 3075–2008, ISO 1099: 2006", "fatigue_test_control": "Stress-controlled", "stress_concentration": "-", "failure_location": "Weld toe, Weld root"}}, {"id": "WELD2025:4472", "name": "Steel (stud, plate, tube) | Headed stud weld (ferrule-based)", "material_family": "Welded joint", "points": [[91.0, 15851.0, 0], [91.0, 42258.0, 0], [81.0, 42319.0, 0], [92.0, 71044.0, 0], [80.0, 94618.0, 0], [91.0, 273884.0, 0], [70.0, 224699.0, 0], [69.0, 265742.0, 0], [69.0, 450569.0, 0], [69.0, 498239.0, 0], [69.0, 560294.0, 0], [69.0, 1651728.0, 0], [90.0, 21984.0, 0], [89.0, 68730.0, 0], [89.0, 124613.0, 0], [90.0, 136634.0, 0], [89.0, 213041.0, 0], [79.0, 329896.0, 0], [78.0, 514429.0, 0], [68.0, 432144.0, 0], [68.0, 599207.0, 0], [68.0, 732779.0, 0], [78.0, 879607.0, 0], [67.0, 990838.0, 0], [67.0, 2003466.0, 0], [92.0, 91353.0, 0], [92.0, 103590.0, 0], [80.0, 82748.0, 0], [80.0, 153843.0, 0], [90.0, 186287.0, 0], [80.0, 192907.0, 0], [80.0, 206305.0, 0], [91.0, 243551.0, 0], [79.0, 250188.0, 0], [92.0, 295312.0, 0], [70.0, 322203.0, 0], [69.0, 851840.0, 0], [69.0, 1385106.0, 0], [69.0, 3395553.0, 0], [69.0, 3723279.0, 0]], "conditions": {"material": "Steel (stud, plate, tube)", "am_type": "-", "load_ratio": "0", "test_type": "Rotating shear fatigue test", "temperature": "-", "surface_treatment": "-"}, "metadata": {"dataset_id": 4472, "title": "Fatigue of headed studs welded with improved ferrules under rotating shear force", "doi": "10.1016/j.jcsr.2013.09.012", "authors": "Higashiyama, Hiroshi; Yoshida, Kenji; Inamoto, Koji; Matsui, Shigeyuki; Kaido, Hiroshi", "publication": "JOURNAL OF CONSTRUCTIONAL STEEL RESEARCH", "year_of_publication": 2014, "UT": "WOS:000329418100019", "base_material": "Steel (stud, plate, tube)", "base_young_modulus": "-", "base_yield_strength": "403, 319, 339", "base_ultimate_strength": "539, 452, 489", "base_elongation": "25, 31, 45", "weld_material": "-", "weld_young_modulus": "-", "weld_yield_strength": "-", "weld_ultimate_strength": "-", "weld_elongation": "-", "processing": "-", "welding_joint": "Headed stud weld (ferrule-based)", "welding_method": "-", "welding_voltage": "-", "welding_current": "-", "welding_speed": "-", "preheat_temp": "-", "welding_env": "-", "residual_stress": "-", "fatigue_specimen_type": "Full-scale (disk-shaped steel plate with welded headed stud, steel tube, and concrete)", "fatigue_specimen_thickness": "-", "fatigue_test_type": "Rotating shear fatigue test", "fatigue_temp": "-", "fatigue_env": "Laboratory", "load_ratio": 0, "frequency": "-", "fatigue_machine": "Custom rotating shear force testing machine", "fatigue_standard": "-", "fatigue_test_control": "Load-controlled", "stress_concentration": "-", "failure_location": "Stud fracture, concrete pull-out"}}, {"id": "WELD2025:4473", "name": "S690 | -", "material_family": "Welded joint", "points": [[310.0, 366318.0, 0], [273.0, 428089.0, 0], [256.0, 442179.0, 0], [285.0, 490794.0, 0], [302.0, 523842.0, 0], [293.0, 562662.0, 0], [258.0, 758702.0, 0], [226.0, 958608.0, 0], [192.0, 1947140.0, 0]], "conditions": {"material": "S690", "am_type": "Flux-Core Arc Welding (FCAW)", "load_ratio": "0.1", "test_type": "Four-point bending", "temperature": "-", "surface_treatment": "Grinding of start-stop points of weld cap"}, "metadata": {"dataset_id": 4473, "title": "Fatigue strength of repaired cracks in base material of high strength steels", "doi": "10.1016/j.jcsr.2017.10.005", "authors": "Akyel, A.; Kolstein, M. H.; Bijlaard, F. S. K.", "publication": "JOURNAL OF CONSTRUCTIONAL STEEL RESEARCH", "year_of_publication": 2017, "UT": "WOS:000419410500030", "base_material": "S690", "base_young_modulus": "-", "base_yield_strength": 800, "base_ultimate_strength": 830, "base_elongation": 17, "weld_material": "Megafill 742M", "weld_young_modulus": "-", "weld_yield_strength": "-", "weld_ultimate_strength": "-", "weld_elongation": "-", "processing": "Grinding of start-stop points of weld cap", "welding_joint": "-", "welding_method": "Flux-Core Arc Welding (FCAW)", "welding_voltage": "-", "welding_current": "-", "welding_speed": "-", "preheat_temp": 100, "welding_env": "-", "residual_stress": "-", "fatigue_specimen_type": "Wide plate", "fatigue_specimen_thickness": 25, "fatigue_test_type": "Four-point bending", "fatigue_temp": "-", "fatigue_env": "-", "load_ratio": 0.1, "frequency": "-", "fatigue_machine": "Four-point bending test rig", "fatigue_standard": "EN 1993-1-9", "fatigue_test_control": "Force-controlled", "stress_concentration": "-", "failure_location": "Weld toe"}}, {"id": "WELD2025:4474", "name": "S890 | -", "material_family": "Welded joint", "points": [[313.0, 290889.0, 0], [324.0, 313285.0, 0], [303.0, 313433.0, 0], [293.0, 416532.0, 0], [272.0, 419572.0, 0], [305.0, 457785.0, 0], [310.0, 513537.0, 0], [258.0, 535470.0, 0], [236.0, 3218428.0, 1]], "conditions": {"material": "S890", "am_type": "Flux-Core Arc Welding (FCAW)", "load_ratio": "0.1", "test_type": "Four-point bending", "temperature": "-", "surface_treatment": "Grinding of start-stop points of weld cap"}, "metadata": {"dataset_id": 4474, "title": "Fatigue strength of repaired cracks in base material of high strength steels", "doi": "10.1016/j.jcsr.2017.10.005", "authors": "Akyel, A.; Kolstein, M. H.; Bijlaard, F. S. K.", "publication": "JOURNAL OF CONSTRUCTIONAL STEEL RESEARCH", "year_of_publication": 2017, "UT": "WOS:000419410500030", "base_material": "S890", "base_young_modulus": "-", "base_yield_strength": 985, "base_ultimate_strength": 1051, "base_elongation": 14.3, "weld_material": "Megafill 1100M", "weld_young_modulus": "-", "weld_yield_strength": "-", "weld_ultimate_strength": "-", "weld_elongation": "-", "processing": "Grinding of start-stop points of weld cap", "welding_joint": "-", "welding_method": "Flux-Core Arc Welding (FCAW)", "welding_voltage": "-", "welding_current": "-", "welding_speed": "-", "preheat_temp": 125, "welding_env": "-", "residual_stress": "-", "fatigue_specimen_type": "Wide plate", "fatigue_specimen_thickness": 25, "fatigue_test_type": "Four-point bending", "fatigue_temp": "-", "fatigue_env": "-", "load_ratio": 0.1, "frequency": "-", "fatigue_machine": "Four-point bending test rig", "fatigue_standard": "EN 1993-1-9", "fatigue_test_control": "Force-controlled", "stress_concentration": "-", "failure_location": "Weld toe"}}, {"id": "WELD2025:4476", "name": "Q370QE grade hot-rolled low alloy structural steel | Fillet welds and partial joint penetration groove welds", "material_family": "Welded joint", "points": [[104.0, 4813647.0, 0], [89.0, 5710854.0, 0], [99.0, 6249946.0, 0], [116.0, 607442.0, 0], [107.0, 627969.0, 0], [117.0, 687248.0, 0], [172.0, 381455.0, 0], [143.0, 419450.0, 0], [158.0, 596016.0, 0]], "conditions": {"material": "Q370QE grade hot-rolled low alloy structural steel", "am_type": "CO₂ shielded welding (manual for end welds)", "load_ratio": "0.147", "test_type": "Cyclic loading (axial)", "temperature": "-", "surface_treatment": "Hand hammering (to partially release welding residual stresses)"}, "metadata": {"dataset_id": 4476, "title": "Fatigue assessment of longitudinal rib-to-crossbeam welded joints in orthotropic steel bridge decks", "doi": "10.1016/j.jcsr.2019.04.018", "authors": "Huang, Yun; Zhang, Qinghua; Bao, Yi; Bu, Yizhi", "publication": "JOURNAL OF CONSTRUCTIONAL STEEL RESEARCH", "year_of_publication": 2019, "UT": "WOS:000473381400005", "base_material": "Q370QE grade hot-rolled low alloy structural steel", "base_young_modulus": 200, "base_yield_strength": 370, "base_ultimate_strength": 510, "base_elongation": 20, "weld_material": "-", "weld_young_modulus": "-", "weld_yield_strength": "-", "weld_ultimate_strength": "-", "weld_elongation": "-", "processing": "Hand hammering (to partially release welding residual stresses)", "welding_joint": "Fillet welds and partial joint penetration groove welds", "welding_method": "CO₂ shielded welding (manual for end welds)", "welding_voltage": "-", "welding_current": "-", "welding_speed": "-", "preheat_temp": "-", "welding_env": "-", "residual_stress": "Partially released by hand hammering", "fatigue_specimen_type": "rib-to-crossbeam", "fatigue_specimen_thickness": "18 (Deck plate), 14 (Crossbeam), 8 (Rib wall)", "fatigue_test_type": "Cyclic loading (axial)", "fatigue_temp": "-", "fatigue_env": "Laboratory", "load_ratio": 0.147, "frequency": "2–3", "fatigue_machine": "Electro-hydraulic servo loading system", "fatigue_standard": "Chinese design specification (JTG D64–2015)", "fatigue_test_control": "Load-controlled", "stress_concentration": "-", "failure_location": "Weld toe"}}, {"id": "WELD2025:4477", "name": "C-Mn structural steel S355 (for panel specimen) | T-Joint (for web-core sandwich panels)", "material_family": "Welded joint", "points": [[1099.0, 745783.0, 0], [1072.0, 871827.0, 0], [1045.0, 961637.0, 0], [1038.0, 1787946.0, 0], [1010.0, 1378289.0, 0], [1008.0, 1861124.0, 0], [983.0, 6626655.0, 0], [978.0, 7093231.0, 0]], "conditions": {"material": "C-Mn structural steel S355 (for panel specimen)", "am_type": "Laser stake-welding", "load_ratio": "0.1", "test_type": "Axial, bending, multiaxial", "temperature": "-", "surface_treatment": "-"}, "metadata": {"dataset_id": 4477, "title": "Fatigue-strength assessment of laser welds in corrugated core steel sandwich panels", "doi": "10.1016/j.jcsr.2019.105797", "authors": "Nilsson, Peter; Al-Emrani, Mohammad; Atashipour, Seyed Rasoul", "publication": "JOURNAL OF CONSTRUCTIONAL STEEL RESEARCH", "year_of_publication": 2020, "UT": "WOS:000504781600025", "base_material": "C-Mn structural steel S355 (for panel specimen)", "base_young_modulus": 210, "base_yield_strength": "-", "base_ultimate_strength": "-", "base_elongation": "-", "weld_material": "-", "weld_young_modulus": "-", "weld_yield_strength": "-", "weld_ultimate_strength": "-", "weld_elongation": "-", "processing": "-", "welding_joint": "T-Joint (for web-core sandwich panels)", "welding_method": "Laser stake-welding", "welding_voltage": "-", "welding_current": "-", "welding_speed": "-", "preheat_temp": "-", "welding_env": "-", "residual_stress": "-", "fatigue_specimen_type": "Cell-specimens", "fatigue_specimen_thickness": "5, 6, 8", "fatigue_test_type": "Axial, bending, multiaxial", "fatigue_temp": "-", "fatigue_env": "-", "load_ratio": 0.1, "frequency": "6–10", "fatigue_machine": "-", "fatigue_standard": "-", "fatigue_test_control": "Load-controlled", "stress_concentration": "-", "failure_location": "Weld"}}, {"id": "WELD2025:4478", "name": "C-Mn structural steel S355 (for panel specimen) | T-Joint (for web-core sandwich panels)", "material_family": "Welded joint", "points": [[1181.0, 167253.0, 0], [1161.0, 180874.0, 0], [1130.0, 420602.0, 0], [996.0, 1641935.0, 0], [978.0, 1353946.0, 0], [988.0, 3564486.0, 0], [972.0, 3968264.0, 0]], "conditions": {"material": "C-Mn structural steel S355 (for panel specimen)", "am_type": "Laser stake-welding", "load_ratio": "0.1", "test_type": "Axial, bending, multiaxial", "temperature": "-", "surface_treatment": "-"}, "metadata": {"dataset_id": 4478, "title": "Fatigue-strength assessment of laser welds in corrugated core steel sandwich panels", "doi": "10.1016/j.jcsr.2019.105797", "authors": "Nilsson, Peter; Al-Emrani, Mohammad; Atashipour, Seyed Rasoul", "publication": "JOURNAL OF CONSTRUCTIONAL STEEL RESEARCH", "year_of_publication": 2020, "UT": "WOS:000504781600025", "base_material": "C-Mn structural steel S355 (for panel specimen)", "base_young_modulus": 210, "base_yield_strength": "-", "base_ultimate_strength": "-", "base_elongation": "-", "weld_material": "-", "weld_young_modulus": "-", "weld_yield_strength": "-", "weld_ultimate_strength": "-", "weld_elongation": "-", "processing": "-", "welding_joint": "T-Joint (for web-core sandwich panels)", "welding_method": "Laser stake-welding", "welding_voltage": "-", "welding_current": "-", "welding_speed": "-", "preheat_temp": "-", "welding_env": "-", "residual_stress": "-", "fatigue_specimen_type": "Cell-specimens", "fatigue_specimen_thickness": "5, 6, 8", "fatigue_test_type": "Axial, bending, multiaxial", "fatigue_temp": "-", "fatigue_env": "-", "load_ratio": 0.1, "frequency": "6–10", "fatigue_machine": "-", "fatigue_standard": "-", "fatigue_test_control": "Load-controlled", "stress_concentration": "-", "failure_location": "core plate"}}, {"id": "WELD2025:4479", "name": "C-Mn structural steel S355 (for panel specimen) | T-Joint (for web-core sandwich panels)", "material_family": "Welded joint", "points": [[1061.0, 8411461.0, 0]], "conditions": {"material": "C-Mn structural steel S355 (for panel specimen)", "am_type": "Laser stake-welding", "load_ratio": "0.1", "test_type": "Axial, bending, multiaxial", "temperature": "-", "surface_treatment": "-"}, "metadata": {"dataset_id": 4479, "title": "Fatigue-strength assessment of laser welds in corrugated core steel sandwich panels", "doi": "10.1016/j.jcsr.2019.105797", "authors": "Nilsson, Peter; Al-Emrani, Mohammad; Atashipour, Seyed Rasoul", "publication": "JOURNAL OF CONSTRUCTIONAL STEEL RESEARCH", "year_of_publication": 2020, "UT": "WOS:000504781600025", "base_material": "C-Mn structural steel S355 (for panel specimen)", "base_young_modulus": 210, "base_yield_strength": "-", "base_ultimate_strength": "-", "base_elongation": "-", "weld_material": "-", "weld_young_modulus": "-", "weld_yield_strength": "-", "weld_ultimate_strength": "-", "weld_elongation": "-", "processing": "-", "welding_joint": "T-Joint (for web-core sandwich panels)", "welding_method": "Laser stake-welding", "welding_voltage": "-", "welding_current": "-", "welding_speed": "-", "preheat_temp": "-", "welding_env": "-", "residual_stress": "-", "fatigue_specimen_type": "large-scale panel specimen", "fatigue_specimen_thickness": "5, 6, 8", "fatigue_test_type": "Axial, bending, multiaxial", "fatigue_temp": "-", "fatigue_env": "-", "load_ratio": 0.1, "frequency": "6–10", "fatigue_machine": "-", "fatigue_standard": "-", "fatigue_test_control": "Load-controlled", "stress_concentration": "-", "failure_location": "-"}}, {"id": "WELD2025:4480", "name": "C-Mn structural steel S355 (for panel specimen) | T-Joint (for web-core sandwich panels)", "material_family": "Welded joint", "points": [[1099.0, 449100.0, 0], [1083.0, 1098765.0, 0], [1051.0, 1786650.0, 0], [1049.0, 3670877.0, 0], [1032.0, 4058544.0, 0]], "conditions": {"material": "C-Mn structural steel S355 (for panel specimen)", "am_type": "Laser stake-welding", "load_ratio": "0.1", "test_type": "Axial, bending, multiaxial", "temperature": "-", "surface_treatment": "-"}, "metadata": {"dataset_id": 4480, "title": "Fatigue-strength assessment of laser welds in corrugated core steel sandwich panels", "doi": "10.1016/j.jcsr.2019.105797", "authors": "Nilsson, Peter; Al-Emrani, Mohammad; Atashipour, Seyed Rasoul", "publication": "JOURNAL OF CONSTRUCTIONAL STEEL RESEARCH", "year_of_publication": 2020, "UT": "WOS:000504781600025", "base_material": "C-Mn structural steel S355 (for panel specimen)", "base_young_modulus": 200, "base_yield_strength": "-", "base_ultimate_strength": "-", "base_elongation": "-", "weld_material": "-", "weld_young_modulus": "-", "weld_yield_strength": "-", "weld_ultimate_strength": "-", "weld_elongation": "-", "processing": "-", "welding_joint": "T-Joint (for web-core sandwich panels)", "welding_method": "Laser stake-welding", "welding_voltage": "-", "welding_current": "-", "welding_speed": "-", "preheat_temp": "-", "welding_env": "-", "residual_stress": "-", "fatigue_specimen_type": "Cell-specimens", "fatigue_specimen_thickness": "5, 6, 8", "fatigue_test_type": "Axial, bending, multiaxial", "fatigue_temp": "-", "fatigue_env": "-", "load_ratio": 0.1, "frequency": "6–10", "fatigue_machine": "-", "fatigue_standard": "-", "fatigue_test_control": "Load-controlled", "stress_concentration": "-", "failure_location": "Weld"}}, {"id": "WELD2025:4481", "name": "S1100 (UHSS) | T-joint", "material_family": "Welded joint", "points": [[309.0, 135000.0, 0], [311.0, 159000.0, 0], [249.0, 375000.0, 0]], "conditions": {"material": "S1100 (UHSS)", "am_type": "GMAW (Gas Metal Arc Welding)", "load_ratio": "0.1", "test_type": "Uniaxial constant amplitude cyclic loading", "temperature": "-", "surface_treatment": "-"}, "metadata": {"dataset_id": 4481, "title": "Fatigue strength assessment of ultra-high-strength steel fillet weld joints using 4R method", "doi": "10.1016/j.jcsr.2019.105861", "authors": "Ahola, A.; Skriko, T.; Bjork, T.", "publication": "JOURNAL OF CONSTRUCTIONAL STEEL RESEARCH", "year_of_publication": 2020, "UT": "WOS:000582365000019", "base_material": "S1100 (UHSS)", "base_young_modulus": 209, "base_yield_strength": 1100, "base_ultimate_strength": "1130–1350", "base_elongation": 10, "weld_material": "Union X96", "weld_young_modulus": "-", "weld_yield_strength": 930, "weld_ultimate_strength": "≥980", "weld_elongation": 14, "processing": "-", "welding_joint": "T-joint", "welding_method": "GMAW (Gas Metal Arc Welding)", "welding_voltage": "-", "welding_current": "-", "welding_speed": "-", "preheat_temp": "-", "welding_env": "-", "residual_stress": "-", "fatigue_specimen_type": "T-joint", "fatigue_specimen_thickness": "-", "fatigue_test_type": "Uniaxial constant amplitude cyclic loading", "fatigue_temp": "-", "fatigue_env": "-", "load_ratio": 0.1, "frequency": "-", "fatigue_machine": "Servo-hydraulic testing machine", "fatigue_standard": "-", "fatigue_test_control": "Stress", "stress_concentration": "-", "failure_location": "Weld toe, base material"}}, {"id": "WELD2025:4482", "name": "S1100 (UHSS) | X-joint (NLCX)", "material_family": "Welded joint", "points": [[324.0, 72756.0, 0], [304.0, 79204.0, 0], [233.0, 162825.0, 0], [258.0, 174161.0, 0], [208.0, 489619.0, 0], [201.0, 546655.0, 0]], "conditions": {"material": "S1100 (UHSS)", "am_type": "GMAW (Gas Metal Arc Welding)", "load_ratio": "0.1", "test_type": "Uniaxial constant amplitude cyclic loading", "temperature": "-", "surface_treatment": "-"}, "metadata": {"dataset_id": 4482, "title": "Fatigue strength assessment of ultra-high-strength steel fillet weld joints using 4R method", "doi": "10.1016/j.jcsr.2019.105861", "authors": "Ahola, A.; Skriko, T.; Bjork, T.", "publication": "JOURNAL OF CONSTRUCTIONAL STEEL RESEARCH", "year_of_publication": 2020, "UT": "WOS:000582365000019", "base_material": "S1100 (UHSS)", "base_young_modulus": 209, "base_yield_strength": 1100, "base_ultimate_strength": "1130–1350", "base_elongation": 10, "weld_material": "Union X96", "weld_young_modulus": "-", "weld_yield_strength": 930, "weld_ultimate_strength": "≥980", "weld_elongation": 14, "processing": "-", "welding_joint": "X-joint (NLCX)", "welding_method": "GMAW (Gas Metal Arc Welding)", "welding_voltage": "-", "welding_current": "-", "welding_speed": "-", "preheat_temp": "-", "welding_env": "-", "residual_stress": "-", "fatigue_specimen_type": "X-joint (NLCX)", "fatigue_specimen_thickness": "-", "fatigue_test_type": "Uniaxial constant amplitude cyclic loading", "fatigue_temp": "-", "fatigue_env": "-", "load_ratio": 0.1, "frequency": "-", "fatigue_machine": "Servo-hydraulic testing machine", "fatigue_standard": "-", "fatigue_test_control": "Stress", "stress_concentration": "-", "failure_location": "Weld toe, base material"}}, {"id": "WELD2025:4483", "name": "S1100 (UHSS) | T-joint", "material_family": "Welded joint", "points": [[314.0, 47252.0, 0], [317.0, 53648.0, 0], [255.0, 101316.0, 0]], "conditions": {"material": "S1100 (UHSS)", "am_type": "GMAW (Gas Metal Arc Welding)", "load_ratio": "0.5", "test_type": "Uniaxial constant amplitude cyclic loading", "temperature": "-", "surface_treatment": "-"}, "metadata": {"dataset_id": 4483, "title": "Fatigue strength assessment of ultra-high-strength steel fillet weld joints using 4R method", "doi": "10.1016/j.jcsr.2019.105861", "authors": "Ahola, A.; Skriko, T.; Bjork, T.", "publication": "JOURNAL OF CONSTRUCTIONAL STEEL RESEARCH", "year_of_publication": 2020, "UT": "WOS:000582365000019", "base_material": "S1100 (UHSS)", "base_young_modulus": 209, "base_yield_strength": 1100, "base_ultimate_strength": "1130–1350", "base_elongation": 10, "weld_material": "Union X96", "weld_young_modulus": "-", "weld_yield_strength": 930, "weld_ultimate_strength": "≥980", "weld_elongation": 14, "processing": "-", "welding_joint": "T-joint", "welding_method": "GMAW (Gas Metal Arc Welding)", "welding_voltage": "-", "welding_current": "-", "welding_speed": "-", "preheat_temp": "-", "welding_env": "-", "residual_stress": "-", "fatigue_specimen_type": "T-joint", "fatigue_specimen_thickness": "-", "fatigue_test_type": "Uniaxial constant amplitude cyclic loading", "fatigue_temp": "-", "fatigue_env": "-", "load_ratio": 0.5, "frequency": "-", "fatigue_machine": "Servo-hydraulic testing machine", "fatigue_standard": "-", "fatigue_test_control": "Stress", "stress_concentration": "-", "failure_location": "Weld toe, base material"}}, {"id": "WELD2025:4484", "name": "S1100 (UHSS) | X-joint (NLCX)", "material_family": "Welded joint", "points": [[198.0, 217271.0, 0], [296.0, 41277.0, 0]], "conditions": {"material": "S1100 (UHSS)", "am_type": "GMAW (Gas Metal Arc Welding)", "load_ratio": "0.5", "test_type": "Uniaxial constant amplitude cyclic loading", "temperature": "-", "surface_treatment": "-"}, "metadata": {"dataset_id": 4484, "title": "Fatigue strength assessment of ultra-high-strength steel fillet weld joints using 4R method", "doi": "10.1016/j.jcsr.2019.105861", "authors": "Ahola, A.; Skriko, T.; Bjork, T.", "publication": "JOURNAL OF CONSTRUCTIONAL STEEL RESEARCH", "year_of_publication": 2020, "UT": "WOS:000582365000019", "base_material": "S1100 (UHSS)", "base_young_modulus": 209, "base_yield_strength": 1100, "base_ultimate_strength": "1130–1350", "base_elongation": 10, "weld_material": "Union X96", "weld_young_modulus": "-", "weld_yield_strength": 930, "weld_ultimate_strength": "≥980", "weld_elongation": 14, "processing": "-", "welding_joint": "X-joint (NLCX)", "welding_method": "GMAW (Gas Metal Arc Welding)", "welding_voltage": "-", "welding_current": "-", "welding_speed": "-", "preheat_temp": "-", "welding_env": "-", "residual_stress": "-", "fatigue_specimen_type": "X-joint (NLCX)", "fatigue_specimen_thickness": "-", "fatigue_test_type": "Uniaxial constant amplitude cyclic loading", "fatigue_temp": "-", "fatigue_env": "-", "load_ratio": 0.5, "frequency": "-", "fatigue_machine": "Servo-hydraulic testing machine", "fatigue_standard": "-", "fatigue_test_control": "Stress", "stress_concentration": "-", "failure_location": "Weld toe, base material"}}, {"id": "WELD2025:4485", "name": "S1100 (UHSS) | T-joint", "material_family": "Welded joint", "points": [[538.0, 117634.0, 1], [612.0, 48747.0, 0]], "conditions": {"material": "S1100 (UHSS)", "am_type": "GMAW (Gas Metal Arc Welding)", "load_ratio": "0.1", "test_type": "Uniaxial constant amplitude cyclic loading", "temperature": "-", "surface_treatment": "HFMI-treated"}, "metadata": {"dataset_id": 4485, "title": "Fatigue strength assessment of ultra-high-strength steel fillet weld joints using 4R method", "doi": "10.1016/j.jcsr.2019.105861", "authors": "Ahola, A.; Skriko, T.; Bjork, T.", "publication": "JOURNAL OF CONSTRUCTIONAL STEEL RESEARCH", "year_of_publication": 2020, "UT": "WOS:000582365000019", "base_material": "S1100 (UHSS)", "base_young_modulus": 209, "base_yield_strength": 1100, "base_ultimate_strength": "1130–1350", "base_elongation": 10, "weld_material": "Union X96", "weld_young_modulus": "-", "weld_yield_strength": 930, "weld_ultimate_strength": "≥980", "weld_elongation": 14, "processing": "HFMI-treated", "welding_joint": "T-joint", "welding_method": "GMAW (Gas Metal Arc Welding)", "welding_voltage": "-", "welding_current": "-", "welding_speed": "-", "preheat_temp": "-", "welding_env": "-", "residual_stress": "-", "fatigue_specimen_type": "T-joint", "fatigue_specimen_thickness": "-", "fatigue_test_type": "Uniaxial constant amplitude cyclic loading", "fatigue_temp": "-", "fatigue_env": "-", "load_ratio": 0.1, "frequency": "-", "fatigue_machine": "Servo-hydraulic testing machine", "fatigue_standard": "-", "fatigue_test_control": "Stress", "stress_concentration": "-", "failure_location": "Weld toe, base material"}}, {"id": "WELD2025:4486", "name": "S1100 (UHSS) | X-joint (NLCX)", "material_family": "Welded joint", "points": [[444.0, 596000.0, 1]], "conditions": {"material": "S1100 (UHSS)", "am_type": "GMAW (Gas Metal Arc Welding)", "load_ratio": "0.1", "test_type": "Uniaxial constant amplitude cyclic loading", "temperature": "-", "surface_treatment": "HFMI-treated"}, "metadata": {"dataset_id": 4486, "title": "Fatigue strength assessment of ultra-high-strength steel fillet weld joints using 4R method", "doi": "10.1016/j.jcsr.2019.105861", "authors": "Ahola, A.; Skriko, T.; Bjork, T.", "publication": "JOURNAL OF CONSTRUCTIONAL STEEL RESEARCH", "year_of_publication": 2020, "UT": "WOS:000582365000019", "base_material": "S1100 (UHSS)", "base_young_modulus": 209, "base_yield_strength": 1100, "base_ultimate_strength": "1130–1350", "base_elongation": 10, "weld_material": "Union X96", "weld_young_modulus": "-", "weld_yield_strength": 930, "weld_ultimate_strength": "≥980", "weld_elongation": 14, "processing": "HFMI-treated", "welding_joint": "X-joint (NLCX)", "welding_method": "GMAW (Gas Metal Arc Welding)", "welding_voltage": "-", "welding_current": "-", "welding_speed": "-", "preheat_temp": "-", "welding_env": "-", "residual_stress": "-", "fatigue_specimen_type": "X-joint (NLCX)", "fatigue_specimen_thickness": "-", "fatigue_test_type": "Uniaxial constant amplitude cyclic loading", "fatigue_temp": "-", "fatigue_env": "-", "load_ratio": 0.1, "frequency": "-", "fatigue_machine": "Servo-hydraulic testing machine", "fatigue_standard": "-", "fatigue_test_control": "Stress", "stress_concentration": "-", "failure_location": "Weld toe, base material"}}, {"id": "WELD2025:4487", "name": "S1100 (UHSS) | T-joint", "material_family": "Welded joint", "points": [[475.0, 28871.0, 0]], "conditions": {"material": "S1100 (UHSS)", "am_type": "GMAW (Gas Metal Arc Welding)", "load_ratio": "0.5", "test_type": "Uniaxial constant amplitude cyclic loading", "temperature": "-", "surface_treatment": "HFMI-treated"}, "metadata": {"dataset_id": 4487, "title": "Fatigue strength assessment of ultra-high-strength steel fillet weld joints using 4R method", "doi": "10.1016/j.jcsr.2019.105861", "authors": "Ahola, A.; Skriko, T.; Bjork, T.", "publication": "JOURNAL OF CONSTRUCTIONAL STEEL RESEARCH", "year_of_publication": 2020, "UT": "WOS:000582365000019", "base_material": "S1100 (UHSS)", "base_young_modulus": 209, "base_yield_strength": 1100, "base_ultimate_strength": "1130–1350", "base_elongation": 10, "weld_material": "Union X96", "weld_young_modulus": "-", "weld_yield_strength": 930, "weld_ultimate_strength": "≥980", "weld_elongation": 14, "processing": "HFMI-treated", "welding_joint": "T-joint", "welding_method": "GMAW (Gas Metal Arc Welding)", "welding_voltage": "-", "welding_current": "-", "welding_speed": "-", "preheat_temp": "-", "welding_env": "-", "residual_stress": "-", "fatigue_specimen_type": "T-joint", "fatigue_specimen_thickness": "-", "fatigue_test_type": "Uniaxial constant amplitude cyclic loading", "fatigue_temp": "-", "fatigue_env": "-", "load_ratio": 0.5, "frequency": "-", "fatigue_machine": "Servo-hydraulic testing machine", "fatigue_standard": "-", "fatigue_test_control": "Stress", "stress_concentration": "-", "failure_location": "Weld toe, base material"}}, {"id": "WELD2025:4488", "name": "S1100 (UHSS) | X-joint (NLCX)", "material_family": "Welded joint", "points": [[423.0, 126000.0, 0], [410.0, 141871.0, 0], [454.0, 243786.0, 0]], "conditions": {"material": "S1100 (UHSS)", "am_type": "GMAW (Gas Metal Arc Welding)", "load_ratio": "0.4", "test_type": "Uniaxial constant amplitude cyclic loading", "temperature": "-", "surface_treatment": "HFMI-treated"}, "metadata": {"dataset_id": 4488, "title": "Fatigue strength assessment of ultra-high-strength steel fillet weld joints using 4R method", "doi": "10.1016/j.jcsr.2019.105861", "authors": "Ahola, A.; Skriko, T.; Bjork, T.", "publication": "JOURNAL OF CONSTRUCTIONAL STEEL RESEARCH", "year_of_publication": 2020, "UT": "WOS:000582365000019", "base_material": "S1100 (UHSS)", "base_young_modulus": 209, "base_yield_strength": 1100, "base_ultimate_strength": "1130–1350", "base_elongation": 10, "weld_material": "Union X96", "weld_young_modulus": "-", "weld_yield_strength": 930, "weld_ultimate_strength": "≥980", "weld_elongation": 14, "processing": "HFMI-treated", "welding_joint": "X-joint (NLCX)", "welding_method": "GMAW (Gas Metal Arc Welding)", "welding_voltage": "-", "welding_current": "-", "welding_speed": "-", "preheat_temp": "-", "welding_env": "-", "residual_stress": "-", "fatigue_specimen_type": "X-joint (NLCX)", "fatigue_specimen_thickness": "-", "fatigue_test_type": "Uniaxial constant amplitude cyclic loading", "fatigue_temp": "-", "fatigue_env": "-", "load_ratio": 0.4, "frequency": "-", "fatigue_machine": "Servo-hydraulic testing machine", "fatigue_standard": "-", "fatigue_test_control": "Stress", "stress_concentration": "-", "failure_location": "Weld toe, base material"}}, {"id": "WELD2025:4489", "name": "S1100 (UHSS) | T-joint", "material_family": "Welded joint", "points": [[455.0, 67898.0, 0], [293.0, 252634.0, 0]], "conditions": {"material": "S1100 (UHSS)", "am_type": "GMAW (Gas Metal Arc Welding)", "load_ratio": "0.1", "test_type": "Uniaxial constant amplitude cyclic loading", "temperature": "-", "surface_treatment": "TIG-dressed"}, "metadata": {"dataset_id": 4489, "title": "Fatigue strength assessment
