Repository: yunyunfanfan/S-PA-CBB

# S-PA-CBB

Official research code, processed curve records, evaluation outputs, and manuscript source for:

> **From Physics to Selective Generation: Conditional Brownian Bridges for Sparse S–N Curve Reconstruction and Fatigue Decision-Making**

S-PA-CBB reconstructs a complete probabilistic stress–life (S–N) curve from only two to four observed fatigue tests. The method first fits an interpretable Basquin state, diagnoses whether that state is sufficient, and applies a ControlNet-style conditional Brownian-bridge residual only to curves that benefit from correction.

File: external_data/weld2025_disjoint_curves.json (part 174 of 223)
of ultra-high-strength steel fillet weld joints using 4R method", "doi": "10.1016/j.jcsr.2019.105861", "authors": "Ahola, A.; Skriko, T.; Bjork, T.", "publication": "JOURNAL OF CONSTRUCTIONAL STEEL RESEARCH", "year_of_publication": 2020, "UT": "WOS:000582365000019", "base_material": "S1100 (UHSS)", "base_young_modulus": 209, "base_yield_strength": 1100, "base_ultimate_strength": "1130–1350", "base_elongation": 10, "weld_material": "Union X96", "weld_young_modulus": "-", "weld_yield_strength": 930, "weld_ultimate_strength": "≥980", "weld_elongation": 14, "processing": "TIG-dressed", "welding_joint": "T-joint", "welding_method": "GMAW (Gas Metal Arc Welding)", "welding_voltage": "-", "welding_current": "-", "welding_speed": "-", "preheat_temp": "-", "welding_env": "-", "residual_stress": "-", "fatigue_specimen_type": "T-joint", "fatigue_specimen_thickness": "-", "fatigue_test_type": "Uniaxial constant amplitude cyclic loading", "fatigue_temp": "-", "fatigue_env": "-", "load_ratio": 0.1, "frequency": "-", "fatigue_machine": "Servo-hydraulic testing machine", "fatigue_standard": "-", "fatigue_test_control": "Stress", "stress_concentration": "-", "failure_location": "Weld toe, base material"}}, {"id": "WELD2025:4490", "name": "S1100 (UHSS) | T-joint", "material_family": "Welded joint", "points": [[443.0, 58308.0, 0], [327.0, 137275.0, 0]], "conditions": {"material": "S1100 (UHSS)", "am_type": "GMAW (Gas Metal Arc Welding)", "load_ratio": "0.5", "test_type": "Uniaxial constant amplitude cyclic loading", "temperature": "-", "surface_treatment": "TIG-dressed"}, "metadata": {"dataset_id": 4490, "title": "Fatigue strength assessment of ultra-high-strength steel fillet weld joints using 4R method", "doi": "10.1016/j.jcsr.2019.105861", "authors": "Ahola, A.; Skriko, T.; Bjork, T.", "publication": "JOURNAL OF CONSTRUCTIONAL STEEL RESEARCH", "year_of_publication": 2020, "UT": "WOS:000582365000019", "base_material": "S1100 (UHSS)", "base_young_modulus": 209, "base_yield_strength": 1100, "base_ultimate_strength": "1130–1350", "base_elongation": 10, "weld_material": "Union X96", "weld_young_modulus": "-", "weld_yield_strength": 930, "weld_ultimate_strength": "≥980", "weld_elongation": 14, "processing": "TIG-dressed", "welding_joint": "T-joint", "welding_method": "GMAW (Gas Metal Arc Welding)", "welding_voltage": "-", "welding_current": "-", "welding_speed": "-", "preheat_temp": "-", "welding_env": "-", "residual_stress": "-", "fatigue_specimen_type": "T-joint", "fatigue_specimen_thickness": "-", "fatigue_test_type": "Uniaxial constant amplitude cyclic loading", "fatigue_temp": "-", "fatigue_env": "-", "load_ratio": 0.5, "frequency": "-", "fatigue_machine": "Servo-hydraulic testing machine", "fatigue_standard": "-", "fatigue_test_control": "Stress", "stress_concentration": "-", "failure_location": "Weld toe, base material"}}, {"id": "WELD2025:4491", "name": "S1100 UHSS | Cruciform joint (NLCX)", "material_family": "Welded joint", "points": [[304.0, 70415.0, 0], [320.0, 78724.0, 0], [243.0, 163390.0, 0], [242.0, 167291.0, 0], [206.0, 483425.0, 0], [195.0, 512101.0, 0]], "conditions": {"material": "S1100 UHSS", "am_type": "Gas Metal Arc Welding (GMAW)", "load_ratio": "0.1", "test_type": "Uniaxial loading", "temperature": "-", "surface_treatment": "-"}, "metadata": {"dataset_id": 4491, "title": "Fatigue strength of misaligned non-load-carrying cruciform joints made of ultra-high-strength steel", "doi": "10.1016/j.jcsr.2020.106334", "authors": "Ahola, A.; Bjork, T.", "publication": "JOURNAL OF CONSTRUCTIONAL STEEL RESEARCH", "year_of_publication": 2020, "UT": "WOS:000579836500013", "base_material": "S1100 UHSS", "base_young_modulus": "-", "base_yield_strength": 1100, "base_ultimate_strength": "1130–1350", "base_elongation": 10, "weld_material": "Union X96", "weld_young_modulus": "-", "weld_yield_strength": 930, "weld_ultimate_strength": "≥980", "weld_elongation": 14, "processing": "-", "welding_joint": "Cruciform joint (NLCX)", "welding_method": "Gas Metal Arc Welding (GMAW)", "welding_voltage": "28.0–28.4", "welding_current": "235–240", "welding_speed": 35.4, "preheat_temp": "-", "welding_env": "Shielding gas (Ar + 8% CO₂)", "residual_stress": "-", "fatigue_specimen_type": "Cruciform joint (non-load-carrying)", "fatigue_specimen_thickness": 8, "fatigue_test_type": "Uniaxial loading", "fatigue_temp": "-", "fatigue_env": "-", "load_ratio": 0.1, "frequency": "1–3", "fatigue_machine": "Servo-hydraulic fatigue testing machine", "fatigue_standard": "-", "fatigue_test_control": "Stress", "stress_concentration": "-", "failure_location": "Weld toe"}}, {"id": "WELD2025:4492", "name": "S1100 UHSS | Cruciform joint (NLCX)", "material_family": "Welded joint", "points": [[165.0, 538864.0, 0], [200.0, 214559.0, 0]], "conditions": {"material": "S1100 UHSS", "am_type": "Gas Metal Arc Welding (GMAW)", "load_ratio": "0.1", "test_type": "Uniaxial loading", "temperature": "-", "surface_treatment": "with misalignment 6 mm"}, "metadata": {"dataset_id": 4492, "title": "Fatigue strength of misaligned non-load-carrying cruciform joints made of ultra-high-strength steel", "doi": "10.1016/j.jcsr.2020.106334", "authors": "Ahola, A.; Bjork, T.", "publication": "JOURNAL OF CONSTRUCTIONAL STEEL RESEARCH", "year_of_publication": 2020, "UT": "WOS:000579836500013", "base_material": "S1100 UHSS", "base_young_modulus": "-", "base_yield_strength": 1100, "base_ultimate_strength": "1130–1350", "base_elongation": 10, "weld_material": "Union X96", "weld_young_modulus": "-", "weld_yield_strength": 930, "weld_ultimate_strength": "≥980", "weld_elongation": 14, "processing": "with misalignment 6 mm", "welding_joint": "Cruciform joint (NLCX)", "welding_method": "Gas Metal Arc Welding (GMAW)", "welding_voltage": "28.0–28.4", "welding_current": "235–240", "welding_speed": 35.4, "preheat_temp": "-", "welding_env": "Shielding gas (Ar + 8% CO₂)", "residual_stress": "-", "fatigue_specimen_type": "Cruciform joint (non-load-carrying)", "fatigue_specimen_thickness": 8, "fatigue_test_type": "Uniaxial loading", "fatigue_temp": "-", "fatigue_env": "-", "load_ratio": 0.1, "frequency": "1–3", "fatigue_machine": "Servo-hydraulic fatigue testing machine", "fatigue_standard": "-", "fatigue_test_control": "Stress", "stress_concentration": "1.37", "failure_location": "Weld toe"}}, {"id": "WELD2025:4493", "name": "S1100 UHSS | Cruciform joint (NLCX)", "material_family": "Welded joint", "points": [[242.0, 122112.0, 0], [205.0, 212447.0, 0], [188.0, 460093.0, 0], [168.0, 591760.0, 0]], "conditions": {"material": "S1100 UHSS", "am_type": "Gas Metal Arc Welding (GMAW)", "load_ratio": "0.1", "test_type": "Uniaxial loading", "temperature": "-", "surface_treatment": "with misalignment 9 mm"}, "metadata": {"dataset_id": 4493, "title": "Fatigue strength of misaligned non-load-carrying cruciform joints made of ultra-high-strength steel", "doi": "10.1016/j.jcsr.2020.106334", "authors": "Ahola, A.; Bjork, T.", "publication": "JOURNAL OF CONSTRUCTIONAL STEEL RESEARCH", "year_of_publication": 2020, "UT": "WOS:000579836500013", "base_material": "S1100 UHSS", "base_young_modulus": "-", "base_yield_strength": 1100, "base_ultimate_strength": "1130–1350", "base_elongation": 10, "weld_material": "Union X96", "weld_young_modulus": "-", "weld_yield_strength": 930, "weld_ultimate_strength": "≥980", "weld_elongation": 14, "processing": "with misalignment 9 mm", "welding_joint": "Cruciform joint (NLCX)", "welding_method": "Gas Metal Arc Welding (GMAW)", "welding_voltage": "28.0–28.4", "welding_current": "235–240", "welding_speed": 35.4, "preheat_temp": "-", "welding_env": "Shielding gas (Ar + 8% CO₂)", "residual_stress": "-", "fatigue_specimen_type": "Cruciform joint (non-load-carrying)", "fatigue_specimen_thickness": 8, "fatigue_test_type": "Uniaxial loading", "fatigue_temp": "-", "fatigue_env": "-", "load_ratio": 0.1, "frequency": "1–3", "fatigue_machine": "Servo-hydraulic fatigue testing machine", "fatigue_standard": "-", "fatigue_test_control": "Stress", "stress_concentration": "1.48", "failure_location": "Weld toe"}}, {"id": "WELD2025:4494", "name": "S1100 UHSS | Cruciform joint (NLCX)", "material_family": "Welded joint", "points": [[167.0, 882472.0, 0], [205.0, 251605.0, 0]], "conditions": {"material": "S1100 UHSS", "am_type": "Gas Metal Arc Welding (GMAW)", "load_ratio": "0.1", "test_type": "Uniaxial loading", "temperature": "-", "surface_treatment": "with misalignment 16 mm"}, "metadata": {"dataset_id": 4494, "title": "Fatigue strength of misaligned non-load-carrying cruciform joints made of ultra-high-strength steel", "doi": "10.1016/j.jcsr.2020.106334", "authors": "Ahola, A.; Bjork, T.", "publication": "JOURNAL OF CONSTRUCTIONAL STEEL RESEARCH", "year_of_publication": 2020, "UT": "WOS:000579836500013", "base_material": "S1100 UHSS", "base_young_modulus": "-", "base_yield_strength": 1100, "base_ultimate_strength": "1130–1350", "base_elongation": 10, "weld_material": "Union X96", "weld_young_modulus": "-", "weld_yield_strength": 930, "weld_ultimate_strength": "≥980", "weld_elongation": 14, "processing": "with misalignment 16 mm", "welding_joint": "Cruciform joint (NLCX)", "welding_method": "Gas Metal Arc Welding (GMAW)", "welding_voltage": "28.0–28.4", "welding_current": "235–240", "welding_speed": 35.4, "preheat_temp": "-", "welding_env": "Shielding gas (Ar + 8% CO₂)", "residual_stress": "-", "fatigue_specimen_type": "Cruciform joint (non-load-carrying)", "fatigue_specimen_thickness": 8, "fatigue_test_type": "Uniaxial loading", "fatigue_temp": "-", "fatigue_env": "-", "load_ratio": 0.1, "frequency": "1–3", "fatigue_machine": "Servo-hydraulic fatigue testing machine", "fatigue_standard": "-", "fatigue_test_control": "Stress", "stress_concentration": "1.34", "failure_location": "Weld toe"}}, {"id": "WELD2025:4495", "name": "S960 MC (primary), S355 (top flanges) | Double-sided full penetration (K-butt), single-sided fillet/groove welds", "material_family": "Welded joint", "points": [[654.0, 52986.0, 0], [552.0, 183016.0, 0], [435.0, 275270.0, 0]], "conditions": {"material": "S960 MC (primary), S355 (top flanges)", "am_type": "Gas Metal Arc Welding (GMAW)", "load_ratio": "0.1", "test_type": "Four-point bending", "temperature": "-", "surface_treatment": "-"}, "metadata": {"dataset_id": 4495, "title": "Fatigue strength of longitudinal load-carrying welds in beams made of ultra-high-strength steel", "doi": "10.1016/j.jcsr.2021.106563", "authors": "Skriko, Tuomas; Lipiainen, Kalle; Ahola, Antti; Mettanen, Heli; Bjork, Timo", "publication": "JOURNAL OF CONSTRUCTIONAL STEEL RESEARCH", "year_of_publication": 2021, "UT": "WOS:000623855100006", "base_material": "S960 MC (primary), S355 (top flanges)", "base_young_modulus": "-", "base_yield_strength": "960, 345", "base_ultimate_strength": "980–1250, 470–630", "base_elongation": "7, 20", "weld_material": "Böhler Union X96 (solid wire)", "weld_young_modulus": "-", "weld_yield_strength": 930, "weld_ultimate_strength": 980, "weld_elongation": 14, "processing": "-", "welding_joint": "Double-sided full penetration (K-butt), single-sided fillet/groove welds", "welding_method": "Gas Metal Arc Welding (GMAW)", "welding_voltage": "22.1–27.9", "welding_current": "180–290", "welding_speed": "2.0–13.5", "preheat_temp": "-", "welding_env": "-", "residual_stress": "-", "fatigue_specimen_type": "I-beam sections", "fatigue_specimen_thickness": "8, 20", "fatigue_test_type": "Four-point bending", "fatigue_temp": "-", "fatigue_env": "-", "load_ratio": 0.1, "frequency": "-", "fatigue_machine": "Servo-hydraulic test rig", "fatigue_standard": "EN ISO 5817", "fatigue_test_control": "Stress-controlled", "stress_concentration": "-", "failure_location": "Hot-rolled (HR) surface of bottom flange"}}, {"id": "WELD2025:4496", "name": "S960 MC (primary), S355 (top flanges) | Double-sided full penetration (K-butt), single-sided fillet/groove welds", "material_family": "Welded joint", "points": [[423.0, 183434.0, 0], [415.0, 197173.0, 0], [393.0, 203829.0, 0]], "conditions": {"material": "S960 MC (primary), S355 (top flanges)", "am_type": "Gas Metal Arc Welding (GMAW)", "load_ratio": "0.1", "test_type": "Four-point bending", "temperature": "-", "surface_treatment": "-"}, "metadata": {"dataset_id": 4496, "title": "Fatigue strength of longitudinal load-carrying welds in beams made of ultra-high-strength steel", "doi": "10.1016/j.jcsr.2021.106563", "authors": "Skriko, Tuomas; Lipiainen, Kalle; Ahola, Antti; Mettanen, Heli; Bjork, Timo", "publication": "JOURNAL OF CONSTRUCTIONAL STEEL RESEARCH", "year_of_publication": 2021, "UT": "WOS:000623855100006", "base_material": "S960 MC (primary), S355 (top flanges)", "base_young_modulus": "-", "base_yield_strength": "960, 345", "base_ultimate_strength": "980–1250, 470–630", "base_elongation": "7, 20", "weld_material": "Böhler Union X96 (solid wire)", "weld_young_modulus": "-", "weld_yield_strength": 930, "weld_ultimate_strength": 980, "weld_elongation": 14, "processing": "-", "welding_joint": "Double-sided full penetration (K-butt), single-sided fillet/groove welds", "welding_method": "Gas Metal Arc Welding (GMAW)", "welding_voltage": "22.1–27.9", "welding_current": "180–290", "welding_speed": "2.0–13.5", "preheat_temp": "-", "welding_env": "-", "residual_stress": "-", "fatigue_specimen_type": "I-beam sections", "fatigue_specimen_thickness": "8, 20", "fatigue_test_type": "Four-point bending", "fatigue_temp": "-", "fatigue_env": "-", "load_ratio": 0.1, "frequency": "-", "fatigue_machine": "Servo-hydraulic test rig", "fatigue_standard": "EN ISO 5817", "fatigue_test_control": "Stress-controlled", "stress_concentration": "-", "failure_location": "Weld root"}}, {"id": "WELD2025:4497", "name": "S960 MC (primary), S355 (top flanges) | Double-sided full penetration (K-butt), single-sided fillet/groove welds", "material_family": "Welded joint", "points": [[409.0, 118301.0, 0], [388.0, 127197.0, 0], [383.0, 251420.0, 0]], "conditions": {"material": "S960 MC (primary), S355 (top flanges)", "am_type": "Gas Metal Arc Welding (GMAW)", "load_ratio": "0.1", "test_type": "Four-point bending", "temperature": "-", "surface_treatment": "-"}, "metadata": {"dataset_id": 4497, "title": "Fatigue strength of longitudinal load-carrying welds in beams made of ultra-high-strength steel", "doi": "10.1016/j.jcsr.2021.106563", "authors": "Skriko, Tuomas; Lipiainen, Kalle; Ahola, Antti; Mettanen, Heli; Bjork, Timo", "publication": "JOURNAL OF CONSTRUCTIONAL STEEL RESEARCH", "year_of_publication": 2021, "UT": "WOS:000623855100006", "base_material": "S960 MC (primary), S355 (top flanges)", "base_young_modulus": "-", "base_yield_strength": "960, 345", "base_ultimate_strength": "980–1250, 470–630", "base_elongation": "7, 20", "weld_material": "Böhler Union X96 (solid wire)", "weld_young_modulus": "-", "weld_yield_strength": 930, "weld_ultimate_strength": 980, "weld_elongation": 14, "processing": "-", "welding_joint": "Double-sided full penetration (K-butt), single-sided fillet/groove welds", "welding_method": "Gas Metal Arc Welding (GMAW)", "welding_voltage": "22.1–27.9", "welding_current": "180–290", "welding_speed": "2.0–13.5", "preheat_temp": "-", "welding_env": "-", "residual_stress": "-", "fatigue_specimen_type": "I-beam sections", "fatigue_specimen_thickness": "8, 20", "fatigue_test_type": "Four-point bending", "fatigue_temp": "-", "fatigue_env": "-", "load_ratio": 0.1, "frequency": "-", "fatigue_machine": "Servo-hydraulic test rig", "fatigue_standard": "EN ISO 5817", "fatigue_test_control": "Stress-controlled", "stress_concentration": "-", "failure_location": "Weld imperfections"}}, {"id": "WELD2025:4498", "name": "S960 MC (primary), S355 (top flanges) | Single-sided fillet welds, partially penetrated", "material_family": "Welded joint", "points": [[392.0, 220504.0, 1], [373.0, 256467.0, 1], [388.0, 84740.0, 0], [386.0, 135816.0, 0], [344.0, 183756.0, 0], [390.0, 268404.0, 0]], "conditions": {"material": "S960 MC (primary), S355 (top flanges)", "am_type": "Gas Metal Arc Welding (GMAW), Fiber Laser Welding", "load_ratio": "0.1", "test_type": "Four-point bending", "temperature": "-", "surface_treatment": "-"}, "metadata": {"dataset_id": 4498, "title": "Fatigue strength of longitudinal load-carrying welds in beams made of ultra-high-strength steel", "doi": "10.1016/j.jcsr.2021.106563", "authors": "Skriko, Tuomas; Lipiainen, Kalle; Ahola, Antti; Mettanen, Heli; Bjork, Timo", "publication": "JOURNAL OF CONSTRUCTIONAL STEEL RESEARCH", "year_of_publication": 2021, "UT": "WOS:000623855100006", "base_material": "S960 MC (primary), S355 (top flanges)", "base_young_modulus": "-", "base_yield_strength": "960, 345", "base_ultimate_strength": "980–1250, 470–630", "base_elongation": "7, 20", "weld_material": "Böhler Union X96 (solid wire)", "weld_young_modulus": "-", "weld_yield_strength": 930, "weld_ultimate_strength": 980, "weld_elongation": 14, "processing": "-", "welding_joint": "Single-sided fillet welds, partially penetrated", "welding_method": "Gas Metal Arc Welding (GMAW), Fiber Laser Welding", "welding_voltage": "22.1–27.9", "welding_current": "180–290", "welding_speed": "2.0–13.5, 30.0–33.0", "preheat_temp": "-", "welding_env": "-", "residual_stress": "-", "fatigue_specimen_type": "Box sections (single- and double-symmetric)", "fatigue_specimen_thickness": "8, 20", "fatigue_test_type": "Four-point bending", "fatigue_temp": "-", "fatigue_env": "-", "load_ratio": 0.1, "frequency": "-", "fatigue_machine": "Servo-hydraulic test rig", "fatigue_standard": "EN ISO 5817", "fatigue_test_control": "Stress-controlled", "stress_concentration": "-", "failure_location": "Weld root"}}, {"id": "WELD2025:4499", "name": "S960 MC (primary), S355 (top flanges) | Single-sided fillet welds, partially penetrated", "material_family": "Welded joint", "points": [[420.0, 177533.0, 0], [391.0, 184763.0, 0], [383.0, 184794.0, 0]], "conditions": {"material": "S960 MC (primary), S355 (top flanges)", "am_type": "Gas Metal Arc Welding (GMAW), Fiber Laser Welding", "load_ratio": "0.1", "test_type": "Four-point bending", "temperature": "-", "surface_treatment": "-"}, "metadata": {"dataset_id": 4499, "title": "Fatigue strength of longitudinal load-carrying welds in beams made of ultra-high-strength steel", "doi": "10.1016/j.jcsr.2021.106563", "authors": "Skriko, Tuomas; Lipiainen, Kalle; Ahola, Antti; Mettanen, Heli; Bjork, Timo", "publication": "JOURNAL OF CONSTRUCTIONAL STEEL RESEARCH", "year_of_publication": 2021, "UT": "WOS:000623855100006", "base_material": "S960 MC (primary), S355 (top flanges)", "base_young_modulus": "-", "base_yield_strength": "960, 345", "base_ultimate_strength": "980–1250, 470–630", "base_elongation": "7, 20", "weld_material": "Böhler Union X96 (solid wire)", "weld_young_modulus": "-", "weld_yield_strength": 930, "weld_ultimate_strength": 980, "weld_elongation": 14, "processing": "-", "welding_joint": "Single-sided fillet welds, partially penetrated", "welding_method": "Gas Metal Arc Welding (GMAW), Fiber Laser Welding", "welding_voltage": "22.1–27.9", "welding_current": "180–290", "welding_speed": "2.0–13.5, 30.0–33.0", "preheat_temp": "-", "welding_env": "-", "residual_stress": "-", "fatigue_specimen_type": "Box sections (single- and double-symmetric)", "fatigue_specimen_thickness": "8, 20", "fatigue_test_type": "Four-point bending", "fatigue_temp": "-", "fatigue_env": "-", "load_ratio": 0.1, "frequency": "-", "fatigue_machine": "Servo-hydraulic test rig", "fatigue_standard": "EN ISO 5817", "fatigue_test_control": "Stress-controlled", "stress_concentration": "-", "failure_location": "Weld toe"}}, {"id": "WELD2025:4500", "name": "S960 | T-Joint (longitudinal fillet welds)", "material_family": "Welded joint", "points": [[694.0, 98596.0, 0], [572.0, 334877.0, 0], [544.0, 1278067.0, 1], [496.0, 1935939.0, 1]], "conditions": {"material": "S960", "am_type": "Gas Metal Arc Welding (GMAW)", "load_ratio": "0.1", "test_type": "Uniaxial constant amplitude loading", "temperature": "25", "surface_treatment": "-"}, "metadata": {"dataset_id": 4500, "title": "Fatigue strength of hot-dip galvanized S960 cut edges and longitudinal welds", "doi": "10.1016/j.jcsr.2021.107083", "authors": "Lipiainen, Kalle; Ahola, Antti; Virolainen, Esa; Hirvi, Ari; Bjork, Timo", "publication": "JOURNAL OF CONSTRUCTIONAL STEEL RESEARCH", "year_of_publication": 2022, "UT": "WOS:000742850000003", "base_material": "S960", "base_young_modulus": 200, "base_yield_strength": 1005, "base_ultimate_strength": 1118, "base_elongation": "-", "weld_material": "Bohler Union X96 filler wire", "weld_young_modulus": "-", "weld_yield_strength": 930, "weld_ultimate_strength": ">980", "weld_elongation": "-", "processing": "-", "welding_joint": "T-Joint (longitudinal fillet welds)", "welding_method": "Gas Metal Arc Welding (GMAW)", "welding_voltage": "25.5–25.7", "welding_current": "220–229", "welding_speed": 7.8, "preheat_temp": "-", "welding_env": "Argon + 8% CO₂ + 0.03% NO shielding gas", "residual_stress": "42 MPa (BM)", "fatigue_specimen_type": "Coupon specimens", "fatigue_specimen_thickness": 6, "fatigue_test_type": "Uniaxial constant amplitude loading", "fatigue_temp": 25, "fatigue_env": "Laboratory air", "load_ratio": 0.1, "frequency": "1–4", "fatigue_machine": "100 kN, 750 kN, and 1200 kN servo-hydraulic test rigs", "fatigue_standard": "EN 13001", "fatigue_test_control": "Load-controlled", "stress_concentration": "-", "failure_location": "Weld toe"}}, {"id": "WELD2025:4501", "name": "S960 | T-Joint (longitudinal fillet welds)", "material_family": "Welded joint", "points": [[567.0, 84880.0, 0], [496.0, 260523.0, 0], [449.0, 263652.0, 0]], "conditions": {"material": "S960", "am_type": "Gas Metal Arc Welding (GMAW)", "load_ratio": "0.1", "test_type": "Uniaxial constant amplitude loading", "temperature": "25", "surface_treatment": "Hot-dip galvanizing (HDG)"}, "metadata": {"dataset_id": 4501, "title": "Fatigue strength of hot-dip galvanized S960 cut edges and longitudinal welds", "doi": "10.1016/j.jcsr.2021.107083", "authors": "Lipiainen, Kalle; Ahola, Antti; Virolainen, Esa; Hirvi, Ari; Bjork, Timo", "publication": "JOURNAL OF CONSTRUCTIONAL STEEL RESEARCH", "year_of_publication": 2022, "UT": "WOS:000742850000003", "base_material": "S960", "base_young_modulus": 200, "base_yield_strength": 1005, "base_ultimate_strength": 1118, "base_elongation": "-", "weld_material": "Bohler Union X96 filler wire", "weld_young_modulus": "-", "weld_yield_strength": 930, "weld_ultimate_strength": ">980", "weld_elongation": "-", "processing": "Hot-dip galvanizing (HDG)", "welding_joint": "T-Joint (longitudinal fillet welds)", "welding_method": "Gas Metal Arc Welding (GMAW)", "welding_voltage": "25.5–25.7", "welding_current": "220–229", "welding_speed": 7.8, "preheat_temp": "-", "welding_env": "Argon + 8% CO₂ + 0.03% NO shielding gas", "residual_stress": "8 MPa (HDG)", "fatigue_specimen_type": "Coupon specimens", "fatigue_specimen_thickness": 6, "fatigue_test_type": "Uniaxial constant amplitude loading", "fatigue_temp": 25, "fatigue_env": "Laboratory air", "load_ratio": 0.1, "frequency": "1–4", "fatigue_machine": "100 kN, 750 kN, and 1200 kN servo-hydraulic test rigs", "fatigue_standard": "EN ISO 1461 (for HDG), EN 13001 (for fatigue assessment)", "fatigue_test_control": "Load-controlled", "stress_concentration": "-", "failure_location": "Weld toe"}}, {"id": "WELD2025:4502", "name": "S960 | T-Joint (longitudinal fillet welds)", "material_family": "Welded joint", "points": [[571.0, 187003.0, 0]], "conditions": {"material": "S960", "am_type": "Gas Metal Arc Welding (GMAW)", "load_ratio": "0.4", "test_type": "Uniaxial constant amplitude loading", "temperature": "25", "surface_treatment": "-"}, "metadata": {"dataset_id": 4502, "title": "Fatigue strength of hot-dip galvanized S960 cut edges and longitudinal welds", "doi": "10.1016/j.jcsr.2021.107083", "authors": "Lipiainen, Kalle; Ahola, Antti; Virolainen, Esa; Hirvi, Ari; Bjork, Timo", "publication": "JOURNAL OF CONSTRUCTIONAL STEEL RESEARCH", "year_of_publication": 2022, "UT": "WOS:000742850000003", "base_material": "S960", "base_young_modulus": 200, "base_yield_strength": 1005, "base_ultimate_strength": 1118, "base_elongation": "-", "weld_material": "Bohler Union X96 filler wire", "weld_young_modulus": "-", "weld_yield_strength": 930, "weld_ultimate_strength": ">980", "weld_elongation": "-", "processing": "-", "welding_joint": "T-Joint (longitudinal fillet welds)", "welding_method": "Gas Metal Arc Welding (GMAW)", "welding_voltage": "25.5–25.7", "welding_current": "220–229", "welding_speed": 7.8, "preheat_temp": "-", "welding_env": "Argon + 8% CO₂ + 0.03% NO shielding gas", "residual_stress": "42 MPa (BM)", "fatigue_specimen_type": "Coupon specimens", "fatigue_specimen_thickness": 6, "fatigue_test_type": "Uniaxial constant amplitude loading", "fatigue_temp": 25, "fatigue_env": "Laboratory air", "load_ratio": 0.4, "frequency": "1–4", "fatigue_machine": "100 kN, 750 kN, and 1200 kN servo-hydraulic test rigs", "fatigue_standard": "EN 13001", "fatigue_test_control": "Load-controlled", "stress_concentration": "-", "failure_location": "Weld toe"}}, {"id": "WELD2025:4503", "name": "S960 | T-Joint (longitudinal fillet welds)", "material_family": "Welded joint", "points": [[504.0, 93967.0, 0], [420.0, 225483.0, 0]], "conditions": {"material": "S960", "am_type": "Gas Metal Arc Welding (GMAW)", "load_ratio": "0.4", "test_type": "Uniaxial constant amplitude loading", "temperature": "25", "surface_treatment": "Hot-dip galvanizing (HDG)"}, "metadata": {"dataset_id": 4503, "title": "Fatigue strength of hot-dip galvanized S960 cut edges and longitudinal welds", "doi": "10.1016/j.jcsr.2021.107083", "authors": "Lipiainen, Kalle; Ahola, Antti; Virolainen, Esa; Hirvi, Ari; Bjork, Timo", "publication": "JOURNAL OF CONSTRUCTIONAL STEEL RESEARCH", "year_of_publication": 2022, "UT": "WOS:000742850000003", "base_material": "S960", "base_young_modulus": 200, "base_yield_strength": 1005, "base_ultimate_strength": 1118, "base_elongation": "-", "weld_material": "Bohler Union X96 filler wire", "weld_young_modulus": "-", "weld_yield_strength": 930, "weld_ultimate_strength": ">980", "weld_elongation": "-", "processing": "Hot-dip galvanizing (HDG)", "welding_joint": "T-Joint (longitudinal fillet welds)", "welding_method": "Gas Metal Arc Welding (GMAW)", "welding_voltage": "25.5–25.7", "welding_current": "220–229", "welding_speed": 7.8, "preheat_temp": "-", "welding_env": "Argon + 8% CO₂ + 0.03% NO shielding gas", "residual_stress": "8 MPa (HDG)", "fatigue_specimen_type": "Coupon specimens", "fatigue_specimen_thickness": 6, "fatigue_test_type": "Uniaxial constant amplitude loading", "fatigue_temp": 25, "fatigue_env": "Laboratory air", "load_ratio": 0.4, "frequency": "1–4", "fatigue_machine": "100 kN, 750 kN, and 1200 kN servo-hydraulic test rigs", "fatigue_standard": "EN ISO 1461 (for HDG), EN 13001 (for fatigue assessment)", "fatigue_test_control": "Load-controlled", "stress_concentration": "-", "failure_location": "Weld toe"}}, {"id": "WELD2025:4504", "name": "S700 | T-Joint (longitudinal fillet welds)", "material_family": "Welded joint", "points": [[599.0, 160219.0, 0], [524.0, 268270.0, 0]], "conditions": {"material": "S700", "am_type": "Gas Metal Arc Welding (GMAW)", "load_ratio": "0.1, 0.4", "test_type": "Uniaxial constant amplitude loading", "temperature": "25", "surface_treatment": "-"}, "metadata": {"dataset_id": 4504, "title": "Fatigue strength of hot-dip galvanized S960 cut edges and longitudinal welds", "doi": "10.1016/j.jcsr.2021.107083", "authors": "Lipiainen, Kalle; Ahola, Antti; Virolainen, Esa; Hirvi, Ari; Bjork, Timo", "publication": "JOURNAL OF CONSTRUCTIONAL STEEL RESEARCH", "year_of_publication": 2022, "UT": "WOS:000742850000003", "base_material": "S700", "base_young_modulus": 200, "base_yield_strength": 751, "base_ultimate_strength": 828, "base_elongation": "-", "weld_material": "Bohler Union X96 filler wire", "weld_young_modulus": "-", "weld_yield_strength": 930, "weld_ultimate_strength": ">980", "weld_elongation": "-", "processing": "-", "welding_joint": "T-Joint (longitudinal fillet welds)", "welding_method": "Gas Metal Arc Welding (GMAW)", "welding_voltage": "25.5–25.7", "welding_current": "220–229", "welding_speed": 7.8, "preheat_temp": "-", "welding_env": "Argon + 8% CO₂ + 0.03% NO shielding gas", "residual_stress": "-", "fatigue_specimen_type": "Coupon specimens", "fatigue_specimen_thickness": 6, "fatigue_test_type": "Uniaxial constant amplitude loading", "fatigue_temp": 25, "fatigue_env": "Laboratory air", "load_ratio": "0.1, 0.4", "frequency": "1–4", "fatigue_machine": "100 kN, 750 kN, and 1200 kN servo-hydraulic test rigs", "fatigue_standard": "EN 13001", "fatigue_test_control": "Load-controlled", "stress_concentration": "-", "failure_location": "Weld toe"}}, {"id": "WELD2025:4505", "name": "S700 | T-Joint (longitudinal fillet welds)", "material_family": "Welded joint", "points": [[599.0, 39088.0, 0], [530.0, 66795.0, 0], [421.0, 129838.0, 0]], "conditions": {"material": "S700", "am_type": "Gas Metal Arc Welding (GMAW)", "load_ratio": "0.1, 0.4", "test_type": "Uniaxial constant amplitude loading", "temperature": "25", "surface_treatment": "Hot-dip galvanizing (HDG)"}, "metadata": {"dataset_id": 4505, "title": "Fatigue strength of hot-dip galvanized S960 cut edges and longitudinal welds", "doi": "10.1016/j.jcsr.2021.107083", "authors": "Lipiainen, Kalle; Ahola, Antti; Virolainen, Esa; Hirvi, Ari; Bjork, Timo", "publication": "JOURNAL OF CONSTRUCTIONAL STEEL RESEARCH", "year_of_publication": 2022, "UT": "WOS:000742850000003", "base_material": "S700", "base_young_modulus": 200, "base_yield_strength": 751, "base_ultimate_strength": 828, "base_elongation": "-", "weld_material": "Bohler Union X96 filler wire", "weld_young_modulus": "-", "weld_yield_strength": 930, "weld_ultimate_strength": ">980", "weld_elongation": "-", "processing": "Hot-dip galvanizing (HDG)", "welding_joint": "T-Joint (longitudinal fillet welds)", "welding_method": "Gas Metal Arc Welding (GMAW)", "welding_voltage": "25.5–25.7", "welding_current": "220–229", "welding_speed": 7.8, "preheat_temp": "-", "welding_env": "Argon + 8% CO₂ + 0.03% NO shielding gas", "residual_stress": "-", "fatigue_specimen_type": "Coupon specimens", "fatigue_specimen_thickness": 6, "fatigue_test_type": "Uniaxial constant amplitude loading", "fatigue_temp": 25, "fatigue_env": "Laboratory air", "load_ratio": "0.1, 0.4", "frequency": "1–4", "fatigue_machine": "100 kN, 750 kN, and 1200 kN servo-hydraulic test rigs", "fatigue_standard": "EN ISO 1461", "fatigue_test_control": "Load-controlled", "stress_concentration": "-", "failure_location": "Weld toe"}}, {"id": "WELD2025:4506", "name": "S420 | T-Joint (longitudinal fillet welds)", "material_family": "Welded joint", "points": [[390.0, 474236.0, 0], [347.0, 1957065.0, 1]], "conditions": {"material": "S420", "am_type": "Gas Metal Arc Welding (GMAW)", "load_ratio": "0.1, 0.4", "test_type": "Uniaxial constant amplitude loading", "temperature": "25", "surface_treatment": "-"}, "metadata": {"dataset_id": 4506, "title": "Fatigue strength of hot-dip galvanized S960 cut edges and longitudinal welds", "doi": "10.1016/j.jcsr.2021.107083", "authors": "Lipiainen, Kalle; Ahola, Antti; Virolainen, Esa; Hirvi, Ari; Bjork, Timo", "publication": "JOURNAL OF CONSTRUCTIONAL STEEL RESEARCH", "year_of_publication": 2022, "UT": "WOS:000742850000003", "base_material": "S420", "base_young_modulus": 200, "base_yield_strength": 461, "base_ultimate_strength": 536, "base_elongation": "-", "weld_material": "Bohler Union X96 filler wire", "weld_young_modulus": "-", "weld_yield_strength": 930, "weld_ultimate_strength": ">980", "weld_elongation": "-", "processing": "-", "welding_joint": "T-Joint (longitudinal fillet welds)", "welding_method": "Gas Metal Arc Welding (GMAW)", "welding_voltage": "25.5–25.7", "welding_current": "220–229", "welding_speed": 7.8, "preheat_temp": "-", "welding_env": "Argon + 8% CO₂ + 0.03% NO shielding gas", "residual_stress": "-", "fatigue_specimen_type": "Coupon specimens", "fatigue_specimen_thickness": 6, "fatigue_test_type": "Uniaxial constant amplitude loading", "fatigue_temp": 25, "fatigue_env": "Laboratory air", "load_ratio": "0.1, 0.4", "frequency": "1–4", "fatigue_machine": "100 kN, 750 kN, and 1200 kN servo-hydraulic test rigs", "fatigue_standard": "EN 13001", "fatigue_test_control": "Load-controlled", "stress_concentration": "-", "failure_location": "Weld toe"}}, {"id": "WELD2025:4507", "name": "S420 | T-Joint (longitudinal fillet welds)", "material_family": "Welded joint", "points": [[407.0, 12010.0, 0], [390.0, 1055757.0, 1], [362.0, 1259352.0, 1]], "conditions": {"material": "S420", "am_type": "Gas Metal Arc Welding (GMAW)", "load_ratio": "0.1, 0.4", "test_type": "Uniaxial constant amplitude loading", "temperature": "25", "surface_treatment": "Hot-dip galvanizing (HDG)"}, "metadata": {"dataset_id": 4507, "title": "Fatigue strength of hot-dip galvanized S960 cut edges and longitudinal welds", "doi": "10.1016/j.jcsr.2021.107083", "authors": "Lipiainen, Kalle; Ahola, Antti; Virolainen, Esa; Hirvi, Ari; Bjork, Timo", "publication": "JOURNAL OF CONSTRUCTIONAL STEEL RESEARCH", "year_of_publication": 2022, "UT": "WOS:000742850000003", "base_material": "S420", "base_young_modulus": 200, "base_yield_strength": 461, "base_ultimate_strength": 536, "base_elongation": "-", "weld_material": "Bohler Union X96 filler wire", "weld_young_modulus": "-", "weld_yield_strength": 930, "weld_ultimate_strength": ">980", "weld_elongation": "-", "processing": "Hot-dip galvanizing (HDG)", "welding_joint": "T-Joint (longitudinal fillet welds)", "welding_method": "Gas Metal Arc Welding (GMAW)", "welding_voltage": "25.5–25.7", "welding_current": "220–229", "welding_speed": 7.8, "preheat_temp": "-", "welding_env": "Argon + 8% CO₂ + 0.03% NO shielding gas", "residual_stress": "-", "fatigue_specimen_type": "Coupon specimens", "fatigue_specimen_thickness": 6, "fatigue_test_type": "Uniaxial constant amplitude loading", "fatigue_temp": 25, "fatigue_env": "Laboratory air", "load_ratio": "0.1, 0.4", "frequency": "1–4", "fatigue_machine": "100 kN, 750 kN, and 1200 kN servo-hydraulic test rigs", "fatigue_standard": "EN ISO 1461", "fatigue_test_control": "Load-controlled", "stress_concentration": "-", "failure_location": "Weld toe"}}, {"id": "WELD2025:4508", "name": "S960 | T-Joint (longitudinal fillet welds)", "material_family": "Welded joint", "points": [[847.0, 46479.0, 0], [677.0, 167538.0, 0], [572.0, 397381.0, 0], [572.0, 1175241.0, 1], [572.0, 1956150.0, 1], [549.0, 4915351.0, 1]], "conditions": {"material": "S960", "am_type": "Gas Metal Arc Welding (GMAW)", "load_ratio": "0.1", "test_type": "Uniaxial constant amplitude loading", "temperature": "25", "surface_treatment": "Fiber laser O₂ cut"}, "metadata": {"dataset_id": 4508, "title": "Fatigue strength of hot-dip galvanized S960 cut edges and longitudinal welds", "doi": "10.1016/j.jcsr.2021.107083", "authors": "Lipiainen, Kalle; Ahola, Antti; Virolainen, Esa; Hirvi, Ari; Bjork, Timo", "publication": "JOURNAL OF CONSTRUCTIONAL STEEL RESEARCH", "year_of_publication": 2022, "UT": "WOS:000742850000003", "base_material": "S960", "base_young_modulus": 200, "base_yield_strength": 1005, "base_ultimate_strength": 1118, "base_elongation": "-", "weld_material": "Bohler Union X96 filler wire", "weld_young_modulus": "-", "weld_yield_strength": 930, "weld_ultimate_strength": ">980", "weld_elongation": "-", "processing": "Fiber laser O₂ cut", "welding_joint": "T-Joint (longitudinal fillet welds)", "welding_method": "Gas Metal Arc Welding (GMAW)", "welding_voltage": "25.5–25.7", "welding_current": "220–229", "welding_speed": 7.8, "preheat_temp": "-", "welding_env": "Argon + 8% CO₂ + 0.03% NO shielding gas", "residual_stress": "269 MPa (BM)", "fatigue_specimen_type": "Coupon specimens", "fatigue_specimen_thickness": 6, "fatigue_test_type": "Uniaxial constant amplitude loading", "fatigue_temp": 25, "fatigue_env": "Laboratory air", "load_ratio": 0.1, "frequency": "1–4", "fatigue_machine": "100 kN, 750 kN, and 1200 kN servo-hydraulic test rigs", "fatigue_standard": "EN 13001", "fatigue_test_control": "Load-controlled", "stress_concentration": "-", "failure_location": "Cut edges"}}, {"id": "WELD2025:4509", "name": "S960 | T-Joint (longitudinal fillet welds)", "material_family": "Welded joint", "points": [[849.0, 16451.0, 0], [599.0, 36370.0, 0], [522.0, 51475.0, 0], [475.0, 92137.0, 0], [429.0, 245663.0, 0], [372.0, 988829.0, 1], [398.0, 4739423.0, 1]], "conditions": {"material": "S960", "am_type": "Gas Metal Arc Welding (GMAW)", "load_ratio": "0.1", "test_type": "Uniaxial constant amplitude loading", "temperature": "25", "surface_treatment": "Hot-dip galvanizing (HDG), Fiber laser O₂ cut"}, "metadata": {"dataset_id": 4509, "title": "Fatigue strength of hot-dip galvanized S960 cut edges and longitudinal welds", "doi": "10.1016/j.jcsr.2021.107083", "authors": "Lipiainen, Kalle; Ahola, Antti; Virolainen, Esa; Hirvi, Ari; Bjork, Timo", "publication": "JOURNAL OF CONSTRUCTIONAL STEEL RESEARCH", "year_of_publication": 2022, "UT": "WOS:000742850000003", "base_material": "S960", "base_young_modulus": 200, "base_yield_strength": 1005, "base_ultimate_strength": 1118, "base_elongation": "-", "weld_material": "Bohler Union X96 filler wire", "weld_young_modulus": "-", "weld_yield_strength": 930, "weld_ultimate_strength": ">980", "weld_elongation": "-", "processing": "Hot-dip galvanizing (HDG), Fiber laser O₂ cut", "welding_joint": "T-Joint (longitudinal fillet welds)", "welding_method": "Gas Metal Arc Welding (GMAW)", "welding_voltage": "25.5–25.7", "welding_current": "220–229", "welding_speed": 7.8, "preheat_temp": "-", "welding_env": "Argon + 8% CO₂ + 0.03% NO shielding gas", "residual_stress": "133 MPa (HDG)", "fatigue_specimen_type": "Coupon specimens", "fatigue_specimen_thickness": 6, "fatigue_test_type": "Uniaxial constant amplitude loading", "fatigue_temp": 25, "fatigue_env": "Laboratory air", "load_ratio": 0.1, "frequency": "1–4", "fatigue_machine": "100 kN, 750 kN, and 1200 kN servo-hydraulic test rigs", "fatigue_standard": "EN ISO 1461", "fatigue_test_control": "Load-controlled", "stress_concentration": "-", "failure_location": "Cut edges"}}, {"id": "WELD2025:4510", "name": "S960 | T-Joint (longitudinal fillet welds)", "material_family": "Welded joint", "points": [[548.0, 176844.0, 0]], "conditions": {"material": "S960", "am_type": "Gas Metal Arc Welding (GMAW)", "load_ratio": "0.4", "test_type": "Uniaxial constant amplitude loading", "temperature": "25", "surface_treatment": "Fiber laser O₂ cut"}, "metadata": {"dataset_id": 4510, "title": "Fatigue strength of hot-dip galvanized S960 cut edges and longitudinal welds", "doi": "10.1016/j.jcsr.2021.107083", "authors": "Lipiainen, Kalle; Ahola, Antti; Virolainen, Esa; Hirvi, Ari; Bjork, Timo", "publication": "JOURNAL OF CONSTRUCTIONAL STEEL RESEARCH", "year_of_publication": 2022, "UT": "WOS:000742850000003", "base_material": "S960", "base_young_modulus": 200, "base_yield_strength": 1005, "base_ultimate_strength": 1118, "base_elongation": "-", "weld_material": "Bohler Union X96 filler wire", "weld_young_modulus": "-", "weld_yield_strength": 930, "weld_ultimate_strength": ">980", "weld_elongation": "-", "processing": "Fiber laser O₂ cut", "welding_joint": "T-Joint (longitudinal fillet welds)", "welding_method": "Gas Metal Arc Welding (GMAW)", "welding_voltage": "25.5–25.7", "welding_current": "220–229", "welding_speed": 7.8, "preheat_temp": "-", "welding_env": "Argon + 8% CO₂ + 0.03% NO shielding gas", "residual_stress": "269 MPa (BM)", "fatigue_specimen_type": "Coupon specimens", "fatigue_specimen_thickness": 6, "fatigue_test_type": "Uniaxial constant amplitude loading", "fatigue_temp": 25, "fatigue_env": "Laboratory air", "load_ratio": 0.4, "frequency": "1–4", "fatigue_machine": "100 kN, 750 kN, and 1200 kN servo-hydraulic test rigs", "fatigue_standard": "EN 13001", "fatigue_test_control": "Load-controlled",
