Repository: yunyunfanfan/S-PA-CBB

# S-PA-CBB

Official research code, processed curve records, evaluation outputs, and manuscript source for:

> **From Physics to Selective Generation: Conditional Brownian Bridges for Sparse S–N Curve Reconstruction and Fatigue Decision-Making**

S-PA-CBB reconstructs a complete probabilistic stress–life (S–N) curve from only two to four observed fatigue tests. The method first fits an interpretable Basquin state, diagnoses whether that state is sufficient, and applies a ControlNet-style conditional Brownian-bridge residual only to curves that benefit from correction.

File: external_data/weld2025_disjoint_curves.json (part 175 of 223)
"stress_concentration": "-", "failure_location": "Cut edges"}}, {"id": "WELD2025:4511", "name": "S960 | T-Joint (longitudinal fillet welds)", "material_family": "Welded joint", "points": [[423.0, 133834.0, 0]], "conditions": {"material": "S960", "am_type": "Gas Metal Arc Welding (GMAW)", "load_ratio": "0.4", "test_type": "Uniaxial constant amplitude loading", "temperature": "25", "surface_treatment": "Hot-dip galvanizing (HDG), Fiber laser O₂ cut"}, "metadata": {"dataset_id": 4511, "title": "Fatigue strength of hot-dip galvanized S960 cut edges and longitudinal welds", "doi": "10.1016/j.jcsr.2021.107083", "authors": "Lipiainen, Kalle; Ahola, Antti; Virolainen, Esa; Hirvi, Ari; Bjork, Timo", "publication": "JOURNAL OF CONSTRUCTIONAL STEEL RESEARCH", "year_of_publication": 2022, "UT": "WOS:000742850000003", "base_material": "S960", "base_young_modulus": 200, "base_yield_strength": 1005, "base_ultimate_strength": 1118, "base_elongation": "-", "weld_material": "Bohler Union X96 filler wire", "weld_young_modulus": "-", "weld_yield_strength": 930, "weld_ultimate_strength": ">980", "weld_elongation": "-", "processing": "Hot-dip galvanizing (HDG), Fiber laser O₂ cut", "welding_joint": "T-Joint (longitudinal fillet welds)", "welding_method": "Gas Metal Arc Welding (GMAW)", "welding_voltage": "25.5–25.7", "welding_current": "220–229", "welding_speed": 7.8, "preheat_temp": "-", "welding_env": "Argon + 8% CO₂ + 0.03% NO shielding gas", "residual_stress": "133 MPa (HDG)", "fatigue_specimen_type": "Coupon specimens", "fatigue_specimen_thickness": 6, "fatigue_test_type": "Uniaxial constant amplitude loading", "fatigue_temp": 25, "fatigue_env": "Laboratory air", "load_ratio": 0.4, "frequency": "1–4", "fatigue_machine": "100 kN, 750 kN, and 1200 kN servo-hydraulic test rigs", "fatigue_standard": "EN ISO 1461", "fatigue_test_control": "Load-controlled", "stress_concentration": "-", "failure_location": "Cut edges"}}, {"id": "WELD2025:4512", "name": "S960 | T-Joint (longitudinal fillet welds)", "material_family": "Welded joint", "points": [[659.0, 121676.0, 0], [542.0, 923340.0, 1]], "conditions": {"material": "S960", "am_type": "Gas Metal Arc Welding (GMAW)", "load_ratio": "0.1, 0.4", "test_type": "Uniaxial constant amplitude loading", "temperature": "25", "surface_treatment": "plasma cut"}, "metadata": {"dataset_id": 4512, "title": "Fatigue strength of hot-dip galvanized S960 cut edges and longitudinal welds", "doi": "10.1016/j.jcsr.2021.107083", "authors": "Lipiainen, Kalle; Ahola, Antti; Virolainen, Esa; Hirvi, Ari; Bjork, Timo", "publication": "JOURNAL OF CONSTRUCTIONAL STEEL RESEARCH", "year_of_publication": 2022, "UT": "WOS:000742850000003", "base_material": "S960", "base_young_modulus": 200, "base_yield_strength": 1005, "base_ultimate_strength": 1118, "base_elongation": "-", "weld_material": "Bohler Union X96 filler wire", "weld_young_modulus": "-", "weld_yield_strength": 930, "weld_ultimate_strength": ">980", "weld_elongation": "-", "processing": "plasma cut", "welding_joint": "T-Joint (longitudinal fillet welds)", "welding_method": "Gas Metal Arc Welding (GMAW)", "welding_voltage": "25.5–25.7", "welding_current": "220–229", "welding_speed": 7.8, "preheat_temp": "-", "welding_env": "Argon + 8% CO₂ + 0.03% NO shielding gas", "residual_stress": "-", "fatigue_specimen_type": "Coupon specimens", "fatigue_specimen_thickness": 6, "fatigue_test_type": "Uniaxial constant amplitude loading", "fatigue_temp": 25, "fatigue_env": "Laboratory air", "load_ratio": "0.1, 0.4", "frequency": "1–4", "fatigue_machine": "100 kN, 750 kN, and 1200 kN servo-hydraulic test rigs", "fatigue_standard": "EN 13001", "fatigue_test_control": "Load-controlled", "stress_concentration": "-", "failure_location": "Cut edges"}}, {"id": "WELD2025:4513", "name": "S960 | T-Joint (longitudinal fillet welds)", "material_family": "Welded joint", "points": [[585.0, 36140.0, 0], [463.0, 96467.0, 0]], "conditions": {"material": "S960", "am_type": "Gas Metal Arc Welding (GMAW)", "load_ratio": "0.1, 0.4", "test_type": "Uniaxial constant amplitude loading", "temperature": "25", "surface_treatment": "Hot-dip galvanizing (HDG), plasma cut"}, "metadata": {"dataset_id": 4513, "title": "Fatigue strength of hot-dip galvanized S960 cut edges and longitudinal welds", "doi": "10.1016/j.jcsr.2021.107083", "authors": "Lipiainen, Kalle; Ahola, Antti; Virolainen, Esa; Hirvi, Ari; Bjork, Timo", "publication": "JOURNAL OF CONSTRUCTIONAL STEEL RESEARCH", "year_of_publication": 2022, "UT": "WOS:000742850000003", "base_material": "S960", "base_young_modulus": 200, "base_yield_strength": 1005, "base_ultimate_strength": 1118, "base_elongation": "-", "weld_material": "Bohler Union X96 filler wire", "weld_young_modulus": "-", "weld_yield_strength": 930, "weld_ultimate_strength": ">980", "weld_elongation": "-", "processing": "Hot-dip galvanizing (HDG), plasma cut", "welding_joint": "T-Joint (longitudinal fillet welds)", "welding_method": "Gas Metal Arc Welding (GMAW)", "welding_voltage": "25.5–25.7", "welding_current": "220–229", "welding_speed": 7.8, "preheat_temp": "-", "welding_env": "Argon + 8% CO₂ + 0.03% NO shielding gas", "residual_stress": "-", "fatigue_specimen_type": "Coupon specimens", "fatigue_specimen_thickness": 6, "fatigue_test_type": "Uniaxial constant amplitude loading", "fatigue_temp": 25, "fatigue_env": "Laboratory air", "load_ratio": "0.1, 0.4", "frequency": "1–4", "fatigue_machine": "100 kN, 750 kN, and 1200 kN servo-hydraulic test rigs", "fatigue_standard": "EN ISO 1461", "fatigue_test_control": "Load-controlled", "stress_concentration": "-", "failure_location": "Cut edges"}}, {"id": "WELD2025:4514", "name": "S960 | T-Joint (longitudinal fillet welds)", "material_family": "Welded joint", "points": [[842.0, 19477.0, 0], [670.0, 39412.0, 0], [595.0, 55753.0, 0], [421.0, 191865.0, 0], [393.0, 426403.0, 0], [367.0, 681773.0, 0], [341.0, 4946970.0, 1], [393.0, 426403.0, 0], [368.0, 446080.0, 0]], "conditions": {"material": "S960", "am_type": "Gas Metal Arc Welding (GMAW)", "load_ratio": "0.1, 0.4", "test_type": "Uniaxial constant amplitude loading", "temperature": "25", "surface_treatment": "Fiber laser N₂ cut"}, "metadata": {"dataset_id": 4514, "title": "Fatigue strength of hot-dip galvanized S960 cut edges and longitudinal welds", "doi": "10.1016/j.jcsr.2021.107083", "authors": "Lipiainen, Kalle; Ahola, Antti; Virolainen, Esa; Hirvi, Ari; Bjork, Timo", "publication": "JOURNAL OF CONSTRUCTIONAL STEEL RESEARCH", "year_of_publication": 2022, "UT": "WOS:000742850000003", "base_material": "S960", "base_young_modulus": 200, "base_yield_strength": 1005, "base_ultimate_strength": 1118, "base_elongation": "-", "weld_material": "Bohler Union X96 filler wire", "weld_young_modulus": "-", "weld_yield_strength": 930, "weld_ultimate_strength": ">980", "weld_elongation": "-", "processing": "Fiber laser N₂ cut", "welding_joint": "T-Joint (longitudinal fillet welds)", "welding_method": "Gas Metal Arc Welding (GMAW)", "welding_voltage": "25.5–25.7", "welding_current": "220–229", "welding_speed": 7.8, "preheat_temp": "-", "welding_env": "Argon + 8% CO₂ + 0.03% NO shielding gas", "residual_stress": "236 MPa (BM)", "fatigue_specimen_type": "Coupon specimens", "fatigue_specimen_thickness": 6, "fatigue_test_type": "Uniaxial constant amplitude loading", "fatigue_temp": 25, "fatigue_env": "Laboratory air", "load_ratio": "0.1, 0.4", "frequency": "1–4", "fatigue_machine": "100 kN, 750 kN, and 1200 kN servo-hydraulic test rigs", "fatigue_standard": "EN 13001", "fatigue_test_control": "Load-controlled", "stress_concentration": "-", "failure_location": "Cut edges"}}, {"id": "WELD2025:4515", "name": "S960 | T-Joint (longitudinal fillet welds)", "material_family": "Welded joint", "points": [[747.0, 15164.0, 0], [572.0, 33747.0, 0], [492.0, 47220.0, 0], [419.0, 57472.0, 0], [345.0, 151985.0, 0], [292.0, 1971805.0, 1], [318.0, 4949338.0, 1], [420.0, 51401.0, 0], [369.0, 92442.0, 0], [320.0, 138298.0, 0]], "conditions": {"material": "S960", "am_type": "Gas Metal Arc Welding (GMAW)", "load_ratio": "0.1, 0.4", "test_type": "Uniaxial constant amplitude loading", "temperature": "25", "surface_treatment": "Hot-dip galvanizing (HDG), Fiber laser N₂ cut"}, "metadata": {"dataset_id": 4515, "title": "Fatigue strength of hot-dip galvanized S960 cut edges and longitudinal welds", "doi": "10.1016/j.jcsr.2021.107083", "authors": "Lipiainen, Kalle; Ahola, Antti; Virolainen, Esa; Hirvi, Ari; Bjork, Timo", "publication": "JOURNAL OF CONSTRUCTIONAL STEEL RESEARCH", "year_of_publication": 2022, "UT": "WOS:000742850000003", "base_material": "S960", "base_young_modulus": 200, "base_yield_strength": 1005, "base_ultimate_strength": 1118, "base_elongation": "-", "weld_material": "Bohler Union X96 filler wire", "weld_young_modulus": "-", "weld_yield_strength": 930, "weld_ultimate_strength": ">980", "weld_elongation": "-", "processing": "Hot-dip galvanizing (HDG), Fiber laser N₂ cut", "welding_joint": "T-Joint (longitudinal fillet welds)", "welding_method": "Gas Metal Arc Welding (GMAW)", "welding_voltage": "25.5–25.7", "welding_current": "220–229", "welding_speed": 7.8, "preheat_temp": "-", "welding_env": "Argon + 8% CO₂ + 0.03% NO shielding gas", "residual_stress": "162 MPa (HDG)", "fatigue_specimen_type": "Coupon specimens", "fatigue_specimen_thickness": 6, "fatigue_test_type": "Uniaxial constant amplitude loading", "fatigue_temp": 25, "fatigue_env": "Laboratory air", "load_ratio": "0.1, 0.4", "frequency": "1–4", "fatigue_machine": "100 kN, 750 kN, and 1200 kN servo-hydraulic test rigs", "fatigue_standard": "EN ISO 1461", "fatigue_test_control": "Load-controlled", "stress_concentration": "-", "failure_location": "Cut edges"}}, {"id": "WELD2025:4516", "name": "S960 | T-Joint (longitudinal fillet welds)", "material_family": "Welded joint", "points": [[668.0, 106436.0, 0], [561.0, 355777.0, 0], [490.0, 553449.0, 0]], "conditions": {"material": "S960", "am_type": "Gas Metal Arc Welding (GMAW)", "load_ratio": "0.1, 0.4", "test_type": "Uniaxial constant amplitude loading", "temperature": "25", "surface_treatment": "Fiber laser N₂ cut, shot peening"}, "metadata": {"dataset_id": 4516, "title": "Fatigue strength of hot-dip galvanized S960 cut edges and longitudinal welds", "doi": "10.1016/j.jcsr.2021.107083", "authors": "Lipiainen, Kalle; Ahola, Antti; Virolainen, Esa; Hirvi, Ari; Bjork, Timo", "publication": "JOURNAL OF CONSTRUCTIONAL STEEL RESEARCH", "year_of_publication": 2022, "UT": "WOS:000742850000003", "base_material": "S960", "base_young_modulus": 200, "base_yield_strength": 1005, "base_ultimate_strength": 1118, "base_elongation": "-", "weld_material": "Bohler Union X96 filler wire", "weld_young_modulus": "-", "weld_yield_strength": 930, "weld_ultimate_strength": ">980", "weld_elongation": "-", "processing": "Fiber laser N₂ cut, shot peening", "welding_joint": "T-Joint (longitudinal fillet welds)", "welding_method": "Gas Metal Arc Welding (GMAW)", "welding_voltage": "25.5–25.7", "welding_current": "220–229", "welding_speed": 7.8, "preheat_temp": "-", "welding_env": "Argon + 8% CO₂ + 0.03% NO shielding gas", "residual_stress": "236 MPa (BM)", "fatigue_specimen_type": "Coupon specimens", "fatigue_specimen_thickness": 6, "fatigue_test_type": "Uniaxial constant amplitude loading", "fatigue_temp": 25, "fatigue_env": "Laboratory air", "load_ratio": "0.1, 0.4", "frequency": "1–4", "fatigue_machine": "100 kN, 750 kN, and 1200 kN servo-hydraulic test rigs", "fatigue_standard": "EN 13001", "fatigue_test_control": "Load-controlled", "stress_concentration": "-", "failure_location": "Cut edges"}}, {"id": "WELD2025:4517", "name": "S960 | T-Joint (longitudinal fillet welds)", "material_family": "Welded joint", "points": [[788.0, 15243.0, 0], [568.0, 74136.0, 0], [493.0, 119258.0, 0], [418.0, 374873.0, 0]], "conditions": {"material": "S960", "am_type": "Gas Metal Arc Welding (GMAW)", "load_ratio": "0.1, 0.4", "test_type": "Uniaxial constant amplitude loading", "temperature": "25", "surface_treatment": "Hot-dip galvanizing (HDG), Fiber laser N₂ cut, shot peening"}, "metadata": {"dataset_id": 4517, "title": "Fatigue strength of hot-dip galvanized S960 cut edges and longitudinal welds", "doi": "10.1016/j.jcsr.2021.107083", "authors": "Lipiainen, Kalle; Ahola, Antti; Virolainen, Esa; Hirvi, Ari; Bjork, Timo", "publication": "JOURNAL OF CONSTRUCTIONAL STEEL RESEARCH", "year_of_publication": 2022, "UT": "WOS:000742850000003", "base_material": "S960", "base_young_modulus": 200, "base_yield_strength": 1005, "base_ultimate_strength": 1118, "base_elongation": "-", "weld_material": "Bohler Union X96 filler wire", "weld_young_modulus": "-", "weld_yield_strength": 930, "weld_ultimate_strength": ">980", "weld_elongation": "-", "processing": "Hot-dip galvanizing (HDG), Fiber laser N₂ cut, shot peening", "welding_joint": "T-Joint (longitudinal fillet welds)", "welding_method": "Gas Metal Arc Welding (GMAW)", "welding_voltage": "25.5–25.7", "welding_current": "220–229", "welding_speed": 7.8, "preheat_temp": "-", "welding_env": "Argon + 8% CO₂ + 0.03% NO shielding gas", "residual_stress": "162 MPa (HDG)", "fatigue_specimen_type": "Coupon specimens", "fatigue_specimen_thickness": 6, "fatigue_test_type": "Uniaxial constant amplitude loading", "fatigue_temp": 25, "fatigue_env": "Laboratory air", "load_ratio": "0.1, 0.4", "frequency": "1–4", "fatigue_machine": "100 kN, 750 kN, and 1200 kN servo-hydraulic test rigs", "fatigue_standard": "EN ISO 1461", "fatigue_test_control": "Load-controlled", "stress_concentration": "-", "failure_location": "Cut edges"}}, {"id": "WELD2025:4518", "name": "S960 | T-Joint (longitudinal fillet welds)", "material_family": "Welded joint", "points": [[545.0, 47484.0, 0], [454.0, 104397.0, 0], [428.0, 97793.0, 0], [367.0, 178240.0, 0], [318.0, 368653.0, 0]], "conditions": {"material": "S960", "am_type": "Gas Metal Arc Welding (GMAW)", "load_ratio": "0.1, 0.4", "test_type": "Uniaxial constant amplitude loading", "temperature": "25", "surface_treatment": "Hot-dip galvanizing (HDG)"}, "metadata": {"dataset_id": 4518, "title": "Fatigue strength of hot-dip galvanized S960 cut edges and longitudinal welds", "doi": "10.1016/j.jcsr.2021.107083", "authors": "Lipiainen, Kalle; Ahola, Antti; Virolainen, Esa; Hirvi, Ari; Bjork, Timo", "publication": "JOURNAL OF CONSTRUCTIONAL STEEL RESEARCH", "year_of_publication": 2022, "UT": "WOS:000742850000003", "base_material": "S960", "base_young_modulus": 200, "base_yield_strength": 1005, "base_ultimate_strength": 1118, "base_elongation": "-", "weld_material": "Bohler Union X96 filler wire", "weld_young_modulus": "-", "weld_yield_strength": 930, "weld_ultimate_strength": ">980", "weld_elongation": "-", "processing": "Hot-dip galvanizing (HDG)", "welding_joint": "T-Joint (longitudinal fillet welds)", "welding_method": "Gas Metal Arc Welding (GMAW)", "welding_voltage": "25.5–25.7", "welding_current": "220–229", "welding_speed": 7.8, "preheat_temp": "-", "welding_env": "Argon + 8% CO₂ + 0.03% NO shielding gas", "residual_stress": "467 MPa", "fatigue_specimen_type": "T-profile specimens", "fatigue_specimen_thickness": 6, "fatigue_test_type": "Uniaxial constant amplitude loading", "fatigue_temp": 25, "fatigue_env": "Laboratory air", "load_ratio": "0.1, 0.4", "frequency": "1–4", "fatigue_machine": "100 kN, 750 kN, and 1200 kN servo-hydraulic test rigs", "fatigue_standard": "EN ISO 1461", "fatigue_test_control": "Load-controlled", "stress_concentration": "-", "failure_location": "Weld toe"}}, {"id": "WELD2025:4519", "name": "S960 | T-Joint (longitudinal fillet welds)", "material_family": "Welded joint", "points": [[501.0, 53403.0, 0], [275.0, 479527.0, 0]], "conditions": {"material": "S960", "am_type": "Gas Metal Arc Welding (GMAW)", "load_ratio": "0.1, 0.4", "test_type": "Uniaxial constant amplitude loading", "temperature": "25", "surface_treatment": "Guillotine cut"}, "metadata": {"dataset_id": 4519, "title": "Fatigue strength of hot-dip galvanized S960 cut edges and longitudinal welds", "doi": "10.1016/j.jcsr.2021.107083", "authors": "Lipiainen, Kalle; Ahola, Antti; Virolainen, Esa; Hirvi, Ari; Bjork, Timo", "publication": "JOURNAL OF CONSTRUCTIONAL STEEL RESEARCH", "year_of_publication": 2022, "UT": "WOS:000742850000003", "base_material": "S960", "base_young_modulus": 200, "base_yield_strength": 1005, "base_ultimate_strength": 1118, "base_elongation": "-", "weld_material": "Bohler Union X96 filler wire", "weld_young_modulus": "-", "weld_yield_strength": 930, "weld_ultimate_strength": ">980", "weld_elongation": "-", "processing": "Guillotine cut", "welding_joint": "T-Joint (longitudinal fillet welds)", "welding_method": "Gas Metal Arc Welding (GMAW)", "welding_voltage": "25.5–25.7", "welding_current": "220–229", "welding_speed": 7.8, "preheat_temp": "-", "welding_env": "Argon + 8% CO₂ + 0.03% NO shielding gas", "residual_stress": "948 MPa (BM)", "fatigue_specimen_type": "Coupon specimens", "fatigue_specimen_thickness": 6, "fatigue_test_type": "Uniaxial constant amplitude loading", "fatigue_temp": 25, "fatigue_env": "Laboratory air", "load_ratio": "0.1, 0.4", "frequency": "1–4", "fatigue_machine": "100 kN, 750 kN, and 1200 kN servo-hydraulic test rigs", "fatigue_standard": "EN 13001", "fatigue_test_control": "Load-controlled", "stress_concentration": "-", "failure_location": "Cut edges"}}, {"id": "WELD2025:4520", "name": "S960 | T-Joint (longitudinal fillet welds)", "material_family": "Welded joint", "points": [[349.0, 78531.0, 0], [274.0, 111703.0, 0], [197.0, 752869.0, 0]], "conditions": {"material": "S960", "am_type": "Gas Metal Arc Welding (GMAW)", "load_ratio": "0.1, 0.4", "test_type": "Uniaxial constant amplitude loading", "temperature": "25", "surface_treatment": "Hot-dip galvanizing (HDG), Guillotine cut"}, "metadata": {"dataset_id": 4520, "title": "Fatigue strength of hot-dip galvanized S960 cut edges and longitudinal welds", "doi": "10.1016/j.jcsr.2021.107083", "authors": "Lipiainen, Kalle; Ahola, Antti; Virolainen, Esa; Hirvi, Ari; Bjork, Timo", "publication": "JOURNAL OF CONSTRUCTIONAL STEEL RESEARCH", "year_of_publication": 2022, "UT": "WOS:000742850000003", "base_material": "S960", "base_young_modulus": 200, "base_yield_strength": 1005, "base_ultimate_strength": 1118, "base_elongation": "-", "weld_material": "Bohler Union X96 filler wire", "weld_young_modulus": "-", "weld_yield_strength": 930, "weld_ultimate_strength": ">980", "weld_elongation": "-", "processing": "Hot-dip galvanizing (HDG), Guillotine cut", "welding_joint": "T-Joint (longitudinal fillet welds)", "welding_method": "Gas Metal Arc Welding (GMAW)", "welding_voltage": "25.5–25.7", "welding_current": "220–229", "welding_speed": 7.8, "preheat_temp": "-", "welding_env": "Argon + 8% CO₂ + 0.03% NO shielding gas", "residual_stress": "232 MPa (HDG)", "fatigue_specimen_type": "Coupon specimens", "fatigue_specimen_thickness": 6, "fatigue_test_type": "Uniaxial constant amplitude loading", "fatigue_temp": 25, "fatigue_env": "Laboratory air", "load_ratio": "0.1, 0.4", "frequency": "1–4", "fatigue_machine": "100 kN, 750 kN, and 1200 kN servo-hydraulic test rigs", "fatigue_standard": "EN ISO 1461", "fatigue_test_control": "Load-controlled", "stress_concentration": "-", "failure_location": "Cut edges"}}, {"id": "WELD2025:4521", "name": "Q355QD (similar to S355NL) | Rib-to-Deck (RD) Joint", "material_family": "Welded joint", "points": [[157.0, 61.0, 0], [162.0, 64.0, 0], [147.0, 72.0, 0], [164.0, 86.0, 0]], "conditions": {"material": "Q355QD (similar to S355NL)", "am_type": "Gas Metal Arc Welding (GMAW)", "load_ratio": "-", "test_type": "-", "temperature": "-", "surface_treatment": "-"}, "metadata": {"dataset_id": 4521, "title": "Fatigue performance of rib-to-deck joints in orthotropic steel deck with PWHT", "doi": "10.1016/j.jcsr.2022.107420", "authors": "Feng, Xiaoyang; Zheng, Kaifeng; Heng, Junlin; Zhu, Jin; He, Xiaohui", "publication": "JOURNAL OF CONSTRUCTIONAL STEEL RESEARCH", "year_of_publication": 2022, "UT": "WOS:000879228100004", "base_material": "Q355QD (similar to S355NL)", "base_young_modulus": "-", "base_yield_strength": "-", "base_ultimate_strength": "-", "base_elongation": "-", "weld_material": "ER50–6", "weld_young_modulus": "-", "weld_yield_strength": "-", "weld_ultimate_strength": "-", "weld_elongation": "-", "processing": "-", "welding_joint": "Rib-to-Deck (RD) Joint", "welding_method": "Gas Metal Arc Welding (GMAW)", "welding_voltage": "24, 25", "welding_current": "200, 210", "welding_speed": "160, 220", "preheat_temp": "-", "welding_env": "CO₂ shield gas", "residual_stress": "Parallel residual stress 283.0 MPa (near weld toe) ;Transverse residual stress 60.9 MPa (near weld toe)", "fatigue_specimen_type": "Full-scale rib-to-deck specimen", "fatigue_specimen_thickness": "16 (Deck plate), 8 (U-rib)", "fatigue_test_type": "-", "fatigue_temp": "-", "fatigue_env": "-", "load_ratio": "-", "frequency": "-", "fatigue_machine": "-", "fatigue_standard": "-", "fatigue_test_control": "-", "stress_concentration": "-", "failure_location": "Weld toe"}}, {"id": "WELD2025:4522", "name": "Q355QD (similar to S355NL) | Rib-to-Deck (RD) Joint", "material_family": "Welded joint", "points": [[182.0, 68.0, 0], [174.0, 104.0, 0], [164.0, 121.0, 0], [167.0, 155.0, 0], [155.0, 166.0, 0], [127.0, 212.0, 0]], "conditions": {"material": "Q355QD (similar to S355NL)", "am_type": "Gas Metal Arc Welding (GMAW)", "load_ratio": "-", "test_type": "-", "temperature": "-", "surface_treatment": "Post-Weld Heat Treatment (PWHT)"}, "metadata": {"dataset_id": 4522, "title": "Fatigue performance of rib-to-deck joints in orthotropic steel deck with PWHT", "doi": "10.1016/j.jcsr.2022.107420", "authors": "Feng, Xiaoyang; Zheng, Kaifeng; Heng, Junlin; Zhu, Jin; He, Xiaohui", "publication": "JOURNAL OF CONSTRUCTIONAL STEEL RESEARCH", "year_of_publication": 2022, "UT": "WOS:000879228100004", "base_material": "Q355QD (similar to S355NL)", "base_young_modulus": "-", "base_yield_strength": "-", "base_ultimate_strength": "-", "base_elongation": "-", "weld_material": "ER50–6", "weld_young_modulus": "-", "weld_yield_strength": "-", "weld_ultimate_strength": "-", "weld_elongation": "-", "processing": "Post-Weld Heat Treatment (PWHT)", "welding_joint": "Rib-to-Deck (RD) Joint", "welding_method": "Gas Metal Arc Welding (GMAW)", "welding_voltage": "24, 25", "welding_current": "200, 210", "welding_speed": "160, 220", "preheat_temp": "-", "welding_env": "CO₂ shield gas", "residual_stress": "Parallel residual stress 44.4 MPa (near weld toe); Transverse residual stress 14.4 MPa (near weld toe)", "fatigue_specimen_type": "Full-scale rib-to-deck specimen", "fatigue_specimen_thickness": "16 (Deck plate), 8 (U-rib)", "fatigue_test_type": "-", "fatigue_temp": "-", "fatigue_env": "-", "load_ratio": "-", "frequency": "-", "fatigue_machine": "-", "fatigue_standard": "-", "fatigue_test_control": "-", "stress_concentration": "-", "failure_location": "Weld toe"}}, {"id": "WELD2025:4523", "name": "EN 1.4162 (lean duplex stainless steel) | Cruciform joint (non-load-carrying fillet welds)", "material_family": "Welded joint", "points": [[298.0, 70301.0, 0], [262.0, 81654.0, 0], [267.0, 85785.0, 0], [267.0, 96293.0, 0], [179.0, 336018.0, 0], [181.0, 459746.0, 0], [181.0, 471271.0, 0], [179.0, 574567.0, 0], [169.0, 574850.0, 0], [151.0, 737113.0, 0], [109.0, 2289893.0, 0], [108.0, 2982356.0, 0], [109.0, 3665378.0, 0], [110.0, 4656278.0, 0], [90.0, 5926075.0, 1], [87.0, 6991900.0, 1], [82.0, 7852156.0, 1], [80.0, 9895633.0, 1]], "conditions": {"material": "EN 1.4162 (lean duplex stainless steel)", "am_type": "Gas Metal Arc Welding (GMAW) with Metal Active Gas (MAG)", "load_ratio": "0.3", "test_type": "Constant amplitude fatigue tests (axial loading)", "temperature": "-", "surface_treatment": "-"}, "metadata": {"dataset_id": 4523, "title": "On the fatigue behaviour and reliability assessment of high strength welded details", "doi": "10.1016/j.jcsr.2023.108154", "authors": "Karabulut, Burak; Ferraz, Goncalo; Rossi, Barbara", "publication": "JOURNAL OF CONSTRUCTIONAL STEEL RESEARCH", "year_of_publication": 2023, "UT": "WOS:001165269000001", "base_material": "EN 1.4162 (lean duplex stainless steel)", "base_young_modulus": 202, "base_yield_strength": 502.3, "base_ultimate_strength": "-", "base_elongation": "-", "weld_material": "Böhler CN 24/9 LDX", "weld_young_modulus": "-", "weld_yield_strength": "-", "weld_ultimate_strength": "-", "weld_elongation": "-", "processing": "-", "welding_joint": "Cruciform joint (non-load-carrying fillet welds)", "welding_method": "Gas Metal Arc Welding (GMAW) with Metal Active Gas (MAG)", "welding_voltage": "-", "welding_current": "-", "welding_speed": "-", "preheat_temp": "≤ 150", "welding_env": "-", "residual_stress": "-", "fatigue_specimen_type": "cruciform joints", "fatigue_specimen_thickness": 12, "fatigue_test_type": "Constant amplitude fatigue tests (axial loading)", "fatigue_temp": "-", "fatigue_env": "-", "load_ratio": 0.3, "frequency": 10, "fatigue_machine": "Instron 8802 series servo-hydraulic testing frame", "fatigue_standard": "IIW recommendations, Eurocode EN 1993-1-9", "fatigue_test_control": "Stress-controlled", "stress_concentration": "-", "failure_location": "Weld toe"}}, {"id": "WELD2025:4524", "name": "Q345qd | Doubly-welded rib-to-deck joint", "material_family": "Welded joint", "points": [[186.0, 294000.0, 0], [155.0, 552385.0, 0], [88.0, 4887890.0, 0], [109.0, 9427884.0, 0]], "conditions": {"material": "Q345qd", "am_type": "Gas Metal Arc Welding (GMAW)", "load_ratio": "0.1", "test_type": "Constant Amplitude Loading (CAL)", "temperature": "-", "surface_treatment": "-"}, "metadata": {"dataset_id": 4524, "title": "Effect of ultrasonic impact treatment on welding residual stress and fatigue resistance of doubly-welded rib-to-deck joints in OSD", "doi": "10.1016/j.jcsr.2023.108157", "authors": "Han, Shao-hui; Cui, Chuang; Zheng, Qiu-song; Zhang, Qing-hua; Bu, Yi-zhi", "publication": "JOURNAL OF CONSTRUCTIONAL STEEL RESEARCH", "year_of_publication": 2023, "UT": "WOS:001057536700001", "base_material": "Q345qd", "base_young_modulus": 206, "base_yield_strength": 345, "base_ultimate_strength": 490, "base_elongation": 20, "weld_material": "Q345qd", "weld_young_modulus": 206, "weld_yield_strength": "-", "weld_ultimate_strength": "-", "weld_elongation": "-", "processing": "-", "welding_joint": "Doubly-welded rib-to-deck joint", "welding_method": "Gas Metal Arc Welding (GMAW)", "welding_voltage": "28, 30, 32", "welding_current": "280, 300, 320", "welding_speed": "5, 8.3, 8.3", "preheat_temp": "-", "welding_env": "-", "residual_stress": "-", "fatigue_specimen_type": "Full-scale rib-to-deck joint", "fatigue_specimen_thickness": "16, 8", "fatigue_test_type": "Constant Amplitude Loading (CAL)", "fatigue_temp": "-", "fatigue_env": "-", "load_ratio": 0.1, "frequency": 6, "fatigue_machine": "100 kN capacity fatigue testing machine", "fatigue_standard": "IIW recommendations", "fatigue_test_control": "Stress-controlled", "stress_concentration": "-", "failure_location": "Mostly interior deck weld toe"}}, {"id": "WELD2025:4525", "name": "Q345qd | Doubly-welded rib-to-deck joint", "material_family": "Welded joint", "points": [[261.0, 519535.0, 0], [266.0, 757803.0, 0], [198.0, 2893194.0, 0], [165.0, 3448902.0, 0], [155.0, 7249695.0, 0]], "conditions": {"material": "Q345qd", "am_type": "Gas Metal Arc Welding (GMAW)", "load_ratio": "0.1", "test_type": "Constant Amplitude Loading (CAL)", "temperature": "-", "surface_treatment": "Ultrasonic Impact Treatment (UIT)"}, "metadata": {"dataset_id": 4525, "title": "Effect of ultrasonic impact treatment on welding residual stress and fatigue resistance of doubly-welded rib-to-deck joints in OSD", "doi": "10.1016/j.jcsr.2023.108157", "authors": "Han, Shao-hui; Cui, Chuang; Zheng, Qiu-song; Zhang, Qing-hua; Bu, Yi-zhi", "publication": "JOURNAL OF CONSTRUCTIONAL STEEL RESEARCH", "year_of_publication": 2023, "UT": "WOS:001057536700001", "base_material": "Q345qd", "base_young_modulus": 206, "base_yield_strength": 345, "base_ultimate_strength": 490, "base_elongation": 20, "weld_material": "Q345qd", "weld_young_modulus": 206, "weld_yield_strength": "-", "weld_ultimate_strength": "-", "weld_elongation": "-", "processing": "Ultrasonic Impact Treatment (UIT)", "welding_joint": "Doubly-welded rib-to-deck joint", "welding_method": "Gas Metal Arc Welding (GMAW)", "welding_voltage": "28, 30, 32", "welding_current": "280, 300, 320", "welding_speed": "5, 8.3, 8.3", "preheat_temp": "-", "welding_env": "-", "residual_stress": "-", "fatigue_specimen_type": "Full-scale rib-to-deck joint", "fatigue_specimen_thickness": "16, 8", "fatigue_test_type": "Constant Amplitude Loading (CAL)", "fatigue_temp": "-", "fatigue_env": "-", "load_ratio": 0.1, "frequency": 6, "fatigue_machine": "100 kN capacity fatigue testing machine", "fatigue_standard": "IIW recommendations", "fatigue_test_control": "Stress-controlled", "stress_concentration": "-", "failure_location": "Exterior or interior weld toe"}}, {"id": "WELD2025:4526", "name": "Q690D high-strength steel | Butt Joint", "material_family": "Welded joint", "points": [[350.0, 27600.0, 0], [280.0, 148000.0, 0], [250.0, 294400.0, 0], [250.0, 216400.0, 0], [230.0, 136500.0, 0], [230.0, 453000.0, 0], [230.0, 82800.0, 0], [230.0, 151300.0, 0], [220.0, 212000.0, 0], [220.0, 212500.0, 0], [210.0, 342100.0, 0], [210.0, 850500.0, 0], [200.0, 214200.0, 0], [200.0, 1236700.0, 0], [200.0, 542000.0, 0], [200.0, 259600.0, 0], [180.0, 669900.0, 0], [180.0, 1969800.0, 0], [180.0, 5854500.0, 0], [170.0, 1160400.0, 0], [160.0, 926600.0, 0], [160.0, 3013400.0, 0], [150.0, 311700.0, 0], [120.0, 255800.0, 0]], "conditions": {"material": "Q690D high-strength steel", "am_type": "GMAW (Gas Metal Arc Welding)", "load_ratio": "0.1", "test_type": "High-cycle fatigue (Axial)", "temperature": "-", "surface_treatment": "Quenched and tempered (Q-T)"}, "metadata": {"dataset_id": 4526, "title": "Experimental and numerical investigation on fatigue behaviors of Q690D butt welds", "doi": "10.1016/j.jcsr.2023.108208", "authors": "Zong, Liang; Guo, Shi-Chao; Liu, Heng; Ding, Yang", "publication": "JOURNAL OF CONSTRUCTIONAL STEEL RESEARCH", "year_of_publication": 2023, "UT": "WOS:001075155800001", "base_material": "Q690D high-strength steel", "base_young_modulus": "-", "base_yield_strength": "-", "base_ultimate_strength": "-", "base_elongation": "-", "weld_material": "ER80-G high-strength steel gas-shielded welding wire", "weld_young_modulus": "-", "weld_yield_strength": "-", "weld_ultimate_strength": "-", "weld_elongation": "-", "processing": "Quenched and tempered (Q-T)", "welding_joint": "Butt Joint", "welding_method": "GMAW (Gas Metal Arc Welding)", "welding_voltage": "24–28", "welding_current": "220–270", "welding_speed": "0.33–0.5", "preheat_temp": "-", "welding_env": "-", "residual_stress": "150 MPa (transverse residual stress)", "fatigue_specimen_type": "butt-welded", "fatigue_specimen_thickness": 10, "fatigue_test_type": "High-cycle fatigue (Axial)", "fatigue_temp": "-", "fatigue_env": "-", "load_ratio": 0.1, "frequency": 100, "fatigue_machine": "QBG-300 high-frequency fatigue testing machine", "fatigue_standard": "GB/T 3075–2008", "fatigue_test_control": "Stress-controlled", "stress_concentration": "-", "failure_location": "Heat-affected zone (HAZ)"}}, {"id": "WELD2025:4527", "name": "Q690D | Butt Joint", "material_family": "Welded joint", "points": [[457.0, 82626.0, 0], [455.0, 136891.0, 0], [455.0, 144421.0, 0], [455.0, 148909.0, 0], [563.0, 151312.0, 0], [563.0, 153645.0, 0], [503.0, 220040.0, 0], [439.0, 219941.0, 0], [404.0, 218204.0, 0], [395.0, 260160.0, 0], [414.0, 356060.0, 0], [461.0, 461992.0, 0], [400.0, 542246.0, 0], [359.0, 676688.0, 0], [316.0, 911525.0, 0], [347.0, 1164712.0, 0], [419.0, 871457.0, 0], [400.0, 1257902.0, 0], [356.0, 1944666.0, 0], [314.0, 3052667.0, 0]], "conditions": {"material": "Q690D", "am_type": "Gas Metal Arc Welding (GMAW)", "load_ratio": "0.1", "test_type": "High Cycle Fatigue (HCF)", "temperature": "-", "surface_treatment": "Quenched and Tempered (Q-T)"}, "metadata": {"dataset_id": 4527, "title": "Experimental and numerical study on fatigue damage evolution of Q690D welding details", "doi": "10.1016/j.jcsr.2023.108264", "authors": "Zong, Liang; Liu, Heng; Ding, Yang; Cui, Yao", "publication": "JOURNAL OF CONSTRUCTIONAL STEEL RESEARCH", "year_of_publication": 2024, "UT": "WOS:001098921700001", "base_material": "Q690D", "base_young_modulus": 217.1, "base_yield_strength": 791, "base_ultimate_strength": 863, "base_elongation": "-", "weld_material": "ER80-G", "weld_young_modulus": "-", "weld_yield_strength": "-", "weld_ultimate_strength": "-", "weld_elongation": "-", "processing": "Quenched and Tempered (Q-T)", "welding_joint": "Butt Joint", "welding_method": "Gas Metal Arc Welding (GMAW)", "welding_voltage": "24–28", "welding_current": "220–270", "welding_speed": "3.33–5.00", "preheat_temp": "-", "welding_env": "-", "residual_stress": "-", "fatigue_specimen_type": "Butt-welded", "fatigue_specimen_thickness": 10, "fatigue_test_type": "High Cycle Fatigue (HCF)", "fatigue_temp": "-", "fatigue_env": "-", "load_ratio": 0.1, "frequency": "-", "fatigue_machine": "QBG-300 (300 kN high-frequency testing machine)", "fatigue_standard": "GB/T 3075–2008", "fatigue_test_control": "Stress", "stress_concentration": "-", "failure_location": "Weld toe"}}, {"id": "WELD2025:4528", "name": "Q690D | Cruciform Load-Carrying Fillet Weld (CLFW)", "material_family": "Welded joint", "points": [[329.0, 115494.0, 0], [309.0, 131561.0, 0], [263.0, 172045.0, 0], [279.0, 173330.0, 0], [320.0, 206580.0, 0], [301.0, 211419.0, 0], [261.0, 237238.0, 0], [236.0, 332285.0, 0], [220.0, 381425.0, 0], [243.0, 369813.0, 0], [244.0, 414769.0, 0], [203.0, 479948.0, 0], [219.0, 510110.0, 0], [232.0, 585309.0, 0], [188.0, 813854.0, 0], [206.0, 687574.0, 0], [160.0, 754312.0, 0], [163.0, 859031.0, 0], [184.0, 1122301.0, 0], [143.0, 1158145.0, 0], [121.0, 1685771.0, 0], [123.0, 2025361.0, 0], [123.0, 3061278.0, 0]], "conditions": {"material": "Q690D", "am_type": "Gas Metal Arc Welding (GMAW)", "load_ratio": "0.1", "test_type": "High Cycle Fatigue (HCF)", "temperature": "-", "surface_treatment": "Quenched and Tempered (Q-T)"}, "metadata": {"dataset_id": 4528, "title": "Experimental and numerical study on fatigue damage evolution of Q690D welding details", "doi": "10.1016/j.jcsr.2023.108264", "authors": "Zong, Liang; Liu, Heng; Ding, Yang; Cui, Yao", "publication": "JOURNAL OF CONSTRUCTIONAL STEEL RESEARCH", "year_of_publication": 2024, "UT": "WOS:001098921700001", "base_material": "Q690D", "base_young_modulus": 217.1, "base_yield_strength": 791, "base_ultimate_strength": 863, "base_elongation": "-", "weld_material": "ER80-G", "weld_young_modulus": "-", "weld_yield_strength": "-", "weld_ultimate_strength": "-", "weld_elongation": "-", "processing": "Quenched and Tempered (Q-T)", "welding_joint": "Cruciform Load-Carrying Fillet Weld (CLFW)", "welding_method": "Gas Metal Arc Welding (GMAW)", "welding_voltage": "24–28", "welding_current": "220–270", "welding_speed": "3.33–5.00", "preheat_temp": "-", "welding_env": "-", "residual_stress": "-", "fatigue_specimen_type": "Cruciform Load-Carrying Fillet Weld (CLFW)", "fatigue_specimen_thickness": 10, "fatigue_test_type": "High Cycle Fatigue (HCF)", "fatigue_temp": "-", "fatigue_env": "-", "load_ratio": 0.1, "frequency": "-", "fatigue_machine": "QBG-300 (300 kN high-frequency testing machine)", "fatigue_standard": "GB/T 3075–2008", "fatigue_test_control": "Stress", "stress_concentration": "-", "failure_location": "Weld root"}}, {"id": "WELD2025:4529", "name": "S690QL steel | Single-bevel butt joint", "material_family": "Welded joint", "points": [[1200.0, 23649.0, 0], [1200.0, 32837.0, 0], [1199.0, 44609.0, 0], [1059.0, 115145.0, 0], [1060.0, 130347.0, 0], [937.0, 100977.0, 0], [979.0, 386471.0, 0], [983.0, 941024.0, 0], [1059.0, 180990.0, 0], [938.0, 1232574.0, 0], [1202.0, 58857.0, 0], [1088.0, 100977.0, 0], [1098.0, 127525.0, 0], [1098.0, 142271.0, 0], [1061.0, 140210.0, 0], [1069.0, 210951.0, 0], [1061.0, 324405.0, 0], [1061.0, 502530.0, 0], [982.0, 338918.0, 0], [978.0, 663043.0, 0], [980.0, 1325843.0, 0], [1059.0, 22472.0, 0], [1059.0, 56337.0, 0], [1059.0, 86006.0, 0], [1059.0, 206385.0, 0], [981.0, 756073.0, 0], [981.0, 1223616.0, 0], [1059.0, 36104.0, 0], [1059.0, 42388.0, 0], [1059.0, 102461.0, 0], [1060.0, 187713.0, 0], [981.0, 1814311.0, 0]], "conditions": {"material": "S690QL steel", "am_type": "Metal Active Gas (MAG) welding", "load_ratio": "-1", "test_type": "Rotating bending", "temperature": "-", "surface_treatment": "-"}, "metadata": {"dataset_id": 4529, "title": "High-cycle rotating-bending fatigue performance of S690QL welded joints", "doi": "10.1016/j.jcsr.2024.108488", "authors": "Mendes, Paulo; Monteiro, Mario; Correia, Jose A. F. O.; Vieira, Manuel; Reis, Ana; Horas, Claudio; de Jesus, Abilio", "publication": "JOURNAL OF CONSTRUCTIONAL STEEL RESEARCH", "year_of_publication": 2024, "UT": "WOS:001175801100001", "base_material": "S690QL steel", "base_young_modulus": "-", "base_yield_strength": 814, "base_ultimate_strength": 857, "base_elongation": 17.0, "weld_material": "Coreweld 69 LT H4", "weld_young_modulus": "-", "weld_yield_strength": 755, "weld_ultimate_strength": 790, "weld_elongation": 20.0, "processing": "-", "welding_joint": "Single-bevel butt joint", "welding_method": "Metal Active Gas (MAG) welding", "welding_voltage": "-", "welding_current": "-", "welding_speed": "-", "preheat_temp": 175, "welding_env": "Shielding gas (20% CO₂ + 80% Ar)", "residual_stress": "-", "fatigue_specimen_type": "Standard", "fatigue_specimen_thickness": 30, "fatigue_test_type": "Rotating bending", "fatigue_temp": "-", "fatigue_env": "-", "load_ratio": -1, "frequency": 23, "fatigue_machine": "-", "fatigue_standard": "ISO 1143", "fatigue_test_control": "Stress", "stress_concentration": "-", "failure_location": "Weld toe, weld root"}}, {"id": "WELD2025:4530", "name": "S690QL steel | Single-V joint", "material_family": "Welded joint", "points": [[1200.0, 41810.0, 0], [1200.0, 50494.0, 0], [1200.0, 54652.0, 0], [1095.0, 93381.0, 0], [1097.0, 128937.0, 0], [1095.0, 155716.0, 0], [1058.0, 115555.0, 0], [1020.0, 92814.0, 0], [1060.0, 132115.0, 0], [1059.0, 188057.0, 0], [1058.0, 142127.0, 0], [1020.0, 206037.0, 0], [1020.0, 295072.0, 0], [977.0, 228502.0, 0], [980.0, 272620.0, 0], [937.0, 313592.0, 0], [936.0, 358532.0, 0], [938.0, 422580.0, 0], [894.0, 1359908.0, 0], [891.0, 376424.0, 0], [1198.0, 39341.0, 0], [1200.0, 53337.0, 0], [1199.0, 67630.0, 0], [979.0, 374140.0, 0], [979.0, 651051.0, 0], [979.0, 683542.0, 0], [1199.0, 20262.0, 0], [1198.0, 145630.0, 0], [1062.0, 147414.0, 0], [979.0, 78747.0, 0], [980.0, 154771.0, 0], [980.0, 397623.0, 0]], "conditions": {"material": "S690QL steel", "am_type": "Metal Active Gas (MAG) welding", "load_ratio": "-1", "test_type": "Rotating bending", "temperature": "-", "surface_treatment": "-"}, "metadata": {"dataset_id": 4530, "title": "High-cycle rotating-bending fatigue performance of S690QL welded joints", "doi": "10.1016/j.jcsr.2024.108488", "authors": "Mendes, Paulo; Monteiro, Mario; Correia, Jose A. F. O.; Vieira, Manuel; Reis, Ana; Horas, Claudio; de Jesus, Abilio", "publication": "JOURNAL OF CONSTRUCTIONAL STEEL RESEARCH", "year_of_publication": 2024, "UT": "WOS:001175801100001", "base_material": "S690QL steel", "base_young_modulus": "-", "base_yield_strength": 758, "base_ultimate_strength": 835, "base_elongation": 14.4, "weld_material": "Coreweld 69 LT H4", "weld_young_modulus": "-", "weld_yield_strength": 755, "weld_ultimate_strength": 790, "weld_elongation": 20.0, "processing": "-", "welding_joint": "Single-V joint", "welding_method": "Metal Active Gas (MAG) welding", "welding_voltage": "-", "welding_current": "-", "welding_speed": "-", "preheat_temp": 150, "welding_env": "Shielding gas (20% CO₂ + 80% Ar)", "residual_stress": "-", "fatigue_specimen_type": "Standard", "fatigue_specimen_thickness": 60,
