Repository: yunyunfanfan/S-PA-CBB

# S-PA-CBB

Official research code, processed curve records, evaluation outputs, and manuscript source for:

> **From Physics to Selective Generation: Conditional Brownian Bridges for Sparse S–N Curve Reconstruction and Fatigue Decision-Making**

S-PA-CBB reconstructs a complete probabilistic stress–life (S–N) curve from only two to four observed fatigue tests. The method first fits an interpretable Basquin state, diagnoses whether that state is sufficient, and applies a ControlNet-style conditional Brownian-bridge residual only to curves that benefit from correction.

File: external_data/weld2025_disjoint_curves.json (part 176 of 223)
"fatigue_test_type": "Rotating bending", "fatigue_temp": "-", "fatigue_env": "-", "load_ratio": -1, "frequency": 23, "fatigue_machine": "-", "fatigue_standard": "ISO 1143", "fatigue_test_control": "Stress", "stress_concentration": "-", "failure_location": "Weld toe, weld root"}}, {"id": "WELD2025:4531", "name": "Cast steel (G20Mn5V), Hot-rolled steel (S355J2H) | Butt Joint", "material_family": "Welded joint", "points": [[120.0, 24413499.0, 0], [120.0, 34839038.0, 0], [121.0, 29945693.0, 0], [90.0, 44497442.0, 0], [91.0, 66712707.0, 0]], "conditions": {"material": "Cast steel (G20Mn5V), Hot-rolled steel (S355J2H)", "am_type": "Manual Metal Arc Welding (MMA)", "load_ratio": "0.1", "test_type": "Axial (cyclic tensile stress)", "temperature": "-", "surface_treatment": "-"}, "metadata": {"dataset_id": 4531, "title": "Fatigue strength estimation of butt-welded joints between cast-steel and hot-rolled-steel plates", "doi": "10.1016/j.jcsr.2024.108493", "authors": "Peng, Yang; Zhu, Xiaoli", "publication": "JOURNAL OF CONSTRUCTIONAL STEEL RESEARCH", "year_of_publication": 2024, "UT": "WOS:001178212200001", "base_material": "Cast steel (G20Mn5V), Hot-rolled steel (S355J2H)", "base_young_modulus": 206, "base_yield_strength": "280–360, 335–355", "base_ultimate_strength": "500–650, 510–680", "base_elongation": "22%, 19", "weld_material": "-", "weld_young_modulus": 206, "weld_yield_strength": "-", "weld_ultimate_strength": "-", "weld_elongation": "-", "processing": "-", "welding_joint": "Butt Joint", "welding_method": "Manual Metal Arc Welding (MMA)", "welding_voltage": "-", "welding_current": "-", "welding_speed": "-", "preheat_temp": "-", "welding_env": "-", "residual_stress": "-", "fatigue_specimen_type": "Plate specimen", "fatigue_specimen_thickness": 20, "fatigue_test_type": "Axial (cyclic tensile stress)", "fatigue_temp": "-", "fatigue_env": "-", "load_ratio": 0.1, "frequency": "-", "fatigue_machine": "-", "fatigue_standard": "-", "fatigue_test_control": "Stress-controlled", "stress_concentration": "-", "failure_location": "-"}}, {"id": "WELD2025:4532", "name": "Cast steel (G20Mn5V), Hot-rolled steel (S355J2H) | Butt Joint", "material_family": "Welded joint", "points": [[120.0, 25289072.0, 0], [120.0, 26659421.0, 0], [90.0, 27182125.0, 0], [90.0, 31182510.0, 0], [120.0, 9173910.0, 0], [119.0, 20617147.0, 0], [90.0, 18780742.0, 0], [91.0, 39340683.0, 0], [121.0, 5353341.0, 0], [120.0, 9878046.0, 0], [90.0, 41619309.0, 0], [119.0, 12461533.0, 0], [119.0, 12549592.0, 0], [89.0, 27662554.0, 0]], "conditions": {"material": "Cast steel (G20Mn5V), Hot-rolled steel (S355J2H)", "am_type": "Manual Metal Arc Welding (MMA)", "load_ratio": "0.1", "test_type": "Axial (cyclic tensile stress)", "temperature": "-", "surface_treatment": "-"}, "metadata": {"dataset_id": 4532, "title": "Fatigue strength estimation of butt-welded joints between cast-steel and hot-rolled-steel plates", "doi": "10.1016/j.jcsr.2024.108493", "authors": "Peng, Yang; Zhu, Xiaoli", "publication": "JOURNAL OF CONSTRUCTIONAL STEEL RESEARCH", "year_of_publication": 2024, "UT": "WOS:001178212200001", "base_material": "Cast steel (G20Mn5V), Hot-rolled steel (S355J2H)", "base_young_modulus": 206, "base_yield_strength": "280–360, 335–355", "base_ultimate_strength": "500–650, 510–680", "base_elongation": "22%, 19", "weld_material": "-", "weld_young_modulus": 206, "weld_yield_strength": "-", "weld_ultimate_strength": "-", "weld_elongation": "-", "processing": "-", "welding_joint": "Butt Joint", "welding_method": "Manual Metal Arc Welding (MMA)", "welding_voltage": "-", "welding_current": "-", "welding_speed": "-", "preheat_temp": "-", "welding_env": "-", "residual_stress": "-", "fatigue_specimen_type": "Plate specimen", "fatigue_specimen_thickness": "30, 20", "fatigue_test_type": "Axial (cyclic tensile stress)", "fatigue_temp": "-", "fatigue_env": "-", "load_ratio": 0.1, "frequency": "-", "fatigue_machine": "-", "fatigue_standard": "-", "fatigue_test_control": "Stress-controlled", "stress_concentration": "-", "failure_location": "-"}}, {"id": "WELD2025:4533", "name": "S700 high-strength steel | Cruciform fillet weld joint", "material_family": "Welded joint", "points": [[257.0, 75601.0, 0], [180.0, 202601.0, 0], [146.0, 351998.0, 0], [131.0, 1200464.0, 0]], "conditions": {"material": "S700 high-strength steel", "am_type": "Gas Metal Arc Welding (GMAW)", "load_ratio": "0.1", "test_type": "Uniaxial fatigue tests (CA)", "temperature": "-", "surface_treatment": "-"}, "metadata": {"dataset_id": 4533, "title": "Fatigue behavior of load-carrying cruciform fillet weld joints under variable amplitude load", "doi": "10.1016/j.jcsr.2024.108559", "authors": "Raftar, Hamidreza Rohani; Ahola, Antti; Lipiainen, Kalle; Bjork, Timo", "publication": "JOURNAL OF CONSTRUCTIONAL STEEL RESEARCH", "year_of_publication": 2024, "UT": "WOS:001194152000001", "base_material": "S700 high-strength steel", "base_young_modulus": "-", "base_yield_strength": 700, "base_ultimate_strength": "750–950", "base_elongation": 13, "weld_material": "ESAB OK Aristrod 69 (filler material)", "weld_young_modulus": "-", "weld_yield_strength": 715, "weld_ultimate_strength": 805, "weld_elongation": 17, "processing": "-", "welding_joint": "Cruciform fillet weld joint", "welding_method": "Gas Metal Arc Welding (GMAW)", "welding_voltage": 25.4, "welding_current": 290, "welding_speed": 6, "preheat_temp": "-", "welding_env": "Ar + CO₂ shielding gas", "residual_stress": "Tensile residual stresses (~350 MPa)", "fatigue_specimen_type": "Cruciform fillet weld joint", "fatigue_specimen_thickness": 12, "fatigue_test_type": "Uniaxial fatigue tests (CA)", "fatigue_temp": "-", "fatigue_env": "-", "load_ratio": 0.1, "frequency": 1.2, "fatigue_machine": "Servo-hydraulic fatigue testing machine (400 kN capacity)", "fatigue_standard": "IIW recommendations", "fatigue_test_control": "Stress", "stress_concentration": "-", "failure_location": "Weld root"}}, {"id": "WELD2025:4534", "name": "S700 high-strength steel | Cruciform fillet weld joint", "material_family": "Welded joint", "points": [[195.0, 325010.0, 0], [171.0, 537367.0, 0], [145.0, 828988.0, 0], [172.0, 148171.0, 0], [147.0, 243356.0, 0], [123.0, 428608.0, 0], [92.0, 893226.0, 0]], "conditions": {"material": "S700 high-strength steel", "am_type": "Gas Metal Arc Welding (GMAW)", "load_ratio": "0.1", "test_type": "Uniaxial fatigue tests (VA)", "temperature": "-", "surface_treatment": "-"}, "metadata": {"dataset_id": 4534, "title": "Fatigue behavior of load-carrying cruciform fillet weld joints under variable amplitude load", "doi": "10.1016/j.jcsr.2024.108559", "authors": "Raftar, Hamidreza Rohani; Ahola, Antti; Lipiainen, Kalle; Bjork, Timo", "publication": "JOURNAL OF CONSTRUCTIONAL STEEL RESEARCH", "year_of_publication": 2024, "UT": "WOS:001194152000001", "base_material": "S700 high-strength steel", "base_young_modulus": "-", "base_yield_strength": 700, "base_ultimate_strength": "750–950", "base_elongation": 13, "weld_material": "ESAB OK Aristrod 69 (filler material)", "weld_young_modulus": "-", "weld_yield_strength": 715, "weld_ultimate_strength": 805, "weld_elongation": 17, "processing": "-", "welding_joint": "Cruciform fillet weld joint", "welding_method": "Gas Metal Arc Welding (GMAW)", "welding_voltage": 25.4, "welding_current": 290, "welding_speed": 6, "preheat_temp": "-", "welding_env": "Ar + CO₂ shielding gas", "residual_stress": "Tensile residual stresses (~350 MPa)", "fatigue_specimen_type": "Cruciform fillet weld joint", "fatigue_specimen_thickness": 12, "fatigue_test_type": "Uniaxial fatigue tests (VA)", "fatigue_temp": "-", "fatigue_env": "-", "load_ratio": 0.1, "frequency": 1.2, "fatigue_machine": "Servo-hydraulic fatigue testing machine (400 kN capacity)", "fatigue_standard": "IIW recommendations", "fatigue_test_control": "Stress", "stress_concentration": "-", "failure_location": "Weld root"}}, {"id": "WELD2025:4538", "name": "Steel | Cruciform joint", "material_family": "Welded joint", "points": [[254.0, 45454.0, 0], [216.0, 73935.0, 0], [204.0, 160789.0, 0], [177.0, 222435.0, 0], [146.0, 310320.0, 0], [110.0, 1143564.0, 0]], "conditions": {"material": "Steel", "am_type": "MAG (Metal Active Gas)", "load_ratio": "0.1", "test_type": "Tensile loading", "temperature": "-", "surface_treatment": "-"}, "metadata": {"dataset_id": 4538, "title": "Fatigue class combination model to quantify the influence of multiple weld imperfections on fatigue strength", "doi": "10.1016/j.jcsr.2024.108930", "authors": "Bartsch, Helen; Feldmann, Markus", "publication": "JOURNAL OF CONSTRUCTIONAL STEEL RESEARCH", "year_of_publication": 2024, "UT": "WOS:001295846600001", "base_material": "Steel", "base_young_modulus": 210, "base_yield_strength": "-", "base_ultimate_strength": "-", "base_elongation": "-", "weld_material": "-", "weld_young_modulus": "-", "weld_yield_strength": "-", "weld_ultimate_strength": "-", "weld_elongation": "-", "processing": "-", "welding_joint": "Cruciform joint", "welding_method": "MAG (Metal Active Gas)", "welding_voltage": "-", "welding_current": "-", "welding_speed": "-", "preheat_temp": "-", "welding_env": "Automated welding", "residual_stress": "-", "fatigue_specimen_type": "Cruciform joint", "fatigue_specimen_thickness": 15, "fatigue_test_type": "Tensile loading", "fatigue_temp": "-", "fatigue_env": "-", "load_ratio": 0.1, "frequency": "-", "fatigue_machine": "-", "fatigue_standard": "EN 1993-1-9", "fatigue_test_control": "-", "stress_concentration": "-", "failure_location": "Weld toe"}}, {"id": "WELD2025:4539", "name": "Alloy 617 and 12 Cr steel | U-shaped groove with narrow gap", "material_family": "Welded joint", "points": [[685.0, 20757.0, 0], [609.0, 59048.0, 0], [533.0, 111592.0, 0], [456.0, 367603.0, 0], [383.0, 644131.0, 0], [304.0, 1409683.0, 0]], "conditions": {"material": "Alloy 617 and 12 Cr steel", "am_type": "TIG (Tungsten Inert Gas)", "load_ratio": "0.1", "test_type": "Axial", "temperature": "25", "surface_treatment": "-"}, "metadata": {"dataset_id": 4539, "title": "Assessment of fatigue and electrochemical corrosion characteristics of dissimilar materials weld between alloy 617 and 12 Cr steel", "doi": "10.1016/j.jmapro.2020.02.038", "authors": "Ahmad, Hafiz Waqar; Chaudry, Umer Masood; Tariq, Muhammad Rehan; Shoukat, Ahmad Adnan; Bae, Dong Ho", "publication": "JOURNAL OF MANUFACTURING PROCESSES", "year_of_publication": 2020, "UT": "WOS:000523667000024", "base_material": "Alloy 617 and 12 Cr steel", "base_young_modulus": "-", "base_yield_strength": "322, 551", "base_ultimate_strength": "732, 758", "base_elongation": "62, 18", "weld_material": "Thyssen 617 (VDM 617 FM)", "weld_young_modulus": "-", "weld_yield_strength": 490, "weld_ultimate_strength": 767, "weld_elongation": 48, "processing": "-", "welding_joint": "U-shaped groove with narrow gap", "welding_method": "TIG (Tungsten Inert Gas)", "welding_voltage": "-", "welding_current": "-", "welding_speed": "-", "preheat_temp": "-", "welding_env": "-", "residual_stress": "-", "fatigue_specimen_type": "dog bone", "fatigue_specimen_thickness": 10, "fatigue_test_type": "Axial", "fatigue_temp": 25, "fatigue_env": "Air", "load_ratio": 0.1, "frequency": 10, "fatigue_machine": "Instron 8801 (20 ton)", "fatigue_standard": "ASTM-E8", "fatigue_test_control": "Load", "stress_concentration": "-", "failure_location": "Weld metal, HAZ, and base metals"}}, {"id": "WELD2025:4540", "name": "Alloy 617 and 12 Cr steel | U-shaped groove with narrow gap", "material_family": "Welded joint", "points": [[280.0, 53438.0, 0], [246.0, 132667.0, 0], [218.0, 337882.0, 0], [188.0, 620872.0, 0], [159.0, 1162997.0, 0]], "conditions": {"material": "Alloy 617 and 12 Cr steel", "am_type": "TIG (Tungsten Inert Gas)", "load_ratio": "0.1", "test_type": "Axial", "temperature": "70", "surface_treatment": "-"}, "metadata": {"dataset_id": 4540, "title": "Assessment of fatigue and electrochemical corrosion characteristics of dissimilar materials weld between alloy 617 and 12 Cr steel", "doi": "10.1016/j.jmapro.2020.02.038", "authors": "Ahmad, Hafiz Waqar; Chaudry, Umer Masood; Tariq, Muhammad Rehan; Shoukat, Ahmad Adnan; Bae, Dong Ho", "publication": "JOURNAL OF MANUFACTURING PROCESSES", "year_of_publication": 2020, "UT": "WOS:000523667000024", "base_material": "Alloy 617 and 12 Cr steel", "base_young_modulus": "-", "base_yield_strength": "322, 551", "base_ultimate_strength": "732, 758", "base_elongation": "62, 18", "weld_material": "Thyssen 617 (VDM 617 FM)", "weld_young_modulus": "-", "weld_yield_strength": 490, "weld_ultimate_strength": 767, "weld_elongation": 48, "processing": "-", "welding_joint": "U-shaped groove with narrow gap", "welding_method": "TIG (Tungsten Inert Gas)", "welding_voltage": "-", "welding_current": "-", "welding_speed": "-", "preheat_temp": "-", "welding_env": "-", "residual_stress": "-", "fatigue_specimen_type": "dog bone", "fatigue_specimen_thickness": 10, "fatigue_test_type": "Axial", "fatigue_temp": 70, "fatigue_env": "corrosive environment (pH=3.5, 3.5 wt.% NaCl solution)", "load_ratio": 0.1, "frequency": 1, "fatigue_machine": "Instron 8801 (20 ton)", "fatigue_standard": "ASTM-E8", "fatigue_test_control": "Load", "stress_concentration": "-", "failure_location": "Weld metal, HAZ, and base metals"}}, {"id": "WELD2025:4541", "name": "Alloy 617 and 12 Cr steel | U-shaped groove with narrow gap", "material_family": "Welded joint", "points": [[673.0, 23599.0, 0], [600.0, 79188.0, 0], [526.0, 216505.0, 0], [449.0, 410986.0, 0], [376.0, 660538.0, 0], [327.0, 1237552.0, 0]], "conditions": {"material": "Alloy 617 and 12 Cr steel", "am_type": "TIG (Tungsten Inert Gas)", "load_ratio": "0.1", "test_type": "Axial", "temperature": "25", "surface_treatment": "Buttering"}, "metadata": {"dataset_id": 4541, "title": "Assessment of fatigue and electrochemical corrosion characteristics of dissimilar materials weld between alloy 617 and 12 Cr steel", "doi": "10.1016/j.jmapro.2020.02.038", "authors": "Ahmad, Hafiz Waqar; Chaudry, Umer Masood; Tariq, Muhammad Rehan; Shoukat, Ahmad Adnan; Bae, Dong Ho", "publication": "JOURNAL OF MANUFACTURING PROCESSES", "year_of_publication": 2020, "UT": "WOS:000523667000024", "base_material": "Alloy 617 and 12 Cr steel", "base_young_modulus": "-", "base_yield_strength": "322, 551", "base_ultimate_strength": "732, 758", "base_elongation": "62, 18", "weld_material": "Thyssen 617 (VDM 617 FM)", "weld_young_modulus": "-", "weld_yield_strength": 478, "weld_ultimate_strength": 748, "weld_elongation": 48, "processing": "Buttering", "welding_joint": "U-shaped groove with narrow gap", "welding_method": "TIG (Tungsten Inert Gas)", "welding_voltage": "-", "welding_current": "-", "welding_speed": "-", "preheat_temp": "-", "welding_env": "-", "residual_stress": "-", "fatigue_specimen_type": "dog bone", "fatigue_specimen_thickness": 10, "fatigue_test_type": "Axial", "fatigue_temp": 25, "fatigue_env": "Air", "load_ratio": 0.1, "frequency": 10, "fatigue_machine": "Instron 8801 (20 ton)", "fatigue_standard": "ASTM-E8", "fatigue_test_control": "Load", "stress_concentration": "-", "failure_location": "Weld metal, HAZ, and base metals"}}, {"id": "WELD2025:4542", "name": "Alloy 617 and 12 Cr steel | U-shaped groove with narrow gap", "material_family": "Welded joint", "points": [[294.0, 151673.0, 0], [262.0, 297136.0, 0], [232.0, 560159.0, 0], [195.0, 1022826.0, 0]], "conditions": {"material": "Alloy 617 and 12 Cr steel", "am_type": "TIG (Tungsten Inert Gas)", "load_ratio": "0.1", "test_type": "Axial", "temperature": "70", "surface_treatment": "Buttering"}, "metadata": {"dataset_id": 4542, "title": "Assessment of fatigue and electrochemical corrosion characteristics of dissimilar materials weld between alloy 617 and 12 Cr steel", "doi": "10.1016/j.jmapro.2020.02.038", "authors": "Ahmad, Hafiz Waqar; Chaudry, Umer Masood; Tariq, Muhammad Rehan; Shoukat, Ahmad Adnan; Bae, Dong Ho", "publication": "JOURNAL OF MANUFACTURING PROCESSES", "year_of_publication": 2020, "UT": "WOS:000523667000024", "base_material": "Alloy 617 and 12 Cr steel", "base_young_modulus": "-", "base_yield_strength": "322, 551", "base_ultimate_strength": "732, 758", "base_elongation": "62, 18", "weld_material": "Thyssen 617 (VDM 617 FM)", "weld_young_modulus": "-", "weld_yield_strength": 478, "weld_ultimate_strength": 748, "weld_elongation": 48, "processing": "Buttering", "welding_joint": "U-shaped groove with narrow gap", "welding_method": "TIG (Tungsten Inert Gas)", "welding_voltage": "-", "welding_current": "-", "welding_speed": "-", "preheat_temp": "-", "welding_env": "-", "residual_stress": "-", "fatigue_specimen_type": "dog bone", "fatigue_specimen_thickness": 10, "fatigue_test_type": "Axial", "fatigue_temp": 70, "fatigue_env": "corrosive environment (pH=3.5, 3.5 wt.% NaCl solution)", "load_ratio": 0.1, "frequency": 1, "fatigue_machine": "Instron 8801 (20 ton)", "fatigue_standard": "ASTM-E8", "fatigue_test_control": "Load", "stress_concentration": "-", "failure_location": "Weld metal, HAZ, and base metals"}}, {"id": "WELD2025:4543", "name": "Al 1060 alloy | Butt Joint", "material_family": "Welded joint", "points": [[61.0, 12917.0, 0], [53.0, 26210.0, 0], [46.0, 58867.0, 0], [40.0, 96346.0, 0], [29.0, 698085.0, 0]], "conditions": {"material": "Al 1060 alloy", "am_type": "Friction Stir Welding (FSW)", "load_ratio": "0.1", "test_type": "Uniaxial fatigue test", "temperature": "25", "surface_treatment": "-"}, "metadata": {"dataset_id": 4543, "title": "Fatigue response of friction stir welded joints of Al 6061 in the absence and presence of inserted copper foils in the butt weld", "doi": "10.1016/j.jmapro.2021.01.010", "authors": "Hassanifard, S.; Alipour, H.; Ghiasvand, A.; Varvani-Farahani, A.", "publication": "JOURNAL OF MANUFACTURING PROCESSES", "year_of_publication": 2021, "UT": "WOS:000642057700001", "base_material": "Al 1060 alloy", "base_young_modulus": "-", "base_yield_strength": "-", "base_ultimate_strength": "-", "base_elongation": "-", "weld_material": "Al 6061 with Cu foil (100 μm)", "weld_young_modulus": "-", "weld_yield_strength": "-", "weld_ultimate_strength": 101, "weld_elongation": "-", "processing": "-", "welding_joint": "Butt Joint", "welding_method": "Friction Stir Welding (FSW)", "welding_voltage": "-", "welding_current": "-", "welding_speed": 0.583, "preheat_temp": "-", "welding_env": "-", "residual_stress": "-", "fatigue_specimen_type": "Flat sheet", "fatigue_specimen_thickness": 5, "fatigue_test_type": "Uniaxial fatigue test", "fatigue_temp": 25, "fatigue_env": "-", "load_ratio": 0.1, "frequency": 10, "fatigue_machine": "Instron 8502", "fatigue_standard": "-", "fatigue_test_control": "Load-control", "stress_concentration": "-", "failure_location": "Advancing side of the stirred zone or interface between NZ and HAZ"}}, {"id": "WELD2025:4544", "name": "Al 1060 alloy | Butt Joint", "material_family": "Welded joint", "points": [[61.0, 12125.0, 0], [53.0, 16818.0, 0], [46.0, 42338.0, 0], [41.0, 81206.0, 0], [29.0, 566371.0, 0]], "conditions": {"material": "Al 1060 alloy", "am_type": "Friction Stir Welding (FSW)", "load_ratio": "0.1", "test_type": "Uniaxial fatigue test", "temperature": "25", "surface_treatment": "-"}, "metadata": {"dataset_id": 4544, "title": "Fatigue response of friction stir welded joints of Al 6061 in the absence and presence of inserted copper foils in the butt weld", "doi": "10.1016/j.jmapro.2021.01.010", "authors": "Hassanifard, S.; Alipour, H.; Ghiasvand, A.; Varvani-Farahani, A.", "publication": "JOURNAL OF MANUFACTURING PROCESSES", "year_of_publication": 2021, "UT": "WOS:000642057700001", "base_material": "Al 1060 alloy", "base_young_modulus": "-", "base_yield_strength": "-", "base_ultimate_strength": "-", "base_elongation": "-", "weld_material": "Al 6061 with Cu foil (200 μm)", "weld_young_modulus": "-", "weld_yield_strength": "-", "weld_ultimate_strength": 88, "weld_elongation": "-", "processing": "-", "welding_joint": "Butt Joint", "welding_method": "Friction Stir Welding (FSW)", "welding_voltage": "-", "welding_current": "-", "welding_speed": 0.583, "preheat_temp": "-", "welding_env": "-", "residual_stress": "-", "fatigue_specimen_type": "Flat sheet", "fatigue_specimen_thickness": 5, "fatigue_test_type": "Uniaxial fatigue test", "fatigue_temp": 25, "fatigue_env": "-", "load_ratio": 0.1, "frequency": 10, "fatigue_machine": "Instron 8502", "fatigue_standard": "-", "fatigue_test_control": "Load-control", "stress_concentration": "-", "failure_location": "Advancing side of the stirred zone or interface between NZ and HAZ"}}, {"id": "WELD2025:4545", "name": "Al 1060 alloy | Butt Joint", "material_family": "Welded joint", "points": [[61.0, 4867.0, 0], [53.0, 10065.0, 0], [46.0, 18692.0, 0], [40.0, 67133.0, 0], [28.0, 377476.0, 0]], "conditions": {"material": "Al 1060 alloy", "am_type": "Friction Stir Welding (FSW)", "load_ratio": "0.1", "test_type": "Uniaxial fatigue test", "temperature": "25", "surface_treatment": "-"}, "metadata": {"dataset_id": 4545, "title": "Fatigue response of friction stir welded joints of Al 6061 in the absence and presence of inserted copper foils in the butt weld", "doi": "10.1016/j.jmapro.2021.01.010", "authors": "Hassanifard, S.; Alipour, H.; Ghiasvand, A.; Varvani-Farahani, A.", "publication": "JOURNAL OF MANUFACTURING PROCESSES", "year_of_publication": 2021, "UT": "WOS:000642057700001", "base_material": "Al 1060 alloy", "base_young_modulus": "-", "base_yield_strength": "-", "base_ultimate_strength": "-", "base_elongation": "-", "weld_material": "Al 6061", "weld_young_modulus": "-", "weld_yield_strength": "-", "weld_ultimate_strength": 68, "weld_elongation": "-", "processing": "-", "welding_joint": "Butt Joint", "welding_method": "Friction Stir Welding (FSW)", "welding_voltage": "-", "welding_current": "-", "welding_speed": 0.583, "preheat_temp": "-", "welding_env": "-", "residual_stress": "-", "fatigue_specimen_type": "Flat sheet", "fatigue_specimen_thickness": 5, "fatigue_test_type": "Uniaxial fatigue test", "fatigue_temp": 25, "fatigue_env": "-", "load_ratio": 0.1, "frequency": 10, "fatigue_machine": "Instron 8502", "fatigue_standard": "-", "fatigue_test_control": "Load-control", "stress_concentration": "-", "failure_location": "Advancing side of the stirred zone or interface between NZ and HAZ"}}, {"id": "WELD2025:4546", "name": "SM490A low carbon steel | Butt Joint", "material_family": "Welded joint", "points": [[476.0, 52526.0, 0], [415.0, 202606.0, 0], [480.0, 70507.0, 0], [419.0, 311719.0, 0], [478.0, 129809.0, 0], [420.0, 466014.0, 0]], "conditions": {"material": "SM490A low carbon steel", "am_type": "Linear Friction Welding (LFW)", "load_ratio": "0.05", "test_type": "Axial fatigue", "temperature": "25", "surface_treatment": "Linear Friction Welding (LFW) with post-oscillation pressurization"}, "metadata": {"dataset_id": 4546, "title": "Fatigue strength improvement of linear friction welded butt joints of low carbon steel by pressurizing after oscillation", "doi": "10.1016/j.jmapro.2023.08.004", "authors": "Miao, Huilin; Tsutsumi, Seiichiro; Yamashita, Takayuki; Morisada, Yoshiaki; Fujii, Hidetoshi", "publication": "JOURNAL OF MANUFACTURING PROCESSES", "year_of_publication": 2023, "UT": "WOS:001095969400001", "base_material": "SM490A low carbon steel", "base_young_modulus": "-", "base_yield_strength": "-", "base_ultimate_strength": "-", "base_elongation": "-", "weld_material": "SM490A", "weld_young_modulus": "-", "weld_yield_strength": "-", "weld_ultimate_strength": "-", "weld_elongation": "-", "processing": "Linear Friction Welding (LFW) with post-oscillation pressurization", "welding_joint": "Butt Joint", "welding_method": "Linear Friction Welding (LFW)", "welding_voltage": "-", "welding_current": "-", "welding_speed": "-", "preheat_temp": "-", "welding_env": "-", "residual_stress": "-", "fatigue_specimen_type": "Butt joint", "fatigue_specimen_thickness": 9, "fatigue_test_type": "Axial fatigue", "fatigue_temp": 25, "fatigue_env": "-", "load_ratio": 0.05, "frequency": 7, "fatigue_machine": "Hydraulic fatigue testing machine", "fatigue_standard": "-", "fatigue_test_control": "Stress-controlled", "stress_concentration": "-", "failure_location": "Weld toe"}}, {"id": "WELD2025:4547", "name": "ASTM A36 carbon-manganese structural steel | Single-V butt joint", "material_family": "Welded joint", "points": [[744.0, 89952.0, 0], [705.0, 134487.0, 0], [655.0, 290461.0, 0], [586.0, 717471.0, 0], [494.0, 2278667.0, 0], [346.0, 18474783.0, 0], [209.0, 142418111.0, 0]], "conditions": {"material": "ASTM A36 carbon-manganese structural steel", "am_type": "-", "load_ratio": "-", "test_type": "Bi-axial loading (torsion and cyclic axial)", "temperature": "-", "surface_treatment": "-"}, "metadata": {"dataset_id": 4547, "title": "The significance of weld imperfections and surface peening on fatigue crack propagation life of butt-welded joints", "doi": "10.1016/j.jmatprotec.2004.04.150", "authors": "Wahab, MA; Alam, MS", "publication": "JOURNAL OF MATERIALS PROCESSING TECHNOLOGY", "year_of_publication": 2004, "UT": "WOS:000225845500146", "base_material": "ASTM A36 carbon-manganese structural steel", "base_young_modulus": 207, "base_yield_strength": 280, "base_ultimate_strength": 460, "base_elongation": "-", "weld_material": "E60S-3", "weld_young_modulus": 189, "weld_yield_strength": 580, "weld_ultimate_strength": 710, "weld_elongation": "-", "processing": "-", "welding_joint": "Single-V butt joint", "welding_method": "-", "welding_voltage": "-", "welding_current": "-", "welding_speed": "-", "preheat_temp": "-", "welding_env": "-", "residual_stress": "-", "fatigue_specimen_type": "Compact tension (CT) specimens", "fatigue_specimen_thickness": 10, "fatigue_test_type": "Bi-axial loading (torsion and cyclic axial)", "fatigue_temp": "-", "fatigue_env": "-", "load_ratio": "-", "frequency": "-", "fatigue_machine": "-", "fatigue_standard": "ASTM E647", "fatigue_test_control": "-", "stress_concentration": "-", "failure_location": "Weld toe, weld termination"}}, {"id": "WELD2025:4551", "name": "AISI 4130 aeronautic steel (hot-rolled) | Butt Joint", "material_family": "Welded joint", "points": [[700.0, 20056.0, 0], [699.0, 25983.0, 0], [659.0, 52457.0, 0], [661.0, 68886.0, 0], [580.0, 28272.0, 0], [576.0, 36629.0, 0], [523.0, 32002.0, 0], [500.0, 61578.0, 0], [500.0, 79772.0, 0], [448.0, 70650.0, 0], [524.0, 133804.0, 0], [525.0, 159729.0, 0], [451.0, 156760.0, 0], [397.0, 153779.0, 0], [347.0, 145787.0, 0], [398.0, 171482.0, 0], [377.0, 285972.0, 0], [448.0, 620725.0, 0], [349.0, 1529002.0, 1], [373.0, 2253240.0, 1], [377.0, 2879283.0, 1], [352.0, 9686124.0, 1]], "conditions": {"material": "AISI 4130 aeronautic steel (hot-rolled)", "am_type": "Gas Tungsten Arc Welding (GTAW/TIG)", "load_ratio": "0.1", "test_type": "Axial fatigue", "temperature": "25", "surface_treatment": "-"}, "metadata": {"dataset_id": 4551, "title": "Fatigue strength of tungsten inert gas-repaired weld joints in airplane critical structures", "doi": "10.1016/j.jmatprotec.2011.01.016", "authors": "Nascimento, Marcelino P.; Voorwald, Herman J. C.; Payao Filho, Joao da C.", "publication": "JOURNAL OF MATERIALS PROCESSING TECHNOLOGY", "year_of_publication": 2011, "UT": "WOS:000289595900020", "base_material": "AISI 4130 aeronautic steel (hot-rolled)", "base_young_modulus": "-", "base_yield_strength": 740, "base_ultimate_strength": 809, "base_elongation": 8.48, "weld_material": "AMS 6457 B – Turballoy 4130 filler metal", "weld_young_modulus": "-", "weld_yield_strength": 671, "weld_ultimate_strength": 778, "weld_elongation": 3.81, "processing": "-", "welding_joint": "Butt Joint", "welding_method": "Gas Tungsten Arc Welding (GTAW/TIG)", "welding_voltage": 12, "welding_current": 40, "welding_speed": 18.0, "preheat_temp": "No preheating", "welding_env": "Argon shielding gas (99.95% purity)", "residual_stress": "Compressive residual stresses (WM: -600 MPa; HAZ: -410 MPa; BM: -330 MPa)", "fatigue_specimen_type": "Flat butt welded specimen", "fatigue_specimen_thickness": 0.89, "fatigue_test_type": "Axial fatigue", "fatigue_temp": 25, "fatigue_env": "-", "load_ratio": 0.1, "frequency": 20, "fatigue_machine": "100 kN-capacity Instron servo-hydraulic machine", "fatigue_standard": "ASTM E 466", "fatigue_test_control": "Stress", "stress_concentration": "1.676", "failure_location": "Weld toe"}}, {"id": "WELD2025:4552", "name": "AISI 4130 aeronautic steel (hot-rolled) | Butt Joint", "material_family": "Welded joint", "points": [[398.0, 60886.0, 0], [400.0, 116296.0, 0], [345.0, 160381.0, 0], [297.0, 248299.0, 0], [349.0, 312651.0, 0], [248.0, 400465.0, 0], [251.0, 484588.0, 0], [303.0, 1256211.0, 0], [251.0, 2987574.0, 1], [201.0, 9988006.0, 1]], "conditions": {"material": "AISI 4130 aeronautic steel (hot-rolled)", "am_type": "Gas Tungsten Arc Welding (GTAW/TIG)", "load_ratio": "0.1", "test_type": "Axial fatigue", "temperature": "25", "surface_treatment": "-"}, "metadata": {"dataset_id": 4552, "title": "Fatigue strength of tungsten inert gas-repaired weld joints in airplane critical structures", "doi": "10.1016/j.jmatprotec.2011.01.016", "authors": "Nascimento, Marcelino P.; Voorwald, Herman J. C.; Payao Filho, Joao da C.", "publication": "JOURNAL OF MATERIALS PROCESSING TECHNOLOGY", "year_of_publication": 2011, "UT": "WOS:000289595900020", "base_material": "AISI 4130 aeronautic steel (hot-rolled)", "base_young_modulus": "-", "base_yield_strength": 740, "base_ultimate_strength": 809, "base_elongation": 8.48, "weld_material": "AMS 6457 B – Turballoy 4130 filler metal", "weld_young_modulus": "-", "weld_yield_strength": 671, "weld_ultimate_strength": 778, "weld_elongation": 3.81, "processing": "-", "welding_joint": "Butt Joint", "welding_method": "Gas Tungsten Arc Welding (GTAW/TIG)", "welding_voltage": 12, "welding_current": 40, "welding_speed": 18.0, "preheat_temp": "No preheating", "welding_env": "Argon shielding gas (99.95% purity)", "residual_stress": "Compressive residual stresses (WM: -460 MPa; HAZ: -80 MPa; BM: -110 MPa)", "fatigue_specimen_type": "Flat butt welded specimen", "fatigue_specimen_thickness": 0.89, "fatigue_test_type": "Axial fatigue", "fatigue_temp": 25, "fatigue_env": "-", "load_ratio": 0.1, "frequency": 20, "fatigue_machine": "100 kN-capacity Instron servo-hydraulic machine", "fatigue_standard": "ASTM E 466", "fatigue_test_control": "Stress", "stress_concentration": "3.443", "failure_location": "Weld toe"}}, {"id": "WELD2025:4553", "name": "AISI 4130 aeronautic steel (hot-rolled) | Butt Joint", "material_family": "Welded joint", "points": [[371.0, 46392.0, 0], [397.0, 81056.0, 0], [396.0, 93526.0, 0], [370.0, 122058.0, 0], [373.0, 139864.0, 0], [397.0, 173837.0, 0], [350.0, 219382.0, 0], [348.0, 593169.0, 0], [297.0, 699329.0, 0], [302.0, 2731189.0, 1], [280.0, 10315487.0, 1]], "conditions": {"material": "AISI 4130 aeronautic steel (hot-rolled)", "am_type": "Gas Tungsten Arc Welding (GTAW/TIG)", "load_ratio": "0.1", "test_type": "Axial fatigue", "temperature": "25", "surface_treatment": "-"}, "metadata": {"dataset_id": 4553, "title": "Fatigue strength of tungsten inert gas-repaired weld joints in airplane critical structures", "doi": "10.1016/j.jmatprotec.2011.01.016", "authors": "Nascimento, Marcelino P.; Voorwald, Herman J. C.; Payao Filho, Joao da C.", "publication": "JOURNAL OF MATERIALS PROCESSING TECHNOLOGY", "year_of_publication": 2011, "UT": "WOS:000289595900020", "base_material": "AISI 4130 aeronautic steel (hot-rolled)", "base_young_modulus": "-", "base_yield_strength": 740, "base_ultimate_strength": 809, "base_elongation": 8.48, "weld_material": "AMS 6457 B – Turballoy 4130 filler metal", "weld_young_modulus": "-", "weld_yield_strength": 671, "weld_ultimate_strength": 778, "weld_elongation": 3.81, "processing": "-", "welding_joint": "Butt Joint", "welding_method": "Gas Tungsten Arc Welding (GTAW/TIG)", "welding_voltage": 12, "welding_current": 40, "welding_speed": 18.0, "preheat_temp": "No preheating", "welding_env": "Argon shielding gas (99.95% purity)", "residual_stress": "Compressive residual stresses (WM: -340 MPa; HAZ: -50 MPa; BM: -160 MPa)", "fatigue_specimen_type": "Flat butt welded specimen", "fatigue_specimen_thickness": 0.89, "fatigue_test_type": "Axial fatigue", "fatigue_temp": 25, "fatigue_env": "-", "load_ratio": 0.1, "frequency": 20, "fatigue_machine": "100 kN-capacity Instron servo-hydraulic machine", "fatigue_standard": "ASTM E 466", "fatigue_test_control": "Stress", "stress_concentration": "2.310", "failure_location": "Weld toe"}}, {"id": "WELD2025:4555", "name": "6082-T651 aluminium alloys | T-Joint", "material_family": "Welded joint", "points": [[170.0, 34669.0, 0], [170.0, 41064.0, 0], [150.0, 68352.0, 0], [150.0, 77608.0, 0], [135.0, 156901.0, 0], [135.0, 209227.0, 0], [120.0, 325435.0, 0], [121.0, 629772.0, 0], [105.0, 469139.0, 0], [106.0, 786179.0, 0], [91.0, 1998875.0, 0]], "conditions": {"material": "6082-T651 aluminium alloys", "am_type": "MIG", "load_ratio": "0", "test_type": "Axial", "temperature": "-", "surface_treatment": "-"}, "metadata": {"dataset_id": 4555, "title": "Effect of tool geometry on friction stir processing and fatigue strength of MIG T welds on Al alloys", "doi": "10.1016/j.jmatprotec.2014.05.012", "authors": "de Jesus, J. S.; Loureiro, A.; Costa, J. M.; Ferreira, J. M.", "publication": "JOURNAL OF MATERIALS PROCESSING TECHNOLOGY", "year_of_publication": 2014, "UT": "WOS:000340300400027", "base_material": "6082-T651 aluminium alloys", "base_young_modulus": "-", "base_yield_strength": 310, "base_ultimate_strength": 330, "base_elongation": 10, "weld_material": "AWS A5.10-80:ER 5356 filler metal", "weld_young_modulus": "-", "weld_yield_strength": "-", "weld_ultimate_strength": "-", "weld_elongation": "-", "processing": "-", "welding_joint": "T-Joint", "welding_method": "MIG", "welding_voltage": 24, "welding_current": 250, "welding_speed": 8.33, "preheat_temp": "-", "welding_env": "Flat position, pure argon shield gas", "residual_stress": "-", "fatigue_specimen_type": "T-Joint", "fatigue_specimen_thickness": 6, "fatigue_test_type": "Axial", "fatigue_temp": "-", "fatigue_env": "-", "load_ratio": 0, "frequency": "20–30", "fatigue_machine": "Instron hydraulic machine", "fatigue_standard": "-", "fatigue_test_control": "Load", "stress_concentration": "-", "failure_location": "Weld toe"}}, {"id": "WELD2025:4556", "name": "6082-T651 aluminium alloys | T-Joint", "material_family": "Welded joint", "points": [[169.0, 57617.0, 0], [169.0, 82917.0, 0], [160.0, 107873.0, 0], [150.0, 134542.0, 0], [155.0, 188679.0, 0], [155.0, 177834.0, 0], [150.0, 353154.0, 0], [151.0, 487128.0, 0], [135.0, 757596.0, 0], [136.0, 1010228.0, 0], [120.0, 1139121.0, 0], [120.0, 2655919.0, 0], [151.0, 61746.0, 0], [126.0, 86830.0, 0]], "conditions": {"material": "6082-T651 aluminium alloys", "am_type": "MIG", "load_ratio": "0", "test_type": "Axial", "temperature": "-", "surface_treatment": "Friction Stir Processing (FSP)"}, "metadata": {"dataset_id": 4556, "title": "Effect of tool geometry on friction stir processing and fatigue strength of MIG T welds on Al alloys", "doi": "10.1016/j.jmatprotec.2014.05.012", "authors": "de Jesus, J. S.; Loureiro, A.; Costa, J. M.; Ferreira, J. M.", "publication": "JOURNAL OF MATERIALS PROCESSING TECHNOLOGY", "year_of_publication": 2014, "UT": "WOS:000340300400027", "base_material": "6082-T651 aluminium alloys", "base_young_modulus": "-", "base_yield_strength": 310, "base_ultimate_strength": 330, "base_elongation": 10, "weld_material": "AWS A5.10-80:ER 5356 filler metal", "weld_young_modulus": "-", "weld_yield_strength": "-", "weld_ultimate_strength": "-", "weld_elongation": "-", "processing": "Friction Stir Processing (FSP)", "welding_joint": "T-Joint", "welding_method": "MIG", "welding_voltage": 24, "welding_current": 250, "welding_speed": 8.33, "preheat_temp": "-", "welding_env": "Flat position, pure argon shield gas", "residual_stress": "-", "fatigue_specimen_type": "T-Joint", "fatigue_specimen_thickness": 6, "fatigue_test_type": "Axial", "fatigue_temp": "-", "fatigue_env": "-", "load_ratio": 0, "frequency": "20–30", "fatigue_machine": "Instron hydraulic machine", "fatigue_standard": "-", "fatigue_test_control": "Load", "stress_concentration": "-", "failure_location": "Weld toe"}}, {"id": "WELD2025:4557", "name": "5083-H111 aluminium alloys | T-Joint", "material_family": "Welded joint", "points": [[173.0, 16712.0, 0], [172.0, 20900.0, 0], [132.0, 105095.0, 0], [131.0, 172747.0, 0], [121.0, 519789.0, 0], [122.0, 712062.0, 0], [111.0, 2038696.0, 0], [116.0, 840350.0, 0]], "conditions": {"material": "5083-H111 aluminium alloys", "am_type": "MIG", "load_ratio": "0", "test_type": "Axial", "temperature": "-", "surface_treatment": "-"}, "metadata": {"dataset_id": 4557, "title": "Effect of tool geometry on friction stir processing and fatigue strength of MIG T welds on Al alloys", "doi": "10.1016/j.jmatprotec.2014.05.012", "authors": "de Jesus, J. S.; Loureiro, A.; Costa, J. M.; Ferreira, J. M.", "publication": "JOURNAL OF MATERIALS PROCESSING TECHNOLOGY", "year_of_publication": 2014, "UT": "WOS:000340300400027", "base_material": "5083-H111 aluminium alloys", "base_young_modulus": "-", "base_yield_strength": 158, "base_ultimate_strength": 308, "base_elongation": 19.3, "weld_material": "AWS A5.10-80:ER 5356 filler metal", "weld_young_modulus": "-", "weld_yield_strength": "-", "weld_ultimate_strength": "-", "weld_elongation": "-", "processing": "-", "welding_joint": "T-Joint", "welding_method": "MIG", "welding_voltage": 24, "welding_current": 250, "welding_speed": 8.33, "preheat_temp": "-", "welding_env": "Flat position, pure argon shield gas", "residual_stress": "-", "fatigue_specimen_type": "T-Joint", "fatigue_specimen_thickness": 6, "fatigue_test_type": "Axial", "fatigue_temp": "-", "fatigue_env": "-", "load_ratio": 0, "frequency": "20–30", "fatigue_machine": "Instron hydraulic machine", "fatigue_standard": "-", "fatigue_test_control": "Load", "stress_concentration": "-", "failure_location": "Weld toe"}}, {"id": "WELD2025:4558", "name": "5083-H111 aluminium alloys | T-Joint", "material_family": "Welded joint", "points": [[188.0, 31103.0, 0], [188.0, 77355.0, 0], [188.0, 83342.0, 0], [173.0, 88317.0, 0], [172.0, 147593.0, 0], [172.0, 150058.0, 0], [152.0, 405428.0, 0], [152.0, 723956.0, 0], [142.0, 2769785.0, 0], [141.0, 3551074.0, 0], [132.0, 6446924.0, 0], [173.0, 13586.0, 0], [172.0, 34354.0, 0], [151.0, 38898.0, 0], [152.0, 43320.0, 0], [152.0, 48646.0, 0], [131.0, 133629.0, 0], [132.0, 248704.0, 0]], "conditions": {"material": "5083-H111 aluminium alloys", "am_type": "MIG", "load_ratio": "0", "test_type": "Axial", "temperature": "-", "surface_treatment": "Friction Stir Processing (FSP)"}, "metadata": {"dataset_id": 4558, "title": "Effect of tool geometry on friction stir processing and fatigue strength of MIG T welds on Al alloys", "doi": "10.1016/j.jmatprotec.2014.05.012", "authors": "de Jesus, J. S.; Loureiro, A.; Costa, J. M.; Ferreira, J. M.", "publication": "JOURNAL OF MATERIALS PROCESSING TECHNOLOGY", "year_of_publication": 2014, "UT": "WOS:000340300400027", "base_material": "5083-H111 aluminium alloys", "base_young_modulus": "-", "base_yield_strength": 158, "base_ultimate_strength": 308, "base_elongation": 19.3, "weld_material": "AWS A5.10-80:ER 5356 filler metal", "weld_young_modulus": "-", "weld_yield_strength": "-", "weld_ultimate_strength": "-", "weld_elongation": "-", "processing": "Friction Stir Processing (FSP)", "welding_joint": "T-Joint", "welding_method": "MIG", "welding_voltage": 24, "welding_current": 250, "welding_speed": 8.33, "preheat_temp": "-", "welding_env": "Flat position, pure argon shield gas", "residual_stress": "-", "fatigue_specimen_type": "T-Joint", "fatigue_specimen_thickness": 6, "fatigue_test_type": "Axial", "fatigue_temp": "-", "fatigue_env": "-", "load_ratio": 0, "frequency": "20–30", "fatigue_machine": "Instron hydraulic machine", "fatigue_standard": "-", "fatigue_test_control": "Load", "stress_concentration": "-", "failure_location": "Weld toe"}}, {"id":
