Repository: yunyunfanfan/S-PA-CBB

# S-PA-CBB

Official research code, processed curve records, evaluation outputs, and manuscript source for:

> **From Physics to Selective Generation: Conditional Brownian Bridges for Sparse S–N Curve Reconstruction and Fatigue Decision-Making**

S-PA-CBB reconstructs a complete probabilistic stress–life (S–N) curve from only two to four observed fatigue tests. The method first fits an interpretable Basquin state, diagnoses whether that state is sufficient, and applies a ControlNet-style conditional Brownian-bridge residual only to curves that benefit from correction.

File: external_data/weld2025_disjoint_curves.json (part 177 of 223)
"WELD2025:4563", "name": "Q355D structural steel | Cruciform joint", "material_family": "Welded joint", "points": [[320.0, 30011.0, 0], [280.0, 38994.0, 0], [160.0, 190371.0, 0], [240.0, 60183.0, 0], [280.0, 60890.0, 0], [140.0, 326045.0, 0], [140.0, 457854.0, 0], [120.0, 687669.0, 0], [120.0, 563289.0, 0], [100.0, 2000000.0, 1]], "conditions": {"material": "Q355D structural steel", "am_type": "Shielded Metal Arc Welding (SMAW)", "load_ratio": "0.1", "test_type": "Axial", "temperature": "-", "surface_treatment": "-"}, "metadata": {"dataset_id": 4563, "title": "Fatigue performance assessment of thick TIG-Dressing cruciform welded joints made by Q355D structural steel", "doi": "10.1016/j.jmrt.2023.11.037", "authors": "Wei, Song; Shi, Xiaojian; Wei, Shoupan; Xia, Hongbo; Zhou, Guangtao; Nejad, Reza Masoudi; Berto, Filippo", "publication": "JOURNAL OF MATERIALS RESEARCH AND TECHNOLOGY-JMR&T", "year_of_publication": 2023, "UT": "WOS:001148204800001", "base_material": "Q355D structural steel", "base_young_modulus": 200, "base_yield_strength": 355, "base_ultimate_strength": 410, "base_elongation": 20, "weld_material": "ER50-6 alloy", "weld_young_modulus": "-", "weld_yield_strength": 438, "weld_ultimate_strength": 537, "weld_elongation": 28, "processing": "-", "welding_joint": "Cruciform joint", "welding_method": "Shielded Metal Arc Welding (SMAW)", "welding_voltage": "-", "welding_current": "-", "welding_speed": "-", "preheat_temp": "-", "welding_env": "-", "residual_stress": "-", "fatigue_specimen_type": "Cruciform welded joint (thick plate)", "fatigue_specimen_thickness": 25, "fatigue_test_type": "Axial", "fatigue_temp": "-", "fatigue_env": "-", "load_ratio": 0.1, "frequency": 10, "fatigue_machine": "MTS 809 electro-hydraulic servo testing system (1000 kN)", "fatigue_standard": "IIW recommendations", "fatigue_test_control": "Force-controlled", "stress_concentration": "-", "failure_location": "Weld toe"}}, {"id": "WELD2025:4564", "name": "Q355D structural steel | Cruciform joint", "material_family": "Welded joint", "points": [[340.0, 90733.0, 0], [340.0, 100582.0, 0], [320.0, 515443.0, 0], [320.0, 188067.0, 0], [280.0, 602039.0, 0], [260.0, 757785.0, 0], [260.0, 752494.0, 0], [240.0, 1500001.0, 0], [240.0, 1241384.0, 0], [200.0, 1452142.0, 0]], "conditions": {"material": "Q355D structural steel", "am_type": "Shielded Metal Arc Welding (SMAW)", "load_ratio": "0.1", "test_type": "Axial", "temperature": "-", "surface_treatment": "TIG-dressing (with filler)"}, "metadata": {"dataset_id": 4564, "title": "Fatigue performance assessment of thick TIG-Dressing cruciform welded joints made by Q355D structural steel", "doi": "10.1016/j.jmrt.2023.11.037", "authors": "Wei, Song; Shi, Xiaojian; Wei, Shoupan; Xia, Hongbo; Zhou, Guangtao; Nejad, Reza Masoudi; Berto, Filippo", "publication": "JOURNAL OF MATERIALS RESEARCH AND TECHNOLOGY-JMR&T", "year_of_publication": 2023, "UT": "WOS:001148204800001", "base_material": "Q355D structural steel", "base_young_modulus": 200, "base_yield_strength": 355, "base_ultimate_strength": 410, "base_elongation": 20, "weld_material": "ER50-6 alloy", "weld_young_modulus": "-", "weld_yield_strength": 438, "weld_ultimate_strength": 537, "weld_elongation": 28, "processing": "TIG-dressing (with filler)", "welding_joint": "Cruciform joint", "welding_method": "Shielded Metal Arc Welding (SMAW)", "welding_voltage": "-", "welding_current": "-", "welding_speed": "-", "preheat_temp": "-", "welding_env": "-", "residual_stress": "-", "fatigue_specimen_type": "Cruciform welded joint (thick plate)", "fatigue_specimen_thickness": 25, "fatigue_test_type": "Axial", "fatigue_temp": "-", "fatigue_env": "-", "load_ratio": 0.1, "frequency": 10, "fatigue_machine": "MTS 809 electro-hydraulic servo testing system (1000 kN)", "fatigue_standard": "IIW recommendations", "fatigue_test_control": "Force-controlled", "stress_concentration": "-", "failure_location": "Weld toe"}}, {"id": "WELD2025:4565", "name": "Q355D structural steel | Cruciform joint", "material_family": "Welded joint", "points": [[320.0, 93261.0, 0], [280.0, 121020.0, 0], [240.0, 374360.0, 0], [240.0, 240478.0, 0], [220.0, 539338.0, 0], [220.0, 429953.0, 0], [200.0, 301999.0, 0], [200.0, 682867.0, 0], [180.0, 966016.0, 0], [160.0, 1570600.0, 0], [300.0, 314090.0, 0], [280.0, 198526.0, 0], [260.0, 429052.0, 0], [260.0, 857554.0, 0], [240.0, 829662.0, 0], [220.0, 677915.0, 0], [220.0, 899478.0, 0], [200.0, 1500000.0, 1], [200.0, 934669.0, 0], [160.0, 2300000.0, 1]], "conditions": {"material": "Q355D structural steel", "am_type": "Shielded Metal Arc Welding (SMAW)", "load_ratio": "0.1", "test_type": "Axial", "temperature": "-", "surface_treatment": "TIG-dressing (without filler)"}, "metadata": {"dataset_id": 4565, "title": "Fatigue performance assessment of thick TIG-Dressing cruciform welded joints made by Q355D structural steel", "doi": "10.1016/j.jmrt.2023.11.037", "authors": "Wei, Song; Shi, Xiaojian; Wei, Shoupan; Xia, Hongbo; Zhou, Guangtao; Nejad, Reza Masoudi; Berto, Filippo", "publication": "JOURNAL OF MATERIALS RESEARCH AND TECHNOLOGY-JMR&T", "year_of_publication": 2023, "UT": "WOS:001148204800001", "base_material": "Q355D structural steel", "base_young_modulus": 200, "base_yield_strength": 355, "base_ultimate_strength": 410, "base_elongation": 20, "weld_material": "ER50-6 alloy", "weld_young_modulus": "-", "weld_yield_strength": 438, "weld_ultimate_strength": 537, "weld_elongation": 28, "processing": "TIG-dressing (without filler)", "welding_joint": "Cruciform joint", "welding_method": "Shielded Metal Arc Welding (SMAW)", "welding_voltage": "-", "welding_current": "-", "welding_speed": "-", "preheat_temp": "-", "welding_env": "-", "residual_stress": "-", "fatigue_specimen_type": "Cruciform welded joint (thick plate)", "fatigue_specimen_thickness": 25, "fatigue_test_type": "Axial", "fatigue_temp": "-", "fatigue_env": "-", "load_ratio": 0.1, "frequency": 10, "fatigue_machine": "MTS 809 electro-hydraulic servo testing system (1000 kN)", "fatigue_standard": "IIW recommendations", "fatigue_test_control": "Force-controlled", "stress_concentration": "-", "failure_location": "Base metal"}}, {"id": "WELD2025:4566", "name": "- | Cruciform joints (transverse non-load carrying fillet welded joints)", "material_family": "Welded joint", "points": [[299.0, 107003.0, 0], [217.0, 101286.0, 0], [238.0, 109058.0, 0], [220.0, 121002.0, 0], [203.0, 119680.0, 0], [237.0, 126078.0, 0], [196.0, 141030.0, 0], [178.0, 171731.0, 0], [198.0, 179428.0, 0], [194.0, 189001.0, 0], [248.0, 210316.0, 0], [178.0, 210851.0, 0], [199.0, 302599.0, 0], [159.0, 310952.0, 0], [157.0, 369450.0, 0], [158.0, 416720.0, 0], [139.0, 483040.0, 0], [138.0, 499161.0, 0], [138.0, 499161.0, 0], [138.0, 511607.0, 0], [138.0, 691282.0, 0], [148.0, 830410.0, 0], [119.0, 877007.0, 0], [118.0, 891520.0, 0], [118.0, 1165711.0, 0], [133.0, 1467044.0, 0], [99.0, 1709676.0, 0], [99.0, 1800917.0, 0], [99.0, 2025778.0, 0], [123.0, 2181399.0, 0], [99.0, 2891212.0, 0], [79.0, 4205565.0, 0], [79.0, 4848640.0, 0]], "conditions": {"material": "-", "am_type": "-", "load_ratio": "-", "test_type": "Axial (tensile loading)", "temperature": "-", "surface_treatment": "-"}, "metadata": {"dataset_id": 4566, "title": "A simplified method for evaluating singular stress field and fatigue strength of U-shaped notch", "doi": "10.1016/j.marstruc.2020.102770", "authors": "Shen, Wei; Qiu, Yu; Yan, RenJun; Xu, Linzhi; Liu, Enqian", "publication": "MARINE STRUCTURES", "year_of_publication": 2020, "UT": "WOS:000538121100022", "base_material": "-", "base_young_modulus": 206, "base_yield_strength": "-", "base_ultimate_strength": "-", "base_elongation": "-", "weld_material": "-", "weld_young_modulus": "-", "weld_yield_strength": "-", "weld_ultimate_strength": "-", "weld_elongation": "-", "processing": "-", "welding_joint": "Cruciform joints (transverse non-load carrying fillet welded joints)", "welding_method": "-", "welding_voltage": "-", "welding_current": "-", "welding_speed": "-", "preheat_temp": "-", "welding_env": "-", "residual_stress": "-", "fatigue_specimen_type": "Cruciform welded joints", "fatigue_specimen_thickness": 13, "fatigue_test_type": "Axial (tensile loading)", "fatigue_temp": "-", "fatigue_env": "-", "load_ratio": "-", "frequency": "-", "fatigue_machine": "-", "fatigue_standard": "IIW specification", "fatigue_test_control": "Stress-controlled", "stress_concentration": "-", "failure_location": "-"}}, {"id": "WELD2025:4567", "name": "- | Cruciform joints (transverse non-load carrying fillet welded joints)", "material_family": "Welded joint", "points": [[260.0, 102411.0, 0], [219.0, 113311.0, 0], [173.0, 126054.0, 0], [211.0, 169415.0, 0], [190.0, 180902.0, 0], [173.0, 204595.0, 0], [172.0, 312672.0, 0], [124.0, 329294.0, 0], [156.0, 383876.0, 0], [134.0, 480392.0, 0], [124.0, 546298.0, 0], [108.0, 752368.0, 0], [115.0, 788222.0, 0], [94.0, 862609.0, 0], [97.0, 1124841.0, 0], [96.0, 1211082.0, 0], [84.0, 1695540.0, 0], [82.0, 1830518.0, 0], [82.0, 2259843.0, 0], [78.0, 2493707.0, 0], [71.0, 2729205.0, 0], [67.0, 4969022.0, 1]], "conditions": {"material": "-", "am_type": "-", "load_ratio": "-", "test_type": "Axial (tensile loading)", "temperature": "-", "surface_treatment": "-"}, "metadata": {"dataset_id": 4567, "title": "A simplified method for evaluating singular stress field and fatigue strength of U-shaped notch", "doi": "10.1016/j.marstruc.2020.102770", "authors": "Shen, Wei; Qiu, Yu; Yan, RenJun; Xu, Linzhi; Liu, Enqian", "publication": "MARINE STRUCTURES", "year_of_publication": 2020, "UT": "WOS:000538121100022", "base_material": "-", "base_young_modulus": 206, "base_yield_strength": "-", "base_ultimate_strength": "-", "base_elongation": "-", "weld_material": "-", "weld_young_modulus": "-", "weld_yield_strength": "-", "weld_ultimate_strength": "-", "weld_elongation": "-", "processing": "-", "welding_joint": "Cruciform joints (transverse non-load carrying fillet welded joints)", "welding_method": "-", "welding_voltage": "-", "welding_current": "-", "welding_speed": "-", "preheat_temp": "-", "welding_env": "-", "residual_stress": "-", "fatigue_specimen_type": "Cruciform welded joints", "fatigue_specimen_thickness": 25, "fatigue_test_type": "Axial (tensile loading)", "fatigue_temp": "-", "fatigue_env": "-", "load_ratio": "-", "frequency": "-", "fatigue_machine": "-", "fatigue_standard": "IIW specification", "fatigue_test_control": "Stress-controlled", "stress_concentration": "-", "failure_location": "-"}}, {"id": "WELD2025:4568", "name": "- | Cruciform joints (transverse non-load carrying fillet welded joints)", "material_family": "Welded joint", "points": [[210.0, 103809.0, 0], [175.0, 105805.0, 0], [192.0, 132065.0, 0], [165.0, 130615.0, 0], [166.0, 148949.0, 0], [155.0, 149350.0, 0], [157.0, 156463.0, 0], [157.0, 160364.0, 0], [175.0, 185404.0, 0], [139.0, 218454.0, 0], [139.0, 230111.0, 0], [124.0, 322163.0, 0], [122.0, 349722.0, 0], [140.0, 398842.0, 0], [113.0, 418924.0, 0], [104.0, 510123.0, 0], [103.0, 547735.0, 0], [111.0, 724103.0, 0], [95.0, 706424.0, 0], [87.0, 879247.0, 0], [87.0, 926166.0, 0], [75.0, 1010829.0, 0], [87.0, 1268675.0, 0], [78.0, 1307360.0, 0], [78.0, 1339952.0, 0], [65.0, 1523686.0, 0], [69.0, 2406398.0, 0], [68.0, 2736634.0, 0], [74.0, 2938565.0, 0]], "conditions": {"material": "-", "am_type": "-", "load_ratio": "-", "test_type": "Axial (tensile loading)", "temperature": "-", "surface_treatment": "-"}, "metadata": {"dataset_id": 4568, "title": "A simplified method for evaluating singular stress field and fatigue strength of U-shaped notch", "doi": "10.1016/j.marstruc.2020.102770", "authors": "Shen, Wei; Qiu, Yu; Yan, RenJun; Xu, Linzhi; Liu, Enqian", "publication": "MARINE STRUCTURES", "year_of_publication": 2020, "UT": "WOS:000538121100022", "base_material": "-", "base_young_modulus": 206, "base_yield_strength": "-", "base_ultimate_strength": "-", "base_elongation": "-", "weld_material": "-", "weld_young_modulus": "-", "weld_yield_strength": "-", "weld_ultimate_strength": "-", "weld_elongation": "-", "processing": "-", "welding_joint": "Cruciform joints (transverse non-load carrying fillet welded joints)", "welding_method": "-", "welding_voltage": "-", "welding_current": "-", "welding_speed": "-", "preheat_temp": "-", "welding_env": "-", "residual_stress": "-", "fatigue_specimen_type": "Cruciform welded joints", "fatigue_specimen_thickness": 38, "fatigue_test_type": "Axial (tensile loading)", "fatigue_temp": "-", "fatigue_env": "-", "load_ratio": "-", "frequency": "-", "fatigue_machine": "-", "fatigue_standard": "IIW specification", "fatigue_test_control": "Stress-controlled", "stress_concentration": "-", "failure_location": "-"}}, {"id": "WELD2025:4569", "name": "- | Cruciform joints (transverse non-load carrying fillet welded joints)", "material_family": "Welded joint", "points": [[147.0, 105505.0, 0], [109.0, 231975.0, 0], [78.0, 752225.0, 0], [89.0, 850859.0, 0], [69.0, 1766364.0, 0]], "conditions": {"material": "-", "am_type": "-", "load_ratio": "-", "test_type": "Axial (tensile loading)", "temperature": "-", "surface_treatment": "-"}, "metadata": {"dataset_id": 4569, "title": "A simplified method for evaluating singular stress field and fatigue strength of U-shaped notch", "doi": "10.1016/j.marstruc.2020.102770", "authors": "Shen, Wei; Qiu, Yu; Yan, RenJun; Xu, Linzhi; Liu, Enqian", "publication": "MARINE STRUCTURES", "year_of_publication": 2020, "UT": "WOS:000538121100022", "base_material": "-", "base_young_modulus": 206, "base_yield_strength": "-", "base_ultimate_strength": "-", "base_elongation": "-", "weld_material": "-", "weld_young_modulus": "-", "weld_yield_strength": "-", "weld_ultimate_strength": "-", "weld_elongation": "-", "processing": "-", "welding_joint": "Cruciform joints (transverse non-load carrying fillet welded joints)", "welding_method": "-", "welding_voltage": "-", "welding_current": "-", "welding_speed": "-", "preheat_temp": "-", "welding_env": "-", "residual_stress": "-", "fatigue_specimen_type": "Cruciform welded joints", "fatigue_specimen_thickness": 50, "fatigue_test_type": "Axial (tensile loading)", "fatigue_temp": "-", "fatigue_env": "-", "load_ratio": "-", "frequency": "-", "fatigue_machine": "-", "fatigue_standard": "IIW specification", "fatigue_test_control": "Stress-controlled", "stress_concentration": "-", "failure_location": "-"}}, {"id": "WELD2025:4570", "name": "- | Cruciform joints (transverse non-load carrying fillet welded joints)", "material_family": "Welded joint", "points": [[119.0, 120298.0, 0], [102.0, 109601.0, 0], [81.0, 226292.0, 0], [95.0, 250427.0, 0], [67.0, 320289.0, 0], [77.0, 452178.0, 0], [43.0, 1139792.0, 0], [52.0, 1891103.0, 0], [38.0, 2132658.0, 0]], "conditions": {"material": "-", "am_type": "-", "load_ratio": "-", "test_type": "Axial (tensile loading)", "temperature": "-", "surface_treatment": "-"}, "metadata": {"dataset_id": 4570, "title": "A simplified method for evaluating singular stress field and fatigue strength of U-shaped notch", "doi": "10.1016/j.marstruc.2020.102770", "authors": "Shen, Wei; Qiu, Yu; Yan, RenJun; Xu, Linzhi; Liu, Enqian", "publication": "MARINE STRUCTURES", "year_of_publication": 2020, "UT": "WOS:000538121100022", "base_material": "-", "base_young_modulus": 206, "base_yield_strength": "-", "base_ultimate_strength": "-", "base_elongation": "-", "weld_material": "-", "weld_young_modulus": "-", "weld_yield_strength": "-", "weld_ultimate_strength": "-", "weld_elongation": "-", "processing": "-", "welding_joint": "Cruciform joints (transverse non-load carrying fillet welded joints)", "welding_method": "-", "welding_voltage": "-", "welding_current": "-", "welding_speed": "-", "preheat_temp": "-", "welding_env": "-", "residual_stress": "-", "fatigue_specimen_type": "Cruciform welded joints", "fatigue_specimen_thickness": 100, "fatigue_test_type": "Axial (tensile loading)", "fatigue_temp": "-", "fatigue_env": "-", "load_ratio": "-", "frequency": "-", "fatigue_machine": "-", "fatigue_standard": "IIW specification", "fatigue_test_control": "Stress-controlled", "stress_concentration": "-", "failure_location": "-"}}, {"id": "WELD2025:4571", "name": "- | Single-sided girth weld", "material_family": "Welded joint", "points": [[300.0, 114523.0, 0], [200.0, 354824.0, 0], [149.0, 762828.0, 0], [99.0, 2571886.0, 0], [76.0, 8264967.0, 0], [50.0, 54805635.0, 0]], "conditions": {"material": "-", "am_type": "-", "load_ratio": "-", "test_type": "Axial", "temperature": "-", "surface_treatment": "-"}, "metadata": {"dataset_id": 4571, "title": "Fatigue reliability of single-sided girth welds in offshore pipelines and risers accounting for non-destructive inspection", "doi": "10.1016/j.marstruc.2022.103268", "authors": "Dong, Yan; Kong, Xiangyu; An, Gansheng; Kang, Jichuan", "publication": "MARINE STRUCTURES", "year_of_publication": 2022, "UT": "WOS:000844304300003", "base_material": "-", "base_young_modulus": "-", "base_yield_strength": "-", "base_ultimate_strength": "-", "base_elongation": "-", "weld_material": "-", "weld_young_modulus": "-", "weld_yield_strength": "-", "weld_ultimate_strength": "-", "weld_elongation": "-", "processing": "-", "welding_joint": "Single-sided girth weld", "welding_method": "-", "welding_voltage": "-", "welding_current": "-", "welding_speed": "-", "preheat_temp": "-", "welding_env": "-", "residual_stress": "-", "fatigue_specimen_type": "Full-scale pipe with girth weld", "fatigue_specimen_thickness": 20, "fatigue_test_type": "Axial", "fatigue_temp": "-", "fatigue_env": "In air", "load_ratio": "-", "frequency": "-", "fatigue_machine": "-", "fatigue_standard": "DNVGL-RP-C203", "fatigue_test_control": "Stress", "stress_concentration": "-", "failure_location": "-"}}, {"id": "WELD2025:4572", "name": "Low-carbon steel Q235B | Cruciform welded joint", "material_family": "Welded joint", "points": [[268.0, 1059808.0, 0], [246.0, 913368.0, 0], [220.0, 1374815.0, 0], [212.0, 2786154.0, 0], [209.0, 3482386.0, 0], [185.0, 4372873.0, 0], [185.0, 4911577.0, 0], [190.0, 7057286.0, 0]], "conditions": {"material": "Low-carbon steel Q235B", "am_type": "Carbon-dioxide arc welding", "load_ratio": "0.1", "test_type": "tension-tension", "temperature": "25", "surface_treatment": "Spray fused by Ni60A nickel-base alloy powder"}, "metadata": {"dataset_id": 4572, "title": "Fatigue behavior of welded joint spray fused by nickel-base alloy powder", "doi": "10.1016/j.jmatprotec.2011.06.025", "authors": "Zhao, Xiaohui; Wang, Dongpo; Deng, Caiyan", "publication": "JOURNAL OF MATERIALS PROCESSING TECHNOLOGY", "year_of_publication": 2011, "UT": "WOS:000295909600015", "base_material": "Low-carbon steel Q235B", "base_young_modulus": "-", "base_yield_strength": "-", "base_ultimate_strength": "-", "base_elongation": "-", "weld_material": "H08Mn2Si", "weld_young_modulus": "-", "weld_yield_strength": "-", "weld_ultimate_strength": "-", "weld_elongation": "-", "processing": "Spray fused by Ni60A nickel-base alloy powder", "welding_joint": "Cruciform welded joint", "welding_method": "Carbon-dioxide arc welding", "welding_voltage": "-", "welding_current": "-", "welding_speed": "-", "preheat_temp": "-", "welding_env": "-", "residual_stress": "-", "fatigue_specimen_type": "Cruciform welded joint", "fatigue_specimen_thickness": "-", "fatigue_test_type": "tension-tension", "fatigue_temp": 25, "fatigue_env": "Air", "load_ratio": 0.1, "frequency": 8, "fatigue_machine": "200 kN high-frequency fatigue testing machine", "fatigue_standard": "-", "fatigue_test_control": "Stress", "stress_concentration": "-", "failure_location": "-"}}, {"id": "WELD2025:4573", "name": "Low-carbon steel Q235B | Cruciform welded joint", "material_family": "Welded joint", "points": [[244.0, 416463.0, 0], [256.0, 530299.0, 0], [200.0, 1011685.0, 0], [190.0, 1394115.0, 0], [206.0, 1894513.0, 0], [177.0, 2709543.0, 0], [166.0, 6082141.0, 0], [148.0, 8739232.0, 0]], "conditions": {"material": "Low-carbon steel Q235B", "am_type": "Carbon-dioxide arc welding", "load_ratio": "0.1", "test_type": "tension-tension", "temperature": "25", "surface_treatment": "Spray fused by Ni25A nickel-base alloy powder"}, "metadata": {"dataset_id": 4573, "title": "Fatigue behavior of welded joint spray fused by nickel-base alloy powder", "doi": "10.1016/j.jmatprotec.2011.06.025", "authors": "Zhao, Xiaohui; Wang, Dongpo; Deng, Caiyan", "publication": "JOURNAL OF MATERIALS PROCESSING TECHNOLOGY", "year_of_publication": 2011, "UT": "WOS:000295909600015", "base_material": "Low-carbon steel Q235B", "base_young_modulus": "-", "base_yield_strength": "-", "base_ultimate_strength": "-", "base_elongation": "-", "weld_material": "H08Mn2Si", "weld_young_modulus": "-", "weld_yield_strength": "-", "weld_ultimate_strength": "-", "weld_elongation": "-", "processing": "Spray fused by Ni25A nickel-base alloy powder", "welding_joint": "Cruciform welded joint", "welding_method": "Carbon-dioxide arc welding", "welding_voltage": "-", "welding_current": "-", "welding_speed": "-", "preheat_temp": "-", "welding_env": "-", "residual_stress": "-", "fatigue_specimen_type": "Cruciform welded joint", "fatigue_specimen_thickness": "-", "fatigue_test_type": "tension-tension", "fatigue_temp": 25, "fatigue_env": "Air", "load_ratio": 0.1, "frequency": 8, "fatigue_machine": "200 kN high-frequency fatigue testing machine", "fatigue_standard": "-", "fatigue_test_control": "Stress", "stress_concentration": "-", "failure_location": "-"}}, {"id": "WELD2025:4574", "name": "Low-carbon steel Q235B | Cruciform welded joint", "material_family": "Welded joint", "points": [[242.0, 153346.0, 0], [198.0, 299424.0, 0], [187.0, 584658.0, 0], [169.0, 704091.0, 0], [152.0, 888253.0, 0], [141.0, 1825375.0, 0], [111.0, 2147771.0, 0], [116.0, 3482386.0, 0]], "conditions": {"material": "Low-carbon steel Q235B", "am_type": "Carbon-dioxide arc welding", "load_ratio": "0.1", "test_type": "tension-tension", "temperature": "25", "surface_treatment": "-"}, "metadata": {"dataset_id": 4574, "title": "Fatigue behavior of welded joint spray fused by nickel-base alloy powder", "doi": "10.1016/j.jmatprotec.2011.06.025", "authors": "Zhao, Xiaohui; Wang, Dongpo; Deng, Caiyan", "publication": "JOURNAL OF MATERIALS PROCESSING TECHNOLOGY", "year_of_publication": 2011, "UT": "WOS:000295909600015", "base_material": "Low-carbon steel Q235B", "base_young_modulus": "-", "base_yield_strength": "-", "base_ultimate_strength": "-", "base_elongation": "-", "weld_material": "H08Mn2Si", "weld_young_modulus": "-", "weld_yield_strength": "-", "weld_ultimate_strength": "-", "weld_elongation": "-", "processing": "-", "welding_joint": "Cruciform welded joint", "welding_method": "Carbon-dioxide arc welding", "welding_voltage": "-", "welding_current": "-", "welding_speed": "-", "preheat_temp": "-", "welding_env": "-", "residual_stress": "-", "fatigue_specimen_type": "Cruciform welded joint", "fatigue_specimen_thickness": "-", "fatigue_test_type": "tension-tension", "fatigue_temp": 25, "fatigue_env": "Air", "load_ratio": 0.1, "frequency": 8, "fatigue_machine": "200 kN high-frequency fatigue testing machine", "fatigue_standard": "-", "fatigue_test_control": "Stress", "stress_concentration": "-", "failure_location": "-"}}, {"id": "WELD2025:4575", "name": "Al alloy 7075-T6 | -", "material_family": "Welded joint", "points": [[173.0, 37900.0, 0], [158.0, 41552.0, 0], [122.0, 173871.0, 0], [144.0, 264168.0, 0], [119.0, 280789.0, 0], [107.0, 345959.0, 0], [132.0, 680497.0, 0], [109.0, 741313.0, 0], [102.0, 727674.0, 0], [96.0, 1874572.0, 0], [87.0, 3008309.0, 1]], "conditions": {"material": "Al alloy 7075-T6", "am_type": "Friction Stir Welding (FSW)", "load_ratio": "-", "test_type": "High-frequency fatigue test (axial)", "temperature": "-", "surface_treatment": "-"}, "metadata": {"dataset_id": 4575, "title": "The influence of zigzag-curve defect on the fatigue properties of friction stir welds in 7075-T6 Al alloy", "doi": "10.1016/j.matchemphys.2007.01.023", "authors": "Di, Shusheng; Yang, Xinqi; Fang, Dapeng; Luan, Guohong", "publication": "MATERIALS CHEMISTRY AND PHYSICS", "year_of_publication": 2007, "UT": "WOS:000248982100007", "base_material": "Al alloy 7075-T6", "base_young_modulus": "-", "base_yield_strength": "-", "base_ultimate_strength": "-", "base_elongation": "-", "weld_material": "-", "weld_young_modulus": "-", "weld_yield_strength": "-", "weld_ultimate_strength": "-", "weld_elongation": "-", "processing": "-", "welding_joint": "-", "welding_method": "Friction Stir Welding (FSW)", "welding_voltage": "-", "welding_current": "-", "welding_speed": "-", "preheat_temp": "-", "welding_env": "-", "residual_stress": "-", "fatigue_specimen_type": "Cross-weld specimen", "fatigue_specimen_thickness": 4.85, "fatigue_test_type": "High-frequency fatigue test (axial)", "fatigue_temp": "-", "fatigue_env": "-", "load_ratio": "-", "frequency": "-", "fatigue_machine": "High-frequency fatigue test machine", "fatigue_standard": "IIW (International Institute of Welding)", "fatigue_test_control": "-", "stress_concentration": "-", "failure_location": "-"}}, {"id": "WELD2025:4579", "name": "AZ31B magnesium alloy | Square butt joint", "material_family": "Welded joint", "points": [[150.0, 97376.0, 0], [125.0, 295626.0, 0], [98.0, 584496.0, 0], [76.0, 1005932.0, 0], [50.0, 1913615.0, 0]], "conditions": {"material": "AZ31B magnesium alloy", "am_type": "LBW (Laser Beam Welding)", "load_ratio": "0.1", "test_type": "Axial", "temperature": "-", "surface_treatment": "-"}, "metadata": {"dataset_id": 4579, "title": "Fatigue performance of pulsed current gas tungsten arc, friction stir and laser beam welded AZ31B magnesium alloy joints", "doi": "10.1016/j.matdes.2010.03.013", "authors": "Padmanaban, G.; Balasubramanian, V.", "publication": "MATERIALS & DESIGN", "year_of_publication": 2010, "UT": "WOS:000279118300018", "base_material": "AZ31B magnesium alloy", "base_young_modulus": "-", "base_yield_strength": 176, "base_ultimate_strength": 215, "base_elongation": 14.7, "weld_material": "AZ31B magnesium alloy", "weld_young_modulus": "-", "weld_yield_strength": 174, "weld_ultimate_strength": 212, "weld_elongation": 12.1, "processing": "-", "welding_joint": "Square butt joint", "welding_method": "LBW (Laser Beam Welding)", "welding_voltage": "-", "welding_current": "-", "welding_speed": 91.67, "preheat_temp": "-", "welding_env": "Argon shielding gas (PCGTAW)", "residual_stress": "-", "fatigue_specimen_type": "Smooth (hourglass type)", "fatigue_specimen_thickness": 4, "fatigue_test_type": "Axial", "fatigue_temp": "-", "fatigue_env": "-", "load_ratio": 0.1, "frequency": 10, "fatigue_machine": "Instron 8801 (100 kN capacity)", "fatigue_standard": "ASTM E 466-96 (Reapproved 2002)", "fatigue_test_control": "Stress", "stress_concentration": "-", "failure_location": "Weld region"}}, {"id": "WELD2025:4580", "name": "AZ31B magnesium alloy | Square butt joint", "material_family": "Welded joint", "points": [[151.0, 76770.0, 0], [127.0, 192440.0, 0], [101.0, 431279.0, 0], [73.0, 742600.0, 0], [49.0, 1150869.0, 0]], "conditions": {"material": "AZ31B magnesium alloy", "am_type": "FSW (Friction Stir Welding)", "load_ratio": "0.1", "test_type": "Axial", "temperature": "-", "surface_treatment": "-"}, "metadata": {"dataset_id": 4580, "title": "Fatigue performance of pulsed current gas tungsten arc, friction stir and laser beam welded AZ31B magnesium alloy joints", "doi": "10.1016/j.matdes.2010.03.013", "authors": "Padmanaban, G.; Balasubramanian, V.", "publication": "MATERIALS & DESIGN", "year_of_publication": 2010, "UT": "WOS:000279118300018", "base_material": "AZ31B magnesium alloy", "base_young_modulus": "-", "base_yield_strength": 176, "base_ultimate_strength": 215, "base_elongation": 14.7, "weld_material": "AZ31B magnesium alloy", "weld_young_modulus": "-", "weld_yield_strength": 171, "weld_ultimate_strength": 208, "weld_elongation": 11.8, "processing": "-", "welding_joint": "Square butt joint", "welding_method": "FSW (Friction Stir Welding)", "welding_voltage": "-", "welding_current": "-", "welding_speed": 0.67, "preheat_temp": "-", "welding_env": "Argon shielding gas (PCGTAW)", "residual_stress": "-", "fatigue_specimen_type": "Smooth (hourglass type)", "fatigue_specimen_thickness": 4, "fatigue_test_type": "Axial", "fatigue_temp": "-", "fatigue_env": "-", "load_ratio": 0.1, "frequency": 10, "fatigue_machine": "Instron 8801 (100 kN capacity)", "fatigue_standard": "ASTM E 466-96 (Reapproved 2002)", "fatigue_test_control": "Stress", "stress_concentration": "-", "failure_location": "Weld region"}}, {"id": "WELD2025:4581", "name": "AZ31B magnesium alloy | Square butt joint", "material_family": "Welded joint", "points": [[148.0, 57798.0, 0], [126.0, 114974.0, 0], [100.0, 296007.0, 0], [75.0, 489789.0, 0], [49.0, 789896.0, 0]], "conditions": {"material": "AZ31B magnesium alloy", "am_type": "PCGTAW (Pulsed Current Gas Tungsten Arc Welding)", "load_ratio": "0.1", "test_type": "Axial", "temperature": "-", "surface_treatment": "-"}, "metadata": {"dataset_id": 4581, "title": "Fatigue performance of pulsed current gas tungsten arc, friction stir and laser beam welded AZ31B magnesium alloy joints", "doi": "10.1016/j.matdes.2010.03.013", "authors": "Padmanaban, G.; Balasubramanian, V.", "publication": "MATERIALS & DESIGN", "year_of_publication": 2010, "UT": "WOS:000279118300018", "base_material": "AZ31B magnesium alloy", "base_young_modulus": "-", "base_yield_strength": 176, "base_ultimate_strength": 215, "base_elongation": 14.7, "weld_material": "AZ31B magnesium alloy", "weld_young_modulus": "-", "weld_yield_strength": 151, "weld_ultimate_strength": 188, "weld_elongation": 7.6, "processing": "-", "welding_joint": "Square butt joint", "welding_method": "PCGTAW (Pulsed Current Gas Tungsten Arc Welding)", "welding_voltage": "-", "welding_current": "210-80", "welding_speed": 3, "preheat_temp": "-", "welding_env": "Argon shielding gas (PCGTAW)", "residual_stress": "-", "fatigue_specimen_type": "Smooth (hourglass type)", "fatigue_specimen_thickness": 4, "fatigue_test_type": "Axial", "fatigue_temp": "-", "fatigue_env": "-", "load_ratio": 0.1, "frequency": 10, "fatigue_machine": "Instron 8801 (100 kN capacity)", "fatigue_standard": "ASTM E 466-96 (Reapproved 2002)", "fatigue_test_control": "Stress", "stress_concentration": "-", "failure_location": "Weld region"}}, {"id": "WELD2025:4582", "name": "AZ31B magnesium alloy | Square butt joint", "material_family": "Welded joint", "points": [[150.0, 73602.0, 0], [125.0, 100959.0, 0], [101.0, 169823.0, 0], [76.0, 242359.0, 0], [50.0, 496760.0, 0]], "conditions": {"material": "AZ31B magnesium alloy", "am_type": "LBW (Laser Beam Welding)", "load_ratio": "0.1", "test_type": "Axial", "temperature": "-", "surface_treatment": "-"}, "metadata": {"dataset_id": 4582, "title": "Fatigue performance of pulsed current gas tungsten arc, friction stir and laser beam welded AZ31B magnesium alloy joints", "doi": "10.1016/j.matdes.2010.03.013", "authors": "Padmanaban, G.; Balasubramanian, V.", "publication": "MATERIALS & DESIGN", "year_of_publication": 2010, "UT": "WOS:000279118300018", "base_material": "AZ31B magnesium alloy", "base_young_modulus": "-", "base_yield_strength": 176, "base_ultimate_strength": 215, "base_elongation": 14.7, "weld_material": "AZ31B magnesium alloy", "weld_young_modulus": "-", "weld_yield_strength": 174, "weld_ultimate_strength": 212, "weld_elongation": 12.1, "processing": "-", "welding_joint": "Square butt joint", "welding_method": "LBW (Laser Beam Welding)", "welding_voltage": "-", "welding_current": "-", "welding_speed": 91.67, "preheat_temp": "-", "welding_env": "Argon shielding gas (PCGTAW)", "residual_stress": "-", "fatigue_specimen_type": "Notched", "fatigue_specimen_thickness": 4, "fatigue_test_type": "Axial", "fatigue_temp": "-", "fatigue_env": "-", "load_ratio": 0.1, "frequency": 10, "fatigue_machine": "Instron 8801 (100 kN capacity)", "fatigue_standard": "ASTM E 466-96 (Reapproved 2002)", "fatigue_test_control": "Stress", "stress_concentration": "2.52", "failure_location": "Weld region"}}, {"id": "WELD2025:4583", "name": "AZ31B magnesium alloy | Square butt joint", "material_family": "Welded joint", "points": [[149.0, 60024.0, 0], [125.0, 79670.0, 0], [101.0, 120621.0, 0], [75.0, 175575.0, 0], [51.0, 343665.0, 0]], "conditions": {"material": "AZ31B magnesium alloy", "am_type": "FSW (Friction Stir Welding)", "load_ratio": "0.1", "test_type": "Axial", "temperature": "-", "surface_treatment": "-"}, "metadata": {"dataset_id": 4583, "title": "Fatigue performance of pulsed current gas tungsten arc, friction stir and laser beam welded AZ31B magnesium alloy joints", "doi": "10.1016/j.matdes.2010.03.013", "authors": "Padmanaban, G.; Balasubramanian, V.", "publication": "MATERIALS & DESIGN", "year_of_publication": 2010, "UT": "WOS:000279118300018", "base_material": "AZ31B magnesium alloy", "base_young_modulus": "-", "base_yield_strength": 176, "base_ultimate_strength": 215, "base_elongation": 14.7, "weld_material": "AZ31B magnesium alloy", "weld_young_modulus": "-", "weld_yield_strength": 171, "weld_ultimate_strength": 208, "weld_elongation": 11.8, "processing": "-", "welding_joint": "Square butt joint", "welding_method": "FSW (Friction Stir Welding)", "welding_voltage": "-", "welding_current": "-", "welding_speed": 0.67, "preheat_temp": "-", "welding_env": "Argon shielding gas (PCGTAW)", "residual_stress": "-", "fatigue_specimen_type": "Notched", "fatigue_specimen_thickness": 4, "fatigue_test_type": "Axial", "fatigue_temp": "-", "fatigue_env": "-", "load_ratio": 0.1, "frequency": 10, "fatigue_machine": "Instron 8801 (100 kN capacity)", "fatigue_standard": "ASTM E 466-96 (Reapproved 2002)", "fatigue_test_control": "Stress", "stress_concentration": "2.72", "failure_location": "Weld region"}}, {"id": "WELD2025:4584", "name": "AZ31B magnesium alloy | Square butt joint", "material_family": "Welded joint", "points": [[150.0, 39138.0, 0], [126.0, 58479.0, 0], [100.0, 88541.0, 0], [75.0, 116768.0, 0], [50.0, 199069.0, 0]], "conditions": {"material": "AZ31B magnesium alloy", "am_type": "PCGTAW (Pulsed Current Gas Tungsten Arc Welding)", "load_ratio": "0.1", "test_type": "Axial", "temperature": "-", "surface_treatment": "-"}, "metadata": {"dataset_id": 4584, "title": "Fatigue performance of pulsed current gas tungsten arc, friction stir and laser beam welded AZ31B magnesium alloy joints", "doi": "10.1016/j.matdes.2010.03.013", "authors": "Padmanaban, G.; Balasubramanian, V.", "publication": "MATERIALS & DESIGN", "year_of_publication": 2010, "UT": "WOS:000279118300018", "base_material": "AZ31B magnesium alloy", "base_young_modulus": "-", "base_yield_strength": 176, "base_ultimate_strength": 215, "base_elongation": 14.7, "weld_material": "AZ31B magnesium alloy", "weld_young_modulus": "-", "weld_yield_strength": 151, "weld_ultimate_strength": 188, "weld_elongation": 7.6, "processing": "-", "welding_joint": "Square butt joint", "welding_method": "PCGTAW (Pulsed Current Gas Tungsten Arc Welding)", "welding_voltage": "-", "welding_current": "210-80", "welding_speed": 3, "preheat_temp": "-", "welding_env": "Argon shielding gas (PCGTAW)", "residual_stress": "-", "fatigue_specimen_type": "Notched", "fatigue_specimen_thickness": 4, "fatigue_test_type": "Axial", "fatigue_temp": "-", "fatigue_env": "-", "load_ratio": 0.1, "frequency": 10, "fatigue_machine": "Instron 8801 (100 kN capacity)", "fatigue_standard": "ASTM E 466-96 (Reapproved 2002)", "fatigue_test_control": "Stress", "stress_concentration": "3.33", "failure_location": "Weld region"}}, {"id": "WELD2025:4585", "name": "Titanium Grade 2 (Ti–6Al–4V) | Butt Joint", "material_family": "Welded joint", "points": [[233.0, 96391.0, 0], [222.0, 202541.0, 0], [203.0, 362033.0, 0], [182.0, 766335.0, 0], [162.0, 3097847.0, 0], [187.0, 5578120.0, 0]], "conditions": {"material": "Titanium Grade 2 (Ti–6Al–4V)", "am_type": "Laser", "load_ratio": "0.1", "test_type": "Axial (tensile fatigue)", "temperature": "-", "surface_treatment": "-"}, "metadata": {"dataset_id": 4585, "title": "Fatigue resistance of titanium laser and hybrid welded joints", "doi": "10.1016/j.matdes.2010.12.002", "authors": "Casavola, C.; Pappalettere, C.; Pluvinage, G.", "publication": "MATERIALS & DESIGN", "year_of_publication": 2011, "UT": "WOS:000289174000078", "base_material": "Titanium Grade 2 (Ti–6Al–4V)", "base_young_modulus": 105.3, "base_yield_strength": 358.3, "base_ultimate_strength": 422.8, "base_elongation": 18, "weld_material": "Titanium Grade 2 (Ti–6Al–4V)", "weld_young_modulus": "-", "weld_yield_strength": "-", "weld_ultimate_strength": "-", "weld_elongation": "-", "processing": "-", "welding_joint": "Butt Joint", "welding_method": "Laser", "welding_voltage": "-", "welding_current": "-", "welding_speed": 25, "preheat_temp": "-", "welding_env": "He (plasma suppression), Ar (shielding)", "residual_stress": "-", "fatigue_specimen_type": "Rectangular plates (flat)", "fatigue_specimen_thickness": 1.5, "fatigue_test_type": "Axial (tensile fatigue)", "fatigue_temp": "-", "fatigue_env": "-", "load_ratio": 0.1, "frequency": "10–15", "fatigue_machine": "250 kN Schenck servo-hydraulic testing machine", "fatigue_standard": "AWS D1.9 (2007)", "fatigue_test_control": "Load control", "stress_concentration": "1.10–1.31", "failure_location": "Base metal zone"}}, {"id": "WELD2025:4586", "name": "Titanium Grade 5 (Ti–6Al–4V) | Butt Joint", "material_family": "Welded joint", "points": [[303.0, 336372.0, 0], [284.0, 610156.0, 0], [270.0, 983956.0, 0], [271.0, 5496702.0, 0], [197.0, 4607590.0, 0]], "conditions": {"material": "Titanium Grade 5 (Ti–6Al–4V)", "am_type": "Laser", "load_ratio": "0.1", "test_type": "Axial (tensile fatigue)", "temperature": "-", "surface_treatment": "-"}, "metadata": {"dataset_id": 4586, "title": "Fatigue resistance of titanium laser and hybrid welded joints", "doi": "10.1016/j.matdes.2010.12.002", "authors": "Casavola, C.; Pappalettere, C.; Pluvinage, G.", "publication": "MATERIALS & DESIGN", "year_of_publication": 2011, "UT": "WOS:000289174000078", "base_material": "Titanium Grade 5 (Ti–6Al–4V)", "base_young_modulus": 110.1, "base_yield_strength": 765.0, "base_ultimate_strength": 965.1, "base_elongation": 14, "weld_material": "Titanium Grade 5 (Ti–6Al–4V)", "weld_young_modulus": "-", "weld_yield_strength": "-", "weld_ultimate_strength": "-", "weld_elongation": "-", "processing": "-", "welding_joint": "Butt Joint", "welding_method": "Laser", "welding_voltage": "-", "welding_current": "-", "welding_speed": 50, "preheat_temp": "-", "welding_env": "He (plasma suppression), Ar (shielding)", "residual_stress": "-", "fatigue_specimen_type": "Rectangular plates (flat)", "fatigue_specimen_thickness": 3, "fatigue_test_type": "Axial (tensile fatigue)", "fatigue_temp": "-", "fatigue_env": "-", "load_ratio": 0.1, "frequency": "10–15", "fatigue_machine": "250 kN Schenck servo-hydraulic testing machine", "fatigue_standard": "AWS D1.9 (2007)", "fatigue_test_control": "Load control", "stress_concentration": "1.10–1.31", "failure_location": "Base metal zone"}}, {"id": "WELD2025:4587", "name": "Titanium Grade 5 (Ti–6Al–4V) | Butt Joint", "material_family": "Welded joint", "points": [[215.0, 57466.0, 0], [259.0, 60159.0, 0], [268.0, 89231.0, 0], [217.0, 199223.0, 0], [236.0, 205384.0, 0], [226.0, 300017.0, 0], [198.0, 286614.0, 0], [166.0, 415421.0, 0], [168.0, 537566.0, 0], [180.0, 640029.0, 0], [197.0, 773697.0, 0], [130.0, 602044.0, 0], [152.0, 1407556.0, 0], [174.0, 2641292.0, 0], [146.0, 4006464.0, 0], [172.0, 4422566.0, 0], [178.0, 10105195.0, 0], [155.0, 10414002.0, 0], [124.0, 11061069.0, 0], [105.0, 11398459.0, 0]], "conditions": {"material": "Titanium Grade 5 (Ti–6Al–4V)", "am_type": "Hybrid Laser-MIG", "load_ratio": "0.1", "test_type": "Axial (tensile fatigue)", "temperature": "-", "surface_treatment": "-"}, "metadata": {"dataset_id": 4587, "title": "Fatigue resistance of titanium laser and hybrid welded joints", "doi": "10.1016/j.matdes.2010.12.002", "authors": "Casavola, C.; Pappalettere, C.; Pluvinage, G.",
