Repository: yunyunfanfan/S-PA-CBB

# S-PA-CBB

Official research code, processed curve records, evaluation outputs, and manuscript source for:

> **From Physics to Selective Generation: Conditional Brownian Bridges for Sparse S–N Curve Reconstruction and Fatigue Decision-Making**

S-PA-CBB reconstructs a complete probabilistic stress–life (S–N) curve from only two to four observed fatigue tests. The method first fits an interpretable Basquin state, diagnoses whether that state is sufficient, and applies a ControlNet-style conditional Brownian-bridge residual only to curves that benefit from correction.

File: external_data/weld2025_disjoint_curves.json (part 178 of 223)
"publication": "MATERIALS & DESIGN", "year_of_publication": 2011, "UT": "WOS:000289174000078", "base_material": "Titanium Grade 5 (Ti–6Al–4V)", "base_young_modulus": 110.1, "base_yield_strength": 765.0, "base_ultimate_strength": 965.1, "base_elongation": 14, "weld_material": "Titanium Grade 5 (Ti–6Al–4V)", "weld_young_modulus": "-", "weld_yield_strength": "-", "weld_ultimate_strength": "-", "weld_elongation": "-", "processing": "-", "welding_joint": "Butt Joint", "welding_method": "Hybrid Laser-MIG", "welding_voltage": "-", "welding_current": "-", "welding_speed": 33.33, "preheat_temp": "-", "welding_env": "He (plasma suppression), Ar (shielding)", "residual_stress": "-", "fatigue_specimen_type": "Rectangular plates (flat)", "fatigue_specimen_thickness": 3, "fatigue_test_type": "Axial (tensile fatigue)", "fatigue_temp": "-", "fatigue_env": "-", "load_ratio": 0.1, "frequency": "10–15", "fatigue_machine": "250 kN Schenck servo-hydraulic testing machine", "fatigue_standard": "AWS D1.9 (2007)", "fatigue_test_control": "Load control", "stress_concentration": "1.10–1.31", "failure_location": "Weld toe"}}, {"id": "WELD2025:4588", "name": "AISI 304 stainless steel | Butt joint", "material_family": "Welded joint", "points": [[862.0, 522.0, 0], [740.0, 1605.0, 0], [640.0, 3221.0, 0]], "conditions": {"material": "AISI 304 stainless steel", "am_type": "Resistance upset butt welding with welding power of 3000 V.A", "load_ratio": "-1", "test_type": "Axial (pull-push)", "temperature": "-", "surface_treatment": "Heat treatment (heated at 1060°C for 10 min, air-cooled)"}, "metadata": {"dataset_id": 4588, "title": "Microstructure and mechanical properties of resistance upset butt welded 304 austenitic stainless steel joints", "doi": "10.1016/j.matdes.2011.03.007", "authors": "Sharifitabar, M.; Halvaee, A.; Khorshahian, S.", "publication": "MATERIALS & DESIGN", "year_of_publication": 2011, "UT": "WOS:000291125100024", "base_material": "AISI 304 stainless steel", "base_young_modulus": "-", "base_yield_strength": 242, "base_ultimate_strength": 658, "base_elongation": "-", "weld_material": "AISI 304 stainless steel", "weld_young_modulus": "-", "weld_yield_strength": "-", "weld_ultimate_strength": "-", "weld_elongation": "-", "processing": "Heat treatment (heated at 1060°C for 10 min, air-cooled)", "welding_joint": "Butt joint", "welding_method": "Resistance upset butt welding with welding power of 3000 V.A", "welding_voltage": "-", "welding_current": "1500–3000", "welding_speed": "-", "preheat_temp": "-", "welding_env": "-", "residual_stress": "-", "fatigue_specimen_type": "Round bar", "fatigue_specimen_thickness": 8, "fatigue_test_type": "Axial (pull-push)", "fatigue_temp": "-", "fatigue_env": "-", "load_ratio": -1, "frequency": 2, "fatigue_machine": "Instron 8502", "fatigue_standard": "ASTM-E606–92", "fatigue_test_control": "Stress", "stress_concentration": "-", "failure_location": "Weld interface"}}, {"id": "WELD2025:4589", "name": "AISI 304 stainless steel | Butt joint", "material_family": "Welded joint", "points": [[860.0, 450.0, 0], [742.0, 1208.0, 0], [642.0, 2784.0, 0]], "conditions": {"material": "AISI 304 stainless steel", "am_type": "Resistance upset butt welding with welding power of 5000 V.A", "load_ratio": "-1", "test_type": "Axial (pull-push)", "temperature": "-", "surface_treatment": "Heat treatment (heated at 1060°C for 10 min, air-cooled)"}, "metadata": {"dataset_id": 4589, "title": "Microstructure and mechanical properties of resistance upset butt welded 304 austenitic stainless steel joints", "doi": "10.1016/j.matdes.2011.03.007", "authors": "Sharifitabar, M.; Halvaee, A.; Khorshahian, S.", "publication": "MATERIALS & DESIGN", "year_of_publication": 2011, "UT": "WOS:000291125100024", "base_material": "AISI 304 stainless steel", "base_young_modulus": "-", "base_yield_strength": 242, "base_ultimate_strength": 658, "base_elongation": "-", "weld_material": "AISI 304 stainless steel", "weld_young_modulus": "-", "weld_yield_strength": "-", "weld_ultimate_strength": "-", "weld_elongation": "-", "processing": "Heat treatment (heated at 1060°C for 10 min, air-cooled)", "welding_joint": "Butt joint", "welding_method": "Resistance upset butt welding with welding power of 5000 V.A", "welding_voltage": "-", "welding_current": "1500–3000", "welding_speed": "-", "preheat_temp": "-", "welding_env": "-", "residual_stress": "-", "fatigue_specimen_type": "Round bar", "fatigue_specimen_thickness": 8, "fatigue_test_type": "Axial (pull-push)", "fatigue_temp": "-", "fatigue_env": "-", "load_ratio": -1, "frequency": 2, "fatigue_machine": "Instron 8502", "fatigue_standard": "ASTM-E606–92", "fatigue_test_control": "Stress", "stress_concentration": "-", "failure_location": "Weld interface"}}, {"id": "WELD2025:4590", "name": "AISI 304 stainless steel | Butt joint", "material_family": "Welded joint", "points": [[858.0, 210.0, 0], [738.0, 517.0, 0], [636.0, 1179.0, 0]], "conditions": {"material": "AISI 304 stainless steel", "am_type": "Resistance upset butt welding with welding power of 6000 V.A", "load_ratio": "-1", "test_type": "Axial (pull-push)", "temperature": "-", "surface_treatment": "Heat treatment (heated at 1060°C for 10 min, air-cooled)"}, "metadata": {"dataset_id": 4590, "title": "Microstructure and mechanical properties of resistance upset butt welded 304 austenitic stainless steel joints", "doi": "10.1016/j.matdes.2011.03.007", "authors": "Sharifitabar, M.; Halvaee, A.; Khorshahian, S.", "publication": "MATERIALS & DESIGN", "year_of_publication": 2011, "UT": "WOS:000291125100024", "base_material": "AISI 304 stainless steel", "base_young_modulus": "-", "base_yield_strength": 242, "base_ultimate_strength": 658, "base_elongation": "-", "weld_material": "AISI 304 stainless steel", "weld_young_modulus": "-", "weld_yield_strength": "-", "weld_ultimate_strength": "-", "weld_elongation": "-", "processing": "Heat treatment (heated at 1060°C for 10 min, air-cooled)", "welding_joint": "Butt joint", "welding_method": "Resistance upset butt welding with welding power of 6000 V.A", "welding_voltage": "-", "welding_current": "1500–3000", "welding_speed": "-", "preheat_temp": "-", "welding_env": "-", "residual_stress": "-", "fatigue_specimen_type": "Round bar", "fatigue_specimen_thickness": 8, "fatigue_test_type": "Axial (pull-push)", "fatigue_temp": "-", "fatigue_env": "-", "load_ratio": -1, "frequency": 2, "fatigue_machine": "Instron 8502", "fatigue_standard": "ASTM-E606–92", "fatigue_test_control": "Stress", "stress_concentration": "-", "failure_location": "Weld interface"}}, {"id": "WELD2025:4591", "name": "AA6061-T6 | Lap Joint", "material_family": "Welded joint", "points": [[20.0, 10760.0, 0], [12.0, 45420.0, 0], [9.0, 61876.0, 0], [8.0, 72220.0, 0], [7.0, 115772.0, 0], [6.0, 461648.0, 0], [5.0, 660371.0, 0], [4.0, 1980705.0, 0], [5.0, 2013200.0, 0], [6.0, 2183849.0, 0]], "conditions": {"material": "AA6061-T6", "am_type": "Friction Stir Welding (FSW)", "load_ratio": "0.1", "test_type": "Axial", "temperature": "20", "surface_treatment": "single pass welded (DPW)"}, "metadata": {"dataset_id": 4591, "title": "Microstructures and fatigue properties of friction stir lap welds in aluminum alloy AA6061-T6", "doi": "10.1016/j.matdes.2011.09.064", "authors": "Xu, Xiaodong; Yang, Xinqi; Zhou, Guang; Tong, Jianhua", "publication": "MATERIALS & DESIGN", "year_of_publication": 2012, "UT": "WOS:000301578700023", "base_material": "AA6061-T6", "base_young_modulus": "-", "base_yield_strength": 280, "base_ultimate_strength": 295, "base_elongation": 12, "weld_material": "AA6061-T6 (FSW)", "weld_young_modulus": "-", "weld_yield_strength": "-", "weld_ultimate_strength": "-", "weld_elongation": "-", "processing": "single pass welded (DPW)", "welding_joint": "Lap Joint", "welding_method": "Friction Stir Welding (FSW)", "welding_voltage": "-", "welding_current": "-", "welding_speed": 6.67, "preheat_temp": "-", "welding_env": "-", "residual_stress": "-", "fatigue_specimen_type": "Lap-welded plate", "fatigue_specimen_thickness": 5, "fatigue_test_type": "Axial", "fatigue_temp": 20, "fatigue_env": "Laboratory atmosphere", "load_ratio": 0.1, "frequency": "90–95", "fatigue_machine": "High-frequency fatigue testing machine (100 kN capacity)", "fatigue_standard": "JIS Z 3138", "fatigue_test_control": "Load", "stress_concentration": "-", "failure_location": "Weld toe"}}, {"id": "WELD2025:4592", "name": "AA6061-T6 | Lap Joint", "material_family": "Welded joint", "points": [[7.0, 25908.0, 0], [6.0, 51315.0, 0], [6.0, 86377.0, 0], [5.0, 147779.0, 0], [4.0, 214860.0, 0], [4.0, 265478.0, 0], [3.0, 500780.0, 0], [3.0, 1577175.0, 0], [3.0, 2096789.0, 0]], "conditions": {"material": "AA6061-T6", "am_type": "Friction Stir Welding (FSW)", "load_ratio": "0.5", "test_type": "Axial", "temperature": "20", "surface_treatment": "single pass welded (DPW)"}, "metadata": {"dataset_id": 4592, "title": "Microstructures and fatigue properties of friction stir lap welds in aluminum alloy AA6061-T6", "doi": "10.1016/j.matdes.2011.09.064", "authors": "Xu, Xiaodong; Yang, Xinqi; Zhou, Guang; Tong, Jianhua", "publication": "MATERIALS & DESIGN", "year_of_publication": 2012, "UT": "WOS:000301578700023", "base_material": "AA6061-T6", "base_young_modulus": "-", "base_yield_strength": 280, "base_ultimate_strength": 295, "base_elongation": 12, "weld_material": "AA6061-T6 (FSW)", "weld_young_modulus": "-", "weld_yield_strength": "-", "weld_ultimate_strength": "-", "weld_elongation": "-", "processing": "single pass welded (DPW)", "welding_joint": "Lap Joint", "welding_method": "Friction Stir Welding (FSW)", "welding_voltage": "-", "welding_current": "-", "welding_speed": 6.67, "preheat_temp": "-", "welding_env": "-", "residual_stress": "-", "fatigue_specimen_type": "Lap-welded plate", "fatigue_specimen_thickness": 5, "fatigue_test_type": "Axial", "fatigue_temp": 20, "fatigue_env": "Laboratory atmosphere", "load_ratio": 0.5, "frequency": "90–95", "fatigue_machine": "High-frequency fatigue testing machine (100 kN capacity)", "fatigue_standard": "JIS Z 3138", "fatigue_test_control": "Load", "stress_concentration": "-", "failure_location": "Weld toe"}}, {"id": "WELD2025:4593", "name": "AA6061-T6 | Lap Joint", "material_family": "Welded joint", "points": [[12.0, 17109.0, 0], [9.0, 22931.0, 0], [8.0, 49672.0, 0], [4.0, 802775.0, 0], [3.0, 1297401.0, 0], [2.0, 2079798.0, 0]], "conditions": {"material": "AA6061-T6", "am_type": "Friction Stir Welding (FSW)", "load_ratio": "0.1", "test_type": "Axial", "temperature": "20", "surface_treatment": "double pass welded (DPW)"}, "metadata": {"dataset_id": 4593, "title": "Microstructures and fatigue properties of friction stir lap welds in aluminum alloy AA6061-T6", "doi": "10.1016/j.matdes.2011.09.064", "authors": "Xu, Xiaodong; Yang, Xinqi; Zhou, Guang; Tong, Jianhua", "publication": "MATERIALS & DESIGN", "year_of_publication": 2012, "UT": "WOS:000301578700023", "base_material": "AA6061-T6", "base_young_modulus": "-", "base_yield_strength": 280, "base_ultimate_strength": 295, "base_elongation": 12, "weld_material": "AA6061-T6 (FSW)", "weld_young_modulus": "-", "weld_yield_strength": "-", "weld_ultimate_strength": "-", "weld_elongation": "-", "processing": "double pass welded (DPW)", "welding_joint": "Lap Joint", "welding_method": "Friction Stir Welding (FSW)", "welding_voltage": "-", "welding_current": "-", "welding_speed": 6.67, "preheat_temp": "-", "welding_env": "-", "residual_stress": "-", "fatigue_specimen_type": "Lap-welded plate", "fatigue_specimen_thickness": 5, "fatigue_test_type": "Axial", "fatigue_temp": 20, "fatigue_env": "Laboratory atmosphere", "load_ratio": 0.1, "frequency": "90–95", "fatigue_machine": "High-frequency fatigue testing machine (100 kN capacity)", "fatigue_standard": "JIS Z 3138", "fatigue_test_control": "Load", "stress_concentration": "-", "failure_location": "Weld toe"}}, {"id": "WELD2025:4594", "name": "AA6061-T6 | Lap Joint", "material_family": "Welded joint", "points": [[6.0, 45052.0, 0], [9.0, 29271.0, 0], [3.0, 320111.0, 0], [4.0, 350082.0, 0]], "conditions": {"material": "AA6061-T6", "am_type": "Friction Stir Welding (FSW)", "load_ratio": "0.3", "test_type": "Axial", "temperature": "20", "surface_treatment": "double pass welded (DPW)"}, "metadata": {"dataset_id": 4594, "title": "Microstructures and fatigue properties of friction stir lap welds in aluminum alloy AA6061-T6", "doi": "10.1016/j.matdes.2011.09.064", "authors": "Xu, Xiaodong; Yang, Xinqi; Zhou, Guang; Tong, Jianhua", "publication": "MATERIALS & DESIGN", "year_of_publication": 2012, "UT": "WOS:000301578700023", "base_material": "AA6061-T6", "base_young_modulus": "-", "base_yield_strength": 280, "base_ultimate_strength": 295, "base_elongation": 12, "weld_material": "AA6061-T6 (FSW)", "weld_young_modulus": "-", "weld_yield_strength": "-", "weld_ultimate_strength": "-", "weld_elongation": "-", "processing": "double pass welded (DPW)", "welding_joint": "Lap Joint", "welding_method": "Friction Stir Welding (FSW)", "welding_voltage": "-", "welding_current": "-", "welding_speed": 6.67, "preheat_temp": "-", "welding_env": "-", "residual_stress": "-", "fatigue_specimen_type": "Lap-welded plate", "fatigue_specimen_thickness": 5, "fatigue_test_type": "Axial", "fatigue_temp": 20, "fatigue_env": "Laboratory atmosphere", "load_ratio": 0.3, "frequency": "90–95", "fatigue_machine": "High-frequency fatigue testing machine (100 kN capacity)", "fatigue_standard": "JIS Z 3138", "fatigue_test_control": "Load", "stress_concentration": "-", "failure_location": "Weld toe"}}, {"id": "WELD2025:4595", "name": "EN AW-5754 H22 | Overlap joint", "material_family": "Welded joint", "points": [[31.0, 253516.0, 0], [27.0, 295461.0, 0], [30.0, 328571.0, 0], [30.0, 338762.0, 0], [26.0, 509105.0, 0], [25.0, 623919.0, 0], [25.0, 941751.0, 0], [26.0, 1220389.0, 0]], "conditions": {"material": "EN AW-5754 H22", "am_type": "Friction Stir Welding (FSW)", "load_ratio": "0.5", "test_type": "Axial", "temperature": "-", "surface_treatment": "-"}, "metadata": {"dataset_id": 4595, "title": "Fatigue strength evaluation of friction stir welded aluminium joints using the nominal and notch stress concepts", "doi": "10.1016/j.matdes.2012.05.018", "authors": "Barsoum, Z.; Khurshid, M.; Barsoum, I.", "publication": "MATERIALS & DESIGN", "year_of_publication": 2012, "UT": "WOS:000305988100032", "base_material": "EN AW-5754 H22", "base_young_modulus": "-", "base_yield_strength": "-", "base_ultimate_strength": "-", "base_elongation": "-", "weld_material": "-", "weld_young_modulus": "-", "weld_yield_strength": "-", "weld_ultimate_strength": "-", "weld_elongation": "-", "processing": "-", "welding_joint": "Overlap joint", "welding_method": "Friction Stir Welding (FSW)", "welding_voltage": "-", "welding_current": "-", "welding_speed": "-", "preheat_temp": "-", "welding_env": "-", "residual_stress": "-", "fatigue_specimen_type": "overlap joint", "fatigue_specimen_thickness": 5, "fatigue_test_type": "Axial", "fatigue_temp": "-", "fatigue_env": "-", "load_ratio": 0.5, "frequency": 40, "fatigue_machine": "Schenk Hydropuls PSA 40", "fatigue_standard": "IIW, Eurocode 9", "fatigue_test_control": "Stress", "stress_concentration": "-", "failure_location": "Weld"}}, {"id": "WELD2025:4596", "name": "EN AW-5754 H22 | Overlap joint", "material_family": "Welded joint", "points": [[27.0, 1147845.0, 0], [25.0, 1796016.0, 0], [25.0, 2339602.0, 0], [23.0, 5552661.0, 0]], "conditions": {"material": "EN AW-5754 H22", "am_type": "Friction Stir Welding (FSW)", "load_ratio": "0.5", "test_type": "Axial", "temperature": "-", "surface_treatment": "-"}, "metadata": {"dataset_id": 4596, "title": "Fatigue strength evaluation of friction stir welded aluminium joints using the nominal and notch stress concepts", "doi": "10.1016/j.matdes.2012.05.018", "authors": "Barsoum, Z.; Khurshid, M.; Barsoum, I.", "publication": "MATERIALS & DESIGN", "year_of_publication": 2012, "UT": "WOS:000305988100032", "base_material": "EN AW-5754 H22", "base_young_modulus": "-", "base_yield_strength": "-", "base_ultimate_strength": "-", "base_elongation": "-", "weld_material": "-", "weld_young_modulus": "-", "weld_yield_strength": "-", "weld_ultimate_strength": "-", "weld_elongation": "-", "processing": "-", "welding_joint": "Overlap joint", "welding_method": "Friction Stir Welding (FSW)", "welding_voltage": "-", "welding_current": "-", "welding_speed": "-", "preheat_temp": "-", "welding_env": "-", "residual_stress": "-", "fatigue_specimen_type": "overlap joint", "fatigue_specimen_thickness": 3, "fatigue_test_type": "Axial", "fatigue_temp": "-", "fatigue_env": "-", "load_ratio": 0.5, "frequency": 40, "fatigue_machine": "Schenk Hydropuls PSA 40", "fatigue_standard": "IIW, Eurocode 9", "fatigue_test_control": "Stress", "stress_concentration": "-", "failure_location": "Weld"}}, {"id": "WELD2025:4597", "name": "EN AW-5754 H22 | Butt joint", "material_family": "Welded joint", "points": [[85.0, 143000.0, 0], [82.0, 295000.0, 0], [82.0, 428000.0, 0], [69.0, 551000.0, 0], [77.0, 611000.0, 0], [52.0, 1370000.0, 0], [55.0, 1410000.0, 0], [50.0, 2250000.0, 0]], "conditions": {"material": "EN AW-5754 H22", "am_type": "Friction Stir Welding (FSW)", "load_ratio": "0.5", "test_type": "Axial", "temperature": "-", "surface_treatment": "-"}, "metadata": {"dataset_id": 4597, "title": "Fatigue strength evaluation of friction stir welded aluminium joints using the nominal and notch stress concepts", "doi": "10.1016/j.matdes.2012.05.018", "authors": "Barsoum, Z.; Khurshid, M.; Barsoum, I.", "publication": "MATERIALS & DESIGN", "year_of_publication": 2012, "UT": "WOS:000305988100032", "base_material": "EN AW-5754 H22", "base_young_modulus": "-", "base_yield_strength": "-", "base_ultimate_strength": "-", "base_elongation": "-", "weld_material": "-", "weld_young_modulus": "-", "weld_yield_strength": "-", "weld_ultimate_strength": "-", "weld_elongation": "-", "processing": "-", "welding_joint": "Butt joint", "welding_method": "Friction Stir Welding (FSW)", "welding_voltage": "-", "welding_current": "-", "welding_speed": "-", "preheat_temp": "-", "welding_env": "-", "residual_stress": "-", "fatigue_specimen_type": "butt joint", "fatigue_specimen_thickness": 3, "fatigue_test_type": "Axial", "fatigue_temp": "-", "fatigue_env": "-", "load_ratio": 0.5, "frequency": 40, "fatigue_machine": "Schenk Hydropuls PSA 40", "fatigue_standard": "IIW, Eurocode 9", "fatigue_test_control": "Stress", "stress_concentration": "-", "failure_location": "Weld"}}, {"id": "WELD2025:4598", "name": "EN AW-5754 H22 | Butt joint", "material_family": "Welded joint", "points": [[61.0, 1470000.0, 0], [51.0, 1810000.0, 0], [49.0, 9870000.0, 1], [48.0, 9870000.0, 1], [26.0, 9960000.0, 1]], "conditions": {"material": "EN AW-5754 H22", "am_type": "Friction Stir Welding (FSW)", "load_ratio": "0.5", "test_type": "Axial", "temperature": "-", "surface_treatment": "-"}, "metadata": {"dataset_id": 4598, "title": "Fatigue strength evaluation of friction stir welded aluminium joints using the nominal and notch stress concepts", "doi": "10.1016/j.matdes.2012.05.018", "authors": "Barsoum, Z.; Khurshid, M.; Barsoum, I.", "publication": "MATERIALS & DESIGN", "year_of_publication": 2012, "UT": "WOS:000305988100032", "base_material": "EN AW-5754 H22", "base_young_modulus": "-", "base_yield_strength": "-", "base_ultimate_strength": "-", "base_elongation": "-", "weld_material": "-", "weld_young_modulus": "-", "weld_yield_strength": "-", "weld_ultimate_strength": "-", "weld_elongation": "-", "processing": "-", "welding_joint": "Butt joint", "welding_method": "Friction Stir Welding (FSW)", "welding_voltage": "-", "welding_current": "-", "welding_speed": "-", "preheat_temp": "-", "welding_env": "-", "residual_stress": "-", "fatigue_specimen_type": "butt joint", "fatigue_specimen_thickness": 3, "fatigue_test_type": "Axial", "fatigue_temp": "-", "fatigue_env": "-", "load_ratio": 0.5, "frequency": 40, "fatigue_machine": "Schenk Hydropuls PSA 40", "fatigue_standard": "IIW, Eurocode 9", "fatigue_test_control": "Stress", "stress_concentration": "-", "failure_location": "base plate"}}, {"id": "WELD2025:4599", "name": "EN AW-5754 H22 | Butt joint", "material_family": "Welded joint", "points": [[78.0, 160663.0, 0], [69.0, 257395.0, 0], [60.0, 313803.0, 0], [64.0, 384314.0, 0], [60.0, 440537.0, 0], [51.0, 705758.0, 0], [55.0, 1218765.0, 0], [55.0, 1710969.0, 0], [52.0, 1885031.0, 0], [38.0, 1892966.0, 0], [45.0, 2199095.0, 0], [42.0, 2318353.0, 0], [60.0, 2967736.0, 0], [43.0, 7549971.0, 0]], "conditions": {"material": "EN AW-5754 H22", "am_type": "Friction Stir Welding (FSW)", "load_ratio": "0.5", "test_type": "Axial", "temperature": "-", "surface_treatment": "-"}, "metadata": {"dataset_id": 4599, "title": "Fatigue strength evaluation of friction stir welded aluminium joints using the nominal and notch stress concepts", "doi": "10.1016/j.matdes.2012.05.018", "authors": "Barsoum, Z.; Khurshid, M.; Barsoum, I.", "publication": "MATERIALS & DESIGN", "year_of_publication": 2012, "UT": "WOS:000305988100032", "base_material": "EN AW-5754 H22", "base_young_modulus": "-", "base_yield_strength": "-", "base_ultimate_strength": "-", "base_elongation": "-", "weld_material": "-", "weld_young_modulus": "-", "weld_yield_strength": "-", "weld_ultimate_strength": "-", "weld_elongation": "-", "processing": "-", "welding_joint": "Butt joint", "welding_method": "Friction Stir Welding (FSW)", "welding_voltage": "-", "welding_current": "-", "welding_speed": "-", "preheat_temp": "-", "welding_env": "-", "residual_stress": "-", "fatigue_specimen_type": "butt joint", "fatigue_specimen_thickness": "3, 5", "fatigue_test_type": "Axial", "fatigue_temp": "-", "fatigue_env": "-", "load_ratio": 0.5, "frequency": 40, "fatigue_machine": "Schenk Hydropuls PSA 40", "fatigue_standard": "IIW, Eurocode 9", "fatigue_test_control": "Stress", "stress_concentration": "-", "failure_location": "Weld"}}, {"id": "WELD2025:4600", "name": "EN AW-5754 H22 | Butt joint", "material_family": "Welded joint", "points": [[49.0, 361266.0, 0], [35.0, 10140974.0, 1]], "conditions": {"material": "EN AW-5754 H22", "am_type": "Friction Stir Welding (FSW)", "load_ratio": "0.5", "test_type": "Axial", "temperature": "-", "surface_treatment": "-"}, "metadata": {"dataset_id": 4600, "title": "Fatigue strength evaluation of friction stir welded aluminium joints using the nominal and notch stress concepts", "doi": "10.1016/j.matdes.2012.05.018", "authors": "Barsoum, Z.; Khurshid, M.; Barsoum, I.", "publication": "MATERIALS & DESIGN", "year_of_publication": 2012, "UT": "WOS:000305988100032", "base_material": "EN AW-5754 H22", "base_young_modulus": "-", "base_yield_strength": "-", "base_ultimate_strength": "-", "base_elongation": "-", "weld_material": "-", "weld_young_modulus": "-", "weld_yield_strength": "-", "weld_ultimate_strength": "-", "weld_elongation": "-", "processing": "-", "welding_joint": "Butt joint", "welding_method": "Friction Stir Welding (FSW)", "welding_voltage": "-", "welding_current": "-", "welding_speed": "-", "preheat_temp": "-", "welding_env": "-", "residual_stress": "-", "fatigue_specimen_type": "butt joint", "fatigue_specimen_thickness": "3, 5", "fatigue_test_type": "Axial", "fatigue_temp": "-", "fatigue_env": "-", "load_ratio": 0.5, "frequency": 40, "fatigue_machine": "Schenk Hydropuls PSA 40", "fatigue_standard": "IIW, Eurocode 9", "fatigue_test_control": "Stress", "stress_concentration": "-", "failure_location": "base plate"}}, {"id": "WELD2025:4602", "name": "HSLA steel | Butt Joint", "material_family": "Welded joint", "points": [[447.0, 15802.0, 0], [397.0, 136291.0, 0], [351.0, 251327.0, 0], [342.0, 654082.0, 0], [301.0, 11053471.0, 1], [247.0, 10863897.0, 1]], "conditions": {"material": "HSLA steel", "am_type": "Fiber Laser Welding (FLW)", "load_ratio": "0.1", "test_type": "Tension-Tension (Axial)", "temperature": "25", "surface_treatment": "-"}, "metadata": {"dataset_id": 4602, "title": "Tensile and fatigue properties of fiber laser welded high strength low alloy and DP980 dual-phase steel joints", "doi": "10.1016/j.matdes.2012.07.017", "authors": "Xu, W.; Westerbaan, D.; Nayak, S. S.; Chen, D. L.; Goodwin, F.; Zhou, Y.", "publication": "MATERIALS & DESIGN", "year_of_publication": 2013, "UT": "WOS:000309242500045", "base_material": "HSLA steel", "base_young_modulus": "-", "base_yield_strength": 455, "base_ultimate_strength": 546, "base_elongation": 24.7, "weld_material": "HSLA", "weld_young_modulus": "-", "weld_yield_strength": 400, "weld_ultimate_strength": 515, "weld_elongation": 22.7, "processing": "-", "welding_joint": "Butt Joint", "welding_method": "Fiber Laser Welding (FLW)", "welding_voltage": "-", "welding_current": "-", "welding_speed": 266.67, "preheat_temp": "-", "welding_env": "-", "residual_stress": "-", "fatigue_specimen_type": "Standard", "fatigue_specimen_thickness": 1.2, "fatigue_test_type": "Tension-Tension (Axial)", "fatigue_temp": 25, "fatigue_env": "-", "load_ratio": 0.1, "frequency": 50, "fatigue_machine": "Instron 8801 servo-hydraulic testing system", "fatigue_standard": "ASTM E466", "fatigue_test_control": "Load control", "stress_concentration": "-", "failure_location": "-"}}, {"id": "WELD2025:4603", "name": "HSLA steel | Butt Joint", "material_family": "Welded joint", "points": [[499.0, 200.0, 0], [447.0, 46818.0, 0], [451.0, 59437.0, 0], [451.0, 104553.0, 0], [350.0, 31234.0, 0], [400.0, 104986.0, 0], [347.0, 396717.0, 0], [346.0, 599471.0, 0], [300.0, 236445.0, 0], [301.0, 576076.0, 0], [251.0, 9956845.0, 1], [251.0, 13495756.0, 1]], "conditions": {"material": "HSLA steel", "am_type": "Fiber Laser Welding (FLW)", "load_ratio": "0.1", "test_type": "Tension-Tension (Axial)", "temperature": "25", "surface_treatment": "-"}, "metadata": {"dataset_id": 4603, "title": "Tensile and fatigue properties of fiber laser welded high strength low alloy and DP980 dual-phase steel joints", "doi": "10.1016/j.matdes.2012.07.017", "authors": "Xu, W.; Westerbaan, D.; Nayak, S. S.; Chen, D. L.; Goodwin, F.; Zhou, Y.", "publication": "MATERIALS & DESIGN", "year_of_publication": 2013, "UT": "WOS:000309242500045", "base_material": "HSLA steel", "base_young_modulus": "-", "base_yield_strength": 455, "base_ultimate_strength": 546, "base_elongation": 24.7, "weld_material": "HSLA", "weld_young_modulus": "-", "weld_yield_strength": 398, "weld_ultimate_strength": 523, "weld_elongation": 20.7, "processing": "-", "welding_joint": "Butt Joint", "welding_method": "Fiber Laser Welding (FLW)", "welding_voltage": "-", "welding_current": "-", "welding_speed": 266.67, "preheat_temp": "-", "welding_env": "-", "residual_stress": "-", "fatigue_specimen_type": "Standard", "fatigue_specimen_thickness": 1.2, "fatigue_test_type": "Tension-Tension (Axial)", "fatigue_temp": 25, "fatigue_env": "-", "load_ratio": 0.1, "frequency": 50, "fatigue_machine": "Instron 8801 servo-hydraulic testing system", "fatigue_standard": "ASTM E466", "fatigue_test_control": "Load control", "stress_concentration": "-", "failure_location": "-"}}, {"id": "WELD2025:4604", "name": "DP980 steel | Butt Joint", "material_family": "Welded joint", "points": [[897.0, 292.0, 0], [796.0, 4651.0, 0], [695.0, 20540.0, 0], [697.0, 29709.0, 0], [599.0, 5155.0, 0], [590.0, 34892.0, 0], [497.0, 30198.0, 0], [498.0, 47649.0, 0], [452.0, 12712.0, 0], [452.0, 129908.0, 0], [403.0, 96230.0, 0], [405.0, 224465.0, 0], [403.0, 10496512.0, 1], [304.0, 10813825.0, 1]], "conditions": {"material": "DP980 steel", "am_type": "Fiber Laser Welding (FLW)", "load_ratio": "0.1", "test_type": "Tension-Tension (Axial)", "temperature": "25", "surface_treatment": "-"}, "metadata": {"dataset_id": 4604, "title": "Tensile and fatigue properties of fiber laser welded high strength low alloy and DP980 dual-phase steel joints", "doi": "10.1016/j.matdes.2012.07.017", "authors": "Xu, W.; Westerbaan, D.; Nayak, S. S.; Chen, D. L.; Goodwin, F.; Zhou, Y.", "publication": "MATERIALS & DESIGN", "year_of_publication": 2013, "UT": "WOS:000309242500045", "base_material": "DP980 steel", "base_young_modulus": "-", "base_yield_strength": 720, "base_ultimate_strength": 1095, "base_elongation": 14.2, "weld_material": "DP980", "weld_young_modulus": "-", "weld_yield_strength": 719, "weld_ultimate_strength": 1048, "weld_elongation": 4.6, "processing": "-", "welding_joint": "Butt Joint", "welding_method": "Fiber Laser Welding (FLW)", "welding_voltage": "-", "welding_current": "-", "welding_speed": 266.67, "preheat_temp": "-", "welding_env": "-", "residual_stress": "-", "fatigue_specimen_type": "Standard", "fatigue_specimen_thickness": 1.2, "fatigue_test_type": "Tension-Tension (Axial)", "fatigue_temp": 25, "fatigue_env": "-", "load_ratio": 0.1, "frequency": 50, "fatigue_machine": "Instron 8801 servo-hydraulic testing system", "fatigue_standard": "ASTM E466", "fatigue_test_control": "Load control", "stress_concentration": "-", "failure_location": "-"}}, {"id": "WELD2025:4605", "name": "DP980 steel | Butt Joint", "material_family": "Welded joint", "points": [[897.0, 1053.0, 0], [895.0, 2302.0, 0], [797.0, 4963.0, 0], [798.0, 6034.0, 0], [697.0, 3773.0, 0], [697.0, 8070.0, 0], [597.0, 21159.0, 0], [603.0, 47243.0, 0], [504.0, 57908.0, 0], [500.0, 121234.0, 0], [451.0, 35289.0, 0], [405.0, 244841.0, 0], [297.0, 125972.0, 0], [299.0, 334747.0, 0], [303.0, 11052385.0, 1]], "conditions": {"material": "DP980 steel", "am_type": "Fiber Laser Welding (FLW)", "load_ratio": "0.1", "test_type": "Tension-Tension (Axial)", "temperature": "25", "surface_treatment": "-"}, "metadata": {"dataset_id": 4605, "title": "Tensile and fatigue properties of fiber laser welded high strength low alloy and DP980 dual-phase steel joints", "doi": "10.1016/j.matdes.2012.07.017", "authors": "Xu, W.; Westerbaan, D.; Nayak, S. S.; Chen, D. L.; Goodwin, F.; Zhou, Y.", "publication": "MATERIALS & DESIGN", "year_of_publication": 2013, "UT": "WOS:000309242500045", "base_material": "DP980 steel", "base_young_modulus": "-", "base_yield_strength": 720, "base_ultimate_strength": 1095, "base_elongation": 14.2, "weld_material": "DP980", "weld_young_modulus": "-", "weld_yield_strength": 717, "weld_ultimate_strength": 1066, "weld_elongation": 5.1, "processing": "-", "welding_joint": "Butt Joint", "welding_method": "Fiber Laser Welding (FLW)", "welding_voltage": "-", "welding_current": "-", "welding_speed": 266.67, "preheat_temp": "-", "welding_env": "-", "residual_stress": "-", "fatigue_specimen_type": "Standard", "fatigue_specimen_thickness": 1.2, "fatigue_test_type": "Tension-Tension (Axial)", "fatigue_temp": 25, "fatigue_env": "-", "load_ratio": 0.1, "frequency": 50, "fatigue_machine": "Instron 8801 servo-hydraulic testing system", "fatigue_standard": "ASTM E466", "fatigue_test_control": "Load control", "stress_concentration": "-", "failure_location": "-"}}, {"id": "WELD2025:4606", "name": "A6005C-T5 | Butt Joint", "material_family": "Welded joint", "points": [[612.0, 160600.0, 0], [576.0, 174225.0, 0], [520.0, 588291.0, 0], [471.0, 942788.0, 0], [430.0, 4047860.0, 0]], "conditions": {"material": "A6005C-T5", "am_type": "Friction Stir Welding (FSW)", "load_ratio": "0.1", "test_type": "Axial", "temperature": "-", "surface_treatment": "-"}, "metadata": {"dataset_id": 4606, "title": "Fatigue behaviour of Friction Stir Welded aluminium bridge deck segment", "doi": "10.1016/j.matdes.2012.08.007", "authors": "Vigh, Laszlo Gergely; Okura, Ichiro", "publication": "MATERIALS & DESIGN", "year_of_publication": 2013, "UT": "WOS:000310572200015", "base_material": "A6005C-T5", "base_young_modulus": 70.29, "base_yield_strength": 245.1, "base_ultimate_strength": 268.6, "base_elongation": 7.95, "weld_material": "A6005C-T5 (FSW)", "weld_young_modulus": "69.04, 67.30", "weld_yield_strength": "112.4, 127.0", "weld_ultimate_strength": "220.6, 218.3", "weld_elongation": 30.5, "processing": "-", "welding_joint": "Butt Joint", "welding_method": "Friction Stir Welding (FSW)", "welding_voltage": "-", "welding_current": "-", "welding_speed": 5.83, "preheat_temp": "-", "welding_env": "-", "residual_stress": "-", "fatigue_specimen_type": "Full-scale extruded girder", "fatigue_specimen_thickness": 12, "fatigue_test_type": "Axial", "fatigue_temp": "-", "fatigue_env": "-", "load_ratio": 0.1, "frequency": "-", "fatigue_machine": "-", "fatigue_standard": "JIS Z2201:1998, JIS Z2241:2011", "fatigue_test_control": "Load", "stress_concentration": "-", "failure_location": "Weld nugget, TMAZ-HAZ border"}}, {"id": "WELD2025:4607", "name": "AA6082-T6 aluminium alloy | Butt Joint", "material_family": "Welded joint", "points": [[178.0, 51873.0, 0], [178.0, 76207.0, 0], [148.0, 88582.0, 0], [148.0, 104812.0, 0], [133.0, 151373.0, 0], [134.0, 287420.0, 0], [118.0, 693052.0, 0], [118.0, 813580.0, 0]], "conditions": {"material": "AA6082-T6 aluminium alloy", "am_type": "MIG", "load_ratio": "0", "test_type": "Axial", "temperature": "25", "surface_treatment": "-"}, "metadata": {"dataset_id": 4607, "title": "Fatigue behaviour of AA6082-T6 MIG welded butt joints improved by friction stir processing", "doi": "10.1016/j.matdes.2013.04.026", "authors": "da Silva, J.; Costa, J. M.; Loureiro, A.; Ferreira, J. M.", "publication": "MATERIALS & DESIGN", "year_of_publication": 2013, "UT": "WOS:000321696900041", "base_material": "AA6082-T6 aluminium alloy", "base_young_modulus": "-", "base_yield_strength": 307, "base_ultimate_strength": 330, "base_elongation": 10, "weld_material": "AWS A5.10-80:ER 5356", "weld_young_modulus": "-", "weld_yield_strength": "-", "weld_ultimate_strength": 217, "weld_elongation": "3.7–6.2", "processing": "-", "welding_joint": "Butt Joint", "welding_method": "MIG", "welding_voltage": 26.5, "welding_current": 160, "welding_speed": 8.33, "preheat_temp": "-", "welding_env": "Argon shielding", "residual_stress": "-", "fatigue_specimen_type": "Wide plate (transverse to weld)", "fatigue_specimen_thickness": 6, "fatigue_test_type": "Axial", "fatigue_temp": 25, "fatigue_env": "-", "load_ratio": 0, "frequency": "20–30", "fatigue_machine": "Instron hydraulic machine", "fatigue_standard": "-", "fatigue_test_control": "Stress", "stress_concentration": "-", "failure_location": "HAZ (Heat-Affected Zone), advancing/retreating sides"}}, {"id": "WELD2025:4608", "name": "AA6082-T6 aluminium alloy | Butt Joint with reinforcement", "material_family": "Welded joint", "points": [[149.0, 28848.0, 0], [149.0, 33594.0, 0], [119.0, 88390.0, 0], [119.0, 101288.0, 0], [99.0, 256128.0, 0], [99.0, 286550.0, 0], [85.0, 538846.0, 0], [85.0, 1311488.0, 0]], "conditions": {"material": "AA6082-T6 aluminium alloy", "am_type": "MIG", "load_ratio": "0", "test_type": "Axial", "temperature": "25", "surface_treatment": "-"}, "metadata": {"dataset_id": 4608, "title": "Fatigue behaviour of AA6082-T6 MIG welded butt joints improved by friction stir processing", "doi": "10.1016/j.matdes.2013.04.026", "authors": "da Silva, J.; Costa, J. M.; Loureiro, A.; Ferreira, J. M.", "publication": "MATERIALS & DESIGN", "year_of_publication": 2013, "UT": "WOS:000321696900041", "base_material": "AA6082-T6 aluminium alloy", "base_young_modulus": "-", "base_yield_strength": 307, "base_ultimate_strength": 330, "base_elongation": 10, "weld_material": "AWS A5.10-80:ER 5356", "weld_young_modulus": "-", "weld_yield_strength": "-", "weld_ultimate_strength": 221, "weld_elongation": "3.7–6.2", "processing": "-", "welding_joint": "Butt Joint with reinforcement", "welding_method": "MIG", "welding_voltage": 26.5, "welding_current": 160, "welding_speed": 8.33, "preheat_temp": "-", "welding_env": "Argon shielding", "residual_stress": "-", "fatigue_specimen_type": "Wide plate (transverse to weld)", "fatigue_specimen_thickness": 6, "fatigue_test_type": "Axial", "fatigue_temp": 25, "fatigue_env": "-", "load_ratio": 0, "frequency": "20–30", "fatigue_machine": "Instron hydraulic machine", "fatigue_standard": "-", "fatigue_test_control": "Stress", "stress_concentration": "-", "failure_location": "HAZ (Heat-Affected Zone), advancing/retreating sides"}}, {"id": "WELD2025:4609", "name": "AA6082-T6 aluminium alloy | Butt Joint", "material_family": "Welded joint", "points": [[197.0, 37686.0, 0], [178.0, 109296.0, 0], [178.0, 118421.0, 0], [158.0, 375036.0, 0], [138.0, 941268.0, 0], [138.0, 1036278.0, 0]], "conditions": {"material": "AA6082-T6 aluminium alloy", "am_type": "MIG", "load_ratio": "0", "test_type": "Axial", "temperature": "25", "surface_treatment": "Friction Stir Processing (FSP)"}, "metadata": {"dataset_id": 4609, "title": "Fatigue behaviour of AA6082-T6 MIG welded butt joints improved by friction stir processing", "doi": "10.1016/j.matdes.2013.04.026", "authors": "da Silva, J.; Costa, J. M.; Loureiro, A.; Ferreira, J. M.", "publication": "MATERIALS & DESIGN", "year_of_publication": 2013, "UT": "WOS:000321696900041", "base_material": "AA6082-T6 aluminium alloy", "base_young_modulus": "-", "base_yield_strength": 307, "base_ultimate_strength": 330, "base_elongation": 10, "weld_material": "AWS A5.10-80:ER 5356", "weld_young_modulus": "-", "weld_yield_strength": "-", "weld_ultimate_strength": 203, "weld_elongation": "3.7–6.2", "processing": "Friction Stir Processing (FSP)", "welding_joint": "Butt Joint", "welding_method": "MIG", "welding_voltage": 26.5, "welding_current": 160, "welding_speed": 8.33, "preheat_temp": "-", "welding_env": "Argon shielding", "residual_stress": "-", "fatigue_specimen_type": "Wide plate (transverse to weld)", "fatigue_specimen_thickness": 6, "fatigue_test_type": "Axial", "fatigue_temp": 25, "fatigue_env": "-", "load_ratio": 0, "frequency": "20–30", "fatigue_machine": "Instron hydraulic machine", "fatigue_standard": "-", "fatigue_test_control": "Stress", "stress_concentration": "-", "failure_location": "HAZ (Heat-Affected Zone), advancing/retreating sides"}}, {"id": "WELD2025:4610", "name": "AA6082-T6 aluminium alloy | Butt Joint with reinforcement", "material_family": "Welded joint", "points": [[149.0, 61768.0, 0], [149.0, 73085.0, 0], [135.0, 77229.0, 0], [134.0, 135320.0, 0], [120.0, 167821.0, 0], [120.0, 213424.0, 0], [100.0, 628473.0, 0], [100.0, 894166.0, 0]], "conditions": {"material": "AA6082-T6 aluminium alloy", "am_type": "MIG", "load_ratio": "0", "test_type": "Axial", "temperature": "25", "surface_treatment": "Friction Stir Processing (FSP)"}, "metadata": {"dataset_id": 4610, "title": "Fatigue behaviour of AA6082-T6 MIG welded butt joints improved by friction stir processing", "doi": "10.1016/j.matdes.2013.04.026", "authors": "da Silva, J.; Costa, J. M.; Loureiro, A.; Ferreira, J. M.", "publication": "MATERIALS & DESIGN", "year_of_publication": 2013, "UT": "WOS:000321696900041", "base_material": "AA6082-T6 aluminium alloy", "base_young_modulus": "-", "base_yield_strength": 307, "base_ultimate_strength": 330, "base_elongation": 10, "weld_material": "AWS A5.10-80:ER 5356", "weld_young_modulus": "-", "weld_yield_strength": "-", "weld_ultimate_strength": 225, "weld_elongation": "3.7–6.2", "processing": "Friction Stir Processing (FSP)", "welding_joint": "Butt Joint with reinforcement", "welding_method": "MIG", "welding_voltage": 26.5, "welding_current": 160, "welding_speed": 8.33, "preheat_temp": "-", "welding_env": "Argon shielding", "residual_stress": "-", "fatigue_specimen_type": "Wide plate (transverse to weld)", "fatigue_specimen_thickness": 6, "fatigue_test_type": "Axial", "fatigue_temp": 25, "fatigue_env": "-", "load_ratio": 0, "frequency": "20–30", "fatigue_machine": "Instron hydraulic machine", "fatigue_standard": "-", "fatigue_test_control": "Stress", "stress_concentration": "-", "failure_location": "HAZ (Heat-Affected Zone), advancing/retreating sides"}}, {"id": "WELD2025:4611", "name": "Low-carbon steel Q235B | Cruciform welded joint", "material_family": "Welded joint", "points": [[210.0, 97554.0, 0], [200.0, 192666.0, 0], [190.0, 291974.0, 0], [180.0, 294766.0, 0], [170.0, 427419.0, 0], [161.0, 665176.0, 0], [151.0, 837524.0, 0]], "conditions": {"material": "Low-carbon steel Q235B", "am_type": "Carbon-dioxide arc welding", "load_ratio": "0.1",
