Repository: yunyunfanfan/S-PA-CBB

# S-PA-CBB

Official research code, processed curve records, evaluation outputs, and manuscript source for:

> **From Physics to Selective Generation: Conditional Brownian Bridges for Sparse S–N Curve Reconstruction and Fatigue Decision-Making**

S-PA-CBB reconstructs a complete probabilistic stress–life (S–N) curve from only two to four observed fatigue tests. The method first fits an interpretable Basquin state, diagnoses whether that state is sufficient, and applies a ControlNet-style conditional Brownian-bridge residual only to curves that benefit from correction.

File: external_data/weld2025_disjoint_curves.json (part 179 of 223)
"test_type": "Stretch bending combined loads", "temperature": "-", "surface_treatment": "-"}, "metadata": {"dataset_id": 4611, "title": "Research on fatigue behavior of welded joint spraying fused by low transformation temperature alloy powder", "doi": "10.1016/j.matdes.2013.07.029", "authors": "Zhao, Xiaohui; Wang, Dongpo; Deng, Caiyan", "publication": "MATERIALS & DESIGN", "year_of_publication": 2014, "UT": "WOS:000326805500061", "base_material": "Low-carbon steel Q235B", "base_young_modulus": 206, "base_yield_strength": 267.4, "base_ultimate_strength": 435.5, "base_elongation": 26, "weld_material": "H08Mn2Si", "weld_young_modulus": 196.209, "weld_yield_strength": "-", "weld_ultimate_strength": "-", "weld_elongation": "-", "processing": "-", "welding_joint": "Cruciform welded joint", "welding_method": "Carbon-dioxide arc welding", "welding_voltage": "-", "welding_current": "-", "welding_speed": "-", "preheat_temp": "-", "welding_env": "-", "residual_stress": "-", "fatigue_specimen_type": "Cruciform welded joint", "fatigue_specimen_thickness": 8, "fatigue_test_type": "Stretch bending combined loads", "fatigue_temp": "-", "fatigue_env": "-", "load_ratio": 0.1, "frequency": "-", "fatigue_machine": "100kN HF fatigue testing machine", "fatigue_standard": "-", "fatigue_test_control": "Constant amplitude load", "stress_concentration": "-", "failure_location": "-"}}, {"id": "WELD2025:4612", "name": "Low-carbon steel Q235B | Cruciform welded joint", "material_family": "Welded joint", "points": [[250.0, 566726.0, 0], [242.0, 1154188.0, 0], [233.0, 2050104.0, 0], [229.0, 3146738.0, 0], [231.0, 3576269.0, 0]], "conditions": {"material": "Low-carbon steel Q235B", "am_type": "Carbon-dioxide arc welding", "load_ratio": "0.1", "test_type": "Stretch bending combined loads", "temperature": "-", "surface_treatment": "Spray fusing with low transformation temperature alloy powder (Ni65Cr16B3.1Si4.5)"}, "metadata": {"dataset_id": 4612, "title": "Research on fatigue behavior of welded joint spraying fused by low transformation temperature alloy powder", "doi": "10.1016/j.matdes.2013.07.029", "authors": "Zhao, Xiaohui; Wang, Dongpo; Deng, Caiyan", "publication": "MATERIALS & DESIGN", "year_of_publication": 2014, "UT": "WOS:000326805500061", "base_material": "Low-carbon steel Q235B", "base_young_modulus": 206, "base_yield_strength": 267.4, "base_ultimate_strength": 435.5, "base_elongation": 26, "weld_material": "H08Mn2Si", "weld_young_modulus": 196.209, "weld_yield_strength": "-", "weld_ultimate_strength": "-", "weld_elongation": "-", "processing": "Spray fusing with low transformation temperature alloy powder (Ni65Cr16B3.1Si4.5)", "welding_joint": "Cruciform welded joint", "welding_method": "Carbon-dioxide arc welding", "welding_voltage": "-", "welding_current": "-", "welding_speed": "-", "preheat_temp": "-", "welding_env": "-", "residual_stress": "-", "fatigue_specimen_type": "Cruciform welded joint", "fatigue_specimen_thickness": 8, "fatigue_test_type": "Stretch bending combined loads", "fatigue_temp": "-", "fatigue_env": "-", "load_ratio": 0.1, "frequency": "-", "fatigue_machine": "100kN HF fatigue testing machine", "fatigue_standard": "-", "fatigue_test_control": "Constant amplitude load", "stress_concentration": "-", "failure_location": "-"}}, {"id": "WELD2025:4613", "name": "Q460C-Z | Cruciform joint with groove", "material_family": "Welded joint", "points": [[141.0, 168144.0, 0], [142.0, 194044.0, 0], [131.0, 274401.0, 0], [131.0, 320809.0, 0], [121.0, 449734.0, 0], [111.0, 481683.0, 0], [121.0, 575964.0, 0], [111.0, 817936.0, 0], [101.0, 1239651.0, 0], [101.0, 1436779.0, 0], [86.0, 3026782.0, 0], [82.0, 5005553.0, 1]], "conditions": {"material": "Q460C-Z", "am_type": "Carbon-dioxide arc welding", "load_ratio": "0.1", "test_type": "Tension-tension", "temperature": "25", "surface_treatment": "-"}, "metadata": {"dataset_id": 4613, "title": "Research on fatigue behavior and residual stress of large-scale cruciform welding joint with groove", "doi": "10.1016/j.matdes.2014.06.072", "authors": "Zhao, Xiaohui; Liu, Yu; Liu, Yong; Gao, Yuan", "publication": "MATERIALS & DESIGN", "year_of_publication": 2014, "UT": "WOS:000340949300072", "base_material": "Q460C-Z", "base_young_modulus": "-", "base_yield_strength": 479, "base_ultimate_strength": 596, "base_elongation": 24, "weld_material": "GHS-60", "weld_young_modulus": "-", "weld_yield_strength": 557, "weld_ultimate_strength": 638, "weld_elongation": 22, "processing": "-", "welding_joint": "Cruciform joint with groove", "welding_method": "Carbon-dioxide arc welding", "welding_voltage": "-", "welding_current": "-", "welding_speed": "-", "preheat_temp": "-", "welding_env": "-", "residual_stress": "-", "fatigue_specimen_type": "Cruciform welded joint", "fatigue_specimen_thickness": 30, "fatigue_test_type": "Tension-tension", "fatigue_temp": 25, "fatigue_env": "Air", "load_ratio": 0.1, "frequency": "-", "fatigue_machine": "200 kN high-frequency fatigue testing machine", "fatigue_standard": "IIW (International Institute of Welding)", "fatigue_test_control": "Stress", "stress_concentration": "-", "failure_location": "Fusion zone"}}, {"id": "WELD2025:4617", "name": "ST37 steel | lap joint", "material_family": "Welded joint", "points": [[174.0, 995.0, 0], [150.0, 2014.0, 0], [124.0, 14644.0, 0], [91.0, 68286.0, 0], [31.0, 996941.0, 0], [181.0, 995.0, 0], [133.0, 14870.0, 0], [114.0, 46203.0, 0], [97.0, 67765.0, 0], [77.0, 304112.0, 0], [36.0, 1020116.0, 0], [198.0, 988.0, 0], [180.0, 1953.0, 0], [143.0, 15216.0, 0], [121.0, 44128.0, 0], [105.0, 67765.0, 0], [85.0, 304112.0, 0], [63.0, 388586.0, 0], [45.0, 496525.0, 0], [36.0, 989333.0, 0]], "conditions": {"material": "ST37 steel", "am_type": "Resistance Spot Welding (RSW)", "load_ratio": "0.1", "test_type": "Axial", "temperature": "-", "surface_treatment": "-"}, "metadata": {"dataset_id": 4617, "title": "Prediction of fatigue life for multi-spot welded joints with different arrangements using different multiaxial fatigue criteria", "doi": "10.1016/j.matdes.2015.02.008", "authors": "Esmaeili, F.; Rahmani, A.; Barzegar, S.; Afkar, A.", "publication": "MATERIALS & DESIGN", "year_of_publication": 2015, "UT": "WOS:000350954200004", "base_material": "ST37 steel", "base_young_modulus": 210, "base_yield_strength": 298, "base_ultimate_strength": 530, "base_elongation": 22, "weld_material": "ST37 steel", "weld_young_modulus": 210, "weld_yield_strength": "-", "weld_ultimate_strength": "-", "weld_elongation": "-", "processing": "-", "welding_joint": "lap joint", "welding_method": "Resistance Spot Welding (RSW)", "welding_voltage": "-", "welding_current": 5000, "welding_speed": "-", "preheat_temp": "-", "welding_env": "-", "residual_stress": "-", "fatigue_specimen_type": "Tensile-shear specimens", "fatigue_specimen_thickness": 1, "fatigue_test_type": "Axial", "fatigue_temp": "-", "fatigue_env": "-", "load_ratio": 0.1, "frequency": 10, "fatigue_machine": "Servo-hydraulic 250kN Zwick/Roell fatigue testing machine", "fatigue_standard": "ASTM E468-11", "fatigue_test_control": "Load", "stress_concentration": "-", "failure_location": "Edge of nugget roots"}}, {"id": "WELD2025:4625", "name": "High-strength low-alloy (HSLA) steel | Butt Joint", "material_family": "Welded joint", "points": [[545.0, 138133.0, 0], [545.0, 176039.0, 0], [447.0, 345483.0, 0], [363.0, 1065665.0, 0], [326.0, 2078513.0, 1]], "conditions": {"material": "High-strength low-alloy (HSLA) steel", "am_type": "CO₂ gas-shielded arc welding", "load_ratio": "0.1", "test_type": "Four-point bending fatigue test", "temperature": "25", "surface_treatment": "Friction Stir Processing (FSP)"}, "metadata": {"dataset_id": 4625, "title": "Weld toe modification using spherical-tip WC tool FSP in fatigue strength improvement of high-strength low-alloy steel joints", "doi": "10.1016/j.matdes.2018.10.036", "authors": "Yamamoto, Hajime; Danno, Yoshikazu; Ito, Kazuhiro; Mikami, Yoshiki; Fujii, Hidetoshi", "publication": "MATERIALS & DESIGN", "year_of_publication": 2018, "UT": "WOS:000453008100095", "base_material": "High-strength low-alloy (HSLA) steel", "base_young_modulus": "-", "base_yield_strength": "-", "base_ultimate_strength": "-", "base_elongation": "-", "weld_material": "MX-Z200 filler metal", "weld_young_modulus": "-", "weld_yield_strength": "-", "weld_ultimate_strength": "-", "weld_elongation": "-", "processing": "Friction Stir Processing (FSP)", "welding_joint": "Butt Joint", "welding_method": "CO₂ gas-shielded arc welding", "welding_voltage": "22 , 32, 29", "welding_current": "170, 280, 280", "welding_speed": "2.17, 3.33, 5", "preheat_temp": "-", "welding_env": "-", "residual_stress": "~-500 MPa (compressive) in SZ, ~214 MPa (compressive) at toe", "fatigue_specimen_type": "Four-point bending fatigue specimen", "fatigue_specimen_thickness": 10, "fatigue_test_type": "Four-point bending fatigue test", "fatigue_temp": 25, "fatigue_env": "-", "load_ratio": 0.1, "frequency": 20, "fatigue_machine": "-", "fatigue_standard": "-", "fatigue_test_control": "Stress-controlled", "stress_concentration": "1.26", "failure_location": "Weld toe"}}, {"id": "WELD2025:4626", "name": "High-strength low-alloy (HSLA) steel | Butt Joint", "material_family": "Welded joint", "points": [[545.0, 78617.0, 0], [447.0, 178218.0, 0], [364.0, 498260.0, 0], [296.0, 2161030.0, 1]], "conditions": {"material": "High-strength low-alloy (HSLA) steel", "am_type": "CO₂ gas-shielded arc welding", "load_ratio": "0.1", "test_type": "Four-point bending fatigue test", "temperature": "25", "surface_treatment": "Friction Stir Processing (FSP)"}, "metadata": {"dataset_id": 4626, "title": "Weld toe modification using spherical-tip WC tool FSP in fatigue strength improvement of high-strength low-alloy steel joints", "doi": "10.1016/j.matdes.2018.10.036", "authors": "Yamamoto, Hajime; Danno, Yoshikazu; Ito, Kazuhiro; Mikami, Yoshiki; Fujii, Hidetoshi", "publication": "MATERIALS & DESIGN", "year_of_publication": 2018, "UT": "WOS:000453008100095", "base_material": "High-strength low-alloy (HSLA) steel", "base_young_modulus": "-", "base_yield_strength": "-", "base_ultimate_strength": "-", "base_elongation": "-", "weld_material": "MX-Z200 filler metal", "weld_young_modulus": "-", "weld_yield_strength": "-", "weld_ultimate_strength": "-", "weld_elongation": "-", "processing": "Friction Stir Processing (FSP)", "welding_joint": "Butt Joint", "welding_method": "CO₂ gas-shielded arc welding", "welding_voltage": "22 , 32, 29", "welding_current": "170, 280, 280", "welding_speed": "2.17, 3.33, 5", "preheat_temp": "-", "welding_env": "-", "residual_stress": "~-300 MPa (compressive) in SZ, ~52 MPa (tensile) at toe", "fatigue_specimen_type": "Four-point bending fatigue specimen", "fatigue_specimen_thickness": 10, "fatigue_test_type": "Four-point bending fatigue test", "fatigue_temp": 25, "fatigue_env": "-", "load_ratio": 0.1, "frequency": 20, "fatigue_machine": "-", "fatigue_standard": "-", "fatigue_test_control": "Stress-controlled", "stress_concentration": "1.26", "failure_location": "Weld toe"}}, {"id": "WELD2025:4627", "name": "High-strength low-alloy (HSLA) steel | Butt Joint", "material_family": "Welded joint", "points": [[443.0, 88385.0, 0], [358.0, 108203.0, 0], [360.0, 388401.0, 0], [293.0, 787615.0, 0], [241.0, 1785470.0, 0]], "conditions": {"material": "High-strength low-alloy (HSLA) steel", "am_type": "CO₂ gas-shielded arc welding", "load_ratio": "0.1", "test_type": "Four-point bending fatigue test", "temperature": "25", "surface_treatment": "-"}, "metadata": {"dataset_id": 4627, "title": "Weld toe modification using spherical-tip WC tool FSP in fatigue strength improvement of high-strength low-alloy steel joints", "doi": "10.1016/j.matdes.2018.10.036", "authors": "Yamamoto, Hajime; Danno, Yoshikazu; Ito, Kazuhiro; Mikami, Yoshiki; Fujii, Hidetoshi", "publication": "MATERIALS & DESIGN", "year_of_publication": 2018, "UT": "WOS:000453008100095", "base_material": "High-strength low-alloy (HSLA) steel", "base_young_modulus": "-", "base_yield_strength": "-", "base_ultimate_strength": "-", "base_elongation": "-", "weld_material": "MX-Z200 filler metal", "weld_young_modulus": "-", "weld_yield_strength": "-", "weld_ultimate_strength": "-", "weld_elongation": "-", "processing": "-", "welding_joint": "Butt Joint", "welding_method": "CO₂ gas-shielded arc welding", "welding_voltage": "22 , 32, 29", "welding_current": "170, 280, 280", "welding_speed": "2.17, 3.33, 5", "preheat_temp": "-", "welding_env": "-", "residual_stress": "~200 MPa (tensile) at weld metal, ~27 MPa (tensile) at toe", "fatigue_specimen_type": "Four-point bending fatigue specimen", "fatigue_specimen_thickness": 10, "fatigue_test_type": "Four-point bending fatigue test", "fatigue_temp": 25, "fatigue_env": "-", "load_ratio": 0.1, "frequency": 20, "fatigue_machine": "-", "fatigue_standard": "-", "fatigue_test_control": "Stress-controlled", "stress_concentration": "1.89", "failure_location": "Weld toe"}}, {"id": "WELD2025:4628", "name": "UHS Steel (AR400) | Double-lap joint", "material_family": "Welded joint", "points": [[357.0, 57.0, 0], [319.0, 396.0, 0], [319.0, 542.0, 0], [319.0, 618.0, 0], [289.0, 754.0, 0], [238.0, 3376.0, 0], [238.0, 4627.0, 0], [238.0, 5207.0, 0], [157.0, 22438.0, 0], [158.0, 37940.0, 0], [156.0, 64160.0, 0], [139.0, 73211.0, 0], [137.0, 80267.0, 0], [117.0, 96541.0, 0], [118.0, 113015.0, 0], [95.0, 388719.0, 0], [95.0, 561475.0, 0], [71.0, 519408.0, 0], [79.0, 1112158.0, 0], [74.0, 1524525.0, 0], [66.0, 1693948.0, 0], [54.0, 2146602.0, 0], [57.0, 10377822.0, 0]], "conditions": {"material": "UHS Steel (AR400)", "am_type": "Laser welding (Yb:YAG laser, Energy density=170 J/mm²)", "load_ratio": "0", "test_type": "Axial (push-pull)", "temperature": "25", "surface_treatment": "-"}, "metadata": {"dataset_id": 4628, "title": "Mechanical characterization of laser-welded double-lap joints in ultra-high and low strength steels for sandwich panel applications", "doi": "10.1016/j.matpr.2019.10.031", "authors": "Hietala, Mikko; Hamada, Atef; Keskitalo, Markku; Jaskari, Matias; Jarvenpaa, Antti", "publication": "MATERIALS TODAY-PROCEEDINGS", "year_of_publication": 2020, "UT": "WOS:000545865800012", "base_material": "UHS Steel (AR400)", "base_young_modulus": "-", "base_yield_strength": 1210, "base_ultimate_strength": 1370, "base_elongation": 6, "weld_material": "-", "weld_young_modulus": "-", "weld_yield_strength": "-", "weld_ultimate_strength": 974, "weld_elongation": "-", "processing": "-", "welding_joint": "Double-lap joint", "welding_method": "Laser welding (Yb:YAG laser, Energy density=170 J/mm²)", "welding_voltage": "-", "welding_current": "-", "welding_speed": 13.3, "preheat_temp": "-", "welding_env": "-", "residual_stress": "-", "fatigue_specimen_type": "Double-lap joint", "fatigue_specimen_thickness": 2, "fatigue_test_type": "Axial (push-pull)", "fatigue_temp": 25, "fatigue_env": "-", "load_ratio": 0, "frequency": 15, "fatigue_machine": "Instron servo-hydraulic fatigue machine (Instron 8800 controller)", "fatigue_standard": "ASTM E606-04 (LCF standard)", "fatigue_test_control": "Stress-controlled", "stress_concentration": "-", "failure_location": "Weld"}}, {"id": "WELD2025:4629", "name": "UHS Steel (AR400) | Double-lap joint", "material_family": "Welded joint", "points": [[602.0, 537.0, 0], [603.0, 726.0, 0], [500.0, 887.0, 0], [499.0, 1689.0, 0], [502.0, 1851.0, 0], [399.0, 3268.0, 0], [400.0, 3826.0, 0], [400.0, 3980.0, 0], [296.0, 15864.0, 0], [296.0, 20095.0, 0], [295.0, 30193.0, 0], [200.0, 69307.0, 0], [196.0, 86657.0, 0], [197.0, 105521.0, 0], [197.0, 111212.0, 0], [110.0, 186210.0, 0], [150.0, 268560.0, 0], [112.0, 235847.0, 0], [110.0, 268967.0, 0], [121.0, 518436.0, 0], [121.0, 606926.0, 0], [68.0, 5897764.0, 0], [81.0, 8627361.0, 0], [54.0, 10243651.0, 0]], "conditions": {"material": "UHS Steel (AR400)", "am_type": "Laser welding (Yb:YAG laser, Energy density=958 J/mm²)", "load_ratio": "0", "test_type": "Axial (push-pull)", "temperature": "25", "surface_treatment": "-"}, "metadata": {"dataset_id": 4629, "title": "Mechanical characterization of laser-welded double-lap joints in ultra-high and low strength steels for sandwich panel applications", "doi": "10.1016/j.matpr.2019.10.031", "authors": "Hietala, Mikko; Hamada, Atef; Keskitalo, Markku; Jaskari, Matias; Jarvenpaa, Antti", "publication": "MATERIALS TODAY-PROCEEDINGS", "year_of_publication": 2020, "UT": "WOS:000545865800012", "base_material": "UHS Steel (AR400)", "base_young_modulus": "-", "base_yield_strength": 1210, "base_ultimate_strength": 1370, "base_elongation": 6, "weld_material": "-", "weld_young_modulus": "-", "weld_yield_strength": "-", "weld_ultimate_strength": 974, "weld_elongation": "-", "processing": "-", "welding_joint": "Double-lap joint", "welding_method": "Laser welding (Yb:YAG laser, Energy density=958 J/mm²)", "welding_voltage": "-", "welding_current": "-", "welding_speed": 13.3, "preheat_temp": "-", "welding_env": "-", "residual_stress": "-", "fatigue_specimen_type": "Double-lap joint", "fatigue_specimen_thickness": 2, "fatigue_test_type": "Axial (push-pull)", "fatigue_temp": 25, "fatigue_env": "-", "load_ratio": 0, "frequency": 15, "fatigue_machine": "Instron servo-hydraulic fatigue machine (Instron 8800 controller)", "fatigue_standard": "ASTM E606-04 (LCF standard)", "fatigue_test_control": "Stress-controlled", "stress_concentration": "-", "failure_location": "Weld"}}, {"id": "WELD2025:4630", "name": "LS Steel (S355 MC) | Double-lap joint", "material_family": "Welded joint", "points": [[279.0, 38.0, 0], [277.0, 65.0, 0], [278.0, 246.0, 0], [255.0, 284.0, 0], [233.0, 929.0, 0], [233.0, 1146.0, 0], [236.0, 1745.0, 0], [198.0, 3847.0, 0], [161.0, 5145.0, 0], [143.0, 8943.0, 0], [160.0, 10884.0, 0], [159.0, 10884.0, 0], [158.0, 18173.0, 0], [129.0, 22752.0, 0], [83.0, 155328.0, 0], [79.0, 350923.0, 0], [80.0, 433027.0, 0], [59.0, 1161470.0, 0], [36.0, 2558153.0, 0], [19.0, 9404200.0, 0]], "conditions": {"material": "LS Steel (S355 MC)", "am_type": "Laser welding (Yb:YAG laser, Energy density=170 J/mm²)", "load_ratio": "0", "test_type": "Axial (push-pull)", "temperature": "25", "surface_treatment": "-"}, "metadata": {"dataset_id": 4630, "title": "Mechanical characterization of laser-welded double-lap joints in ultra-high and low strength steels for sandwich panel applications", "doi": "10.1016/j.matpr.2019.10.031", "authors": "Hietala, Mikko; Hamada, Atef; Keskitalo, Markku; Jaskari, Matias; Jarvenpaa, Antti", "publication": "MATERIALS TODAY-PROCEEDINGS", "year_of_publication": 2020, "UT": "WOS:000545865800012", "base_material": "LS Steel (S355 MC)", "base_young_modulus": "-", "base_yield_strength": 428, "base_ultimate_strength": 495, "base_elongation": 17, "weld_material": "-", "weld_young_modulus": "-", "weld_yield_strength": "-", "weld_ultimate_strength": 454, "weld_elongation": "-", "processing": "-", "welding_joint": "Double-lap joint", "welding_method": "Laser welding (Yb:YAG laser, Energy density=170 J/mm²)", "welding_voltage": "-", "welding_current": "-", "welding_speed": 13.3, "preheat_temp": "-", "welding_env": "-", "residual_stress": "-", "fatigue_specimen_type": "Double-lap joint", "fatigue_specimen_thickness": 2, "fatigue_test_type": "Axial (push-pull)", "fatigue_temp": 25, "fatigue_env": "-", "load_ratio": 0, "frequency": 15, "fatigue_machine": "Instron servo-hydraulic fatigue machine (Instron 8800 controller)", "fatigue_standard": "ASTM E606-04 (LCF standard)", "fatigue_test_control": "Stress-controlled", "stress_concentration": "-", "failure_location": "Weld"}}, {"id": "WELD2025:4631", "name": "LS Steel (S355 MC) | Double-lap joint", "material_family": "Welded joint", "points": [[403.0, 2002.0, 0], [403.0, 3523.0, 0], [401.0, 4018.0, 0], [300.0, 8880.0, 0], [297.0, 15024.0, 0], [298.0, 19284.0, 0], [251.0, 45409.0, 0], [250.0, 73849.0, 0], [249.0, 106704.0, 0], [200.0, 185720.0, 0], [198.0, 254616.0, 0], [201.0, 466014.0, 0], [160.0, 409364.0, 0], [158.0, 877402.0, 0], [100.0, 2326531.0, 0], [120.0, 7586304.0, 0], [95.0, 9621563.0, 0], [78.0, 9885361.0, 0]], "conditions": {"material": "LS Steel (S355 MC)", "am_type": "Laser welding (Yb:YAG laser, Energy density=958 J/mm²)", "load_ratio": "0", "test_type": "Axial (push-pull)", "temperature": "25", "surface_treatment": "-"}, "metadata": {"dataset_id": 4631, "title": "Mechanical characterization of laser-welded double-lap joints in ultra-high and low strength steels for sandwich panel applications", "doi": "10.1016/j.matpr.2019.10.031", "authors": "Hietala, Mikko; Hamada, Atef; Keskitalo, Markku; Jaskari, Matias; Jarvenpaa, Antti", "publication": "MATERIALS TODAY-PROCEEDINGS", "year_of_publication": 2020, "UT": "WOS:000545865800012", "base_material": "LS Steel (S355 MC)", "base_young_modulus": "-", "base_yield_strength": 428, "base_ultimate_strength": 495, "base_elongation": 17, "weld_material": "-", "weld_young_modulus": "-", "weld_yield_strength": "-", "weld_ultimate_strength": 454, "weld_elongation": "-", "processing": "-", "welding_joint": "Double-lap joint", "welding_method": "Laser welding (Yb:YAG laser, Energy density=958 J/mm²)", "welding_voltage": "-", "welding_current": "-", "welding_speed": 13.3, "preheat_temp": "-", "welding_env": "-", "residual_stress": "-", "fatigue_specimen_type": "Double-lap joint", "fatigue_specimen_thickness": 2, "fatigue_test_type": "Axial (push-pull)", "fatigue_temp": 25, "fatigue_env": "-", "load_ratio": 0, "frequency": 15, "fatigue_machine": "Instron servo-hydraulic fatigue machine (Instron 8800 controller)", "fatigue_standard": "ASTM E606-04 (LCF standard)", "fatigue_test_control": "Stress-controlled", "stress_concentration": "-", "failure_location": "Base material"}}, {"id": "WELD2025:4632", "name": "25Cr2Ni2MoV steel | Cross-weld joint", "material_family": "Welded joint", "points": [[1309.0, 1741143.0, 0], [1301.0, 6151048.0, 0], [1278.0, 6398974.0, 0], [1238.0, 1037482679.0, 1], [1261.0, 1081166840.0, 1]], "conditions": {"material": "25Cr2Ni2MoV steel", "am_type": "Submerged arc welding (SAW)", "load_ratio": "-1", "test_type": "Axial (ultrasonic fatigue testing)", "temperature": "20", "surface_treatment": "Post-weld heat treatment (PWHT) at 580°C for 10 hours (furnace cooling)"}, "metadata": {"dataset_id": 4632, "title": "Failure mechanisms and fatigue strength assessment of a low strength CrNi-Mo-V steel welded joint: Coupled frequency and size effects", "doi": "10.1016/j.mechmat.2016.06.017", "authors": "Zhu, Ming-Liang; Xuan, Fu-Zhen", "publication": "MECHANICS OF MATERIALS", "year_of_publication": 2016, "UT": "WOS:000381953800017", "base_material": "25Cr2Ni2MoV steel", "base_young_modulus": "-", "base_yield_strength": 726, "base_ultimate_strength": 778, "base_elongation": "-", "weld_material": "Ni-rich submerged arc weld (SAW)", "weld_young_modulus": "-", "weld_yield_strength": "-", "weld_ultimate_strength": "-", "weld_elongation": "-", "processing": "Post-weld heat treatment (PWHT) at 580°C for 10 hours (furnace cooling)", "welding_joint": "Cross-weld joint", "welding_method": "Submerged arc welding (SAW)", "welding_voltage": "-", "welding_current": "-", "welding_speed": "-", "preheat_temp": "-", "welding_env": "-", "residual_stress": "-", "fatigue_specimen_type": "Cross-weld specimen (round bar)", "fatigue_specimen_thickness": 3, "fatigue_test_type": "Axial (ultrasonic fatigue testing)", "fatigue_temp": 20, "fatigue_env": "Ambient air", "load_ratio": -1, "frequency": 20000, "fatigue_machine": "USF-2000 (Shimadzu, Japan)", "fatigue_standard": "-", "fatigue_test_control": "Stress-controlled (sine wave cyclic load)", "stress_concentration": "-", "failure_location": "surface initiaton"}}, {"id": "WELD2025:4633", "name": "25Cr2Ni2MoV steel | Cross-weld joint", "material_family": "Welded joint", "points": [[1309.0, 1040278.0, 0], [1302.0, 3389933.0, 0], [1279.0, 10602883.0, 0], [1267.0, 20639180.0, 0], [1298.0, 23091563.0, 0], [1269.0, 41433760.0, 0], [1269.0, 70052750.0, 0], [1262.0, 290891023.0, 0], [1239.0, 422321845.0, 0], [1262.0, 831518684.0, 0]], "conditions": {"material": "25Cr2Ni2MoV steel", "am_type": "Submerged arc welding (SAW)", "load_ratio": "-1", "test_type": "Axial (ultrasonic fatigue testing)", "temperature": "20", "surface_treatment": "Post-weld heat treatment (PWHT) at 580°C for 10 hours (furnace cooling)"}, "metadata": {"dataset_id": 4633, "title": "Failure mechanisms and fatigue strength assessment of a low strength CrNi-Mo-V steel welded joint: Coupled frequency and size effects", "doi": "10.1016/j.mechmat.2016.06.017", "authors": "Zhu, Ming-Liang; Xuan, Fu-Zhen", "publication": "MECHANICS OF MATERIALS", "year_of_publication": 2016, "UT": "WOS:000381953800017", "base_material": "25Cr2Ni2MoV steel", "base_young_modulus": "-", "base_yield_strength": 726, "base_ultimate_strength": 778, "base_elongation": "-", "weld_material": "Ni-rich submerged arc weld (SAW)", "weld_young_modulus": "-", "weld_yield_strength": "-", "weld_ultimate_strength": "-", "weld_elongation": "-", "processing": "Post-weld heat treatment (PWHT) at 580°C for 10 hours (furnace cooling)", "welding_joint": "Cross-weld joint", "welding_method": "Submerged arc welding (SAW)", "welding_voltage": "-", "welding_current": "-", "welding_speed": "-", "preheat_temp": "-", "welding_env": "-", "residual_stress": "-", "fatigue_specimen_type": "Cross-weld specimen (round bar)", "fatigue_specimen_thickness": 3, "fatigue_test_type": "Axial (ultrasonic fatigue testing)", "fatigue_temp": 20, "fatigue_env": "Ambient air", "load_ratio": -1, "frequency": 20000, "fatigue_machine": "USF-2000 (Shimadzu, Japan)", "fatigue_standard": "-", "fatigue_test_control": "Stress-controlled (sine wave cyclic load)", "stress_concentration": "-", "failure_location": "internal initiaton"}}, {"id": "WELD2025:4634", "name": "25Cr2Ni2MoV steel | Cross-weld joint", "material_family": "Welded joint", "points": [[1069.0, 196739.0, 0], [1046.0, 177690.0, 0], [1066.0, 282970.0, 0], [1097.0, 357383.0, 0], [1115.0, 407799.0, 0], [1105.0, 415964.0, 0], [1082.0, 403195.0, 0], [1070.0, 415401.0, 0], [1061.0, 842051.0, 0], [1060.0, 1094861.0, 0], [1048.0, 1985822.0, 0], [1080.0, 2691842.0, 0]], "conditions": {"material": "25Cr2Ni2MoV steel", "am_type": "Submerged arc welding (SAW)", "load_ratio": "-1", "test_type": "Axial (ultrasonic fatigue testing)", "temperature": "20", "surface_treatment": "Post-weld heat treatment (PWHT) at 580°C for 10 hours (furnace cooling)"}, "metadata": {"dataset_id": 4634, "title": "Failure mechanisms and fatigue strength assessment of a low strength CrNi-Mo-V steel welded joint: Coupled frequency and size effects", "doi": "10.1016/j.mechmat.2016.06.017", "authors": "Zhu, Ming-Liang; Xuan, Fu-Zhen", "publication": "MECHANICS OF MATERIALS", "year_of_publication": 2016, "UT": "WOS:000381953800017", "base_material": "25Cr2Ni2MoV steel", "base_young_modulus": "-", "base_yield_strength": 726, "base_ultimate_strength": 778, "base_elongation": "-", "weld_material": "Ni-rich submerged arc weld (SAW)", "weld_young_modulus": "-", "weld_yield_strength": "-", "weld_ultimate_strength": "-", "weld_elongation": "-", "processing": "Post-weld heat treatment (PWHT) at 580°C for 10 hours (furnace cooling)", "welding_joint": "Cross-weld joint", "welding_method": "Submerged arc welding (SAW)", "welding_voltage": "-", "welding_current": "-", "welding_speed": "-", "preheat_temp": "-", "welding_env": "-", "residual_stress": "-", "fatigue_specimen_type": "Cross-weld specimen (round bar)", "fatigue_specimen_thickness": 5, "fatigue_test_type": "Axial (ultrasonic fatigue testing)", "fatigue_temp": 20, "fatigue_env": "Ambient air", "load_ratio": -1, "frequency": 20000, "fatigue_machine": "USF-2000 (Shimadzu, Japan)", "fatigue_standard": "-", "fatigue_test_control": "Stress-controlled (sine wave cyclic load)", "stress_concentration": "-", "failure_location": "surface initiaton"}}, {"id": "WELD2025:4635", "name": "25Cr2Ni2MoV steel | Cross-weld joint", "material_family": "Welded joint", "points": [[1062.0, 383055.0, 0], [1087.0, 483672.0, 0], [1081.0, 603865.0, 0], [1041.0, 768317.0, 0], [1025.0, 2502852.0, 0], [1030.0, 3063677.0, 0], [1070.0, 4070971.0, 0], [1036.0, 4148687.0, 0], [1020.0, 8842887.0, 0], [1017.0, 12590969.0, 0], [1060.0, 10948685.0, 0], [1047.0, 40674132.0, 0], [1011.0, 43156422.0, 0], [1031.0, 62755300.0, 0], [1040.0, 116236424.0, 0], [997.0, 1038467621.0, 1], [1041.0, 1009151130.0, 1]], "conditions": {"material": "25Cr2Ni2MoV steel", "am_type": "Submerged arc welding (SAW)", "load_ratio": "-1", "test_type": "Axial (ultrasonic fatigue testing)", "temperature": "20", "surface_treatment": "Post-weld heat treatment (PWHT) at 580°C for 10 hours (furnace cooling)"}, "metadata": {"dataset_id": 4635, "title": "Failure mechanisms and fatigue strength assessment of a low strength CrNi-Mo-V steel welded joint: Coupled frequency and size effects", "doi": "10.1016/j.mechmat.2016.06.017", "authors": "Zhu, Ming-Liang; Xuan, Fu-Zhen", "publication": "MECHANICS OF MATERIALS", "year_of_publication": 2016, "UT": "WOS:000381953800017", "base_material": "25Cr2Ni2MoV steel", "base_young_modulus": "-", "base_yield_strength": 726, "base_ultimate_strength": 778, "base_elongation": "-", "weld_material": "Ni-rich submerged arc weld (SAW)", "weld_young_modulus": "-", "weld_yield_strength": "-", "weld_ultimate_strength": "-", "weld_elongation": "-", "processing": "Post-weld heat treatment (PWHT) at 580°C for 10 hours (furnace cooling)", "welding_joint": "Cross-weld joint", "welding_method": "Submerged arc welding (SAW)", "welding_voltage": "-", "welding_current": "-", "welding_speed": "-", "preheat_temp": "-", "welding_env": "-", "residual_stress": "-", "fatigue_specimen_type": "Cross-weld specimen (round bar)", "fatigue_specimen_thickness": 5, "fatigue_test_type": "Axial (ultrasonic fatigue testing)", "fatigue_temp": 20, "fatigue_env": "Ambient air", "load_ratio": -1, "frequency": 20000, "fatigue_machine": "USF-2000 (Shimadzu, Japan)", "fatigue_standard": "-", "fatigue_test_control": "Stress-controlled (sine wave cyclic load)", "stress_concentration": "-", "failure_location": "internal initiaton"}}, {"id": "WELD2025:4636", "name": "Al alloy 2024-T4 | Butt Joint", "material_family": "Welded joint", "points": [[143.0, 40459.0, 0], [163.0, 50778.0, 0], [122.0, 91874.0, 0], [121.0, 168672.0, 0], [99.0, 242512.0, 0], [110.0, 397930.0, 0], [124.0, 512129.0, 0], [95.0, 625008.0, 0], [110.0, 736749.0, 0], [90.0, 914763.0, 0], [90.0, 957948.0, 0], [102.0, 1539502.0, 0], [90.0, 1551004.0, 0], [87.0, 1524839.0, 0], [79.0, 1809451.0, 0], [99.0, 1738045.0, 0], [79.0, 2540645.0, 0], [84.0, 4309517.0, 1]], "conditions": {"material": "Al alloy 2024-T4", "am_type": "FSW (Friction Stir Welding)", "load_ratio": "0.1", "test_type": "Axial", "temperature": "25", "surface_treatment": "-"}, "metadata": {"dataset_id": 4636, "title": "Comparative study on fatigue properties between AA2024-T4 friction stir welds and base materials", "doi": "10.1016/j.msea.2006.07.009", "authors": "Di, Shusheng; Yang, Xinqi; Luan, Guohong; Jian, Bo", "publication": "MATERIALS SCIENCE AND ENGINEERING A-STRUCTURAL MATERIALS PROPERTIES MICROSTRUCTURE AND PROCESSING", "year_of_publication": 2006, "UT": "WOS:000241683200050", "base_material": "Al alloy 2024-T4", "base_young_modulus": "-", "base_yield_strength": "-", "base_ultimate_strength": "-", "base_elongation": "-", "weld_material": "-", "weld_young_modulus": "-", "weld_yield_strength": "-", "weld_ultimate_strength": "-", "weld_elongation": "-", "processing": "-", "welding_joint": "Butt Joint", "welding_method": "FSW (Friction Stir Welding)", "welding_voltage": "-", "welding_current": "-", "welding_speed": "2.5–4.17", "preheat_temp": "-", "welding_env": "-", "residual_stress": "-", "fatigue_specimen_type": "Transverse flat tensile specimens", "fatigue_specimen_thickness": 4, "fatigue_test_type": "Axial", "fatigue_temp": 25, "fatigue_env": "Laboratory air", "load_ratio": 0.1, "frequency": "89–93", "fatigue_machine": "High-frequency fatigue test machine", "fatigue_standard": "IIW (International Institute of Welding)", "fatigue_test_control": "Stress", "stress_concentration": "-", "failure_location": "Weld root"}}, {"id": "WELD2025:4639", "name": "DP600 steel | Butt joint", "material_family": "Welded joint", "points": [[652.0, 95.0, 0], [601.0, 132.0, 0], [601.0, 154.0, 0], [551.0, 952.0, 0], [552.0, 1299.0, 0], [525.0, 4912.0, 0], [528.0, 11699.0, 0], [501.0, 24531.0, 0], [501.0, 47235.0, 0], [452.0, 65946.0, 0], [401.0, 215830.0, 0], [401.0, 395660.0, 0], [351.0, 729767.0, 0], [350.0, 10033259.0, 1], [352.0, 11250266.0, 1]], "conditions": {"material": "DP600 steel", "am_type": "Diode laser welding", "load_ratio": "0.1", "test_type": "Axial (load-controlled)", "temperature": "Room temperature", "surface_treatment": "-"}, "metadata": {"dataset_id": 4639, "title": "Microstructure and mechanical properties of laser welded DP600 steel joints", "doi": "10.1016/j.msea.2009.09.051", "authors": "Farabi, N.; Chen, D. L.; Li, J.; Zhou, Y.; Dong, S. J.", "publication": "MATERIALS SCIENCE AND ENGINEERING A-STRUCTURAL MATERIALS PROPERTIES MICROSTRUCTURE AND PROCESSING", "year_of_publication": 2010, "UT": "WOS:000273983900051", "base_material": "DP600 steel", "base_young_modulus": "-", "base_yield_strength": "-", "base_ultimate_strength": 634, "base_elongation": "-", "weld_material": "DP600 steel", "weld_young_modulus": "-", "weld_yield_strength": "-", "weld_ultimate_strength": 630, "weld_elongation": "-", "processing": "-", "welding_joint": "Butt joint", "welding_method": "Diode laser welding", "welding_voltage": "-", "welding_current": "-", "welding_speed": 16.67, "preheat_temp": "-", "welding_env": "Ultra-high purity argon shielding gas", "residual_stress": "-", "fatigue_specimen_type": "Sub-sized (plat)", "fatigue_specimen_thickness": 1.2, "fatigue_test_type": "Axial (load-controlled)", "fatigue_temp": "Room temperature", "fatigue_env": "-", "load_ratio": 0.1, "frequency": 50, "fatigue_machine": "Instron 8801 servo-hydraulic testing system", "fatigue_standard": "-", "fatigue_test_control": "Load control", "stress_concentration": "-", "failure_location": "-"}}, {"id": "WELD2025:4640", "name": "DP440 | Butt Joint", "material_family": "Welded joint", "points": [[593.0, 42113.0, 0], [577.0, 211709.0, 0], [575.0, 210125.0, 0], [555.0, 295167.0, 0], [552.0, 418110.0, 0], [530.0, 4155504.0, 1], [530.0, 10112723.0, 1]], "conditions": {"material": "DP440", "am_type": "GMAW (Gas Metal Arc Welding)", "load_ratio": "0.1", "test_type": "Axial", "temperature": "-", "surface_treatment": "Inter-critically annealed at 760°C for 5min, followed by quenching"}, "metadata": {"dataset_id": 4640, "title": "Microstructure and fatigue performance of butt-welded joints in advanced high-strength steels", "doi": "10.1016/j.msea.2014.01.007", "authors": "Ahiale, Godwin Kwame; Oh, Yong-Jun", "publication": "MATERIALS SCIENCE AND ENGINEERING A-STRUCTURAL MATERIALS PROPERTIES MICROSTRUCTURE AND PROCESSING", "year_of_publication": 2014, "UT": "WOS:000332804800044", "base_material": "DP440", "base_young_modulus": "-", "base_yield_strength": 350, "base_ultimate_strength": 465, "base_elongation": 35.8, "weld_material": "-", "weld_young_modulus": "-", "weld_yield_strength": "-", "weld_ultimate_strength": "-", "weld_elongation": "-", "processing": "Inter-critically annealed at 760°C for 5min, followed by quenching", "welding_joint": "Butt Joint", "welding_method": "GMAW (Gas Metal Arc Welding)", "welding_voltage": 19, "welding_current": 140, "welding_speed": 10.5, "preheat_temp": "-", "welding_env": "-", "residual_stress": "-", "fatigue_specimen_type": "Butt-welded joint (sheet)", "fatigue_specimen_thickness": 2.0, "fatigue_test_type": "Axial", "fatigue_temp": "-", "fatigue_env": "-", "load_ratio": 0.1, "frequency": 20, "fatigue_machine": "MTS 810 servo-hydraulic universal testing machine", "fatigue_standard": "ASTM E466-07", "fatigue_test_control": "Load", "stress_concentration": "-", "failure_location": "Base metal"}}, {"id": "WELD2025:4641", "name": "DP590 | Butt Joint", "material_family": "Welded joint", "points": [[689.0, 99280.0, 0], [687.0, 132543.0, 0], [667.0, 200510.0, 0], [671.0, 327092.0, 0], [627.0, 10868260.0, 1], [650.0, 10962798.0, 1]], "conditions": {"material": "DP590", "am_type": "GMAW (Gas Metal Arc Welding)", "load_ratio": "0.1", "test_type": "Axial", "temperature": "-", "surface_treatment": "Inter-critically annealed at 760°C for 5min, followed by quenching"}, "metadata": {"dataset_id": 4641, "title": "Microstructure and fatigue performance of butt-welded joints in advanced high-strength steels", "doi": "10.1016/j.msea.2014.01.007", "authors": "Ahiale, Godwin Kwame; Oh, Yong-Jun", "publication": "MATERIALS SCIENCE AND ENGINEERING A-STRUCTURAL MATERIALS PROPERTIES MICROSTRUCTURE AND PROCESSING", "year_of_publication": 2014, "UT": "WOS:000332804800044", "base_material": "DP590", "base_young_modulus": "-", "base_yield_strength": 471, "base_ultimate_strength": 653, "base_elongation": 25.4, "weld_material": "-", "weld_young_modulus": "-", "weld_yield_strength": "-", "weld_ultimate_strength": "-", "weld_elongation": "-", "processing": "Inter-critically annealed at 760°C for 5min, followed by quenching", "welding_joint": "Butt Joint", "welding_method": "GMAW (Gas Metal Arc Welding)", "welding_voltage": 19, "welding_current": 140, "welding_speed": 10.5, "preheat_temp": "-", "welding_env": "-", "residual_stress": "-", "fatigue_specimen_type": "Butt-welded joint (sheet)", "fatigue_specimen_thickness": 2.0, "fatigue_test_type": "Axial", "fatigue_temp": "-", "fatigue_env": "-", "load_ratio": 0.1, "frequency": 20, "fatigue_machine": "MTS 810 servo-hydraulic universal testing machine", "fatigue_standard": "ASTM E466-07", "fatigue_test_control": "Load", "stress_concentration": "-", "failure_location": "SC-HAZ"}}, {"id": "WELD2025:4642", "name": "MS (Martensitic Steel) | Butt Joint", "material_family": "Welded joint", "points": [[745.0, 13663.0, 0], [746.0, 50735.0, 0], [744.0, 97394.0, 0], [721.0, 158640.0, 0], [720.0, 3620426.0, 1], [698.0, 10282567.0, 1]], "conditions": {"material": "MS (Martensitic Steel)", "am_type": "GMAW (Gas Metal Arc Welding)", "load_ratio": "0.1", "test_type": "Axial", "temperature": "-", "surface_treatment": "Austenitized at 950°C for 5min, followed by rapid quenching"}, "metadata": {"dataset_id": 4642, "title": "Microstructure and fatigue performance of butt-welded joints in advanced high-strength steels", "doi": "10.1016/j.msea.2014.01.007", "authors": "Ahiale, Godwin Kwame; Oh, Yong-Jun", "publication": "MATERIALS SCIENCE AND ENGINEERING A-STRUCTURAL MATERIALS PROPERTIES MICROSTRUCTURE AND PROCESSING", "year_of_publication": 2014, "UT": "WOS:000332804800044", "base_material": "MS (Martensitic Steel)", "base_young_modulus": "-", "base_yield_strength": 1033, "base_ultimate_strength": 1490, "base_elongation": 10.2, "weld_material": "-", "weld_young_modulus": "-", "weld_yield_strength": "-", "weld_ultimate_strength": "-", "weld_elongation": "-", "processing": "Austenitized at 950°C for 5min, followed by rapid quenching", "welding_joint": "Butt Joint", "welding_method": "GMAW (Gas Metal Arc Welding)", "welding_voltage": 19, "welding_current": 140, "welding_speed": 10.5, "preheat_temp": "-", "welding_env": "-", "residual_stress": "-", "fatigue_specimen_type": "Butt-welded joint (sheet)", "fatigue_specimen_thickness": 1.8, "fatigue_test_type": "Axial", "fatigue_temp": "-", "fatigue_env": "-", "load_ratio": 0.1, "frequency": 20, "fatigue_machine": "MTS 810 servo-hydraulic universal testing machine", "fatigue_standard": "ASTM E466-07", "fatigue_test_control": "Load", "stress_concentration": "-", "failure_location": "Weld"}}, {"id": "WELD2025:4643", "name": "DP440 | Butt Joint with weld bead", "material_family": "Welded joint", "points": [[527.0, 125668.0, 0], [476.0, 343381.0, 0], [479.0, 441859.0, 0], [425.0, 833350.0, 0], [423.0, 10827246.0, 1], [396.0, 10651953.0, 1]], "conditions": {"material":
