Repository: yunyunfanfan/S-PA-CBB

# S-PA-CBB

Official research code, processed curve records, evaluation outputs, and manuscript source for:

> **From Physics to Selective Generation: Conditional Brownian Bridges for Sparse S–N Curve Reconstruction and Fatigue Decision-Making**

S-PA-CBB reconstructs a complete probabilistic stress–life (S–N) curve from only two to four observed fatigue tests. The method first fits an interpretable Basquin state, diagnoses whether that state is sufficient, and applies a ControlNet-style conditional Brownian-bridge residual only to curves that benefit from correction.

File: external_data/weld2025_disjoint_curves.json (part 180 of 223)
"DP440", "am_type": "GMAW (Gas Metal Arc Welding)", "load_ratio": "0.1", "test_type": "Axial", "temperature": "-", "surface_treatment": "Inter-critically annealed at 760°C for 5min, followed by quenching"}, "metadata": {"dataset_id": 4643, "title": "Microstructure and fatigue performance of butt-welded joints in advanced high-strength steels", "doi": "10.1016/j.msea.2014.01.007", "authors": "Ahiale, Godwin Kwame; Oh, Yong-Jun", "publication": "MATERIALS SCIENCE AND ENGINEERING A-STRUCTURAL MATERIALS PROPERTIES MICROSTRUCTURE AND PROCESSING", "year_of_publication": 2014, "UT": "WOS:000332804800044", "base_material": "DP440", "base_young_modulus": "-", "base_yield_strength": 350, "base_ultimate_strength": 465, "base_elongation": 35.8, "weld_material": "-", "weld_young_modulus": "-", "weld_yield_strength": "-", "weld_ultimate_strength": "-", "weld_elongation": "-", "processing": "Inter-critically annealed at 760°C for 5min, followed by quenching", "welding_joint": "Butt Joint with weld bead", "welding_method": "GMAW (Gas Metal Arc Welding)", "welding_voltage": 20, "welding_current": 160, "welding_speed": 10, "preheat_temp": "-", "welding_env": "-", "residual_stress": "-", "fatigue_specimen_type": "Butt-welded joint (sheet)", "fatigue_specimen_thickness": 2.0, "fatigue_test_type": "Axial", "fatigue_temp": "-", "fatigue_env": "-", "load_ratio": 0.1, "frequency": 20, "fatigue_machine": "MTS 810 servo-hydraulic universal testing machine", "fatigue_standard": "ASTM E466-07", "fatigue_test_control": "Load", "stress_concentration": "-", "failure_location": "Base metal"}}, {"id": "WELD2025:4644", "name": "DP590 | Butt Joint with weld bead", "material_family": "Welded joint", "points": [[579.0, 52557.0, 0], [581.0, 108680.0, 0], [529.0, 92061.0, 0], [529.0, 99143.0, 0], [460.0, 198239.0, 0], [463.0, 431776.0, 0], [376.0, 604288.0, 0], [379.0, 2844967.0, 0], [382.0, 10883294.0, 0]], "conditions": {"material": "DP590", "am_type": "GMAW (Gas Metal Arc Welding)", "load_ratio": "0.1", "test_type": "Axial", "temperature": "-", "surface_treatment": "Inter-critically annealed at 760°C for 5min, followed by quenching"}, "metadata": {"dataset_id": 4644, "title": "Microstructure and fatigue performance of butt-welded joints in advanced high-strength steels", "doi": "10.1016/j.msea.2014.01.007", "authors": "Ahiale, Godwin Kwame; Oh, Yong-Jun", "publication": "MATERIALS SCIENCE AND ENGINEERING A-STRUCTURAL MATERIALS PROPERTIES MICROSTRUCTURE AND PROCESSING", "year_of_publication": 2014, "UT": "WOS:000332804800044", "base_material": "DP590", "base_young_modulus": "-", "base_yield_strength": 471, "base_ultimate_strength": 653, "base_elongation": 25.4, "weld_material": "-", "weld_young_modulus": "-", "weld_yield_strength": "-", "weld_ultimate_strength": "-", "weld_elongation": "-", "processing": "Inter-critically annealed at 760°C for 5min, followed by quenching", "welding_joint": "Butt Joint with weld bead", "welding_method": "GMAW (Gas Metal Arc Welding)", "welding_voltage": 20, "welding_current": 160, "welding_speed": 10, "preheat_temp": "-", "welding_env": "-", "residual_stress": "-", "fatigue_specimen_type": "Butt-welded joint (sheet)", "fatigue_specimen_thickness": 2.0, "fatigue_test_type": "Axial", "fatigue_temp": "-", "fatigue_env": "-", "load_ratio": 0.1, "frequency": 20, "fatigue_machine": "MTS 810 servo-hydraulic universal testing machine", "fatigue_standard": "ASTM E466-07", "fatigue_test_control": "Load", "stress_concentration": "-", "failure_location": "SC-HAZ"}}, {"id": "WELD2025:4645", "name": "MS (Martensitic Steel) | Butt Joint with weld bead", "material_family": "Welded joint", "points": [[800.0, 10340.0, 0], [703.0, 21583.0, 0], [635.0, 34554.0, 0], [556.0, 79496.0, 0], [458.0, 272620.0, 0], [392.0, 9047466.0, 0], [391.0, 10261865.0, 0]], "conditions": {"material": "MS (Martensitic Steel)", "am_type": "GMAW (Gas Metal Arc Welding)", "load_ratio": "0.1", "test_type": "Axial", "temperature": "-", "surface_treatment": "Austenitized at 950°C for 5min, followed by rapid quenching"}, "metadata": {"dataset_id": 4645, "title": "Microstructure and fatigue performance of butt-welded joints in advanced high-strength steels", "doi": "10.1016/j.msea.2014.01.007", "authors": "Ahiale, Godwin Kwame; Oh, Yong-Jun", "publication": "MATERIALS SCIENCE AND ENGINEERING A-STRUCTURAL MATERIALS PROPERTIES MICROSTRUCTURE AND PROCESSING", "year_of_publication": 2014, "UT": "WOS:000332804800044", "base_material": "MS (Martensitic Steel)", "base_young_modulus": "-", "base_yield_strength": 1033, "base_ultimate_strength": 1490, "base_elongation": 10.2, "weld_material": "-", "weld_young_modulus": "-", "weld_yield_strength": "-", "weld_ultimate_strength": "-", "weld_elongation": "-", "processing": "Austenitized at 950°C for 5min, followed by rapid quenching", "welding_joint": "Butt Joint with weld bead", "welding_method": "GMAW (Gas Metal Arc Welding)", "welding_voltage": 20, "welding_current": 160, "welding_speed": 10, "preheat_temp": "-", "welding_env": "-", "residual_stress": "-", "fatigue_specimen_type": "Butt-welded joint (sheet)", "fatigue_specimen_thickness": 1.8, "fatigue_test_type": "Axial", "fatigue_temp": "-", "fatigue_env": "-", "load_ratio": 0.1, "frequency": 20, "fatigue_machine": "MTS 810 servo-hydraulic universal testing machine", "fatigue_standard": "ASTM E466-07", "fatigue_test_control": "Load", "stress_concentration": "-", "failure_location": "SC-HAZ"}}, {"id": "WELD2025:4646", "name": "Al 6061-T6 (Aluminum alloy), HSLA steel (High-Strength Low-Alloy) | Lap Joint", "material_family": "Welded joint", "points": [[28.0, 1059.0, 0], [28.0, 1899.0, 0], [24.0, 8615.0, 0], [24.0, 13012.0, 0], [20.0, 21789.0, 0], [16.0, 29687.0, 0], [16.0, 41862.0, 0]], "conditions": {"material": "Al 6061-T6 (Aluminum alloy), HSLA steel (High-Strength Low-Alloy)", "am_type": "Ultrasonic Spot Welding (USW)", "load_ratio": "0.2", "test_type": "Tension-Tension (Axial)", "temperature": "25", "surface_treatment": "-"}, "metadata": {"dataset_id": 4646, "title": "Microstructure, tensile and fatigue properties of ultrasonic spot welded aluminum to galvanized high-strength-low-alloy and low-carbon steel sheets", "doi": "10.1016/j.msea.2017.03.023", "authors": "Mirza, F. A.; Macwan, A.; Bhole, S. D.; Chen, D. L.; Chen, X. -G.", "publication": "MATERIALS SCIENCE AND ENGINEERING A-STRUCTURAL MATERIALS PROPERTIES MICROSTRUCTURE AND PROCESSING", "year_of_publication": 2017, "UT": "WOS:000399511400036", "base_material": "Al 6061-T6 (Aluminum alloy), HSLA steel (High-Strength Low-Alloy)", "base_young_modulus": "-", "base_yield_strength": "-", "base_ultimate_strength": "-", "base_elongation": "-", "weld_material": "-", "weld_young_modulus": "-", "weld_yield_strength": "-", "weld_ultimate_strength": "-", "weld_elongation": "-", "processing": "-", "welding_joint": "Lap Joint", "welding_method": "Ultrasonic Spot Welding (USW)", "welding_voltage": "-", "welding_current": "-", "welding_speed": "-", "preheat_temp": "-", "welding_env": "-", "residual_stress": "-", "fatigue_specimen_type": "Lap shear specimen (sheet)", "fatigue_specimen_thickness": 1.5, "fatigue_test_type": "Tension-Tension (Axial)", "fatigue_temp": 25, "fatigue_env": "-", "load_ratio": 0.2, "frequency": 50, "fatigue_machine": "Instron 8801 servo-hydraulic testing system", "fatigue_standard": "ASTM E466", "fatigue_test_control": "Load", "stress_concentration": "-", "failure_location": "interfacial failure"}}, {"id": "WELD2025:4647", "name": "Al 6061-T6 (Aluminum alloy), HSLA steel (High-Strength Low-Alloy) | Lap Joint", "material_family": "Welded joint", "points": [[12.0, 121481.0, 0], [12.0, 551091.0, 0], [7.0, 1713014.0, 0], [7.0, 6772918.0, 0]], "conditions": {"material": "Al 6061-T6 (Aluminum alloy), HSLA steel (High-Strength Low-Alloy)", "am_type": "Ultrasonic Spot Welding (USW)", "load_ratio": "0.2", "test_type": "Tension-Tension (Axial)", "temperature": "25", "surface_treatment": "-"}, "metadata": {"dataset_id": 4647, "title": "Microstructure, tensile and fatigue properties of ultrasonic spot welded aluminum to galvanized high-strength-low-alloy and low-carbon steel sheets", "doi": "10.1016/j.msea.2017.03.023", "authors": "Mirza, F. A.; Macwan, A.; Bhole, S. D.; Chen, D. L.; Chen, X. -G.", "publication": "MATERIALS SCIENCE AND ENGINEERING A-STRUCTURAL MATERIALS PROPERTIES MICROSTRUCTURE AND PROCESSING", "year_of_publication": 2017, "UT": "WOS:000399511400036", "base_material": "Al 6061-T6 (Aluminum alloy), HSLA steel (High-Strength Low-Alloy)", "base_young_modulus": "-", "base_yield_strength": "-", "base_ultimate_strength": "-", "base_elongation": "-", "weld_material": "-", "weld_young_modulus": "-", "weld_yield_strength": "-", "weld_ultimate_strength": "-", "weld_elongation": "-", "processing": "-", "welding_joint": "Lap Joint", "welding_method": "Ultrasonic Spot Welding (USW)", "welding_voltage": "-", "welding_current": "-", "welding_speed": "-", "preheat_temp": "-", "welding_env": "-", "residual_stress": "-", "fatigue_specimen_type": "Lap shear specimen (sheet)", "fatigue_specimen_thickness": 1.5, "fatigue_test_type": "Tension-Tension (Axial)", "fatigue_temp": 25, "fatigue_env": "-", "load_ratio": 0.2, "frequency": 50, "fatigue_machine": "Instron 8801 servo-hydraulic testing system", "fatigue_standard": "ASTM E466", "fatigue_test_control": "Load", "stress_concentration": "-", "failure_location": "transverse through-thickness"}}, {"id": "WELD2025:4648", "name": "Al 6061-T6 (Aluminum alloy), ASTM A36 (Low-carbon steel) | Lap Joint", "material_family": "Welded joint", "points": [[28.0, 312.0, 0], [24.0, 3284.0, 0], [24.0, 4030.0, 0], [20.0, 6280.0, 0], [20.0, 17474.0, 0], [16.0, 16888.0, 0], [16.0, 26313.0, 0]], "conditions": {"material": "Al 6061-T6 (Aluminum alloy), ASTM A36 (Low-carbon steel)", "am_type": "Ultrasonic Spot Welding (USW)", "load_ratio": "0.2", "test_type": "Tension-Tension (Axial)", "temperature": "25", "surface_treatment": "-"}, "metadata": {"dataset_id": 4648, "title": "Microstructure, tensile and fatigue properties of ultrasonic spot welded aluminum to galvanized high-strength-low-alloy and low-carbon steel sheets", "doi": "10.1016/j.msea.2017.03.023", "authors": "Mirza, F. A.; Macwan, A.; Bhole, S. D.; Chen, D. L.; Chen, X. -G.", "publication": "MATERIALS SCIENCE AND ENGINEERING A-STRUCTURAL MATERIALS PROPERTIES MICROSTRUCTURE AND PROCESSING", "year_of_publication": 2017, "UT": "WOS:000399511400036", "base_material": "Al 6061-T6 (Aluminum alloy), ASTM A36 (Low-carbon steel)", "base_young_modulus": "-", "base_yield_strength": "-", "base_ultimate_strength": "-", "base_elongation": "-", "weld_material": "-", "weld_young_modulus": "-", "weld_yield_strength": "-", "weld_ultimate_strength": "-", "weld_elongation": "-", "processing": "-", "welding_joint": "Lap Joint", "welding_method": "Ultrasonic Spot Welding (USW)", "welding_voltage": "-", "welding_current": "-", "welding_speed": "-", "preheat_temp": "-", "welding_env": "-", "residual_stress": "-", "fatigue_specimen_type": "Lap shear specimen (sheet)", "fatigue_specimen_thickness": 1.5, "fatigue_test_type": "Tension-Tension (Axial)", "fatigue_temp": 25, "fatigue_env": "-", "load_ratio": 0.2, "frequency": 50, "fatigue_machine": "Instron 8801 servo-hydraulic testing system", "fatigue_standard": "ASTM E466", "fatigue_test_control": "Load", "stress_concentration": "-", "failure_location": "interfacial failure"}}, {"id": "WELD2025:4649", "name": "Al 6061-T6 (Aluminum alloy), ASTM A36 (Low-carbon steel) | Lap Joint", "material_family": "Welded joint", "points": [[12.0, 171782.0, 0], [12.0, 649763.0, 0], [7.0, 4699093.0, 0], [7.0, 7321611.0, 0]], "conditions": {"material": "Al 6061-T6 (Aluminum alloy), ASTM A36 (Low-carbon steel)", "am_type": "Ultrasonic Spot Welding (USW)", "load_ratio": "0.2", "test_type": "Tension-Tension (Axial)", "temperature": "25", "surface_treatment": "-"}, "metadata": {"dataset_id": 4649, "title": "Microstructure, tensile and fatigue properties of ultrasonic spot welded aluminum to galvanized high-strength-low-alloy and low-carbon steel sheets", "doi": "10.1016/j.msea.2017.03.023", "authors": "Mirza, F. A.; Macwan, A.; Bhole, S. D.; Chen, D. L.; Chen, X. -G.", "publication": "MATERIALS SCIENCE AND ENGINEERING A-STRUCTURAL MATERIALS PROPERTIES MICROSTRUCTURE AND PROCESSING", "year_of_publication": 2017, "UT": "WOS:000399511400036", "base_material": "Al 6061-T6 (Aluminum alloy), ASTM A36 (Low-carbon steel)", "base_young_modulus": "-", "base_yield_strength": "-", "base_ultimate_strength": "-", "base_elongation": "-", "weld_material": "-", "weld_young_modulus": "-", "weld_yield_strength": "-", "weld_ultimate_strength": "-", "weld_elongation": "-", "processing": "-", "welding_joint": "Lap Joint", "welding_method": "Ultrasonic Spot Welding (USW)", "welding_voltage": "-", "welding_current": "-", "welding_speed": "-", "preheat_temp": "-", "welding_env": "-", "residual_stress": "-", "fatigue_specimen_type": "Lap shear specimen (sheet)", "fatigue_specimen_thickness": 1.5, "fatigue_test_type": "Tension-Tension (Axial)", "fatigue_temp": 25, "fatigue_env": "-", "load_ratio": 0.2, "frequency": 50, "fatigue_machine": "Instron 8801 servo-hydraulic testing system", "fatigue_standard": "ASTM E466", "fatigue_test_control": "Load", "stress_concentration": "-", "failure_location": "transverse through-thickness"}}, {"id": "WELD2025:4650", "name": "Carbon steel (A106 pipe, A105 flange) | Socket welded joint", "material_family": "Welded joint", "points": [[170.0, 6180000.0, 0], [183.0, 1200000.0, 0], [177.0, 1820000.0, 0], [138.0, 11000000.0, 0], [194.0, 700000.0, 0], [343.0, 108000.0, 0], [7000.0, 12000.0, 0], [6800.0, 14000.0, 0], [175.0, 11000000.0, 0], [216.0, 4180000.0, 0], [222.0, 1780000.0, 0], [192.0, 2240000.0, 0], [221.0, 740000.0, 0]], "conditions": {"material": "Carbon steel (A106 pipe, A105 flange)", "am_type": "Manual GTAW", "load_ratio": "-", "test_type": "Vibration loading", "temperature": "-", "surface_treatment": "-"}, "metadata": {"dataset_id": 4650, "title": "Experimental evaluation of fatigue strength for small diameter socket welded joints under vibration loading condition", "doi": "10.1016/j.net.2021.05.036", "authors": "Oh, Chang-Young; Lee, Jun-Ho; Kim, Dong-Woo; Lee, Sang-Hoon", "publication": "NUCLEAR ENGINEERING AND TECHNOLOGY", "year_of_publication": 2021, "UT": "WOS:000687201800008", "base_material": "Carbon steel (A106 pipe, A105 flange)", "base_young_modulus": "-", "base_yield_strength": "404, 325", "base_ultimate_strength": "539, 50", "base_elongation": "53, 35", "weld_material": "KC-28 (carbon steel)", "weld_young_modulus": "-", "weld_yield_strength": "-", "weld_ultimate_strength": "-", "weld_elongation": "-", "processing": "-", "welding_joint": "Socket welded joint", "welding_method": "Manual GTAW", "welding_voltage": "13–15", "welding_current": "123–220", "welding_speed": "1.14–2.84", "preheat_temp": "-", "welding_env": "-", "residual_stress": "-", "fatigue_specimen_type": "Socket welded joint", "fatigue_specimen_thickness": "-", "fatigue_test_type": "Vibration loading", "fatigue_temp": "-", "fatigue_env": "Air", "load_ratio": "-", "frequency": "-", "fatigue_machine": "-", "fatigue_standard": "-", "fatigue_test_control": "Stress", "stress_concentration": "-", "failure_location": "-"}}, {"id": "WELD2025:4651", "name": "Carbon steel (A106 pipe, A105 flange) | Socket welded joint", "material_family": "Welded joint", "points": [[196.0, 2790000.0, 0], [210.0, 4030000.0, 0], [158.0, 11000000.0, 0], [214.0, 1320000.0, 0], [239.0, 1880000.0, 0], [178.0, 10000000.0, 0], [208.0, 5770000.0, 0]], "conditions": {"material": "Carbon steel (A106 pipe, A105 flange)", "am_type": "Automatic orbital GTAW", "load_ratio": "-", "test_type": "Vibration loading", "temperature": "-", "surface_treatment": "-"}, "metadata": {"dataset_id": 4651, "title": "Experimental evaluation of fatigue strength for small diameter socket welded joints under vibration loading condition", "doi": "10.1016/j.net.2021.05.036", "authors": "Oh, Chang-Young; Lee, Jun-Ho; Kim, Dong-Woo; Lee, Sang-Hoon", "publication": "NUCLEAR ENGINEERING AND TECHNOLOGY", "year_of_publication": 2021, "UT": "WOS:000687201800008", "base_material": "Carbon steel (A106 pipe, A105 flange)", "base_young_modulus": "-", "base_yield_strength": "404, 325", "base_ultimate_strength": "539, 50", "base_elongation": "53, 35", "weld_material": "KC-28 (carbon steel)", "weld_young_modulus": "-", "weld_yield_strength": "-", "weld_ultimate_strength": "-", "weld_elongation": "-", "processing": "-", "welding_joint": "Socket welded joint", "welding_method": "Automatic orbital GTAW", "welding_voltage": 12, "welding_current": "110–200", "welding_speed": "1.69–2.54", "preheat_temp": "-", "welding_env": "-", "residual_stress": "-", "fatigue_specimen_type": "Socket welded joint", "fatigue_specimen_thickness": "-", "fatigue_test_type": "Vibration loading", "fatigue_temp": "-", "fatigue_env": "Air", "load_ratio": "-", "frequency": "-", "fatigue_machine": "-", "fatigue_standard": "-", "fatigue_test_control": "Stress", "stress_concentration": "-", "failure_location": "-"}}, {"id": "WELD2025:4652", "name": "Carbon steel (A106 pipe, A105 flange) | Socket welded joint", "material_family": "Welded joint", "points": [[161.0, 5480000.0, 0], [204.0, 3330000.0, 0], [142.0, 11000000.0, 0], [175.0, 11000000.0, 0], [266.0, 1650000.0, 0], [176.0, 6080000.0, 0]], "conditions": {"material": "Carbon steel (A106 pipe, A105 flange)", "am_type": "Manual GTAW", "load_ratio": "-", "test_type": "Vibration loading", "temperature": "-", "surface_treatment": "High heat input with bad weaving"}, "metadata": {"dataset_id": 4652, "title": "Experimental evaluation of fatigue strength for small diameter socket welded joints under vibration loading condition", "doi": "10.1016/j.net.2021.05.036", "authors": "Oh, Chang-Young; Lee, Jun-Ho; Kim, Dong-Woo; Lee, Sang-Hoon", "publication": "NUCLEAR ENGINEERING AND TECHNOLOGY", "year_of_publication": 2021, "UT": "WOS:000687201800008", "base_material": "Carbon steel (A106 pipe, A105 flange)", "base_young_modulus": "-", "base_yield_strength": "404, 325", "base_ultimate_strength": "539, 50", "base_elongation": "53, 35", "weld_material": "KC-28 (carbon steel)", "weld_young_modulus": "-", "weld_yield_strength": "-", "weld_ultimate_strength": "-", "weld_elongation": "-", "processing": "High heat input with bad weaving", "welding_joint": "Socket welded joint", "welding_method": "Manual GTAW", "welding_voltage": "13–15", "welding_current": "123–220", "welding_speed": "1.14–2.84", "preheat_temp": "-", "welding_env": "-", "residual_stress": "-", "fatigue_specimen_type": "Socket welded joint", "fatigue_specimen_thickness": "-", "fatigue_test_type": "Vibration loading", "fatigue_temp": "-", "fatigue_env": "Air", "load_ratio": "-", "frequency": "-", "fatigue_machine": "-", "fatigue_standard": "-", "fatigue_test_control": "Stress", "stress_concentration": "-", "failure_location": "-"}}, {"id": "WELD2025:4653", "name": "Carbon steel (A106 pipe, A105 flange) | 2×1 leg length socket weld", "material_family": "Welded joint", "points": [[234.0, 1880000.0, 0], [204.0, 3330000.0, 0], [176.0, 11000000.0, 0], [216.0, 4180000.0, 0], [210.0, 11000000.0, 0], [266.0, 1650000.0, 0]], "conditions": {"material": "Carbon steel (A106 pipe, A105 flange)", "am_type": "Manual GTAW", "load_ratio": "-", "test_type": "Vibration loading", "temperature": "-", "surface_treatment": "-"}, "metadata": {"dataset_id": 4653, "title": "Experimental evaluation of fatigue strength for small diameter socket welded joints under vibration loading condition", "doi": "10.1016/j.net.2021.05.036", "authors": "Oh, Chang-Young; Lee, Jun-Ho; Kim, Dong-Woo; Lee, Sang-Hoon", "publication": "NUCLEAR ENGINEERING AND TECHNOLOGY", "year_of_publication": 2021, "UT": "WOS:000687201800008", "base_material": "Carbon steel (A106 pipe, A105 flange)", "base_young_modulus": "-", "base_yield_strength": "404, 325", "base_ultimate_strength": "539, 50", "base_elongation": "53, 35", "weld_material": "KC-28 (carbon steel)", "weld_young_modulus": "-", "weld_yield_strength": "-", "weld_ultimate_strength": "-", "weld_elongation": "-", "processing": "-", "welding_joint": "2×1 leg length socket weld", "welding_method": "Manual GTAW", "welding_voltage": "13–15", "welding_current": "123–220", "welding_speed": "1.14–2.84", "preheat_temp": "-", "welding_env": "-", "residual_stress": "-", "fatigue_specimen_type": "2×1 leg length socket weld", "fatigue_specimen_thickness": "-", "fatigue_test_type": "Vibration loading", "fatigue_temp": "-", "fatigue_env": "Air", "load_ratio": "-", "frequency": "-", "fatigue_machine": "-", "fatigue_standard": "-", "fatigue_test_control": "Stress", "stress_concentration": "-", "failure_location": "-"}}, {"id": "WELD2025:4654", "name": "Carbon steel (A106 pipe, A105 flange) | Socket welded joint", "material_family": "Welded joint", "points": [[249.0, 654000.0, 0], [154.0, 11000000.0, 0], [194.0, 700000.0, 0], [161.0, 3940000.0, 0], [266.0, 680000.0, 0], [199.0, 11000000.0, 0], [219.0, 3950000.0, 0], [207.0, 1960000.0, 0]], "conditions": {"material": "Carbon steel (A106 pipe, A105 flange)", "am_type": "Manual GTAW", "load_ratio": "-", "test_type": "Vibration loading", "temperature": "-", "surface_treatment": "without gap"}, "metadata": {"dataset_id": 4654, "title": "Experimental evaluation of fatigue strength for small diameter socket welded joints under vibration loading condition", "doi": "10.1016/j.net.2021.05.036", "authors": "Oh, Chang-Young; Lee, Jun-Ho; Kim, Dong-Woo; Lee, Sang-Hoon", "publication": "NUCLEAR ENGINEERING AND TECHNOLOGY", "year_of_publication": 2021, "UT": "WOS:000687201800008", "base_material": "Carbon steel (A106 pipe, A105 flange)", "base_young_modulus": "-", "base_yield_strength": "404, 325", "base_ultimate_strength": "539, 50", "base_elongation": "53, 35", "weld_material": "KC-28 (carbon steel)", "weld_young_modulus": "-", "weld_yield_strength": "-", "weld_ultimate_strength": "-", "weld_elongation": "-", "processing": "without gap", "welding_joint": "Socket welded joint", "welding_method": "Manual GTAW", "welding_voltage": "13–15", "welding_current": "123–220", "welding_speed": "1.14–2.84", "preheat_temp": "-", "welding_env": "-", "residual_stress": "-", "fatigue_specimen_type": "Socket welded joint", "fatigue_specimen_thickness": "-", "fatigue_test_type": "Vibration loading", "fatigue_temp": "-", "fatigue_env": "Air", "load_ratio": "-", "frequency": "-", "fatigue_machine": "-", "fatigue_standard": "-", "fatigue_test_control": "Stress", "stress_concentration": "-", "failure_location": "-"}}, {"id": "WELD2025:4655", "name": "Carbon steel (A106 pipe, A105 flange) | Socket welded joint", "material_family": "Welded joint", "points": [[249.0, 638000.0, 0], [167.0, 7590000.0, 0], [176.0, 11000000.0, 0], [222.0, 1780000.0, 0], [193.0, 11000000.0, 0], [231.0, 1230000.0, 0]], "conditions": {"material": "Carbon steel (A106 pipe, A105 flange)", "am_type": "Manual GTAW", "load_ratio": "-", "test_type": "Vibration loading", "temperature": "-", "surface_treatment": "eccentricity"}, "metadata": {"dataset_id": 4655, "title": "Experimental evaluation of fatigue strength for small diameter socket welded joints under vibration loading condition", "doi": "10.1016/j.net.2021.05.036", "authors": "Oh, Chang-Young; Lee, Jun-Ho; Kim, Dong-Woo; Lee, Sang-Hoon", "publication": "NUCLEAR ENGINEERING AND TECHNOLOGY", "year_of_publication": 2021, "UT": "WOS:000687201800008", "base_material": "Carbon steel (A106 pipe, A105 flange)", "base_young_modulus": "-", "base_yield_strength": "404, 325", "base_ultimate_strength": "539, 50", "base_elongation": "53, 35", "weld_material": "KC-28 (carbon steel)", "weld_young_modulus": "-", "weld_yield_strength": "-", "weld_ultimate_strength": "-", "weld_elongation": "-", "processing": "eccentricity", "welding_joint": "Socket welded joint", "welding_method": "Manual GTAW", "welding_voltage": "13–15", "welding_current": "123–220", "welding_speed": "1.14–2.84", "preheat_temp": "-", "welding_env": "-", "residual_stress": "-", "fatigue_specimen_type": "Socket welded joint", "fatigue_specimen_thickness": "-", "fatigue_test_type": "Vibration loading", "fatigue_temp": "-", "fatigue_env": "Air", "load_ratio": "-", "frequency": "-", "fatigue_machine": "-", "fatigue_standard": "-", "fatigue_test_control": "Stress", "stress_concentration": "-", "failure_location": "-"}}, {"id": "WELD2025:4656", "name": "Carbon steel (A106 pipe, A105 flange) | socket weld overlay", "material_family": "Welded joint", "points": [[243.0, 20000000.0, 0], [258.0, 2370000.0, 0], [256.0, 12000000.0, 0], [276.0, 16300000.0, 0], [314.0, 1760000.0, 0], [330.0, 11300000.0, 0], [311.0, 2800000.0, 0], [284.0, 2790000.0, 0], [247.0, 20400000.0, 0], [276.0, 4280000.0, 0], [403.0, 1030000.0, 0], [294.0, 2220000.0, 0], [332.0, 1470000.0, 0], [323.0, 910000.0, 0], [285.0, 10200000.0, 0]], "conditions": {"material": "Carbon steel (A106 pipe, A105 flange)", "am_type": "Manual GTAW", "load_ratio": "-", "test_type": "Vibration loading", "temperature": "-", "surface_treatment": "-"}, "metadata": {"dataset_id": 4656, "title": "Experimental evaluation of fatigue strength for small diameter socket welded joints under vibration loading condition", "doi": "10.1016/j.net.2021.05.036", "authors": "Oh, Chang-Young; Lee, Jun-Ho; Kim, Dong-Woo; Lee, Sang-Hoon", "publication": "NUCLEAR ENGINEERING AND TECHNOLOGY", "year_of_publication": 2021, "UT": "WOS:000687201800008", "base_material": "Carbon steel (A106 pipe, A105 flange)", "base_young_modulus": "-", "base_yield_strength": "404, 325", "base_ultimate_strength": "539, 50", "base_elongation": "53, 35", "weld_material": "KC-28 (carbon steel)", "weld_young_modulus": "-", "weld_yield_strength": "-", "weld_ultimate_strength": "-", "weld_elongation": "-", "processing": "-", "welding_joint": "socket weld overlay", "welding_method": "Manual GTAW", "welding_voltage": "13–15", "welding_current": "123–220", "welding_speed": "1.14–2.84", "preheat_temp": "-", "welding_env": "-", "residual_stress": "-", "fatigue_specimen_type": "socket weld overlay", "fatigue_specimen_thickness": "-", "fatigue_test_type": "Vibration loading", "fatigue_temp": "-", "fatigue_env": "Air", "load_ratio": "-", "frequency": "-", "fatigue_machine": "-", "fatigue_standard": "-", "fatigue_test_control": "Stress", "stress_concentration": "-", "failure_location": "-"}}, {"id": "WELD2025:4657", "name": "Stainless steel (304L pipe, F304 flange) | Socket welded joint", "material_family": "Welded joint", "points": [[325.0, 280000.0, 0], [189.0, 2780000.0, 0], [200.0, 1870000.0, 0], [165.0, 11000000.0, 0], [185.0, 6780000.0, 0], [283.0, 558000.0, 0], [197.0, 11000000.0, 0], [342.0, 1670000.0, 0], [272.0, 1010000.0, 0], [236.0, 5070000.0, 0]], "conditions": {"material": "Stainless steel (304L pipe, F304 flange)", "am_type": "Manual GTAW", "load_ratio": "-", "test_type": "Vibration loading", "temperature": "-", "surface_treatment": "-"}, "metadata": {"dataset_id": 4657, "title": "Experimental evaluation of fatigue strength for small diameter socket welded joints under vibration loading condition", "doi": "10.1016/j.net.2021.05.036", "authors": "Oh, Chang-Young; Lee, Jun-Ho; Kim, Dong-Woo; Lee, Sang-Hoon", "publication": "NUCLEAR ENGINEERING AND TECHNOLOGY", "year_of_publication": 2021, "UT": "WOS:000687201800008", "base_material": "Stainless steel (304L pipe, F304 flange)", "base_young_modulus": "-", "base_yield_strength": "317, 325", "base_ultimate_strength": "600, 624", "base_elongation": "56, 58", "weld_material": "ER308L (stainless steel)", "weld_young_modulus": "-", "weld_yield_strength": "-", "weld_ultimate_strength": "-", "weld_elongation": "-", "processing": "-", "welding_joint": "Socket welded joint", "welding_method": "Manual GTAW", "welding_voltage": "13–15", "welding_current": "123–220", "welding_speed": "1.14–2.84", "preheat_temp": "-", "welding_env": "-", "residual_stress": "-", "fatigue_specimen_type": "Socket welded joint", "fatigue_specimen_thickness": "-", "fatigue_test_type": "Vibration loading", "fatigue_temp": "-", "fatigue_env": "Air", "load_ratio": "-", "frequency": "-", "fatigue_machine": "-", "fatigue_standard": "-", "fatigue_test_control": "Stress", "stress_concentration": "-", "failure_location": "-"}}, {"id": "WELD2025:4658", "name": "Stainless steel (304L pipe, F304 flange) | Socket welded joint", "material_family": "Welded joint", "points": [[266.0, 4530000.0, 0], [424.0, 382000.0, 0], [259.0, 11000000.0, 0], [323.0, 2600000.0, 0], [243.0, 1790000.0, 0], [276.0, 660000.0, 0], [389.0, 610000.0, 0], [375.0, 990000.0, 0], [209.0, 10500000.0, 0], [235.0, 1870000.0, 0]], "conditions": {"material": "Stainless steel (304L pipe, F304 flange)", "am_type": "Automatic orbital GTAW", "load_ratio": "-", "test_type": "Vibration loading", "temperature": "-", "surface_treatment": "-"}, "metadata": {"dataset_id": 4658, "title": "Experimental evaluation of fatigue strength for small diameter socket welded joints under vibration loading condition", "doi": "10.1016/j.net.2021.05.036", "authors": "Oh, Chang-Young; Lee, Jun-Ho; Kim, Dong-Woo; Lee, Sang-Hoon", "publication": "NUCLEAR ENGINEERING AND TECHNOLOGY", "year_of_publication": 2021, "UT": "WOS:000687201800008", "base_material": "Stainless steel (304L pipe, F304 flange)", "base_young_modulus": "-", "base_yield_strength": "317, 325", "base_ultimate_strength": "600, 624", "base_elongation": "56, 58", "weld_material": "ER308L (stainless steel)", "weld_young_modulus": "-", "weld_yield_strength": "-", "weld_ultimate_strength": "-", "weld_elongation": "-", "processing": "-", "welding_joint": "Socket welded joint", "welding_method": "Automatic orbital GTAW", "welding_voltage": 12, "welding_current": "110–200", "welding_speed": "1.69–2.54", "preheat_temp": "-", "welding_env": "-", "residual_stress": "-", "fatigue_specimen_type": "Socket welded joint", "fatigue_specimen_thickness": "-", "fatigue_test_type": "Vibration loading", "fatigue_temp": "-", "fatigue_env": "Air", "load_ratio": "-", "frequency": "-", "fatigue_machine": "-", "fatigue_standard": "-", "fatigue_test_control": "Stress", "stress_concentration": "-", "failure_location": "-"}}, {"id": "WELD2025:4659", "name": "Stainless steel (304L pipe, F304 flange) | Socket welded joint", "material_family": "Welded joint", "points": [[203.0, 4140000.0, 0], [511.0, 60000.0, 0], [185.0, 11000000.0, 0], [189.0, 11000000.0, 0], [232.0, 3520000.0, 0], [263.0, 683000.0, 0]], "conditions": {"material": "Stainless steel (304L pipe, F304 flange)", "am_type": "Manual GTAW", "load_ratio": "-", "test_type": "Vibration loading", "temperature": "-", "surface_treatment": "High heat input with bad weaving"}, "metadata": {"dataset_id": 4659, "title": "Experimental evaluation of fatigue strength for small diameter socket welded joints under vibration loading condition", "doi": "10.1016/j.net.2021.05.036", "authors": "Oh, Chang-Young; Lee, Jun-Ho; Kim, Dong-Woo; Lee, Sang-Hoon", "publication": "NUCLEAR ENGINEERING AND TECHNOLOGY", "year_of_publication": 2021, "UT": "WOS:000687201800008", "base_material": "Stainless steel (304L pipe, F304 flange)", "base_young_modulus": "-", "base_yield_strength": "317, 325", "base_ultimate_strength": "600, 624", "base_elongation": "56, 58", "weld_material": "ER308L (stainless steel)", "weld_young_modulus": "-", "weld_yield_strength": "-", "weld_ultimate_strength": "-", "weld_elongation": "-", "processing": "High heat input with bad weaving", "welding_joint": "Socket welded joint", "welding_method": "Manual GTAW", "welding_voltage": "13–15", "welding_current": "123–220", "welding_speed": "1.14–2.84", "preheat_temp": "-", "welding_env": "-", "residual_stress": "-", "fatigue_specimen_type": "Socket welded joint", "fatigue_specimen_thickness": "-", "fatigue_test_type": "Vibration loading", "fatigue_temp": "-", "fatigue_env": "Air", "load_ratio": "-", "frequency": "-", "fatigue_machine": "-", "fatigue_standard": "-", "fatigue_test_control": "Stress", "stress_concentration": "-", "failure_location": "-"}}, {"id": "WELD2025:4660", "name": "Stainless steel (304L pipe, F304 flange) | 2×1 leg length socket weld", "material_family": "Welded joint", "points": [[238.0, 590000.0, 0], [151.0, 11000000.0, 0], [191.0, 3380000.0, 0], [142.0, 11000000.0, 0], [337.0, 1260000.0, 0], [261.0, 2660000.0, 0]], "conditions": {"material": "Stainless steel (304L pipe, F304 flange)", "am_type": "Manual GTAW", "load_ratio": "-", "test_type": "Vibration loading", "temperature": "-", "surface_treatment": "-"}, "metadata": {"dataset_id": 4660, "title": "Experimental evaluation of fatigue strength for small diameter socket welded joints under vibration loading condition", "doi": "10.1016/j.net.2021.05.036", "authors": "Oh, Chang-Young; Lee, Jun-Ho; Kim, Dong-Woo; Lee, Sang-Hoon", "publication": "NUCLEAR ENGINEERING AND TECHNOLOGY", "year_of_publication": 2021, "UT": "WOS:000687201800008", "base_material": "Stainless steel (304L pipe, F304 flange)", "base_young_modulus": "-", "base_yield_strength": "317, 325", "base_ultimate_strength": "600, 624", "base_elongation": "56, 58", "weld_material": "ER308L (stainless steel)", "weld_young_modulus": "-", "weld_yield_strength": "-", "weld_ultimate_strength": "-", "weld_elongation": "-", "processing": "-", "welding_joint": "2×1 leg length socket weld", "welding_method": "Manual GTAW", "welding_voltage": "13–15", "welding_current": "123–220", "welding_speed": "1.14–2.84", "preheat_temp": "-", "welding_env": "-", "residual_stress": "-", "fatigue_specimen_type": "2×1 leg length socket weld", "fatigue_specimen_thickness": "-", "fatigue_test_type": "Vibration loading", "fatigue_temp": "-", "fatigue_env": "Air", "load_ratio": "-", "frequency": "-", "fatigue_machine": "-", "fatigue_standard": "-", "fatigue_test_control": "Stress", "stress_concentration": "-", "failure_location": "-"}}, {"id": "WELD2025:4661", "name": "Stainless steel (304L pipe, F304 flange) | Socket welded joint", "material_family": "Welded joint", "points": [[145.0, 11000000.0, 0], [203.0, 6000000.0, 0], [238.0, 2030000.0, 0], [314.0, 760000.0, 0], [166.0, 11000000.0, 0], [254.0, 2100000.0, 0], [184.0, 1550000.0, 0], [256.0, 2090000.0, 0]], "conditions": {"material": "Stainless steel (304L pipe, F304 flange)", "am_type": "Manual GTAW", "load_ratio": "-", "test_type": "Vibration loading", "temperature": "-", "surface_treatment": "without gap"}, "metadata": {"dataset_id": 4661, "title": "Experimental evaluation of fatigue strength for small diameter socket welded joints under vibration loading condition", "doi": "10.1016/j.net.2021.05.036", "authors": "Oh, Chang-Young; Lee, Jun-Ho; Kim, Dong-Woo; Lee, Sang-Hoon", "publication": "NUCLEAR ENGINEERING AND TECHNOLOGY", "year_of_publication": 2021, "UT": "WOS:000687201800008", "base_material": "Stainless steel (304L pipe, F304 flange)", "base_young_modulus": "-", "base_yield_strength": "317, 325", "base_ultimate_strength": "600, 624", "base_elongation": "56, 58", "weld_material": "ER308L (stainless steel)", "weld_young_modulus": "-", "weld_yield_strength": "-", "weld_ultimate_strength": "-", "weld_elongation": "-", "processing": "without gap", "welding_joint": "Socket welded joint", "welding_method": "Manual GTAW", "welding_voltage": "13–15", "welding_current": "123–220", "welding_speed": "1.14–2.84", "preheat_temp": "-", "welding_env": "-", "residual_stress": "-", "fatigue_specimen_type": "Socket welded joint", "fatigue_specimen_thickness": "-", "fatigue_test_type": "Vibration loading", "fatigue_temp": "-", "fatigue_env": "Air", "load_ratio": "-", "frequency": "-", "fatigue_machine": "-", "fatigue_standard": "-", "fatigue_test_control": "Stress", "stress_concentration": "-", "failure_location": "-"}}, {"id": "WELD2025:4662", "name": "Stainless steel (304L pipe, F304 flange) | Socket welded joint", "material_family": "Welded joint", "points": [[226.0, 1370000.0, 0], [165.0, 11000000.0, 0], [238.0, 590000.0, 0], [395.0, 240000.0, 0], [314.0, 740000.0, 0], [189.0, 11000000.0, 0]], "conditions": {"material": "Stainless steel (304L pipe, F304 flange)", "am_type": "Manual GTAW", "load_ratio": "-", "test_type": "Vibration loading", "temperature": "-", "surface_treatment": "eccentricity"}, "metadata": {"dataset_id": 4662, "title": "Experimental evaluation of fatigue strength for small diameter socket welded joints under vibration loading condition", "doi": "10.1016/j.net.2021.05.036", "authors": "Oh, Chang-Young; Lee, Jun-Ho; Kim, Dong-Woo; Lee, Sang-Hoon", "publication": "NUCLEAR ENGINEERING AND TECHNOLOGY", "year_of_publication": 2021, "UT": "WOS:000687201800008", "base_material": "Stainless steel (304L pipe, F304 flange)", "base_young_modulus": "-", "base_yield_strength": "317, 325", "base_ultimate_strength": "600, 624", "base_elongation": "56, 58", "weld_material": "ER308L (stainless steel)", "weld_young_modulus": "-", "weld_yield_strength": "-", "weld_ultimate_strength": "-", "weld_elongation": "-", "processing": "eccentricity", "welding_joint": "Socket welded joint", "welding_method": "Manual GTAW", "welding_voltage": "13–15", "welding_current": "123–220", "welding_speed": "1.14–2.84", "preheat_temp": "-", "welding_env": "-", "residual_stress": "-", "fatigue_specimen_type": "Socket welded joint", "fatigue_specimen_thickness": "-", "fatigue_test_type": "Vibration loading", "fatigue_temp": "-", "fatigue_env": "Air", "load_ratio": "-", "frequency": "-", "fatigue_machine": "-", "fatigue_standard": "-", "fatigue_test_control": "Stress", "stress_concentration": "-", "failure_location": "-"}}, {"id": "WELD2025:4663", "name": "Stainless steel (304L pipe, F304 flange) | socket weld overlay", "material_family": "Welded joint", "points": [[261.0, 22000000.0, 0], [329.0, 3800000.0, 0], [334.0, 2280000.0, 0], [367.0, 8410000.0, 0], [353.0, 14300000.0, 0], [366.0, 1450000.0, 0], [425.0, 750000.0, 0], [318.0, 22000000.0, 0], [391.0, 480000.0, 0], [350.0, 3160000.0, 0], [371.0, 3530000.0, 0], [318.0, 2220000.0, 0], [304.0, 2470000.0, 0], [361.0, 4060000.0, 0], [321.0, 14000000.0, 0], [291.0, 12400000.0, 0], [318.0, 2350000.0, 0]], "conditions": {"material": "Stainless steel (304L pipe, F304 flange)", "am_type": "Manual GTAW", "load_ratio": "-", "test_type": "Vibration loading", "temperature": "-", "surface_treatment": "-"}, "metadata": {"dataset_id": 4663, "title": "Experimental evaluation of fatigue strength for small diameter socket welded joints under vibration loading condition", "doi": "10.1016/j.net.2021.05.036", "authors": "Oh, Chang-Young; Lee, Jun-Ho; Kim, Dong-Woo; Lee, Sang-Hoon", "publication": "NUCLEAR ENGINEERING AND TECHNOLOGY", "year_of_publication": 2021, "UT": "WOS:000687201800008", "base_material": "Stainless steel (304L pipe, F304 flange)", "base_young_modulus": "-", "base_yield_strength": "317, 325", "base_ultimate_strength": "600, 624", "base_elongation": "56, 58", "weld_material": "ER308L (stainless steel)", "weld_young_modulus": "-", "weld_yield_strength": "-", "weld_ultimate_strength": "-", "weld_elongation": "-", "processing": "-", "welding_joint": "socket weld overlay", "welding_method": "Manual GTAW", "welding_voltage": "13–15", "welding_current": "123–220", "welding_speed": "1.14–2.84", "preheat_temp": "-", "welding_env": "-", "residual_stress": "-", "fatigue_specimen_type": "socket weld overlay", "fatigue_specimen_thickness": "-", "fatigue_test_type": "Vibration loading", "fatigue_temp": "-", "fatigue_env": "Air", "load_ratio": "-", "frequency": "-", "fatigue_machine": "-", "fatigue_standard": "-", "fatigue_test_control": "Stress", "stress_concentration": "-", "failure_location": "-"}}, {"id": "WELD2025:4666", "name": "- | Cruciform joint", "material_family": "Welded joint", "points": [[295.0, 109738.0, 0], [216.0, 103680.0, 0], [235.0, 112608.0, 0], [240.0, 128785.0, 0], [216.0, 123574.0, 0], [201.0, 123574.0, 0], [196.0, 143533.0, 0], [176.0, 170193.0, 0], [176.0, 174644.0, 0], [200.0, 185805.0, 0], [200.0, 194642.0, 0], [247.0, 212498.0, 0], [178.0,
