Repository: yunyunfanfan/S-PA-CBB

# S-PA-CBB

Official research code, processed curve records, evaluation outputs, and manuscript source for:

> **From Physics to Selective Generation: Conditional Brownian Bridges for Sparse S–N Curve Reconstruction and Fatigue Decision-Making**

S-PA-CBB reconstructs a complete probabilistic stress–life (S–N) curve from only two to four observed fatigue tests. The method first fits an interpretable Basquin state, diagnoses whether that state is sufficient, and applies a ControlNet-style conditional Brownian-bridge residual only to curves that benefit from correction.

File: external_data/weld2025_disjoint_curves.json (part 181 of 223)
215815.0, 0], [198.0, 309764.0, 0], [159.0, 312979.0, 0], [156.0, 380818.0, 0], [157.0, 422241.0, 0], [137.0, 495527.0, 0], [137.0, 519095.0, 0], [138.0, 700312.0, 0], [147.0, 834689.0, 0], [118.0, 878914.0, 0], [118.0, 915975.0, 0], [118.0, 1173564.0, 0], [134.0, 1480484.0, 0], [99.0, 1710739.0, 0], [99.0, 1820077.0, 0], [99.0, 2060162.0, 0], [124.0, 2203177.0, 0], [99.0, 2911559.0, 0], [79.0, 4222411.0, 0], [79.0, 4904367.0, 0]], "conditions": {"material": "-", "am_type": "-", "load_ratio": "0", "test_type": "Axial (tensile)", "temperature": "-", "surface_treatment": "-"}, "metadata": {"dataset_id": 4666, "title": "Stress field and fatigue strength analysis of 135-degree sharp corners based on notch stress strength theory", "doi": "10.1016/j.oceaneng.2015.07.029", "authors": "Shen, Wei; Barltrop, Nigel; Yan, Renjun; Liu, Enqian; Qin, Kai; Song, Lifei", "publication": "OCEAN ENGINEERING", "year_of_publication": 2015, "UT": "WOS:000362606600004", "base_material": "-", "base_young_modulus": "-", "base_yield_strength": "-", "base_ultimate_strength": "-", "base_elongation": "-", "weld_material": "-", "weld_young_modulus": "-", "weld_yield_strength": "-", "weld_ultimate_strength": "-", "weld_elongation": "-", "processing": "-", "welding_joint": "Cruciform joint", "welding_method": "-", "welding_voltage": "-", "welding_current": "-", "welding_speed": "-", "preheat_temp": "-", "welding_env": "-", "residual_stress": "-", "fatigue_specimen_type": "Cruciform joint", "fatigue_specimen_thickness": 13, "fatigue_test_type": "Axial (tensile)", "fatigue_temp": "-", "fatigue_env": "-", "load_ratio": 0, "frequency": "-", "fatigue_machine": "-", "fatigue_standard": "BS7608 (1993)", "fatigue_test_control": "Stress", "stress_concentration": "-", "failure_location": "Weld toe"}}, {"id": "WELD2025:4667", "name": "- | Cruciform joint", "material_family": "Welded joint", "points": [[263.0, 103680.0, 0], [224.0, 114366.0, 0], [175.0, 129452.0, 0], [263.0, 181070.0, 0], [216.0, 174644.0, 0], [197.0, 183897.0, 0], [235.0, 222604.0, 0], [175.0, 208154.0, 0], [176.0, 317865.0, 0], [198.0, 356098.0, 0], [127.0, 336439.0, 0], [155.0, 390776.0, 0], [136.0, 487911.0, 0], [127.0, 552271.0, 0], [157.0, 817629.0, 0], [117.0, 800917.0, 0], [108.0, 760617.0, 0], [98.0, 878914.0, 0], [99.0, 1137768.0, 0], [97.0, 1223049.0, 0], [88.0, 1701930.0, 0], [83.0, 1848486.0, 0], [84.0, 2237566.0, 0], [78.0, 2506704.0, 0], [74.0, 2680718.0, 0], [108.0, 3228261.0, 0], [68.0, 4980918.0, 1]], "conditions": {"material": "-", "am_type": "-", "load_ratio": "0", "test_type": "Axial (tensile)", "temperature": "-", "surface_treatment": "-"}, "metadata": {"dataset_id": 4667, "title": "Stress field and fatigue strength analysis of 135-degree sharp corners based on notch stress strength theory", "doi": "10.1016/j.oceaneng.2015.07.029", "authors": "Shen, Wei; Barltrop, Nigel; Yan, Renjun; Liu, Enqian; Qin, Kai; Song, Lifei", "publication": "OCEAN ENGINEERING", "year_of_publication": 2015, "UT": "WOS:000362606600004", "base_material": "-", "base_young_modulus": "-", "base_yield_strength": "-", "base_ultimate_strength": "-", "base_elongation": "-", "weld_material": "-", "weld_young_modulus": "-", "weld_yield_strength": "-", "weld_ultimate_strength": "-", "weld_elongation": "-", "processing": "-", "welding_joint": "Cruciform joint", "welding_method": "-", "welding_voltage": "-", "welding_current": "-", "welding_speed": "-", "preheat_temp": "-", "welding_env": "-", "residual_stress": "-", "fatigue_specimen_type": "Cruciform joint", "fatigue_specimen_thickness": 25, "fatigue_test_type": "Axial (tensile)", "fatigue_temp": "-", "fatigue_env": "-", "load_ratio": 0, "frequency": "-", "fatigue_machine": "-", "fatigue_standard": "BS7608 (1993)", "fatigue_test_control": "Stress", "stress_concentration": "-", "failure_location": "Weld toe"}}, {"id": "WELD2025:4668", "name": "- | Cruciform joint", "material_family": "Welded joint", "points": [[237.0, 106942.0, 0], [201.0, 107495.0, 0], [219.0, 134216.0, 0], [188.0, 131472.0, 0], [190.0, 153497.0, 0], [178.0, 153497.0, 0], [177.0, 161629.0, 0], [158.0, 223757.0, 0], [158.0, 234399.0, 0], [140.0, 327865.0, 0], [140.0, 356098.0, 0], [127.0, 428832.0, 0], [118.0, 521782.0, 0], [119.0, 549427.0, 0], [128.0, 741234.0, 0], [110.0, 722345.0, 0], [100.0, 930272.0, 0], [84.0, 1047561.0, 0], [99.0, 1301217.0, 0], [88.0, 1321528.0, 0], [88.0, 1363104.0, 0], [75.0, 1542911.0, 0], [79.0, 2779369.0, 0], [84.0, 3003160.0, 0]], "conditions": {"material": "-", "am_type": "-", "load_ratio": "0", "test_type": "Axial (tensile)", "temperature": "-", "surface_treatment": "-"}, "metadata": {"dataset_id": 4668, "title": "Stress field and fatigue strength analysis of 135-degree sharp corners based on notch stress strength theory", "doi": "10.1016/j.oceaneng.2015.07.029", "authors": "Shen, Wei; Barltrop, Nigel; Yan, Renjun; Liu, Enqian; Qin, Kai; Song, Lifei", "publication": "OCEAN ENGINEERING", "year_of_publication": 2015, "UT": "WOS:000362606600004", "base_material": "-", "base_young_modulus": "-", "base_yield_strength": "-", "base_ultimate_strength": "-", "base_elongation": "-", "weld_material": "-", "weld_young_modulus": "-", "weld_yield_strength": "-", "weld_ultimate_strength": "-", "weld_elongation": "-", "processing": "-", "welding_joint": "Cruciform joint", "welding_method": "-", "welding_voltage": "-", "welding_current": "-", "welding_speed": "-", "preheat_temp": "-", "welding_env": "-", "residual_stress": "-", "fatigue_specimen_type": "Cruciform joint", "fatigue_specimen_thickness": 38, "fatigue_test_type": "Axial (tensile)", "fatigue_temp": "-", "fatigue_env": "-", "load_ratio": 0, "frequency": "-", "fatigue_machine": "-", "fatigue_standard": "BS7608 (1993)", "fatigue_test_control": "Stress", "stress_concentration": "-", "failure_location": "Weld toe"}}, {"id": "WELD2025:4669", "name": "- | Cruciform joint", "material_family": "Welded joint", "points": [[180.0, 107495.0, 0], [135.0, 234399.0, 0], [95.0, 756700.0, 0], [110.0, 856516.0, 0], [84.0, 1773695.0, 0]], "conditions": {"material": "-", "am_type": "-", "load_ratio": "0", "test_type": "Axial (tensile)", "temperature": "-", "surface_treatment": "-"}, "metadata": {"dataset_id": 4669, "title": "Stress field and fatigue strength analysis of 135-degree sharp corners based on notch stress strength theory", "doi": "10.1016/j.oceaneng.2015.07.029", "authors": "Shen, Wei; Barltrop, Nigel; Yan, Renjun; Liu, Enqian; Qin, Kai; Song, Lifei", "publication": "OCEAN ENGINEERING", "year_of_publication": 2015, "UT": "WOS:000362606600004", "base_material": "-", "base_young_modulus": "-", "base_yield_strength": "-", "base_ultimate_strength": "-", "base_elongation": "-", "weld_material": "-", "weld_young_modulus": "-", "weld_yield_strength": "-", "weld_ultimate_strength": "-", "weld_elongation": "-", "processing": "-", "welding_joint": "Cruciform joint", "welding_method": "-", "welding_voltage": "-", "welding_current": "-", "welding_speed": "-", "preheat_temp": "-", "welding_env": "-", "residual_stress": "-", "fatigue_specimen_type": "Cruciform joint", "fatigue_specimen_thickness": 50, "fatigue_test_type": "Axial (tensile)", "fatigue_temp": "-", "fatigue_env": "-", "load_ratio": 0, "frequency": "-", "fatigue_machine": "-", "fatigue_standard": "BS7608 (1993)", "fatigue_test_control": "Stress", "stress_concentration": "-", "failure_location": "Weld toe"}}, {"id": "WELD2025:4670", "name": "- | Cruciform joint", "material_family": "Welded joint", "points": [[149.0, 110877.0, 0], [176.0, 122938.0, 0], [211.0, 234399.0, 0], [139.0, 257225.0, 0], [119.0, 228425.0, 0], [99.0, 326177.0, 0], [114.0, 460975.0, 0], [190.0, 444613.0, 0], [176.0, 733619.0, 0], [149.0, 892632.0, 0], [64.0, 1167521.0, 0], [75.0, 1896823.0, 0], [128.0, 1773695.0, 0], [110.0, 2926629.0, 0], [54.0, 2158145.0, 0]], "conditions": {"material": "-", "am_type": "-", "load_ratio": "0", "test_type": "Axial (tensile)", "temperature": "-", "surface_treatment": "-"}, "metadata": {"dataset_id": 4670, "title": "Stress field and fatigue strength analysis of 135-degree sharp corners based on notch stress strength theory", "doi": "10.1016/j.oceaneng.2015.07.029", "authors": "Shen, Wei; Barltrop, Nigel; Yan, Renjun; Liu, Enqian; Qin, Kai; Song, Lifei", "publication": "OCEAN ENGINEERING", "year_of_publication": 2015, "UT": "WOS:000362606600004", "base_material": "-", "base_young_modulus": "-", "base_yield_strength": "-", "base_ultimate_strength": "-", "base_elongation": "-", "weld_material": "-", "weld_young_modulus": "-", "weld_yield_strength": "-", "weld_ultimate_strength": "-", "weld_elongation": "-", "processing": "-", "welding_joint": "Cruciform joint", "welding_method": "-", "welding_voltage": "-", "welding_current": "-", "welding_speed": "-", "preheat_temp": "-", "welding_env": "-", "residual_stress": "-", "fatigue_specimen_type": "Cruciform joint", "fatigue_specimen_thickness": 100, "fatigue_test_type": "Axial (tensile)", "fatigue_temp": "-", "fatigue_env": "-", "load_ratio": 0, "frequency": "-", "fatigue_machine": "-", "fatigue_standard": "BS7608 (1993)", "fatigue_test_control": "Stress", "stress_concentration": "-", "failure_location": "Weld toe"}}, {"id": "WELD2025:4671", "name": "- | Cruciform joint", "material_family": "Welded joint", "points": [[248.0, 261370.0, 0], [231.0, 320323.0, 0], [210.0, 457898.0, 0], [193.0, 793429.0, 0], [177.0, 920381.0, 0], [169.0, 1577364.0, 0], [141.0, 2793963.0, 0]], "conditions": {"material": "-", "am_type": "-", "load_ratio": "0", "test_type": "Bending", "temperature": "-", "surface_treatment": "-"}, "metadata": {"dataset_id": 4671, "title": "Stress field and fatigue strength analysis of 135-degree sharp corners based on notch stress strength theory", "doi": "10.1016/j.oceaneng.2015.07.029", "authors": "Shen, Wei; Barltrop, Nigel; Yan, Renjun; Liu, Enqian; Qin, Kai; Song, Lifei", "publication": "OCEAN ENGINEERING", "year_of_publication": 2015, "UT": "WOS:000362606600004", "base_material": "-", "base_young_modulus": "-", "base_yield_strength": "-", "base_ultimate_strength": "-", "base_elongation": "-", "weld_material": "-", "weld_young_modulus": "-", "weld_yield_strength": "-", "weld_ultimate_strength": "-", "weld_elongation": "-", "processing": "-", "welding_joint": "Cruciform joint", "welding_method": "-", "welding_voltage": "-", "welding_current": "-", "welding_speed": "-", "preheat_temp": "-", "welding_env": "-", "residual_stress": "-", "fatigue_specimen_type": "Cruciform joint", "fatigue_specimen_thickness": 6.4, "fatigue_test_type": "Bending", "fatigue_temp": "-", "fatigue_env": "-", "load_ratio": 0, "frequency": "-", "fatigue_machine": "-", "fatigue_standard": "BS7608 (1993)", "fatigue_test_control": "Stress", "stress_concentration": "-", "failure_location": "Weld toe"}}, {"id": "WELD2025:4672", "name": "- | Cruciform joint", "material_family": "Welded joint", "points": [[271.0, 148373.0, 0], [242.0, 209778.0, 0], [200.0, 355589.0, 0], [178.0, 619549.0, 0], [145.0, 1191722.0, 0], [130.0, 2053651.0, 0]], "conditions": {"material": "-", "am_type": "-", "load_ratio": "0", "test_type": "Bending", "temperature": "-", "surface_treatment": "-"}, "metadata": {"dataset_id": 4672, "title": "Stress field and fatigue strength analysis of 135-degree sharp corners based on notch stress strength theory", "doi": "10.1016/j.oceaneng.2015.07.029", "authors": "Shen, Wei; Barltrop, Nigel; Yan, Renjun; Liu, Enqian; Qin, Kai; Song, Lifei", "publication": "OCEAN ENGINEERING", "year_of_publication": 2015, "UT": "WOS:000362606600004", "base_material": "-", "base_young_modulus": "-", "base_yield_strength": "-", "base_ultimate_strength": "-", "base_elongation": "-", "weld_material": "-", "weld_young_modulus": "-", "weld_yield_strength": "-", "weld_ultimate_strength": "-", "weld_elongation": "-", "processing": "-", "welding_joint": "Cruciform joint", "welding_method": "-", "welding_voltage": "-", "welding_current": "-", "welding_speed": "-", "preheat_temp": "-", "welding_env": "-", "residual_stress": "-", "fatigue_specimen_type": "Cruciform joint", "fatigue_specimen_thickness": 8, "fatigue_test_type": "Bending", "fatigue_temp": "-", "fatigue_env": "-", "load_ratio": 0, "frequency": "-", "fatigue_machine": "-", "fatigue_standard": "BS7608 (1993)", "fatigue_test_control": "Stress", "stress_concentration": "-", "failure_location": "Weld toe"}}, {"id": "WELD2025:4673", "name": "- | Cruciform joint", "material_family": "Welded joint", "points": [[289.0, 119085.0, 0], [289.0, 125125.0, 0], [273.0, 121065.0, 0], [273.0, 155043.0, 0], [232.0, 220417.0, 0], [232.0, 230327.0, 0], [234.0, 258512.0, 0], [198.0, 279192.0, 0], [192.0, 375684.0, 0], [174.0, 407975.0, 0], [195.0, 417045.0, 0], [179.0, 508311.0, 0], [177.0, 672800.0, 0], [154.0, 714739.0, 0], [158.0, 806622.0, 0], [159.0, 1115646.0, 0], [138.0, 1211538.0, 0], [138.0, 1352337.0, 0], [131.0, 1703552.0, 0], [129.0, 2330434.0, 0], [120.0, 2304952.0, 0], [118.0, 2544691.0, 0], [106.0, 4385173.0, 0], [110.0, 5433692.0, 1]], "conditions": {"material": "-", "am_type": "-", "load_ratio": "0", "test_type": "Bending", "temperature": "-", "surface_treatment": "-"}, "metadata": {"dataset_id": 4673, "title": "Stress field and fatigue strength analysis of 135-degree sharp corners based on notch stress strength theory", "doi": "10.1016/j.oceaneng.2015.07.029", "authors": "Shen, Wei; Barltrop, Nigel; Yan, Renjun; Liu, Enqian; Qin, Kai; Song, Lifei", "publication": "OCEAN ENGINEERING", "year_of_publication": 2015, "UT": "WOS:000362606600004", "base_material": "-", "base_young_modulus": "-", "base_yield_strength": "-", "base_ultimate_strength": "-", "base_elongation": "-", "weld_material": "-", "weld_young_modulus": "-", "weld_yield_strength": "-", "weld_ultimate_strength": "-", "weld_elongation": "-", "processing": "-", "welding_joint": "Cruciform joint", "welding_method": "-", "welding_voltage": "-", "welding_current": "-", "welding_speed": "-", "preheat_temp": "-", "welding_env": "-", "residual_stress": "-", "fatigue_specimen_type": "Cruciform joint", "fatigue_specimen_thickness": 13, "fatigue_test_type": "Bending", "fatigue_temp": "-", "fatigue_env": "-", "load_ratio": 0, "frequency": "-", "fatigue_machine": "-", "fatigue_standard": "BS7608 (1993)", "fatigue_test_control": "Stress", "stress_concentration": "-", "failure_location": "Weld toe"}}, {"id": "WELD2025:4674", "name": "- | Cruciform joint", "material_family": "Welded joint", "points": [[228.0, 129321.0, 0], [214.0, 202971.0, 0], [195.0, 316821.0, 0], [175.0, 325650.0, 0], [155.0, 438197.0, 0], [136.0, 691549.0, 0], [118.0, 1146735.0, 0], [98.0, 2279750.0, 0]], "conditions": {"material": "-", "am_type": "-", "load_ratio": "0", "test_type": "Bending", "temperature": "-", "surface_treatment": "-"}, "metadata": {"dataset_id": 4674, "title": "Stress field and fatigue strength analysis of 135-degree sharp corners based on notch stress strength theory", "doi": "10.1016/j.oceaneng.2015.07.029", "authors": "Shen, Wei; Barltrop, Nigel; Yan, Renjun; Liu, Enqian; Qin, Kai; Song, Lifei", "publication": "OCEAN ENGINEERING", "year_of_publication": 2015, "UT": "WOS:000362606600004", "base_material": "-", "base_young_modulus": "-", "base_yield_strength": "-", "base_ultimate_strength": "-", "base_elongation": "-", "weld_material": "-", "weld_young_modulus": "-", "weld_yield_strength": "-", "weld_ultimate_strength": "-", "weld_elongation": "-", "processing": "-", "welding_joint": "Cruciform joint", "welding_method": "-", "welding_voltage": "-", "welding_current": "-", "welding_speed": "-", "preheat_temp": "-", "welding_env": "-", "residual_stress": "-", "fatigue_specimen_type": "Cruciform joint", "fatigue_specimen_thickness": 25, "fatigue_test_type": "Bending", "fatigue_temp": "-", "fatigue_env": "-", "load_ratio": 0, "frequency": "-", "fatigue_machine": "-", "fatigue_standard": "BS7608 (1993)", "fatigue_test_control": "Stress", "stress_concentration": "-", "failure_location": "Weld toe"}}, {"id": "WELD2025:4675", "name": "- | Cruciform joint", "material_family": "Welded joint", "points": [[254.0, 136629.0, 0], [215.0, 162907.0, 0], [176.0, 338425.0, 0], [136.0, 722641.0, 0], [119.0, 1639244.0, 0], [109.0, 2304952.0, 0], [99.0, 3462015.0, 0]], "conditions": {"material": "-", "am_type": "-", "load_ratio": "0", "test_type": "Bending", "temperature": "-", "surface_treatment": "-"}, "metadata": {"dataset_id": 4675, "title": "Stress field and fatigue strength analysis of 135-degree sharp corners based on notch stress strength theory", "doi": "10.1016/j.oceaneng.2015.07.029", "authors": "Shen, Wei; Barltrop, Nigel; Yan, Renjun; Liu, Enqian; Qin, Kai; Song, Lifei", "publication": "OCEAN ENGINEERING", "year_of_publication": 2015, "UT": "WOS:000362606600004", "base_material": "-", "base_young_modulus": "-", "base_yield_strength": "-", "base_ultimate_strength": "-", "base_elongation": "-", "weld_material": "-", "weld_young_modulus": "-", "weld_yield_strength": "-", "weld_ultimate_strength": "-", "weld_elongation": "-", "processing": "-", "welding_joint": "Cruciform joint", "welding_method": "-", "welding_voltage": "-", "welding_current": "-", "welding_speed": "-", "preheat_temp": "-", "welding_env": "-", "residual_stress": "-", "fatigue_specimen_type": "Cruciform joint", "fatigue_specimen_thickness": 38, "fatigue_test_type": "Bending", "fatigue_temp": "-", "fatigue_env": "-", "load_ratio": 0, "frequency": "-", "fatigue_machine": "-", "fatigue_standard": "BS7608 (1993)", "fatigue_test_control": "Stress", "stress_concentration": "-", "failure_location": "Weld toe"}}, {"id": "WELD2025:4676", "name": "- | Butt Joint", "material_family": "Welded joint", "points": [[199.0, 1037495.0, 0], [181.0, 2041188.0, 0], [224.0, 471601.0, 0], [249.0, 277963.0, 0], [201.0, 979349.0, 0], [269.0, 189524.0, 0], [252.0, 376019.0, 0], [200.0, 1217355.0, 0], [224.0, 516276.0, 0], [226.0, 549004.0, 0], [184.0, 1611693.0, 0]], "conditions": {"material": "-", "am_type": "Submerged arc welding", "load_ratio": "0", "test_type": "Tensile loading", "temperature": "-", "surface_treatment": "-"}, "metadata": {"dataset_id": 4676, "title": "Stress concentration effect of thin plate joints considering welding defects", "doi": "10.1016/j.oceaneng.2019.05.019", "authors": "Shen, Wei; Qiu, Yu; Xu, Linzhi; Song, Lifei", "publication": "OCEAN ENGINEERING", "year_of_publication": 2019, "UT": "WOS:000482523300023", "base_material": "-", "base_young_modulus": 206.8, "base_yield_strength": 466, "base_ultimate_strength": 572, "base_elongation": "-", "weld_material": "-", "weld_young_modulus": "-", "weld_yield_strength": "-", "weld_ultimate_strength": "-", "weld_elongation": "-", "processing": "-", "welding_joint": "Butt Joint", "welding_method": "Submerged arc welding", "welding_voltage": "-", "welding_current": "-", "welding_speed": "-", "preheat_temp": "-", "welding_env": "-", "residual_stress": "-", "fatigue_specimen_type": "Thin plate butt joint", "fatigue_specimen_thickness": 12, "fatigue_test_type": "Tensile loading", "fatigue_temp": "-", "fatigue_env": "-", "load_ratio": 0, "frequency": "-", "fatigue_machine": "-", "fatigue_standard": "-", "fatigue_test_control": "Stress", "stress_concentration": "-", "failure_location": "Weld toe"}}, {"id": "WELD2025:4677", "name": "- | Butt Joint", "material_family": "Welded joint", "points": [[250.0, 205600.0, 0], [199.0, 592700.0, 0], [179.0, 1982415.0, 0], [298.0, 151700.0, 0], [201.0, 513309.0, 0], [302.0, 63011.0, 0], [190.0, 984909.0, 0], [251.0, 380053.0, 0], [249.0, 334617.0, 0], [201.0, 849199.0, 0], [201.0, 1138300.0, 0]], "conditions": {"material": "-", "am_type": "CO2-laser welding without filler material", "load_ratio": "0", "test_type": "Tensile loading", "temperature": "-", "surface_treatment": "-"}, "metadata": {"dataset_id": 4677, "title": "Stress concentration effect of thin plate joints considering welding defects", "doi": "10.1016/j.oceaneng.2019.05.019", "authors": "Shen, Wei; Qiu, Yu; Xu, Linzhi; Song, Lifei", "publication": "OCEAN ENGINEERING", "year_of_publication": 2019, "UT": "WOS:000482523300023", "base_material": "-", "base_young_modulus": 206.8, "base_yield_strength": 466, "base_ultimate_strength": 572, "base_elongation": "-", "weld_material": "-", "weld_young_modulus": "-", "weld_yield_strength": "-", "weld_ultimate_strength": "-", "weld_elongation": "-", "processing": "-", "welding_joint": "Butt Joint", "welding_method": "CO2-laser welding without filler material", "welding_voltage": "-", "welding_current": "-", "welding_speed": "-", "preheat_temp": "-", "welding_env": "-", "residual_stress": "-", "fatigue_specimen_type": "Thin plate butt joint", "fatigue_specimen_thickness": 12, "fatigue_test_type": "Tensile loading", "fatigue_temp": "-", "fatigue_env": "-", "load_ratio": 0, "frequency": "-", "fatigue_machine": "-", "fatigue_standard": "-", "fatigue_test_control": "Stress", "stress_concentration": "-", "failure_location": "Weld toe"}}, {"id": "WELD2025:4678", "name": "- | Butt Joint", "material_family": "Welded joint", "points": [[269.0, 140088.0, 0], [263.0, 210665.0, 0], [247.0, 539280.0, 0], [229.0, 404503.0, 0], [253.0, 560784.0, 0]], "conditions": {"material": "-", "am_type": "CO2-laser combined MAG welding, laser travels first", "load_ratio": "0", "test_type": "Tensile loading", "temperature": "-", "surface_treatment": "-"}, "metadata": {"dataset_id": 4678, "title": "Stress concentration effect of thin plate joints considering welding defects", "doi": "10.1016/j.oceaneng.2019.05.019", "authors": "Shen, Wei; Qiu, Yu; Xu, Linzhi; Song, Lifei", "publication": "OCEAN ENGINEERING", "year_of_publication": 2019, "UT": "WOS:000482523300023", "base_material": "-", "base_young_modulus": 206.8, "base_yield_strength": 466, "base_ultimate_strength": 572, "base_elongation": "-", "weld_material": "-", "weld_young_modulus": "-", "weld_yield_strength": "-", "weld_ultimate_strength": "-", "weld_elongation": "-", "processing": "-", "welding_joint": "Butt Joint", "welding_method": "CO2-laser combined MAG welding, laser travels first", "welding_voltage": "-", "welding_current": "-", "welding_speed": "-", "preheat_temp": "-", "welding_env": "-", "residual_stress": "-", "fatigue_specimen_type": "Thin plate butt joint", "fatigue_specimen_thickness": 12, "fatigue_test_type": "Tensile loading", "fatigue_temp": "-", "fatigue_env": "-", "load_ratio": 0, "frequency": "-", "fatigue_machine": "-", "fatigue_standard": "-", "fatigue_test_control": "Stress", "stress_concentration": "-", "failure_location": "Weld toe"}}, {"id": "WELD2025:4679", "name": "- | Butt Joint", "material_family": "Welded joint", "points": [[252.0, 354052.0, 0], [264.0, 267320.0, 0], [242.0, 451699.0, 0], [226.0, 1057498.0, 0], [235.0, 487091.0, 0], [218.0, 888604.0, 0], [260.0, 229253.0, 0], [239.0, 502035.0, 0], [218.0, 1546593.0, 0], [230.0, 892600.0, 0]], "conditions": {"material": "-", "am_type": "CO2-laser combined MAG welding, MAG travels first", "load_ratio": "0", "test_type": "Tensile loading", "temperature": "-", "surface_treatment": "-"}, "metadata": {"dataset_id": 4679, "title": "Stress concentration effect of thin plate joints considering welding defects", "doi": "10.1016/j.oceaneng.2019.05.019", "authors": "Shen, Wei; Qiu, Yu; Xu, Linzhi; Song, Lifei", "publication": "OCEAN ENGINEERING", "year_of_publication": 2019, "UT": "WOS:000482523300023", "base_material": "-", "base_young_modulus": 206.8, "base_yield_strength": 466, "base_ultimate_strength": 572, "base_elongation": "-", "weld_material": "-", "weld_young_modulus": "-", "weld_yield_strength": "-", "weld_ultimate_strength": "-", "weld_elongation": "-", "processing": "-", "welding_joint": "Butt Joint", "welding_method": "CO2-laser combined MAG welding, MAG travels first", "welding_voltage": "-", "welding_current": "-", "welding_speed": "-", "preheat_temp": "-", "welding_env": "-", "residual_stress": "-", "fatigue_specimen_type": "Thin plate butt joint", "fatigue_specimen_thickness": 12, "fatigue_test_type": "Tensile loading", "fatigue_temp": "-", "fatigue_env": "-", "load_ratio": 0, "frequency": "-", "fatigue_machine": "-", "fatigue_standard": "-", "fatigue_test_control": "Stress", "stress_concentration": "-", "failure_location": "Weld toe"}}, {"id": "WELD2025:4680", "name": "- | Butt Joint", "material_family": "Welded joint", "points": [[168.0, 119003.0, 0], [195.0, 203145.0, 0], [247.0, 218561.0, 0], [212.0, 392678.0, 0], [222.0, 352400.0, 0], [238.0, 163311.0, 0], [246.0, 486429.0, 0], [265.0, 107857.0, 0], [195.0, 931049.0, 0], [195.0, 748497.0, 0]], "conditions": {"material": "-", "am_type": "Submerged arc welding", "load_ratio": "0", "test_type": "Tensile loading", "temperature": "-", "surface_treatment": "-"}, "metadata": {"dataset_id": 4680, "title": "Stress concentration effect of thin plate joints considering welding defects", "doi": "10.1016/j.oceaneng.2019.05.019", "authors": "Shen, Wei; Qiu, Yu; Xu, Linzhi; Song, Lifei", "publication": "OCEAN ENGINEERING", "year_of_publication": 2019, "UT": "WOS:000482523300023", "base_material": "-", "base_young_modulus": 206.8, "base_yield_strength": 466, "base_ultimate_strength": 572, "base_elongation": "-", "weld_material": "-", "weld_young_modulus": "-", "weld_yield_strength": "-", "weld_ultimate_strength": "-", "weld_elongation": "-", "processing": "-", "welding_joint": "Butt Joint", "welding_method": "Submerged arc welding", "welding_voltage": "-", "welding_current": "-", "welding_speed": "-", "preheat_temp": "-", "welding_env": "-", "residual_stress": "-", "fatigue_specimen_type": "Thin plate butt joint", "fatigue_specimen_thickness": 3, "fatigue_test_type": "Tensile loading", "fatigue_temp": "-", "fatigue_env": "-", "load_ratio": 0, "frequency": "-", "fatigue_machine": "-", "fatigue_standard": "-", "fatigue_test_control": "Stress", "stress_concentration": "-", "failure_location": "Weld toe"}}, {"id": "WELD2025:4681", "name": "- | Butt Joint", "material_family": "Welded joint", "points": [[270.0, 696921.0, 0], [291.0, 691557.0, 0], [344.0, 278731.0, 0], [296.0, 1101327.0, 0], [278.0, 919250.0, 0], [295.0, 460822.0, 0], [278.0, 562678.0, 0], [297.0, 175681.0, 0], [328.0, 146089.0, 0], [345.0, 131451.0, 0]], "conditions": {"material": "-", "am_type": "CO2-laser welding without filler material", "load_ratio": "0", "test_type": "Tensile loading", "temperature": "-", "surface_treatment": "-"}, "metadata": {"dataset_id": 4681, "title": "Stress concentration effect of thin plate joints considering welding defects", "doi": "10.1016/j.oceaneng.2019.05.019", "authors": "Shen, Wei; Qiu, Yu; Xu, Linzhi; Song, Lifei", "publication": "OCEAN ENGINEERING", "year_of_publication": 2019, "UT": "WOS:000482523300023", "base_material": "-", "base_young_modulus": 206.8, "base_yield_strength": 466, "base_ultimate_strength": 572, "base_elongation": "-", "weld_material": "-", "weld_young_modulus": "-", "weld_yield_strength": "-", "weld_ultimate_strength": "-", "weld_elongation": "-", "processing": "-", "welding_joint": "Butt Joint", "welding_method": "CO2-laser welding without filler material", "welding_voltage": "-", "welding_current": "-", "welding_speed": "-", "preheat_temp": "-", "welding_env": "-", "residual_stress": "-", "fatigue_specimen_type": "Thin plate butt joint", "fatigue_specimen_thickness": 3, "fatigue_test_type": "Tensile loading", "fatigue_temp": "-", "fatigue_env": "-", "load_ratio": 0, "frequency": "-", "fatigue_machine": "-", "fatigue_standard": "-", "fatigue_test_control": "Stress", "stress_concentration": "-", "failure_location": "Weld toe"}}, {"id": "WELD2025:4682", "name": "Ti6Al4V (Titanium alloy) | Butt Joint", "material_family": "Welded joint", "points": [[244.0, 65895.0, 0], [226.0, 193070.0, 0], [243.0, 149206.0, 0], [226.0, 440143.0, 0], [208.0, 996615.0, 0], [198.0, 1153070.0, 0], [208.0, 2870956.0, 0], [186.0, 5040849.0, 1], [161.0, 4972934.0, 1]], "conditions": {"material": "Ti6Al4V (Titanium alloy)", "am_type": "Laser welding", "load_ratio": "0.1", "test_type": "Axial", "temperature": "-", "surface_treatment": "-"}, "metadata": {"dataset_id": 4682, "title": "Fatigue analysis of TI6AL4V/INCONEL 625 dissimilar welded joints", "doi": "10.1016/j.oceaneng.2021.108582", "authors": "Corigliano, Pasqualino; Crupi, Vincenzo", "publication": "OCEAN ENGINEERING", "year_of_publication": 2021, "UT": "WOS:000614248600056", "base_material": "Ti6Al4V (Titanium alloy)", "base_young_modulus": 114, "base_yield_strength": 880, "base_ultimate_strength": 950, "base_elongation": 10, "weld_material": "Inconel 625 (Nickel-based alloy)", "weld_young_modulus": 208, "weld_yield_strength": 460, "weld_ultimate_strength": 880, "weld_elongation": 45, "processing": "-", "welding_joint": "Butt Joint", "welding_method": "Laser welding", "welding_voltage": "-", "welding_current": "-", "welding_speed": "-", "preheat_temp": "-", "welding_env": "Inert gas protection", "residual_stress": "-", "fatigue_specimen_type": "Flat", "fatigue_specimen_thickness": 2, "fatigue_test_type": "Axial", "fatigue_temp": "-", "fatigue_env": "-", "load_ratio": 0.1, "frequency": 10, "fatigue_machine": "Italsigma servo-hydraulic testing machine (25 kN load cell)", "fatigue_standard": "-", "fatigue_test_control": "Load", "stress_concentration": "-", "failure_location": "Weld zone (V-SS, Ti-V)"}}, {"id": "WELD2025:4683", "name": "5083-H116 aluminum alloy | T-Joint", "material_family": "Welded joint", "points": [[96.0, 70093.0, 0], [96.0, 144202.0, 0], [95.0, 192602.0, 0], [77.0, 235653.0, 0], [77.0, 369121.0, 0], [77.0, 401425.0, 0], [56.0, 868991.0, 0], [57.0, 1195191.0, 0], [57.0, 1355463.0, 0], [41.0, 2054353.0, 1]], "conditions": {"material": "5083-H116 aluminum alloy", "am_type": "MIG", "load_ratio": "0.1", "test_type": "Axial", "temperature": "25", "surface_treatment": "-"}, "metadata": {"dataset_id": 4683, "title": "Fatigue strength of welded joints of marine aluminum alloy extrusion stiffened plate considering welding effects", "doi": "10.1016/j.oceaneng.2024.118755", "authors": "Xu, Shuangxi; Ma, Jiajin; Lv, Yang; Shen, Wei; Wu, Yigang; Li, Mengzhen", "publication": "OCEAN ENGINEERING", "year_of_publication": 2024, "UT": "WOS:001284468400001", "base_material": "5083-H116 aluminum alloy", "base_young_modulus": "-", "base_yield_strength": 215, "base_ultimate_strength": 388, "base_elongation": "-", "weld_material": "5183 welding wire", "weld_young_modulus": "-", "weld_yield_strength": 146, "weld_ultimate_strength": 331, "weld_elongation": "-", "processing": "-", "welding_joint": "T-Joint", "welding_method": "MIG", "welding_voltage": 18.3, "welding_current": 134, "welding_speed": 7, "preheat_temp": "-", "welding_env": "-", "residual_stress": "Longitudinal residual stress 107.27 MPa; Transverse residual stress 76.79 MPa", "fatigue_specimen_type": "T-Joint (extruded stiffened plate)", "fatigue_specimen_thickness": 6.0, "fatigue_test_type": "Axial", "fatigue_temp": 25, "fatigue_env": "-", "load_ratio": 0.1, "frequency": "-", "fatigue_machine": "-", "fatigue_standard": "-", "fatigue_test_control": "Stress", "stress_concentration": "1.55–1.97", "failure_location": "Weld toe"}}, {"id": "WELD2025:4684", "name": "5083-H116 aluminum alloy | T-Joint", "material_family": "Welded joint", "points": [[99.0, 75952.0, 0], [99.0, 108696.0, 0], [99.0, 127333.0, 0], [74.0, 179548.0, 0], [74.0, 192143.0, 0], [74.0, 199737.0, 0], [63.0, 311115.0, 0], [62.0, 442388.0, 0], [63.0, 589677.0, 0], [50.0, 1380067.0, 0], [50.0, 2007284.0, 1]], "conditions": {"material": "5083-H116 aluminum alloy", "am_type": "MIG", "load_ratio": "0.1", "test_type": "Axial", "temperature": "25", "surface_treatment": "-"}, "metadata": {"dataset_id": 4684, "title": "Fatigue strength of welded joints of marine aluminum alloy extrusion stiffened plate considering welding effects", "doi": "10.1016/j.oceaneng.2024.118755", "authors": "Xu, Shuangxi; Ma, Jiajin; Lv, Yang; Shen, Wei; Wu, Yigang; Li, Mengzhen", "publication": "OCEAN ENGINEERING", "year_of_publication": 2024, "UT": "WOS:001284468400001", "base_material": "5083-H116 aluminum alloy", "base_young_modulus": "-", "base_yield_strength": 215, "base_ultimate_strength": 388, "base_elongation": "-", "weld_material": "5183 welding wire", "weld_young_modulus": "-", "weld_yield_strength": 146, "weld_ultimate_strength": 331, "weld_elongation": "-", "processing": "-", "welding_joint": "T-Joint", "welding_method": "MIG", "welding_voltage": 18.3, "welding_current": 134, "welding_speed": 7, "preheat_temp": "-", "welding_env": "-", "residual_stress": "Longitudinal residual stress 108.05 MPa, Transverse residual stress 98.50 MPa", "fatigue_specimen_type": "T-Joint", "fatigue_specimen_thickness": 6.0, "fatigue_test_type": "Axial", "fatigue_temp": 25, "fatigue_env": "-", "load_ratio": 0.1, "frequency": "-", "fatigue_machine": "-", "fatigue_standard": "-", "fatigue_test_control": "Stress", "stress_concentration": "1.62–1.93", "failure_location": "Weld toe"}}, {"id": "WELD2025:4685", "name": "HT780 (JIS-SHY685) | Butt joint", "material_family": "Welded joint", "points": [[563.0, 346632.0, 0], [518.0, 4206535.0, 0], [475.0, 7792197.0, 0], [440.0, 9796036.0, 1], [390.0, 9850549.0, 1]], "conditions": {"material": "HT780 (JIS-SHY685)", "am_type": "TIG (Tungsten Inert Gas)", "load_ratio": "0.05", "test_type": "Three-point bending", "temperature": "-", "surface_treatment": "Stress relief annealing (500°C, 30 min, argon atmosphere)"}, "metadata": {"dataset_id": 4685, "title": "Improving the fatigue limit and rendering a defect harmless by laser peening for a high strength steel welded joint", "doi": "10.1016/j.optlastec.2020.106605", "authors": "Fueki, Ryutaro; Takahashi, Koji", "publication": "OPTICS AND LASER TECHNOLOGY", "year_of_publication": 2021, "UT": "WOS:000591865300004", "base_material": "HT780 (JIS-SHY685)", "base_young_modulus": 203, "base_yield_strength": 822, "base_ultimate_strength": 839, "base_elongation": "-", "weld_material": "-", "weld_young_modulus": "-", "weld_yield_strength": "-", "weld_ultimate_strength": "-", "weld_elongation": "-", "processing": "Stress relief annealing (500°C, 30 min, argon atmosphere)", "welding_joint": "Butt joint", "welding_method": "TIG (Tungsten Inert Gas)", "welding_voltage": 9.7, "welding_current": 180, "welding_speed": 2, "preheat_temp": "-", "welding_env": "Argon shielding gas", "residual_stress": "-", "fatigue_specimen_type": "Welded plate", "fatigue_specimen_thickness": 7, "fatigue_test_type": "Three-point bending", "fatigue_temp": "-", "fatigue_env": "-", "load_ratio": 0.05, "frequency": 20, "fatigue_machine": "-", "fatigue_standard": "-", "fatigue_test_control": "Load control", "stress_concentration": "1.6", "failure_location": "Weld toe"}}, {"id": "WELD2025:4686", "name": "HT780 (JIS-SHY685) | Butt joint", "material_family": "Welded joint", "points": [[761.0, 174567.0, 0], [660.0, 1569474.0, 0], [678.0, 3084412.0, 0], [639.0, 10041951.0, 1], [594.0, 9921773.0, 1]], "conditions": {"material": "HT780 (JIS-SHY685)", "am_type": "TIG (Tungsten Inert Gas)", "load_ratio": "0.05", "test_type": "Three-point bending", "temperature": "-", "surface_treatment": "Stress relief annealing (500°C, 30 min, argon atmosphere), laser peening"}, "metadata": {"dataset_id": 4686, "title": "Improving the fatigue limit and rendering a defect harmless by laser peening for a high strength steel welded joint", "doi": "10.1016/j.optlastec.2020.106605", "authors": "Fueki, Ryutaro; Takahashi, Koji", "publication": "OPTICS AND LASER TECHNOLOGY", "year_of_publication": 2021, "UT": "WOS:000591865300004", "base_material": "HT780 (JIS-SHY685)", "base_young_modulus": 203, "base_yield_strength": 822, "base_ultimate_strength": 839, "base_elongation": "-", "weld_material": "-", "weld_young_modulus": "-", "weld_yield_strength": "-", "weld_ultimate_strength": "-", "weld_elongation": "-", "processing": "Stress relief annealing (500°C, 30 min, argon atmosphere), laser peening", "welding_joint": "Butt joint", "welding_method": "TIG (Tungsten Inert Gas)", "welding_voltage": 9.7, "welding_current": 180, "welding_speed": 2, "preheat_temp": "-", "welding_env": "Argon shielding gas", "residual_stress": "-", "fatigue_specimen_type": "Welded plate", "fatigue_specimen_thickness": 7, "fatigue_test_type": "Three-point bending", "fatigue_temp": "-", "fatigue_env": "-", "load_ratio": 0.05, "frequency": 20, "fatigue_machine": "-", "fatigue_standard": "-", "fatigue_test_control": "Load control", "stress_concentration": "1.7", "failure_location": "Weld toe"}}, {"id": "WELD2025:4687", "name": "HT780 (JIS-SHY685) | Butt joint", "material_family": "Welded joint", "points": [[359.0, 725188.0, 0], [318.0, 1210795.0, 0], [282.0, 10044098.0, 1], [354.0, 731577.0, 0], [317.0, 1064912.0, 0], [280.0, 10036749.0, 1], [198.0, 2082844.0, 0], [177.0, 2966162.0, 0], [152.0, 10154867.0, 1]], "conditions": {"material": "HT780 (JIS-SHY685)", "am_type": "TIG (Tungsten Inert Gas)", "load_ratio": "0.05", "test_type": "Three-point bending", "temperature": "-", "surface_treatment": "Stress relief annealing (500°C, 30 min, argon atmosphere)"}, "metadata": {"dataset_id": 4687, "title": "Improving the fatigue limit and rendering a defect harmless by laser peening for a high strength steel welded joint", "doi": "10.1016/j.optlastec.2020.106605", "authors": "Fueki, Ryutaro; Takahashi, Koji", "publication": "OPTICS AND LASER TECHNOLOGY", "year_of_publication": 2021, "UT": "WOS:000591865300004", "base_material": "HT780 (JIS-SHY685)", "base_young_modulus": 203, "base_yield_strength": 822, "base_ultimate_strength": 839, "base_elongation": "-", "weld_material": "-", "weld_young_modulus": "-", "weld_yield_strength": "-", "weld_ultimate_strength": "-", "weld_elongation": "-", "processing": "Stress relief annealing (500°C, 30 min, argon atmosphere)", "welding_joint": "Butt joint", "welding_method": "TIG (Tungsten Inert Gas)", "welding_voltage": 9.7, "welding_current": 180, "welding_speed": 2, "preheat_temp": "-", "welding_env": "Argon shielding gas", "residual_stress": "-", "fatigue_specimen_type": "Welded plate containing a slit", "fatigue_specimen_thickness": 7, "fatigue_test_type": "Three-point bending", "fatigue_temp": "-", "fatigue_env": "-", "load_ratio": 0.05, "frequency": 20, "fatigue_machine": "-", "fatigue_standard": "-", "fatigue_test_control": "Load control", "stress_concentration": "1.6", "failure_location": "Weld toe"}}, {"id": "WELD2025:4688", "name": "HT780 (JIS-SHY685) | Butt joint", "material_family": "Welded joint", "points": [[680.0, 471324.0, 0], [639.0, 660090.0, 0], [581.0, 10091209.0, 1], [576.0, 422398.0, 0], [540.0, 707957.0, 0], [501.0, 843955.0, 0], [436.0, 9708928.0, 1], [401.0, 820013.0, 0], [356.0, 1888801.0, 0], [316.0, 10025137.0, 0], [239.0, 10019023.0, 1]], "conditions": {"material": "HT780 (JIS-SHY685)", "am_type": "TIG (Tungsten Inert Gas)", "load_ratio": "0.05", "test_type": "Three-point bending", "temperature": "-", "surface_treatment": "Stress relief annealing (500°C, 30 min, argon atmosphere), laser peening"}, "metadata": {"dataset_id": 4688, "title": "Improving the fatigue limit and rendering a defect harmless by laser peening for a high strength steel welded joint", "doi": "10.1016/j.optlastec.2020.106605", "authors": "Fueki, Ryutaro; Takahashi, Koji", "publication": "OPTICS AND LASER TECHNOLOGY", "year_of_publication": 2021, "UT": "WOS:000591865300004", "base_material": "HT780 (JIS-SHY685)", "base_young_modulus": 203, "base_yield_strength": 822, "base_ultimate_strength": 839, "base_elongation": "-", "weld_material": "-", "weld_young_modulus": "-", "weld_yield_strength": "-", "weld_ultimate_strength": "-", "weld_elongation": "-", "processing": "Stress relief annealing (500°C, 30 min, argon atmosphere), laser peening", "welding_joint": "Butt joint", "welding_method": "TIG (Tungsten Inert Gas)", "welding_voltage": 9.7, "welding_current": 180, "welding_speed": 2, "preheat_temp": "-", "welding_env": "Argon shielding gas", "residual_stress": "-", "fatigue_specimen_type": "Welded plate containing a slit", "fatigue_specimen_thickness": 7, "fatigue_test_type":
