Repository: yunyunfanfan/S-PA-CBB

# S-PA-CBB

Official research code, processed curve records, evaluation outputs, and manuscript source for:

> **From Physics to Selective Generation: Conditional Brownian Bridges for Sparse S–N Curve Reconstruction and Fatigue Decision-Making**

S-PA-CBB reconstructs a complete probabilistic stress–life (S–N) curve from only two to four observed fatigue tests. The method first fits an interpretable Basquin state, diagnoses whether that state is sufficient, and applies a ControlNet-style conditional Brownian-bridge residual only to curves that benefit from correction.

File: external_data/weld2025_disjoint_curves.json (part 182 of 223)
"Three-point bending", "fatigue_temp": "-", "fatigue_env": "-", "load_ratio": 0.05, "frequency": 20, "fatigue_machine": "-", "fatigue_standard": "-", "fatigue_test_control": "Load control", "stress_concentration": "1.7", "failure_location": "Weld toe"}}, {"id": "WELD2025:4689", "name": "Alloy 718 | Butt Joint", "material_family": "Welded joint", "points": [[1402.0, 62800.0, 0], [1046.0, 1080000.0, 0], [996.0, 9910000.0, 1]], "conditions": {"material": "Alloy 718", "am_type": "Electron Beam (EB) Welding", "load_ratio": "-1", "test_type": "Axial (tension-compression)", "temperature": "20", "surface_treatment": "Post heat treatment (solution treatment at 1228 K for 30 minutes + double aging at 993 K for 8 hours and 893 K for 8 hours)"}, "metadata": {"dataset_id": 4689, "title": "High-cycle fatigue properties of Alloy718 base metal and electron beam welded joint", "doi": "10.1016/j.phpro.2015.06.196", "authors": "Ono, Yoshinori; Yuri, Tetsumi; Nagashima, Nobuo; Sumiyoshi, Hideshi; Ogata, Toshio; Nagao, Naoki", "publication": "PROCEEDINGS OF THE 25TH INTERNATIONAL CRYOGENIC ENGINEERING CONFERENCE AND INTERNATIONAL CRYOGENIC MATERIALS CONFERENCE 2014", "year_of_publication": 2015, "UT": "WOS:000380607500171", "base_material": "Alloy 718", "base_young_modulus": "-", "base_yield_strength": "-", "base_ultimate_strength": "-", "base_elongation": "-", "weld_material": "Alloy 718", "weld_young_modulus": "-", "weld_yield_strength": "-", "weld_ultimate_strength": "-", "weld_elongation": "-", "processing": "Post heat treatment (solution treatment at 1228 K for 30 minutes + double aging at 993 K for 8 hours and 893 K for 8 hours)", "welding_joint": "Butt Joint", "welding_method": "Electron Beam (EB) Welding", "welding_voltage": 50000, "welding_current": 0.09, "welding_speed": 8.33, "preheat_temp": "-", "welding_env": "-", "residual_stress": "-", "fatigue_specimen_type": "Standard", "fatigue_specimen_thickness": 10, "fatigue_test_type": "Axial (tension-compression)", "fatigue_temp": 20, "fatigue_env": "-", "load_ratio": -1, "frequency": 20, "fatigue_machine": "-", "fatigue_standard": "-", "fatigue_test_control": "Stress-controlled", "stress_concentration": "-", "failure_location": "Weld zone"}}, {"id": "WELD2025:4690", "name": "Alloy 718 | Butt Joint", "material_family": "Welded joint", "points": [[1194.0, 296000.0, 0], [1098.0, 1440000.0, 0], [1054.0, 2390000.0, 0]], "conditions": {"material": "Alloy 718", "am_type": "Electron Beam (EB) Welding", "load_ratio": "-1", "test_type": "Axial (tension-compression)", "temperature": "20", "surface_treatment": "Post heat treatment (solution treatment at 1228 K for 30 minutes + double aging at 993 K for 8 hours and 893 K for 8 hours)"}, "metadata": {"dataset_id": 4690, "title": "High-cycle fatigue properties of Alloy718 base metal and electron beam welded joint", "doi": "10.1016/j.phpro.2015.06.196", "authors": "Ono, Yoshinori; Yuri, Tetsumi; Nagashima, Nobuo; Sumiyoshi, Hideshi; Ogata, Toshio; Nagao, Naoki", "publication": "PROCEEDINGS OF THE 25TH INTERNATIONAL CRYOGENIC ENGINEERING CONFERENCE AND INTERNATIONAL CRYOGENIC MATERIALS CONFERENCE 2014", "year_of_publication": 2015, "UT": "WOS:000380607500171", "base_material": "Alloy 718", "base_young_modulus": "-", "base_yield_strength": "-", "base_ultimate_strength": "-", "base_elongation": "-", "weld_material": "Alloy 718", "weld_young_modulus": "-", "weld_yield_strength": "-", "weld_ultimate_strength": "-", "weld_elongation": "-", "processing": "Post heat treatment (solution treatment at 1228 K for 30 minutes + double aging at 993 K for 8 hours and 893 K for 8 hours)", "welding_joint": "Butt Joint", "welding_method": "Electron Beam (EB) Welding", "welding_voltage": 50000, "welding_current": 0.09, "welding_speed": 8.33, "preheat_temp": "-", "welding_env": "-", "residual_stress": "-", "fatigue_specimen_type": "Standard", "fatigue_specimen_thickness": 10, "fatigue_test_type": "Axial (tension-compression)", "fatigue_temp": 20, "fatigue_env": "-", "load_ratio": -1, "frequency": 20, "fatigue_machine": "-", "fatigue_standard": "-", "fatigue_test_control": "Stress-controlled", "stress_concentration": "-", "failure_location": "HAZ"}}, {"id": "WELD2025:4691", "name": "Alloy 718 | Butt Joint", "material_family": "Welded joint", "points": [[1595.0, 573000.0, 0], [1381.0, 685000.0, 0], [1486.0, 1880000.0, 0], [1388.0, 1750000.0, 0], [1294.0, 2840000.0, 0], [1298.0, 9650000.0, 0], [1185.0, 7640000.0, 0], [1095.0, 6980000.0, 0], [970.0, 3000000.0, 0]], "conditions": {"material": "Alloy 718", "am_type": "Electron Beam (EB) Welding", "load_ratio": "-1", "test_type": "Axial (tension-compression)", "temperature": "-196", "surface_treatment": "Post heat treatment (solution treatment at 1228 K for 30 minutes + double aging at 993 K for 8 hours and 893 K for 8 hours)"}, "metadata": {"dataset_id": 4691, "title": "High-cycle fatigue properties of Alloy718 base metal and electron beam welded joint", "doi": "10.1016/j.phpro.2015.06.196", "authors": "Ono, Yoshinori; Yuri, Tetsumi; Nagashima, Nobuo; Sumiyoshi, Hideshi; Ogata, Toshio; Nagao, Naoki", "publication": "PROCEEDINGS OF THE 25TH INTERNATIONAL CRYOGENIC ENGINEERING CONFERENCE AND INTERNATIONAL CRYOGENIC MATERIALS CONFERENCE 2014", "year_of_publication": 2015, "UT": "WOS:000380607500171", "base_material": "Alloy 718", "base_young_modulus": "-", "base_yield_strength": "-", "base_ultimate_strength": "-", "base_elongation": "-", "weld_material": "Alloy 718", "weld_young_modulus": "-", "weld_yield_strength": "-", "weld_ultimate_strength": "-", "weld_elongation": "-", "processing": "Post heat treatment (solution treatment at 1228 K for 30 minutes + double aging at 993 K for 8 hours and 893 K for 8 hours)", "welding_joint": "Butt Joint", "welding_method": "Electron Beam (EB) Welding", "welding_voltage": 50000, "welding_current": 0.09, "welding_speed": 8.33, "preheat_temp": "-", "welding_env": "-", "residual_stress": "-", "fatigue_specimen_type": "Standard", "fatigue_specimen_thickness": 10, "fatigue_test_type": "Axial (tension-compression)", "fatigue_temp": -196, "fatigue_env": "-", "load_ratio": -1, "frequency": 10, "fatigue_machine": "-", "fatigue_standard": "-", "fatigue_test_control": "Stress-controlled", "stress_concentration": "-", "failure_location": "Weld zone"}}, {"id": "WELD2025:4692", "name": "Alloy 718 | Butt Joint", "material_family": "Welded joint", "points": [[1803.0, 115000.0, 0]], "conditions": {"material": "Alloy 718", "am_type": "Electron Beam (EB) Welding", "load_ratio": "-1", "test_type": "Axial (tension-compression)", "temperature": "-196", "surface_treatment": "Post heat treatment (solution treatment at 1228 K for 30 minutes + double aging at 993 K for 8 hours and 893 K for 8 hours)"}, "metadata": {"dataset_id": 4692, "title": "High-cycle fatigue properties of Alloy718 base metal and electron beam welded joint", "doi": "10.1016/j.phpro.2015.06.196", "authors": "Ono, Yoshinori; Yuri, Tetsumi; Nagashima, Nobuo; Sumiyoshi, Hideshi; Ogata, Toshio; Nagao, Naoki", "publication": "PROCEEDINGS OF THE 25TH INTERNATIONAL CRYOGENIC ENGINEERING CONFERENCE AND INTERNATIONAL CRYOGENIC MATERIALS CONFERENCE 2014", "year_of_publication": 2015, "UT": "WOS:000380607500171", "base_material": "Alloy 718", "base_young_modulus": "-", "base_yield_strength": "-", "base_ultimate_strength": "-", "base_elongation": "-", "weld_material": "Alloy 718", "weld_young_modulus": "-", "weld_yield_strength": "-", "weld_ultimate_strength": "-", "weld_elongation": "-", "processing": "Post heat treatment (solution treatment at 1228 K for 30 minutes + double aging at 993 K for 8 hours and 893 K for 8 hours)", "welding_joint": "Butt Joint", "welding_method": "Electron Beam (EB) Welding", "welding_voltage": 50000, "welding_current": 0.09, "welding_speed": 8.33, "preheat_temp": "-", "welding_env": "-", "residual_stress": "-", "fatigue_specimen_type": "Standard", "fatigue_specimen_thickness": 10, "fatigue_test_type": "Axial (tension-compression)", "fatigue_temp": -196, "fatigue_env": "-", "load_ratio": -1, "frequency": 10, "fatigue_machine": "-", "fatigue_standard": "-", "fatigue_test_control": "Stress-controlled", "stress_concentration": "-", "failure_location": "HAZ"}}, {"id": "WELD2025:4693", "name": "Alloy 718 | Butt Joint", "material_family": "Welded joint", "points": [[1674.0, 269000.0, 0], [1098.0, 10900000.0, 1], [974.0, 10400000.0, 1], [888.0, 10900000.0, 1]], "conditions": {"material": "Alloy 718", "am_type": "Electron Beam (EB) Welding", "load_ratio": "-1", "test_type": "Axial (tension-compression)", "temperature": "-196", "surface_treatment": "Post heat treatment (solution treatment at 1228 K for 30 minutes + double aging at 993 K for 8 hours and 893 K for 8 hours)"}, "metadata": {"dataset_id": 4693, "title": "High-cycle fatigue properties of Alloy718 base metal and electron beam welded joint", "doi": "10.1016/j.phpro.2015.06.196", "authors": "Ono, Yoshinori; Yuri, Tetsumi; Nagashima, Nobuo; Sumiyoshi, Hideshi; Ogata, Toshio; Nagao, Naoki", "publication": "PROCEEDINGS OF THE 25TH INTERNATIONAL CRYOGENIC ENGINEERING CONFERENCE AND INTERNATIONAL CRYOGENIC MATERIALS CONFERENCE 2014", "year_of_publication": 2015, "UT": "WOS:000380607500171", "base_material": "Alloy 718", "base_young_modulus": "-", "base_yield_strength": "-", "base_ultimate_strength": "-", "base_elongation": "-", "weld_material": "Alloy 718", "weld_young_modulus": "-", "weld_yield_strength": "-", "weld_ultimate_strength": "-", "weld_elongation": "-", "processing": "Post heat treatment (solution treatment at 1228 K for 30 minutes + double aging at 993 K for 8 hours and 893 K for 8 hours)", "welding_joint": "Butt Joint", "welding_method": "Electron Beam (EB) Welding", "welding_voltage": 50000, "welding_current": 0.09, "welding_speed": 8.33, "preheat_temp": "-", "welding_env": "-", "residual_stress": "-", "fatigue_specimen_type": "Standard", "fatigue_specimen_thickness": 10, "fatigue_test_type": "Axial (tension-compression)", "fatigue_temp": -196, "fatigue_env": "-", "load_ratio": -1, "frequency": 10, "fatigue_machine": "-", "fatigue_standard": "-", "fatigue_test_control": "Stress-controlled", "stress_concentration": "-", "failure_location": "Base"}}, {"id": "WELD2025:4694", "name": "Alloy 718 | Butt Joint", "material_family": "Welded joint", "points": [[1431.0, 604000.0, 0], [1322.0, 2460000.0, 0], [1005.0, 2590000.0, 0], [1114.0, 5520000.0, 0]], "conditions": {"material": "Alloy 718", "am_type": "Electron Beam (EB) Welding", "load_ratio": "-1", "test_type": "Axial (tension-compression)", "temperature": "-196", "surface_treatment": "Post heat treatment (solution treatment at 1228 K for 30 minutes + double aging at 993 K for 8 hours and 893 K for 8 hours)"}, "metadata": {"dataset_id": 4694, "title": "High-cycle fatigue properties of Alloy718 base metal and electron beam welded joint", "doi": "10.1016/j.phpro.2015.06.196", "authors": "Ono, Yoshinori; Yuri, Tetsumi; Nagashima, Nobuo; Sumiyoshi, Hideshi; Ogata, Toshio; Nagao, Naoki", "publication": "PROCEEDINGS OF THE 25TH INTERNATIONAL CRYOGENIC ENGINEERING CONFERENCE AND INTERNATIONAL CRYOGENIC MATERIALS CONFERENCE 2014", "year_of_publication": 2015, "UT": "WOS:000380607500171", "base_material": "Alloy 718", "base_young_modulus": "-", "base_yield_strength": "-", "base_ultimate_strength": "-", "base_elongation": "-", "weld_material": "Alloy 718", "weld_young_modulus": "-", "weld_yield_strength": "-", "weld_ultimate_strength": "-", "weld_elongation": "-", "processing": "Post heat treatment (solution treatment at 1228 K for 30 minutes + double aging at 993 K for 8 hours and 893 K for 8 hours)", "welding_joint": "Butt Joint", "welding_method": "Electron Beam (EB) Welding", "welding_voltage": 50000, "welding_current": 0.09, "welding_speed": 8.33, "preheat_temp": "-", "welding_env": "-", "residual_stress": "-", "fatigue_specimen_type": "Standard", "fatigue_specimen_thickness": 10, "fatigue_test_type": "Axial (tension-compression)", "fatigue_temp": -196, "fatigue_env": "-", "load_ratio": -1, "frequency": 10, "fatigue_machine": "-", "fatigue_standard": "-", "fatigue_test_control": "Stress-controlled", "stress_concentration": "-", "failure_location": "Weld defect"}}, {"id": "WELD2025:4701", "name": "Domex 600 MC steel | Butt Joint", "material_family": "Welded joint", "points": [[399.0, 46300.0, 0], [399.0, 110000.0, 0], [349.0, 122000.0, 0], [293.0, 145000.0, 0], [297.0, 195000.0, 0], [310.0, 219000.0, 0], [352.0, 252000.0, 0], [349.0, 327000.0, 0], [324.0, 542000.0, 0], [295.0, 642000.0, 0], [258.0, 595000.0, 0], [257.0, 911000.0, 0], [257.0, 1610000.0, 0]], "conditions": {"material": "Domex 600 MC steel", "am_type": "MAG (Metal Active Gas)", "load_ratio": "0", "test_type": "Axial", "temperature": "-", "surface_treatment": "-"}, "metadata": {"dataset_id": 4701, "title": "Fatigue behaviour of butt welded joints in a high strength steel", "doi": "10.1016/j.proeng.2010.03.075", "authors": "Costa, J. D. M.; Ferreira, J. A. M.; Abreu, L. P. M.", "publication": "FATIGUE 2010", "year_of_publication": 2010, "UT": "WOS:000278762900073", "base_material": "Domex 600 MC steel", "base_young_modulus": "-", "base_yield_strength": 670, "base_ultimate_strength": 750, "base_elongation": "13-16", "weld_material": "ESAB OK Autrod 13.13 (filler wire)", "weld_young_modulus": "-", "weld_yield_strength": "-", "weld_ultimate_strength": "-", "weld_elongation": "-", "processing": "-", "welding_joint": "Butt Joint", "welding_method": "MAG (Metal Active Gas)", "welding_voltage": 22, "welding_current": 200, "welding_speed": "-", "preheat_temp": "-", "welding_env": "85% Ar + 15% CO₂ shielding gas", "residual_stress": "Not measured, but assumed to be present", "fatigue_specimen_type": "Flat sheet (butt-welded)", "fatigue_specimen_thickness": 5, "fatigue_test_type": "Axial", "fatigue_temp": "-", "fatigue_env": "-", "load_ratio": 0, "frequency": 20, "fatigue_machine": "Servo-hydraulic machine", "fatigue_standard": "ASTM E739-91, IIW recommendations", "fatigue_test_control": "Load", "stress_concentration": "-", "failure_location": "Weld toe"}}, {"id": "WELD2025:4702", "name": "Domex 600 MC steel | Butt Joint", "material_family": "Welded joint", "points": [[604.0, 16800.0, 0], [498.0, 38600.0, 0], [496.0, 109000.0, 0], [498.0, 127000.0, 0], [446.0, 152000.0, 0], [399.0, 276000.0, 0], [496.0, 330000.0, 0], [492.0, 1000000.0, 0], [447.0, 584000.0, 0], [447.0, 631000.0, 0], [396.0, 585000.0, 0], [397.0, 1130000.0, 0], [362.0, 994000.0, 0], [346.0, 982000.0, 0], [398.0, 1540000.0, 0], [396.0, 1950000.0, 0], [397.0, 2390000.0, 0], [348.0, 1970000.0, 0]], "conditions": {"material": "Domex 600 MC steel", "am_type": "MAG (Metal Active Gas)", "load_ratio": "0", "test_type": "Axial", "temperature": "-", "surface_treatment": "Grinding (overfill removal)"}, "metadata": {"dataset_id": 4702, "title": "Fatigue behaviour of butt welded joints in a high strength steel", "doi": "10.1016/j.proeng.2010.03.075", "authors": "Costa, J. D. M.; Ferreira, J. A. M.; Abreu, L. P. M.", "publication": "FATIGUE 2010", "year_of_publication": 2010, "UT": "WOS:000278762900073", "base_material": "Domex 600 MC steel", "base_young_modulus": "-", "base_yield_strength": 670, "base_ultimate_strength": 750, "base_elongation": "13-16", "weld_material": "ESAB OK Autrod 13.13 (filler wire)", "weld_young_modulus": "-", "weld_yield_strength": "-", "weld_ultimate_strength": "-", "weld_elongation": "-", "processing": "Grinding (overfill removal)", "welding_joint": "Butt Joint", "welding_method": "MAG (Metal Active Gas)", "welding_voltage": 22, "welding_current": 200, "welding_speed": "-", "preheat_temp": "-", "welding_env": "85% Ar + 15% CO₂ shielding gas", "residual_stress": "Not measured, but assumed to be present", "fatigue_specimen_type": "Flat sheet (butt-welded)", "fatigue_specimen_thickness": 5, "fatigue_test_type": "Axial", "fatigue_temp": "-", "fatigue_env": "-", "load_ratio": 0, "frequency": 20, "fatigue_machine": "Servo-hydraulic machine", "fatigue_standard": "ASTM E739-91, IIW recommendations", "fatigue_test_control": "Load", "stress_concentration": "-", "failure_location": "internal defects"}}, {"id": "WELD2025:4703", "name": "Domex 600 MC steel | Butt Joint", "material_family": "Welded joint", "points": [[647.0, 68900.0, 0], [649.0, 79400.0, 0], [599.0, 68900.0, 0], [595.0, 76400.0, 0], [599.0, 194000.0, 0], [595.0, 218000.0, 0], [698.0, 142000.0, 0], [546.0, 539000.0, 0], [546.0, 598000.0, 0], [597.0, 395000.0, 0], [496.0, 1990000.0, 0]], "conditions": {"material": "Domex 600 MC steel", "am_type": "MAG (Metal Active Gas)", "load_ratio": "0", "test_type": "Axial", "temperature": "-", "surface_treatment": "Grinding (overfill removal, root removal)"}, "metadata": {"dataset_id": 4703, "title": "Fatigue behaviour of butt welded joints in a high strength steel", "doi": "10.1016/j.proeng.2010.03.075", "authors": "Costa, J. D. M.; Ferreira, J. A. M.; Abreu, L. P. M.", "publication": "FATIGUE 2010", "year_of_publication": 2010, "UT": "WOS:000278762900073", "base_material": "Domex 600 MC steel", "base_young_modulus": "-", "base_yield_strength": 670, "base_ultimate_strength": 750, "base_elongation": "13-16", "weld_material": "ESAB OK Autrod 13.13 (filler wire)", "weld_young_modulus": "-", "weld_yield_strength": "-", "weld_ultimate_strength": "-", "weld_elongation": "-", "processing": "Grinding (overfill removal, root removal)", "welding_joint": "Butt Joint", "welding_method": "MAG (Metal Active Gas)", "welding_voltage": 22, "welding_current": 200, "welding_speed": "-", "preheat_temp": "-", "welding_env": "85% Ar + 15% CO₂ shielding gas", "residual_stress": "Not measured, but assumed to be present", "fatigue_specimen_type": "Flat sheet (butt-welded)", "fatigue_specimen_thickness": 5, "fatigue_test_type": "Axial", "fatigue_temp": "-", "fatigue_env": "-", "load_ratio": 0, "frequency": 20, "fatigue_machine": "Servo-hydraulic machine", "fatigue_standard": "ASTM E739-91, IIW recommendations", "fatigue_test_control": "Load", "stress_concentration": "-", "failure_location": "internal defects"}}, {"id": "WELD2025:4704", "name": "Mild steel (JSC270D) | Spot welded", "material_family": "Welded joint", "points": [[130.0, 9530.0, 0], [112.0, 10400.0, 0], [88.0, 30000.0, 0], [70.0, 91800.0, 0], [49.0, 457000.0, 0], [42.0, 2480000.0, 0], [34.0, 10000000.0, 1]], "conditions": {"material": "Mild steel (JSC270D)", "am_type": "Resistance spot welding", "load_ratio": "0.1", "test_type": "Axial fatigue test", "temperature": "25", "surface_treatment": "-"}, "metadata": {"dataset_id": 4704, "title": "Fatigue Properties of Spot Welded and Spot Weld-Bonded Joints of Steel Sheet", "doi": "10.1016/j.proeng.2011.04.177", "authors": "Fujii, Tomoyuki; Tohgo, Keiichiro; Suzuki, Yukinori; Yamamoto, Takahiro; Shimamura, Yoshinobu; Ojima, Yoshifumi", "publication": "11TH INTERNATIONAL CONFERENCE ON THE MECHANICAL BEHAVIOR OF MATERIALS (ICM11)", "year_of_publication": 2011, "UT": "WOS:000300451301016", "base_material": "Mild steel (JSC270D)", "base_young_modulus": 208, "base_yield_strength": 131, "base_ultimate_strength": 273, "base_elongation": 57, "weld_material": "-", "weld_young_modulus": "-", "weld_yield_strength": "-", "weld_ultimate_strength": "-", "weld_elongation": "-", "processing": "-", "welding_joint": "Spot welded", "welding_method": "Resistance spot welding", "welding_voltage": "-", "welding_current": "-", "welding_speed": "-", "preheat_temp": "-", "welding_env": "-", "residual_stress": "-", "fatigue_specimen_type": "Sheet", "fatigue_specimen_thickness": 1.4, "fatigue_test_type": "Axial fatigue test", "fatigue_temp": 25, "fatigue_env": "Atmosphere", "load_ratio": 0.1, "frequency": 10, "fatigue_machine": "-", "fatigue_standard": "-", "fatigue_test_control": "Load-controlled", "stress_concentration": "-", "failure_location": "Weld nugget edge"}}, {"id": "WELD2025:4705", "name": "ultra-high strength steel (JSC980Y) | Spot welded", "material_family": "Welded joint", "points": [[319.0, 663.0, 0], [276.0, 1320.0, 0], [213.0, 3210.0, 0], [173.0, 6200.0, 0], [125.0, 19000.0, 0], [78.0, 119000.0, 0], [59.0, 396000.0, 0], [34.0, 1280000.0, 0], [29.0, 3600000.0, 0], [22.0, 10000000.0, 1]], "conditions": {"material": "ultra-high strength steel (JSC980Y)", "am_type": "Resistance spot welding", "load_ratio": "0.1", "test_type": "Axial fatigue test", "temperature": "25", "surface_treatment": "-"}, "metadata": {"dataset_id": 4705, "title": "Fatigue Properties of Spot Welded and Spot Weld-Bonded Joints of Steel Sheet", "doi": "10.1016/j.proeng.2011.04.177", "authors": "Fujii, Tomoyuki; Tohgo, Keiichiro; Suzuki, Yukinori; Yamamoto, Takahiro; Shimamura, Yoshinobu; Ojima, Yoshifumi", "publication": "11TH INTERNATIONAL CONFERENCE ON THE MECHANICAL BEHAVIOR OF MATERIALS (ICM11)", "year_of_publication": 2011, "UT": "WOS:000300451301016", "base_material": "ultra-high strength steel (JSC980Y)", "base_young_modulus": 210, "base_yield_strength": 937, "base_ultimate_strength": 1126, "base_elongation": 14, "weld_material": "-", "weld_young_modulus": "-", "weld_yield_strength": "-", "weld_ultimate_strength": "-", "weld_elongation": "-", "processing": "-", "welding_joint": "Spot welded", "welding_method": "Resistance spot welding", "welding_voltage": "-", "welding_current": "-", "welding_speed": "-", "preheat_temp": "-", "welding_env": "-", "residual_stress": "-", "fatigue_specimen_type": "Sheet", "fatigue_specimen_thickness": 1.4, "fatigue_test_type": "Axial fatigue test", "fatigue_temp": 25, "fatigue_env": "Atmosphere", "load_ratio": 0.1, "frequency": 10, "fatigue_machine": "-", "fatigue_standard": "-", "fatigue_test_control": "Load-controlled", "stress_concentration": "-", "failure_location": "Weld nugget edge"}}, {"id": "WELD2025:4706", "name": "Mild steel (JSC270D) | spot weld-bonded joints", "material_family": "Welded joint", "points": [[195.0, 5070.0, 0], [179.0, 10400.0, 0], [162.0, 54800.0, 0], [209.0, 89200.0, 0], [142.0, 575000.0, 0], [149.0, 682000.0, 0], [157.0, 1480000.0, 0], [135.0, 1760000.0, 0], [130.0, 2210000.0, 0], [123.0, 3030000.0, 0], [120.0, 3600000.0, 0], [107.0, 10000000.0, 1]], "conditions": {"material": "Mild steel (JSC270D)", "am_type": "Resistance spot welding", "load_ratio": "0.1", "test_type": "Axial fatigue test", "temperature": "25", "surface_treatment": "-"}, "metadata": {"dataset_id": 4706, "title": "Fatigue Properties of Spot Welded and Spot Weld-Bonded Joints of Steel Sheet", "doi": "10.1016/j.proeng.2011.04.177", "authors": "Fujii, Tomoyuki; Tohgo, Keiichiro; Suzuki, Yukinori; Yamamoto, Takahiro; Shimamura, Yoshinobu; Ojima, Yoshifumi", "publication": "11TH INTERNATIONAL CONFERENCE ON THE MECHANICAL BEHAVIOR OF MATERIALS (ICM11)", "year_of_publication": 2011, "UT": "WOS:000300451301016", "base_material": "Mild steel (JSC270D)", "base_young_modulus": 208, "base_yield_strength": 131, "base_ultimate_strength": 273, "base_elongation": 57, "weld_material": "-", "weld_young_modulus": "-", "weld_yield_strength": "-", "weld_ultimate_strength": "-", "weld_elongation": "-", "processing": "-", "welding_joint": "spot weld-bonded joints", "welding_method": "Resistance spot welding", "welding_voltage": "-", "welding_current": "-", "welding_speed": "-", "preheat_temp": "-", "welding_env": "-", "residual_stress": "-", "fatigue_specimen_type": "Sheet", "fatigue_specimen_thickness": 1.4, "fatigue_test_type": "Axial fatigue test", "fatigue_temp": 25, "fatigue_env": "Atmosphere", "load_ratio": 0.1, "frequency": 10, "fatigue_machine": "-", "fatigue_standard": "-", "fatigue_test_control": "Load-controlled", "stress_concentration": "-", "failure_location": "Weld nugget edge"}}, {"id": "WELD2025:4707", "name": "ultra-high strength steel (JSC980Y) | spot weld-bonded joints", "material_family": "Welded joint", "points": [[599.0, 1440.0, 0], [484.0, 5220.0, 0], [357.0, 7160.0, 0], [244.0, 79500.0, 0], [213.0, 211000.0, 0], [215.0, 396000.0, 0], [182.0, 744000.0, 0], [180.0, 1610000.0, 0], [162.0, 2090000.0, 0], [155.0, 10000000.0, 1]], "conditions": {"material": "ultra-high strength steel (JSC980Y)", "am_type": "Resistance spot welding", "load_ratio": "0.1", "test_type": "Axial fatigue test", "temperature": "25", "surface_treatment": "-"}, "metadata": {"dataset_id": 4707, "title": "Fatigue Properties of Spot Welded and Spot Weld-Bonded Joints of Steel Sheet", "doi": "10.1016/j.proeng.2011.04.177", "authors": "Fujii, Tomoyuki; Tohgo, Keiichiro; Suzuki, Yukinori; Yamamoto, Takahiro; Shimamura, Yoshinobu; Ojima, Yoshifumi", "publication": "11TH INTERNATIONAL CONFERENCE ON THE MECHANICAL BEHAVIOR OF MATERIALS (ICM11)", "year_of_publication": 2011, "UT": "WOS:000300451301016", "base_material": "ultra-high strength steel (JSC980Y)", "base_young_modulus": 210, "base_yield_strength": 937, "base_ultimate_strength": 1126, "base_elongation": 14, "weld_material": "-", "weld_young_modulus": "-", "weld_yield_strength": "-", "weld_ultimate_strength": "-", "weld_elongation": "-", "processing": "-", "welding_joint": "spot weld-bonded joints", "welding_method": "Resistance spot welding", "welding_voltage": "-", "welding_current": "-", "welding_speed": "-", "preheat_temp": "-", "welding_env": "-", "residual_stress": "-", "fatigue_specimen_type": "Sheet", "fatigue_specimen_thickness": 1.4, "fatigue_test_type": "Axial fatigue test", "fatigue_temp": 25, "fatigue_env": "Atmosphere", "load_ratio": 0.1, "frequency": 10, "fatigue_machine": "-", "fatigue_standard": "-", "fatigue_test_control": "Load-controlled", "stress_concentration": "-", "failure_location": "Weld nugget edge"}}, {"id": "WELD2025:4708", "name": "Ultra-high strength wear-resistant steel (UHSS) | Lap joint", "material_family": "Welded joint", "points": [[590.0, 1050.0, 0], [594.0, 1460.0, 0], [601.0, 1680.0, 0], [297.0, 72000.0, 0], [297.0, 78500.0, 0], [293.0, 83700.0, 0], [145.0, 539000.0, 0]], "conditions": {"material": "Ultra-high strength wear-resistant steel (UHSS)", "am_type": "Laser welding", "load_ratio": "0", "test_type": "shear", "temperature": "-", "surface_treatment": "-"}, "metadata": {"dataset_id": 4708, "title": "The normal and shear strength properties of laser lap weld", "doi": "10.1016/j.promfg.2019.08.029", "authors": "Keskitalo, Markku; Hietala, Mikko; Mantyjarvi, Kari", "publication": "17TH NORDIC LASER MATERIALS PROCESSING CONFERENCE (NOLAMP17)", "year_of_publication": 2019, "UT": "WOS:000610364700028", "base_material": "Ultra-high strength wear-resistant steel (UHSS)", "base_young_modulus": "-", "base_yield_strength": 1212, "base_ultimate_strength": 1347, "base_elongation": 6, "weld_material": "-", "weld_young_modulus": "-", "weld_yield_strength": "-", "weld_ultimate_strength": "-", "weld_elongation": "-", "processing": "-", "welding_joint": "Lap joint", "welding_method": "Laser welding", "welding_voltage": "-", "welding_current": "-", "welding_speed": 75, "preheat_temp": "-", "welding_env": "-", "residual_stress": "-", "fatigue_specimen_type": "Lap joint (sheet)", "fatigue_specimen_thickness": 2.0, "fatigue_test_type": "shear", "fatigue_temp": "-", "fatigue_env": "-", "load_ratio": 0, "frequency": "5-10", "fatigue_machine": "Instron 8802 servo-hydraulic test equipment", "fatigue_standard": "ASTM E606-04", "fatigue_test_control": "Force-controlled", "stress_concentration": "-", "failure_location": "Weld toe"}}, {"id": "WELD2025:4709", "name": "Low strength carbon steel (LSS) | Lap joint", "material_family": "Welded joint", "points": [[296.0, 4820.0, 0], [296.0, 8930.0, 0], [294.0, 14400.0, 0], [195.0, 41500.0, 0], [189.0, 58700.0, 0], [163.0, 114000.0, 0], [161.0, 134000.0, 0], [195.0, 152000.0, 0], [166.0, 267000.0, 0], [164.0, 698000.0, 0]], "conditions": {"material": "Low strength carbon steel (LSS)", "am_type": "Laser welding", "load_ratio": "0", "test_type": "shear", "temperature": "-", "surface_treatment": "-"}, "metadata": {"dataset_id": 4709, "title": "The normal and shear strength properties of laser lap weld", "doi": "10.1016/j.promfg.2019.08.029", "authors": "Keskitalo, Markku; Hietala, Mikko; Mantyjarvi, Kari", "publication": "17TH NORDIC LASER MATERIALS PROCESSING CONFERENCE (NOLAMP17)", "year_of_publication": 2019, "UT": "WOS:000610364700028", "base_material": "Low strength carbon steel (LSS)", "base_young_modulus": "-", "base_yield_strength": 161, "base_ultimate_strength": 296, "base_elongation": 41, "weld_material": "-", "weld_young_modulus": "-", "weld_yield_strength": "-", "weld_ultimate_strength": "-", "weld_elongation": "-", "processing": "-", "welding_joint": "Lap joint", "welding_method": "Laser welding", "welding_voltage": "-", "welding_current": "-", "welding_speed": 75, "preheat_temp": "-", "welding_env": "-", "residual_stress": "-", "fatigue_specimen_type": "Lap joint (sheet)", "fatigue_specimen_thickness": 2.0, "fatigue_test_type": "shear", "fatigue_temp": "-", "fatigue_env": "-", "load_ratio": 0, "frequency": "5-10", "fatigue_machine": "Instron 8802 servo-hydraulic test equipment", "fatigue_standard": "ASTM E606-04", "fatigue_test_control": "Force-controlled", "stress_concentration": "-", "failure_location": "Weld toe"}}, {"id": "WELD2025:4710", "name": "Ultra-high strength wear-resistant steel (UHSS) | Lap joint", "material_family": "Welded joint", "points": [[592.0, 2310.0, 0], [596.0, 2680.0, 0], [294.0, 97600.0, 0]], "conditions": {"material": "Ultra-high strength wear-resistant steel (UHSS)", "am_type": "Laser welding", "load_ratio": "0", "test_type": "perpendicular", "temperature": "-", "surface_treatment": "-"}, "metadata": {"dataset_id": 4710, "title": "The normal and shear strength properties of laser lap weld", "doi": "10.1016/j.promfg.2019.08.029", "authors": "Keskitalo, Markku; Hietala, Mikko; Mantyjarvi, Kari", "publication": "17TH NORDIC LASER MATERIALS PROCESSING CONFERENCE (NOLAMP17)", "year_of_publication": 2019, "UT": "WOS:000610364700028", "base_material": "Ultra-high strength wear-resistant steel (UHSS)", "base_young_modulus": "-", "base_yield_strength": 1212, "base_ultimate_strength": 1347, "base_elongation": 6, "weld_material": "-", "weld_young_modulus": "-", "weld_yield_strength": "-", "weld_ultimate_strength": "-", "weld_elongation": "-", "processing": "-", "welding_joint": "Lap joint", "welding_method": "Laser welding", "welding_voltage": "-", "welding_current": "-", "welding_speed": 75, "preheat_temp": "-", "welding_env": "-", "residual_stress": "-", "fatigue_specimen_type": "Lap joint (sheet)", "fatigue_specimen_thickness": 2.0, "fatigue_test_type": "perpendicular", "fatigue_temp": "-", "fatigue_env": "-", "load_ratio": 0, "frequency": "5-10", "fatigue_machine": "Instron 8802 servo-hydraulic test equipment", "fatigue_standard": "ASTM E606-04", "fatigue_test_control": "Force-controlled", "stress_concentration": "-", "failure_location": "Weld toe"}}, {"id": "WELD2025:4711", "name": "Low strength carbon steel (LSS) | Lap joint", "material_family": "Welded joint", "points": [[588.0, 5270.0, 0], [594.0, 6910.0, 0], [592.0, 7530.0, 0], [288.0, 42200.0, 0], [292.0, 104000.0, 0]], "conditions": {"material": "Low strength carbon steel (LSS)", "am_type": "Laser welding", "load_ratio": "0", "test_type": "perpendicular", "temperature": "-", "surface_treatment": "-"}, "metadata": {"dataset_id": 4711, "title": "The normal and shear strength properties of laser lap weld", "doi": "10.1016/j.promfg.2019.08.029", "authors": "Keskitalo, Markku; Hietala, Mikko; Mantyjarvi, Kari", "publication": "17TH NORDIC LASER MATERIALS PROCESSING CONFERENCE (NOLAMP17)", "year_of_publication": 2019, "UT": "WOS:000610364700028", "base_material": "Low strength carbon steel (LSS)", "base_young_modulus": "-", "base_yield_strength": 161, "base_ultimate_strength": 296, "base_elongation": 41, "weld_material": "-", "weld_young_modulus": "-", "weld_yield_strength": "-", "weld_ultimate_strength": "-", "weld_elongation": "-", "processing": "-", "welding_joint": "Lap joint", "welding_method": "Laser welding", "welding_voltage": "-", "welding_current": "-", "welding_speed": 75, "preheat_temp": "-", "welding_env": "-", "residual_stress": "-", "fatigue_specimen_type": "Lap joint (sheet)", "fatigue_specimen_thickness": 2.0, "fatigue_test_type": "perpendicular", "fatigue_temp": "-", "fatigue_env": "-", "load_ratio": 0, "frequency": "5-10", "fatigue_machine": "Instron 8802 servo-hydraulic test equipment", "fatigue_standard": "ASTM E606-04", "fatigue_test_control": "Force-controlled", "stress_concentration": "-", "failure_location": "Weld toe"}}, {"id": "WELD2025:4716", "name": "S960QL | Butt Joint", "material_family": "Welded joint", "points": [[644.0, 8510.0, 0], [446.0, 48200.0, 0], [375.0, 101000.0, 0], [309.0, 802000.0, 0], [232.0, 4870000.0, 0], [801.0, 6550.0, 0], [702.0, 12400.0, 0], [697.0, 7300.0, 0], [873.0, 8820.0, 0], [633.0, 16300.0, 0], [513.0, 38400.0, 0], [466.0, 49300.0, 0], [495.0, 134000.0, 0]], "conditions": {"material": "S960QL", "am_type": "-", "load_ratio": "0.1", "test_type": "Axial (tension load amplitude)", "temperature": "-", "surface_treatment": "with angular misalignment"}, "metadata": {"dataset_id": 4716, "title": "Low cycle fatigue of welded very and ultra-high strength steels", "doi": "10.1016/j.prostr.2019.12.028", "authors": "Hrabowski, Jennifer; Ummenhofer, Thomas", "publication": "FATIGUE DESIGN 2019, INTERNATIONAL CONFERENCE ON FATIGUE DESIGN, 8TH EDITION", "year_of_publication": 2019, "UT": "WOS:000525951600027", "base_material": "S960QL", "base_young_modulus": "-", "base_yield_strength": "≥ 960", "base_ultimate_strength": "-", "base_elongation": "-", "weld_material": "-", "weld_young_modulus": "-", "weld_yield_strength": "-", "weld_ultimate_strength": "-", "weld_elongation": "-", "processing": "with angular misalignment", "welding_joint": "Butt Joint", "welding_method": "-", "welding_voltage": "-", "welding_current": "-", "welding_speed": "-", "preheat_temp": "-", "welding_env": "-", "residual_stress": "-", "fatigue_specimen_type": "Butt welded plates", "fatigue_specimen_thickness": 8, "fatigue_test_type": "Axial (tension load amplitude)", "fatigue_temp": "-", "fatigue_env": "-", "load_ratio": 0.1, "frequency": "-", "fatigue_machine": "Losenhausen servo-hydraulic testing machine, Instron, Schenck resonance testing machine", "fatigue_standard": "EN 1993-1-9 (2010), IIW (Hobbacher 2016)", "fatigue_test_control": "Force-controlled", "stress_concentration": "2.2", "failure_location": "Weld toe, base material"}}, {"id": "WELD2025:4717", "name": "S960M | Butt Joint", "material_family": "Welded joint", "points": [[759.0, 12700.0, 0], [684.0, 12900.0, 0], [590.0, 14400.0, 0], [590.0, 20000.0, 0], [611.0, 30300.0, 0], [500.0, 26300.0, 0], [491.0, 31000.0, 0], [466.0, 59600.0, 0], [362.0, 58200.0, 0], [409.0, 82100.0, 0], [206.0, 582000.0, 0], [188.0, 2020000.0, 0]], "conditions": {"material": "S960M", "am_type": "-", "load_ratio": "0.1", "test_type": "Axial (tension load amplitude)", "temperature": "-", "surface_treatment": "with angular misalignment"}, "metadata": {"dataset_id": 4717, "title": "Low cycle fatigue of welded very and ultra-high strength steels", "doi": "10.1016/j.prostr.2019.12.028", "authors": "Hrabowski, Jennifer; Ummenhofer, Thomas", "publication": "FATIGUE DESIGN 2019, INTERNATIONAL CONFERENCE ON FATIGUE DESIGN, 8TH EDITION", "year_of_publication": 2019, "UT": "WOS:000525951600027", "base_material": "S960M", "base_young_modulus": "-", "base_yield_strength": "≥ 960", "base_ultimate_strength": "-", "base_elongation": "-", "weld_material": "-", "weld_young_modulus": "-", "weld_yield_strength": "-", "weld_ultimate_strength": "-", "weld_elongation": "-", "processing": "with angular misalignment", "welding_joint": "Butt Joint", "welding_method": "-", "welding_voltage": "-", "welding_current": "-", "welding_speed": "-", "preheat_temp": "-", "welding_env": "-", "residual_stress": "-", "fatigue_specimen_type": "Butt welded plates", "fatigue_specimen_thickness": 8, "fatigue_test_type": "Axial (tension load amplitude)", "fatigue_temp": "-", "fatigue_env": "-", "load_ratio": 0.1, "frequency": "-", "fatigue_machine": "Losenhausen servo-hydraulic testing machine, Instron, Schenck resonance testing machine", "fatigue_standard": "EN 1993-1-9 (2010), IIW (Hobbacher 2016)", "fatigue_test_control": "Force-controlled", "stress_concentration": "2.2", "failure_location": "Weld toe, base material"}}, {"id": "WELD2025:4718", "name": "S1100QL | Butt Joint", "material_family": "Welded joint", "points": [[859.0, 4430.0, 0], [780.0, 6400.0, 0], [471.0, 25400.0, 0], [439.0, 26600.0, 0], [466.0, 32200.0, 0], [399.0, 36200.0, 0], [344.0, 64800.0, 0], [188.0, 784000.0, 0], [177.0, 904000.0, 0]], "conditions": {"material": "S1100QL", "am_type": "-", "load_ratio": "0.1", "test_type": "Axial (tension load amplitude)", "temperature": "-", "surface_treatment": "with angular misalignment"}, "metadata": {"dataset_id": 4718, "title": "Low cycle fatigue of welded very and ultra-high strength steels", "doi": "10.1016/j.prostr.2019.12.028", "authors": "Hrabowski, Jennifer; Ummenhofer, Thomas", "publication": "FATIGUE DESIGN 2019, INTERNATIONAL CONFERENCE ON FATIGUE DESIGN, 8TH EDITION", "year_of_publication": 2019, "UT": "WOS:000525951600027", "base_material": "S1100QL", "base_young_modulus": "-", "base_yield_strength": "≥ 1100", "base_ultimate_strength": "-", "base_elongation": "-", "weld_material": "-", "weld_young_modulus": "-", "weld_yield_strength": "-", "weld_ultimate_strength": "-", "weld_elongation": "-", "processing": "with angular misalignment", "welding_joint": "Butt Joint", "welding_method": "-", "welding_voltage": "-", "welding_current": "-", "welding_speed": "-", "preheat_temp": "-", "welding_env": "-", "residual_stress": "-", "fatigue_specimen_type": "Butt welded plates", "fatigue_specimen_thickness": 8, "fatigue_test_type": "Axial (tension load amplitude)", "fatigue_temp": "-", "fatigue_env": "-", "load_ratio": 0.1, "frequency": "-", "fatigue_machine": "Losenhausen servo-hydraulic testing machine, Instron, Schenck resonance testing machine", "fatigue_standard": "EN 1993-1-9 (2010), IIW (Hobbacher 2016)", "fatigue_test_control": "Force-controlled", "stress_concentration": "2.2", "failure_location": "Weld toe, base material"}}, {"id": "WELD2025:4719", "name": "S960QL | Transverse Attachment", "material_family": "Welded joint", "points": [[1242.0, 1470.0, 0], [1242.0, 1780.0, 0], [1187.0, 1960.0, 0], [1000.0, 4400.0, 0], [914.0, 4650.0, 0], [900.0, 4340.0, 0], [763.0, 6640.0, 0], [719.0, 9230.0, 0], [724.0, 11300.0, 0], [596.0, 14300.0, 0], [614.0, 18400.0, 0], [615.0, 19900.0, 0], [541.0, 27000.0, 0], [521.0, 38000.0, 0], [506.0, 36000.0, 0], [413.0, 44200.0, 0], [398.0, 95400.0, 0], [282.0, 267000.0, 0], [206.0, 1930000.0, 0]], "conditions": {"material": "S960QL", "am_type": "-", "load_ratio": "0.1", "test_type": "Axial (tension load amplitude)", "temperature": "-", "surface_treatment": "with angular misalignment"}, "metadata": {"dataset_id": 4719, "title": "Low cycle fatigue of welded very and ultra-high strength steels", "doi": "10.1016/j.prostr.2019.12.028", "authors": "Hrabowski, Jennifer; Ummenhofer, Thomas", "publication": "FATIGUE DESIGN 2019, INTERNATIONAL CONFERENCE ON FATIGUE DESIGN, 8TH EDITION", "year_of_publication": 2019, "UT": "WOS:000525951600027", "base_material": "S960QL", "base_young_modulus": "-", "base_yield_strength": "≥ 960", "base_ultimate_strength": "-", "base_elongation": "-", "weld_material": "-", "weld_young_modulus": "-", "weld_yield_strength": "-", "weld_ultimate_strength": "-", "weld_elongation": "-", "processing": "with angular misalignment", "welding_joint": "Transverse Attachment", "welding_method": "-", "welding_voltage": "-", "welding_current": "-", "welding_speed": "-", "preheat_temp": "-", "welding_env": "-", "residual_stress": "-", "fatigue_specimen_type": "Plates with transverse attachments", "fatigue_specimen_thickness": 8, "fatigue_test_type": "Axial (tension load amplitude)", "fatigue_temp": "-", "fatigue_env": "-", "load_ratio": 0.1, "frequency": "-", "fatigue_machine": "Losenhausen servo-hydraulic testing machine,
