Repository: yunyunfanfan/S-PA-CBB

# S-PA-CBB

Official research code, processed curve records, evaluation outputs, and manuscript source for:

> **From Physics to Selective Generation: Conditional Brownian Bridges for Sparse S–N Curve Reconstruction and Fatigue Decision-Making**

S-PA-CBB reconstructs a complete probabilistic stress–life (S–N) curve from only two to four observed fatigue tests. The method first fits an interpretable Basquin state, diagnoses whether that state is sufficient, and applies a ControlNet-style conditional Brownian-bridge residual only to curves that benefit from correction.

File: external_data/weld2025_disjoint_curves.json (part 183 of 223)
Instron, Schenck resonance testing machine", "fatigue_standard": "EN 1993-1-9 (2010), IIW (Hobbacher 2016)", "fatigue_test_control": "Force-controlled", "stress_concentration": "2.6", "failure_location": "Weld toe, base material"}}, {"id": "WELD2025:4720", "name": "S960M | Transverse Attachment", "material_family": "Welded joint", "points": [[948.0, 1530.0, 0], [816.0, 4400.0, 0], [662.0, 6640.0, 0], [672.0, 7940.0, 0], [638.0, 7830.0, 0], [610.0, 12200.0, 0], [566.0, 11200.0, 0], [509.0, 17400.0, 0], [525.0, 24500.0, 0], [480.0, 27300.0, 0], [435.0, 36000.0, 0], [369.0, 27300.0, 0], [416.0, 59800.0, 0], [389.0, 51400.0, 0], [378.0, 63200.0, 0], [348.0, 58200.0, 0], [333.0, 154000.0, 0], [208.0, 554000.0, 0], [137.0, 5650000.0, 0]], "conditions": {"material": "S960M", "am_type": "-", "load_ratio": "0.1", "test_type": "Axial (tension load amplitude)", "temperature": "-", "surface_treatment": "with angular misalignment"}, "metadata": {"dataset_id": 4720, "title": "Low cycle fatigue of welded very and ultra-high strength steels", "doi": "10.1016/j.prostr.2019.12.028", "authors": "Hrabowski, Jennifer; Ummenhofer, Thomas", "publication": "FATIGUE DESIGN 2019, INTERNATIONAL CONFERENCE ON FATIGUE DESIGN, 8TH EDITION", "year_of_publication": 2019, "UT": "WOS:000525951600027", "base_material": "S960M", "base_young_modulus": "-", "base_yield_strength": "≥ 960", "base_ultimate_strength": "-", "base_elongation": "-", "weld_material": "-", "weld_young_modulus": "-", "weld_yield_strength": "-", "weld_ultimate_strength": "-", "weld_elongation": "-", "processing": "with angular misalignment", "welding_joint": "Transverse Attachment", "welding_method": "-", "welding_voltage": "-", "welding_current": "-", "welding_speed": "-", "preheat_temp": "-", "welding_env": "-", "residual_stress": "-", "fatigue_specimen_type": "Plates with transverse attachments", "fatigue_specimen_thickness": 8, "fatigue_test_type": "Axial (tension load amplitude)", "fatigue_temp": "-", "fatigue_env": "-", "load_ratio": 0.1, "frequency": "-", "fatigue_machine": "Losenhausen servo-hydraulic testing machine, Instron, Schenck resonance testing machine", "fatigue_standard": "EN 1993-1-9 (2010), IIW (Hobbacher 2016)", "fatigue_test_control": "Force-controlled", "stress_concentration": "2.6", "failure_location": "Weld toe, base material"}}, {"id": "WELD2025:4721", "name": "S1100QL | Transverse Attachment", "material_family": "Welded joint", "points": [[1232.0, 944.0, 0], [1101.0, 1260.0, 0], [1029.0, 1510.0, 0], [900.0, 2470.0, 0], [913.0, 2830.0, 0], [835.0, 3530.0, 0], [757.0, 3730.0, 0], [804.0, 3990.0, 0], [746.0, 6110.0, 0], [642.0, 8390.0, 0], [529.0, 13000.0, 0], [498.0, 15800.0, 0], [452.0, 20800.0, 0], [419.0, 28500.0, 0], [378.0, 33600.0, 0], [386.0, 29300.0, 0], [288.0, 76600.0, 0], [212.0, 257000.0, 0], [165.0, 1510000.0, 0]], "conditions": {"material": "S1100QL", "am_type": "-", "load_ratio": "0.1", "test_type": "Axial (tension load amplitude)", "temperature": "-", "surface_treatment": "with angular misalignment"}, "metadata": {"dataset_id": 4721, "title": "Low cycle fatigue of welded very and ultra-high strength steels", "doi": "10.1016/j.prostr.2019.12.028", "authors": "Hrabowski, Jennifer; Ummenhofer, Thomas", "publication": "FATIGUE DESIGN 2019, INTERNATIONAL CONFERENCE ON FATIGUE DESIGN, 8TH EDITION", "year_of_publication": 2019, "UT": "WOS:000525951600027", "base_material": "S1100QL", "base_young_modulus": "-", "base_yield_strength": "≥ 1100", "base_ultimate_strength": "-", "base_elongation": "-", "weld_material": "-", "weld_young_modulus": "-", "weld_yield_strength": "-", "weld_ultimate_strength": "-", "weld_elongation": "-", "processing": "with angular misalignment", "welding_joint": "Transverse Attachment", "welding_method": "-", "welding_voltage": "-", "welding_current": "-", "welding_speed": "-", "preheat_temp": "-", "welding_env": "-", "residual_stress": "-", "fatigue_specimen_type": "Plates with transverse attachments", "fatigue_specimen_thickness": 8, "fatigue_test_type": "Axial (tension load amplitude)", "fatigue_temp": "-", "fatigue_env": "-", "load_ratio": 0.1, "frequency": "-", "fatigue_machine": "Losenhausen servo-hydraulic testing machine, Instron, Schenck resonance testing machine", "fatigue_standard": "EN 1993-1-9 (2010), IIW (Hobbacher 2016)", "fatigue_test_control": "Force-controlled", "stress_concentration": "2.6", "failure_location": "Weld toe, base material"}}, {"id": "WELD2025:4722", "name": "FB590 (ferritic-bainitic microstructure) | Lap Joint,", "material_family": "Welded joint", "points": [[126.0, 67300.0, 0], [107.0, 104000.0, 0], [108.0, 114000.0, 0], [108.0, 131000.0, 0], [81.0, 163000.0, 0], [72.0, 217000.0, 0], [80.0, 313000.0, 0], [79.0, 392000.0, 0], [71.0, 408000.0, 0], [71.0, 436000.0, 0], [71.0, 535000.0, 0], [53.0, 978000.0, 0], [63.0, 782000.0, 0], [63.0, 861000.0, 0], [63.0, 1010000.0, 0]], "conditions": {"material": "FB590 (ferritic-bainitic microstructure)", "am_type": "GMAW (Gas Metal Arc Welding)", "load_ratio": "0.1", "test_type": "Axial (tension)", "temperature": "-", "surface_treatment": "-"}, "metadata": {"dataset_id": 4722, "title": "Improvement of the fatigue strength of welds for lightweight chassis application made of Advanced High Strength Steels", "doi": "10.1016/j.prostr.2019.12.063", "authors": "Duchet, M.; Haouas, J.; Gibeau, E.; Pechenot, F.; Honecker, C.; Munier, R.; Weber, B.", "publication": "FATIGUE DESIGN 2019, INTERNATIONAL CONFERENCE ON FATIGUE DESIGN, 8TH EDITION", "year_of_publication": 2019, "UT": "WOS:000525951600062", "base_material": "FB590 (ferritic-bainitic microstructure)", "base_young_modulus": "-", "base_yield_strength": "-", "base_ultimate_strength": ">600", "base_elongation": "-", "weld_material": "-", "weld_young_modulus": "-", "weld_yield_strength": "-", "weld_ultimate_strength": "-", "weld_elongation": "-", "processing": "-", "welding_joint": "Lap Joint,", "welding_method": "GMAW (Gas Metal Arc Welding)", "welding_voltage": "-", "welding_current": "-", "welding_speed": "-", "preheat_temp": "-", "welding_env": "-", "residual_stress": "-", "fatigue_specimen_type": "Lap Joint", "fatigue_specimen_thickness": 2.5, "fatigue_test_type": "Axial (tension)", "fatigue_temp": "-", "fatigue_env": "-", "load_ratio": 0.1, "frequency": 30, "fatigue_machine": "Servo-hydraulic machine (50 kN capacity)", "fatigue_standard": "-", "fatigue_test_control": "Load-controlled", "stress_concentration": "-", "failure_location": "Weld toe"}}, {"id": "WELD2025:4723", "name": "FB590 (ferritic-bainitic microstructure) | Lap Joint,", "material_family": "Welded joint", "points": [[143.0, 109000.0, 0], [143.0, 142000.0, 0], [143.0, 210000.0, 0], [126.0, 141000.0, 0], [125.0, 200000.0, 0], [107.0, 395000.0, 0], [106.0, 550000.0, 0], [107.0, 694000.0, 0], [107.0, 1980000.0, 0], [90.0, 480000.0, 0], [81.0, 1970000.0, 0], [89.0, 1680000.0, 0]], "conditions": {"material": "FB590 (ferritic-bainitic microstructure)", "am_type": "GMAW (Gas Metal Arc Welding)", "load_ratio": "0.1", "test_type": "Axial (tension)", "temperature": "-", "surface_treatment": "TIG remelting"}, "metadata": {"dataset_id": 4723, "title": "Improvement of the fatigue strength of welds for lightweight chassis application made of Advanced High Strength Steels", "doi": "10.1016/j.prostr.2019.12.063", "authors": "Duchet, M.; Haouas, J.; Gibeau, E.; Pechenot, F.; Honecker, C.; Munier, R.; Weber, B.", "publication": "FATIGUE DESIGN 2019, INTERNATIONAL CONFERENCE ON FATIGUE DESIGN, 8TH EDITION", "year_of_publication": 2019, "UT": "WOS:000525951600062", "base_material": "FB590 (ferritic-bainitic microstructure)", "base_young_modulus": "-", "base_yield_strength": "-", "base_ultimate_strength": ">600", "base_elongation": "-", "weld_material": "-", "weld_young_modulus": "-", "weld_yield_strength": "-", "weld_ultimate_strength": "-", "weld_elongation": "-", "processing": "TIG remelting", "welding_joint": "Lap Joint,", "welding_method": "GMAW (Gas Metal Arc Welding)", "welding_voltage": "-", "welding_current": "-", "welding_speed": "-", "preheat_temp": "-", "welding_env": "-", "residual_stress": "-", "fatigue_specimen_type": "Lap Joint", "fatigue_specimen_thickness": 2.5, "fatigue_test_type": "Axial (tension)", "fatigue_temp": "-", "fatigue_env": "-", "load_ratio": 0.1, "frequency": 30, "fatigue_machine": "Servo-hydraulic machine (50 kN capacity)", "fatigue_standard": "-", "fatigue_test_control": "Load-controlled", "stress_concentration": "-", "failure_location": "Weld toe"}}, {"id": "WELD2025:4724", "name": "FB590 (ferritic-bainitic microstructure) | Lap Joint,", "material_family": "Welded joint", "points": [[161.0, 76000.0, 0], [162.0, 114000.0, 0], [160.0, 118000.0, 0], [144.0, 251000.0, 0], [144.0, 294000.0, 0], [126.0, 266000.0, 0], [126.0, 288000.0, 0], [116.0, 566000.0, 0], [108.0, 589000.0, 0], [108.0, 643000.0, 0], [107.0, 682000.0, 0], [98.0, 822000.0, 0], [98.0, 1190000.0, 0], [98.0, 1650000.0, 0], [89.0, 1680000.0, 0], [89.0, 2040000.0, 0]], "conditions": {"material": "FB590 (ferritic-bainitic microstructure)", "am_type": "GMAW (Gas Metal Arc Welding)", "load_ratio": "0.1", "test_type": "Axial (tension)", "temperature": "-", "surface_treatment": "Transversal oscillating welding"}, "metadata": {"dataset_id": 4724, "title": "Improvement of the fatigue strength of welds for lightweight chassis application made of Advanced High Strength Steels", "doi": "10.1016/j.prostr.2019.12.063", "authors": "Duchet, M.; Haouas, J.; Gibeau, E.; Pechenot, F.; Honecker, C.; Munier, R.; Weber, B.", "publication": "FATIGUE DESIGN 2019, INTERNATIONAL CONFERENCE ON FATIGUE DESIGN, 8TH EDITION", "year_of_publication": 2019, "UT": "WOS:000525951600062", "base_material": "FB590 (ferritic-bainitic microstructure)", "base_young_modulus": "-", "base_yield_strength": "-", "base_ultimate_strength": ">600", "base_elongation": "-", "weld_material": "-", "weld_young_modulus": "-", "weld_yield_strength": "-", "weld_ultimate_strength": "-", "weld_elongation": "-", "processing": "Transversal oscillating welding", "welding_joint": "Lap Joint,", "welding_method": "GMAW (Gas Metal Arc Welding)", "welding_voltage": "-", "welding_current": "-", "welding_speed": "-", "preheat_temp": "-", "welding_env": "-", "residual_stress": "-", "fatigue_specimen_type": "Lap Joint", "fatigue_specimen_thickness": 2.5, "fatigue_test_type": "Axial (tension)", "fatigue_temp": "-", "fatigue_env": "-", "load_ratio": 0.1, "frequency": 30, "fatigue_machine": "Servo-hydraulic machine (50 kN capacity)", "fatigue_standard": "-", "fatigue_test_control": "Load-controlled", "stress_concentration": "-", "failure_location": "Weld toe"}}, {"id": "WELD2025:4725", "name": "Mg-6%Al-1%Zn-2%Ca alloy | Butt joint", "material_family": "Welded joint", "points": [[167.0, 316.0, 0], [157.0, 6410.0, 0], [118.0, 4550.0, 0], [147.0, 15900.0, 0], [139.0, 17600.0, 0], [131.0, 23800.0, 0], [124.0, 31600.0, 0], [99.0, 20300.0, 0], [88.0, 37200.0, 0], [109.0, 10000000.0, 1], [80.0, 10000000.0, 1]], "conditions": {"material": "Mg-6%Al-1%Zn-2%Ca alloy", "am_type": "TIG welding", "load_ratio": "0.1", "test_type": "Axial fatigue test", "temperature": "25", "surface_treatment": "-"}, "metadata": {"dataset_id": 4725, "title": "Fatigue design of weld part in non-combustible magnesium alloy based on fracture mechanics", "doi": "10.1016/j.prostr.2019.12.065", "authors": "Miyashita, Yukio; Nishimizu, Takahiro; Kokutani, Kohei; Otsuka, Yuichi", "publication": "FATIGUE DESIGN 2019, INTERNATIONAL CONFERENCE ON FATIGUE DESIGN, 8TH EDITION", "year_of_publication": 2019, "UT": "WOS:000525951600064", "base_material": "Mg-6%Al-1%Zn-2%Ca alloy", "base_young_modulus": 41, "base_yield_strength": "230, 166", "base_ultimate_strength": "302, 295", "base_elongation": "7, 9", "weld_material": "-", "weld_young_modulus": "-", "weld_yield_strength": "-", "weld_ultimate_strength": "-", "weld_elongation": "-", "processing": "-", "welding_joint": "Butt joint", "welding_method": "TIG welding", "welding_voltage": "-", "welding_current": 110, "welding_speed": 3.33, "preheat_temp": "-", "welding_env": "-", "residual_stress": "-", "fatigue_specimen_type": "Plat", "fatigue_specimen_thickness": 3, "fatigue_test_type": "Axial fatigue test", "fatigue_temp": 25, "fatigue_env": "Laboratory air", "load_ratio": 0.1, "frequency": 20, "fatigue_machine": "-", "fatigue_standard": "-", "fatigue_test_control": "Load control", "stress_concentration": "-", "failure_location": "Weld part"}}, {"id": "WELD2025:4726", "name": "Mg-6%Al-1%Zn-2%Ca alloy | Butt joint", "material_family": "Welded joint", "points": [[149.0, 5030.0, 0], [119.0, 403.0, 0], [149.0, 23400.0, 0], [139.0, 17600.0, 0], [139.0, 25800.0, 0], [129.0, 19500.0, 0], [128.0, 37900.0, 0], [109.0, 29200.0, 0], [120.0, 70900.0, 0], [109.0, 1660000.0, 0], [114.0, 10000000.0, 1], [99.0, 10000000.0, 1]], "conditions": {"material": "Mg-6%Al-1%Zn-2%Ca alloy", "am_type": "TIG welding", "load_ratio": "0.1", "test_type": "Axial fatigue test", "temperature": "25", "surface_treatment": "-"}, "metadata": {"dataset_id": 4726, "title": "Fatigue design of weld part in non-combustible magnesium alloy based on fracture mechanics", "doi": "10.1016/j.prostr.2019.12.065", "authors": "Miyashita, Yukio; Nishimizu, Takahiro; Kokutani, Kohei; Otsuka, Yuichi", "publication": "FATIGUE DESIGN 2019, INTERNATIONAL CONFERENCE ON FATIGUE DESIGN, 8TH EDITION", "year_of_publication": 2019, "UT": "WOS:000525951600064", "base_material": "Mg-6%Al-1%Zn-2%Ca alloy", "base_young_modulus": 41, "base_yield_strength": "230, 166", "base_ultimate_strength": "302, 295", "base_elongation": "7, 9", "weld_material": "-", "weld_young_modulus": "-", "weld_yield_strength": "-", "weld_ultimate_strength": "-", "weld_elongation": "-", "processing": "-", "welding_joint": "Butt joint", "welding_method": "TIG welding", "welding_voltage": "-", "welding_current": 110, "welding_speed": 3.17, "preheat_temp": "-", "welding_env": "-", "residual_stress": "-", "fatigue_specimen_type": "Plat", "fatigue_specimen_thickness": 3, "fatigue_test_type": "Axial fatigue test", "fatigue_temp": 25, "fatigue_env": "Laboratory air", "load_ratio": 0.1, "frequency": 20, "fatigue_machine": "-", "fatigue_standard": "-", "fatigue_test_control": "Load control", "stress_concentration": "-", "failure_location": "Weld part"}}, {"id": "WELD2025:4727", "name": "Q500D advanced high strength steel (AHSS) | Butt joint", "material_family": "Welded joint", "points": [[340.0, 158891.0, 0], [340.0, 173181.0, 0], [340.0, 210523.0, 0], [340.0, 145814.0, 0], [340.0, 136899.0, 0]], "conditions": {"material": "Q500D advanced high strength steel (AHSS)", "am_type": "Gas Metal Arc Welding (GMAW)", "load_ratio": "0.1", "test_type": "Axial fatigue test", "temperature": "-", "surface_treatment": "-"}, "metadata": {"dataset_id": 4727, "title": "Fatigue Properties of Advanced High Strength Steel Plate Welded by Hybrid Plasma Arc Welding", "doi": "10.1016/j.prostr.2020.01.008", "authors": "Wang, Xiaoteng; Luo, Zhimin; Liu, Yanbin; Fu, Ling", "publication": "FIRST INTERNATIONAL SYMPOSIUM ON RISK ANALYSIS AND SAFETY OF COMPLEX STRUCTURES AND COMPONENTS (IRAS 2019)", "year_of_publication": 2019, "UT": "WOS:000668694700008", "base_material": "Q500D advanced high strength steel (AHSS)", "base_young_modulus": "-", "base_yield_strength": "-", "base_ultimate_strength": "-", "base_elongation": "-", "weld_material": "ER50-6 welding wire", "weld_young_modulus": "-", "weld_yield_strength": "-", "weld_ultimate_strength": "-", "weld_elongation": "-", "processing": "-", "welding_joint": "Butt joint", "welding_method": "Gas Metal Arc Welding (GMAW)", "welding_voltage": "22, 27", "welding_current": "150, 250", "welding_speed": 5, "preheat_temp": "100–120", "welding_env": "Molten pool shielded by 80% Ar-20% CO₂ (15 L/min)", "residual_stress": "-", "fatigue_specimen_type": "Plat", "fatigue_specimen_thickness": 12, "fatigue_test_type": "Axial fatigue test", "fatigue_temp": "-", "fatigue_env": "-", "load_ratio": 0.1, "frequency": "60–300", "fatigue_machine": "QBG-400 high-frequency fatigue testing machine", "fatigue_standard": "GB/T 13816-1992", "fatigue_test_control": "Stress-controlled", "stress_concentration": "-", "failure_location": "Weld toe"}}, {"id": "WELD2025:4728", "name": "Q500D advanced high strength steel (AHSS) | Butt joint", "material_family": "Welded joint", "points": [[340.0, 253922.0, 0], [340.0, 272772.0, 0], [340.0, 223203.0, 0], [340.0, 286220.0, 0], [340.0, 264728.0, 0]], "conditions": {"material": "Q500D advanced high strength steel (AHSS)", "am_type": "Hybrid Plasma Arc Welding (HPAW),", "load_ratio": "0.1", "test_type": "Axial fatigue test", "temperature": "-", "surface_treatment": "-"}, "metadata": {"dataset_id": 4728, "title": "Fatigue Properties of Advanced High Strength Steel Plate Welded by Hybrid Plasma Arc Welding", "doi": "10.1016/j.prostr.2020.01.008", "authors": "Wang, Xiaoteng; Luo, Zhimin; Liu, Yanbin; Fu, Ling", "publication": "FIRST INTERNATIONAL SYMPOSIUM ON RISK ANALYSIS AND SAFETY OF COMPLEX STRUCTURES AND COMPONENTS (IRAS 2019)", "year_of_publication": 2019, "UT": "WOS:000668694700008", "base_material": "Q500D advanced high strength steel (AHSS)", "base_young_modulus": "-", "base_yield_strength": "-", "base_ultimate_strength": "-", "base_elongation": "-", "weld_material": "ER50-6 welding wire", "weld_young_modulus": "-", "weld_yield_strength": "-", "weld_ultimate_strength": "-", "weld_elongation": "-", "processing": "-", "welding_joint": "Butt joint", "welding_method": "Hybrid Plasma Arc Welding (HPAW),", "welding_voltage": 28, "welding_current": "270, 430", "welding_speed": 10, "preheat_temp": "-", "welding_env": "Plasma arc shielded by 99.99% argon (6 L/min)", "residual_stress": "-", "fatigue_specimen_type": "Plat", "fatigue_specimen_thickness": 12, "fatigue_test_type": "Axial fatigue test", "fatigue_temp": "-", "fatigue_env": "-", "load_ratio": 0.1, "frequency": "60–300", "fatigue_machine": "QBG-400 high-frequency fatigue testing machine", "fatigue_standard": "GB/T 13816-1992", "fatigue_test_control": "Stress-controlled", "stress_concentration": "-", "failure_location": "Weld toe"}}, {"id": "WELD2025:4729", "name": "Direct quenched S960 grade ultra-high-strength steel (UHSS) | Non-load-carrying fillet-welded cruciform joint", "material_family": "Welded joint", "points": [[616.0, 44300.0, 0], [571.0, 46100.0, 0], [468.0, 89300.0, 0], [423.0, 107000.0, 0], [320.0, 171000.0, 0], [371.0, 349000.0, 0]], "conditions": {"material": "Direct quenched S960 grade ultra-high-strength steel (UHSS)", "am_type": "Gas Metal Arc Welding (GMAW)", "load_ratio": "0.1", "test_type": "Constant amplitude cyclic loading (axial fatigue)", "temperature": "25", "surface_treatment": "Laser dressing (post-weld treatment)"}, "metadata": {"dataset_id": 4729, "title": "Fatigue strength of laser-dressed non-load-carrying fillet weld joints made of ultra-high-strength steel", "doi": "10.1016/j.prostr.2022.03.040", "authors": "Skriko, Tuomas; Ahola, Antti; Poutiainen, Ilkka; Bjork, Timo", "publication": "9TH EDITION OF THE INTERNATIONAL CONFERENCE ON FATIGUE DESIGN, FATIGUE DESIGN 2021", "year_of_publication": 2022, "UT": "WOS:001199327000039", "base_material": "Direct quenched S960 grade ultra-high-strength steel (UHSS)", "base_young_modulus": "-", "base_yield_strength": 960, "base_ultimate_strength": "980–1250", "base_elongation": 7, "weld_material": "G 89 5 M21 Mn4Ni2.5CrMo", "weld_young_modulus": "-", "weld_yield_strength": 890, "weld_ultimate_strength": "940–1180", "weld_elongation": 15, "processing": "Laser dressing (post-weld treatment)", "welding_joint": "Non-load-carrying fillet-welded cruciform joint", "welding_method": "Gas Metal Arc Welding (GMAW)", "welding_voltage": "28.3–28.6", "welding_current": "225–233", "welding_speed": 5.9, "preheat_temp": "<50", "welding_env": "Laboratory environment, horizontal position (PB)", "residual_stress": "-", "fatigue_specimen_type": "Cruciform joint", "fatigue_specimen_thickness": 7.8, "fatigue_test_type": "Constant amplitude cyclic loading (axial fatigue)", "fatigue_temp": 25, "fatigue_env": "Laboratory conditions", "load_ratio": 0.1, "frequency": "-", "fatigue_machine": "Servo-hydraulic test rig", "fatigue_standard": "-", "fatigue_test_control": "Stress-controlled", "stress_concentration": "-", "failure_location": "Weld toe"}}, {"id": "WELD2025:4730", "name": "Direct quenched S960 grade ultra-high-strength steel (UHSS) | Non-load-carrying fillet-welded cruciform joint", "material_family": "Welded joint", "points": [[400.0, 84600.0, 0], [385.0, 105000.0, 0], [298.0, 307000.0, 0], [307.0, 324000.0, 0], [336.0, 439000.0, 0], [262.0, 288000.0, 0]], "conditions": {"material": "Direct quenched S960 grade ultra-high-strength steel (UHSS)", "am_type": "Gas Metal Arc Welding (GMAW)", "load_ratio": "0.5", "test_type": "Constant amplitude cyclic loading (axial fatigue)", "temperature": "25", "surface_treatment": "Laser dressing (post-weld treatment)"}, "metadata": {"dataset_id": 4730, "title": "Fatigue strength of laser-dressed non-load-carrying fillet weld joints made of ultra-high-strength steel", "doi": "10.1016/j.prostr.2022.03.040", "authors": "Skriko, Tuomas; Ahola, Antti; Poutiainen, Ilkka; Bjork, Timo", "publication": "9TH EDITION OF THE INTERNATIONAL CONFERENCE ON FATIGUE DESIGN, FATIGUE DESIGN 2021", "year_of_publication": 2022, "UT": "WOS:001199327000039", "base_material": "Direct quenched S960 grade ultra-high-strength steel (UHSS)", "base_young_modulus": "-", "base_yield_strength": 960, "base_ultimate_strength": "980–1250", "base_elongation": 7, "weld_material": "G 89 5 M21 Mn4Ni2.5CrMo", "weld_young_modulus": "-", "weld_yield_strength": 890, "weld_ultimate_strength": "940–1180", "weld_elongation": 15, "processing": "Laser dressing (post-weld treatment)", "welding_joint": "Non-load-carrying fillet-welded cruciform joint", "welding_method": "Gas Metal Arc Welding (GMAW)", "welding_voltage": "28.3–28.6", "welding_current": "225–233", "welding_speed": 5.9, "preheat_temp": "<50", "welding_env": "Laboratory environment, horizontal position (PB)", "residual_stress": "-", "fatigue_specimen_type": "Cruciform joint", "fatigue_specimen_thickness": 7.8, "fatigue_test_type": "Constant amplitude cyclic loading (axial fatigue)", "fatigue_temp": 25, "fatigue_env": "Laboratory conditions", "load_ratio": 0.5, "frequency": "-", "fatigue_machine": "Servo-hydraulic test rig", "fatigue_standard": "-", "fatigue_test_control": "Stress-controlled", "stress_concentration": "-", "failure_location": "Weld toe"}}, {"id": "WELD2025:4731", "name": "Strenx® 1100 Plus (Advanced High-Strength Steel, AHSS) | Butt Joint", "material_family": "Welded joint", "points": [[398.0, 60300.0, 0], [402.0, 110000.0, 0], [300.0, 126000.0, 0], [301.0, 171000.0, 0], [301.0, 213000.0, 0], [251.0, 392000.0, 0], [251.0, 420000.0, 0], [250.0, 570000.0, 0], [402.0, 51300.0, 0], [404.0, 56300.0, 0], [396.0, 106000.0, 0], [200.0, 861000.0, 0], [300.0, 5490000.0, 1], [202.0, 7270000.0, 1], [119.0, 5070000.0, 1], [161.0, 29100000.0, 1]], "conditions": {"material": "Strenx® 1100 Plus (Advanced High-Strength Steel, AHSS)", "am_type": "MAG (Metal Active Gas) welding", "load_ratio": "0.1", "test_type": "Axial", "temperature": "-", "surface_treatment": "-"}, "metadata": {"dataset_id": 4731, "title": "Fatigue and Ultimate Strength Assessment of Post Weld Treated Strenx?? Plus Butt Welds", "doi": "10.1016/j.prostr.2022.03.042", "authors": "Jonsson, Tobias; Narstrom, Torbjorn; Barsoum, Zuheir", "publication": "9TH EDITION OF THE INTERNATIONAL CONFERENCE ON FATIGUE DESIGN, FATIGUE DESIGN 2021", "year_of_publication": 2022, "UT": "WOS:001199327000041", "base_material": "Strenx® 1100 Plus (Advanced High-Strength Steel, AHSS)", "base_young_modulus": "-", "base_yield_strength": 1100, "base_ultimate_strength": "-", "base_elongation": "-", "weld_material": "Union X96 (electrode)", "weld_young_modulus": "-", "weld_yield_strength": "-", "weld_ultimate_strength": "-", "weld_elongation": "-", "processing": "-", "welding_joint": "Butt Joint", "welding_method": "MAG (Metal Active Gas) welding", "welding_voltage": "-", "welding_current": "-", "welding_speed": "-", "preheat_temp": "-", "welding_env": "Mison 18 shielding gas", "residual_stress": "-", "fatigue_specimen_type": "Wide plate", "fatigue_specimen_thickness": 8, "fatigue_test_type": "Axial", "fatigue_temp": "-", "fatigue_env": "-", "load_ratio": 0.1, "frequency": 90, "fatigue_machine": "Rumul 500 high-frequency test rig", "fatigue_standard": "IIW (International Institute of Welding) recommendations", "fatigue_test_control": "Load", "stress_concentration": "-", "failure_location": "-"}}, {"id": "WELD2025:4732", "name": "Strenx® 1100 Plus (Advanced High-Strength Steel, AHSS) | Butt Joint", "material_family": "Welded joint", "points": [[599.0, 45400.0, 0], [595.0, 82500.0, 0], [502.0, 150000.0, 0], [502.0, 154000.0, 0], [445.0, 182000.0, 0], [451.0, 209000.0, 0], [449.0, 341000.0, 0], [452.0, 1010000.0, 1], [399.0, 982000.0, 1], [404.0, 1640000.0, 1], [602.0, 69300.0, 0], [502.0, 212000.0, 0], [498.0, 303000.0, 0]], "conditions": {"material": "Strenx® 1100 Plus (Advanced High-Strength Steel, AHSS)", "am_type": "MAG (Metal Active Gas) welding", "load_ratio": "0.1", "test_type": "Axial", "temperature": "-", "surface_treatment": "TIG dressing"}, "metadata": {"dataset_id": 4732, "title": "Fatigue and Ultimate Strength Assessment of Post Weld Treated Strenx?? Plus Butt Welds", "doi": "10.1016/j.prostr.2022.03.042", "authors": "Jonsson, Tobias; Narstrom, Torbjorn; Barsoum, Zuheir", "publication": "9TH EDITION OF THE INTERNATIONAL CONFERENCE ON FATIGUE DESIGN, FATIGUE DESIGN 2021", "year_of_publication": 2022, "UT": "WOS:001199327000041", "base_material": "Strenx® 1100 Plus (Advanced High-Strength Steel, AHSS)", "base_young_modulus": "-", "base_yield_strength": 1100, "base_ultimate_strength": "-", "base_elongation": "-", "weld_material": "Union X96 (electrode)", "weld_young_modulus": "-", "weld_yield_strength": "-", "weld_ultimate_strength": "-", "weld_elongation": "-", "processing": "TIG dressing", "welding_joint": "Butt Joint", "welding_method": "MAG (Metal Active Gas) welding", "welding_voltage": "-", "welding_current": "-", "welding_speed": "-", "preheat_temp": "-", "welding_env": "Mison 18 shielding gas", "residual_stress": "-", "fatigue_specimen_type": "Wide plate", "fatigue_specimen_thickness": 8, "fatigue_test_type": "Axial", "fatigue_temp": "-", "fatigue_env": "-", "load_ratio": 0.1, "frequency": 90, "fatigue_machine": "Rumul 500 high-frequency test rig", "fatigue_standard": "IIW (International Institute of Welding) recommendations", "fatigue_test_control": "Load", "stress_concentration": "-", "failure_location": "-"}}, {"id": "WELD2025:4733", "name": "Strenx® 1100 Plus (Advanced High-Strength Steel, AHSS) | Butt Joint", "material_family": "Welded joint", "points": [[499.0, 130000.0, 0], [499.0, 213000.0, 0], [505.0, 228000.0, 0], [603.0, 32700.0, 0], [448.0, 337000.0, 0]], "conditions": {"material": "Strenx® 1100 Plus (Advanced High-Strength Steel, AHSS)", "am_type": "MAG (Metal Active Gas) welding", "load_ratio": "0.1", "test_type": "Axial", "temperature": "-", "surface_treatment": "HFMI (High-Frequency Mechanical Impact)"}, "metadata": {"dataset_id": 4733, "title": "Fatigue and Ultimate Strength Assessment of Post Weld Treated Strenx?? Plus Butt Welds", "doi": "10.1016/j.prostr.2022.03.042", "authors": "Jonsson, Tobias; Narstrom, Torbjorn; Barsoum, Zuheir", "publication": "9TH EDITION OF THE INTERNATIONAL CONFERENCE ON FATIGUE DESIGN, FATIGUE DESIGN 2021", "year_of_publication": 2022, "UT": "WOS:001199327000041", "base_material": "Strenx® 1100 Plus (Advanced High-Strength Steel, AHSS)", "base_young_modulus": "-", "base_yield_strength": 1100, "base_ultimate_strength": "-", "base_elongation": "-", "weld_material": "Union X96 (electrode)", "weld_young_modulus": "-", "weld_yield_strength": "-", "weld_ultimate_strength": "-", "weld_elongation": "-", "processing": "HFMI (High-Frequency Mechanical Impact)", "welding_joint": "Butt Joint", "welding_method": "MAG (Metal Active Gas) welding", "welding_voltage": "-", "welding_current": "-", "welding_speed": "-", "preheat_temp": "-", "welding_env": "Mison 18 shielding gas", "residual_stress": "-", "fatigue_specimen_type": "Wide plate", "fatigue_specimen_thickness": 8, "fatigue_test_type": "Axial", "fatigue_temp": "-", "fatigue_env": "-", "load_ratio": 0.1, "frequency": 90, "fatigue_machine": "Rumul 500 high-frequency test rig", "fatigue_standard": "IIW (International Institute of Welding) recommendations", "fatigue_test_control": "Load", "stress_concentration": "-", "failure_location": "Weld toe"}}, {"id": "WELD2025:4734", "name": "Strenx® 1100 Plus (Advanced High-Strength Steel, AHSS) | Butt Joint", "material_family": "Welded joint", "points": [[451.0, 572000.0, 0], [603.0, 59900.0, 0], [603.0, 62100.0, 0], [600.0, 70600.0, 0], [598.0, 98500.0, 0], [453.0, 415000.0, 0], [503.0, 567000.0, 1], [449.0, 1570000.0, 1], [453.0, 2130000.0, 1]], "conditions": {"material": "Strenx® 1100 Plus (Advanced High-Strength Steel, AHSS)", "am_type": "MAG (Metal Active Gas) welding", "load_ratio": "0.1", "test_type": "Axial", "temperature": "-", "surface_treatment": "HFMI (High-Frequency Mechanical Impact)"}, "metadata": {"dataset_id": 4734, "title": "Fatigue and Ultimate Strength Assessment of Post Weld Treated Strenx?? Plus Butt Welds", "doi": "10.1016/j.prostr.2022.03.042", "authors": "Jonsson, Tobias; Narstrom, Torbjorn; Barsoum, Zuheir", "publication": "9TH EDITION OF THE INTERNATIONAL CONFERENCE ON FATIGUE DESIGN, FATIGUE DESIGN 2021", "year_of_publication": 2022, "UT": "WOS:001199327000041", "base_material": "Strenx® 1100 Plus (Advanced High-Strength Steel, AHSS)", "base_young_modulus": "-", "base_yield_strength": 1100, "base_ultimate_strength": "-", "base_elongation": "-", "weld_material": "Union X96 (electrode)", "weld_young_modulus": "-", "weld_yield_strength": "-", "weld_ultimate_strength": "-", "weld_elongation": "-", "processing": "HFMI (High-Frequency Mechanical Impact)", "welding_joint": "Butt Joint", "welding_method": "MAG (Metal Active Gas) welding", "welding_voltage": "-", "welding_current": "-", "welding_speed": "-", "preheat_temp": "-", "welding_env": "Mison 18 shielding gas", "residual_stress": "-", "fatigue_specimen_type": "Wide plate", "fatigue_specimen_thickness": 8, "fatigue_test_type": "Axial", "fatigue_temp": "-", "fatigue_env": "-", "load_ratio": 0.1, "frequency": 90, "fatigue_machine": "Rumul 500 high-frequency test rig", "fatigue_standard": "IIW (International Institute of Welding) recommendations", "fatigue_test_control": "Load", "stress_concentration": "-", "failure_location": "-"}}, {"id": "WELD2025:4735", "name": "Mild steel (S355) | Transverse non-load-carrying (NLC) fillet welds", "material_family": "Welded joint", "points": [[285.0, 191000.0, 0], [252.0, 189000.0, 0], [258.0, 211000.0, 0], [231.0, 354000.0, 0], [204.0, 350000.0, 0], [199.0, 403000.0, 0], [138.0, 1330000.0, 0], [129.0, 1730000.0, 0], [131.0, 1810000.0, 0]], "conditions": {"material": "Mild steel (S355)", "am_type": "-", "load_ratio": "0.1", "test_type": "Constant amplitude (CA) fatigue tests", "temperature": "-", "surface_treatment": "single-sided fillet weld"}, "metadata": {"dataset_id": 4735, "title": "Overview on the fatigue strength of single-sided transverse and longitudinal fillet weld joints", "doi": "10.1016/j.prostr.2022.03.046", "authors": "Ahola, Antti; Skriko, Tuomas; Bjork, Timo", "publication": "9TH EDITION OF THE INTERNATIONAL CONFERENCE ON FATIGUE DESIGN, FATIGUE DESIGN 2021", "year_of_publication": 2022, "UT": "WOS:001199327000045", "base_material": "Mild steel (S355)", "base_young_modulus": "-", "base_yield_strength": 355, "base_ultimate_strength": "-", "base_elongation": "-", "weld_material": "-", "weld_young_modulus": "-", "weld_yield_strength": "-", "weld_ultimate_strength": "-", "weld_elongation": "-", "processing": "single-sided fillet weld", "welding_joint": "Transverse non-load-carrying (NLC) fillet welds", "welding_method": "-", "welding_voltage": "-", "welding_current": "-", "welding_speed": "-", "preheat_temp": "-", "welding_env": "-", "residual_stress": "-", "fatigue_specimen_type": "Transverse non-load-carrying (NLC) fillet weld specimens", "fatigue_specimen_thickness": 6, "fatigue_test_type": "Constant amplitude (CA) fatigue tests", "fatigue_temp": "-", "fatigue_env": "-", "load_ratio": 0.1, "frequency": "-", "fatigue_machine": "Servo-hydraulic fatigue testing machines", "fatigue_standard": "Eurocode 3 (EN 1993-1-9, 2005), IIW recommendations", "fatigue_test_control": "-", "stress_concentration": "-", "failure_location": "-"}}, {"id": "WELD2025:4736", "name": "Mild steel (S355) | Transverse non-load-carrying (NLC) fillet welds", "material_family": "Welded joint", "points": [[287.0, 353000.0, 0], [289.0, 390000.0, 0], [287.0, 467000.0, 0], [221.0, 892000.0, 0], [224.0, 985000.0, 0], [214.0, 1180000.0, 0], [220.0, 1400000.0, 0], [188.0, 1640000.0, 0], [188.0, 1980000.0, 0], [171.0, 5200000.0, 1], [137.0, 5200000.0, 1]], "conditions": {"material": "Mild steel (S355)", "am_type": "-", "load_ratio": "0.1", "test_type": "Constant amplitude (CA) fatigue tests", "temperature": "-", "surface_treatment": "double-sided fillet weld"}, "metadata": {"dataset_id": 4736, "title": "Overview on the fatigue strength of single-sided transverse and longitudinal fillet weld joints", "doi": "10.1016/j.prostr.2022.03.046", "authors": "Ahola, Antti; Skriko, Tuomas; Bjork, Timo", "publication": "9TH EDITION OF THE INTERNATIONAL CONFERENCE ON FATIGUE DESIGN, FATIGUE DESIGN 2021", "year_of_publication": 2022, "UT": "WOS:001199327000045", "base_material": "Mild steel (S355)", "base_young_modulus": "-", "base_yield_strength": 355, "base_ultimate_strength": "-", "base_elongation": "-", "weld_material": "-", "weld_young_modulus": "-", "weld_yield_strength": "-", "weld_ultimate_strength": "-", "weld_elongation": "-", "processing": "double-sided fillet weld", "welding_joint": "Transverse non-load-carrying (NLC) fillet welds", "welding_method": "-", "welding_voltage": "-", "welding_current": "-", "welding_speed": "-", "preheat_temp": "-", "welding_env": "-", "residual_stress": "-", "fatigue_specimen_type": "Transverse non-load-carrying (NLC) fillet weld specimens", "fatigue_specimen_thickness": 6, "fatigue_test_type": "Constant amplitude (CA) fatigue tests", "fatigue_temp": "-", "fatigue_env": "-", "load_ratio": 0.1, "frequency": "-", "fatigue_machine": "Servo-hydraulic fatigue testing machines", "fatigue_standard": "Eurocode 3 (EN 1993-1-9, 2005), IIW recommendations", "fatigue_test_control": "-", "stress_concentration": "-", "failure_location": "-"}}, {"id": "WELD2025:4737", "name": "Ultra-high-strength steel (S960, S1100) | Transverse non-load-carrying (NLC) fillet welds", "material_family": "Welded joint", "points": [[355.0, 60800.0, 0], [310.0, 95800.0, 0], [265.0, 130000.0, 0], [222.0, 177000.0, 0], [199.0, 403000.0, 0], [178.0, 516000.0, 0]], "conditions": {"material": "Ultra-high-strength steel (S960, S1100)", "am_type": "-", "load_ratio": "0.1", "test_type": "Constant amplitude (CA) fatigue tests", "temperature": "-", "surface_treatment": "single-sided fillet weld"}, "metadata": {"dataset_id": 4737, "title": "Overview on the fatigue strength of single-sided transverse and longitudinal fillet weld joints", "doi": "10.1016/j.prostr.2022.03.046", "authors": "Ahola, Antti; Skriko, Tuomas; Bjork, Timo", "publication": "9TH EDITION OF THE INTERNATIONAL CONFERENCE ON FATIGUE DESIGN, FATIGUE DESIGN 2021", "year_of_publication": 2022, "UT": "WOS:001199327000045", "base_material": "Ultra-high-strength steel (S960, S1100)", "base_young_modulus": "-", "base_yield_strength": "960, 1100", "base_ultimate_strength": "-", "base_elongation": "-", "weld_material": "-", "weld_young_modulus": "-", "weld_yield_strength": "-", "weld_ultimate_strength": "-", "weld_elongation": "-", "processing": "single-sided fillet weld", "welding_joint": "Transverse non-load-carrying (NLC) fillet welds", "welding_method": "-", "welding_voltage": "-", "welding_current": "-", "welding_speed": "-", "preheat_temp": "-", "welding_env": "-", "residual_stress": "-", "fatigue_specimen_type": "Transverse non-load-carrying (NLC) fillet weld specimens", "fatigue_specimen_thickness": 8, "fatigue_test_type": "Constant amplitude (CA) fatigue tests", "fatigue_temp": "-", "fatigue_env": "-", "load_ratio": 0.1, "frequency": "-", "fatigue_machine": "Servo-hydraulic fatigue testing machines", "fatigue_standard": "Eurocode 3 (EN 1993-1-9, 2005), IIW recommendations", "fatigue_test_control": "-", "stress_concentration": "-", "failure_location": "-"}}, {"id": "WELD2025:4738", "name": "Ultra-high-strength steel (S960, S1100) | Transverse non-load-carrying (NLC) fillet welds", "material_family": "Welded joint", "points": [[303.0, 94900.0, 0], [310.0, 137000.0, 0], [311.0, 161000.0, 0], [250.0, 380000.0, 0], [227.0, 403000.0, 0]], "conditions": {"material": "Ultra-high-strength steel (S960, S1100)", "am_type": "-", "load_ratio": "0.1", "test_type": "Constant amplitude (CA) fatigue tests", "temperature": "-", "surface_treatment": "double-sided fillet weld"}, "metadata": {"dataset_id": 4738, "title": "Overview on the fatigue strength of single-sided transverse and longitudinal fillet weld joints", "doi": "10.1016/j.prostr.2022.03.046", "authors": "Ahola, Antti; Skriko, Tuomas; Bjork, Timo", "publication": "9TH EDITION OF THE INTERNATIONAL CONFERENCE ON FATIGUE DESIGN, FATIGUE DESIGN 2021", "year_of_publication": 2022, "UT": "WOS:001199327000045", "base_material": "Ultra-high-strength steel (S960, S1100)", "base_young_modulus": "-", "base_yield_strength": "960, 1100", "base_ultimate_strength": "-", "base_elongation": "-", "weld_material": "-", "weld_young_modulus": "-", "weld_yield_strength": "-", "weld_ultimate_strength": "-", "weld_elongation": "-", "processing": "double-sided fillet weld", "welding_joint": "Transverse non-load-carrying (NLC) fillet welds", "welding_method": "-", "welding_voltage": "-", "welding_current": "-", "welding_speed": "-", "preheat_temp": "-", "welding_env": "-", "residual_stress": "-", "fatigue_specimen_type": "Transverse non-load-carrying (NLC) fillet weld specimens", "fatigue_specimen_thickness": 8, "fatigue_test_type": "Constant amplitude (CA) fatigue tests", "fatigue_temp": "-", "fatigue_env": "-", "load_ratio": 0.1, "frequency": "-", "fatigue_machine": "Servo-hydraulic fatigue testing machines", "fatigue_standard": "Eurocode 3 (EN 1993-1-9, 2005), IIW recommendations", "fatigue_test_control": "-", "stress_concentration": "-", "failure_location": "-"}}, {"id": "WELD2025:4739", "name": "S355 (mild steel) | Cruciform joint", "material_family": "Welded joint", "points": [[351.0, 40200.0, 0], [320.0, 49500.0, 0], [326.0, 69300.0, 0], [304.0, 63100.0, 0], [290.0, 67700.0, 0], [280.0, 89400.0, 0], [256.0, 59600.0, 0], [245.0, 102000.0, 0], [227.0, 100000.0, 0], [228.0, 186000.0, 0], [214.0, 239000.0, 0], [201.0, 313000.0, 0], [177.0, 828000.0, 0], [196.0, 837000.0, 0], [165.0, 951000.0, 0], [150.0, 867000.0, 0], [141.0, 1350000.0, 0], [141.0, 1440000.0, 0], [133.0, 1700000.0, 0], [151.0, 2020000.0, 0], [171.0, 2700000.0, 0], [132.0, 3520000.0, 0], [143.0, 20000000.0, 1], [138.0, 20000000.0, 1], [120.0, 20000000.0, 1], [128.0, 20000000.0, 1]], "conditions": {"material": "S355 (mild steel)", "am_type": "GMAW (Gas Metal Arc Welding)", "load_ratio": "0.1", "test_type": "Uniaxial constant amplitude loading (CAL)", "temperature": "-", "surface_treatment": "-"}, "metadata": {"dataset_id": 4739, "title": "Fatigue design of mild and high-strength steel cruciform joints in as-welded and HFMI-treated condition by nominal and effective notch stress approach", "doi": "10.1016/j.prostr.2022.03.048", "authors": "Brunnhofer, Peter; Buzzi, Christian; Pertoll, Tobias; Rieger, Martin; Leitner, Martin", "publication": "9TH EDITION OF THE INTERNATIONAL
