Repository: yunyunfanfan/S-PA-CBB

# S-PA-CBB

Official research code, processed curve records, evaluation outputs, and manuscript source for:

> **From Physics to Selective Generation: Conditional Brownian Bridges for Sparse S–N Curve Reconstruction and Fatigue Decision-Making**

S-PA-CBB reconstructs a complete probabilistic stress–life (S–N) curve from only two to four observed fatigue tests. The method first fits an interpretable Basquin state, diagnoses whether that state is sufficient, and applies a ControlNet-style conditional Brownian-bridge residual only to curves that benefit from correction.

File: external_data/weld2025_disjoint_curves.json (part 184 of 223)
CONFERENCE ON FATIGUE DESIGN, FATIGUE DESIGN 2021", "year_of_publication": 2022, "UT": "WOS:001199327000047", "base_material": "S355 (mild steel)", "base_young_modulus": 206.94, "base_yield_strength": "≥355", "base_ultimate_strength": "510–680", "base_elongation": "≥22", "weld_material": "-", "weld_young_modulus": "-", "weld_yield_strength": "-", "weld_ultimate_strength": "-", "weld_elongation": "-", "processing": "-", "welding_joint": "Cruciform joint", "welding_method": "GMAW (Gas Metal Arc Welding)", "welding_voltage": "-", "welding_current": "-", "welding_speed": "-", "preheat_temp": "-", "welding_env": "Active shielding gas (M21 for S700)", "residual_stress": "-", "fatigue_specimen_type": "Cruciform joint", "fatigue_specimen_thickness": 12.5, "fatigue_test_type": "Uniaxial constant amplitude loading (CAL)", "fatigue_temp": "-", "fatigue_env": "-", "load_ratio": 0.1, "frequency": "-", "fatigue_machine": "Resonance testing machine", "fatigue_standard": "IIW recommendations", "fatigue_test_control": "Load-controlled", "stress_concentration": "2.76", "failure_location": "Weld toe"}}, {"id": "WELD2025:4740", "name": "S355 (mild steel) | Cruciform joint", "material_family": "Welded joint", "points": [[351.0, 51900.0, 0], [290.0, 58200.0, 0], [324.0, 117000.0, 0], [301.0, 125000.0, 0], [301.0, 177000.0, 0], [327.0, 231000.0, 0], [278.0, 197000.0, 0], [252.0, 211000.0, 0], [228.0, 186000.0, 0], [226.0, 390000.0, 0], [214.0, 413000.0, 0], [182.0, 288000.0, 0], [252.0, 627000.0, 0], [201.0, 781000.0, 0], [196.0, 837000.0, 0], [182.0, 695000.0, 0], [171.0, 627000.0, 0], [171.0, 1380000.0, 0], [201.0, 3820000.0, 0], [201.0, 4340000.0, 0], [193.0, 6290000.0, 0], [200.0, 20000000.0, 1], [183.0, 20000000.0, 1], [178.0, 20000000.0, 1], [165.0, 20000000.0, 1]], "conditions": {"material": "S355 (mild steel)", "am_type": "GMAW (Gas Metal Arc Welding)", "load_ratio": "0.1", "test_type": "Uniaxial constant amplitude loading (CAL)", "temperature": "-", "surface_treatment": "HFMI (High-Frequency Mechanical Impact) treatment"}, "metadata": {"dataset_id": 4740, "title": "Fatigue design of mild and high-strength steel cruciform joints in as-welded and HFMI-treated condition by nominal and effective notch stress approach", "doi": "10.1016/j.prostr.2022.03.048", "authors": "Brunnhofer, Peter; Buzzi, Christian; Pertoll, Tobias; Rieger, Martin; Leitner, Martin", "publication": "9TH EDITION OF THE INTERNATIONAL CONFERENCE ON FATIGUE DESIGN, FATIGUE DESIGN 2021", "year_of_publication": 2022, "UT": "WOS:001199327000047", "base_material": "S355 (mild steel)", "base_young_modulus": 206.94, "base_yield_strength": "≥355", "base_ultimate_strength": "510–680", "base_elongation": "≥22", "weld_material": "-", "weld_young_modulus": "-", "weld_yield_strength": "-", "weld_ultimate_strength": "-", "weld_elongation": "-", "processing": "HFMI (High-Frequency Mechanical Impact) treatment", "welding_joint": "Cruciform joint", "welding_method": "GMAW (Gas Metal Arc Welding)", "welding_voltage": "-", "welding_current": "-", "welding_speed": "-", "preheat_temp": "-", "welding_env": "Active shielding gas (M21 for S700)", "residual_stress": "-", "fatigue_specimen_type": "Cruciform joint", "fatigue_specimen_thickness": 12.5, "fatigue_test_type": "Uniaxial constant amplitude loading (CAL)", "fatigue_temp": "-", "fatigue_env": "-", "load_ratio": 0.1, "frequency": "-", "fatigue_machine": "Resonance testing machine", "fatigue_standard": "IIW recommendations", "fatigue_test_control": "Load-controlled", "stress_concentration": "2.76", "failure_location": "Weld toe"}}, {"id": "WELD2025:4741", "name": "S700 (high-strength steel) | Cruciform joint", "material_family": "Welded joint", "points": [[221.0, 125000.0, 0], [198.0, 115000.0, 0], [223.0, 161000.0, 0], [213.0, 165000.0, 0], [200.0, 167000.0, 0], [181.0, 251000.0, 0], [181.0, 381000.0, 0], [140.0, 269000.0, 0], [183.0, 635000.0, 0], [200.0, 1070000.0, 0], [162.0, 1200000.0, 0], [140.0, 1080000.0, 0], [161.0, 2030000.0, 0], [120.0, 2340000.0, 0], [139.0, 3350000.0, 0], [163.0, 4330000.0, 0], [110.0, 4230000.0, 0], [164.0, 10000000.0, 1], [139.0, 10000000.0, 1], [99.0, 10000000.0, 1]], "conditions": {"material": "S700 (high-strength steel)", "am_type": "GMAW (Gas Metal Arc Welding)", "load_ratio": "0.1", "test_type": "Uniaxial constant amplitude loading (CAL)", "temperature": "-", "surface_treatment": "-"}, "metadata": {"dataset_id": 4741, "title": "Fatigue design of mild and high-strength steel cruciform joints in as-welded and HFMI-treated condition by nominal and effective notch stress approach", "doi": "10.1016/j.prostr.2022.03.048", "authors": "Brunnhofer, Peter; Buzzi, Christian; Pertoll, Tobias; Rieger, Martin; Leitner, Martin", "publication": "9TH EDITION OF THE INTERNATIONAL CONFERENCE ON FATIGUE DESIGN, FATIGUE DESIGN 2021", "year_of_publication": 2022, "UT": "WOS:001199327000047", "base_material": "S700 (high-strength steel)", "base_young_modulus": 206.94, "base_yield_strength": 772, "base_ultimate_strength": 807, "base_elongation": 19.8, "weld_material": "-", "weld_young_modulus": "-", "weld_yield_strength": "-", "weld_ultimate_strength": "-", "weld_elongation": "-", "processing": "-", "welding_joint": "Cruciform joint", "welding_method": "GMAW (Gas Metal Arc Welding)", "welding_voltage": "-", "welding_current": "-", "welding_speed": "-", "preheat_temp": "-", "welding_env": "Active shielding gas (M21 for S700)", "residual_stress": "-", "fatigue_specimen_type": "Cruciform joint", "fatigue_specimen_thickness": 10, "fatigue_test_type": "Uniaxial constant amplitude loading (CAL)", "fatigue_temp": "-", "fatigue_env": "-", "load_ratio": 0.1, "frequency": "-", "fatigue_machine": "Servo-hydraulic testing machine", "fatigue_standard": "IIW recommendations", "fatigue_test_control": "Load-controlled", "stress_concentration": "2.74", "failure_location": "Weld toe"}}, {"id": "WELD2025:4742", "name": "S700 (high-strength steel) | Cruciform joint", "material_family": "Welded joint", "points": [[298.0, 107000.0, 0], [298.0, 126000.0, 0], [280.0, 206000.0, 0], [283.0, 215000.0, 0], [280.0, 242000.0, 0], [260.0, 196000.0, 0], [240.0, 242000.0, 0], [240.0, 359000.0, 0], [258.0, 559000.0, 0], [302.0, 689000.0, 0], [200.0, 572000.0, 0], [221.0, 774000.0, 0], [219.0, 830000.0, 0], [261.0, 1070000.0, 0], [219.0, 1290000.0, 0], [180.0, 1190000.0, 0], [243.0, 1630000.0, 0], [200.0, 1650000.0, 0], [180.0, 1630000.0, 0], [161.0, 4920000.0, 0], [203.0, 6140000.0, 0], [180.0, 7560000.0, 0], [199.0, 10000000.0, 1], [158.0, 10400000.0, 1]], "conditions": {"material": "S700 (high-strength steel)", "am_type": "GMAW (Gas Metal Arc Welding)", "load_ratio": "0.1", "test_type": "Uniaxial constant amplitude loading (CAL)", "temperature": "-", "surface_treatment": "HFMI (High-Frequency Mechanical Impact) treatment"}, "metadata": {"dataset_id": 4742, "title": "Fatigue design of mild and high-strength steel cruciform joints in as-welded and HFMI-treated condition by nominal and effective notch stress approach", "doi": "10.1016/j.prostr.2022.03.048", "authors": "Brunnhofer, Peter; Buzzi, Christian; Pertoll, Tobias; Rieger, Martin; Leitner, Martin", "publication": "9TH EDITION OF THE INTERNATIONAL CONFERENCE ON FATIGUE DESIGN, FATIGUE DESIGN 2021", "year_of_publication": 2022, "UT": "WOS:001199327000047", "base_material": "S700 (high-strength steel)", "base_young_modulus": 206.94, "base_yield_strength": 772, "base_ultimate_strength": 807, "base_elongation": 19.8, "weld_material": "-", "weld_young_modulus": "-", "weld_yield_strength": "-", "weld_ultimate_strength": "-", "weld_elongation": "-", "processing": "HFMI (High-Frequency Mechanical Impact) treatment", "welding_joint": "Cruciform joint", "welding_method": "GMAW (Gas Metal Arc Welding)", "welding_voltage": "-", "welding_current": "-", "welding_speed": "-", "preheat_temp": "-", "welding_env": "Active shielding gas (M21 for S700)", "residual_stress": "-", "fatigue_specimen_type": "Cruciform joint", "fatigue_specimen_thickness": 10, "fatigue_test_type": "Uniaxial constant amplitude loading (CAL)", "fatigue_temp": "-", "fatigue_env": "-", "load_ratio": 0.1, "frequency": "-", "fatigue_machine": "Servo-hydraulic testing machine", "fatigue_standard": "IIW recommendations", "fatigue_test_control": "Load-controlled", "stress_concentration": "2.74", "failure_location": "Weld toe"}}, {"id": "WELD2025:4743", "name": "S355 (mild steel) | Cruciform joint", "material_family": "Welded joint", "points": [[251.0, 147420.0, 0], [225.0, 142182.0, 0], [209.0, 168825.0, 0], [235.0, 169814.0, 0], [190.0, 241760.0, 0], [201.0, 260941.0, 0], [205.0, 302280.0, 0], [199.0, 317931.0, 0], [173.0, 295882.0, 0], [150.0, 421424.0, 0], [172.0, 476343.0, 0], [165.0, 580240.0, 0], [188.0, 589639.0, 0], [146.0, 839225.0, 0], [137.0, 826206.0, 0], [153.0, 1271864.0, 0], [133.0, 1713326.0, 0], [124.0, 1686749.0, 0]], "conditions": {"material": "S355 (mild steel)", "am_type": "Robotic arc welding", "load_ratio": "0.1", "test_type": "Axial", "temperature": "-", "surface_treatment": "-"}, "metadata": {"dataset_id": 4743, "title": "Effect of grinding on the fatigue strength of mild and high strength steel fillet weld joints", "doi": "10.1016/j.rineng.2024.102135", "authors": "Laher, Benjamin; Buzzi, Christian; Brunnhofer, Peter; Leitner, Martin", "publication": "RESULTS IN ENGINEERING", "year_of_publication": 2024, "UT": "WOS:001232048800001", "base_material": "S355 (mild steel)", "base_young_modulus": "-", "base_yield_strength": 427, "base_ultimate_strength": "-", "base_elongation": "-", "weld_material": "Solid wire electrode G 89 5 M21 Mn4Ni2.5CrMo (960-IG)", "weld_young_modulus": "-", "weld_yield_strength": "≥ 930", "weld_ultimate_strength": "≥ 980", "weld_elongation": "-", "processing": "-", "welding_joint": "Cruciform joint", "welding_method": "Robotic arc welding", "welding_voltage": "25–30, 22–28", "welding_current": "300–400, 200–300", "welding_speed": "5.8–9.2, 2.5–5.8", "preheat_temp": "-", "welding_env": "-", "residual_stress": "-", "fatigue_specimen_type": "Cruciform joint", "fatigue_specimen_thickness": 10, "fatigue_test_type": "Axial", "fatigue_temp": "-", "fatigue_env": "-", "load_ratio": 0.1, "frequency": "-", "fatigue_machine": "-", "fatigue_standard": "DIN 50100, DVS1612, IIW guidelines", "fatigue_test_control": "Stress", "stress_concentration": "-", "failure_location": "Weld toe"}}, {"id": "WELD2025:4744", "name": "S355 (mild steel) | Cruciform joint", "material_family": "Welded joint", "points": [[335.0, 133352.0, 0], [323.0, 139193.0, 0], [294.0, 191388.0, 0], [265.0, 231399.0, 0], [259.0, 292029.0, 0], [235.0, 419122.0, 0], [254.0, 586972.0, 0], [226.0, 659400.0, 0], [208.0, 565796.0, 0], [244.0, 832171.0, 0], [233.0, 1254308.0, 0], [206.0, 873956.0, 0], [199.0, 773211.0, 0]], "conditions": {"material": "S355 (mild steel)", "am_type": "Robotic arc welding", "load_ratio": "0.1", "test_type": "Axial", "temperature": "-", "surface_treatment": "Grinding (post-weld treatment)"}, "metadata": {"dataset_id": 4744, "title": "Effect of grinding on the fatigue strength of mild and high strength steel fillet weld joints", "doi": "10.1016/j.rineng.2024.102135", "authors": "Laher, Benjamin; Buzzi, Christian; Brunnhofer, Peter; Leitner, Martin", "publication": "RESULTS IN ENGINEERING", "year_of_publication": 2024, "UT": "WOS:001232048800001", "base_material": "S355 (mild steel)", "base_young_modulus": "-", "base_yield_strength": 427, "base_ultimate_strength": "-", "base_elongation": "-", "weld_material": "Solid wire electrode G 89 5 M21 Mn4Ni2.5CrMo (960-IG)", "weld_young_modulus": "-", "weld_yield_strength": "≥ 930", "weld_ultimate_strength": "≥ 980", "weld_elongation": "-", "processing": "Grinding (post-weld treatment)", "welding_joint": "Cruciform joint", "welding_method": "Robotic arc welding", "welding_voltage": "25–30, 22–28", "welding_current": "300–400, 200–300", "welding_speed": "5.8–9.2, 2.5–5.8", "preheat_temp": "-", "welding_env": "-", "residual_stress": "-", "fatigue_specimen_type": "Cruciform joint", "fatigue_specimen_thickness": 10, "fatigue_test_type": "Axial", "fatigue_temp": "-", "fatigue_env": "-", "load_ratio": 0.1, "frequency": "-", "fatigue_machine": "-", "fatigue_standard": "DIN 50100, DVS1612, IIW guidelines", "fatigue_test_control": "Stress", "stress_concentration": "-", "failure_location": "Weld toe"}}, {"id": "WELD2025:4745", "name": "Alform S960 | Cruciform joint", "material_family": "Welded joint", "points": [[383.0, 58918.0, 0], [356.0, 81217.0, 0], [339.0, 91304.0, 0], [362.0, 114307.0, 0], [290.0, 123902.0, 0], [318.0, 146673.0, 0], [285.0, 174360.0, 0], [320.0, 239324.0, 0], [269.0, 226093.0, 0], [274.0, 438785.0, 0], [235.0, 420963.0, 0], [220.0, 440605.0, 0], [189.0, 645458.0, 0], [178.0, 815885.0, 0], [182.0, 1393927.0, 0], [136.0, 1871258.0, 0]], "conditions": {"material": "Alform S960", "am_type": "Robotic arc welding", "load_ratio": "0.1", "test_type": "Axial", "temperature": "-", "surface_treatment": "-"}, "metadata": {"dataset_id": 4745, "title": "Effect of grinding on the fatigue strength of mild and high strength steel fillet weld joints", "doi": "10.1016/j.rineng.2024.102135", "authors": "Laher, Benjamin; Buzzi, Christian; Brunnhofer, Peter; Leitner, Martin", "publication": "RESULTS IN ENGINEERING", "year_of_publication": 2024, "UT": "WOS:001232048800001", "base_material": "Alform S960", "base_young_modulus": "-", "base_yield_strength": 1011, "base_ultimate_strength": 1150, "base_elongation": "-", "weld_material": "Solid wire electrode G 89 5 M21 Mn4Ni2.5CrMo (960-IG)", "weld_young_modulus": "-", "weld_yield_strength": "≥ 930", "weld_ultimate_strength": "≥ 980", "weld_elongation": "-", "processing": "-", "welding_joint": "Cruciform joint", "welding_method": "Robotic arc welding", "welding_voltage": "25–30, 22–28", "welding_current": "300–400, 200–300", "welding_speed": "5.8–9.2, 2.5–5.8", "preheat_temp": "-", "welding_env": "-", "residual_stress": "-", "fatigue_specimen_type": "Cruciform joint", "fatigue_specimen_thickness": 10, "fatigue_test_type": "Axial", "fatigue_temp": "-", "fatigue_env": "-", "load_ratio": 0.1, "frequency": "-", "fatigue_machine": "-", "fatigue_standard": "DIN 50100, DVS1612, IIW guidelines", "fatigue_test_control": "Stress", "stress_concentration": "-", "failure_location": "Weld toe"}}, {"id": "WELD2025:4746", "name": "Alform S960 | Cruciform joint", "material_family": "Welded joint", "points": [[374.0, 67837.0, 0], [357.0, 93241.0, 0], [355.0, 96725.0, 0], [337.0, 93198.0, 0], [332.0, 140458.0, 0], [319.0, 156776.0, 0], [338.0, 191976.0, 0], [328.0, 194291.0, 0], [323.0, 216908.0, 0], [269.0, 322494.0, 0], [273.0, 380522.0, 0], [266.0, 380435.0, 0], [221.0, 1172203.0, 0], [211.0, 1408080.0, 0]], "conditions": {"material": "Alform S960", "am_type": "Robotic arc welding", "load_ratio": "0.1", "test_type": "Axial", "temperature": "-", "surface_treatment": "Grinding (post-weld treatment)"}, "metadata": {"dataset_id": 4746, "title": "Effect of grinding on the fatigue strength of mild and high strength steel fillet weld joints", "doi": "10.1016/j.rineng.2024.102135", "authors": "Laher, Benjamin; Buzzi, Christian; Brunnhofer, Peter; Leitner, Martin", "publication": "RESULTS IN ENGINEERING", "year_of_publication": 2024, "UT": "WOS:001232048800001", "base_material": "Alform S960", "base_young_modulus": "-", "base_yield_strength": 1011, "base_ultimate_strength": 1150, "base_elongation": "-", "weld_material": "Solid wire electrode G 89 5 M21 Mn4Ni2.5CrMo (960-IG)", "weld_young_modulus": "-", "weld_yield_strength": "≥ 930", "weld_ultimate_strength": "≥ 980", "weld_elongation": "-", "processing": "Grinding (post-weld treatment)", "welding_joint": "Cruciform joint", "welding_method": "Robotic arc welding", "welding_voltage": "25–30, 22–28", "welding_current": "300–400, 200–300", "welding_speed": "5.8–9.2, 2.5–5.8", "preheat_temp": "-", "welding_env": "-", "residual_stress": "-", "fatigue_specimen_type": "Cruciform joint", "fatigue_specimen_thickness": 10, "fatigue_test_type": "Axial", "fatigue_temp": "-", "fatigue_env": "-", "load_ratio": 0.1, "frequency": "-", "fatigue_machine": "-", "fatigue_standard": "DIN 50100, DVS1612, IIW guidelines", "fatigue_test_control": "Stress", "stress_concentration": "-", "failure_location": "Weld toe"}}, {"id": "WELD2025:4747", "name": "SM490YA (4y) | T-joint (Partially penetrated)", "material_family": "Welded joint", "points": [[155.0, 188673.0, 0], [155.0, 221285.0, 0], [83.0, 6456482.0, 1]], "conditions": {"material": "SM490YA (4y)", "am_type": "CO₂ semi-automatic welding", "load_ratio": "0-0.1", "test_type": "Three-point bending fatigue test", "temperature": "-", "surface_treatment": "-"}, "metadata": {"dataset_id": 4747, "title": "Effect of peening treatment on fatigue strength of welded joints of aged steel", "doi": "10.1016/j.rineng.2024.102781", "authors": "Sikder, Md. Al-Amin; Banno, Yuki; Kinoshita, Koji", "publication": "RESULTS IN ENGINEERING", "year_of_publication": 2024, "UT": "WOS:001309674900001", "base_material": "SM490YA (4y)", "base_young_modulus": "-", "base_yield_strength": 434, "base_ultimate_strength": 549, "base_elongation": 25, "weld_material": "-", "weld_young_modulus": "-", "weld_yield_strength": "-", "weld_ultimate_strength": "-", "weld_elongation": "-", "processing": "-", "welding_joint": "T-joint (Partially penetrated)", "welding_method": "CO₂ semi-automatic welding", "welding_voltage": "-", "welding_current": "-", "welding_speed": "-", "preheat_temp": "-", "welding_env": "-", "residual_stress": "-", "fatigue_specimen_type": "T-joint", "fatigue_specimen_thickness": 12, "fatigue_test_type": "Three-point bending fatigue test", "fatigue_temp": "-", "fatigue_env": "-", "load_ratio": "0-0.1", "frequency": 12, "fatigue_machine": "Electro-hydraulic servo displacement-controlled fatigue machine (10-ton capacity)", "fatigue_standard": "-", "fatigue_test_control": "Displacement-controlled", "stress_concentration": "-", "failure_location": "Weld toe"}}, {"id": "WELD2025:4748", "name": "SM490YA (4y) | T-joint (Partially penetrated)", "material_family": "Welded joint", "points": [[160.0, 1857089.0, 0], [150.0, 2138320.0, 0], [74.0, 6425107.0, 1]], "conditions": {"material": "SM490YA (4y)", "am_type": "CO₂ semi-automatic welding", "load_ratio": "0-0.1", "test_type": "Three-point bending fatigue test", "temperature": "-", "surface_treatment": "Peening treatment (Pneumatic Needle Peening, PPP)"}, "metadata": {"dataset_id": 4748, "title": "Effect of peening treatment on fatigue strength of welded joints of aged steel", "doi": "10.1016/j.rineng.2024.102781", "authors": "Sikder, Md. Al-Amin; Banno, Yuki; Kinoshita, Koji", "publication": "RESULTS IN ENGINEERING", "year_of_publication": 2024, "UT": "WOS:001309674900001", "base_material": "SM490YA (4y)", "base_young_modulus": "-", "base_yield_strength": 434, "base_ultimate_strength": 549, "base_elongation": 25, "weld_material": "-", "weld_young_modulus": "-", "weld_yield_strength": "-", "weld_ultimate_strength": "-", "weld_elongation": "-", "processing": "Peening treatment (Pneumatic Needle Peening, PPP)", "welding_joint": "T-joint (Partially penetrated)", "welding_method": "CO₂ semi-automatic welding", "welding_voltage": "-", "welding_current": "-", "welding_speed": "-", "preheat_temp": "-", "welding_env": "-", "residual_stress": "-", "fatigue_specimen_type": "T-joint", "fatigue_specimen_thickness": 12, "fatigue_test_type": "Three-point bending fatigue test", "fatigue_temp": "-", "fatigue_env": "-", "load_ratio": "0-0.1", "frequency": 12, "fatigue_machine": "Electro-hydraulic servo displacement-controlled fatigue machine (10-ton capacity)", "fatigue_standard": "-", "fatigue_test_control": "Displacement-controlled", "stress_concentration": "-", "failure_location": "Weld toe"}}, {"id": "WELD2025:4749", "name": "SM50A (61y) | T-joint (Partially penetrated)", "material_family": "Welded joint", "points": [[102.0, 3398927.0, 0]], "conditions": {"material": "SM50A (61y)", "am_type": "-", "load_ratio": "0-0.1", "test_type": "Three-point bending fatigue test", "temperature": "-", "surface_treatment": "-"}, "metadata": {"dataset_id": 4749, "title": "Effect of peening treatment on fatigue strength of welded joints of aged steel", "doi": "10.1016/j.rineng.2024.102781", "authors": "Sikder, Md. Al-Amin; Banno, Yuki; Kinoshita, Koji", "publication": "RESULTS IN ENGINEERING", "year_of_publication": 2024, "UT": "WOS:001309674900001", "base_material": "SM50A (61y)", "base_young_modulus": "-", "base_yield_strength": 324, "base_ultimate_strength": 500, "base_elongation": 28, "weld_material": "-", "weld_young_modulus": "-", "weld_yield_strength": "-", "weld_ultimate_strength": "-", "weld_elongation": "-", "processing": "-", "welding_joint": "T-joint (Partially penetrated)", "welding_method": "-", "welding_voltage": "-", "welding_current": "-", "welding_speed": "-", "preheat_temp": "-", "welding_env": "-", "residual_stress": "-", "fatigue_specimen_type": "T-joint", "fatigue_specimen_thickness": 16, "fatigue_test_type": "Three-point bending fatigue test", "fatigue_temp": "-", "fatigue_env": "-", "load_ratio": "0-0.1", "frequency": 12, "fatigue_machine": "Electro-hydraulic servo displacement-controlled fatigue machine (10-ton capacity)", "fatigue_standard": "-", "fatigue_test_control": "Displacement-controlled", "stress_concentration": "-", "failure_location": "Weld toe"}}, {"id": "WELD2025:4750", "name": "SM50A (61y) | T-joint (Partially penetrated)", "material_family": "Welded joint", "points": [[156.0, 7053793.0, 1], [147.0, 7052481.0, 1]], "conditions": {"material": "SM50A (61y)", "am_type": "-", "load_ratio": "0-0.1", "test_type": "Three-point bending fatigue test", "temperature": "-", "surface_treatment": "Peening treatment (Pneumatic Needle Peening, PPP)"}, "metadata": {"dataset_id": 4750, "title": "Effect of peening treatment on fatigue strength of welded joints of aged steel", "doi": "10.1016/j.rineng.2024.102781", "authors": "Sikder, Md. Al-Amin; Banno, Yuki; Kinoshita, Koji", "publication": "RESULTS IN ENGINEERING", "year_of_publication": 2024, "UT": "WOS:001309674900001", "base_material": "SM50A (61y)", "base_young_modulus": "-", "base_yield_strength": 324, "base_ultimate_strength": 500, "base_elongation": 28, "weld_material": "-", "weld_young_modulus": "-", "weld_yield_strength": "-", "weld_ultimate_strength": "-", "weld_elongation": "-", "processing": "Peening treatment (Pneumatic Needle Peening, PPP)", "welding_joint": "T-joint (Partially penetrated)", "welding_method": "-", "welding_voltage": "-", "welding_current": "-", "welding_speed": "-", "preheat_temp": "-", "welding_env": "-", "residual_stress": "-", "fatigue_specimen_type": "T-joint", "fatigue_specimen_thickness": 16, "fatigue_test_type": "Three-point bending fatigue test", "fatigue_temp": "-", "fatigue_env": "-", "load_ratio": "0-0.1", "frequency": 12, "fatigue_machine": "Electro-hydraulic servo displacement-controlled fatigue machine (10-ton capacity)", "fatigue_standard": "-", "fatigue_test_control": "Displacement-controlled", "stress_concentration": "-", "failure_location": "Weld toe"}}, {"id": "WELD2025:4751", "name": "Dorman Long & Co. (114y) | T-joint (Partially penetrated)", "material_family": "Welded joint", "points": [[170.0, 565711.0, 0]], "conditions": {"material": "Dorman Long & Co. (114y)", "am_type": "-", "load_ratio": "0-0.1", "test_type": "Three-point bending fatigue test", "temperature": "-", "surface_treatment": "-"}, "metadata": {"dataset_id": 4751, "title": "Effect of peening treatment on fatigue strength of welded joints of aged steel", "doi": "10.1016/j.rineng.2024.102781", "authors": "Sikder, Md. Al-Amin; Banno, Yuki; Kinoshita, Koji", "publication": "RESULTS IN ENGINEERING", "year_of_publication": 2024, "UT": "WOS:001309674900001", "base_material": "Dorman Long & Co. (114y)", "base_young_modulus": "-", "base_yield_strength": 228, "base_ultimate_strength": 462, "base_elongation": 38, "weld_material": "-", "weld_young_modulus": "-", "weld_yield_strength": "-", "weld_ultimate_strength": "-", "weld_elongation": "-", "processing": "-", "welding_joint": "T-joint (Partially penetrated)", "welding_method": "-", "welding_voltage": "-", "welding_current": "-", "welding_speed": "-", "preheat_temp": "-", "welding_env": "-", "residual_stress": "-", "fatigue_specimen_type": "T-joint", "fatigue_specimen_thickness": 14, "fatigue_test_type": "Three-point bending fatigue test", "fatigue_temp": "-", "fatigue_env": "-", "load_ratio": "0-0.1", "frequency": 12, "fatigue_machine": "Electro-hydraulic servo displacement-controlled fatigue machine (10-ton capacity)", "fatigue_standard": "-", "fatigue_test_control": "Displacement-controlled", "stress_concentration": "-", "failure_location": "Weld toe"}}, {"id": "WELD2025:4752", "name": "Dorman Long & Co. (114y) | T-joint (Partially penetrated)", "material_family": "Welded joint", "points": [[173.0, 2850273.0, 1], [160.0, 2849610.0, 1]], "conditions": {"material": "Dorman Long & Co. (114y)", "am_type": "-", "load_ratio": "0-0.1", "test_type": "Three-point bending fatigue test", "temperature": "-", "surface_treatment": "Peening treatment (Pneumatic Needle Peening, PPP)"}, "metadata": {"dataset_id": 4752, "title": "Effect of peening treatment on fatigue strength of welded joints of aged steel", "doi": "10.1016/j.rineng.2024.102781", "authors": "Sikder, Md. Al-Amin; Banno, Yuki; Kinoshita, Koji", "publication": "RESULTS IN ENGINEERING", "year_of_publication": 2024, "UT": "WOS:001309674900001", "base_material": "Dorman Long & Co. (114y)", "base_young_modulus": "-", "base_yield_strength": 228, "base_ultimate_strength": 462, "base_elongation": 38, "weld_material": "-", "weld_young_modulus": "-", "weld_yield_strength": "-", "weld_ultimate_strength": "-", "weld_elongation": "-", "processing": "Peening treatment (Pneumatic Needle Peening, PPP)", "welding_joint": "T-joint (Partially penetrated)", "welding_method": "-", "welding_voltage": "-", "welding_current": "-", "welding_speed": "-", "preheat_temp": "-", "welding_env": "-", "residual_stress": "-", "fatigue_specimen_type": "T-joint", "fatigue_specimen_thickness": 14, "fatigue_test_type": "Three-point bending fatigue test", "fatigue_temp": "-", "fatigue_env": "-", "load_ratio": "0-0.1", "frequency": 12, "fatigue_machine": "Electro-hydraulic servo displacement-controlled fatigue machine (10-ton capacity)", "fatigue_standard": "-", "fatigue_test_control": "Displacement-controlled", "stress_concentration": "-", "failure_location": "Weld toe"}}, {"id": "WELD2025:4761", "name": "Grade 350 steel (plate) | T-Joint", "material_family": "Welded joint", "points": [[436.0, 30824.0, 0], [319.0, 86709.0, 0], [306.0, 157535.0, 0], [317.0, 168361.0, 0], [295.0, 229932.0, 0], [266.0, 274964.0, 0], [214.0, 409179.0, 0], [245.0, 434532.0, 0], [242.0, 696017.0, 0], [205.0, 621469.0, 0], [217.0, 784068.0, 0], [209.0, 1958861.0, 0]], "conditions": {"material": "Grade 350 steel (plate)", "am_type": "Gas Tungsten Arc Welding (GTAW/TIG)", "load_ratio": "0.1", "test_type": "In-plane bending", "temperature": "-", "surface_treatment": "Quenched and tempered"}, "metadata": {"dataset_id": 4761, "title": "Fatigue behavior of very high strength (VHS) circular steel tube to plate T-joints under in-plane bending", "doi": "10.1016/j.tws.2013.03.006", "authors": "Jiao, Hui; Mashiri, Fidelis; Zhao, Xiao-Ling", "publication": "THIN-WALLED STRUCTURES", "year_of_publication": 2013, "UT": "WOS:000320489000011", "base_material": "Grade 350 steel (plate)", "base_young_modulus": 200, "base_yield_strength": 350, "base_ultimate_strength": "-", "base_elongation": "-", "weld_material": "AWS A5.18: ER70S-6 low carbon steel rod", "weld_young_modulus": 200, "weld_yield_strength": "-", "weld_ultimate_strength": 500, "weld_elongation": "-", "processing": "Quenched and tempered", "welding_joint": "T-Joint", "welding_method": "Gas Tungsten Arc Welding (GTAW/TIG)", "welding_voltage": "-", "welding_current": "-", "welding_speed": "-", "preheat_temp": "-", "welding_env": "-", "residual_stress": "-", "fatigue_specimen_type": "Tubular T-joint", "fatigue_specimen_thickness": 1.6, "fatigue_test_type": "In-plane bending", "fatigue_temp": "-", "fatigue_env": "-", "load_ratio": 0.1, "frequency": 0.035, "fatigue_machine": "MTS-810 (100 kN capacity)", "fatigue_standard": "CIDECT Design Guide No. 8", "fatigue_test_control": "Load control", "stress_concentration": "1.2–2.2", "failure_location": "Weld toe, weld root, weld metal"}}, {"id": "WELD2025:4762", "name": "Grade 350 steel (plate) | T-Joint", "material_family": "Welded joint", "points": [[285.0, 110070.0, 0], [294.0, 189679.0, 0], [239.0, 223772.0, 0], [285.0, 368269.0, 0], [245.0, 409341.0, 0], [240.0, 452155.0, 0]], "conditions": {"material": "Grade 350 steel (plate)", "am_type": "Gas Tungsten Arc Welding (GTAW/TIG)", "load_ratio": "0.1", "test_type": "In-plane bending", "temperature": "-", "surface_treatment": "Quenched and tempered"}, "metadata": {"dataset_id": 4762, "title": "Fatigue behavior of very high strength (VHS) circular steel tube to plate T-joints under in-plane bending", "doi": "10.1016/j.tws.2013.03.006", "authors": "Jiao, Hui; Mashiri, Fidelis; Zhao, Xiao-Ling", "publication": "THIN-WALLED STRUCTURES", "year_of_publication": 2013, "UT": "WOS:000320489000011", "base_material": "Grade 350 steel (plate)", "base_young_modulus": 200, "base_yield_strength": 350, "base_ultimate_strength": "-", "base_elongation": "-", "weld_material": "AWS A5.18: ER70S-6 low carbon steel rod", "weld_young_modulus": 200, "weld_yield_strength": "-", "weld_ultimate_strength": 500, "weld_elongation": "-", "processing": "Quenched and tempered", "welding_joint": "T-Joint", "welding_method": "Gas Tungsten Arc Welding (GTAW/TIG)", "welding_voltage": "-", "welding_current": "-", "welding_speed": "-", "preheat_temp": "-", "welding_env": "-", "residual_stress": "-", "fatigue_specimen_type": "Tubular T-joint", "fatigue_specimen_thickness": 1.8, "fatigue_test_type": "In-plane bending", "fatigue_temp": "-", "fatigue_env": "-", "load_ratio": 0.1, "frequency": 0.035, "fatigue_machine": "MTS-810 (100 kN capacity)", "fatigue_standard": "CIDECT Design Guide No. 8", "fatigue_test_control": "Load control", "stress_concentration": "1.2–2.2", "failure_location": "Weld toe, weld root, weld metal"}}, {"id": "WELD2025:4763", "name": "Q460D | Butt joint", "material_family": "Welded joint", "points": [[282.0, 242172.0, 0], [248.0, 413216.0, 0], [205.0, 343214.0, 0], [203.0, 350078.0, 0], [165.0, 499983.0, 0], [140.0, 552123.0, 0], [121.0, 930989.0, 0], [130.0, 1138993.0, 0], [126.0, 1974144.0, 0], [120.0, 1974302.0, 0], [118.0, 1974361.0, 0]], "conditions": {"material": "Q460D", "am_type": "Manual arc welding", "load_ratio": "0.1", "test_type": "Axial (force-controlled)", "temperature": "25", "surface_treatment": "Manual arc welding"}, "metadata": {"dataset_id": 4763, "title": "Experimental study on fatigue performance of high strength steel welded joints", "doi": "10.1016/j.tws.2018.06.023", "authors": "Guo, Hongchao; Wan, Jinhuai; Liu, Yunhe; Hao, Jiping", "publication": "THIN-WALLED STRUCTURES", "year_of_publication": 2018, "UT": "WOS:000445311400004", "base_material": "Q460D", "base_young_modulus": 252.4, "base_yield_strength": 504.9, "base_ultimate_strength": 592.0, "base_elongation": "-", "weld_material": "CHE557RH", "weld_young_modulus": "-", "weld_yield_strength": "≥400", "weld_ultimate_strength": "540–660", "weld_elongation": "≥20", "processing": "Manual arc welding", "welding_joint": "Butt joint", "welding_method": "Manual arc welding", "welding_voltage": "22–26", "welding_current": "150–180", "welding_speed": "2.5–4.17", "preheat_temp": "-", "welding_env": "Strictly controlled conditions", "residual_stress": "-", "fatigue_specimen_type": "Full plate thickness sampling (wide plate)", "fatigue_specimen_thickness": 8, "fatigue_test_type": "Axial (force-controlled)", "fatigue_temp": 25, "fatigue_env": "-", "load_ratio": 0.1, "frequency": "20–45", "fatigue_machine": "MTS322 electro-hydraulic servo fatigue tester", "fatigue_standard": "BS7608, Eurocode3, ANSI/AISC360-10", "fatigue_test_control": "Force-controlled", "stress_concentration": "2.802", "failure_location": "Weld joint"}}, {"id": "WELD2025:4764", "name": "Q460D | Cross-fillet joint", "material_family": "Welded joint", "points": [[204.0, 52238.0, 0], [240.0, 102624.0, 0], [204.0, 213955.0, 0], [168.0, 167568.0, 0], [119.0, 368827.0, 0], [137.0, 482650.0, 0], [111.0, 839613.0, 0], [107.0, 1460058.0, 0], [100.0, 1642328.0, 0], [97.0, 1674909.0, 0], [102.0, 2007310.0, 0], [93.0, 2007701.0, 0]], "conditions": {"material": "Q460D", "am_type": "Manual arc welding", "load_ratio": "0.1", "test_type": "Axial (force-controlled)", "temperature": "25", "surface_treatment": "Manual arc welding"}, "metadata": {"dataset_id": 4764, "title": "Experimental study on fatigue performance of high strength steel welded joints", "doi": "10.1016/j.tws.2018.06.023", "authors": "Guo, Hongchao; Wan, Jinhuai; Liu, Yunhe; Hao, Jiping", "publication": "THIN-WALLED STRUCTURES", "year_of_publication": 2018, "UT": "WOS:000445311400004", "base_material": "Q460D", "base_young_modulus": 252.4, "base_yield_strength": 504.9, "base_ultimate_strength": 592.0, "base_elongation": "-", "weld_material": "CHE557RH", "weld_young_modulus": "-", "weld_yield_strength": "≥400", "weld_ultimate_strength": "540–660", "weld_elongation": "≥20", "processing": "Manual arc welding", "welding_joint": "Cross-fillet joint", "welding_method": "Manual arc welding", "welding_voltage": "22–26", "welding_current": "150–180", "welding_speed": "2.5–4.17", "preheat_temp": "-", "welding_env": "Strictly controlled conditions", "residual_stress": "-", "fatigue_specimen_type": "Full plate thickness sampling (wide plate)", "fatigue_specimen_thickness": 8, "fatigue_test_type": "Axial (force-controlled)", "fatigue_temp": 25, "fatigue_env": "-", "load_ratio": 0.1, "frequency": "20–45", "fatigue_machine": "MTS322 electro-hydraulic servo fatigue tester", "fatigue_standard": "BS7608, Eurocode3, ANSI/AISC360-10", "fatigue_test_control": "Force-controlled", "stress_concentration": "6.495", "failure_location": "Weld joint"}}, {"id": "WELD2025:4765", "name": "Q690D | Butt joint", "material_family": "Welded joint", "points": [[376.0, 49953.0, 0], [334.0, 156152.0, 0], [261.0, 174703.0, 0], [243.0, 385887.0, 0], [186.0, 711077.0, 0], [217.0, 939926.0, 0], [203.0, 1067339.0, 0], [180.0, 1547820.0, 0], [162.0, 1578230.0, 0], [153.0, 1995850.0, 0], [147.0, 1995763.0, 0]], "conditions": {"material": "Q690D", "am_type": "Manual arc welding", "load_ratio": "0.1", "test_type": "Axial (force-controlled)", "temperature": "25", "surface_treatment": "Manual arc welding"}, "metadata": {"dataset_id": 4765, "title": "Experimental study on fatigue performance of high strength steel welded joints", "doi": "10.1016/j.tws.2018.06.023", "authors": "Guo, Hongchao; Wan, Jinhuai; Liu, Yunhe; Hao, Jiping", "publication": "THIN-WALLED STRUCTURES", "year_of_publication": 2018, "UT": "WOS:000445311400004", "base_material": "Q690D", "base_young_modulus": 206.3, "base_yield_strength": 786.3, "base_ultimate_strength": 832.0, "base_elongation": "-", "weld_material": "CHE857CR", "weld_young_modulus": "-", "weld_yield_strength": "≥740", "weld_ultimate_strength": "≥830", "weld_elongation": "≥12", "processing": "Manual arc welding", "welding_joint": "Butt joint", "welding_method": "Manual arc welding", "welding_voltage": "22–26", "welding_current": "150–180", "welding_speed": "2.5–4.17", "preheat_temp": "-", "welding_env": "Strictly controlled conditions", "residual_stress": "-", "fatigue_specimen_type": "Full plate thickness sampling (wide plate)", "fatigue_specimen_thickness": 8, "fatigue_test_type": "Axial (force-controlled)", "fatigue_temp": 25, "fatigue_env": "-", "load_ratio": 0.1, "frequency": "20–45", "fatigue_machine": "MTS322 electro-hydraulic servo fatigue tester", "fatigue_standard": "BS7608, Eurocode3, ANSI/AISC360-10", "fatigue_test_control": "Force-controlled", "stress_concentration": "3.095", "failure_location": "Weld joint"}}, {"id": "WELD2025:4766", "name": "Q690D | Cross-fillet joint", "material_family": "Welded joint", "points": [[439.0, 4580.0, 0], [381.0, 13585.0, 0], [319.0, 19268.0, 0], [246.0, 25363.0, 0], [192.0, 87486.0, 0], [126.0, 239458.0, 0], [109.0, 455539.0, 0], [95.0, 848999.0, 0], [82.0, 897523.0, 0], [85.0, 922185.0, 0], [79.0, 1717979.0, 0], [76.0, 1877978.0, 0], [61.0, 1945790.0, 0]], "conditions": {"material": "Q690D", "am_type": "Manual arc welding", "load_ratio": "0.1", "test_type": "Axial (force-controlled)", "temperature": "25", "surface_treatment": "Manual arc welding"}, "metadata": {"dataset_id": 4766, "title": "Experimental study on fatigue performance of high strength steel welded joints", "doi": "10.1016/j.tws.2018.06.023", "authors": "Guo, Hongchao; Wan, Jinhuai; Liu, Yunhe; Hao, Jiping", "publication": "THIN-WALLED STRUCTURES", "year_of_publication": 2018, "UT": "WOS:000445311400004", "base_material": "Q690D", "base_young_modulus": 206.3, "base_yield_strength": 786.3, "base_ultimate_strength": 832.0, "base_elongation": "-", "weld_material": "CHE857CR", "weld_young_modulus": "-", "weld_yield_strength": "≥740", "weld_ultimate_strength": "≥830", "weld_elongation": "≥12", "processing": "Manual arc welding", "welding_joint": "Cross-fillet joint", "welding_method": "Manual arc welding", "welding_voltage": "22–26", "welding_current": "150–180", "welding_speed": "2.5–4.17", "preheat_temp": "-", "welding_env": "Strictly controlled conditions", "residual_stress": "-", "fatigue_specimen_type": "Full plate thickness sampling (wide plate)", "fatigue_specimen_thickness": 8, "fatigue_test_type": "Axial (force-controlled)", "fatigue_temp": 25, "fatigue_env": "-", "load_ratio": 0.1, "frequency": "20–45", "fatigue_machine": "MTS322 electro-hydraulic servo fatigue tester", "fatigue_standard": "BS7608, Eurocode3, ANSI/AISC360-10", "fatigue_test_control": "Force-controlled", "stress_concentration": "3.672", "failure_location": "Weld joint"}}, {"id": "WELD2025:4767", "name": "17Cr-1Mo-Ti ferritic stainless steel | Fillet joint", "material_family": "Welded joint", "points": [[352.0, 29100.0, 0], [328.0, 74800.0, 0], [329.0, 90100.0, 0], [303.0, 219000.0, 0], [252.0, 727000.0, 0], [224.0, 1530000.0, 0], [202.0, 10100000.0, 0], [304.0, 22900.0, 0], [277.0, 86500.0, 0], [250.0, 161000.0, 0], [222.0, 342000.0, 0], [208.0, 493000.0, 0], [181.0, 2430000.0, 0], [166.0, 10100000.0, 0]], "conditions": {"material": "17Cr-1Mo-Ti ferritic stainless steel", "am_type": "Metal Inert Gas (MIG)", "load_ratio": "-1", "test_type": "Bending fatigue", "temperature": "-", "surface_treatment": "-"}, "metadata": {"dataset_id": 4767, "title": "Residual and assembling stress analyses on fillet welded joints of flange pipes and the fatigue strength prediction", "doi": "10.1016/j.tws.2018.12.011", "authors": "Oh, Gyoko; Akiniwa, Yoshiaki", "publication": "THIN-WALLED STRUCTURES", "year_of_publication": 2019, "UT": "WOS:000458940200011", "base_material": "17Cr-1Mo-Ti ferritic stainless steel", "base_young_modulus": 206, "base_yield_strength": 290, "base_ultimate_strength": 465, "base_elongation": 33, "weld_material": "24Cr-13Ni austenitic stainless steel wire", "weld_young_modulus": "-", "weld_yield_strength": "-", "weld_ultimate_strength": "-", "weld_elongation": "-", "processing": "-", "welding_joint": "Fillet joint", "welding_method": "Metal Inert Gas (MIG)", "welding_voltage": "-", "welding_current": "-", "welding_speed": "-", "preheat_temp": "-", "welding_env": "Automatic robotic welding", "residual_stress": "-", "fatigue_specimen_type": "Tubular (pipe-flange joint)", "fatigue_specimen_thickness": 1.5, "fatigue_test_type": "Bending fatigue", "fatigue_temp": "-", "fatigue_env": "-", "load_ratio": -1, "frequency": 10, "fatigue_machine": "Servo-hydraulic fatigue test machine (12 kN capacity)", "fatigue_standard": "-", "fatigue_test_control": "Stroke
