Repository: yunyunfanfan/S-PA-CBB

# S-PA-CBB

Official research code, processed curve records, evaluation outputs, and manuscript source for:

> **From Physics to Selective Generation: Conditional Brownian Bridges for Sparse S–N Curve Reconstruction and Fatigue Decision-Making**

S-PA-CBB reconstructs a complete probabilistic stress–life (S–N) curve from only two to four observed fatigue tests. The method first fits an interpretable Basquin state, diagnoses whether that state is sufficient, and applies a ControlNet-style conditional Brownian-bridge residual only to curves that benefit from correction.

File: external_data/weld2025_disjoint_curves.json (part 185 of 223)
amplitude control", "stress_concentration": "-", "failure_location": "Weld toe"}}, {"id": "WELD2025:4768", "name": "Q460C | Butt Joint (Double V-groove weld)", "material_family": "Welded joint", "points": [[365.0, 67531.0, 0], [321.0, 155804.0, 0], [334.0, 211392.0, 0], [309.0, 332048.0, 0], [327.0, 391522.0, 0], [344.0, 379757.0, 0], [360.0, 456048.0, 0], [291.0, 470177.0, 0], [301.0, 589275.0, 0], [348.0, 699074.0, 0], [316.0, 1125218.0, 0], [327.0, 1972663.0, 1], [315.0, 1984738.0, 1], [293.0, 1996886.0, 1], [272.0, 1996886.0, 1], [232.0, 1972663.0, 1]], "conditions": {"material": "Q460C", "am_type": "GMAW", "load_ratio": "0.1", "test_type": "High-cycle fatigue (Axial)", "temperature": "25", "surface_treatment": "Grinding of weld bead"}, "metadata": {"dataset_id": 4768, "title": "Experimental investigation on fatigue behavior of butt-welded high-strength steel plates", "doi": "10.1016/j.tws.2021.107956", "authors": "Tong, Lewei; Niu, Lichao; Ren, Zhenzhen; Zhao, Xiao-Ling", "publication": "THIN-WALLED STRUCTURES", "year_of_publication": 2021, "UT": "WOS:000661248500010", "base_material": "Q460C", "base_young_modulus": "-", "base_yield_strength": 481, "base_ultimate_strength": 710, "base_elongation": 22.2, "weld_material": "-", "weld_young_modulus": "-", "weld_yield_strength": "-", "weld_ultimate_strength": "-", "weld_elongation": "-", "processing": "Grinding of weld bead", "welding_joint": "Butt Joint (Double V-groove weld)", "welding_method": "GMAW", "welding_voltage": "28.5–30.6", "welding_current": "240–280", "welding_speed": 4.02, "preheat_temp": 100, "welding_env": "Proprietary gas mix (80% CO₂, 20% Ar)", "residual_stress": "-", "fatigue_specimen_type": "Butt-welded plate (ground smooth)", "fatigue_specimen_thickness": 10, "fatigue_test_type": "High-cycle fatigue (Axial)", "fatigue_temp": 25, "fatigue_env": "-", "load_ratio": 0.1, "frequency": 15, "fatigue_machine": "MTS Landmark 809 hydraulic servo fatigue testing machine", "fatigue_standard": "ASTM E8", "fatigue_test_control": "Stress-controlled", "stress_concentration": "-", "failure_location": "-"}}, {"id": "WELD2025:4769", "name": "Q460C | Butt Joint (Double V-groove weld)", "material_family": "Welded joint", "points": [[343.0, 121472.0, 0], [342.0, 223803.0, 0], [335.0, 233525.0, 0], [303.0, 249479.0, 0], [310.0, 310945.0, 0], [305.0, 316639.0, 0], [287.0, 401574.0, 0], [313.0, 445983.0, 0], [324.0, 522978.0, 0], [292.0, 586663.0, 0], [329.0, 636048.0, 0], [317.0, 671713.0, 0], [303.0, 679631.0, 0], [290.0, 1206482.0, 0], [303.0, 2092134.0, 1], [282.0, 2077689.0, 1], [263.0, 2025862.0, 1], [255.0, 2025225.0, 1]], "conditions": {"material": "Q460C", "am_type": "GMAW", "load_ratio": "0.1", "test_type": "High-cycle fatigue (Axial)", "temperature": "25", "surface_treatment": "Grinding of weld bead"}, "metadata": {"dataset_id": 4769, "title": "Experimental investigation on fatigue behavior of butt-welded high-strength steel plates", "doi": "10.1016/j.tws.2021.107956", "authors": "Tong, Lewei; Niu, Lichao; Ren, Zhenzhen; Zhao, Xiao-Ling", "publication": "THIN-WALLED STRUCTURES", "year_of_publication": 2021, "UT": "WOS:000661248500010", "base_material": "Q460C", "base_young_modulus": "-", "base_yield_strength": 495, "base_ultimate_strength": 623, "base_elongation": 35.6, "weld_material": "-", "weld_young_modulus": "-", "weld_yield_strength": "-", "weld_ultimate_strength": "-", "weld_elongation": "-", "processing": "Grinding of weld bead", "welding_joint": "Butt Joint (Double V-groove weld)", "welding_method": "GMAW", "welding_voltage": "28.5–30.6", "welding_current": "240–280", "welding_speed": 4.02, "preheat_temp": 100, "welding_env": "Proprietary gas mix (80% CO₂, 20% Ar)", "residual_stress": "-", "fatigue_specimen_type": "Butt-welded plate (ground smooth)", "fatigue_specimen_thickness": 20, "fatigue_test_type": "High-cycle fatigue (Axial)", "fatigue_temp": 25, "fatigue_env": "-", "load_ratio": 0.1, "frequency": 15, "fatigue_machine": "MTS Landmark 809 hydraulic servo fatigue testing machine", "fatigue_standard": "ASTM E8", "fatigue_test_control": "Stress-controlled", "stress_concentration": "-", "failure_location": "-"}}, {"id": "WELD2025:4770", "name": "Q550D | Butt Joint (Double V-groove weld)", "material_family": "Welded joint", "points": [[358.0, 339698.0, 0], [334.0, 595697.0, 0], [350.0, 657107.0, 0], [360.0, 738166.0, 0], [350.0, 760909.0, 0], [340.0, 818633.0, 0], [368.0, 860157.0, 0], [333.0, 913668.0, 0], [333.0, 1001380.0, 0], [331.0, 953561.0, 0], [337.0, 1111102.0, 0], [340.0, 1714777.0, 0], [324.0, 2097131.0, 1], [310.0, 2045800.0, 1], [346.0, 3159837.0, 1], [337.0, 3120794.0, 1], [329.0, 3044920.0, 1]], "conditions": {"material": "Q550D", "am_type": "FCAW (Flux-Cored Arc Welding)", "load_ratio": "0.1", "test_type": "High-cycle fatigue (Axial)", "temperature": "25", "surface_treatment": "Grinding of weld bead"}, "metadata": {"dataset_id": 4770, "title": "Experimental investigation on fatigue behavior of butt-welded high-strength steel plates", "doi": "10.1016/j.tws.2021.107956", "authors": "Tong, Lewei; Niu, Lichao; Ren, Zhenzhen; Zhao, Xiao-Ling", "publication": "THIN-WALLED STRUCTURES", "year_of_publication": 2021, "UT": "WOS:000661248500010", "base_material": "Q550D", "base_young_modulus": "-", "base_yield_strength": 704, "base_ultimate_strength": 762, "base_elongation": 28.2, "weld_material": "-", "weld_young_modulus": "-", "weld_yield_strength": "-", "weld_ultimate_strength": "-", "weld_elongation": "-", "processing": "Grinding of weld bead", "welding_joint": "Butt Joint (Double V-groove weld)", "welding_method": "FCAW (Flux-Cored Arc Welding)", "welding_voltage": "28.0–29.0", "welding_current": "215–230", "welding_speed": 4.83, "preheat_temp": 100, "welding_env": "Proprietary gas mix (80% CO₂, 20% Ar)", "residual_stress": "-", "fatigue_specimen_type": "Butt-welded plate (ground smooth)", "fatigue_specimen_thickness": 20, "fatigue_test_type": "High-cycle fatigue (Axial)", "fatigue_temp": 25, "fatigue_env": "-", "load_ratio": 0.1, "frequency": 15, "fatigue_machine": "MTS Landmark 809 hydraulic servo fatigue testing machine", "fatigue_standard": "ASTM E8", "fatigue_test_control": "Stress-controlled", "stress_concentration": "-", "failure_location": "-"}}, {"id": "WELD2025:4771", "name": "Q690D | Butt Joint (Double V-groove weld)", "material_family": "Welded joint", "points": [[445.0, 131642.0, 0], [333.0, 173704.0, 0], [392.0, 192636.0, 0], [276.0, 292105.0, 0], [315.0, 335986.0, 0], [350.0, 386411.0, 0], [291.0, 437327.0, 0], [267.0, 446871.0, 0], [274.0, 513743.0, 0], [330.0, 622201.0, 0], [319.0, 626682.0, 0], [280.0, 586288.0, 0], [299.0, 645133.0, 0], [265.0, 621554.0, 0], [295.0, 669183.0, 0], [246.0, 883473.0, 0], [259.0, 1979786.0, 1], [238.0, 2083210.0, 1], [211.0, 1977852.0, 1]], "conditions": {"material": "Q690D", "am_type": "GMAW (Gas Metal Arc Welding)", "load_ratio": "0.1", "test_type": "High-cycle fatigue (Axial)", "temperature": "25", "surface_treatment": "Grinding of weld bead"}, "metadata": {"dataset_id": 4771, "title": "Experimental investigation on fatigue behavior of butt-welded high-strength steel plates", "doi": "10.1016/j.tws.2021.107956", "authors": "Tong, Lewei; Niu, Lichao; Ren, Zhenzhen; Zhao, Xiao-Ling", "publication": "THIN-WALLED STRUCTURES", "year_of_publication": 2021, "UT": "WOS:000661248500010", "base_material": "Q690D", "base_young_modulus": "-", "base_yield_strength": 801, "base_ultimate_strength": 842, "base_elongation": 18.8, "weld_material": "-", "weld_young_modulus": "-", "weld_yield_strength": "-", "weld_ultimate_strength": "-", "weld_elongation": "-", "processing": "Grinding of weld bead", "welding_joint": "Butt Joint (Double V-groove weld)", "welding_method": "GMAW (Gas Metal Arc Welding)", "welding_voltage": "28.1–28.8", "welding_current": "230–257", "welding_speed": 4.38, "preheat_temp": 100, "welding_env": "Proprietary gas mix (80% CO₂, 20% Ar)", "residual_stress": "-", "fatigue_specimen_type": "Butt-welded plate (ground smooth)", "fatigue_specimen_thickness": 10, "fatigue_test_type": "High-cycle fatigue (Axial)", "fatigue_temp": 25, "fatigue_env": "-", "load_ratio": 0.1, "frequency": 15, "fatigue_machine": "MTS Landmark 809 hydraulic servo fatigue testing machine", "fatigue_standard": "ASTM E8", "fatigue_test_control": "Stress-controlled", "stress_concentration": "-", "failure_location": "-"}}, {"id": "WELD2025:4772", "name": "Q690D | Butt Joint (Double V-groove weld)", "material_family": "Welded joint", "points": [[391.0, 110297.0, 0], [317.0, 109630.0, 0], [329.0, 148463.0, 0], [350.0, 159670.0, 0], [333.0, 198628.0, 0], [347.0, 250106.0, 0], [327.0, 282358.0, 0], [311.0, 289292.0, 0], [285.0, 301837.0, 0], [311.0, 478565.0, 0], [257.0, 499318.0, 0], [269.0, 648083.0, 0], [275.0, 722835.0, 0], [249.0, 872342.0, 0], [234.0, 1978106.0, 1], [222.0, 1978106.0, 1], [211.0, 2051409.0, 1], [203.0, 1990138.0, 1], [188.0, 1990138.0, 1]], "conditions": {"material": "Q690D", "am_type": "GMAW (Gas Metal Arc Welding)", "load_ratio": "0.1", "test_type": "High-cycle fatigue (Axial)", "temperature": "25", "surface_treatment": "Grinding of weld bead"}, "metadata": {"dataset_id": 4772, "title": "Experimental investigation on fatigue behavior of butt-welded high-strength steel plates", "doi": "10.1016/j.tws.2021.107956", "authors": "Tong, Lewei; Niu, Lichao; Ren, Zhenzhen; Zhao, Xiao-Ling", "publication": "THIN-WALLED STRUCTURES", "year_of_publication": 2021, "UT": "WOS:000661248500010", "base_material": "Q690D", "base_young_modulus": "-", "base_yield_strength": 771, "base_ultimate_strength": 822, "base_elongation": 25.2, "weld_material": "-", "weld_young_modulus": "-", "weld_yield_strength": "-", "weld_ultimate_strength": "-", "weld_elongation": "-", "processing": "Grinding of weld bead", "welding_joint": "Butt Joint (Double V-groove weld)", "welding_method": "GMAW (Gas Metal Arc Welding)", "welding_voltage": "28.1–28.8", "welding_current": "230–257", "welding_speed": 4.38, "preheat_temp": 100, "welding_env": "Proprietary gas mix (80% CO₂, 20% Ar)", "residual_stress": "-", "fatigue_specimen_type": "Butt-welded plate (ground smooth)", "fatigue_specimen_thickness": 20, "fatigue_test_type": "High-cycle fatigue (Axial)", "fatigue_temp": 25, "fatigue_env": "-", "load_ratio": 0.1, "frequency": 15, "fatigue_machine": "MTS Landmark 809 hydraulic servo fatigue testing machine", "fatigue_standard": "ASTM E8", "fatigue_test_control": "Stress-controlled", "stress_concentration": "-", "failure_location": "-"}}, {"id": "WELD2025:4773", "name": "Q960D | Butt Joint (Double V-groove weld)", "material_family": "Welded joint", "points": [[472.0, 43900.0, 0], [536.0, 54369.0, 0], [444.0, 69001.0, 0], [424.0, 93088.0, 0], [344.0, 98352.0, 0], [353.0, 157447.0, 0], [330.0, 198602.0, 0], [309.0, 241495.0, 0], [289.0, 271227.0, 0], [364.0, 274562.0, 0], [265.0, 291864.0, 0], [294.0, 344220.0, 0], [312.0, 447667.0, 0], [261.0, 537741.0, 0], [233.0, 568144.0, 0], [229.0, 657889.0, 0], [193.0, 695085.0, 0], [281.0, 1916859.0, 1], [175.0, 2012897.0, 1]], "conditions": {"material": "Q960D", "am_type": "GMAW (Gas Metal Arc Welding)", "load_ratio": "0.1", "test_type": "High-cycle fatigue (Axial)", "temperature": "25", "surface_treatment": "Grinding of weld bead"}, "metadata": {"dataset_id": 4773, "title": "Experimental investigation on fatigue behavior of butt-welded high-strength steel plates", "doi": "10.1016/j.tws.2021.107956", "authors": "Tong, Lewei; Niu, Lichao; Ren, Zhenzhen; Zhao, Xiao-Ling", "publication": "THIN-WALLED STRUCTURES", "year_of_publication": 2021, "UT": "WOS:000661248500010", "base_material": "Q960D", "base_young_modulus": "-", "base_yield_strength": 1033, "base_ultimate_strength": 1071, "base_elongation": 14.5, "weld_material": "-", "weld_young_modulus": "-", "weld_yield_strength": "-", "weld_ultimate_strength": "-", "weld_elongation": "-", "processing": "Grinding of weld bead", "welding_joint": "Butt Joint (Double V-groove weld)", "welding_method": "GMAW (Gas Metal Arc Welding)", "welding_voltage": "26.5–30.0", "welding_current": "270–320", "welding_speed": 3.38, "preheat_temp": 100, "welding_env": "Proprietary gas mix (80% CO₂, 20% Ar)", "residual_stress": "-", "fatigue_specimen_type": "Butt-welded plate (ground smooth)", "fatigue_specimen_thickness": 10, "fatigue_test_type": "High-cycle fatigue (Axial)", "fatigue_temp": 25, "fatigue_env": "-", "load_ratio": 0.1, "frequency": 15, "fatigue_machine": "MTS Landmark 809 hydraulic servo fatigue testing machine", "fatigue_standard": "ASTM E8", "fatigue_test_control": "Stress-controlled", "stress_concentration": "-", "failure_location": "-"}}, {"id": "WELD2025:4774", "name": "Q460 | Transverse attachment (fillet weld)", "material_family": "Welded joint", "points": [[273.0, 87374.0, 0], [287.0, 106084.0, 0], [268.0, 134856.0, 0], [240.0, 202415.0, 0], [232.0, 252622.0, 0], [246.0, 269523.0, 0], [203.0, 309448.0, 0], [236.0, 349027.0, 0], [211.0, 362081.0, 0], [263.0, 352342.0, 0], [194.0, 504798.0, 0], [184.0, 518926.0, 0], [226.0, 653955.0, 0], [175.0, 945704.0, 0], [172.0, 1037164.0, 0], [194.0, 1213756.0, 0], [181.0, 1661253.0, 0], [156.0, 1472873.0, 0], [181.0, 1925780.0, 1], [169.0, 1979613.0, 1], [159.0, 1979379.0, 1], [136.0, 2015632.0, 1]], "conditions": {"material": "Q460", "am_type": "GMAW (Gas Metal Arc Welding)", "load_ratio": "0.1", "test_type": "Axial tension-tension fatigue", "temperature": "25", "surface_treatment": "Anti-deformation treatments (pre-welding tilting and welding sequence optimization)"}, "metadata": {"dataset_id": 4774, "title": "Fatigue performance of transverse welded attachment of high-strength structural steel series", "doi": "10.1016/j.tws.2022.110188", "authors": "Tong, Lewei; Niu, Lichao; Ren, Zhenzhen; Zhao, Xiao-Ling", "publication": "THIN-WALLED STRUCTURES", "year_of_publication": 2023, "UT": "WOS:000878565700006", "base_material": "Q460", "base_young_modulus": 206, "base_yield_strength": 481, "base_ultimate_strength": 710, "base_elongation": 22.2, "weld_material": "-", "weld_young_modulus": 206, "weld_yield_strength": "-", "weld_ultimate_strength": "-", "weld_elongation": "-", "processing": "Anti-deformation treatments (pre-welding tilting and welding sequence optimization)", "welding_joint": "Transverse attachment (fillet weld)", "welding_method": "GMAW (Gas Metal Arc Welding)", "welding_voltage": "28.5–30.6", "welding_current": "240–280", "welding_speed": 4.02, "preheat_temp": 100, "welding_env": "100% CO₂ shielding gas (20 L/min flow rate)", "residual_stress": "-", "fatigue_specimen_type": "Transverse welded attachment (fillet weld)", "fatigue_specimen_thickness": 10, "fatigue_test_type": "Axial tension-tension fatigue", "fatigue_temp": 25, "fatigue_env": "Ambient air", "load_ratio": 0.1, "frequency": 15, "fatigue_machine": "MTS Landmark 809 hydraulic servo fatigue testing machine", "fatigue_standard": "AWS D1.1", "fatigue_test_control": "Load-controlled", "stress_concentration": "1.9–3.3", "failure_location": "Weld toe, Weld root"}}, {"id": "WELD2025:4775", "name": "Q550 | Transverse attachment (fillet weld)", "material_family": "Welded joint", "points": [[274.0, 122241.0, 0], [248.0, 129972.0, 0], [242.0, 166101.0, 0], [235.0, 184917.0, 0], [222.0, 201185.0, 0], [212.0, 232726.0, 0], [208.0, 326074.0, 0], [196.0, 328583.0, 0], [179.0, 363011.0, 0], [188.0, 500880.0, 0], [164.0, 536653.0, 0], [161.0, 583864.0, 0], [165.0, 660046.0, 0], [157.0, 818056.0, 0], [143.0, 1200128.0, 0], [148.0, 1285842.0, 0], [166.0, 1420572.0, 0], [152.0, 1960094.0, 0], [137.0, 1990374.0, 1], [129.0, 2084050.0, 1]], "conditions": {"material": "Q550", "am_type": "FCAW (Flux-Cored Arc Welding)", "load_ratio": "0.1", "test_type": "Axial tension-tension fatigue", "temperature": "25", "surface_treatment": "Anti-deformation treatments (pre-welding tilting and welding sequence optimization)"}, "metadata": {"dataset_id": 4775, "title": "Fatigue performance of transverse welded attachment of high-strength structural steel series", "doi": "10.1016/j.tws.2022.110188", "authors": "Tong, Lewei; Niu, Lichao; Ren, Zhenzhen; Zhao, Xiao-Ling", "publication": "THIN-WALLED STRUCTURES", "year_of_publication": 2023, "UT": "WOS:000878565700006", "base_material": "Q550", "base_young_modulus": 206, "base_yield_strength": 704, "base_ultimate_strength": 762, "base_elongation": 28.2, "weld_material": "-", "weld_young_modulus": 206, "weld_yield_strength": "-", "weld_ultimate_strength": "-", "weld_elongation": "-", "processing": "Anti-deformation treatments (pre-welding tilting and welding sequence optimization)", "welding_joint": "Transverse attachment (fillet weld)", "welding_method": "FCAW (Flux-Cored Arc Welding)", "welding_voltage": "28.0–29.0", "welding_current": "215–230", "welding_speed": 4.83, "preheat_temp": 100, "welding_env": "100% CO₂ shielding gas (20 L/min flow rate)", "residual_stress": "-", "fatigue_specimen_type": "Transverse welded attachment (fillet weld)", "fatigue_specimen_thickness": 20, "fatigue_test_type": "Axial tension-tension fatigue", "fatigue_temp": 25, "fatigue_env": "Ambient air", "load_ratio": 0.1, "frequency": 15, "fatigue_machine": "MTS Landmark 809 hydraulic servo fatigue testing machine", "fatigue_standard": "AWS D1.1", "fatigue_test_control": "Load-controlled", "stress_concentration": "1.9–3.3", "failure_location": "Weld toe, Weld root"}}, {"id": "WELD2025:4776", "name": "Q690 | Transverse attachment (fillet weld)", "material_family": "Welded joint", "points": [[260.0, 147566.0, 0], [248.0, 155273.0, 0], [237.0, 155232.0, 0], [207.0, 169647.0, 0], [213.0, 219144.0, 0], [241.0, 207027.0, 0], [228.0, 298004.0, 0], [195.0, 392000.0, 0], [188.0, 412500.0, 0], [169.0, 522335.0, 0], [184.0, 670631.0, 0], [175.0, 692244.0, 0], [159.0, 737558.0, 0], [174.0, 860355.0, 0], [149.0, 1048146.0, 0], [168.0, 1082916.0, 0], [146.0, 1336359.0, 0], [157.0, 1840710.0, 0], [144.0, 2051210.0, 1], [141.0, 2104092.0, 1], [134.0, 2011436.0, 1], [125.0, 2023483.0, 1]], "conditions": {"material": "Q690", "am_type": "GMAW (Gas Metal Arc Welding)", "load_ratio": "0.1", "test_type": "Axial tension-tension fatigue", "temperature": "25", "surface_treatment": "Anti-deformation treatments (pre-welding tilting and welding sequence optimization)"}, "metadata": {"dataset_id": 4776, "title": "Fatigue performance of transverse welded attachment of high-strength structural steel series", "doi": "10.1016/j.tws.2022.110188", "authors": "Tong, Lewei; Niu, Lichao; Ren, Zhenzhen; Zhao, Xiao-Ling", "publication": "THIN-WALLED STRUCTURES", "year_of_publication": 2023, "UT": "WOS:000878565700006", "base_material": "Q690", "base_young_modulus": 206, "base_yield_strength": 801, "base_ultimate_strength": 842, "base_elongation": 18.8, "weld_material": "-", "weld_young_modulus": 206, "weld_yield_strength": "-", "weld_ultimate_strength": "-", "weld_elongation": "-", "processing": "Anti-deformation treatments (pre-welding tilting and welding sequence optimization)", "welding_joint": "Transverse attachment (fillet weld)", "welding_method": "GMAW (Gas Metal Arc Welding)", "welding_voltage": "28.1–28.8", "welding_current": "230–257", "welding_speed": 4.38, "preheat_temp": 100, "welding_env": "100% CO₂ shielding gas (20 L/min flow rate)", "residual_stress": "-", "fatigue_specimen_type": "Transverse welded attachment (fillet weld)", "fatigue_specimen_thickness": 10, "fatigue_test_type": "Axial tension-tension fatigue", "fatigue_temp": 25, "fatigue_env": "Ambient air", "load_ratio": 0.1, "frequency": 15, "fatigue_machine": "MTS Landmark 809 hydraulic servo fatigue testing machine", "fatigue_standard": "AWS D1.1", "fatigue_test_control": "Load-controlled", "stress_concentration": "1.9–3.3", "failure_location": "Weld toe, Weld root"}}, {"id": "WELD2025:4777", "name": "Q960 | Transverse attachment (fillet weld)", "material_family": "Welded joint", "points": [[262.0, 154067.0, 0], [243.0, 153240.0, 0], [256.0, 201660.0, 0], [229.0, 277060.0, 0], [227.0, 338133.0, 0], [194.0, 442585.0, 0], [191.0, 426216.0, 0], [219.0, 585576.0, 0], [172.0, 531491.0, 0], [170.0, 645165.0, 0], [163.0, 645165.0, 0], [177.0, 800200.0, 0], [202.0, 791630.0, 0], [211.0, 891174.0, 0], [186.0, 1030609.0, 0], [184.0, 1081777.0, 0], [157.0, 1093488.0, 0], [148.0, 1863355.0, 0], [161.0, 2020080.0, 1], [151.0, 1966426.0, 1], [139.0, 1998445.0, 1], [130.0, 1998445.0, 1]], "conditions": {"material": "Q960", "am_type": "GMAW (Gas Metal Arc Welding)", "load_ratio": "0.1", "test_type": "Axial tension-tension fatigue", "temperature": "25", "surface_treatment": "Anti-deformation treatments (pre-welding tilting and welding sequence optimization)"}, "metadata": {"dataset_id": 4777, "title": "Fatigue performance of transverse welded attachment of high-strength structural steel series", "doi": "10.1016/j.tws.2022.110188", "authors": "Tong, Lewei; Niu, Lichao; Ren, Zhenzhen; Zhao, Xiao-Ling", "publication": "THIN-WALLED STRUCTURES", "year_of_publication": 2023, "UT": "WOS:000878565700006", "base_material": "Q960", "base_young_modulus": 206, "base_yield_strength": 1033, "base_ultimate_strength": 1071, "base_elongation": 14.5, "weld_material": "-", "weld_young_modulus": 206, "weld_yield_strength": "-", "weld_ultimate_strength": "-", "weld_elongation": "-", "processing": "Anti-deformation treatments (pre-welding tilting and welding sequence optimization)", "welding_joint": "Transverse attachment (fillet weld)", "welding_method": "GMAW (Gas Metal Arc Welding)", "welding_voltage": "26.5–30.0", "welding_current": "270–320", "welding_speed": 3.38, "preheat_temp": 100, "welding_env": "100% CO₂ shielding gas (20 L/min flow rate)", "residual_stress": "-", "fatigue_specimen_type": "Transverse welded attachment (fillet weld)", "fatigue_specimen_thickness": 10, "fatigue_test_type": "Axial tension-tension fatigue", "fatigue_temp": 25, "fatigue_env": "Ambient air", "load_ratio": 0.1, "frequency": 15, "fatigue_machine": "MTS Landmark 809 hydraulic servo fatigue testing machine", "fatigue_standard": "AWS D1.1", "fatigue_test_control": "Load-controlled", "stress_concentration": "1.9–3.3", "failure_location": "Weld toe, Weld root"}}, {"id": "WELD2025:4778", "name": "7N01-T4 Al plate | lap joint", "material_family": "Welded joint", "points": [[105.0, 20905.0, 0], [106.0, 23832.0, 0], [79.0, 29638.0, 0], [93.0, 34968.0, 0], [92.0, 40188.0, 0], [70.0, 41405.0, 0], [78.0, 45728.0, 0], [89.0, 68956.0, 0], [77.0, 75961.0, 0], [72.0, 159903.0, 0], [73.0, 212985.0, 0], [64.0, 210947.0, 0], [64.0, 228943.0, 0], [66.0, 347706.0, 0], [50.0, 275656.0, 0], [39.0, 516357.0, 0], [48.0, 566361.0, 0], [51.0, 786220.0, 0], [39.0, 765005.0, 0], [40.0, 1735057.0, 0], [29.0, 2247203.0, 0], [29.0, 3703200.0, 0], [20.0, 9689207.0, 1], [20.0, 13332133.0, 1], [19.0, 15320222.0, 1]], "conditions": {"material": "7N01-T4 Al plate", "am_type": "-", "load_ratio": "0", "test_type": "Axial", "temperature": "-", "surface_treatment": "-"}, "metadata": {"dataset_id": 4778, "title": "Comprehensive fatigue assessment for different types of aluminum fillet welded joints by local approaches", "doi": "10.1016/j.tws.2023.110585", "authors": "Song, Wei; Yang, Feng; He, Min; Shi, Duanhu; Zhou, Guangtao; Xia, Hongbo; Chen, Nannan; Berto, Filippo", "publication": "THIN-WALLED STRUCTURES", "year_of_publication": 2023, "UT": "WOS:000931433400001", "base_material": "7N01-T4 Al plate", "base_young_modulus": 70, "base_yield_strength": 295, "base_ultimate_strength": 350, "base_elongation": "-", "weld_material": "ER5356 alloy", "weld_young_modulus": "-", "weld_yield_strength": "-", "weld_ultimate_strength": "-", "weld_elongation": "-", "processing": "-", "welding_joint": "lap joint", "welding_method": "-", "welding_voltage": "-", "welding_current": "-", "welding_speed": "-", "preheat_temp": "-", "welding_env": "High purity argon gas", "residual_stress": "-", "fatigue_specimen_type": "lap joint", "fatigue_specimen_thickness": 12, "fatigue_test_type": "Axial", "fatigue_temp": "-", "fatigue_env": "-", "load_ratio": 0, "frequency": "110–150", "fatigue_machine": "250 kN universal high frequency fatigue testing machine", "fatigue_standard": "-", "fatigue_test_control": "Force-controlled", "stress_concentration": "-", "failure_location": "Weld toe"}}, {"id": "WELD2025:4779", "name": "7N01-T4 Al plate | T-joint", "material_family": "Welded joint", "points": [[106.0, 98478.0, 0], [72.0, 237038.0, 0], [108.0, 364949.0, 0], [81.0, 404157.0, 0], [88.0, 446842.0, 0], [73.0, 536131.0, 0], [75.0, 1107452.0, 0], [87.0, 1106744.0, 0], [64.0, 1177299.0, 0], [81.0, 1497850.0, 0], [91.0, 1672615.0, 0], [105.0, 1437057.0, 0], [82.0, 3001969.0, 0], [67.0, 2198490.0, 0], [70.0, 2771489.0, 0], [53.0, 2156792.0, 0], [52.0, 2586035.0, 0], [52.0, 4367320.0, 0], [41.0, 3952650.0, 0], [41.0, 6541888.0, 0], [41.0, 7020428.0, 0], [30.0, 9704805.0, 1], [31.0, 13261696.0, 1], [30.0, 19063902.0, 1]], "conditions": {"material": "7N01-T4 Al plate", "am_type": "-", "load_ratio": "0", "test_type": "Axial", "temperature": "-", "surface_treatment": "-"}, "metadata": {"dataset_id": 4779, "title": "Comprehensive fatigue assessment for different types of aluminum fillet welded joints by local approaches", "doi": "10.1016/j.tws.2023.110585", "authors": "Song, Wei; Yang, Feng; He, Min; Shi, Duanhu; Zhou, Guangtao; Xia, Hongbo; Chen, Nannan; Berto, Filippo", "publication": "THIN-WALLED STRUCTURES", "year_of_publication": 2023, "UT": "WOS:000931433400001", "base_material": "7N01-T4 Al plate", "base_young_modulus": 70, "base_yield_strength": 295, "base_ultimate_strength": 350, "base_elongation": "-", "weld_material": "ER5356 alloy", "weld_young_modulus": "-", "weld_yield_strength": "-", "weld_ultimate_strength": "-", "weld_elongation": "-", "processing": "-", "welding_joint": "T-joint", "welding_method": "-", "welding_voltage": "-", "welding_current": "-", "welding_speed": "-", "preheat_temp": "-", "welding_env": "High purity argon gas", "residual_stress": "-", "fatigue_specimen_type": "T-joint", "fatigue_specimen_thickness": 12, "fatigue_test_type": "Axial", "fatigue_temp": "-", "fatigue_env": "-", "load_ratio": 0, "frequency": "110–150", "fatigue_machine": "250 kN universal high frequency fatigue testing machine", "fatigue_standard": "-", "fatigue_test_control": "Force-controlled", "stress_concentration": "-", "failure_location": "Weld toe"}}, {"id": "WELD2025:4780", "name": "7N01-T4 Al plate | Cruciform joint", "material_family": "Welded joint", "points": [[107.0, 178493.0, 0], [91.0, 331917.0, 0], [107.0, 420195.0, 0], [109.0, 559026.0, 0], [95.0, 577699.0, 0], [81.0, 694283.0, 0], [83.0, 1030199.0, 0], [73.0, 1177536.0, 0], [77.0, 1335894.0, 0], [70.0, 1167379.0, 0], [68.0, 1082277.0, 0], [66.0, 1415636.0, 0], [77.0, 1540790.0, 0], [83.0, 1490540.0, 0], [93.0, 1454302.0, 0], [67.0, 2443021.0, 0], [51.0, 1499286.0, 0], [52.0, 3529815.0, 0], [52.0, 4578600.0, 0], [40.0, 4347730.0, 0], [42.0, 5982792.0, 0], [41.0, 7016606.0, 0], [30.0, 11022389.0, 1], [31.0, 14787778.0, 1], [30.0, 15550208.0, 1], [90.0, 40074.0, 0], [105.0, 102555.0, 0], [103.0, 116770.0, 0], [105.0, 148415.0, 0], [87.0, 241940.0, 0], [91.0, 353718.0, 0], [80.0, 406594.0, 0], [73.0, 476862.0, 0], [65.0, 506075.0, 0], [73.0, 606040.0, 0], [79.0, 747763.0, 0], [77.0, 818032.0, 0], [64.0, 903240.0, 0], [52.0, 1080199.0, 0], [64.0, 1268552.0, 0], [49.0, 2499338.0, 0], [48.0, 4036722.0, 0], [40.0, 5388626.0, 0], [41.0, 8117650.0, 0], [40.0, 10111672.0, 0], [29.0, 8605919.0, 1], [30.0, 10099261.0, 1], [29.0, 13625027.0, 1]], "conditions": {"material": "7N01-T4 Al plate", "am_type": "-", "load_ratio": "0", "test_type": "Axial", "temperature": "-", "surface_treatment": "-"}, "metadata": {"dataset_id": 4780, "title": "Comprehensive fatigue assessment for different types of aluminum fillet welded joints by local approaches", "doi": "10.1016/j.tws.2023.110585", "authors": "Song, Wei; Yang, Feng; He, Min; Shi, Duanhu; Zhou, Guangtao; Xia, Hongbo; Chen, Nannan; Berto, Filippo", "publication": "THIN-WALLED STRUCTURES", "year_of_publication": 2023, "UT": "WOS:000931433400001", "base_material": "7N01-T4 Al plate", "base_young_modulus": 70, "base_yield_strength": 295, "base_ultimate_strength": 350, "base_elongation": "-", "weld_material": "ER5356 alloy", "weld_young_modulus": "-", "weld_yield_strength": "-", "weld_ultimate_strength": "-", "weld_elongation": "-", "processing": "-", "welding_joint": "Cruciform joint", "welding_method": "-", "welding_voltage": "-", "welding_current": "-", "welding_speed": "-", "preheat_temp": "-", "welding_env": "High purity argon gas", "residual_stress": "-", "fatigue_specimen_type": "Cruciform joint", "fatigue_specimen_thickness": 12, "fatigue_test_type": "Axial", "fatigue_temp": "-", "fatigue_env": "-", "load_ratio": 0, "frequency": "110–150", "fatigue_machine": "250 kN universal high frequency fatigue testing machine", "fatigue_standard": "-", "fatigue_test_control": "Force-controlled", "stress_concentration": "-", "failure_location": "Weld toe"}}, {"id": "WELD2025:4781", "name": "5059-H116 aluminum alloy | Butt Joint", "material_family": "Welded joint", "points": [[49.0, 56063.0, 0], [71.0, 60599.0, 0], [97.0, 70858.0, 0], [72.0, 103610.0, 0], [49.0, 112155.0, 0], [49.0, 122377.0, 0], [24.0, 105656.0, 0], [63.0, 167435.0, 0], [60.0, 229216.0, 0], [73.0, 421931.0, 0], [73.0, 495807.0, 0], [61.0, 420244.0, 0], [61.0, 466602.0, 0], [35.0, 459026.0, 0], [48.0, 370485.0, 0], [60.0, 706128.0, 0], [48.0, 1121556.0, 0], [49.0, 1267191.0, 0], [62.0, 1288903.0, 0], [61.0, 1993569.0, 1]], "conditions": {"material": "5059-H116 aluminum alloy", "am_type": "MIG", "load_ratio": "~0.1", "test_type": "Axial", "temperature": "-", "surface_treatment": "-"}, "metadata": {"dataset_id": 4781, "title": "Stress amplification effect and fatigue strength evaluation of marine thin plate welded structure considering welding deformation: Theoretical and experimental analysis", "doi": "10.1016/j.tws.2023.110871", "authors": "Qiu, Yu; Yan, Renjun; Wang, Ning; Shen, Wei; Xu, Shuangxi; Li, Mengzhen; Qin, Kai", "publication": "THIN-WALLED STRUCTURES", "year_of_publication": 2023, "UT": "WOS:001013530200001", "base_material": "5059-H116 aluminum alloy", "base_young_modulus": 70, "base_yield_strength": 286.5, "base_ultimate_strength": 384.5, "base_elongation": "-", "weld_material": "5059-H116 aluminum alloy", "weld_young_modulus": "-", "weld_yield_strength": "-", "weld_ultimate_strength": "-", "weld_elongation": "-", "processing": "-", "welding_joint": "Butt Joint", "welding_method": "MIG", "welding_voltage": "19.2–20.5", "welding_current": "98–130", "welding_speed": "-", "preheat_temp": "-", "welding_env": "-", "residual_stress": "-", "fatigue_specimen_type": "Flat plate", "fatigue_specimen_thickness": 5, "fatigue_test_type": "Axial", "fatigue_temp": "-", "fatigue_env": "-", "load_ratio": "~0.1", "frequency": 5, "fatigue_machine": "MTS-322", "fatigue_standard": "-", "fatigue_test_control": "Load", "stress_concentration": "-", "failure_location": "Weld toe"}}, {"id": "WELD2025:4782", "name": "5059-H116 aluminum alloy | Cruciform Joint", "material_family": "Welded joint", "points": [[47.0, 378660.0, 0], [37.0, 548816.0, 0], [37.0, 703703.0, 0], [48.0, 676277.0, 0], [48.0, 682201.0, 0], [37.0, 1995445.0, 1]], "conditions": {"material": "5059-H116 aluminum alloy", "am_type": "MIG", "load_ratio": "~0.1", "test_type": "Axial", "temperature": "-", "surface_treatment": "-"}, "metadata": {"dataset_id": 4782, "title": "Stress amplification effect and fatigue strength evaluation of marine thin plate welded structure considering welding deformation: Theoretical and experimental analysis", "doi": "10.1016/j.tws.2023.110871", "authors": "Qiu, Yu; Yan, Renjun; Wang, Ning; Shen, Wei; Xu, Shuangxi; Li, Mengzhen; Qin, Kai", "publication": "THIN-WALLED STRUCTURES", "year_of_publication": 2023, "UT": "WOS:001013530200001", "base_material": "5059-H116 aluminum alloy", "base_young_modulus": 70, "base_yield_strength": 286.5, "base_ultimate_strength": 384.5, "base_elongation": "-", "weld_material": "5059-H116 aluminum alloy", "weld_young_modulus": "-", "weld_yield_strength": "-", "weld_ultimate_strength": "-", "weld_elongation": "-", "processing": "-", "welding_joint": "Cruciform Joint", "welding_method": "MIG", "welding_voltage": "19.2–20.5", "welding_current": "98–130", "welding_speed": "-", "preheat_temp": "-", "welding_env": "-", "residual_stress": "-", "fatigue_specimen_type": "Flat plate", "fatigue_specimen_thickness": 5, "fatigue_test_type": "Axial", "fatigue_temp": "-", "fatigue_env": "-", "load_ratio": "~0.1", "frequency": 5, "fatigue_machine": "MTS-322", "fatigue_standard": "-", "fatigue_test_control": "Load", "stress_concentration": "-", "failure_location": "Weld toe"}}, {"id": "WELD2025:4783", "name": "5059-H116 aluminum alloy | T-Joint", "material_family": "Welded joint", "points": [[73.0, 202796.0, 0], [60.0, 293902.0, 0], [60.0, 313770.0, 0], [61.0, 444752.0, 0], [60.0, 585395.0, 0], [49.0, 798151.0, 0], [50.0, 1382650.0, 0], [49.0, 2047290.0, 1], [96.0, 112992.0, 0], [98.0, 120100.0, 0], [109.0, 117999.0, 0], [95.0, 152001.0, 0], [74.0, 265749.0, 0], [72.0, 339276.0, 0], [72.0, 363795.0, 0], [73.0, 407469.0, 0], [61.0, 393634.0, 0], [62.0, 633160.0, 0], [62.0, 670092.0, 0], [60.0, 1959154.0, 1]], "conditions": {"material": "5059-H116 aluminum alloy", "am_type": "MIG", "load_ratio": "~0.1", "test_type": "Axial", "temperature": "-", "surface_treatment": "-"}, "metadata": {"dataset_id": 4783, "title": "Stress amplification effect and fatigue strength evaluation of marine thin plate welded structure considering welding deformation: Theoretical and experimental analysis", "doi": "10.1016/j.tws.2023.110871", "authors": "Qiu, Yu; Yan, Renjun; Wang, Ning; Shen, Wei; Xu, Shuangxi; Li, Mengzhen; Qin, Kai", "publication": "THIN-WALLED STRUCTURES", "year_of_publication": 2023, "UT": "WOS:001013530200001", "base_material": "5059-H116 aluminum alloy", "base_young_modulus": 70, "base_yield_strength": 286.5, "base_ultimate_strength": 384.5, "base_elongation": "-", "weld_material": "5059-H116 aluminum alloy", "weld_young_modulus": "-", "weld_yield_strength": "-", "weld_ultimate_strength": "-", "weld_elongation": "-", "processing": "-", "welding_joint": "T-Joint", "welding_method": "MIG", "welding_voltage": "19.2–20.5", "welding_current": "98–130", "welding_speed": "-", "preheat_temp": "-", "welding_env": "-", "residual_stress": "-", "fatigue_specimen_type": "Flat plate", "fatigue_specimen_thickness": 5, "fatigue_test_type": "Axial", "fatigue_temp": "-", "fatigue_env": "-", "load_ratio": "~0.1", "frequency": 5, "fatigue_machine": "MTS-322", "fatigue_standard": "-", "fatigue_test_control": "Load", "stress_concentration": "-", "failure_location": "Weld toe"}}, {"id": "WELD2025:4784", "name": "Q690qENH bridge weathering high-strength steel | Butt-welded joint", "material_family": "Welded joint", "points": [[393.0, 65387.0, 0], [414.0, 91501.0, 0], [372.0, 89097.0, 0], [394.0, 113770.0, 0], [335.0, 177382.0, 0], [359.0, 197012.0, 0], [373.0, 272092.0, 0], [338.0, 249258.0, 0], [320.0, 229384.0, 0], [320.0, 269549.0, 0], [303.0, 274227.0, 0], [309.0, 335175.0, 0], [296.0, 342501.0, 0], [295.0, 368849.0, 0], [286.0, 487533.0, 0], [286.0, 622392.0, 0], [275.0, 2011230.0, 0], [269.0, 1993583.0, 0]], "conditions": {"material": "Q690qENH bridge weathering high-strength steel", "am_type": "MIG (Panasonic YD-500GR welding tool)", "load_ratio": "0.1", "test_type": "Axial", "temperature": "25", "surface_treatment": "Quench-tempered treatment"}, "metadata": {"dataset_id": 4784, "title": "Experimental study of fatigue behaviour of Q690qENH bridge weathering high-strength steel welded joints", "doi": "10.1016/j.tws.2023.110954", "authors": "Gao, Shuling; Li, Ning; Huang, Yiming; Yan, Jiabao; Yang, Lijun", "publication": "THIN-WALLED STRUCTURES", "year_of_publication": 2023, "UT": "WOS:001033979400001", "base_material": "Q690qENH bridge weathering high-strength steel", "base_young_modulus": "-", "base_yield_strength": 831, "base_ultimate_strength": 872, "base_elongation": 13.76, "weld_material": "XY-ER80qNH bridge weathering high-strength welding wire", "weld_young_modulus": "-", "weld_yield_strength": "-", "weld_ultimate_strength": "-", "weld_elongation": "-", "processing": "Quench-tempered treatment", "welding_joint": "Butt-welded joint", "welding_method": "MIG (Panasonic YD-500GR welding tool)", "welding_voltage": "17.6, 20", "welding_current": "180, 220", "welding_speed": "8.33, 10.00", "preheat_temp": "-", "welding_env": "Shielding gas mixture of Ar and CO₂", "residual_stress": "-", "fatigue_specimen_type": "Standard", "fatigue_specimen_thickness": 10, "fatigue_test_type": "Axial", "fatigue_temp": 25, "fatigue_env": "Ambient", "load_ratio": 0.1, "frequency": 20, "fatigue_machine": "MTS 244.41S hydraulic actuation system", "fatigue_standard": "GB/T 3075-2008", "fatigue_test_control": "Stress control", "stress_concentration": "-", "failure_location": "Weld toe, weld root"}}, {"id": "WELD2025:4785", "name": "Q690qENH bridge weathering high-strength steel | Cross-welded joint", "material_family": "Welded joint", "points": [[327.0, 33445.0, 0], [305.0, 97018.0, 0], [306.0, 110143.0, 0], [306.0, 119173.0, 0], [288.0, 120882.0, 0], [293.0, 147156.0, 0], [291.0, 224039.0, 0], [289.0, 254403.0, 0], [290.0, 304397.0, 0], [268.0, 600793.0, 0], [265.0, 1891998.0, 0], [250.0, 1961416.0, 0]], "conditions": {"material": "Q690qENH bridge weathering high-strength steel", "am_type": "MIG (Panasonic YD-500GR welding tool)", "load_ratio": "0.1", "test_type": "Axial", "temperature": "25", "surface_treatment": "Quench-tempered treatment"}, "metadata": {"dataset_id": 4785, "title": "Experimental study of fatigue behaviour of Q690qENH bridge weathering high-strength steel welded joints", "doi": "10.1016/j.tws.2023.110954", "authors": "Gao, Shuling; Li, Ning; Huang, Yiming; Yan, Jiabao; Yang, Lijun", "publication": "THIN-WALLED STRUCTURES", "year_of_publication": 2023, "UT": "WOS:001033979400001", "base_material": "Q690qENH bridge weathering high-strength steel", "base_young_modulus": "-", "base_yield_strength": 831, "base_ultimate_strength": 872, "base_elongation": 13.76, "weld_material": "XY-ER80qNH bridge weathering high-strength welding wire", "weld_young_modulus": "-", "weld_yield_strength": "-", "weld_ultimate_strength": "-", "weld_elongation": "-", "processing": "Quench-tempered treatment", "welding_joint": "Cross-welded joint", "welding_method": "MIG (Panasonic YD-500GR welding tool)", "welding_voltage": 30, "welding_current": 280, "welding_speed": "8.33, 6.67", "preheat_temp": "-", "welding_env": "Shielding gas mixture of Ar and CO₂", "residual_stress": "-", "fatigue_specimen_type": "Standard", "fatigue_specimen_thickness": 10, "fatigue_test_type": "Axial", "fatigue_temp": 25, "fatigue_env": "Ambient", "load_ratio": 0.1, "frequency": 20, "fatigue_machine": "MTS 244.41S hydraulic actuation system", "fatigue_standard": "GB/T 3075-2008", "fatigue_test_control": "Stress control", "stress_concentration": "-", "failure_location": "Weld toe, weld root"}}, {"id": "WELD2025:4786", "name": "CR210LA-GI40/40, CR240LA-GI50/50 | Butt joint", "material_family": "Welded joint", "points": [[297.0, 109307.0, 0], [288.0, 231610.0, 0], [270.0, 204259.0, 0], [261.0, 737487.0, 0], [252.0, 364034.0, 0], [243.0, 406967.0, 0], [243.0, 782490.0, 0], [234.0, 9938325.0, 1]], "conditions": {"material": "CR210LA-GI40/40, CR240LA-GI50/50", "am_type": "Fiber laser welding (IPG YLS-2000)", "load_ratio": "0.1", "test_type": "High-cycle fatigue (stress-controlled)", "temperature": "-", "surface_treatment": "-"}, "metadata": {"dataset_id": 4786, "title": "Laser beam oscillation welding for fatigue properties enhancement of tailor-welded blanks", "doi": "10.1016/j.tws.2023.111506", "authors": "Sebestova, Hana; Jambor, Michal; Hornik, Petr; Novotny, Jan; Mrna, Libor", "publication": "THIN-WALLED STRUCTURES", "year_of_publication": 2024, "UT": "WOS:001141105800001", "base_material": "CR210LA-GI40/40,
