Repository: yunyunfanfan/S-PA-CBB

# S-PA-CBB

Official research code, processed curve records, evaluation outputs, and manuscript source for:

> **From Physics to Selective Generation: Conditional Brownian Bridges for Sparse S–N Curve Reconstruction and Fatigue Decision-Making**

S-PA-CBB reconstructs a complete probabilistic stress–life (S–N) curve from only two to four observed fatigue tests. The method first fits an interpretable Basquin state, diagnoses whether that state is sufficient, and applies a ControlNet-style conditional Brownian-bridge residual only to curves that benefit from correction.

File: external_data/weld2025_disjoint_curves.json (part 186 of 223)
CR240LA-GI50/50", "base_young_modulus": "-", "base_yield_strength": "245, 289", "base_ultimate_strength": "346, 392", "base_elongation": "38, 28", "weld_material": "Dissimilar joint of CR210LA and CR240LA", "weld_young_modulus": "-", "weld_yield_strength": "-", "weld_ultimate_strength": "-", "weld_elongation": "-", "processing": "-", "welding_joint": "Butt joint", "welding_method": "Fiber laser welding (IPG YLS-2000)", "welding_voltage": "-", "welding_current": "-", "welding_speed": 20, "preheat_temp": "-", "welding_env": "Argon back shielding (12 L/min)", "residual_stress": "-", "fatigue_specimen_type": "Sheet", "fatigue_specimen_thickness": "0.7, 1.25", "fatigue_test_type": "High-cycle fatigue (stress-controlled)", "fatigue_temp": "-", "fatigue_env": "-", "load_ratio": 0.1, "frequency": 40, "fatigue_machine": "Instron E3000 universal electrodynamic testing machine", "fatigue_standard": "-", "fatigue_test_control": "Stress-controlled", "stress_concentration": "-", "failure_location": "HAZ/WM interface (root side)"}}, {"id": "WELD2025:4787", "name": "CR210LA-GI40/40, CR240LA-GI50/50 | Butt joint", "material_family": "Welded joint", "points": [[314.0, 426708.0, 0], [306.0, 720351.0, 0], [288.0, 2469078.0, 0], [261.0, 7642117.0, 0], [251.0, 10200267.0, 1], [270.0, 10106208.0, 1]], "conditions": {"material": "CR210LA-GI40/40, CR240LA-GI50/50", "am_type": "Fiber laser welding (IPG YLS-2000)", "load_ratio": "0.1", "test_type": "High-cycle fatigue (stress-controlled)", "temperature": "-", "surface_treatment": "Laser beam oscillation welding (line mode)"}, "metadata": {"dataset_id": 4787, "title": "Laser beam oscillation welding for fatigue properties enhancement of tailor-welded blanks", "doi": "10.1016/j.tws.2023.111506", "authors": "Sebestova, Hana; Jambor, Michal; Hornik, Petr; Novotny, Jan; Mrna, Libor", "publication": "THIN-WALLED STRUCTURES", "year_of_publication": 2024, "UT": "WOS:001141105800001", "base_material": "CR210LA-GI40/40, CR240LA-GI50/50", "base_young_modulus": "-", "base_yield_strength": "245, 289", "base_ultimate_strength": "346, 392", "base_elongation": "38, 28", "weld_material": "Dissimilar joint of CR210LA and CR240LA", "weld_young_modulus": "-", "weld_yield_strength": "-", "weld_ultimate_strength": "-", "weld_elongation": "-", "processing": "Laser beam oscillation welding (line mode)", "welding_joint": "Butt joint", "welding_method": "Fiber laser welding (IPG YLS-2000)", "welding_voltage": "-", "welding_current": "-", "welding_speed": 20, "preheat_temp": "-", "welding_env": "Argon back shielding (12 L/min)", "residual_stress": "-", "fatigue_specimen_type": "Sheet", "fatigue_specimen_thickness": "0.7, 1.25", "fatigue_test_type": "High-cycle fatigue (stress-controlled)", "fatigue_temp": "-", "fatigue_env": "-", "load_ratio": 0.1, "frequency": 40, "fatigue_machine": "Instron E3000 universal electrodynamic testing machine", "fatigue_standard": "-", "fatigue_test_control": "Stress-controlled", "stress_concentration": "-", "failure_location": "Base metal (CR210LA)"}}, {"id": "WELD2025:4788", "name": "CR210LA-GI40/40, CR240LA-GI50/50 | Butt joint", "material_family": "Welded joint", "points": [[305.0, 425680.0, 0], [306.0, 675677.0, 0], [288.0, 1511792.0, 0], [279.0, 1607968.0, 0], [278.0, 1840018.0, 0], [260.0, 3398367.0, 0], [251.0, 6612357.0, 0], [243.0, 4127275.0, 0], [233.0, 9937379.0, 1]], "conditions": {"material": "CR210LA-GI40/40, CR240LA-GI50/50", "am_type": "Fiber laser welding (IPG YLS-2000)", "load_ratio": "0.1", "test_type": "High-cycle fatigue (stress-controlled)", "temperature": "-", "surface_treatment": "Laser beam oscillation welding (circle mode)"}, "metadata": {"dataset_id": 4788, "title": "Laser beam oscillation welding for fatigue properties enhancement of tailor-welded blanks", "doi": "10.1016/j.tws.2023.111506", "authors": "Sebestova, Hana; Jambor, Michal; Hornik, Petr; Novotny, Jan; Mrna, Libor", "publication": "THIN-WALLED STRUCTURES", "year_of_publication": 2024, "UT": "WOS:001141105800001", "base_material": "CR210LA-GI40/40, CR240LA-GI50/50", "base_young_modulus": "-", "base_yield_strength": "245, 289", "base_ultimate_strength": "346, 392", "base_elongation": "38, 28", "weld_material": "Dissimilar joint of CR210LA and CR240LA", "weld_young_modulus": "-", "weld_yield_strength": "-", "weld_ultimate_strength": "-", "weld_elongation": "-", "processing": "Laser beam oscillation welding (circle mode)", "welding_joint": "Butt joint", "welding_method": "Fiber laser welding (IPG YLS-2000)", "welding_voltage": "-", "welding_current": "-", "welding_speed": 20, "preheat_temp": "-", "welding_env": "Argon back shielding (12 L/min)", "residual_stress": "-", "fatigue_specimen_type": "Sheet", "fatigue_specimen_thickness": "0.7, 1.25", "fatigue_test_type": "High-cycle fatigue (stress-controlled)", "fatigue_temp": "-", "fatigue_env": "-", "load_ratio": 0.1, "frequency": 40, "fatigue_machine": "Instron E3000 universal electrodynamic testing machine", "fatigue_standard": "-", "fatigue_test_control": "Stress-controlled", "stress_concentration": "-", "failure_location": "HAZ/WM interface (longer lifetimes)"}}, {"id": "WELD2025:4789", "name": "CR210LA-GI40/40, CR240LA-GI50/50 | Butt joint", "material_family": "Welded joint", "points": [[306.0, 501300.0, 0], [288.0, 887241.0, 0], [270.0, 1483286.0, 0], [270.0, 10252828.0, 1], [252.0, 10201238.0, 1]], "conditions": {"material": "CR210LA-GI40/40, CR240LA-GI50/50", "am_type": "Fiber laser welding (IPG YLS-2000)", "load_ratio": "0.1", "test_type": "High-cycle fatigue (stress-controlled)", "temperature": "-", "surface_treatment": "Laser beam oscillation welding (cardioid mode)"}, "metadata": {"dataset_id": 4789, "title": "Laser beam oscillation welding for fatigue properties enhancement of tailor-welded blanks", "doi": "10.1016/j.tws.2023.111506", "authors": "Sebestova, Hana; Jambor, Michal; Hornik, Petr; Novotny, Jan; Mrna, Libor", "publication": "THIN-WALLED STRUCTURES", "year_of_publication": 2024, "UT": "WOS:001141105800001", "base_material": "CR210LA-GI40/40, CR240LA-GI50/50", "base_young_modulus": "-", "base_yield_strength": "245, 289", "base_ultimate_strength": "346, 392", "base_elongation": "38, 28", "weld_material": "Dissimilar joint of CR210LA and CR240LA", "weld_young_modulus": "-", "weld_yield_strength": "-", "weld_ultimate_strength": "-", "weld_elongation": "-", "processing": "Laser beam oscillation welding (cardioid mode)", "welding_joint": "Butt joint", "welding_method": "Fiber laser welding (IPG YLS-2000)", "welding_voltage": "-", "welding_current": "-", "welding_speed": 20, "preheat_temp": "-", "welding_env": "Argon back shielding (12 L/min)", "residual_stress": "-", "fatigue_specimen_type": "Sheet", "fatigue_specimen_thickness": "0.7, 1.25", "fatigue_test_type": "High-cycle fatigue (stress-controlled)", "fatigue_temp": "-", "fatigue_env": "-", "load_ratio": 0.1, "frequency": 40, "fatigue_machine": "Instron E3000 universal electrodynamic testing machine", "fatigue_standard": "-", "fatigue_test_control": "Stress-controlled", "stress_concentration": "-", "failure_location": "HAZ/WM interface (longer lifetimes)"}}, {"id": "WELD2025:4790", "name": "Ti–6.5Al–2Zr–1Mo–1V alloy | excess weld metal and penetration removed", "material_family": "Welded joint", "points": [[998.0, 37900.0, 0], [932.0, 53476.0, 0], [866.0, 89694.0, 0], [831.0, 107710.0, 0], [800.0, 1878141.0, 0], [766.0, 4498577.0, 0], [733.0, 5532818.0, 0]], "conditions": {"material": "Ti–6.5Al–2Zr–1Mo–1V alloy", "am_type": "Vacuum Electron Beam Welding (VEBW)", "load_ratio": "0.1", "test_type": "Four-point bend", "temperature": "25", "surface_treatment": "Annealing (650°C × 2 h)"}, "metadata": {"dataset_id": 4790, "title": "Effect of treatment in weld surface on fatigue and fracture behavior of titanium alloys welded joints by vacuum electron beam welding", "doi": "10.1016/j.vacuum.2017.04.019", "authors": "Liu, Peng; Zhang, Ge-ming; Zhai, T.; Feng, Ke-yun", "publication": "VACUUM", "year_of_publication": 2017, "UT": "WOS:000402352000027", "base_material": "Ti–6.5Al–2Zr–1Mo–1V alloy", "base_young_modulus": "-", "base_yield_strength": 740, "base_ultimate_strength": "-", "base_elongation": "-", "weld_material": "Ti–6.5Al–2Zr–1Mo–1V alloy", "weld_young_modulus": "-", "weld_yield_strength": "-", "weld_ultimate_strength": "-", "weld_elongation": "-", "processing": "Annealing (650°C × 2 h)", "welding_joint": "excess weld metal and penetration removed", "welding_method": "Vacuum Electron Beam Welding (VEBW)", "welding_voltage": 150000, "welding_current": 0.048, "welding_speed": 30, "preheat_temp": "-", "welding_env": "Vacuum (5.5 × 10⁻⁴)", "residual_stress": "-", "fatigue_specimen_type": "Flat sheet", "fatigue_specimen_thickness": 5, "fatigue_test_type": "Four-point bend", "fatigue_temp": 25, "fatigue_env": "Laboratory air (RH 15%)", "load_ratio": 0.1, "frequency": 20, "fatigue_machine": "MTS 810 Materials Test System", "fatigue_standard": "-", "fatigue_test_control": "Stress", "stress_concentration": "-", "failure_location": "Under upper surface of joint"}}, {"id": "WELD2025:4791", "name": "Ti–6.5Al–2Zr–1Mo–1V alloy | only excess weld metal removed", "material_family": "Welded joint", "points": [[871.0, 42403.0, 0], [802.0, 74205.0, 0], [738.0, 1134276.0, 0], [669.0, 1770318.0, 0], [537.0, 2554770.0, 0], [404.0, 4526502.0, 0]], "conditions": {"material": "Ti–6.5Al–2Zr–1Mo–1V alloy", "am_type": "Vacuum Electron Beam Welding (VEBW)", "load_ratio": "0.1", "test_type": "Four-point bend", "temperature": "25", "surface_treatment": "Annealing (650°C × 2 h)"}, "metadata": {"dataset_id": 4791, "title": "Effect of treatment in weld surface on fatigue and fracture behavior of titanium alloys welded joints by vacuum electron beam welding", "doi": "10.1016/j.vacuum.2017.04.019", "authors": "Liu, Peng; Zhang, Ge-ming; Zhai, T.; Feng, Ke-yun", "publication": "VACUUM", "year_of_publication": 2017, "UT": "WOS:000402352000027", "base_material": "Ti–6.5Al–2Zr–1Mo–1V alloy", "base_young_modulus": "-", "base_yield_strength": 740, "base_ultimate_strength": "-", "base_elongation": "-", "weld_material": "Ti–6.5Al–2Zr–1Mo–1V alloy", "weld_young_modulus": "-", "weld_yield_strength": "-", "weld_ultimate_strength": "-", "weld_elongation": "-", "processing": "Annealing (650°C × 2 h)", "welding_joint": "only excess weld metal removed", "welding_method": "Vacuum Electron Beam Welding (VEBW)", "welding_voltage": 150000, "welding_current": 0.048, "welding_speed": 30, "preheat_temp": "-", "welding_env": "Vacuum (5.5 × 10⁻⁴)", "residual_stress": "Relieved via annealing (residual stress present but mitigated)", "fatigue_specimen_type": "Flat sheet", "fatigue_specimen_thickness": 5, "fatigue_test_type": "Four-point bend", "fatigue_temp": 25, "fatigue_env": "Laboratory air (RH 15%)", "load_ratio": 0.1, "frequency": 20, "fatigue_machine": "MTS 810 Materials Test System", "fatigue_standard": "-", "fatigue_test_control": "Stress", "stress_concentration": "-", "failure_location": "Under upper surface of joint"}}, {"id": "WELD2025:4792", "name": "Ti–6.5Al–2Zr–1Mo–1V alloy | excess weld metal and penetration retained", "material_family": "Welded joint", "points": [[932.0, 4804.0, 0], [866.0, 5942.0, 0], [728.0, 8666.0, 0], [537.0, 33259.0, 0], [401.0, 120156.0, 0], [336.0, 1647764.0, 0], [263.0, 2839776.0, 0]], "conditions": {"material": "Ti–6.5Al–2Zr–1Mo–1V alloy", "am_type": "Vacuum Electron Beam Welding (VEBW)", "load_ratio": "0.1", "test_type": "Four-point bend", "temperature": "25", "surface_treatment": "Annealing (650°C × 2 h)"}, "metadata": {"dataset_id": 4792, "title": "Effect of treatment in weld surface on fatigue and fracture behavior of titanium alloys welded joints by vacuum electron beam welding", "doi": "10.1016/j.vacuum.2017.04.019", "authors": "Liu, Peng; Zhang, Ge-ming; Zhai, T.; Feng, Ke-yun", "publication": "VACUUM", "year_of_publication": 2017, "UT": "WOS:000402352000027", "base_material": "Ti–6.5Al–2Zr–1Mo–1V alloy", "base_young_modulus": "-", "base_yield_strength": 740, "base_ultimate_strength": "-", "base_elongation": "-", "weld_material": "Ti–6.5Al–2Zr–1Mo–1V alloy", "weld_young_modulus": "-", "weld_yield_strength": "-", "weld_ultimate_strength": "-", "weld_elongation": "-", "processing": "Annealing (650°C × 2 h)", "welding_joint": "excess weld metal and penetration retained", "welding_method": "Vacuum Electron Beam Welding (VEBW)", "welding_voltage": 150000, "welding_current": 0.048, "welding_speed": 30, "preheat_temp": "-", "welding_env": "Vacuum (5.5 × 10⁻⁴)", "residual_stress": "Relieved via annealing (residual stress present but mitigated)", "fatigue_specimen_type": "Flat sheet", "fatigue_specimen_thickness": 5, "fatigue_test_type": "Four-point bend", "fatigue_temp": 25, "fatigue_env": "Laboratory air (RH 15%)", "load_ratio": 0.1, "frequency": 20, "fatigue_machine": "MTS 810 Materials Test System", "fatigue_standard": "-", "fatigue_test_control": "Stress", "stress_concentration": "-", "failure_location": "Under upper surface of joint"}}, {"id": "WELD2025:4793", "name": "SUS304L | U-shaped groove joint", "material_family": "Welded joint", "points": [[784.0, 35100.0, 0], [622.0, 743000.0, 0], [472.0, 963000.0, 0], [389.0, 10000000.0, 1]], "conditions": {"material": "SUS304L", "am_type": "Tungsten–Inert-Gas (TIG) welding", "load_ratio": "0.01", "test_type": "High-cycle fatigue (axial, stress-controlled)", "temperature": "-269", "surface_treatment": "Solution treatment (1313 K) followed by water quenching"}, "metadata": {"dataset_id": 4793, "title": "Effect of welding structure and ¦Ä-ferrite on fatigue properties for TIG welded austenitic stainless steels at cryogenic temperatures", "doi": "10.1016/S0011-2275(00)00033-3", "authors": "Yuri, T; Ogata, T; Saito, M; Hirayama, Y", "publication": "CRYOGENICS", "year_of_publication": 2000, "UT": "WOS:000090107800003", "base_material": "SUS304L", "base_young_modulus": "-", "base_yield_strength": 389, "base_ultimate_strength": 1727, "base_elongation": 36.5, "weld_material": "W304L", "weld_young_modulus": "-", "weld_yield_strength": 470, "weld_ultimate_strength": 1563, "weld_elongation": 34.0, "processing": "Solution treatment (1313 K) followed by water quenching", "welding_joint": "U-shaped groove joint", "welding_method": "Tungsten–Inert-Gas (TIG) welding", "welding_voltage": "8–10", "welding_current": "120–210", "welding_speed": 1.33, "preheat_temp": 150, "welding_env": "-", "residual_stress": "-", "fatigue_specimen_type": "Hourglass type", "fatigue_specimen_thickness": 6, "fatigue_test_type": "High-cycle fatigue (axial, stress-controlled)", "fatigue_temp": -269, "fatigue_env": "Liquid helium", "load_ratio": 0.01, "frequency": "4-10", "fatigue_machine": "Servohydraulic (±5 t capacity)", "fatigue_standard": "JIS Z 2283", "fatigue_test_control": "Stress-controlled", "stress_concentration": "-", "failure_location": "-"}}, {"id": "WELD2025:4794", "name": "SUS304L | U-shaped groove joint", "material_family": "Welded joint", "points": [[955.0, 22900.0, 0], [818.0, 29100.0, 0], [539.0, 216000.0, 0], [406.0, 10000000.0, 1]], "conditions": {"material": "SUS304L", "am_type": "Tungsten–Inert-Gas (TIG) welding", "load_ratio": "0.01", "test_type": "High-cycle fatigue (axial, stress-controlled)", "temperature": "-196", "surface_treatment": "Solution treatment (1313 K) followed by water quenching"}, "metadata": {"dataset_id": 4794, "title": "Effect of welding structure and ¦Ä-ferrite on fatigue properties for TIG welded austenitic stainless steels at cryogenic temperatures", "doi": "10.1016/S0011-2275(00)00033-3", "authors": "Yuri, T; Ogata, T; Saito, M; Hirayama, Y", "publication": "CRYOGENICS", "year_of_publication": 2000, "UT": "WOS:000090107800003", "base_material": "SUS304L", "base_young_modulus": "-", "base_yield_strength": 350, "base_ultimate_strength": 1557, "base_elongation": 40.0, "weld_material": "W304L", "weld_young_modulus": "-", "weld_yield_strength": 383, "weld_ultimate_strength": 1371, "weld_elongation": 41.6, "processing": "Solution treatment (1313 K) followed by water quenching", "welding_joint": "U-shaped groove joint", "welding_method": "Tungsten–Inert-Gas (TIG) welding", "welding_voltage": "8–10", "welding_current": "120–210", "welding_speed": 1.33, "preheat_temp": 150, "welding_env": "-", "residual_stress": "-", "fatigue_specimen_type": "Hourglass type", "fatigue_specimen_thickness": 6, "fatigue_test_type": "High-cycle fatigue (axial, stress-controlled)", "fatigue_temp": -196, "fatigue_env": "liquid nitrogen", "load_ratio": 0.01, "frequency": "4-10", "fatigue_machine": "Servohydraulic (±5 t capacity)", "fatigue_standard": "JIS Z 2283", "fatigue_test_control": "Stress-controlled", "stress_concentration": "-", "failure_location": "-"}}, {"id": "WELD2025:4795", "name": "SUS304L | U-shaped groove joint", "material_family": "Welded joint", "points": [[517.0, 93800.0, 0], [463.0, 169000.0, 0], [401.0, 204000.0, 0], [345.0, 1150000.0, 0], [289.0, 10000000.0, 1]], "conditions": {"material": "SUS304L", "am_type": "Tungsten–Inert-Gas (TIG) welding", "load_ratio": "0.01", "test_type": "High-cycle fatigue (axial, stress-controlled)", "temperature": "20", "surface_treatment": "Solution treatment (1313 K) followed by water quenching"}, "metadata": {"dataset_id": 4795, "title": "Effect of welding structure and ¦Ä-ferrite on fatigue properties for TIG welded austenitic stainless steels at cryogenic temperatures", "doi": "10.1016/S0011-2275(00)00033-3", "authors": "Yuri, T; Ogata, T; Saito, M; Hirayama, Y", "publication": "CRYOGENICS", "year_of_publication": 2000, "UT": "WOS:000090107800003", "base_material": "SUS304L", "base_young_modulus": "-", "base_yield_strength": 251, "base_ultimate_strength": 592, "base_elongation": 69.5, "weld_material": "W304L", "weld_young_modulus": "-", "weld_yield_strength": 402, "weld_ultimate_strength": 577, "weld_elongation": 56.4, "processing": "Solution treatment (1313 K) followed by water quenching", "welding_joint": "U-shaped groove joint", "welding_method": "Tungsten–Inert-Gas (TIG) welding", "welding_voltage": "8–10", "welding_current": "120–210", "welding_speed": 1.33, "preheat_temp": 150, "welding_env": "-", "residual_stress": "-", "fatigue_specimen_type": "Hourglass type", "fatigue_specimen_thickness": 6, "fatigue_test_type": "High-cycle fatigue (axial, stress-controlled)", "fatigue_temp": 20, "fatigue_env": "-", "load_ratio": 0.01, "frequency": "4-10", "fatigue_machine": "Servohydraulic (±5 t capacity)", "fatigue_standard": "JIS Z 2283", "fatigue_test_control": "Stress-controlled", "stress_concentration": "-", "failure_location": "-"}}, {"id": "WELD2025:4796", "name": "SUS316L | U-shaped groove joint", "material_family": "Welded joint", "points": [[843.0, 6840.0, 0], [771.0, 13900.0, 0], [705.0, 97800.0, 0], [567.0, 3090000.0, 1]], "conditions": {"material": "SUS316L", "am_type": "Tungsten–Inert-Gas (TIG) welding", "load_ratio": "0.01", "test_type": "High-cycle fatigue (axial, stress-controlled)", "temperature": "-269", "surface_treatment": "Solution treatment (1373 K) followed by water quenching"}, "metadata": {"dataset_id": 4796, "title": "Effect of welding structure and ¦Ä-ferrite on fatigue properties for TIG welded austenitic stainless steels at cryogenic temperatures", "doi": "10.1016/S0011-2275(00)00033-3", "authors": "Yuri, T; Ogata, T; Saito, M; Hirayama, Y", "publication": "CRYOGENICS", "year_of_publication": 2000, "UT": "WOS:000090107800003", "base_material": "SUS316L", "base_young_modulus": "-", "base_yield_strength": 561, "base_ultimate_strength": 1536, "base_elongation": 49.0, "weld_material": "W316L", "weld_young_modulus": "-", "weld_yield_strength": 678, "weld_ultimate_strength": 1403, "weld_elongation": 34.6, "processing": "Solution treatment (1373 K) followed by water quenching", "welding_joint": "U-shaped groove joint", "welding_method": "Tungsten–Inert-Gas (TIG) welding", "welding_voltage": "8–10", "welding_current": "120–210", "welding_speed": 1.33, "preheat_temp": 150, "welding_env": "-", "residual_stress": "-", "fatigue_specimen_type": "Hourglass type", "fatigue_specimen_thickness": 6, "fatigue_test_type": "High-cycle fatigue (axial, stress-controlled)", "fatigue_temp": -269, "fatigue_env": "Liquid helium", "load_ratio": 0.01, "frequency": "4-10", "fatigue_machine": "Servohydraulic (±5 t capacity)", "fatigue_standard": "JIS Z 2283", "fatigue_test_control": "Stress-controlled", "stress_concentration": "-", "failure_location": "-"}}, {"id": "WELD2025:4797", "name": "SUS316L | U-shaped groove joint", "material_family": "Welded joint", "points": [[733.0, 10100.0, 0], [612.0, 205000.0, 0], [487.0, 73100.0, 0], [363.0, 10500000.0, 1]], "conditions": {"material": "SUS316L", "am_type": "Tungsten–Inert-Gas (TIG) welding", "load_ratio": "0.01", "test_type": "High-cycle fatigue (axial, stress-controlled)", "temperature": "-196", "surface_treatment": "Solution treatment (1373 K) followed by water quenching"}, "metadata": {"dataset_id": 4797, "title": "Effect of welding structure and ¦Ä-ferrite on fatigue properties for TIG welded austenitic stainless steels at cryogenic temperatures", "doi": "10.1016/S0011-2275(00)00033-3", "authors": "Yuri, T; Ogata, T; Saito, M; Hirayama, Y", "publication": "CRYOGENICS", "year_of_publication": 2000, "UT": "WOS:000090107800003", "base_material": "SUS316L", "base_young_modulus": "-", "base_yield_strength": 403, "base_ultimate_strength": 1300, "base_elongation": 54.9, "weld_material": "W316L", "weld_young_modulus": "-", "weld_yield_strength": 565, "weld_ultimate_strength": 1229, "weld_elongation": 49.8, "processing": "Solution treatment (1373 K) followed by water quenching", "welding_joint": "U-shaped groove joint", "welding_method": "Tungsten–Inert-Gas (TIG) welding", "welding_voltage": "8–10", "welding_current": "120–210", "welding_speed": 1.33, "preheat_temp": 150, "welding_env": "-", "residual_stress": "-", "fatigue_specimen_type": "Hourglass type", "fatigue_specimen_thickness": 6, "fatigue_test_type": "High-cycle fatigue (axial, stress-controlled)", "fatigue_temp": -196, "fatigue_env": "liquid nitrogen", "load_ratio": 0.01, "frequency": "4-10", "fatigue_machine": "Servohydraulic (±5 t capacity)", "fatigue_standard": "JIS Z 2283", "fatigue_test_control": "Stress-controlled", "stress_concentration": "-", "failure_location": "-"}}, {"id": "WELD2025:4798", "name": "SUS316L | U-shaped groove joint", "material_family": "Welded joint", "points": [[470.0, 117000.0, 0], [352.0, 218000.0, 0], [404.0, 306000.0, 0], [235.0, 1030000.0, 0], [290.0, 1320000.0, 0], [176.0, 4830000.0, 0], [121.0, 10800000.0, 1]], "conditions": {"material": "SUS316L", "am_type": "Tungsten–Inert-Gas (TIG) welding", "load_ratio": "0.01", "test_type": "High-cycle fatigue (axial, stress-controlled)", "temperature": "20", "surface_treatment": "Solution treatment (1373 K) followed by water quenching"}, "metadata": {"dataset_id": 4798, "title": "Effect of welding structure and ¦Ä-ferrite on fatigue properties for TIG welded austenitic stainless steels at cryogenic temperatures", "doi": "10.1016/S0011-2275(00)00033-3", "authors": "Yuri, T; Ogata, T; Saito, M; Hirayama, Y", "publication": "CRYOGENICS", "year_of_publication": 2000, "UT": "WOS:000090107800003", "base_material": "SUS316L", "base_young_modulus": "-", "base_yield_strength": 256, "base_ultimate_strength": 575, "base_elongation": 61.0, "weld_material": "W316L", "weld_young_modulus": "-", "weld_yield_strength": 453, "weld_ultimate_strength": 582, "weld_elongation": 54.6, "processing": "Solution treatment (1373 K) followed by water quenching", "welding_joint": "U-shaped groove joint", "welding_method": "Tungsten–Inert-Gas (TIG) welding", "welding_voltage": "8–10", "welding_current": "120–210", "welding_speed": 1.33, "preheat_temp": 150, "welding_env": "-", "residual_stress": "-", "fatigue_specimen_type": "Hourglass type", "fatigue_specimen_thickness": 6, "fatigue_test_type": "High-cycle fatigue (axial, stress-controlled)", "fatigue_temp": 20, "fatigue_env": "-", "load_ratio": 0.01, "frequency": "4-10", "fatigue_machine": "Servohydraulic (±5 t capacity)", "fatigue_standard": "JIS Z 2283 (low-cycle fatigue)", "fatigue_test_control": "Stress-controlled", "stress_concentration": "-", "failure_location": "-"}}, {"id": "WELD2025:4805", "name": "Aluminium alloy 6082 (AlSi1MgMn) | Butt joint", "material_family": "Welded joint", "points": [[100.0, 114000.0, 0], [90.0, 109000.0, 0], [90.0, 120000.0, 0], [90.0, 148000.0, 0], [90.0, 185000.0, 0], [80.0, 141000.0, 0], [80.0, 198000.0, 0], [80.0, 223000.0, 0], [70.0, 241000.0, 0], [70.0, 259000.0, 0], [69.0, 290000.0, 0], [60.0, 541000.0, 0], [50.0, 904000.0, 0]], "conditions": {"material": "Aluminium alloy 6082 (AlSi1MgMn)", "am_type": "MIG-pulse", "load_ratio": "0.5", "test_type": "Axial", "temperature": "25", "surface_treatment": "Natural ageing (T4 condition)"}, "metadata": {"dataset_id": 4805, "title": "Influence of welding speed on the fatigue of friction stir welds, and comparison with MIG and TIG", "doi": "10.1016/S0142-1123(03)00059-8", "authors": "Ericsson, M; Sandstr??m, R", "publication": "INTERNATIONAL JOURNAL OF FATIGUE", "year_of_publication": 2003, "UT": "WOS:000186843200007", "base_material": "Aluminium alloy 6082 (AlSi1MgMn)", "base_young_modulus": "-", "base_yield_strength": 291, "base_ultimate_strength": 317, "base_elongation": 11.3, "weld_material": "AlSi5", "weld_young_modulus": "-", "weld_yield_strength": 147, "weld_ultimate_strength": 221, "weld_elongation": 5.2, "processing": "Natural ageing (T4 condition)", "welding_joint": "Butt joint", "welding_method": "MIG-pulse", "welding_voltage": "-", "welding_current": "-", "welding_speed": 8.75, "preheat_temp": "-", "welding_env": "Argon shielding gas", "residual_stress": "-", "fatigue_specimen_type": "Flat (cross-weld)", "fatigue_specimen_thickness": 4.0, "fatigue_test_type": "Axial", "fatigue_temp": 25, "fatigue_env": "-", "load_ratio": 0.5, "frequency": "9–15", "fatigue_machine": "Servo-hydraulic testing machine (250 kN load capacity)", "fatigue_standard": "SS-EN 288-4", "fatigue_test_control": "Stress", "stress_concentration": "-", "failure_location": "Weld toe, weld root"}}, {"id": "WELD2025:4806", "name": "Aluminium alloy 6082 (AlSi1MgMn) | Butt joint", "material_family": "Welded joint", "points": [[100.0, 112000.0, 0], [101.0, 160000.0, 0], [80.0, 148000.0, 0], [80.0, 265000.0, 0], [80.0, 207000.0, 0], [80.0, 436000.0, 0], [90.0, 326000.0, 0], [90.0, 341000.0, 0], [71.0, 339000.0, 0], [70.0, 387000.0, 0], [70.0, 405000.0, 0], [60.0, 619000.0, 0], [70.0, 647000.0, 0], [61.0, 1100000.0, 0], [90.0, 446000.0, 0]], "conditions": {"material": "Aluminium alloy 6082 (AlSi1MgMn)", "am_type": "TIG", "load_ratio": "0.5", "test_type": "Axial", "temperature": "25", "surface_treatment": "Natural ageing (T4 condition)"}, "metadata": {"dataset_id": 4806, "title": "Influence of welding speed on the fatigue of friction stir welds, and comparison with MIG and TIG", "doi": "10.1016/S0142-1123(03)00059-8", "authors": "Ericsson, M; Sandstr??m, R", "publication": "INTERNATIONAL JOURNAL OF FATIGUE", "year_of_publication": 2003, "UT": "WOS:000186843200007", "base_material": "Aluminium alloy 6082 (AlSi1MgMn)", "base_young_modulus": "-", "base_yield_strength": 291, "base_ultimate_strength": 317, "base_elongation": 11.3, "weld_material": "AlSi5", "weld_young_modulus": "-", "weld_yield_strength": 145, "weld_ultimate_strength": 219, "weld_elongation": 5.4, "processing": "Natural ageing (T4 condition)", "welding_joint": "Butt joint", "welding_method": "TIG", "welding_voltage": "-", "welding_current": "-", "welding_speed": "2–2.33", "preheat_temp": "-", "welding_env": "Argon shielding gas", "residual_stress": "-", "fatigue_specimen_type": "Flat (cross-weld)", "fatigue_specimen_thickness": 4.0, "fatigue_test_type": "Axial", "fatigue_temp": 25, "fatigue_env": "-", "load_ratio": 0.5, "frequency": "9–15", "fatigue_machine": "Servo-hydraulic testing machine (250 kN load capacity)", "fatigue_standard": "SS-EN 288-4", "fatigue_test_control": "Stress", "stress_concentration": "-", "failure_location": "Weld toe, weld root"}}, {"id": "WELD2025:4807", "name": "Aluminium alloy 6082 (AlSi1MgMn) | Butt joint", "material_family": "Welded joint", "points": [[110.0, 173000.0, 0], [110.0, 200000.0, 0], [110.0, 209000.0, 0], [110.0, 227000.0, 0], [110.0, 263000.0, 0], [100.0, 230000.0, 0], [100.0, 285000.0, 0], [100.0, 299000.0, 0], [100.0, 317000.0, 0], [100.0, 326000.0, 0], [100.0, 499000.0, 0], [90.0, 253000.0, 0], [90.0, 393000.0, 0], [90.0, 430000.0, 0], [90.0, 506000.0, 0], [90.0, 558000.0, 0], [80.0, 587000.0, 0], [80.0, 662000.0, 0], [80.0, 729000.0, 0], [80.0, 751000.0, 0], [80.0, 797000.0, 0], [80.0, 840000.0, 0], [80.0, 1780000.0, 0], [70.0, 702000.0, 0], [70.0, 1460000.0, 0], [70.0, 1710000.0, 0], [70.0, 2740000.0, 0]], "conditions": {"material": "Aluminium alloy 6082 (AlSi1MgMn)", "am_type": "Friction Stir Welding (FSW)", "load_ratio": "0.5", "test_type": "Axial", "temperature": "25", "surface_treatment": "Natural ageing (T4 condition)"}, "metadata": {"dataset_id": 4807, "title": "Influence of welding speed on the fatigue of friction stir welds, and comparison with MIG and TIG", "doi": "10.1016/S0142-1123(03)00059-8", "authors": "Ericsson, M; Sandstr??m, R", "publication": "INTERNATIONAL JOURNAL OF FATIGUE", "year_of_publication": 2003, "UT": "WOS:000186843200007", "base_material": "Aluminium alloy 6082 (AlSi1MgMn)", "base_young_modulus": "-", "base_yield_strength": 291, "base_ultimate_strength": 317, "base_elongation": 11.3, "weld_material": "AlSi5", "weld_young_modulus": "-", "weld_yield_strength": 150, "weld_ultimate_strength": 245, "weld_elongation": "5.1–5.7", "processing": "Natural ageing (T4 condition)", "welding_joint": "Butt joint", "welding_method": "Friction Stir Welding (FSW)", "welding_voltage": "-", "welding_current": "-", "welding_speed": "11.67, 23.33", "preheat_temp": "-", "welding_env": "-", "residual_stress": "-", "fatigue_specimen_type": "Flat (cross-weld)", "fatigue_specimen_thickness": 4.0, "fatigue_test_type": "Axial", "fatigue_temp": 25, "fatigue_env": "-", "load_ratio": 0.5, "frequency": "9–15", "fatigue_machine": "Servo-hydraulic testing machine (250 kN load capacity)", "fatigue_standard": "SS-EN 288-4", "fatigue_test_control": "Stress", "stress_concentration": "-", "failure_location": "Weld, HAZ, or base material"}}, {"id": "WELD2025:4808", "name": "Aluminium alloy 6082 (AlSi1MgMn) | Butt joint", "material_family": "Welded joint", "points": [[110.0, 246000.0, 0], [111.0, 267000.0, 0], [101.0, 362000.0, 0], [100.0, 407000.0, 0], [100.0, 426000.0, 0], [90.0, 353000.0, 0], [80.0, 392000.0, 0], [90.0, 707000.0, 0], [80.0, 636000.0, 0], [80.0, 680000.0, 0], [70.0, 958000.0, 0], [80.0, 844000.0, 0], [70.0, 1400000.0, 0]], "conditions": {"material": "Aluminium alloy 6082 (AlSi1MgMn)", "am_type": "Friction Stir Welding (FSW)", "load_ratio": "0.5", "test_type": "Axial", "temperature": "25", "surface_treatment": "Natural ageing (T4 condition), Post-weld ageing treatment (PWAT) at 180 °C for 7 h"}, "metadata": {"dataset_id": 4808, "title": "Influence of welding speed on the fatigue of friction stir welds, and comparison with MIG and TIG", "doi": "10.1016/S0142-1123(03)00059-8", "authors": "Ericsson, M; Sandstr??m, R", "publication": "INTERNATIONAL JOURNAL OF FATIGUE", "year_of_publication": 2003, "UT": "WOS:000186843200007", "base_material": "Aluminium alloy 6082 (AlSi1MgMn)", "base_young_modulus": "-", "base_yield_strength": 110, "base_ultimate_strength": 205, "base_elongation": 14, "weld_material": "-", "weld_young_modulus": "-", "weld_yield_strength": "285–290", "weld_ultimate_strength": "308–310", "weld_elongation": "2.0–3.6", "processing": "Natural ageing (T4 condition), Post-weld ageing treatment (PWAT) at 180 °C for 7 h", "welding_joint": "Butt joint", "welding_method": "Friction Stir Welding (FSW)", "welding_voltage": "-", "welding_current": "-", "welding_speed": 23.33, "preheat_temp": "-", "welding_env": "-", "residual_stress": "-", "fatigue_specimen_type": "Flat (cross-weld)", "fatigue_specimen_thickness": 4.0, "fatigue_test_type": "Axial", "fatigue_temp": 25, "fatigue_env": "-", "load_ratio": 0.5, "frequency": "9–15", "fatigue_machine": "Servo-hydraulic testing machine (250 kN load capacity)", "fatigue_standard": "SS-EN 288-4", "fatigue_test_control": "Stress", "stress_concentration": "-", "failure_location": "Weld, HAZ, or base material"}}, {"id": "WELD2025:4809", "name": "Aluminium alloy 6082 (AlSi1MgMn) | Butt joint", "material_family": "Welded joint", "points": [[111.0, 204000.0, 0], [111.0, 399000.0, 0], [100.0, 291000.0, 0], [100.0, 348000.0, 0], [91.0, 395000.0, 0], [90.0, 426000.0, 0], [90.0, 483000.0, 0], [90.0, 513000.0, 0], [90.0, 864000.0, 0], [80.0, 556000.0, 0], [80.0, 796000.0, 0], [80.0, 801000.0, 0], [70.0, 738000.0, 0], [70.0, 850000.0, 0]], "conditions": {"material": "Aluminium alloy 6082 (AlSi1MgMn)", "am_type": "Friction Stir Welding (FSW)", "load_ratio": "0.5", "test_type": "Axial", "temperature": "25", "surface_treatment": "Natural ageing (T4 condition), Post-weld ageing treatment (PWAT) at 180 °C for 7 h"}, "metadata": {"dataset_id": 4809, "title": "Influence of welding speed on the fatigue of friction stir welds, and comparison with MIG and TIG", "doi": "10.1016/S0142-1123(03)00059-8", "authors": "Ericsson, M; Sandstr??m, R", "publication": "INTERNATIONAL JOURNAL OF FATIGUE", "year_of_publication": 2003, "UT": "WOS:000186843200007", "base_material": "Aluminium alloy 6082 (AlSi1MgMn)", "base_young_modulus": "-", "base_yield_strength": 110, "base_ultimate_strength": 205, "base_elongation": 14, "weld_material": "-", "weld_young_modulus": "-", "weld_yield_strength": "285–290", "weld_ultimate_strength": "308–310", "weld_elongation": "2.0–3.6", "processing": "Natural ageing (T4 condition), Post-weld ageing treatment (PWAT) at 180 °C for 7 h", "welding_joint": "Butt joint", "welding_method": "Friction Stir Welding (FSW)", "welding_voltage": "-", "welding_current": "-", "welding_speed": 11.67, "preheat_temp": "-", "welding_env": "-", "residual_stress": "-", "fatigue_specimen_type": "Flat (cross-weld)", "fatigue_specimen_thickness": 4.0, "fatigue_test_type": "Axial", "fatigue_temp": 25, "fatigue_env": "-", "load_ratio": 0.5, "frequency": "9–15", "fatigue_machine": "Servo-hydraulic testing machine (250 kN load capacity)", "fatigue_standard": "SS-EN 288-4", "fatigue_test_control": "Stress", "stress_concentration": "-", "failure_location": "Weld, HAZ, or base material"}}, {"id": "WELD2025:4810", "name": "Aluminium alloy 6082 (AlSi1MgMn) | Butt joint", "material_family": "Welded joint", "points": [[110.0, 197000.0, 0], [110.0, 211000.0, 0], [100.0, 227000.0, 0], [90.0, 254000.0, 0], [100.0, 297000.0, 0], [100.0, 328000.0, 0], [90.0, 552000.0, 0], [81.0, 591000.0, 0], [71.0, 1730000.0, 0], [81.0, 852000.0, 0], [80.0, 661000.0, 0], [80.0, 1800000.0, 0]], "conditions": {"material": "Aluminium alloy 6082 (AlSi1MgMn)", "am_type": "Friction Stir Welding (FSW)", "load_ratio": "0.5", "test_type": "Axial", "temperature": "25", "surface_treatment": "Artificial ageing at 170–200 °C"}, "metadata": {"dataset_id": 4810, "title": "Influence of welding speed on the fatigue of friction stir welds, and comparison with MIG and TIG", "doi": "10.1016/S0142-1123(03)00059-8", "authors": "Ericsson, M; Sandstr??m, R", "publication": "INTERNATIONAL JOURNAL OF FATIGUE", "year_of_publication": 2003, "UT": "WOS:000186843200007", "base_material": "Aluminium alloy 6082 (AlSi1MgMn)", "base_young_modulus": "-", "base_yield_strength": 291, "base_ultimate_strength": 317, "base_elongation": 11.3, "weld_material": "-", "weld_young_modulus": "-", "weld_yield_strength": 150, "weld_ultimate_strength": 245, "weld_elongation": "5.1–5.7", "processing": "Artificial ageing at 170–200 °C", "welding_joint": "Butt joint", "welding_method": "Friction Stir Welding (FSW)", "welding_voltage": "-", "welding_current": "-", "welding_speed": 23.33, "preheat_temp": "-", "welding_env": "-", "residual_stress": "-", "fatigue_specimen_type": "Flat (cross-weld)", "fatigue_specimen_thickness": 4.0, "fatigue_test_type": "Axial", "fatigue_temp": 25, "fatigue_env": "-", "load_ratio": 0.5, "frequency": "9–15", "fatigue_machine": "Servo-hydraulic testing machine (250 kN load capacity)", "fatigue_standard": "SS-EN 288-4", "fatigue_test_control": "Stress", "stress_concentration": "-", "failure_location": "Weld, HAZ, or base material"}}, {"id": "WELD2025:4811", "name": "Aluminium alloy 6082 (AlSi1MgMn) | Butt joint", "material_family": "Welded joint", "points": [[110.0, 174000.0, 0], [110.0, 227000.0, 0], [110.0, 278000.0, 0], [100.0, 501000.0, 0], [90.0, 392000.0, 0], [90.0, 438000.0, 0], [100.0, 297000.0, 0], [100.0, 313000.0, 0], [91.0, 505000.0, 0], [80.0, 739000.0, 0], [80.0, 767000.0, 0], [80.0, 814000.0, 0], [71.0, 707000.0, 0], [71.0, 1460000.0, 0]], "conditions": {"material": "Aluminium alloy 6082 (AlSi1MgMn)", "am_type": "Friction Stir Welding (FSW)", "load_ratio": "0.5", "test_type": "Axial", "temperature": "25", "surface_treatment": "Artificial ageing at 170–200 °C"}, "metadata": {"dataset_id": 4811, "title": "Influence of welding speed on the fatigue of friction stir welds, and comparison with MIG and TIG", "doi": "10.1016/S0142-1123(03)00059-8", "authors": "Ericsson, M; Sandstr??m, R", "publication": "INTERNATIONAL JOURNAL OF FATIGUE", "year_of_publication": 2003, "UT": "WOS:000186843200007", "base_material": "Aluminium alloy 6082 (AlSi1MgMn)", "base_young_modulus": "-", "base_yield_strength": 291, "base_ultimate_strength": 317, "base_elongation": 11.3, "weld_material": "-", "weld_young_modulus": "-", "weld_yield_strength": 150, "weld_ultimate_strength": 245, "weld_elongation": "5.1–5.7", "processing": "Artificial ageing at 170–200 °C", "welding_joint": "Butt joint", "welding_method": "Friction Stir Welding (FSW)", "welding_voltage": "-", "welding_current": "-", "welding_speed": 11.67, "preheat_temp": "-", "welding_env": "-", "residual_stress": "-", "fatigue_specimen_type": "Flat (cross-weld)", "fatigue_specimen_thickness": 4.0, "fatigue_test_type": "Axial", "fatigue_temp": 25, "fatigue_env": "-", "load_ratio": 0.5, "frequency": "9–15", "fatigue_machine": "Servo-hydraulic testing machine (250 kN load capacity)", "fatigue_standard": "SS-EN 288-4", "fatigue_test_control": "Stress", "stress_concentration": "-", "failure_location": "Weld, HAZ, or base material"}}, {"id": "WELD2025:4812", "name": "AlMgSi1 (6082) aluminum alloy | T-joint", "material_family": "Welded joint", "points": [[80.0, 23000.0, 0], [78.0, 24400.0, 0], [78.0, 69600.0, 0], [81.0, 97700.0, 0], [61.0, 535000.0, 0], [60.0, 649000.0, 0], [55.0, 334000.0, 0], [54.0, 612000.0, 0]], "conditions": {"material": "AlMgSi1 (6082) aluminum alloy", "am_type": "Manual TIG", "load_ratio": "0", "test_type": "Axial", "temperature": "25", "surface_treatment": "burr-dressed"}, "metadata": {"dataset_id": 4812, "title": "Fatigue analysis of thin AlMgSi welded joints under constant and variable amplitude block loadings", "doi": "10.1016/S0263-8231(03)00005-3", "authors": "Pinho-da-Cruz, JAM; Ferreira, JAM; Costa, JDM; Borrego, LFP", "publication": "THIN-WALLED STRUCTURES", "year_of_publication": 2003, "UT": "WOS:000182632400001", "base_material": "AlMgSi1 (6082) aluminum alloy", "base_young_modulus": 70, "base_yield_strength": 245, "base_ultimate_strength": 300, "base_elongation": "-", "weld_material": "AlMg5 (5356) alloy", "weld_young_modulus": "-", "weld_yield_strength": "-", "weld_ultimate_strength": "-", "weld_elongation": "-", "processing": "burr-dressed", "welding_joint": "T-joint", "welding_method": "Manual TIG", "welding_voltage": "-", "welding_current": "-", "welding_speed": "-", "preheat_temp": "-", "welding_env": "-", "residual_stress": "-", "fatigue_specimen_type": "Sheet", "fatigue_specimen_thickness": 3, "fatigue_test_type": "Axial", "fatigue_temp": 25, "fatigue_env": "Air", "load_ratio": 0, "frequency": 25, "fatigue_machine": "Servo-hydraulic Instron machine
