Repository: yunyunfanfan/S-PA-CBB

# S-PA-CBB

Official research code, processed curve records, evaluation outputs, and manuscript source for:

> **From Physics to Selective Generation: Conditional Brownian Bridges for Sparse S–N Curve Reconstruction and Fatigue Decision-Making**

S-PA-CBB reconstructs a complete probabilistic stress–life (S–N) curve from only two to four observed fatigue tests. The method first fits an interpretable Basquin state, diagnoses whether that state is sufficient, and applies a ControlNet-style conditional Brownian-bridge residual only to curves that benefit from correction.

File: external_data/weld2025_disjoint_curves.json (part 187 of 223)
(100 kN)", "fatigue_standard": "-", "fatigue_test_control": "Load", "stress_concentration": "-", "failure_location": "Weld toe"}}, {"id": "WELD2025:4813", "name": "AlMgSi1 (6082) aluminum alloy | T-joint", "material_family": "Welded joint", "points": [[111.0, 4720.0, 0], [102.0, 6640.0, 0], [85.0, 24400.0, 0], [78.0, 77200.0, 0], [61.0, 56800.0, 0], [62.0, 77400.0, 0], [47.0, 215000.0, 0], [46.0, 777000.0, 0]], "conditions": {"material": "AlMgSi1 (6082) aluminum alloy", "am_type": "Manual TIG", "load_ratio": "0", "test_type": "Axial", "temperature": "25", "surface_treatment": "-"}, "metadata": {"dataset_id": 4813, "title": "Fatigue analysis of thin AlMgSi welded joints under constant and variable amplitude block loadings", "doi": "10.1016/S0263-8231(03)00005-3", "authors": "Pinho-da-Cruz, JAM; Ferreira, JAM; Costa, JDM; Borrego, LFP", "publication": "THIN-WALLED STRUCTURES", "year_of_publication": 2003, "UT": "WOS:000182632400001", "base_material": "AlMgSi1 (6082) aluminum alloy", "base_young_modulus": 70, "base_yield_strength": 245, "base_ultimate_strength": 300, "base_elongation": "-", "weld_material": "AlMg5 (5356) alloy", "weld_young_modulus": "-", "weld_yield_strength": "-", "weld_ultimate_strength": "-", "weld_elongation": "-", "processing": "-", "welding_joint": "T-joint", "welding_method": "Manual TIG", "welding_voltage": "-", "welding_current": "-", "welding_speed": "-", "preheat_temp": "-", "welding_env": "-", "residual_stress": "-", "fatigue_specimen_type": "Sheet", "fatigue_specimen_thickness": 3, "fatigue_test_type": "Axial", "fatigue_temp": 25, "fatigue_env": "Air", "load_ratio": 0, "frequency": 25, "fatigue_machine": "Servo-hydraulic Instron machine (100 kN)", "fatigue_standard": "-", "fatigue_test_control": "Load", "stress_concentration": "-", "failure_location": "Weld toe"}}, {"id": "WELD2025:4814", "name": "AlMgSi1 (6082) aluminum alloy | Single lap joint", "material_family": "Welded joint", "points": [[69.0, 56900.0, 0], [69.0, 105000.0, 0], [70.0, 131000.0, 0], [60.0, 68600.0, 0], [62.0, 88900.0, 0], [56.0, 120000.0, 0], [52.0, 131000.0, 0], [49.0, 155000.0, 0], [61.0, 291000.0, 0], [52.0, 251000.0, 0], [45.0, 314000.0, 0], [49.0, 438000.0, 0], [50.0, 1260000.0, 0], [40.0, 778000.0, 0], [38.0, 2110000.0, 0], [39.0, 4190000.0, 0], [37.0, 4870000.0, 0], [37.0, 8170000.0, 0], [37.0, 9650000.0, 0]], "conditions": {"material": "AlMgSi1 (6082) aluminum alloy", "am_type": "Manual TIG", "load_ratio": "0", "test_type": "Axial", "temperature": "25", "surface_treatment": "T6 heat treatment after welded (solution at 530°C for 50 min, water quenching, ageing at 165°C for 10h)"}, "metadata": {"dataset_id": 4814, "title": "Fatigue analysis of thin AlMgSi welded joints under constant and variable amplitude block loadings", "doi": "10.1016/S0263-8231(03)00005-3", "authors": "Pinho-da-Cruz, JAM; Ferreira, JAM; Costa, JDM; Borrego, LFP", "publication": "THIN-WALLED STRUCTURES", "year_of_publication": 2003, "UT": "WOS:000182632400001", "base_material": "AlMgSi1 (6082) aluminum alloy", "base_young_modulus": 70, "base_yield_strength": 245, "base_ultimate_strength": 300, "base_elongation": "-", "weld_material": "AlMg5 (5356) alloy", "weld_young_modulus": "-", "weld_yield_strength": "-", "weld_ultimate_strength": "-", "weld_elongation": "-", "processing": "T6 heat treatment after welded (solution at 530°C for 50 min, water quenching, ageing at 165°C for 10h)", "welding_joint": "Single lap joint", "welding_method": "Manual TIG", "welding_voltage": "-", "welding_current": "-", "welding_speed": "-", "preheat_temp": "-", "welding_env": "-", "residual_stress": "-", "fatigue_specimen_type": "Sheet", "fatigue_specimen_thickness": 3, "fatigue_test_type": "Axial", "fatigue_temp": 25, "fatigue_env": "Air", "load_ratio": 0, "frequency": 25, "fatigue_machine": "Servo-hydraulic Instron machine (100 kN)", "fatigue_standard": "-", "fatigue_test_control": "Load", "stress_concentration": "-", "failure_location": "Weld toe"}}, {"id": "WELD2025:4815", "name": "AlMgSi1 (6082) aluminum alloy | Single lap joint", "material_family": "Welded joint", "points": [[94.0, 3100.0, 0], [97.0, 4930.0, 0], [98.0, 11800.0, 0], [82.0, 11600.0, 0], [48.0, 36600.0, 0], [51.0, 42500.0, 0], [53.0, 81100.0, 0], [49.0, 190000.0, 0], [48.0, 557000.0, 0], [32.0, 287000.0, 0], [32.0, 309000.0, 0], [29.0, 272000.0, 0], [30.0, 1130000.0, 0], [31.0, 3300000.0, 0]], "conditions": {"material": "AlMgSi1 (6082) aluminum alloy", "am_type": "Manual TIG", "load_ratio": "0", "test_type": "Axial", "temperature": "25", "surface_treatment": "-"}, "metadata": {"dataset_id": 4815, "title": "Fatigue analysis of thin AlMgSi welded joints under constant and variable amplitude block loadings", "doi": "10.1016/S0263-8231(03)00005-3", "authors": "Pinho-da-Cruz, JAM; Ferreira, JAM; Costa, JDM; Borrego, LFP", "publication": "THIN-WALLED STRUCTURES", "year_of_publication": 2003, "UT": "WOS:000182632400001", "base_material": "AlMgSi1 (6082) aluminum alloy", "base_young_modulus": 70, "base_yield_strength": 245, "base_ultimate_strength": 300, "base_elongation": "-", "weld_material": "AlMg5 (5356) alloy", "weld_young_modulus": "-", "weld_yield_strength": "-", "weld_ultimate_strength": "-", "weld_elongation": "-", "processing": "-", "welding_joint": "Single lap joint", "welding_method": "Manual TIG", "welding_voltage": "-", "welding_current": "-", "welding_speed": "-", "preheat_temp": "-", "welding_env": "-", "residual_stress": "-", "fatigue_specimen_type": "Sheet", "fatigue_specimen_thickness": 3, "fatigue_test_type": "Axial", "fatigue_temp": 25, "fatigue_env": "Air", "load_ratio": 0, "frequency": 25, "fatigue_machine": "Servo-hydraulic Instron machine (100 kN)", "fatigue_standard": "-", "fatigue_test_control": "Load", "stress_concentration": "-", "failure_location": "Weld toe"}}, {"id": "WELD2025:4816", "name": "- | Fillet weld", "material_family": "Welded joint", "points": [[183.0, 11526321.0, 0], [279.0, 353460.0, 0], [251.0, 905450.0, 0], [208.0, 1600000.0, 0], [169.0, 6022190.0, 0], [206.0, 1401620.0, 0], [254.0, 540740.0, 0], [284.0, 670190.0, 0], [230.0, 1339030.0, 0], [295.0, 487460.0, 0], [190.0, 1490230.0, 0], [285.0, 177000.0, 0], [194.0, 10000000.0, 0], [263.0, 445000.0, 0], [205.0, 1371000.0, 0], [275.0, 175000.0, 0], [215.0, 1352000.0, 0], [280.0, 1141000.0, 0], [225.0, 6951000.0, 0], [210.0, 2758000.0, 0]], "conditions": {"material": "-", "am_type": "-", "load_ratio": "-", "test_type": "Repeated shear loading", "temperature": "-", "surface_treatment": "-"}, "metadata": {"dataset_id": 4816, "title": "Prediction of the fatigue life of slender web plates using fracture mechanics concepts", "doi": "10.1016/S0263-8231(99)00025-7", "authors": "Osman, MH; Roberts, TM", "publication": "THIN-WALLED STRUCTURES", "year_of_publication": 1999, "UT": "WOS:000083456500001", "base_material": "-", "base_young_modulus": "-", "base_yield_strength": "-", "base_ultimate_strength": "-", "base_elongation": "-", "weld_material": "-", "weld_young_modulus": "-", "weld_yield_strength": "-", "weld_ultimate_strength": "-", "weld_elongation": "-", "processing": "-", "welding_joint": "Fillet weld", "welding_method": "-", "welding_voltage": "-", "welding_current": "-", "welding_speed": "-", "preheat_temp": "-", "welding_env": "-", "residual_stress": "-", "fatigue_specimen_type": "Slender web panels (full-scale)", "fatigue_specimen_thickness": "2–3", "fatigue_test_type": "Repeated shear loading", "fatigue_temp": "-", "fatigue_env": "-", "load_ratio": "-", "frequency": "-", "fatigue_machine": "-", "fatigue_standard": "Eurocode 3 (EC3)", "fatigue_test_control": "Stress-controlled", "stress_concentration": "-", "failure_location": "Weld toe"}}, {"id": "WELD2025:4817", "name": "316L stainless steel | Butt joint", "material_family": "Welded joint", "points": [[273.0, 60000.0, 0], [257.0, 62700.0, 0], [239.0, 65700.0, 0], [206.0, 80300.0, 0], [192.0, 88800.0, 0]], "conditions": {"material": "316L stainless steel", "am_type": "Narrow-gap Tungsten Inert Gas (TIG) welding", "load_ratio": "0", "test_type": "Axial", "temperature": "25", "surface_treatment": "Weld reinforcement removed by grinding"}, "metadata": {"dataset_id": 4817, "title": "Fatigue behavior on weldment of austenitic stainless steel for ITER vacuum vessel", "doi": "10.1016/S0920-3796(01)00490-2", "authors": "Nishi, H; Eto, M; Tachibana, K; Koizumi, K; Nakahira, M; Takahashi, H", "publication": "FUSION ENGINEERING AND DESIGN", "year_of_publication": 2001, "UT": "WOS:000172991100147", "base_material": "316L stainless steel", "base_young_modulus": "-", "base_yield_strength": "-", "base_ultimate_strength": "-", "base_elongation": "-", "weld_material": "Y316L", "weld_young_modulus": "-", "weld_yield_strength": "-", "weld_ultimate_strength": "-", "weld_elongation": "-", "processing": "Weld reinforcement removed by grinding", "welding_joint": "Butt joint", "welding_method": "Narrow-gap Tungsten Inert Gas (TIG) welding", "welding_voltage": "13-18.5", "welding_current": "180-375", "welding_speed": "1.17-9.25", "preheat_temp": "-", "welding_env": "Field welding", "residual_stress": "-", "fatigue_specimen_type": "Plat", "fatigue_specimen_thickness": "-", "fatigue_test_type": "Axial", "fatigue_temp": 25, "fatigue_env": "-", "load_ratio": 0, "frequency": 0.5, "fatigue_machine": "Hydraulic fatigue machine (490 kN capacity)", "fatigue_standard": "-", "fatigue_test_control": "Load", "stress_concentration": "-", "failure_location": "Weld root"}}, {"id": "WELD2025:4818", "name": "Ti-6Al-4V | Single-V-bevel-shaped plates", "material_family": "Welded joint", "points": [[1835.0, 54200.0, 0], [1855.0, 130000.0, 0], [1583.0, 576000.0, 0], [1572.0, 1080000.0, 0], [1554.0, 1210000.0, 0], [1357.0, 6890000.0, 0]], "conditions": {"material": "Ti-6Al-4V", "am_type": "TIG", "load_ratio": "0.1", "test_type": "High-cycle fatigue", "temperature": "25", "surface_treatment": "Annealed at 843°C for 2 h"}, "metadata": {"dataset_id": 4818, "title": "Correlation of fatigue properties and microstructure in investment cast Ti-6Al-4V welds", "doi": "10.1016/S0921-5093(02)00176-4", "authors": "Oh, J; Kim, NJ; Lee, S; Lee, EW", "publication": "MATERIALS SCIENCE AND ENGINEERING A-STRUCTURAL MATERIALS PROPERTIES MICROSTRUCTURE AND PROCESSING", "year_of_publication": 2003, "UT": "WOS:000179261900026", "base_material": "Ti-6Al-4V", "base_young_modulus": "-", "base_yield_strength": 867, "base_ultimate_strength": 908, "base_elongation": 11.1, "weld_material": "Ti-6Al-4V", "weld_young_modulus": "-", "weld_yield_strength": 938, "weld_ultimate_strength": 1006, "weld_elongation": 9.4, "processing": "Annealed at 843°C for 2 h", "welding_joint": "Single-V-bevel-shaped plates", "welding_method": "TIG", "welding_voltage": "-", "welding_current": "-", "welding_speed": "-", "preheat_temp": "-", "welding_env": "Argon gas atmosphere", "residual_stress": "-", "fatigue_specimen_type": "Hourglass-shaped", "fatigue_specimen_thickness": 6, "fatigue_test_type": "High-cycle fatigue", "fatigue_temp": 25, "fatigue_env": "-", "load_ratio": 0.1, "frequency": 20, "fatigue_machine": "-", "fatigue_standard": "-", "fatigue_test_control": "-", "stress_concentration": "-", "failure_location": "-"}}, {"id": "WELD2025:4819", "name": "Ti-6Al-4V | Single-V-bevel-shaped plates", "material_family": "Welded joint", "points": [[1614.0, 17800.0, 0], [1596.0, 24600.0, 0], [1596.0, 33300.0, 0], [1391.0, 61200.0, 0], [1404.0, 72500.0, 0], [1408.0, 597000.0, 0], [1097.0, 1170000.0, 0], [1111.0, 2430000.0, 0]], "conditions": {"material": "Ti-6Al-4V", "am_type": "EB (Electron Beam)", "load_ratio": "0.1", "test_type": "High-cycle fatigue", "temperature": "25", "surface_treatment": "Annealed at 843°C for 2 h"}, "metadata": {"dataset_id": 4819, "title": "Correlation of fatigue properties and microstructure in investment cast Ti-6Al-4V welds", "doi": "10.1016/S0921-5093(02)00176-4", "authors": "Oh, J; Kim, NJ; Lee, S; Lee, EW", "publication": "MATERIALS SCIENCE AND ENGINEERING A-STRUCTURAL MATERIALS PROPERTIES MICROSTRUCTURE AND PROCESSING", "year_of_publication": 2003, "UT": "WOS:000179261900026", "base_material": "Ti-6Al-4V", "base_young_modulus": "-", "base_yield_strength": 867, "base_ultimate_strength": 908, "base_elongation": 11.1, "weld_material": "Ti-6Al-4V", "weld_young_modulus": "-", "weld_yield_strength": 988, "weld_ultimate_strength": 1058, "weld_elongation": 8.6, "processing": "Annealed at 843°C for 2 h", "welding_joint": "Single-V-bevel-shaped plates", "welding_method": "EB (Electron Beam)", "welding_voltage": "-", "welding_current": "-", "welding_speed": "-", "preheat_temp": "-", "welding_env": "Vacuum chamber (EB)", "residual_stress": "-", "fatigue_specimen_type": "Hourglass-shaped", "fatigue_specimen_thickness": 6, "fatigue_test_type": "High-cycle fatigue", "fatigue_temp": 25, "fatigue_env": "-", "load_ratio": 0.1, "frequency": 20, "fatigue_machine": "-", "fatigue_standard": "-", "fatigue_test_control": "-", "stress_concentration": "-", "failure_location": "surface or large micropores"}}, {"id": "WELD2025:4820", "name": "CR340 high-strength steel | Lap joint", "material_family": "Welded joint", "points": [[177.0, 19300.0, 0], [176.0, 21600.0, 0], [112.0, 78200.0, 0], [113.0, 87900.0, 0], [110.0, 93000.0, 0], [82.0, 237000.0, 0], [82.0, 276000.0, 0], [83.0, 305000.0, 0], [54.0, 746000.0, 0], [56.0, 1120000.0, 0], [54.0, 1440000.0, 0]], "conditions": {"material": "CR340 high-strength steel", "am_type": "Spot welding", "load_ratio": "-", "test_type": "Axial (shear)", "temperature": "-", "surface_treatment": "Spot welding"}, "metadata": {"dataset_id": 4820, "title": "Influence of Spot Welding on Welding Fatigue Properties of CR340 Steel Joints", "doi": "10.1016/S1006-706X(16)30126-1", "authors": "Gou, Rui-bin; Dan, Wen-jiao; Zhang, Wei-gang", "publication": "JOURNAL OF IRON AND STEEL RESEARCH INTERNATIONAL", "year_of_publication": 2016, "UT": "WOS:000382272100012", "base_material": "CR340 high-strength steel", "base_young_modulus": 210, "base_yield_strength": 340, "base_ultimate_strength": 420, "base_elongation": 22, "weld_material": "-", "weld_young_modulus": "-", "weld_yield_strength": "-", "weld_ultimate_strength": "-", "weld_elongation": "-", "processing": "Spot welding", "welding_joint": "Lap joint", "welding_method": "Spot welding", "welding_voltage": "-", "welding_current": 8500, "welding_speed": "-", "preheat_temp": "-", "welding_env": "-", "residual_stress": "-", "fatigue_specimen_type": "Lap joint", "fatigue_specimen_thickness": 1.2, "fatigue_test_type": "Axial (shear)", "fatigue_temp": "-", "fatigue_env": "-", "load_ratio": "-", "frequency": "-", "fatigue_machine": "-", "fatigue_standard": "GB/T 3075-2008", "fatigue_test_control": "Stress", "stress_concentration": "-", "failure_location": "-"}}, {"id": "WELD2025:4821", "name": "CR340 high-strength steel | Lap joint", "material_family": "Welded joint", "points": [[13.0, 19200.0, 0], [13.0, 21600.0, 0], [13.0, 72100.0, 0], [11.0, 74400.0, 0], [12.0, 77400.0, 0], [11.0, 112000.0, 0], [11.0, 114000.0, 0], [12.0, 197000.0, 0], [10.0, 185000.0, 0], [9.0, 250000.0, 0], [9.0, 276000.0, 0], [9.0, 449000.0, 0]], "conditions": {"material": "CR340 high-strength steel", "am_type": "Spot welding", "load_ratio": "-", "test_type": "Axial (shear)", "temperature": "-", "surface_treatment": "weld bonding"}, "metadata": {"dataset_id": 4821, "title": "Influence of Spot Welding on Welding Fatigue Properties of CR340 Steel Joints", "doi": "10.1016/S1006-706X(16)30126-1", "authors": "Gou, Rui-bin; Dan, Wen-jiao; Zhang, Wei-gang", "publication": "JOURNAL OF IRON AND STEEL RESEARCH INTERNATIONAL", "year_of_publication": 2016, "UT": "WOS:000382272100012", "base_material": "CR340 high-strength steel", "base_young_modulus": 210, "base_yield_strength": 340, "base_ultimate_strength": 420, "base_elongation": 22, "weld_material": "-", "weld_young_modulus": "-", "weld_yield_strength": "-", "weld_ultimate_strength": "-", "weld_elongation": "-", "processing": "weld bonding", "welding_joint": "Lap joint", "welding_method": "Spot welding", "welding_voltage": "-", "welding_current": 8500, "welding_speed": "-", "preheat_temp": "-", "welding_env": "-", "residual_stress": "-", "fatigue_specimen_type": "Lap joint", "fatigue_specimen_thickness": 0.7, "fatigue_test_type": "Axial (shear)", "fatigue_temp": "-", "fatigue_env": "-", "load_ratio": "-", "frequency": "-", "fatigue_machine": "-", "fatigue_standard": "GB/T 3075-2008", "fatigue_test_control": "Stress", "stress_concentration": "-", "failure_location": "-"}}, {"id": "WELD2025:4822", "name": "CR340 high-strength steel | Lap joint", "material_family": "Welded joint", "points": [[70.0, 8030.0, 0], [70.0, 9030.0, 0], [71.0, 13800.0, 0], [41.0, 14900.0, 0], [42.0, 21200.0, 0], [41.0, 28100.0, 0], [21.0, 68900.0, 0], [20.0, 75600.0, 0], [21.0, 83000.0, 0], [14.0, 439000.0, 0], [13.0, 529000.0, 0], [12.0, 595000.0, 0]], "conditions": {"material": "CR340 high-strength steel", "am_type": "Spot welding", "load_ratio": "-", "test_type": "Axial (tensile)", "temperature": "-", "surface_treatment": "Spot welding"}, "metadata": {"dataset_id": 4822, "title": "Influence of Spot Welding on Welding Fatigue Properties of CR340 Steel Joints", "doi": "10.1016/S1006-706X(16)30126-1", "authors": "Gou, Rui-bin; Dan, Wen-jiao; Zhang, Wei-gang", "publication": "JOURNAL OF IRON AND STEEL RESEARCH INTERNATIONAL", "year_of_publication": 2016, "UT": "WOS:000382272100012", "base_material": "CR340 high-strength steel", "base_young_modulus": 210, "base_yield_strength": 340, "base_ultimate_strength": 420, "base_elongation": 22, "weld_material": "-", "weld_young_modulus": "-", "weld_yield_strength": "-", "weld_ultimate_strength": "-", "weld_elongation": "-", "processing": "Spot welding", "welding_joint": "Lap joint", "welding_method": "Spot welding", "welding_voltage": "-", "welding_current": 8500, "welding_speed": "-", "preheat_temp": "-", "welding_env": "-", "residual_stress": "-", "fatigue_specimen_type": "Lap joint", "fatigue_specimen_thickness": 1.2, "fatigue_test_type": "Axial (tensile)", "fatigue_temp": "-", "fatigue_env": "-", "load_ratio": "-", "frequency": "-", "fatigue_machine": "-", "fatigue_standard": "GB/T 3075-2008", "fatigue_test_control": "Stress", "stress_concentration": "-", "failure_location": "-"}}, {"id": "WELD2025:4823", "name": "CR340 high-strength steel | Lap joint", "material_family": "Welded joint", "points": [[3.0, 5490.0, 0], [3.0, 6170.0, 0], [3.0, 6780.0, 0], [2.0, 12400.0, 0], [2.0, 37100.0, 0], [2.0, 52700.0, 0], [1.0, 47300.0, 0], [1.0, 64100.0, 0], [1.0, 91000.0, 0], [1.0, 865000.0, 0], [1.0, 1410000.0, 0]], "conditions": {"material": "CR340 high-strength steel", "am_type": "Spot welding", "load_ratio": "-", "test_type": "Axial (tensile)", "temperature": "-", "surface_treatment": "weld bonding"}, "metadata": {"dataset_id": 4823, "title": "Influence of Spot Welding on Welding Fatigue Properties of CR340 Steel Joints", "doi": "10.1016/S1006-706X(16)30126-1", "authors": "Gou, Rui-bin; Dan, Wen-jiao; Zhang, Wei-gang", "publication": "JOURNAL OF IRON AND STEEL RESEARCH INTERNATIONAL", "year_of_publication": 2016, "UT": "WOS:000382272100012", "base_material": "CR340 high-strength steel", "base_young_modulus": 210, "base_yield_strength": 340, "base_ultimate_strength": 420, "base_elongation": 22, "weld_material": "-", "weld_young_modulus": "-", "weld_yield_strength": "-", "weld_ultimate_strength": "-", "weld_elongation": "-", "processing": "weld bonding", "welding_joint": "Lap joint", "welding_method": "Spot welding", "welding_voltage": "-", "welding_current": 8500, "welding_speed": "-", "preheat_temp": "-", "welding_env": "-", "residual_stress": "-", "fatigue_specimen_type": "Lap joint", "fatigue_specimen_thickness": 0.7, "fatigue_test_type": "Axial (tensile)", "fatigue_temp": "-", "fatigue_env": "-", "load_ratio": "-", "frequency": "-", "fatigue_machine": "-", "fatigue_standard": "GB/T 3075-2008", "fatigue_test_control": "Stress", "stress_concentration": "-", "failure_location": "-"}}, {"id": "WELD2025:4824", "name": "CF/PEKK (Carbon Fiber/Polyetherketoneketone) | Lap joint", "material_family": "Welded joint", "points": [[33.0, 508.0, 0], [33.0, 1099.0, 0], [33.0, 2827.0, 0], [28.0, 2317.0, 0], [29.0, 3282.0, 0], [29.0, 8447.0, 0], [24.0, 11385.0, 0], [24.0, 13550.0, 0], [24.0, 13891.0, 0], [18.0, 15928.0, 0], [19.0, 19678.0, 0], [19.0, 34438.0, 0], [14.0, 48180.0, 0], [15.0, 189237.0, 0], [12.0, 977168.0, 0], [12.0, 1192309.0, 0], [12.0, 1350210.0, 1]], "conditions": {"material": "CF/PEKK (Carbon Fiber/Polyetherketoneketone)", "am_type": "Resistance welding", "load_ratio": "0.1", "test_type": "Load-controlled fatigue (axial)", "temperature": "25", "surface_treatment": "-"}, "metadata": {"dataset_id": 4824, "title": "Fatigue performance characterisation of resistance-welded thermoplastic composites", "doi": "10.1016/j.compscitech.2008.02.012", "authors": "Dube, Martine; Hubert, Pascal; Gallet, Jan N. A. H.; Stavrov, Darko; Bersee, Harald E. N.; Yousefpour, Ali", "publication": "COMPOSITES SCIENCE AND TECHNOLOGY", "year_of_publication": 2008, "UT": "WOS:000256135200022", "base_material": "CF/PEKK (Carbon Fiber/Polyetherketoneketone)", "base_young_modulus": "-", "base_yield_strength": "-", "base_ultimate_strength": "-", "base_elongation": "-", "weld_material": "Stainless steel", "weld_young_modulus": "-", "weld_yield_strength": "-", "weld_ultimate_strength": "-", "weld_elongation": "-", "processing": "-", "welding_joint": "Lap joint", "welding_method": "Resistance welding", "welding_voltage": ">2.0", "welding_current": "<40", "welding_speed": "-", "preheat_temp": 420, "welding_env": "-", "residual_stress": "-", "fatigue_specimen_type": "Lap shear specimen", "fatigue_specimen_thickness": 2.2, "fatigue_test_type": "Load-controlled fatigue (axial)", "fatigue_temp": 25, "fatigue_env": "-", "load_ratio": 0.1, "frequency": 5, "fatigue_machine": "Servo-hydraulic MTS machine", "fatigue_standard": "ASTM D1002", "fatigue_test_control": "Load-controlled", "stress_concentration": "-", "failure_location": "Weld interface"}}, {"id": "WELD2025:4825", "name": "CF/PEI (Carbon Fiber/Polyetherimide) | Lap joint", "material_family": "Welded joint", "points": [[30.0, 1947.0, 0], [29.0, 2376.0, 0], [25.0, 4106.0, 0], [26.0, 19924.0, 0], [22.0, 26194.0, 0], [21.0, 35305.0, 0], [17.0, 171315.0, 0], [13.0, 255056.0, 0], [13.0, 424704.0, 0], [11.0, 1454818.0, 1]], "conditions": {"material": "CF/PEI (Carbon Fiber/Polyetherimide)", "am_type": "Resistance welding", "load_ratio": "0.1", "test_type": "Load-controlled fatigue (axial)", "temperature": "25", "surface_treatment": "-"}, "metadata": {"dataset_id": 4825, "title": "Fatigue performance characterisation of resistance-welded thermoplastic composites", "doi": "10.1016/j.compscitech.2008.02.012", "authors": "Dube, Martine; Hubert, Pascal; Gallet, Jan N. A. H.; Stavrov, Darko; Bersee, Harald E. N.; Yousefpour, Ali", "publication": "COMPOSITES SCIENCE AND TECHNOLOGY", "year_of_publication": 2008, "UT": "WOS:000256135200022", "base_material": "CF/PEI (Carbon Fiber/Polyetherimide)", "base_young_modulus": "-", "base_yield_strength": "-", "base_ultimate_strength": "-", "base_elongation": "-", "weld_material": "Stainless steel", "weld_young_modulus": "-", "weld_yield_strength": "-", "weld_ultimate_strength": "-", "weld_elongation": "-", "processing": "-", "welding_joint": "Lap joint", "welding_method": "Resistance welding", "welding_voltage": ">2.0", "welding_current": "<40", "welding_speed": "-", "preheat_temp": 400, "welding_env": "-", "residual_stress": "-", "fatigue_specimen_type": "Lap shear specimen", "fatigue_specimen_thickness": 2.2, "fatigue_test_type": "Load-controlled fatigue (axial)", "fatigue_temp": 25, "fatigue_env": "-", "load_ratio": 0.1, "frequency": 5, "fatigue_machine": "Servo-hydraulic MTS machine", "fatigue_standard": "ASTM D1002", "fatigue_test_control": "Load-controlled", "stress_concentration": "-", "failure_location": "Weld interface"}}, {"id": "WELD2025:4826", "name": "GF/PEI (Glass Fiber/Polyetherimide) | Lap joint", "material_family": "Welded joint", "points": [[20.0, 377.0, 0], [21.0, 597.0, 0], [18.0, 1341.0, 0], [18.0, 1656.0, 0], [14.0, 2899.0, 0], [14.0, 6267.0, 0], [12.0, 26854.0, 0], [11.0, 44163.0, 0], [9.0, 209034.0, 0], [9.0, 311211.0, 0], [8.0, 743262.0, 0], [6.0, 1027009.0, 1]], "conditions": {"material": "GF/PEI (Glass Fiber/Polyetherimide)", "am_type": "Resistance welding", "load_ratio": "0.1", "test_type": "Load-controlled fatigue (axial)", "temperature": "25", "surface_treatment": "-"}, "metadata": {"dataset_id": 4826, "title": "Fatigue performance characterisation of resistance-welded thermoplastic composites", "doi": "10.1016/j.compscitech.2008.02.012", "authors": "Dube, Martine; Hubert, Pascal; Gallet, Jan N. A. H.; Stavrov, Darko; Bersee, Harald E. N.; Yousefpour, Ali", "publication": "COMPOSITES SCIENCE AND TECHNOLOGY", "year_of_publication": 2008, "UT": "WOS:000256135200022", "base_material": "GF/PEI (Glass Fiber/Polyetherimide)", "base_young_modulus": "-", "base_yield_strength": "-", "base_ultimate_strength": "-", "base_elongation": "-", "weld_material": "Stainless steel", "weld_young_modulus": "-", "weld_yield_strength": "-", "weld_ultimate_strength": "-", "weld_elongation": "-", "processing": "-", "welding_joint": "Lap joint", "welding_method": "Resistance welding", "welding_voltage": ">2.0", "welding_current": "<40", "welding_speed": "-", "preheat_temp": 400, "welding_env": "-", "residual_stress": "-", "fatigue_specimen_type": "Lap shear specimen", "fatigue_specimen_thickness": 2.0, "fatigue_test_type": "Load-controlled fatigue (axial)", "fatigue_temp": 25, "fatigue_env": "-", "load_ratio": 0.1, "frequency": 5, "fatigue_machine": "Servo-hydraulic MTS machine", "fatigue_standard": "ASTM D1002", "fatigue_test_control": "Load-controlled", "stress_concentration": "-", "failure_location": "Weld interface"}}, {"id": "WELD2025:4827", "name": "Q420B high strength steel | Fillet welded cruciform joint", "material_family": "Welded joint", "points": [[343.0, 126418.0, 0], [343.0, 130985.0, 0], [342.0, 209430.0, 0], [267.0, 284134.0, 0], [266.0, 311121.0, 0], [266.0, 340660.0, 0], [189.0, 451611.0, 0], [189.0, 691396.0, 0], [189.0, 1746655.0, 0]], "conditions": {"material": "Q420B high strength steel", "am_type": "Gas Metal Arc Welding (GMAW)", "load_ratio": "0", "test_type": "Axial (constant amplitude sinusoidal load)", "temperature": "25", "surface_treatment": "Wire-electrode cutting"}, "metadata": {"dataset_id": 4827, "title": "Fatigue properties of welded Q420 high strength steel at room and low temperatures", "doi": "10.1016/j.conbuildmat.2018.07.231", "authors": "Li, Ziran; Zhang, Dachang; Wu, Haiyang; Huang, Fenghua; Hong, Wan; Zang, Xiangsheng", "publication": "CONSTRUCTION AND BUILDING MATERIALS", "year_of_publication": 2018, "UT": "WOS:000449133200090", "base_material": "Q420B high strength steel", "base_young_modulus": 205, "base_yield_strength": 471.39, "base_ultimate_strength": 574.98, "base_elongation": "-", "weld_material": "ER55-G", "weld_young_modulus": "-", "weld_yield_strength": "-", "weld_ultimate_strength": "-", "weld_elongation": "-", "processing": "Wire-electrode cutting", "welding_joint": "Fillet welded cruciform joint", "welding_method": "Gas Metal Arc Welding (GMAW)", "welding_voltage": 30, "welding_current": 300, "welding_speed": 4.17, "preheat_temp": "-", "welding_env": "CO₂ shielding gas (20 L/min)", "residual_stress": "-", "fatigue_specimen_type": "Fillet welded cruciform joint", "fatigue_specimen_thickness": 12, "fatigue_test_type": "Axial (constant amplitude sinusoidal load)", "fatigue_temp": 25, "fatigue_env": "-", "load_ratio": 0, "frequency": 15, "fatigue_machine": "MTS fatigue testing machine (electro-hydraulic servo loading system)", "fatigue_standard": "ISO 1099, ISO 377", "fatigue_test_control": "Load-controlled", "stress_concentration": "-", "failure_location": "Weld toe or weld root"}}, {"id": "WELD2025:4828", "name": "Q420B high strength steel | Fillet welded cruciform joint", "material_family": "Welded joint", "points": [[344.0, 74893.0, 0], [341.0, 137188.0, 0], [342.0, 165394.0, 0], [265.0, 326457.0, 0], [266.0, 460699.0, 0], [265.0, 476849.0, 0], [187.0, 477439.0, 0], [189.0, 896284.0, 0], [189.0, 1080575.0, 0]], "conditions": {"material": "Q420B high strength steel", "am_type": "Gas Metal Arc Welding (GMAW)", "load_ratio": "0", "test_type": "Axial (constant amplitude sinusoidal load)", "temperature": "0", "surface_treatment": "Wire-electrode cutting"}, "metadata": {"dataset_id": 4828, "title": "Fatigue properties of welded Q420 high strength steel at room and low temperatures", "doi": "10.1016/j.conbuildmat.2018.07.231", "authors": "Li, Ziran; Zhang, Dachang; Wu, Haiyang; Huang, Fenghua; Hong, Wan; Zang, Xiangsheng", "publication": "CONSTRUCTION AND BUILDING MATERIALS", "year_of_publication": 2018, "UT": "WOS:000449133200090", "base_material": "Q420B high strength steel", "base_young_modulus": 205, "base_yield_strength": 482.13, "base_ultimate_strength": 586.44, "base_elongation": "-", "weld_material": "ER55-G", "weld_young_modulus": "-", "weld_yield_strength": "-", "weld_ultimate_strength": "-", "weld_elongation": "-", "processing": "Wire-electrode cutting", "welding_joint": "Fillet welded cruciform joint", "welding_method": "Gas Metal Arc Welding (GMAW)", "welding_voltage": 30, "welding_current": 300, "welding_speed": 4.17, "preheat_temp": "-", "welding_env": "CO₂ shielding gas (20 L/min)", "residual_stress": "-", "fatigue_specimen_type": "Fillet welded cruciform joint", "fatigue_specimen_thickness": 12, "fatigue_test_type": "Axial (constant amplitude sinusoidal load)", "fatigue_temp": 0, "fatigue_env": "-", "load_ratio": 0, "frequency": 15, "fatigue_machine": "MTS fatigue testing machine (electro-hydraulic servo loading system)", "fatigue_standard": "ISO 1099, ISO 377", "fatigue_test_control": "Load-controlled", "stress_concentration": "-", "failure_location": "Weld toe or weld root"}}, {"id": "WELD2025:4829", "name": "Q420B high strength steel | Fillet welded cruciform joint", "material_family": "Welded joint", "points": [[339.0, 113381.0, 0], [342.0, 146668.0, 0], [343.0, 269873.0, 0], [265.0, 280358.0, 0], [265.0, 543114.0, 0], [265.0, 558378.0, 0], [188.0, 589052.0, 0], [191.0, 1499723.0, 0], [189.0, 1842502.0, 0]], "conditions": {"material": "Q420B high strength steel", "am_type": "Gas Metal Arc Welding (GMAW)", "load_ratio": "0", "test_type": "Axial (constant amplitude sinusoidal load)", "temperature": "-15", "surface_treatment": "Wire-electrode cutting"}, "metadata": {"dataset_id": 4829, "title": "Fatigue properties of welded Q420 high strength steel at room and low temperatures", "doi": "10.1016/j.conbuildmat.2018.07.231", "authors": "Li, Ziran; Zhang, Dachang; Wu, Haiyang; Huang, Fenghua; Hong, Wan; Zang, Xiangsheng", "publication": "CONSTRUCTION AND BUILDING MATERIALS", "year_of_publication": 2018, "UT": "WOS:000449133200090", "base_material": "Q420B high strength steel", "base_young_modulus": 205, "base_yield_strength": 493.18, "base_ultimate_strength": 600.07, "base_elongation": "-", "weld_material": "ER55-G", "weld_young_modulus": "-", "weld_yield_strength": "-", "weld_ultimate_strength": "-", "weld_elongation": "-", "processing": "Wire-electrode cutting", "welding_joint": "Fillet welded cruciform joint", "welding_method": "Gas Metal Arc Welding (GMAW)", "welding_voltage": 30, "welding_current": 300, "welding_speed": 4.17, "preheat_temp": "-", "welding_env": "CO₂ shielding gas (20 L/min)", "residual_stress": "-", "fatigue_specimen_type": "Fillet welded cruciform joint", "fatigue_specimen_thickness": 12, "fatigue_test_type": "Axial (constant amplitude sinusoidal load)", "fatigue_temp": -15, "fatigue_env": "-", "load_ratio": 0, "frequency": 15, "fatigue_machine": "MTS fatigue testing machine (electro-hydraulic servo loading system)", "fatigue_standard": "ISO 1099, ISO 377", "fatigue_test_control": "Load-controlled", "stress_concentration": "-", "failure_location": "Weld toe or weld root"}}, {"id": "WELD2025:4830", "name": "Q420B high strength steel | Fillet welded cruciform joint", "material_family": "Welded joint", "points": [[344.0, 208941.0, 0], [347.0, 225383.0, 0], [344.0, 240880.0, 0], [268.0, 189047.0, 0], [268.0, 407564.0, 0], [267.0, 474378.0, 0], [194.0, 999438.0, 0], [194.0, 999438.0, 0], [191.0, 1467759.0, 0]], "conditions": {"material": "Q420B high strength steel", "am_type": "Gas Metal Arc Welding (GMAW)", "load_ratio": "0", "test_type": "Axial (constant amplitude sinusoidal load)", "temperature": "-30", "surface_treatment": "Wire-electrode cutting"}, "metadata": {"dataset_id": 4830, "title": "Fatigue properties of welded Q420 high strength steel at room and low temperatures", "doi": "10.1016/j.conbuildmat.2018.07.231", "authors": "Li, Ziran; Zhang, Dachang; Wu, Haiyang; Huang, Fenghua; Hong, Wan; Zang, Xiangsheng", "publication": "CONSTRUCTION AND BUILDING MATERIALS", "year_of_publication": 2018, "UT": "WOS:000449133200090", "base_material": "Q420B high strength steel", "base_young_modulus": 205, "base_yield_strength": 498.76, "base_ultimate_strength": 612.96, "base_elongation": "-", "weld_material": "ER55-G", "weld_young_modulus": "-", "weld_yield_strength": "-", "weld_ultimate_strength": "-", "weld_elongation": "-", "processing": "Wire-electrode cutting", "welding_joint": "Fillet welded cruciform joint", "welding_method": "Gas Metal Arc Welding (GMAW)", "welding_voltage": 30, "welding_current": 300, "welding_speed": 4.17, "preheat_temp": "-", "welding_env": "CO₂ shielding gas (20 L/min)", "residual_stress": "-", "fatigue_specimen_type": "Fillet welded cruciform joint", "fatigue_specimen_thickness": 12, "fatigue_test_type": "Axial (constant amplitude sinusoidal load)", "fatigue_temp": -30, "fatigue_env": "-", "load_ratio": 0, "frequency": 15, "fatigue_machine": "MTS fatigue testing machine (electro-hydraulic servo loading system)", "fatigue_standard": "ISO 1099, ISO 377", "fatigue_test_control": "Load-controlled", "stress_concentration": "-", "failure_location": "Weld toe or weld root"}}, {"id": "WELD2025:4831", "name": "Steel | Deck-U-rib weld", "material_family": "Welded joint", "points": [[67.0, 2363900.0, 0], [70.0, 1918100.0, 0], [92.0, 1053800.0, 0], [95.0, 803100.0, 0], [81.0, 1206100.0, 0]], "conditions": {"material": "Steel", "am_type": "-", "load_ratio": "-", "test_type": "Multiaxial", "temperature": "-", "surface_treatment": "-"}, "metadata": {"dataset_id": 4831, "title": "Assessment approach for multiaxial fatigue damage of deck and U-rib weld in steel bridge decks", "doi": "10.1016/j.conbuildmat.2018.08.149", "authors": "Fu, Zhongqiu; Wang, Yixun; Ji, Bohai; Liu, Tianjia", "publication": "CONSTRUCTION AND BUILDING MATERIALS", "year_of_publication": 2018, "UT": "WOS:000449133200027", "base_material": "Steel", "base_young_modulus": 206, "base_yield_strength": 345, "base_ultimate_strength": "-", "base_elongation": "-", "weld_material": "-", "weld_young_modulus": "-", "weld_yield_strength": "-", "weld_ultimate_strength": "-", "weld_elongation": "-", "processing": "-", "welding_joint": "Deck-U-rib weld", "welding_method": "-", "welding_voltage": "-", "welding_current": "-", "welding_speed": "-", "preheat_temp": "-", "welding_env": "-", "residual_stress": "-", "fatigue_specimen_type": "Wide plate", "fatigue_specimen_thickness": 14, "fatigue_test_type": "Multiaxial", "fatigue_temp": "-", "fatigue_env": "-", "load_ratio": "-", "frequency": "15.3-11.2", "fatigue_machine": "-", "fatigue_standard": "Specifications for design of highway steel bridges", "fatigue_test_control": "-", "stress_concentration": "-", "failure_location": "Weld toe or weld root"}}, {"id": "WELD2025:4832", "name": "Mild steels (Steel1) | Butt Joint", "material_family": "Welded joint", "points": [[382.0, 121625.0, 0], [379.0, 414581.0, 0], [379.0, 1989621.0, 0], [281.0, 1969535.0, 0], [239.0, 2017479.0, 0]], "conditions": {"material": "Mild steels (Steel1)", "am_type": "Friction Stir Welding (FSW)", "load_ratio": "0.1", "test_type": "Axial", "temperature": "-", "surface_treatment": "-"}, "metadata": {"dataset_id": 4832, "title": "Effects of phosphorus content on fatigue performance of friction stir welded mild steels", "doi": "10.1016/j.conbuildmat.2022.126682", "authors": "Wang, Yixun; Tsutsumi, Seiichiro; Kawakubo, Takumi; Fujii, Hidetoshi", "publication": "CONSTRUCTION AND BUILDING MATERIALS", "year_of_publication": 2022, "UT": "WOS:000754250200004", "base_material": "Mild steels (Steel1)", "base_young_modulus": "-", "base_yield_strength": 423, "base_ultimate_strength": 435, "base_elongation": 27.7, "weld_material": "-", "weld_young_modulus": "-", "weld_yield_strength": 402, "weld_ultimate_strength": 427, "weld_elongation": 16.5, "processing": "-", "welding_joint": "Butt Joint", "welding_method": "Friction Stir Welding (FSW)", "welding_voltage": "-", "welding_current": "-", "welding_speed": 2.5, "preheat_temp": "-", "welding_env": "-", "residual_stress": "-", "fatigue_specimen_type": "Flat", "fatigue_specimen_thickness": 2.0, "fatigue_test_type": "Axial", "fatigue_temp": "-", "fatigue_env": "-", "load_ratio": 0.1, "frequency": 16, "fatigue_machine": "-", "fatigue_standard": "-", "fatigue_test_control": "Stress", "stress_concentration": "-", "failure_location": "Weld zone"}}, {"id": "WELD2025:4833", "name": "Mild steels (Steel2) | Butt Joint", "material_family": "Welded joint", "points": [[460.0, 313774.0, 0], [457.0, 381126.0, 0], [447.0, 447185.0, 0], [459.0, 615375.0, 0], [457.0, 2031641.0, 0]], "conditions": {"material": "Mild steels (Steel2)", "am_type": "Friction Stir Welding (FSW)", "load_ratio": "0.1", "test_type": "Axial", "temperature": "-", "surface_treatment": "-"}, "metadata": {"dataset_id": 4833, "title": "Effects of phosphorus content on fatigue performance of friction stir welded mild steels", "doi": "10.1016/j.conbuildmat.2022.126682", "authors": "Wang, Yixun; Tsutsumi, Seiichiro; Kawakubo, Takumi; Fujii, Hidetoshi", "publication": "CONSTRUCTION AND BUILDING MATERIALS", "year_of_publication": 2022, "UT": "WOS:000754250200004", "base_material": "Mild steels (Steel2)", "base_young_modulus": "-", "base_yield_strength": 487, "base_ultimate_strength": 511, "base_elongation": 25.0, "weld_material": "-", "weld_young_modulus": "-", "weld_yield_strength": 407, "weld_ultimate_strength": 519, "weld_elongation": 12.1, "processing": "-", "welding_joint": "Butt Joint", "welding_method": "Friction Stir Welding (FSW)", "welding_voltage": "-", "welding_current": "-", "welding_speed": 2.5, "preheat_temp": "-", "welding_env": "-", "residual_stress": "-", "fatigue_specimen_type": "Flat", "fatigue_specimen_thickness": 2.0, "fatigue_test_type": "Axial", "fatigue_temp": "-", "fatigue_env": "-", "load_ratio": 0.1, "frequency": 16, "fatigue_machine": "-", "fatigue_standard": "-", "fatigue_test_control": "Stress", "stress_concentration": "-", "failure_location": "Weld zone"}}, {"id": "WELD2025:4834", "name": "Mild steels (Steel3) | Butt Joint", "material_family": "Welded joint", "points": [[546.0, 158555.0, 0], [519.0, 227172.0, 0], [524.0, 351505.0, 0], [515.0, 1958539.0, 0]], "conditions": {"material": "Mild steels (Steel3)", "am_type": "Friction Stir Welding (FSW)", "load_ratio": "0.1", "test_type": "Axial", "temperature": "-", "surface_treatment": "-"}, "metadata": {"dataset_id": 4834, "title": "Effects of phosphorus content on fatigue performance of friction stir welded mild steels", "doi": "10.1016/j.conbuildmat.2022.126682", "authors": "Wang, Yixun; Tsutsumi, Seiichiro; Kawakubo, Takumi; Fujii, Hidetoshi", "publication": "CONSTRUCTION AND BUILDING MATERIALS", "year_of_publication": 2022, "UT": "WOS:000754250200004", "base_material": "Mild steels (Steel3)", "base_young_modulus": "-", "base_yield_strength": 571, "base_ultimate_strength": 631, "base_elongation": 26.5, "weld_material": "-", "weld_young_modulus": "-", "weld_yield_strength": 496, "weld_ultimate_strength": 634,
