Repository: yunyunfanfan/S-PA-CBB

# S-PA-CBB

Official research code, processed curve records, evaluation outputs, and manuscript source for:

> **From Physics to Selective Generation: Conditional Brownian Bridges for Sparse S–N Curve Reconstruction and Fatigue Decision-Making**

S-PA-CBB reconstructs a complete probabilistic stress–life (S–N) curve from only two to four observed fatigue tests. The method first fits an interpretable Basquin state, diagnoses whether that state is sufficient, and applies a ControlNet-style conditional Brownian-bridge residual only to curves that benefit from correction.

File: external_data/weld2025_disjoint_curves.json (part 188 of 223)
"weld_elongation": 14.6, "processing": "-", "welding_joint": "Butt Joint", "welding_method": "Friction Stir Welding (FSW)", "welding_voltage": "-", "welding_current": "-", "welding_speed": 2.5, "preheat_temp": "-", "welding_env": "-", "residual_stress": "-", "fatigue_specimen_type": "Flat", "fatigue_specimen_thickness": 2.0, "fatigue_test_type": "Axial", "fatigue_temp": "-", "fatigue_env": "-", "load_ratio": 0.1, "frequency": 16, "fatigue_machine": "-", "fatigue_standard": "-", "fatigue_test_control": "Stress", "stress_concentration": "-", "failure_location": "Weld zone"}}, {"id": "WELD2025:4835", "name": "Mild steels (SMA490AW) | Butt Joint", "material_family": "Welded joint", "points": [[460.0, 39318.0, 0], [455.0, 64735.0, 0], [444.0, 123253.0, 0], [443.0, 166013.0, 0], [410.0, 242776.0, 0], [411.0, 405367.0, 0], [402.0, 431318.0, 0], [404.0, 573033.0, 0], [388.0, 1979120.0, 0], [398.0, 1979740.0, 0]], "conditions": {"material": "Mild steels (SMA490AW)", "am_type": "Friction Stir Welding (FSW)", "load_ratio": "0.1", "test_type": "Axial", "temperature": "-", "surface_treatment": "-"}, "metadata": {"dataset_id": 4835, "title": "Effects of phosphorus content on fatigue performance of friction stir welded mild steels", "doi": "10.1016/j.conbuildmat.2022.126682", "authors": "Wang, Yixun; Tsutsumi, Seiichiro; Kawakubo, Takumi; Fujii, Hidetoshi", "publication": "CONSTRUCTION AND BUILDING MATERIALS", "year_of_publication": 2022, "UT": "WOS:000754250200004", "base_material": "Mild steels (SMA490AW)", "base_young_modulus": "-", "base_yield_strength": "-", "base_ultimate_strength": "-", "base_elongation": "-", "weld_material": "-", "weld_young_modulus": "-", "weld_yield_strength": "-", "weld_ultimate_strength": "-", "weld_elongation": "-", "processing": "-", "welding_joint": "Butt Joint", "welding_method": "Friction Stir Welding (FSW)", "welding_voltage": "-", "welding_current": "-", "welding_speed": 2.5, "preheat_temp": "-", "welding_env": "-", "residual_stress": "-", "fatigue_specimen_type": "Flat", "fatigue_specimen_thickness": 2.0, "fatigue_test_type": "Axial", "fatigue_temp": "-", "fatigue_env": "-", "load_ratio": 0.1, "frequency": 16, "fatigue_machine": "-", "fatigue_standard": "-", "fatigue_test_control": "Stress", "stress_concentration": "-", "failure_location": "Weld zone"}}, {"id": "WELD2025:4836", "name": "Mild steels (SPA-H) | Butt Joint", "material_family": "Welded joint", "points": [[457.0, 190754.0, 0], [453.0, 267819.0, 0], [470.0, 271680.0, 0], [498.0, 169739.0, 0], [462.0, 336681.0, 0], [453.0, 363255.0, 0], [443.0, 431822.0, 0], [449.0, 472593.0, 0], [431.0, 495826.0, 0], [443.0, 751588.0, 0], [443.0, 1941492.0, 0], [420.0, 1980979.0, 0]], "conditions": {"material": "Mild steels (SPA-H)", "am_type": "Friction Stir Welding (FSW)", "load_ratio": "0.1", "test_type": "Axial", "temperature": "-", "surface_treatment": "-"}, "metadata": {"dataset_id": 4836, "title": "Effects of phosphorus content on fatigue performance of friction stir welded mild steels", "doi": "10.1016/j.conbuildmat.2022.126682", "authors": "Wang, Yixun; Tsutsumi, Seiichiro; Kawakubo, Takumi; Fujii, Hidetoshi", "publication": "CONSTRUCTION AND BUILDING MATERIALS", "year_of_publication": 2022, "UT": "WOS:000754250200004", "base_material": "Mild steels (SPA-H)", "base_young_modulus": "-", "base_yield_strength": "-", "base_ultimate_strength": "-", "base_elongation": "-", "weld_material": "-", "weld_young_modulus": "-", "weld_yield_strength": "-", "weld_ultimate_strength": "-", "weld_elongation": "-", "processing": "-", "welding_joint": "Butt Joint", "welding_method": "Friction Stir Welding (FSW)", "welding_voltage": "-", "welding_current": "-", "welding_speed": 2.5, "preheat_temp": "-", "welding_env": "-", "residual_stress": "-", "fatigue_specimen_type": "Flat", "fatigue_specimen_thickness": 2.0, "fatigue_test_type": "Axial", "fatigue_temp": "-", "fatigue_env": "-", "load_ratio": 0.1, "frequency": 16, "fatigue_machine": "-", "fatigue_standard": "-", "fatigue_test_control": "Stress", "stress_concentration": "-", "failure_location": "Weld zone"}}, {"id": "WELD2025:4837", "name": "HSLA-80 steel | Single 'V' butt joint", "material_family": "Welded joint", "points": [[150.0, 102000.0, 0], [124.0, 227000.0, 0], [100.0, 473000.0, 0], [75.0, 767000.0, 0]], "conditions": {"material": "HSLA-80 steel", "am_type": "Shielded Metal Arc Welding (SMAW)", "load_ratio": "0", "test_type": "Constant amplitude fatigue crack growth", "temperature": "-", "surface_treatment": "-"}, "metadata": {"dataset_id": 4837, "title": "Effect of mis-match ratio (MMR) on fatigue crack growth behaviour of HSLA steel welds", "doi": "10.1016/j.engfailanal.2003.05.013", "authors": "Ravi, S; Balasubramanian, V; Nasser, SN", "publication": "ENGINEERING FAILURE ANALYSIS", "year_of_publication": 2004, "UT": "WOS:000220514000013", "base_material": "HSLA-80 steel", "base_young_modulus": "-", "base_yield_strength": 700, "base_ultimate_strength": 790, "base_elongation": 19.0, "weld_material": "E8018G (UM)", "weld_young_modulus": "-", "weld_yield_strength": 560, "weld_ultimate_strength": 660, "weld_elongation": 24.5, "processing": "-", "welding_joint": "Single 'V' butt joint", "welding_method": "Shielded Metal Arc Welding (SMAW)", "welding_voltage": 24, "welding_current": 160, "welding_speed": 2.17, "preheat_temp": 150, "welding_env": "-", "residual_stress": "+162", "fatigue_specimen_type": "Centre Cracked Tension (CCT)", "fatigue_specimen_thickness": 12, "fatigue_test_type": "Constant amplitude fatigue crack growth", "fatigue_temp": "-", "fatigue_env": "-", "load_ratio": 0, "frequency": 20, "fatigue_machine": "Servo-hydraulic controlled UTM (MTS make, 100 kN capacity)", "fatigue_standard": "-", "fatigue_test_control": "Stress", "stress_concentration": "-", "failure_location": "Weld metal"}}, {"id": "WELD2025:4838", "name": "HSLA-80 steel | Single 'V' butt joint", "material_family": "Welded joint", "points": [[148.0, 147000.0, 0], [123.0, 363000.0, 0], [101.0, 660000.0, 0], [75.0, 943000.0, 0]], "conditions": {"material": "HSLA-80 steel", "am_type": "Shielded Metal Arc Welding (SMAW)", "load_ratio": "0", "test_type": "Constant amplitude fatigue crack growth", "temperature": "-", "surface_treatment": "-"}, "metadata": {"dataset_id": 4838, "title": "Effect of mis-match ratio (MMR) on fatigue crack growth behaviour of HSLA steel welds", "doi": "10.1016/j.engfailanal.2003.05.013", "authors": "Ravi, S; Balasubramanian, V; Nasser, SN", "publication": "ENGINEERING FAILURE ANALYSIS", "year_of_publication": 2004, "UT": "WOS:000220514000013", "base_material": "HSLA-80 steel", "base_young_modulus": "-", "base_yield_strength": 700, "base_ultimate_strength": 790, "base_elongation": 19.0, "weld_material": "E11018M (EM)", "weld_young_modulus": "-", "weld_yield_strength": 710, "weld_ultimate_strength": 800, "weld_elongation": 22.0, "processing": "-", "welding_joint": "Single 'V' butt joint", "welding_method": "Shielded Metal Arc Welding (SMAW)", "welding_voltage": 24, "welding_current": 160, "welding_speed": 2.17, "preheat_temp": 150, "welding_env": "-", "residual_stress": "+115", "fatigue_specimen_type": "Centre Cracked Tension (CCT)", "fatigue_specimen_thickness": 12, "fatigue_test_type": "Constant amplitude fatigue crack growth", "fatigue_temp": "-", "fatigue_env": "-", "load_ratio": 0, "frequency": 20, "fatigue_machine": "Servo-hydraulic controlled UTM (MTS make, 100 kN capacity)", "fatigue_standard": "-", "fatigue_test_control": "Stress", "stress_concentration": "-", "failure_location": "Weld metal"}}, {"id": "WELD2025:4839", "name": "HSLA-80 steel | Single 'V' butt joint", "material_family": "Welded joint", "points": [[148.0, 196000.0, 0], [125.0, 501000.0, 0], [100.0, 802000.0, 0], [75.0, 1170000.0, 0]], "conditions": {"material": "HSLA-80 steel", "am_type": "Shielded Metal Arc Welding (SMAW)", "load_ratio": "0", "test_type": "Constant amplitude fatigue crack growth", "temperature": "-", "surface_treatment": "-"}, "metadata": {"dataset_id": 4839, "title": "Effect of mis-match ratio (MMR) on fatigue crack growth behaviour of HSLA steel welds", "doi": "10.1016/j.engfailanal.2003.05.013", "authors": "Ravi, S; Balasubramanian, V; Nasser, SN", "publication": "ENGINEERING FAILURE ANALYSIS", "year_of_publication": 2004, "UT": "WOS:000220514000013", "base_material": "HSLA-80 steel", "base_young_modulus": "-", "base_yield_strength": 700, "base_ultimate_strength": 790, "base_elongation": 19.0, "weld_material": "E13018G (OM)", "weld_young_modulus": "-", "weld_yield_strength": 810, "weld_ultimate_strength": 890, "weld_elongation": 20.5, "processing": "-", "welding_joint": "Single 'V' butt joint", "welding_method": "Shielded Metal Arc Welding (SMAW)", "welding_voltage": 24, "welding_current": 160, "welding_speed": 2.17, "preheat_temp": 150, "welding_env": "-", "residual_stress": "+74", "fatigue_specimen_type": "Centre Cracked Tension (CCT)", "fatigue_specimen_thickness": 12, "fatigue_test_type": "Constant amplitude fatigue crack growth", "fatigue_temp": "-", "fatigue_env": "-", "load_ratio": 0, "frequency": 20, "fatigue_machine": "Servo-hydraulic controlled UTM (MTS make, 100 kN capacity)", "fatigue_standard": "-", "fatigue_test_control": "Stress", "stress_concentration": "-", "failure_location": "Weld metal"}}, {"id": "WELD2025:4840", "name": "U75V rail steel | Butt Joint", "material_family": "Welded joint", "points": [[339.0, 18706.0, 0], [319.0, 61441.0, 0], [296.0, 88116.0, 0], [297.0, 120898.0, 0], [272.0, 127173.0, 0], [246.0, 324331.0, 0]], "conditions": {"material": "U75V rail steel", "am_type": "Flash Butt Welding", "load_ratio": "0.1", "test_type": "Tension-Tension", "temperature": "25", "surface_treatment": "-"}, "metadata": {"dataset_id": 4840, "title": "Evaluation of fatigue fracture mechanism in a flash butt welding joint of a U75V type steel for railroad applications", "doi": "10.1016/j.engfailanal.2015.05.001", "authors": "Zhao, Xiaohui; Fan, Yanjun; Liu, Yu; Wang, Huiyuan; Dong, Peng", "publication": "ENGINEERING FAILURE ANALYSIS", "year_of_publication": 2015, "UT": "WOS:000360656300002", "base_material": "U75V rail steel", "base_young_modulus": "-", "base_yield_strength": 596, "base_ultimate_strength": 1062, "base_elongation": 10, "weld_material": "-", "weld_young_modulus": "-", "weld_yield_strength": "-", "weld_ultimate_strength": "-", "weld_elongation": "-", "processing": "-", "welding_joint": "Butt Joint", "welding_method": "Flash Butt Welding", "welding_voltage": 4.42, "welding_current": "-", "welding_speed": 0.18, "preheat_temp": "-", "welding_env": "-", "residual_stress": "-", "fatigue_specimen_type": "Plat", "fatigue_specimen_thickness": 10, "fatigue_test_type": "Tension-Tension", "fatigue_temp": 25, "fatigue_env": "-", "load_ratio": 0.1, "frequency": 120, "fatigue_machine": "200kN high-frequency fatigue testing machine", "fatigue_standard": "-", "fatigue_test_control": "Stress", "stress_concentration": "-", "failure_location": "-"}}, {"id": "WELD2025:4841", "name": "U75V rail steel | Butt Joint", "material_family": "Welded joint", "points": [[358.0, 58041.0, 0], [339.0, 84834.0, 0], [318.0, 123214.0, 0], [297.0, 320254.0, 0], [318.0, 399621.0, 0], [272.0, 347703.0, 0], [272.0, 932782.0, 0], [297.0, 1239957.0, 0]], "conditions": {"material": "U75V rail steel", "am_type": "Flash Butt Welding", "load_ratio": "0.1", "test_type": "Tension-Tension", "temperature": "25", "surface_treatment": "-"}, "metadata": {"dataset_id": 4841, "title": "Evaluation of fatigue fracture mechanism in a flash butt welding joint of a U75V type steel for railroad applications", "doi": "10.1016/j.engfailanal.2015.05.001", "authors": "Zhao, Xiaohui; Fan, Yanjun; Liu, Yu; Wang, Huiyuan; Dong, Peng", "publication": "ENGINEERING FAILURE ANALYSIS", "year_of_publication": 2015, "UT": "WOS:000360656300002", "base_material": "U75V rail steel", "base_young_modulus": "-", "base_yield_strength": 596, "base_ultimate_strength": 1062, "base_elongation": 10, "weld_material": "-", "weld_young_modulus": "-", "weld_yield_strength": "-", "weld_ultimate_strength": "-", "weld_elongation": "-", "processing": "-", "welding_joint": "Butt Joint", "welding_method": "Flash Butt Welding", "welding_voltage": 4.4, "welding_current": "-", "welding_speed": 0.2, "preheat_temp": "-", "welding_env": "-", "residual_stress": "-", "fatigue_specimen_type": "Plat", "fatigue_specimen_thickness": 10, "fatigue_test_type": "Tension-Tension", "fatigue_temp": 25, "fatigue_env": "Corrosive (artificial seawater)", "load_ratio": 0.1, "frequency": 120, "fatigue_machine": "200kN high-frequency fatigue testing machine", "fatigue_standard": "-", "fatigue_test_control": "Stress", "stress_concentration": "-", "failure_location": "-"}}, {"id": "WELD2025:4842", "name": "U75V rail steel | Butt Joint", "material_family": "Welded joint", "points": [[376.0, 123996.0, 0], [357.0, 178956.0, 0], [358.0, 375125.0, 0], [339.0, 684171.0, 0], [317.0, 580412.0, 0], [318.0, 1354778.0, 0], [296.0, 2191086.0, 0]], "conditions": {"material": "U75V rail steel", "am_type": "Flash Butt Welding", "load_ratio": "0.1", "test_type": "Tension-Tension", "temperature": "25", "surface_treatment": "-"}, "metadata": {"dataset_id": 4842, "title": "Evaluation of fatigue fracture mechanism in a flash butt welding joint of a U75V type steel for railroad applications", "doi": "10.1016/j.engfailanal.2015.05.001", "authors": "Zhao, Xiaohui; Fan, Yanjun; Liu, Yu; Wang, Huiyuan; Dong, Peng", "publication": "ENGINEERING FAILURE ANALYSIS", "year_of_publication": 2015, "UT": "WOS:000360656300002", "base_material": "U75V rail steel", "base_young_modulus": "-", "base_yield_strength": 596, "base_ultimate_strength": 1062, "base_elongation": 10, "weld_material": "-", "weld_young_modulus": "-", "weld_yield_strength": "-", "weld_ultimate_strength": "-", "weld_elongation": "-", "processing": "-", "welding_joint": "Butt Joint", "welding_method": "Flash Butt Welding", "welding_voltage": 4.4, "welding_current": "-", "welding_speed": 0.2, "preheat_temp": "-", "welding_env": "-", "residual_stress": "-", "fatigue_specimen_type": "Plat", "fatigue_specimen_thickness": 10, "fatigue_test_type": "Tension-Tension", "fatigue_temp": 25, "fatigue_env": "-", "load_ratio": 0.1, "frequency": 120, "fatigue_machine": "200kN high-frequency fatigue testing machine", "fatigue_standard": "-", "fatigue_test_control": "Stress", "stress_concentration": "-", "failure_location": "-"}}, {"id": "WELD2025:4846", "name": "S355 | Transverse attachment fillet weld joint", "material_family": "Welded joint", "points": [[171.0, 678088.0, 0], [166.0, 868901.0, 0], [161.0, 980186.0, 0], [151.0, 1129122.0, 0], [146.0, 1073232.0, 0], [151.0, 1584215.0, 0], [151.0, 2416499.0, 0], [151.0, 3297169.0, 0], [151.0, 3350129.0, 0], [176.0, 763430.0, 0]], "conditions": {"material": "S355", "am_type": "-", "load_ratio": "0.29", "test_type": "Tensile fatigue test", "temperature": "-", "surface_treatment": "-"}, "metadata": {"dataset_id": 4846, "title": "A probabilistic study of welding residual stresses distribution and their contribution to the fatigue life", "doi": "10.1016/j.engfailanal.2020.104787", "authors": "Manai, Asma; Polach, Ruediger Ulrich Franz von Bock Und; Al-Emrani, Mohammad", "publication": "ENGINEERING FAILURE ANALYSIS", "year_of_publication": 2020, "UT": "WOS:000587913600010", "base_material": "S355", "base_young_modulus": "-", "base_yield_strength": 355, "base_ultimate_strength": 575, "base_elongation": "-", "weld_material": "-", "weld_young_modulus": "-", "weld_yield_strength": "-", "weld_ultimate_strength": "-", "weld_elongation": "-", "processing": "-", "welding_joint": "Transverse attachment fillet weld joint", "welding_method": "-", "welding_voltage": 28.3, "welding_current": "230–240", "welding_speed": "130–140", "preheat_temp": "-", "welding_env": "-", "residual_stress": "Compressive at surface (-250 MPa, -100 MPa), tensile sub-surface (227 MPa, 202 MPa)", "fatigue_specimen_type": "Transverse attachment fillet weld joint (wide plate)", "fatigue_specimen_thickness": 16, "fatigue_test_type": "Tensile fatigue test", "fatigue_temp": "-", "fatigue_env": "-", "load_ratio": 0.29, "frequency": 31, "fatigue_machine": "Resonance pulsator", "fatigue_standard": "-", "fatigue_test_control": "Stress", "stress_concentration": "1.27", "failure_location": "Sub-surface (point b)"}}, {"id": "WELD2025:4847", "name": "HSLA steel (DMR 249A) | Butt Joint", "material_family": "Welded joint", "points": [[433.0, 834728.0, 0], [385.0, 1436720.0, 0], [339.0, 3175033.0, 0], [291.0, 5297275.0, 0], [242.0, 8366705.0, 0]], "conditions": {"material": "HSLA steel (DMR 249A)", "am_type": "Gas Metal Arc Welding (GMAW)", "load_ratio": "-1", "test_type": "Rotating beam fatigue, Tension-compression fatigue", "temperature": "-", "surface_treatment": "Thermomechanically controlled rolling"}, "metadata": {"dataset_id": 4847, "title": "Influence of stress ratio on fatigue behaviour of gas metal arc welded naval grade HSLA steel joints: Assessment of safe and unsafe region for ship hull fabrication", "doi": "10.1016/j.engfailanal.2023.107216", "authors": "Hariprasath, P.; Sivaraj, P.; Balasubramanian, V; Pilli, Srinivas; Sridhar, K.", "publication": "ENGINEERING FAILURE ANALYSIS", "year_of_publication": 2023, "UT": "WOS:000980806700001", "base_material": "HSLA steel (DMR 249A)", "base_young_modulus": "-", "base_yield_strength": 495, "base_ultimate_strength": 614, "base_elongation": 28, "weld_material": "ER80S filler wire", "weld_young_modulus": "-", "weld_yield_strength": 515, "weld_ultimate_strength": 620, "weld_elongation": 21, "processing": "Thermomechanically controlled rolling", "welding_joint": "Butt Joint", "welding_method": "Gas Metal Arc Welding (GMAW)", "welding_voltage": "22, 29", "welding_current": "155, 195", "welding_speed": "2.67, 2.83", "preheat_temp": 100, "welding_env": "-", "residual_stress": "156 MPa (weld zone), 190 MPa (HAZ)", "fatigue_specimen_type": "Flat (unnotched)", "fatigue_specimen_thickness": 13, "fatigue_test_type": "Rotating beam fatigue, Tension-compression fatigue", "fatigue_temp": "-", "fatigue_env": "-", "load_ratio": -1, "frequency": "-", "fatigue_machine": "Instron–R.R. Moore, Instron–8018", "fatigue_standard": "ASTM E466", "fatigue_test_control": "Stress", "stress_concentration": "1.13", "failure_location": "Subcritical HAZ (SC-HAZ)"}}, {"id": "WELD2025:4848", "name": "HSLA steel (DMR 249A) | Butt Joint", "material_family": "Welded joint", "points": [[435.0, 216357.0, 0], [384.0, 580936.0, 0], [337.0, 1324482.0, 0], [290.0, 2279868.0, 0], [240.0, 3463079.0, 0]], "conditions": {"material": "HSLA steel (DMR 249A)", "am_type": "Gas Metal Arc Welding (GMAW)", "load_ratio": "-1", "test_type": "Rotating beam fatigue, Tension-compression fatigue", "temperature": "-", "surface_treatment": "Thermomechanically controlled rolling"}, "metadata": {"dataset_id": 4848, "title": "Influence of stress ratio on fatigue behaviour of gas metal arc welded naval grade HSLA steel joints: Assessment of safe and unsafe region for ship hull fabrication", "doi": "10.1016/j.engfailanal.2023.107216", "authors": "Hariprasath, P.; Sivaraj, P.; Balasubramanian, V; Pilli, Srinivas; Sridhar, K.", "publication": "ENGINEERING FAILURE ANALYSIS", "year_of_publication": 2023, "UT": "WOS:000980806700001", "base_material": "HSLA steel (DMR 249A)", "base_young_modulus": "-", "base_yield_strength": 495, "base_ultimate_strength": 614, "base_elongation": 28, "weld_material": "ER80S filler wire", "weld_young_modulus": "-", "weld_yield_strength": 515, "weld_ultimate_strength": 620, "weld_elongation": 21, "processing": "Thermomechanically controlled rolling", "welding_joint": "Butt Joint", "welding_method": "Gas Metal Arc Welding (GMAW)", "welding_voltage": "22, 29", "welding_current": "155, 195", "welding_speed": "2.67, 2.83", "preheat_temp": 100, "welding_env": "-", "residual_stress": "156 MPa (weld zone), 190 MPa (HAZ)", "fatigue_specimen_type": "Flat (notched)", "fatigue_specimen_thickness": 13, "fatigue_test_type": "Rotating beam fatigue, Tension-compression fatigue", "fatigue_temp": "-", "fatigue_env": "-", "load_ratio": -1, "frequency": "-", "fatigue_machine": "Instron–R.R. Moore, Instron–8018", "fatigue_standard": "ASTM E466", "fatigue_test_control": "Stress", "stress_concentration": "1.13", "failure_location": "Subcritical HAZ (SC-HAZ)"}}, {"id": "WELD2025:4849", "name": "HSLA steel (DMR 249A) | Butt Joint", "material_family": "Welded joint", "points": [[433.0, 779356.0, 0], [384.0, 1878547.0, 0], [336.0, 3908627.0, 0], [291.0, 6107853.0, 0], [239.0, 8967278.0, 0]], "conditions": {"material": "HSLA steel (DMR 249A)", "am_type": "Gas Metal Arc Welding (GMAW)", "load_ratio": "0.1", "test_type": "Rotating beam fatigue, Tension-compression fatigue", "temperature": "-", "surface_treatment": "Thermomechanically controlled rolling"}, "metadata": {"dataset_id": 4849, "title": "Influence of stress ratio on fatigue behaviour of gas metal arc welded naval grade HSLA steel joints: Assessment of safe and unsafe region for ship hull fabrication", "doi": "10.1016/j.engfailanal.2023.107216", "authors": "Hariprasath, P.; Sivaraj, P.; Balasubramanian, V; Pilli, Srinivas; Sridhar, K.", "publication": "ENGINEERING FAILURE ANALYSIS", "year_of_publication": 2023, "UT": "WOS:000980806700001", "base_material": "HSLA steel (DMR 249A)", "base_young_modulus": "-", "base_yield_strength": 495, "base_ultimate_strength": 614, "base_elongation": 28, "weld_material": "ER80S filler wire", "weld_young_modulus": "-", "weld_yield_strength": 515, "weld_ultimate_strength": 620, "weld_elongation": 21, "processing": "Thermomechanically controlled rolling", "welding_joint": "Butt Joint", "welding_method": "Gas Metal Arc Welding (GMAW)", "welding_voltage": "22, 29", "welding_current": "155, 195", "welding_speed": "2.67, 2.83", "preheat_temp": 100, "welding_env": "-", "residual_stress": "156 MPa (weld zone), 190 MPa (HAZ)", "fatigue_specimen_type": "Flat (unnotched)", "fatigue_specimen_thickness": 13, "fatigue_test_type": "Rotating beam fatigue, Tension-compression fatigue", "fatigue_temp": "-", "fatigue_env": "-", "load_ratio": 0.1, "frequency": "-", "fatigue_machine": "Instron–R.R. Moore, Instron–8018", "fatigue_standard": "ASTM E466", "fatigue_test_control": "Stress", "stress_concentration": "1.17", "failure_location": "Subcritical HAZ (SC-HAZ)"}}, {"id": "WELD2025:4850", "name": "HSLA steel (DMR 249A) | Butt Joint", "material_family": "Welded joint", "points": [[433.0, 229260.0, 0], [384.0, 565594.0, 0], [338.0, 1158951.0, 0], [286.0, 2001926.0, 0], [243.0, 3104559.0, 0]], "conditions": {"material": "HSLA steel (DMR 249A)", "am_type": "Gas Metal Arc Welding (GMAW)", "load_ratio": "0.1", "test_type": "Rotating beam fatigue, Tension-compression fatigue", "temperature": "-", "surface_treatment": "Thermomechanically controlled rolling"}, "metadata": {"dataset_id": 4850, "title": "Influence of stress ratio on fatigue behaviour of gas metal arc welded naval grade HSLA steel joints: Assessment of safe and unsafe region for ship hull fabrication", "doi": "10.1016/j.engfailanal.2023.107216", "authors": "Hariprasath, P.; Sivaraj, P.; Balasubramanian, V; Pilli, Srinivas; Sridhar, K.", "publication": "ENGINEERING FAILURE ANALYSIS", "year_of_publication": 2023, "UT": "WOS:000980806700001", "base_material": "HSLA steel (DMR 249A)", "base_young_modulus": "-", "base_yield_strength": 495, "base_ultimate_strength": 614, "base_elongation": 28, "weld_material": "ER80S filler wire", "weld_young_modulus": "-", "weld_yield_strength": 515, "weld_ultimate_strength": 620, "weld_elongation": 21, "processing": "Thermomechanically controlled rolling", "welding_joint": "Butt Joint", "welding_method": "Gas Metal Arc Welding (GMAW)", "welding_voltage": "22, 29", "welding_current": "155, 195", "welding_speed": "2.67, 2.83", "preheat_temp": 100, "welding_env": "-", "residual_stress": "156 MPa (weld zone), 190 MPa (HAZ)", "fatigue_specimen_type": "Flat (notched)", "fatigue_specimen_thickness": 13, "fatigue_test_type": "Rotating beam fatigue, Tension-compression fatigue", "fatigue_temp": "-", "fatigue_env": "-", "load_ratio": 0.1, "frequency": "-", "fatigue_machine": "Instron–R.R. Moore, Instron–8018", "fatigue_standard": "ASTM E466", "fatigue_test_control": "Stress", "stress_concentration": "1.17", "failure_location": "Subcritical HAZ (SC-HAZ)"}}, {"id": "WELD2025:4851", "name": "HSLA steel (DMR 249A) | Butt Joint", "material_family": "Welded joint", "points": [[434.0, 514558.0, 0], [384.0, 1088413.0, 0], [335.0, 2699772.0, 0], [289.0, 4321865.0, 0], [243.0, 6221650.0, 0]], "conditions": {"material": "HSLA steel (DMR 249A)", "am_type": "Gas Metal Arc Welding (GMAW)", "load_ratio": "0.5", "test_type": "Rotating beam fatigue, Tension-compression fatigue", "temperature": "-", "surface_treatment": "Thermomechanically controlled rolling"}, "metadata": {"dataset_id": 4851, "title": "Influence of stress ratio on fatigue behaviour of gas metal arc welded naval grade HSLA steel joints: Assessment of safe and unsafe region for ship hull fabrication", "doi": "10.1016/j.engfailanal.2023.107216", "authors": "Hariprasath, P.; Sivaraj, P.; Balasubramanian, V; Pilli, Srinivas; Sridhar, K.", "publication": "ENGINEERING FAILURE ANALYSIS", "year_of_publication": 2023, "UT": "WOS:000980806700001", "base_material": "HSLA steel (DMR 249A)", "base_young_modulus": "-", "base_yield_strength": 495, "base_ultimate_strength": 614, "base_elongation": 28, "weld_material": "ER80S filler wire", "weld_young_modulus": "-", "weld_yield_strength": 515, "weld_ultimate_strength": 620, "weld_elongation": 21, "processing": "Thermomechanically controlled rolling", "welding_joint": "Butt Joint", "welding_method": "Gas Metal Arc Welding (GMAW)", "welding_voltage": "22, 29", "welding_current": "155, 195", "welding_speed": "2.67, 2.83", "preheat_temp": 100, "welding_env": "-", "residual_stress": "156 MPa (weld zone), 190 MPa (HAZ)", "fatigue_specimen_type": "Flat (unnotched)", "fatigue_specimen_thickness": 13, "fatigue_test_type": "Rotating beam fatigue, Tension-compression fatigue", "fatigue_temp": "-", "fatigue_env": "-", "load_ratio": 0.5, "frequency": "-", "fatigue_machine": "Instron–R.R. Moore, Instron–8018", "fatigue_standard": "ASTM E466", "fatigue_test_control": "Stress", "stress_concentration": "1.24", "failure_location": "Subcritical HAZ (SC-HAZ)"}}, {"id": "WELD2025:4852", "name": "HSLA steel (DMR 249A) | Butt Joint", "material_family": "Welded joint", "points": [[431.0, 145836.0, 0], [382.0, 371473.0, 0], [336.0, 775434.0, 0], [282.0, 1524690.0, 0], [242.0, 2151819.0, 0]], "conditions": {"material": "HSLA steel (DMR 249A)", "am_type": "Gas Metal Arc Welding (GMAW)", "load_ratio": "0.5", "test_type": "Rotating beam fatigue, Tension-compression fatigue", "temperature": "-", "surface_treatment": "Thermomechanically controlled rolling"}, "metadata": {"dataset_id": 4852, "title": "Influence of stress ratio on fatigue behaviour of gas metal arc welded naval grade HSLA steel joints: Assessment of safe and unsafe region for ship hull fabrication", "doi": "10.1016/j.engfailanal.2023.107216", "authors": "Hariprasath, P.; Sivaraj, P.; Balasubramanian, V; Pilli, Srinivas; Sridhar, K.", "publication": "ENGINEERING FAILURE ANALYSIS", "year_of_publication": 2023, "UT": "WOS:000980806700001", "base_material": "HSLA steel (DMR 249A)", "base_young_modulus": "-", "base_yield_strength": 495, "base_ultimate_strength": 614, "base_elongation": 28, "weld_material": "ER80S filler wire", "weld_young_modulus": "-", "weld_yield_strength": 515, "weld_ultimate_strength": 620, "weld_elongation": 21, "processing": "Thermomechanically controlled rolling", "welding_joint": "Butt Joint", "welding_method": "Gas Metal Arc Welding (GMAW)", "welding_voltage": "22, 29", "welding_current": "155, 195", "welding_speed": "2.67, 2.83", "preheat_temp": 100, "welding_env": "-", "residual_stress": "156 MPa (weld zone), 190 MPa (HAZ)", "fatigue_specimen_type": "Flat (notched)", "fatigue_specimen_thickness": 13, "fatigue_test_type": "Rotating beam fatigue, Tension-compression fatigue", "fatigue_temp": "-", "fatigue_env": "-", "load_ratio": 0.5, "frequency": "-", "fatigue_machine": "Instron–R.R. Moore, Instron–8018", "fatigue_standard": "ASTM E466", "fatigue_test_control": "Stress", "stress_concentration": "1.24", "failure_location": "Subcritical HAZ (SC-HAZ)"}}, {"id": "WELD2025:4853", "name": "HSLA steel (DMR 249A) | Butt Joint", "material_family": "Welded joint", "points": [[433.0, 460785.0, 0], [382.0, 973894.0, 0], [340.0, 1829686.0, 0], [288.0, 3183856.0, 0], [240.0, 4690534.0, 0]], "conditions": {"material": "HSLA steel (DMR 249A)", "am_type": "Gas Metal Arc Welding (GMAW)", "load_ratio": "0.7", "test_type": "Rotating beam fatigue, Tension-compression fatigue", "temperature": "-", "surface_treatment": "Thermomechanically controlled rolling"}, "metadata": {"dataset_id": 4853, "title": "Influence of stress ratio on fatigue behaviour of gas metal arc welded naval grade HSLA steel joints: Assessment of safe and unsafe region for ship hull fabrication", "doi": "10.1016/j.engfailanal.2023.107216", "authors": "Hariprasath, P.; Sivaraj, P.; Balasubramanian, V; Pilli, Srinivas; Sridhar, K.", "publication": "ENGINEERING FAILURE ANALYSIS", "year_of_publication": 2023, "UT": "WOS:000980806700001", "base_material": "HSLA steel (DMR 249A)", "base_young_modulus": "-", "base_yield_strength": 495, "base_ultimate_strength": 614, "base_elongation": 28, "weld_material": "ER80S filler wire", "weld_young_modulus": "-", "weld_yield_strength": 515, "weld_ultimate_strength": 620, "weld_elongation": 21, "processing": "Thermomechanically controlled rolling", "welding_joint": "Butt Joint", "welding_method": "Gas Metal Arc Welding (GMAW)", "welding_voltage": "22, 29", "welding_current": "155, 195", "welding_speed": "2.67, 2.83", "preheat_temp": 100, "welding_env": "-", "residual_stress": "156 MPa (weld zone), 190 MPa (HAZ)", "fatigue_specimen_type": "Flat (unnotched)", "fatigue_specimen_thickness": 13, "fatigue_test_type": "Rotating beam fatigue, Tension-compression fatigue", "fatigue_temp": "-", "fatigue_env": "-", "load_ratio": 0.7, "frequency": "-", "fatigue_machine": "Instron–R.R. Moore, Instron–8018", "fatigue_standard": "ASTM E466", "fatigue_test_control": "Stress", "stress_concentration": "1.26", "failure_location": "Subcritical HAZ (SC-HAZ)"}}, {"id": "WELD2025:4854", "name": "HSLA steel (DMR 249A) | Butt Joint", "material_family": "Welded joint", "points": [[430.0, 132055.0, 0], [384.0, 205667.0, 0], [337.0, 510002.0, 0], [288.0, 1012674.0, 0], [241.0, 1621560.0, 0], [193.0, 2372356.0, 0]], "conditions": {"material": "HSLA steel (DMR 249A)", "am_type": "Gas Metal Arc Welding (GMAW)", "load_ratio": "0.7", "test_type": "Rotating beam fatigue, Tension-compression fatigue", "temperature": "-", "surface_treatment": "Thermomechanically controlled rolling"}, "metadata": {"dataset_id": 4854, "title": "Influence of stress ratio on fatigue behaviour of gas metal arc welded naval grade HSLA steel joints: Assessment of safe and unsafe region for ship hull fabrication", "doi": "10.1016/j.engfailanal.2023.107216", "authors": "Hariprasath, P.; Sivaraj, P.; Balasubramanian, V; Pilli, Srinivas; Sridhar, K.", "publication": "ENGINEERING FAILURE ANALYSIS", "year_of_publication": 2023, "UT": "WOS:000980806700001", "base_material": "HSLA steel (DMR 249A)", "base_young_modulus": "-", "base_yield_strength": 495, "base_ultimate_strength": 614, "base_elongation": 28, "weld_material": "ER80S filler wire", "weld_young_modulus": "-", "weld_yield_strength": 515, "weld_ultimate_strength": 620, "weld_elongation": 21, "processing": "Thermomechanically controlled rolling", "welding_joint": "Butt Joint", "welding_method": "Gas Metal Arc Welding (GMAW)", "welding_voltage": "22, 29", "welding_current": "155, 195", "welding_speed": "2.67, 2.83", "preheat_temp": 100, "welding_env": "-", "residual_stress": "156 MPa (weld zone), 190 MPa (HAZ)", "fatigue_specimen_type": "Flat (notched)", "fatigue_specimen_thickness": 13, "fatigue_test_type": "Rotating beam fatigue, Tension-compression fatigue", "fatigue_temp": "-", "fatigue_env": "-", "load_ratio": 0.7, "frequency": "-", "fatigue_machine": "Instron–R.R. Moore, Instron–8018", "fatigue_standard": "ASTM E466", "fatigue_test_control": "Stress", "stress_concentration": "1.26", "failure_location": "Subcritical HAZ (SC-HAZ)"}}, {"id": "WELD2025:4855", "name": "6061-T6, 304 stainless steel | butt joint", "material_family": "Welded joint", "points": [[280.0, 14871.0, 0], [280.0, 27691.0, 0], [280.0, 38965.0, 0], [280.0, 41022.0, 0], [280.0, 51233.0, 0], [280.0, 63426.0, 0], [260.0, 138015.0, 0], [260.0, 182233.0, 0], [260.0, 184099.0, 0], [260.0, 184249.0, 0], [260.0, 221304.0, 0], [260.0, 255826.0, 0], [240.0, 417122.0, 0], [240.0, 435719.0, 0], [240.0, 475049.0, 0], [240.0, 540038.0, 0], [240.0, 659094.0, 0], [240.0, 660640.0, 0], [220.0, 900486.0, 0], [220.0, 1025231.0, 0], [220.0, 1055513.0, 0], [220.0, 1117343.0, 0], [220.0, 1166912.0, 0], [220.0, 1244475.0, 0], [200.0, 1806992.0, 0], [200.0, 2222529.0, 0], [200.0, 2272022.0, 0], [200.0, 2409163.0, 0], [200.0, 2428245.0, 0], [200.0, 2777760.0, 0], [180.0, 5000000.0, 1], [180.0, 5000000.0, 1], [180.0, 5000000.0, 1], [180.0, 5000000.0, 1], [180.0, 5000000.0, 1]], "conditions": {"material": "6061-T6, 304 stainless steel", "am_type": "Laser-arc hybrid welding", "load_ratio": "0.1", "test_type": "Axial fatigue", "temperature": "-", "surface_treatment": "With reinforcement"}, "metadata": {"dataset_id": 4855, "title": "Fracture mechanism of aluminum/steel laser-arc welded-brazed joints during quasi-static tensile and dynamic fatigue tests", "doi": "10.1016/j.engfailanal.2023.107461", "authors": "Liu, Yunqi; Liu, Ruilin; Zhu, Zongtao; Li, Yuanxing; Chen, Hui", "publication": "ENGINEERING FAILURE ANALYSIS", "year_of_publication": 2023, "UT": "WOS:001037496400001", "base_material": "6061-T6, 304 stainless steel", "base_young_modulus": "68.948, 194.02", "base_yield_strength": "-", "base_ultimate_strength": "272, 520", "base_elongation": "-", "weld_material": "ER4043 filler metal", "weld_young_modulus": "-", "weld_yield_strength": "-", "weld_ultimate_strength": 230, "weld_elongation": "-", "processing": "With reinforcement", "welding_joint": "butt joint", "welding_method": "Laser-arc hybrid welding", "welding_voltage": "-", "welding_current": "-", "welding_speed": 5, "preheat_temp": "-", "welding_env": "Argon (99.999%) at 25 L/min flow rate", "residual_stress": "-", "fatigue_specimen_type": "butt joint", "fatigue_specimen_thickness": 2, "fatigue_test_type": "Axial fatigue", "fatigue_temp": "-", "fatigue_env": "-", "load_ratio": 0.1, "frequency": 10, "fatigue_machine": "DLC-10 electronic servo fatigue machine", "fatigue_standard": "ASTM E466", "fatigue_test_control": "Stress-controlled", "stress_concentration": "-", "failure_location": "Weld toe, Interface"}}, {"id": "WELD2025:4856", "name": "6061-T6, 304 stainless steel | butt joint", "material_family": "Welded joint", "points": [[160.0, 11309.0, 0], [160.0, 13635.0, 0], [160.0, 27540.0, 0], [160.0, 43287.0, 0], [160.0, 51471.0, 0], [140.0, 100926.0, 0], [140.0, 131153.0, 0], [140.0, 137795.0, 0], [140.0, 171307.0, 0], [140.0, 205287.0, 0], [120.0, 456357.0, 0], [120.0, 656201.0, 0], [120.0, 658697.0, 0], [120.0, 681128.0, 0], [120.0, 877862.0, 0], [100.0, 1503234.0, 0], [100.0, 1993517.0, 0], [100.0, 2463163.0, 0], [100.0, 2751068.0, 0], [100.0, 3050876.0, 0], [80.0, 5000000.0, 1], [80.0, 5000000.0, 1], [80.0, 5000000.0, 1], [80.0, 5000000.0, 1]], "conditions": {"material": "6061-T6, 304 stainless steel", "am_type": "Laser-arc hybrid welding", "load_ratio": "0.1", "test_type": "Axial fatigue", "temperature": "-", "surface_treatment": "-"}, "metadata": {"dataset_id": 4856, "title": "Fracture mechanism of aluminum/steel laser-arc welded-brazed joints during quasi-static tensile and dynamic fatigue tests", "doi": "10.1016/j.engfailanal.2023.107461", "authors": "Liu, Yunqi; Liu, Ruilin; Zhu, Zongtao; Li, Yuanxing; Chen, Hui", "publication": "ENGINEERING FAILURE ANALYSIS", "year_of_publication": 2023, "UT": "WOS:001037496400001", "base_material": "6061-T6, 304 stainless steel", "base_young_modulus": "68.948, 194.02", "base_yield_strength": "-", "base_ultimate_strength": "272, 520", "base_elongation": "-", "weld_material": "ER4043 filler metal", "weld_young_modulus": "-", "weld_yield_strength": "-", "weld_ultimate_strength": 230, "weld_elongation": "-", "processing": "-", "welding_joint": "butt joint", "welding_method": "Laser-arc hybrid welding", "welding_voltage": "-", "welding_current": "-", "welding_speed": 5, "preheat_temp": "-", "welding_env": "Argon (99.999%) at 25 L/min flow rate", "residual_stress": "-", "fatigue_specimen_type": "butt joint", "fatigue_specimen_thickness": 2, "fatigue_test_type": "Axial fatigue", "fatigue_temp": "-", "fatigue_env": "-", "load_ratio": 0.1, "frequency": 10, "fatigue_machine": "DLC-10 electronic servo fatigue machine", "fatigue_standard": "ASTM E466", "fatigue_test_control": "Stress-controlled", "stress_concentration": "-", "failure_location": "Interface"}}, {"id": "WELD2025:4857", "name": "AA7075-T651 rolled aluminum alloy | Butt Joint", "material_family": "Welded joint", "points": [[209.0, 201497.0, 0], [197.0, 314434.0, 0], [202.0, 542328.0, 0], [177.0, 829223.0, 0], [172.0, 1846840.0, 0], [167.0, 2106473.0, 0], [162.0, 2509626.0, 0], [168.0, 4553973.0, 0], [158.0, 4831990.0, 0], [154.0, 16172958.0, 0], [150.0, 62609215.0, 0], [147.0, 286513400.0, 0], [146.0, 383312370.0, 0], [142.0, 341363156.0, 0], [139.0, 536070685.0, 0], [136.0, 544090874.0, 0]], "conditions": {"material": "AA7075-T651 rolled aluminum alloy", "am_type": "Friction Stir Welding (FSW with simple pin)", "load_ratio": "-", "test_type": "Axial tensile)", "temperature": "23", "surface_treatment": "-"}, "metadata": {"dataset_id": 4857, "title": "Fatigue life simulation of AA7075-T651 FSW joints using experimental data", "doi": "10.1016/j.engfailanal.2023.107690", "authors": "Langari, Jafar; Aliakbari, Karim; Kolahan, Farhad", "publication": "ENGINEERING FAILURE ANALYSIS", "year_of_publication": 2023, "UT": "WOS:001088248800001", "base_material": "AA7075-T651 rolled aluminum alloy", "base_young_modulus": 71.7, "base_yield_strength": 527, "base_ultimate_strength": 570, "base_elongation": 12.5, "weld_material": "AA7075-T651 (FSW joint)", "weld_young_modulus": 71.1, "weld_yield_strength": 288.5, "weld_ultimate_strength": 401, "weld_elongation": "-", "processing": "-", "welding_joint": "Butt Joint", "welding_method": "Friction Stir Welding (FSW with simple pin)", "welding_voltage": "-", "welding_current": "-", "welding_speed": "0.33-1", "preheat_temp": "-", "welding_env": "Ambient", "residual_stress": "-", "fatigue_specimen_type": "Sheet", "fatigue_specimen_thickness": 6.35, "fatigue_test_type": "Axial tensile)", "fatigue_temp": 23, "fatigue_env": "-", "load_ratio": "-", "frequency": "-", "fatigue_machine": "Servo-hydraulic machine", "fatigue_standard": "ASTM E466", "fatigue_test_control": "Load", "stress_concentration": "1.24", "failure_location": "Weld zone"}}, {"id": "WELD2025:4858", "name": "AA7075-T651 rolled aluminum alloy | Butt Joint", "material_family": "Welded joint", "points": [[219.0, 277220.0, 0], [222.0, 471343.0, 0], [190.0, 804336.0, 0], [180.0, 1379388.0, 0], [182.0, 2397431.0, 0], [161.0, 3261395.0, 0], [165.0, 4144667.0, 0], [163.0, 4523675.0, 0], [163.0, 5505147.0, 0], [174.0, 6548284.0, 0], [163.0, 21933464.0, 0], [165.0, 37025212.0, 0], [159.0, 62552918.0, 0], [147.0, 341187724.0, 0], [151.0, 388741713.0, 0], [146.0, 531782218.0, 0], [148.0, 543399861.0, 0]], "conditions": {"material": "AA7075-T651 rolled aluminum alloy", "am_type": "Friction Stir Welding (FSW with threaded pin)", "load_ratio": "-", "test_type": "Axial tensile)", "temperature": "23", "surface_treatment": "-"}, "metadata": {"dataset_id": 4858, "title": "Fatigue life simulation of
