Repository: yunyunfanfan/S-PA-CBB

# S-PA-CBB

Official research code, processed curve records, evaluation outputs, and manuscript source for:

> **From Physics to Selective Generation: Conditional Brownian Bridges for Sparse S–N Curve Reconstruction and Fatigue Decision-Making**

S-PA-CBB reconstructs a complete probabilistic stress–life (S–N) curve from only two to four observed fatigue tests. The method first fits an interpretable Basquin state, diagnoses whether that state is sufficient, and applies a ControlNet-style conditional Brownian-bridge residual only to curves that benefit from correction.

File: external_data/weld2025_disjoint_curves.json (part 189 of 223)
AA7075-T651 FSW joints using experimental data", "doi": "10.1016/j.engfailanal.2023.107690", "authors": "Langari, Jafar; Aliakbari, Karim; Kolahan, Farhad", "publication": "ENGINEERING FAILURE ANALYSIS", "year_of_publication": 2023, "UT": "WOS:001088248800001", "base_material": "AA7075-T651 rolled aluminum alloy", "base_young_modulus": 71.7, "base_yield_strength": 527, "base_ultimate_strength": 570, "base_elongation": 12.5, "weld_material": "AA7075-T651 (FSW joint)", "weld_young_modulus": 71.4, "weld_yield_strength": 292.3, "weld_ultimate_strength": 405.6, "weld_elongation": "-", "processing": "-", "welding_joint": "Butt Joint", "welding_method": "Friction Stir Welding (FSW with threaded pin)", "welding_voltage": "-", "welding_current": "-", "welding_speed": "0.33-1", "preheat_temp": "-", "welding_env": "Ambient", "residual_stress": "-", "fatigue_specimen_type": "Sheet", "fatigue_specimen_thickness": 6.35, "fatigue_test_type": "Axial tensile)", "fatigue_temp": 23, "fatigue_env": "-", "load_ratio": "-", "frequency": "-", "fatigue_machine": "Servo-hydraulic machine", "fatigue_standard": "ASTM E466", "fatigue_test_control": "Load", "stress_concentration": "1.24", "failure_location": "Weld zone"}}, {"id": "WELD2025:4859", "name": "AA7075-T651 rolled aluminum alloy | Butt Joint", "material_family": "Welded joint", "points": [[160.0, 263149.0, 0], [149.0, 395950.0, 0], [131.0, 763500.0, 0], [126.0, 943322.0, 0], [129.0, 1815192.0, 0], [112.0, 3602971.0, 0], [114.0, 4997810.0, 0], [107.0, 5378341.0, 0], [109.0, 6310803.0, 0], [114.0, 5994381.0, 0], [114.0, 6983959.0, 0], [113.0, 25131493.0, 0], [109.0, 52804241.0, 0], [110.0, 68607276.0, 0], [108.0, 215048011.0, 0], [111.0, 432221149.0, 0], [110.0, 492730460.0, 0], [107.0, 553770839.0, 0], [103.0, 558005516.0, 0], [98.0, 550243585.0, 0]], "conditions": {"material": "AA7075-T651 rolled aluminum alloy", "am_type": "Friction Stir Welding (FSW with Truncated Triangular Pyramid Pin)", "load_ratio": "-", "test_type": "Axial tensile)", "temperature": "23", "surface_treatment": "-"}, "metadata": {"dataset_id": 4859, "title": "Fatigue life simulation of AA7075-T651 FSW joints using experimental data", "doi": "10.1016/j.engfailanal.2023.107690", "authors": "Langari, Jafar; Aliakbari, Karim; Kolahan, Farhad", "publication": "ENGINEERING FAILURE ANALYSIS", "year_of_publication": 2023, "UT": "WOS:001088248800001", "base_material": "AA7075-T651 rolled aluminum alloy", "base_young_modulus": 71.7, "base_yield_strength": 527, "base_ultimate_strength": 570, "base_elongation": 12.5, "weld_material": "AA7075-T651 (FSW joint)", "weld_young_modulus": 70.8, "weld_yield_strength": 286.7, "weld_ultimate_strength": 365.5, "weld_elongation": "-", "processing": "-", "welding_joint": "Butt Joint", "welding_method": "Friction Stir Welding (FSW with Truncated Triangular Pyramid Pin)", "welding_voltage": "-", "welding_current": "-", "welding_speed": "0.33-1", "preheat_temp": "-", "welding_env": "Ambient", "residual_stress": "-", "fatigue_specimen_type": "Sheet", "fatigue_specimen_thickness": 6.35, "fatigue_test_type": "Axial tensile)", "fatigue_temp": 23, "fatigue_env": "-", "load_ratio": "-", "frequency": "-", "fatigue_machine": "Servo-hydraulic machine", "fatigue_standard": "ASTM E466", "fatigue_test_control": "Load", "stress_concentration": "1.24", "failure_location": "Weld zone"}}, {"id": "WELD2025:4860", "name": "HRB400 and HRB500 steel rebars | Butt joint", "material_family": "Welded joint", "points": [[270.0, 207673.0, 0], [285.0, 261287.0, 0], [269.0, 343050.0, 0], [251.0, 441676.0, 0], [250.0, 523807.0, 0], [231.0, 313782.0, 0], [232.0, 373963.0, 0], [169.0, 988664.0, 0], [185.0, 1262189.0, 0], [185.0, 1460904.0, 0], [175.0, 1446160.0, 0], [169.0, 2860368.0, 0], [159.0, 10003848.0, 0], [319.0, 161015.0, 0], [304.0, 164944.0, 0], [274.0, 264563.0, 0], [226.0, 618071.0, 0], [208.0, 1081234.0, 0], [188.0, 1162322.0, 0], [178.0, 1323913.0, 0], [177.0, 1621060.0, 0], [183.0, 3472320.0, 0]], "conditions": {"material": "HRB400 and HRB500 steel rebars", "am_type": "Flash butt welding", "load_ratio": "0.2, 0.4", "test_type": "Axial fatigue", "temperature": "25", "surface_treatment": "-"}, "metadata": {"dataset_id": 4860, "title": "Study on fatigue life of high-strength steel rebars joined by flash butt welding based on experimental and machine learning approaches", "doi": "10.1016/j.engfailanal.2023.107812", "authors": "Sheng, Xingwang; Lin, Chao; Zheng, Weiqi; Zhu, Zhihui; Song, Xu", "publication": "ENGINEERING FAILURE ANALYSIS", "year_of_publication": 2024, "UT": "WOS:001118996300001", "base_material": "HRB400 and HRB500 steel rebars", "base_young_modulus": "-", "base_yield_strength": "400, 500", "base_ultimate_strength": "-", "base_elongation": "-", "weld_material": "-", "weld_young_modulus": "-", "weld_yield_strength": "-", "weld_ultimate_strength": "-", "weld_elongation": "-", "processing": "-", "welding_joint": "Butt joint", "welding_method": "Flash butt welding", "welding_voltage": "-", "welding_current": "-", "welding_speed": "-", "preheat_temp": "-", "welding_env": "-", "residual_stress": "-", "fatigue_specimen_type": "Round bar (steel rebars)", "fatigue_specimen_thickness": 16, "fatigue_test_type": "Axial fatigue", "fatigue_temp": 25, "fatigue_env": "-", "load_ratio": "0.2, 0.4", "frequency": 80, "fatigue_machine": "-", "fatigue_standard": "-", "fatigue_test_control": "Stress-controlled", "stress_concentration": "-", "failure_location": "-"}}, {"id": "WELD2025:4861", "name": "HRB400 and HRB500 steel rebars | Butt joint", "material_family": "Welded joint", "points": [[302.0, 221008.0, 0], [289.0, 309617.0, 0], [273.0, 431730.0, 0], [240.0, 549883.0, 0], [222.0, 902984.0, 0], [201.0, 878223.0, 0], [202.0, 1106067.0, 0], [191.0, 1189374.0, 0], [198.0, 1721599.0, 0], [179.0, 5307077.0, 0], [225.0, 425084.0, 0], [239.0, 480368.0, 0], [212.0, 574056.0, 0], [202.0, 584974.0, 0], [199.0, 713768.0, 0], [179.0, 778071.0, 0], [175.0, 886919.0, 0], [195.0, 1176911.0, 0], [160.0, 1723914.0, 0], [173.0, 2085124.0, 0], [164.0, 2341688.0, 0], [157.0, 5117191.0, 0]], "conditions": {"material": "HRB400 and HRB500 steel rebars", "am_type": "Flash butt welding", "load_ratio": "0.2, 0.4", "test_type": "Axial fatigue", "temperature": "25", "surface_treatment": "-"}, "metadata": {"dataset_id": 4861, "title": "Study on fatigue life of high-strength steel rebars joined by flash butt welding based on experimental and machine learning approaches", "doi": "10.1016/j.engfailanal.2023.107812", "authors": "Sheng, Xingwang; Lin, Chao; Zheng, Weiqi; Zhu, Zhihui; Song, Xu", "publication": "ENGINEERING FAILURE ANALYSIS", "year_of_publication": 2024, "UT": "WOS:001118996300001", "base_material": "HRB400 and HRB500 steel rebars", "base_young_modulus": "-", "base_yield_strength": "400, 500", "base_ultimate_strength": "-", "base_elongation": "-", "weld_material": "-", "weld_young_modulus": "-", "weld_yield_strength": "-", "weld_ultimate_strength": "-", "weld_elongation": "-", "processing": "-", "welding_joint": "Butt joint", "welding_method": "Flash butt welding", "welding_voltage": "-", "welding_current": "-", "welding_speed": "-", "preheat_temp": "-", "welding_env": "-", "residual_stress": "-", "fatigue_specimen_type": "Round bar (steel rebars)", "fatigue_specimen_thickness": 16, "fatigue_test_type": "Axial fatigue", "fatigue_temp": 25, "fatigue_env": "-", "load_ratio": "0.2, 0.4", "frequency": 15, "fatigue_machine": "-", "fatigue_standard": "-", "fatigue_test_control": "Stress-controlled", "stress_concentration": "-", "failure_location": "-"}}, {"id": "WELD2025:4862", "name": "S355J2+N steel | Cruciform joint", "material_family": "Welded joint", "points": [[706.0, 45935.0, 0], [666.0, 81281.0, 0], [649.0, 164822.0, 0], [619.0, 220184.0, 0], [585.0, 314884.0, 0], [524.0, 1199264.0, 0]], "conditions": {"material": "S355J2+N steel", "am_type": "MAG (Metal Active Gas)", "load_ratio": "0.1", "test_type": "Tensile loading", "temperature": "-", "surface_treatment": "Shot blasting, milling, Lack of root fusion and undercuts"}, "metadata": {"dataset_id": 4862, "title": "Fatigue strength of cruciform joints with weld imperfections: A comprehensive numerical study", "doi": "10.1016/j.engfailanal.2023.107866", "authors": "Bartsch, Helen; Feldmann, Markus", "publication": "ENGINEERING FAILURE ANALYSIS", "year_of_publication": 2024, "UT": "WOS:001139931100001", "base_material": "S355J2+N steel", "base_young_modulus": 210, "base_yield_strength": "-", "base_ultimate_strength": "-", "base_elongation": "-", "weld_material": "ISO 14341-A-G 46 4M21 4Si1", "weld_young_modulus": "-", "weld_yield_strength": "-", "weld_ultimate_strength": "-", "weld_elongation": "-", "processing": "Shot blasting, milling, Lack of root fusion and undercuts", "welding_joint": "Cruciform joint", "welding_method": "MAG (Metal Active Gas)", "welding_voltage": "-", "welding_current": "-", "welding_speed": "-", "preheat_temp": "-", "welding_env": "Flat position (PA)", "residual_stress": "-", "fatigue_specimen_type": "Cruciform joint", "fatigue_specimen_thickness": 15, "fatigue_test_type": "Tensile loading", "fatigue_temp": "-", "fatigue_env": "-", "load_ratio": 0.1, "frequency": "-", "fatigue_machine": "-", "fatigue_standard": "-", "fatigue_test_control": "Force-controlled", "stress_concentration": "-", "failure_location": "Weld toe"}}, {"id": "WELD2025:4863", "name": "S355J2+N steel | Cruciform joint", "material_family": "Welded joint", "points": [[702.0, 88834.0, 0], [677.0, 92435.0, 0], [650.0, 160215.0, 0], [625.0, 242048.0, 0], [592.0, 458325.0, 0], [520.0, 903288.0, 0]], "conditions": {"material": "S355J2+N steel", "am_type": "MAG (Metal Active Gas)", "load_ratio": "0.1", "test_type": "Tensile loading", "temperature": "-", "surface_treatment": "Shot blasting, milling, Lack of penetration (gap of 2 mm)"}, "metadata": {"dataset_id": 4863, "title": "Fatigue strength of cruciform joints with weld imperfections: A comprehensive numerical study", "doi": "10.1016/j.engfailanal.2023.107866", "authors": "Bartsch, Helen; Feldmann, Markus", "publication": "ENGINEERING FAILURE ANALYSIS", "year_of_publication": 2024, "UT": "WOS:001139931100001", "base_material": "S355J2+N steel", "base_young_modulus": 210, "base_yield_strength": "-", "base_ultimate_strength": "-", "base_elongation": "-", "weld_material": "ISO 14341-A-G 46 4M21 4Si1", "weld_young_modulus": "-", "weld_yield_strength": "-", "weld_ultimate_strength": "-", "weld_elongation": "-", "processing": "Shot blasting, milling, Lack of penetration (gap of 2 mm)", "welding_joint": "Cruciform joint", "welding_method": "MAG (Metal Active Gas)", "welding_voltage": "-", "welding_current": "-", "welding_speed": "-", "preheat_temp": "-", "welding_env": "Flat position (PA)", "residual_stress": "-", "fatigue_specimen_type": "Cruciform joint", "fatigue_specimen_thickness": 15, "fatigue_test_type": "Tensile loading", "fatigue_temp": "-", "fatigue_env": "-", "load_ratio": 0.1, "frequency": "-", "fatigue_machine": "-", "fatigue_standard": "-", "fatigue_test_control": "Force-controlled", "stress_concentration": "-", "failure_location": "Weld toe"}}, {"id": "WELD2025:4864", "name": "S355J2+N steel | Cruciform joint", "material_family": "Welded joint", "points": [[554.0, 42415.0, 0], [518.0, 38361.0, 0], [496.0, 139410.0, 0], [490.0, 239439.0, 0], [418.0, 568897.0, 0], [402.0, 890563.0, 0]], "conditions": {"material": "S355J2+N steel", "am_type": "MAG (Metal Active Gas)", "load_ratio": "0.1", "test_type": "Tensile loading", "temperature": "-", "surface_treatment": "Shot blasting, milling, Lack of penetration (gap of 8 mm)"}, "metadata": {"dataset_id": 4864, "title": "Fatigue strength of cruciform joints with weld imperfections: A comprehensive numerical study", "doi": "10.1016/j.engfailanal.2023.107866", "authors": "Bartsch, Helen; Feldmann, Markus", "publication": "ENGINEERING FAILURE ANALYSIS", "year_of_publication": 2024, "UT": "WOS:001139931100001", "base_material": "S355J2+N steel", "base_young_modulus": 210, "base_yield_strength": "-", "base_ultimate_strength": "-", "base_elongation": "-", "weld_material": "ISO 14341-A-G 46 4M21 4Si1", "weld_young_modulus": "-", "weld_yield_strength": "-", "weld_ultimate_strength": "-", "weld_elongation": "-", "processing": "Shot blasting, milling, Lack of penetration (gap of 8 mm)", "welding_joint": "Cruciform joint", "welding_method": "MAG (Metal Active Gas)", "welding_voltage": "-", "welding_current": "-", "welding_speed": "-", "preheat_temp": "-", "welding_env": "Flat position (PA)", "residual_stress": "-", "fatigue_specimen_type": "Cruciform joint", "fatigue_specimen_thickness": 15, "fatigue_test_type": "Tensile loading", "fatigue_temp": "-", "fatigue_env": "-", "load_ratio": 0.1, "frequency": "-", "fatigue_machine": "-", "fatigue_standard": "-", "fatigue_test_control": "Force-controlled", "stress_concentration": "-", "failure_location": "weld root"}}, {"id": "WELD2025:4865", "name": "S355J2+N steel | Cruciform joint", "material_family": "Welded joint", "points": [[567.0, 87731.0, 0], [558.0, 135765.0, 0], [503.0, 251830.0, 0], [452.0, 453969.0, 0], [433.0, 682930.0, 0], [404.0, 1119192.0, 0]], "conditions": {"material": "S355J2+N steel", "am_type": "MAG (Metal Active Gas)", "load_ratio": "0.1", "test_type": "Tensile loading", "temperature": "-", "surface_treatment": "Shot blasting, milling, Lack of penetration (gap of 15 mm)"}, "metadata": {"dataset_id": 4865, "title": "Fatigue strength of cruciform joints with weld imperfections: A comprehensive numerical study", "doi": "10.1016/j.engfailanal.2023.107866", "authors": "Bartsch, Helen; Feldmann, Markus", "publication": "ENGINEERING FAILURE ANALYSIS", "year_of_publication": 2024, "UT": "WOS:001139931100001", "base_material": "S355J2+N steel", "base_young_modulus": 210, "base_yield_strength": "-", "base_ultimate_strength": "-", "base_elongation": "-", "weld_material": "ISO 14341-A-G 46 4M21 4Si1", "weld_young_modulus": "-", "weld_yield_strength": "-", "weld_ultimate_strength": "-", "weld_elongation": "-", "processing": "Shot blasting, milling, Lack of penetration (gap of 15 mm)", "welding_joint": "Cruciform joint", "welding_method": "MAG (Metal Active Gas)", "welding_voltage": "-", "welding_current": "-", "welding_speed": "-", "preheat_temp": "-", "welding_env": "Flat position (PA)", "residual_stress": "-", "fatigue_specimen_type": "Cruciform joint", "fatigue_specimen_thickness": 15, "fatigue_test_type": "Tensile loading", "fatigue_temp": "-", "fatigue_env": "-", "load_ratio": 0.1, "frequency": "-", "fatigue_machine": "-", "fatigue_standard": "-", "fatigue_test_control": "Force-controlled", "stress_concentration": "-", "failure_location": "weld root"}}, {"id": "WELD2025:4866", "name": "Q345QD steel | Fillet welded joint (T-joint)", "material_family": "Welded joint", "points": [[206.0, 586000.0, 0], [190.0, 917930.0, 0], [183.0, 1274576.0, 0], [178.0, 805300.0, 0], [165.0, 1151000.0, 0], [168.0, 921000.0, 0], [141.0, 1953700.0, 0], [132.0, 2452700.0, 0]], "conditions": {"material": "Q345QD steel", "am_type": "CO₂ arc welding", "load_ratio": "-1", "test_type": "Bending fatigue", "temperature": "-", "surface_treatment": "-"}, "metadata": {"dataset_id": 4866, "title": "Critical distance-based fatigue evaluation of welded joints in steel bridge under bending loading", "doi": "10.1016/j.engfailanal.2024.108445", "authors": "Li, Chuanxi; Ji, Bohai; Wang, Qiudong; Yao, Yue", "publication": "ENGINEERING FAILURE ANALYSIS", "year_of_publication": 2024, "UT": "WOS:001242923800001", "base_material": "Q345QD steel", "base_young_modulus": 206, "base_yield_strength": "-", "base_ultimate_strength": "-", "base_elongation": "-", "weld_material": "ER50-6 welding wire", "weld_young_modulus": "-", "weld_yield_strength": "-", "weld_ultimate_strength": "-", "weld_elongation": "-", "processing": "-", "welding_joint": "Fillet welded joint (T-joint)", "welding_method": "CO₂ arc welding", "welding_voltage": 30, "welding_current": 300, "welding_speed": "5–8", "preheat_temp": "-", "welding_env": "Factory", "residual_stress": "-", "fatigue_specimen_type": "Full-scale (fillet welded joint)", "fatigue_specimen_thickness": 32, "fatigue_test_type": "Bending fatigue", "fatigue_temp": "-", "fatigue_env": "-", "load_ratio": -1, "frequency": "-", "fatigue_machine": "Mechanical vibration fatigue testing machine", "fatigue_standard": "-", "fatigue_test_control": "Stress", "stress_concentration": "-", "failure_location": "Weld toe"}}, {"id": "WELD2025:4867", "name": "S355NL | Butt weld", "material_family": "Welded joint", "points": [[400.0, 86433.0, 0], [402.0, 108501.0, 0], [402.0, 124792.0, 0], [401.0, 135402.0, 0], [362.0, 100493.0, 0], [360.0, 123232.0, 0], [361.0, 155596.0, 0], [360.0, 193046.0, 0], [322.0, 189522.0, 0], [323.0, 204447.0, 0], [322.0, 255137.0, 0], [284.0, 271743.0, 0], [280.0, 423168.0, 0], [239.0, 442785.0, 0], [240.0, 572262.0, 0], [241.0, 761482.0, 0], [242.0, 1412660.0, 0], [200.0, 1603366.0, 0], [200.0, 2757209.0, 0], [200.0, 9768748.0, 1]], "conditions": {"material": "S355NL", "am_type": "TIG", "load_ratio": "-1", "test_type": "-", "temperature": "-", "surface_treatment": "-"}, "metadata": {"dataset_id": 4867, "title": "The effect of the local and global weld geometry as well as material defects on crack initiation and fatigue strength", "doi": "10.1016/j.engfracmech.2017.07.001", "authors": "Schork, B.; Kucharczyk, P.; Madia, M.; Zerbst, U.; Hensel, J.; Bernhard, J.; Tchuindjang, D.; Kaffenberger, M.; Oechsner, M.", "publication": "ENGINEERING FRACTURE MECHANICS", "year_of_publication": 2018, "UT": "WOS:000438192700007", "base_material": "S355NL", "base_young_modulus": "-", "base_yield_strength": "-", "base_ultimate_strength": "-", "base_elongation": "-", "weld_material": "-", "weld_young_modulus": "-", "weld_yield_strength": "-", "weld_ultimate_strength": "-", "weld_elongation": "-", "processing": "-", "welding_joint": "Butt weld", "welding_method": "TIG", "welding_voltage": "-", "welding_current": "-", "welding_speed": "-", "preheat_temp": "-", "welding_env": "-", "residual_stress": "-", "fatigue_specimen_type": "Butt weld", "fatigue_specimen_thickness": 10, "fatigue_test_type": "-", "fatigue_temp": "-", "fatigue_env": "-", "load_ratio": -1, "frequency": "-", "fatigue_machine": "-", "fatigue_standard": "-", "fatigue_test_control": "-", "stress_concentration": "-", "failure_location": "Weld toe, weld root, ripple edges"}}, {"id": "WELD2025:4868", "name": "S355NL | Butt-welded joint", "material_family": "Welded joint", "points": [[362.0, 104075.0, 0], [359.0, 125559.0, 0], [361.0, 163502.0, 0], [361.0, 200010.0, 0], [321.0, 200127.0, 0], [321.0, 205768.0, 0], [321.0, 244811.0, 0], [280.0, 339608.0, 0], [281.0, 430116.0, 0], [241.0, 455061.0, 0], [242.0, 592584.0, 0], [240.0, 777087.0, 0], [242.0, 1422426.0, 0], [202.0, 1670451.0, 0], [203.0, 2832754.0, 0], [201.0, 6387633.0, 0]], "conditions": {"material": "S355NL", "am_type": "-", "load_ratio": "-1", "test_type": "Axial", "temperature": "-", "surface_treatment": "-"}, "metadata": {"dataset_id": 4868, "title": "The IBESS model - Elements, realisation and validation", "doi": "10.1016/j.engfracmech.2017.08.033", "authors": "Madia, M.; Zerbst, U.; Beier, H. Th.; Schork, B.", "publication": "ENGINEERING FRACTURE MECHANICS", "year_of_publication": 2018, "UT": "WOS:000438192700011", "base_material": "S355NL", "base_young_modulus": "-", "base_yield_strength": "-", "base_ultimate_strength": "-", "base_elongation": "-", "weld_material": "-", "weld_young_modulus": "-", "weld_yield_strength": "-", "weld_ultimate_strength": "-", "weld_elongation": "-", "processing": "-", "welding_joint": "Butt-welded joint", "welding_method": "-", "welding_voltage": "-", "welding_current": "-", "welding_speed": "-", "preheat_temp": "-", "welding_env": "-", "residual_stress": "-", "fatigue_specimen_type": "Butt-welded joint", "fatigue_specimen_thickness": 10, "fatigue_test_type": "Axial", "fatigue_temp": "-", "fatigue_env": "-", "load_ratio": -1, "frequency": "-", "fatigue_machine": "-", "fatigue_standard": "ASTM E 647, ISO 12108", "fatigue_test_control": "-", "stress_concentration": "-", "failure_location": "Weld toe"}}, {"id": "WELD2025:4869", "name": "S355NL | Butt-welded joint", "material_family": "Welded joint", "points": [[400.0, 72474.0, 0], [401.0, 86224.0, 0], [401.0, 91155.0, 0], [399.0, 114653.0, 0], [399.0, 135463.0, 0], [398.0, 149307.0, 0], [319.0, 149471.0, 0], [321.0, 164740.0, 0], [321.0, 172952.0, 0], [320.0, 289249.0, 0], [281.0, 287435.0, 0], [282.0, 321232.0, 0], [280.0, 395712.0, 0], [241.0, 568392.0, 0], [240.0, 815830.0, 0], [240.0, 937471.0, 0], [240.0, 1229317.0, 0], [200.0, 918964.0, 0], [200.0, 978292.0, 0], [199.0, 1346804.0, 0], [200.0, 4209867.0, 0], [200.0, 7978717.0, 1]], "conditions": {"material": "S355NL", "am_type": "-", "load_ratio": "-1", "test_type": "Axial", "temperature": "-", "surface_treatment": "PWHT"}, "metadata": {"dataset_id": 4869, "title": "The IBESS model - Elements, realisation and validation", "doi": "10.1016/j.engfracmech.2017.08.033", "authors": "Madia, M.; Zerbst, U.; Beier, H. Th.; Schork, B.", "publication": "ENGINEERING FRACTURE MECHANICS", "year_of_publication": 2018, "UT": "WOS:000438192700011", "base_material": "S355NL", "base_young_modulus": "-", "base_yield_strength": "-", "base_ultimate_strength": "-", "base_elongation": "-", "weld_material": "-", "weld_young_modulus": "-", "weld_yield_strength": "-", "weld_ultimate_strength": "-", "weld_elongation": "-", "processing": "PWHT", "welding_joint": "Butt-welded joint", "welding_method": "-", "welding_voltage": "-", "welding_current": "-", "welding_speed": "-", "preheat_temp": "-", "welding_env": "-", "residual_stress": "-", "fatigue_specimen_type": "Butt-welded joint", "fatigue_specimen_thickness": 10, "fatigue_test_type": "Axial", "fatigue_temp": "-", "fatigue_env": "-", "load_ratio": -1, "frequency": "-", "fatigue_machine": "-", "fatigue_standard": "ASTM E 647, ISO 12108", "fatigue_test_control": "-", "stress_concentration": "-", "failure_location": "Weld toe"}}, {"id": "WELD2025:4870", "name": "S355NL | Butt-welded joint", "material_family": "Welded joint", "points": [[319.0, 149216.0, 0], [318.0, 171949.0, 0], [318.0, 211807.0, 0], [239.0, 317645.0, 0], [239.0, 411366.0, 0], [239.0, 515245.0, 0], [200.0, 626096.0, 0], [200.0, 852399.0, 0], [202.0, 941987.0, 0], [160.0, 2036999.0, 0], [160.0, 3039703.0, 0]], "conditions": {"material": "S355NL", "am_type": "-", "load_ratio": "0", "test_type": "Axial", "temperature": "-", "surface_treatment": "-"}, "metadata": {"dataset_id": 4870, "title": "The IBESS model - Elements, realisation and validation", "doi": "10.1016/j.engfracmech.2017.08.033", "authors": "Madia, M.; Zerbst, U.; Beier, H. Th.; Schork, B.", "publication": "ENGINEERING FRACTURE MECHANICS", "year_of_publication": 2018, "UT": "WOS:000438192700011", "base_material": "S355NL", "base_young_modulus": "-", "base_yield_strength": "-", "base_ultimate_strength": "-", "base_elongation": "-", "weld_material": "-", "weld_young_modulus": "-", "weld_yield_strength": "-", "weld_ultimate_strength": "-", "weld_elongation": "-", "processing": "-", "welding_joint": "Butt-welded joint", "welding_method": "-", "welding_voltage": "-", "welding_current": "-", "welding_speed": "-", "preheat_temp": "-", "welding_env": "-", "residual_stress": "-", "fatigue_specimen_type": "Butt-welded joint", "fatigue_specimen_thickness": 10, "fatigue_test_type": "Axial", "fatigue_temp": "-", "fatigue_env": "-", "load_ratio": 0, "frequency": "-", "fatigue_machine": "-", "fatigue_standard": "ASTM E 647, ISO 12108", "fatigue_test_control": "-", "stress_concentration": "-", "failure_location": "Weld toe"}}, {"id": "WELD2025:4871", "name": "S355J2+N | Butt-welded joint", "material_family": "Welded joint", "points": [[398.0, 22488.0, 0], [399.0, 41791.0, 0], [301.0, 65721.0, 0], [302.0, 147878.0, 0], [199.0, 291690.0, 0], [201.0, 529821.0, 0], [150.0, 10086801.0, 1]], "conditions": {"material": "S355J2+N", "am_type": "-", "load_ratio": "0", "test_type": "Axial", "temperature": "-", "surface_treatment": "-"}, "metadata": {"dataset_id": 4871, "title": "The IBESS model - Elements, realisation and validation", "doi": "10.1016/j.engfracmech.2017.08.033", "authors": "Madia, M.; Zerbst, U.; Beier, H. Th.; Schork, B.", "publication": "ENGINEERING FRACTURE MECHANICS", "year_of_publication": 2018, "UT": "WOS:000438192700011", "base_material": "S355J2+N", "base_young_modulus": "-", "base_yield_strength": "-", "base_ultimate_strength": "-", "base_elongation": "-", "weld_material": "-", "weld_young_modulus": "-", "weld_yield_strength": "-", "weld_ultimate_strength": "-", "weld_elongation": "-", "processing": "-", "welding_joint": "Butt-welded joint", "welding_method": "-", "welding_voltage": "-", "welding_current": "-", "welding_speed": "-", "preheat_temp": "-", "welding_env": "-", "residual_stress": "-", "fatigue_specimen_type": "Butt-welded joint", "fatigue_specimen_thickness": 3, "fatigue_test_type": "Axial", "fatigue_temp": "-", "fatigue_env": "-", "load_ratio": 0, "frequency": "-", "fatigue_machine": "-", "fatigue_standard": "ASTM E 647, ISO 12108", "fatigue_test_control": "-", "stress_concentration": "-", "failure_location": "Weld toe"}}, {"id": "WELD2025:4872", "name": "S960QL | Butt-welded joint", "material_family": "Welded joint", "points": [[401.0, 148898.0, 0], [358.0, 85081.0, 0], [359.0, 155181.0, 0], [316.0, 117400.0, 0], [398.0, 197123.0, 0], [398.0, 334524.0, 0], [356.0, 334954.0, 0], [362.0, 432784.0, 0], [321.0, 469556.0, 0], [279.0, 338611.0, 0], [278.0, 466566.0, 0], [322.0, 601946.0, 0], [361.0, 911901.0, 0], [315.0, 966046.0, 0], [318.0, 1330955.0, 0], [277.0, 929474.0, 0], [278.0, 6159975.0, 0]], "conditions": {"material": "S960QL", "am_type": "-", "load_ratio": "-1", "test_type": "Axial", "temperature": "-", "surface_treatment": "post weld heat treated"}, "metadata": {"dataset_id": 4872, "title": "The IBESS model - Elements, realisation and validation", "doi": "10.1016/j.engfracmech.2017.08.033", "authors": "Madia, M.; Zerbst, U.; Beier, H. Th.; Schork, B.", "publication": "ENGINEERING FRACTURE MECHANICS", "year_of_publication": 2018, "UT": "WOS:000438192700011", "base_material": "S960QL", "base_young_modulus": "-", "base_yield_strength": "-", "base_ultimate_strength": "-", "base_elongation": "-", "weld_material": "-", "weld_young_modulus": "-", "weld_yield_strength": "-", "weld_ultimate_strength": "-", "weld_elongation": "-", "processing": "post weld heat treated", "welding_joint": "Butt-welded joint", "welding_method": "-", "welding_voltage": "-", "welding_current": "-", "welding_speed": "-", "preheat_temp": "-", "welding_env": "-", "residual_stress": "-", "fatigue_specimen_type": "Butt-welded joint", "fatigue_specimen_thickness": 10, "fatigue_test_type": "Axial", "fatigue_temp": "-", "fatigue_env": "-", "load_ratio": -1, "frequency": "-", "fatigue_machine": "-", "fatigue_standard": "ASTM E 647, ISO 12108", "fatigue_test_control": "-", "stress_concentration": "-", "failure_location": "Weld toe"}}, {"id": "WELD2025:4873", "name": "S355NL | Cruciform joint", "material_family": "Welded joint", "points": [[401.0, 148898.0, 0], [358.0, 85081.0, 0], [359.0, 155181.0, 0], [316.0, 117400.0, 0], [398.0, 197123.0, 0], [398.0, 334524.0, 0], [356.0, 334954.0, 0], [362.0, 432784.0, 0], [321.0, 469556.0, 0], [279.0, 338611.0, 0], [278.0, 466566.0, 0], [322.0, 601946.0, 0], [361.0, 911901.0, 0], [315.0, 966046.0, 0], [318.0, 1330955.0, 0], [277.0, 929474.0, 0], [278.0, 6159975.0, 0]], "conditions": {"material": "S355NL", "am_type": "-", "load_ratio": "0", "test_type": "Axial", "temperature": "-", "surface_treatment": "post weld heat treated"}, "metadata": {"dataset_id": 4873, "title": "The IBESS model - Elements, realisation and validation", "doi": "10.1016/j.engfracmech.2017.08.033", "authors": "Madia, M.; Zerbst, U.; Beier, H. Th.; Schork, B.", "publication": "ENGINEERING FRACTURE MECHANICS", "year_of_publication": 2018, "UT": "WOS:000438192700011", "base_material": "S355NL", "base_young_modulus": "-", "base_yield_strength": "-", "base_ultimate_strength": "-", "base_elongation": "-", "weld_material": "-", "weld_young_modulus": "-", "weld_yield_strength": "-", "weld_ultimate_strength": "-", "weld_elongation": "-", "processing": "post weld heat treated", "welding_joint": "Cruciform joint", "welding_method": "-", "welding_voltage": "-", "welding_current": "-", "welding_speed": "-", "preheat_temp": "-", "welding_env": "-", "residual_stress": "-", "fatigue_specimen_type": "Cruciform joint", "fatigue_specimen_thickness": 10, "fatigue_test_type": "Axial", "fatigue_temp": "-", "fatigue_env": "-", "load_ratio": 0, "frequency": "-", "fatigue_machine": "-", "fatigue_standard": "ASTM E 647, ISO 12108", "fatigue_test_control": "-", "stress_concentration": "-", "failure_location": "Weld toe"}}, {"id": "WELD2025:4874", "name": "S960QL | Cruciform joint", "material_family": "Welded joint", "points": [[408.0, 14797.0, 0], [397.0, 14791.0, 0], [383.0, 25424.0, 0], [367.0, 20786.0, 0], [368.0, 24166.0, 0], [329.0, 24865.0, 0], [326.0, 36410.0, 0], [350.0, 41528.0, 0], [391.0, 38773.0, 0], [283.0, 40173.0, 0], [315.0, 88049.0, 0], [301.0, 87989.0, 0], [287.0, 91532.0, 0], [286.0, 113013.0, 0], [272.0, 116385.0, 0], [331.0, 151529.0, 0], [259.0, 221140.0, 0], [244.0, 199838.0, 0], [241.0, 232279.0, 0], [204.0, 283240.0, 0]], "conditions": {"material": "S960QL", "am_type": "-", "load_ratio": "0", "test_type": "Axial", "temperature": "-", "surface_treatment": "post weld heat treated"}, "metadata": {"dataset_id": 4874, "title": "The IBESS model - Elements, realisation and validation", "doi": "10.1016/j.engfracmech.2017.08.033", "authors": "Madia, M.; Zerbst, U.; Beier, H. Th.; Schork, B.", "publication": "ENGINEERING FRACTURE MECHANICS", "year_of_publication": 2018, "UT": "WOS:000438192700011", "base_material": "S960QL", "base_young_modulus": "-", "base_yield_strength": "-", "base_ultimate_strength": "-", "base_elongation": "-", "weld_material": "-", "weld_young_modulus": "-", "weld_yield_strength": "-", "weld_ultimate_strength": "-", "weld_elongation": "-", "processing": "post weld heat treated", "welding_joint": "Cruciform joint", "welding_method": "-", "welding_voltage": "-", "welding_current": "-", "welding_speed": "-", "preheat_temp": "-", "welding_env": "-", "residual_stress": "-", "fatigue_specimen_type": "Cruciform joint", "fatigue_specimen_thickness": 10, "fatigue_test_type": "Axial", "fatigue_temp": "-", "fatigue_env": "-", "load_ratio": 0, "frequency": "-", "fatigue_machine": "-", "fatigue_standard": "ASTM E 647, ISO 12108", "fatigue_test_control": "-", "stress_concentration": "-", "failure_location": "Weld toe"}}, {"id": "WELD2025:4875", "name": "S355NL | Longitudinal gusset", "material_family": "Welded joint", "points": [[233.0, 91886.0, 0], [192.0, 137332.0, 0], [193.0, 150391.0, 0], [195.0, 180358.0, 0], [195.0, 193956.0, 0], [166.0, 129062.0, 0], [165.0, 163476.0, 0], [191.0, 347092.0, 0], [166.0, 523224.0, 0], [145.0, 595032.0, 0], [145.0, 645736.0, 0], [125.0, 414292.0, 0], [107.0, 671732.0, 0], [126.0, 804317.0, 0], [107.0, 1415466.0, 0]], "conditions": {"material": "S355NL", "am_type": "-", "load_ratio": "0", "test_type": "Axial", "temperature": "-", "surface_treatment": "post weld heat treated"}, "metadata": {"dataset_id": 4875, "title": "The IBESS model - Elements, realisation and validation", "doi": "10.1016/j.engfracmech.2017.08.033", "authors": "Madia, M.; Zerbst, U.; Beier, H. Th.; Schork, B.", "publication": "ENGINEERING FRACTURE MECHANICS", "year_of_publication": 2018, "UT": "WOS:000438192700011", "base_material": "S355NL", "base_young_modulus": "-", "base_yield_strength": "-", "base_ultimate_strength": "-", "base_elongation": "-", "weld_material": "-", "weld_young_modulus": "-", "weld_yield_strength": "-", "weld_ultimate_strength": "-", "weld_elongation": "-", "processing": "post weld heat treated", "welding_joint": "Longitudinal gusset", "welding_method": "-", "welding_voltage": "-", "welding_current": "-", "welding_speed": "-", "preheat_temp": "-", "welding_env": "-", "residual_stress": "-", "fatigue_specimen_type": "Longitudinal gusset", "fatigue_specimen_thickness": 10, "fatigue_test_type": "Axial", "fatigue_temp": "-", "fatigue_env": "-", "load_ratio": 0, "frequency": "-", "fatigue_machine": "-", "fatigue_standard": "ASTM E 647, ISO 12108", "fatigue_test_control": "-", "stress_concentration": "-", "failure_location": "Weld toe"}}, {"id": "WELD2025:4876", "name": "S355NL | Longitudinal gusset", "material_family": "Welded joint", "points": [[155.0, 178000.0, 0], [145.0, 196000.0, 0], [136.0, 182000.0, 0], [155.0, 310000.0, 0], [155.0, 350000.0, 0], [164.0, 435000.0, 0], [155.0, 456000.0, 0], [144.0, 455000.0, 0], [136.0, 526000.0, 0], [126.0, 565000.0, 0], [116.0, 413000.0, 0], [107.0, 454000.0, 0], [125.0, 830000.0, 0], [116.0, 1050000.0, 0], [96.0, 1030000.0, 0], [97.0, 1880000.0, 0]], "conditions": {"material": "S355NL", "am_type": "-", "load_ratio": "0.5", "test_type": "Axial", "temperature": "-", "surface_treatment": "post weld heat treated"}, "metadata": {"dataset_id": 4876, "title": "The IBESS model - Elements, realisation and validation", "doi": "10.1016/j.engfracmech.2017.08.033", "authors": "Madia, M.; Zerbst, U.; Beier, H. Th.; Schork, B.", "publication": "ENGINEERING FRACTURE MECHANICS", "year_of_publication": 2018, "UT": "WOS:000438192700011", "base_material": "S355NL", "base_young_modulus": "-", "base_yield_strength": "-", "base_ultimate_strength": "-", "base_elongation": "-", "weld_material": "-", "weld_young_modulus": "-", "weld_yield_strength": "-", "weld_ultimate_strength": "-", "weld_elongation": "-", "processing": "post weld heat treated", "welding_joint": "Longitudinal gusset", "welding_method": "-", "welding_voltage": "-", "welding_current": "-", "welding_speed": "-", "preheat_temp": "-", "welding_env": "-", "residual_stress": "-", "fatigue_specimen_type": "Longitudinal gusset", "fatigue_specimen_thickness": 10, "fatigue_test_type": "Axial", "fatigue_temp": "-", "fatigue_env": "-", "load_ratio": 0.5, "frequency": "-", "fatigue_machine": "-", "fatigue_standard": "ASTM E 647, ISO 12108", "fatigue_test_control": "-", "stress_concentration": "-", "failure_location": "Weld toe"}}, {"id": "WELD2025:4877", "name": "S355NL | Cruciform joint", "material_family": "Welded joint", "points": [[357.0, 179116.0, 0], [376.0, 190157.0, 0], [395.0, 279176.0, 0], [357.0, 285871.0, 0], [358.0, 314523.0, 0], [316.0, 396904.0, 0], [276.0, 279693.0, 0], [279.0, 304934.0, 0], [238.0, 584476.0, 0], [279.0, 572316.0, 0], [321.0, 559990.0, 0], [358.0, 511708.0, 0], [397.0, 476443.0, 0], [316.0, 1101546.0, 0], [278.0, 654033.0, 0], [281.0, 712981.0, 0], [277.0, 798954.0, 0], [321.0, 1554164.0, 0], [276.0, 1587864.0, 0], [278.0, 2304371.0, 0], [238.0, 8452192.0, 0], [238.0, 9298335.0, 1], [316.0, 6622812.0, 1]], "conditions": {"material": "S355NL", "am_type": "Metal Active Gas (MAG) welding", "load_ratio": "-1", "test_type": "Axial", "temperature": "25", "surface_treatment": "stess relief"}, "metadata": {"dataset_id": 4877, "title": "Fracture-mechanics based prediction of the fatigue strength of weldments. Material aspects", "doi": "10.1016/j.engfracmech.2017.09.010", "authors": "Kucharczyk, P.; Madia, M.; Zerbst, U.; Schork, B.; Gerwien, P.; Munstermann, S.", "publication": "ENGINEERING FRACTURE MECHANICS", "year_of_publication": 2018, "UT": "WOS:000438192700006", "base_material": "S355NL", "base_young_modulus": "-", "base_yield_strength": "-", "base_ultimate_strength": "-", "base_elongation": "-", "weld_material": "-", "weld_young_modulus": "-", "weld_yield_strength": "-", "weld_ultimate_strength": "-", "weld_elongation": "-", "processing": "stess relief", "welding_joint": "Cruciform joint", "welding_method": "Metal Active Gas (MAG) welding", "welding_voltage": "-", "welding_current": "-", "welding_speed": "5, 5.83", "preheat_temp": "-", "welding_env": "-", "residual_stress": "-", "fatigue_specimen_type": "Cruciform joint", "fatigue_specimen_thickness": 10, "fatigue_test_type": "Axial", "fatigue_temp": 25, "fatigue_env": "-", "load_ratio": -1, "frequency": "-", "fatigue_machine": "Servo-hydraulic testing machine (60 kN, 250 kN), RUMUL resonant fatigue testing machine", "fatigue_standard": "DIN EN 6892-1", "fatigue_test_control": "Stress, Load", "stress_concentration": "-", "failure_location": "Weld toe"}}, {"id": "WELD2025:4878", "name": "Aluminium 6005A-T6 | Butt Joint", "material_family": "Welded joint", "points": [[141.0, 175933.0, 0], [138.0, 265707.0, 0], [133.0, 472045.0, 0], [129.0, 817945.0, 0], [124.0, 1752354.0, 0]], "conditions": {"material": "Aluminium 6005A-T6", "am_type": "Friction Stir Welding (FSW)", "load_ratio": "0.1", "test_type": "3-point bending", "temperature": "-", "surface_treatment": "T6 (artificially aged)"}, "metadata": {"dataset_id": 4878, "title": "Eurocode 9 to estimate the fatigue life of friction stir welded aluminium panels", "doi": "10.1016/j.engstruct.2012.06.039", "authors": "Shahri, Meysam Mandavi; Hoglund, Torsten; Sandstrom, Rolf", "publication": "ENGINEERING STRUCTURES", "year_of_publication": 2012, "UT": "WOS:000309787400024", "base_material": "Aluminium 6005A-T6", "base_young_modulus": 69.5, "base_yield_strength": 253, "base_ultimate_strength": 280, "base_elongation": 10, "weld_material": "-", "weld_young_modulus": "-", "weld_yield_strength": "-", "weld_ultimate_strength": "-", "weld_elongation": "-", "processing": "T6 (artificially aged)", "welding_joint": "Butt Joint", "welding_method": "Friction Stir Welding (FSW)", "welding_voltage": "-", "welding_current": "-", "welding_speed": "-", "preheat_temp": "-", "welding_env": "-", "residual_stress": "-", "fatigue_specimen_type": "Extruded aluminium panels (half-overlap)", "fatigue_specimen_thickness": "-", "fatigue_test_type": "3-point bending", "fatigue_temp": "-", "fatigue_env": "-", "load_ratio": 0.1, "frequency": "-", "fatigue_machine": "Servo-hydraulic testing machine (250 kN load capacity)", "fatigue_standard": "EN 10002-1:2001", "fatigue_test_control": "Load-controlled", "stress_concentration": "-", "failure_location": "Base metal"}}, {"id": "WELD2025:4879", "name": "Aluminium 6005A-T6 | Butt Joint", "material_family": "Welded joint", "points": [[114.0, 43109.0, 0], [110.0, 93512.0, 0], [106.0, 168223.0, 0], [96.0, 579821.0, 0], [90.0, 1110760.0, 0]], "conditions": {"material": "Aluminium 6005A-T6", "am_type": "Friction Stir Welding (FSW)", "load_ratio": "0.1", "test_type": "3-point bending", "temperature": "-", "surface_treatment": "T6 (artificially aged)"}, "metadata": {"dataset_id": 4879, "title": "Eurocode 9 to estimate the fatigue life of friction stir welded aluminium panels", "doi": "10.1016/j.engstruct.2012.06.039", "authors": "Shahri, Meysam Mandavi; Hoglund, Torsten; Sandstrom, Rolf", "publication": "ENGINEERING STRUCTURES", "year_of_publication": 2012, "UT": "WOS:000309787400024", "base_material": "Aluminium 6005A-T6", "base_young_modulus": 69.5, "base_yield_strength": 253, "base_ultimate_strength": 280, "base_elongation": 10, "weld_material": "-", "weld_young_modulus": "-", "weld_yield_strength": "-", "weld_ultimate_strength": "-", "weld_elongation": "-", "processing": "T6 (artificially aged)", "welding_joint": "Butt Joint", "welding_method": "Friction Stir Welding (FSW)", "welding_voltage": "-", "welding_current": "-", "welding_speed": "-", "preheat_temp": "-", "welding_env": "-", "residual_stress": "-", "fatigue_specimen_type": "Extruded aluminium panels (hourglass)", "fatigue_specimen_thickness": "-", "fatigue_test_type": "3-point bending", "fatigue_temp": "-", "fatigue_env": "-", "load_ratio": 0.1, "frequency": "-", "fatigue_machine": "Servo-hydraulic testing machine (250 kN load capacity)", "fatigue_standard": "EN 10002-1:2001", "fatigue_test_control": "Load-controlled", "stress_concentration": "-", "failure_location": "Weld"}}, {"id": "WELD2025:4880", "name":
