Repository: yunyunfanfan/S-PA-CBB

# S-PA-CBB

Official research code, processed curve records, evaluation outputs, and manuscript source for:

> **From Physics to Selective Generation: Conditional Brownian Bridges for Sparse S–N Curve Reconstruction and Fatigue Decision-Making**

S-PA-CBB reconstructs a complete probabilistic stress–life (S–N) curve from only two to four observed fatigue tests. The method first fits an interpretable Basquin state, diagnoses whether that state is sufficient, and applies a ControlNet-style conditional Brownian-bridge residual only to curves that benefit from correction.

File: external_data/weld2025_disjoint_curves.json (part 190 of 223)
"Aluminium 6005A-T6 | Butt Joint", "material_family": "Welded joint", "points": [[120.0, 517371.0, 0], [127.0, 704409.0, 0], [124.0, 1107887.0, 0], [118.0, 1166519.0, 0], [128.0, 1319609.0, 0], [114.0, 1853691.0, 0], [120.0, 2684611.0, 0]], "conditions": {"material": "Aluminium 6005A-T6", "am_type": "Friction Stir Welding (FSW)", "load_ratio": "0.1", "test_type": "3-point bending", "temperature": "-", "surface_treatment": "T6 (artificially aged)"}, "metadata": {"dataset_id": 4880, "title": "Eurocode 9 to estimate the fatigue life of friction stir welded aluminium panels", "doi": "10.1016/j.engstruct.2012.06.039", "authors": "Shahri, Meysam Mandavi; Hoglund, Torsten; Sandstrom, Rolf", "publication": "ENGINEERING STRUCTURES", "year_of_publication": 2012, "UT": "WOS:000309787400024", "base_material": "Aluminium 6005A-T6", "base_young_modulus": 69.5, "base_yield_strength": 253, "base_ultimate_strength": 280, "base_elongation": 10, "weld_material": "-", "weld_young_modulus": "-", "weld_yield_strength": "-", "weld_ultimate_strength": "-", "weld_elongation": "-", "processing": "T6 (artificially aged)", "welding_joint": "Butt Joint", "welding_method": "Friction Stir Welding (FSW)", "welding_voltage": "-", "welding_current": "-", "welding_speed": "-", "preheat_temp": "-", "welding_env": "-", "residual_stress": "-", "fatigue_specimen_type": "Extruded aluminium panels (hourglass)", "fatigue_specimen_thickness": "-", "fatigue_test_type": "3-point bending", "fatigue_temp": "-", "fatigue_env": "-", "load_ratio": 0.1, "frequency": "-", "fatigue_machine": "Servo-hydraulic testing machine (250 kN load capacity)", "fatigue_standard": "EN 10002-1:2001", "fatigue_test_control": "Load-controlled", "stress_concentration": "-", "failure_location": "Base metal"}}, {"id": "WELD2025:4881", "name": "Aluminium 6005A-T6 | Butt Joint", "material_family": "Welded joint", "points": [[52.0, 114486.0, 0], [54.0, 177021.0, 0], [57.0, 254841.0, 0], [46.0, 237376.0, 0], [39.0, 464892.0, 0], [35.0, 592873.0, 0], [36.0, 977668.0, 0], [34.0, 1112047.0, 0]], "conditions": {"material": "Aluminium 6005A-T6", "am_type": "Friction Stir Welding (FSW)", "load_ratio": "0.1", "test_type": "3-point bending", "temperature": "-", "surface_treatment": "T6 (artificially aged)"}, "metadata": {"dataset_id": 4881, "title": "Eurocode 9 to estimate the fatigue life of friction stir welded aluminium panels", "doi": "10.1016/j.engstruct.2012.06.039", "authors": "Shahri, Meysam Mandavi; Hoglund, Torsten; Sandstrom, Rolf", "publication": "ENGINEERING STRUCTURES", "year_of_publication": 2012, "UT": "WOS:000309787400024", "base_material": "Aluminium 6005A-T6", "base_young_modulus": 69.5, "base_yield_strength": 253, "base_ultimate_strength": 280, "base_elongation": 10, "weld_material": "-", "weld_young_modulus": "-", "weld_yield_strength": "-", "weld_ultimate_strength": "-", "weld_elongation": "-", "processing": "T6 (artificially aged)", "welding_joint": "Butt Joint", "welding_method": "Friction Stir Welding (FSW)", "welding_voltage": "-", "welding_current": "-", "welding_speed": "-", "preheat_temp": "-", "welding_env": "-", "residual_stress": "-", "fatigue_specimen_type": "Extruded aluminium panels (hourglass)", "fatigue_specimen_thickness": "-", "fatigue_test_type": "3-point bending", "fatigue_temp": "-", "fatigue_env": "-", "load_ratio": 0.1, "frequency": "-", "fatigue_machine": "Servo-hydraulic testing machine (250 kN load capacity)", "fatigue_standard": "EN 10002-1:2001", "fatigue_test_control": "Load-controlled", "stress_concentration": "-", "failure_location": "Weld"}}, {"id": "WELD2025:4882", "name": "Q345 steel (Chinese National Standard GB/T700) | Fillet weld (non-load-carrying)", "material_family": "Welded joint", "points": [[200.0, 793530.0, 0], [199.0, 846274.0, 0], [200.0, 989995.0, 0], [191.0, 909813.0, 0], [191.0, 997991.0, 0], [180.0, 884555.0, 0], [169.0, 1094716.0, 0], [171.0, 1158125.0, 0], [165.0, 1349370.0, 0], [165.0, 1382329.0, 0], [160.0, 1663262.0, 0], [160.0, 1788141.0, 0], [141.0, 2388724.0, 0], [140.0, 2630797.0, 0], [119.0, 5108542.0, 1], [200.0, 448258.0, 0], [199.0, 643774.0, 0], [179.0, 532890.0, 0], [180.0, 610979.0, 0], [160.0, 744073.0, 0], [160.0, 856547.0, 0], [150.0, 954801.0, 0], [150.0, 993985.0, 0], [140.0, 1081586.0, 0], [140.0, 1112470.0, 0], [139.0, 1322505.0, 0], [125.0, 1433283.0, 0], [125.0, 1831817.0, 0], [124.0, 2108713.0, 0], [119.0, 3614753.0, 0], [180.0, 493685.0, 0], [181.0, 561494.0, 0], [160.0, 623390.0, 0], [160.0, 654215.0, 0], [160.0, 723417.0, 0], [145.0, 505743.0, 0], [150.0, 714741.0, 0], [145.0, 759188.0, 0], [130.0, 997991.0, 0], [130.0, 1186413.0, 0], [120.0, 1338559.0, 0], [120.0, 2001290.0, 0], [119.0, 2447069.0, 0]], "conditions": {"material": "Q345 steel (Chinese National Standard GB/T700)", "am_type": "CO₂ shielded semi-automatic gas metal arc welding (GMAW)", "load_ratio": "0.1", "test_type": "Axial (tensile)", "temperature": "-", "surface_treatment": "Grinding (after fabrication)"}, "metadata": {"dataset_id": 4882, "title": "Fatigue assessment of welds joining corrugated steel webs to flange plates", "doi": "10.1016/j.engstruct.2014.04.041", "authors": "Wang, Zhiyu; Wang, Qingyuan", "publication": "ENGINEERING STRUCTURES", "year_of_publication": 2014, "UT": "WOS:000338812000001", "base_material": "Q345 steel (Chinese National Standard GB/T700)", "base_young_modulus": "-", "base_yield_strength": 370, "base_ultimate_strength": 510, "base_elongation": 29, "weld_material": "-", "weld_young_modulus": "-", "weld_yield_strength": "-", "weld_ultimate_strength": "-", "weld_elongation": "-", "processing": "Grinding (after fabrication)", "welding_joint": "Fillet weld (non-load-carrying)", "welding_method": "CO₂ shielded semi-automatic gas metal arc welding (GMAW)", "welding_voltage": "-", "welding_current": "-", "welding_speed": "-", "preheat_temp": "-", "welding_env": "-", "residual_stress": "-", "fatigue_specimen_type": "Welded joint with corrugated plates (JC)", "fatigue_specimen_thickness": 6, "fatigue_test_type": "Axial (tensile)", "fatigue_temp": "-", "fatigue_env": "-", "load_ratio": 0.1, "frequency": 8, "fatigue_machine": "Shimadzu fatigue testing machine (200 kN capacity)", "fatigue_standard": "-", "fatigue_test_control": "Stress-controlled", "stress_concentration": "-", "failure_location": "Weld toe"}}, {"id": "WELD2025:4883", "name": "Carbon mild steel S355 | T-joint", "material_family": "Welded joint", "points": [[173.0, 696802.0, 0], [185.0, 773173.0, 0], [171.0, 848283.0, 0], [143.0, 880996.0, 0], [163.0, 999298.0, 0], [144.0, 1078442.0, 0], [150.0, 1132921.0, 0], [153.0, 1660953.0, 0], [150.0, 2571657.0, 0], [144.0, 2182540.0, 0], [130.0, 2790384.0, 0], [130.0, 2867683.0, 0], [139.0, 2947612.0, 0], [139.0, 3096173.0, 0], [156.0, 3270994.0, 0], [142.0, 8326044.0, 1], [114.0, 8231202.0, 1], [122.0, 10413401.0, 1], [128.0, 10820683.0, 1]], "conditions": {"material": "Carbon mild steel S355", "am_type": "Metal Active Gas (MAG) welding", "load_ratio": "0.29", "test_type": "Axial (pulsating tensile loading)", "temperature": "-", "surface_treatment": "-"}, "metadata": {"dataset_id": 4883, "title": "Fatigue life extension of existing welded structures via high frequency mechanical impact (HFMI) treatment", "doi": "10.1016/j.engstruct.2021.112234", "authors": "Al-Karawi, Hassan; Polach, Ruediger U. Franz von Bock und; Al-Emrani, Mohammad", "publication": "ENGINEERING STRUCTURES", "year_of_publication": 2021, "UT": "WOS:000657388600003", "base_material": "Carbon mild steel S355", "base_young_modulus": 210, "base_yield_strength": 355, "base_ultimate_strength": 575, "base_elongation": 22, "weld_material": "Core Weld C6LF", "weld_young_modulus": "-", "weld_yield_strength": 459, "weld_ultimate_strength": 557, "weld_elongation": 31, "processing": "-", "welding_joint": "T-joint", "welding_method": "Metal Active Gas (MAG) welding", "welding_voltage": 28.3, "welding_current": "240, 235", "welding_speed": "5.8, 5.6", "preheat_temp": "-", "welding_env": "Mison18 shielding gas", "residual_stress": "Max compressive residual stress = -185 MPa (avg), -265 MPa (max), -104 MPa (min)", "fatigue_specimen_type": "T-joint", "fatigue_specimen_thickness": 16, "fatigue_test_type": "Axial (pulsating tensile loading)", "fatigue_temp": "-", "fatigue_env": "-", "load_ratio": 0.29, "frequency": 30, "fatigue_machine": "Axial testing rig with hydraulic clamps", "fatigue_standard": "IIW recommendations", "fatigue_test_control": "Stress-controlled", "stress_concentration": "2.1", "failure_location": "Weld toe"}}, {"id": "WELD2025:4884", "name": "Carbon mild steel S355 | T-joint", "material_family": "Welded joint", "points": [[174.0, 952939.0, 0], [202.0, 1062873.0, 0], [172.0, 1396211.0, 0], [175.0, 3993833.0, 0], [143.0, 4489869.0, 0], [147.0, 6199803.0, 0], [176.0, 10444403.0, 1], [146.0, 9935329.0, 1]], "conditions": {"material": "Carbon mild steel S355", "am_type": "Metal Active Gas (MAG) welding", "load_ratio": "0.29", "test_type": "Axial (pulsating tensile loading)", "temperature": "-", "surface_treatment": "High Frequency Mechanical Impact (HFMI) treatment"}, "metadata": {"dataset_id": 4884, "title": "Fatigue life extension of existing welded structures via high frequency mechanical impact (HFMI) treatment", "doi": "10.1016/j.engstruct.2021.112234", "authors": "Al-Karawi, Hassan; Polach, Ruediger U. Franz von Bock und; Al-Emrani, Mohammad", "publication": "ENGINEERING STRUCTURES", "year_of_publication": 2021, "UT": "WOS:000657388600003", "base_material": "Carbon mild steel S355", "base_young_modulus": 210, "base_yield_strength": 355, "base_ultimate_strength": 575, "base_elongation": 22, "weld_material": "Core Weld C6LF", "weld_young_modulus": "-", "weld_yield_strength": 459, "weld_ultimate_strength": 557, "weld_elongation": 31, "processing": "High Frequency Mechanical Impact (HFMI) treatment", "welding_joint": "T-joint", "welding_method": "Metal Active Gas (MAG) welding", "welding_voltage": 28.3, "welding_current": "240, 235", "welding_speed": "5.8, 5.6", "preheat_temp": "-", "welding_env": "Mison18 shielding gas", "residual_stress": "Max compressive residual stress = -375 MPa (avg), -430 MPa (max), -330 MPa (min)", "fatigue_specimen_type": "T-joint", "fatigue_specimen_thickness": 16, "fatigue_test_type": "Axial (pulsating tensile loading)", "fatigue_temp": "-", "fatigue_env": "-", "load_ratio": 0.29, "frequency": 30, "fatigue_machine": "Axial testing rig with hydraulic clamps", "fatigue_standard": "IIW recommendations", "fatigue_test_control": "Stress-controlled", "stress_concentration": "1.7", "failure_location": "Weld toe"}}, {"id": "WELD2025:4887", "name": "Low carbon steel SS400 | Single V-groove", "material_family": "Welded joint", "points": [[393.0, 63809.0, 0], [360.0, 96575.0, 0], [327.0, 183723.0, 0], [296.0, 453909.0, 0], [261.0, 1229167.0, 0], [246.0, 1996070.0, 0]], "conditions": {"material": "Low carbon steel SS400", "am_type": "Shielded Metal Arc Welding (SMAW)", "load_ratio": "-", "test_type": "Rotating bending", "temperature": "-", "surface_treatment": "-"}, "metadata": {"dataset_id": 4887, "title": "Fatigue life of underwater wet welded low carbon steel SS400", "doi": "10.1016/j.heliyon.2020.e03366", "authors": "Muhayat, N.; Matien, Y. A.; Sukanto, H.; Saputro, Y. C. N.; Triyono", "publication": "HELIYON", "year_of_publication": 2020, "UT": "WOS:000518367800070", "base_material": "Low carbon steel SS400", "base_young_modulus": "-", "base_yield_strength": "-", "base_ultimate_strength": "-", "base_elongation": "-", "weld_material": "E6014 electrode", "weld_young_modulus": "-", "weld_yield_strength": "-", "weld_ultimate_strength": "-", "weld_elongation": "-", "processing": "-", "welding_joint": "Single V-groove", "welding_method": "Shielded Metal Arc Welding (SMAW)", "welding_voltage": "-", "welding_current": 90, "welding_speed": "-", "preheat_temp": "-", "welding_env": "air", "residual_stress": "-", "fatigue_specimen_type": "round bar", "fatigue_specimen_thickness": "-", "fatigue_test_type": "Rotating bending", "fatigue_temp": "-", "fatigue_env": "-", "load_ratio": "-", "frequency": 47.5, "fatigue_machine": "Shimadzu rotary bending machine", "fatigue_standard": "ASTM E466", "fatigue_test_control": "Load", "stress_concentration": "-", "failure_location": "-"}}, {"id": "WELD2025:4888", "name": "Low carbon steel SS400 | Single V-groove", "material_family": "Welded joint", "points": [[393.0, 27643.0, 0], [360.0, 41566.0, 0], [328.0, 88363.0, 0], [295.0, 218327.0, 0], [262.0, 660573.0, 0], [246.0, 1497167.0, 0]], "conditions": {"material": "Low carbon steel SS400", "am_type": "Shielded Metal Arc Welding (SMAW)", "load_ratio": "-", "test_type": "Rotating bending", "temperature": "-", "surface_treatment": "-"}, "metadata": {"dataset_id": 4888, "title": "Fatigue life of underwater wet welded low carbon steel SS400", "doi": "10.1016/j.heliyon.2020.e03366", "authors": "Muhayat, N.; Matien, Y. A.; Sukanto, H.; Saputro, Y. C. N.; Triyono", "publication": "HELIYON", "year_of_publication": 2020, "UT": "WOS:000518367800070", "base_material": "Low carbon steel SS400", "base_young_modulus": "-", "base_yield_strength": "-", "base_ultimate_strength": "-", "base_elongation": "-", "weld_material": "E6014 electrode", "weld_young_modulus": "-", "weld_yield_strength": "-", "weld_ultimate_strength": "-", "weld_elongation": "-", "processing": "-", "welding_joint": "Single V-groove", "welding_method": "Shielded Metal Arc Welding (SMAW)", "welding_voltage": "-", "welding_current": 90, "welding_speed": "-", "preheat_temp": "-", "welding_env": "Underwater (2.5 m)", "residual_stress": "-", "fatigue_specimen_type": "round bar", "fatigue_specimen_thickness": "-", "fatigue_test_type": "Rotating bending", "fatigue_temp": "-", "fatigue_env": "-", "load_ratio": "-", "frequency": 47.5, "fatigue_machine": "Shimadzu rotary bending machine", "fatigue_standard": "ASTM E466", "fatigue_test_control": "Load", "stress_concentration": "-", "failure_location": "-"}}, {"id": "WELD2025:4889", "name": "Low carbon steel SS400 | Single V-groove", "material_family": "Welded joint", "points": [[393.0, 33852.0, 0], [358.0, 53639.0, 0], [326.0, 100720.0, 0], [294.0, 279903.0, 0], [259.0, 863779.0, 0], [243.0, 1598741.0, 0]], "conditions": {"material": "Low carbon steel SS400", "am_type": "Shielded Metal Arc Welding (SMAW)", "load_ratio": "-", "test_type": "Rotating bending", "temperature": "-", "surface_treatment": "-"}, "metadata": {"dataset_id": 4889, "title": "Fatigue life of underwater wet welded low carbon steel SS400", "doi": "10.1016/j.heliyon.2020.e03366", "authors": "Muhayat, N.; Matien, Y. A.; Sukanto, H.; Saputro, Y. C. N.; Triyono", "publication": "HELIYON", "year_of_publication": 2020, "UT": "WOS:000518367800070", "base_material": "Low carbon steel SS400", "base_young_modulus": "-", "base_yield_strength": "-", "base_ultimate_strength": "-", "base_elongation": "-", "weld_material": "E6014 electrode", "weld_young_modulus": "-", "weld_yield_strength": "-", "weld_ultimate_strength": "-", "weld_elongation": "-", "processing": "-", "welding_joint": "Single V-groove", "welding_method": "Shielded Metal Arc Welding (SMAW)", "welding_voltage": "-", "welding_current": 90, "welding_speed": "-", "preheat_temp": "-", "welding_env": "Underwater (5 m)", "residual_stress": "-", "fatigue_specimen_type": "round bar", "fatigue_specimen_thickness": "-", "fatigue_test_type": "Rotating bending", "fatigue_temp": "-", "fatigue_env": "-", "load_ratio": "-", "frequency": 47.5, "fatigue_machine": "Shimadzu rotary bending machine", "fatigue_standard": "ASTM E466", "fatigue_test_control": "Load", "stress_concentration": "-", "failure_location": "-"}}, {"id": "WELD2025:4890", "name": "Low carbon steel SS400 | Single V-groove", "material_family": "Welded joint", "points": [[394.0, 52790.0, 0], [359.0, 81490.0, 0], [328.0, 149041.0, 0], [294.0, 361159.0, 0], [261.0, 940224.0, 0], [245.0, 1821643.0, 0]], "conditions": {"material": "Low carbon steel SS400", "am_type": "Shielded Metal Arc Welding (SMAW)", "load_ratio": "-", "test_type": "Rotating bending", "temperature": "-", "surface_treatment": "-"}, "metadata": {"dataset_id": 4890, "title": "Fatigue life of underwater wet welded low carbon steel SS400", "doi": "10.1016/j.heliyon.2020.e03366", "authors": "Muhayat, N.; Matien, Y. A.; Sukanto, H.; Saputro, Y. C. N.; Triyono", "publication": "HELIYON", "year_of_publication": 2020, "UT": "WOS:000518367800070", "base_material": "Low carbon steel SS400", "base_young_modulus": "-", "base_yield_strength": "-", "base_ultimate_strength": "-", "base_elongation": "-", "weld_material": "E6014 electrode", "weld_young_modulus": "-", "weld_yield_strength": "-", "weld_ultimate_strength": "-", "weld_elongation": "-", "processing": "-", "welding_joint": "Single V-groove", "welding_method": "Shielded Metal Arc Welding (SMAW)", "welding_voltage": "-", "welding_current": 90, "welding_speed": "-", "preheat_temp": "-", "welding_env": "Underwater (10 m)", "residual_stress": "-", "fatigue_specimen_type": "round bar", "fatigue_specimen_thickness": "-", "fatigue_test_type": "Rotating bending", "fatigue_temp": "-", "fatigue_env": "-", "load_ratio": "-", "frequency": 47.5, "fatigue_machine": "Shimadzu rotary bending machine", "fatigue_standard": "ASTM E466", "fatigue_test_control": "Load", "stress_concentration": "-", "failure_location": "-"}}, {"id": "WELD2025:4915", "name": "Duplex S31803 (DIN 1.4462) | Cruciform joint", "material_family": "Welded joint", "points": [[399.0, 241995.0, 0], [403.0, 280128.0, 0], [352.0, 307647.0, 0], [350.0, 516068.0, 0], [375.0, 941351.0, 0], [302.0, 594033.0, 0], [300.0, 847451.0, 0], [301.0, 1706884.0, 0], [333.0, 3179527.0, 0], [300.0, 2848321.0, 1], [250.0, 7104137.0, 1]], "conditions": {"material": "Duplex S31803 (DIN 1.4462)", "am_type": "MAG", "load_ratio": "0.1", "test_type": "Axial", "temperature": "-", "surface_treatment": "Weld toe grinding"}, "metadata": {"dataset_id": 4915, "title": "Study of the fatigue behavior in welded joints of stainless steels treated by weld toe grinding and subjected to salt water corrosion", "doi": "10.1016/j.ijfatigue.2007.04.011", "authors": "Baptista, R.; Infante, V.; Branco, C. M.", "publication": "INTERNATIONAL JOURNAL OF FATIGUE", "year_of_publication": 2008, "UT": "WOS:000257817600006", "base_material": "Duplex S31803 (DIN 1.4462)", "base_young_modulus": "-", "base_yield_strength": 478, "base_ultimate_strength": 789, "base_elongation": 34, "weld_material": "-", "weld_young_modulus": "-", "weld_yield_strength": "-", "weld_ultimate_strength": "-", "weld_elongation": "-", "processing": "Weld toe grinding", "welding_joint": "Cruciform joint", "welding_method": "MAG", "welding_voltage": "-", "welding_current": "-", "welding_speed": "-", "preheat_temp": "-", "welding_env": "-", "residual_stress": "Longitudinal direction -71 MPa to -196 MPa; Transverse direction 7 MPa to -163 MPa", "fatigue_specimen_type": "Cruciform joint", "fatigue_specimen_thickness": 10, "fatigue_test_type": "Axial", "fatigue_temp": "-", "fatigue_env": "Air", "load_ratio": 0.1, "frequency": "6–12", "fatigue_machine": "±250 kN capacity servohydraulic fatigue test machine", "fatigue_standard": "-", "fatigue_test_control": "Stress", "stress_concentration": "1.50–2.00", "failure_location": "Weld toe"}}, {"id": "WELD2025:4916", "name": "Duplex S31803 (DIN 1.4462) | Cruciform joint", "material_family": "Welded joint", "points": [[279.0, 105338.0, 0], [180.0, 534371.0, 0], [160.0, 1139619.0, 0], [150.0, 2035053.0, 0], [139.0, 2995145.0, 0], [120.0, 10275525.0, 1], [299.0, 100518.0, 0], [200.0, 213092.0, 0], [198.0, 284031.0, 0], [195.0, 327052.0, 0], [182.0, 969510.0, 0], [151.0, 1730740.0, 0], [150.0, 1911368.0, 0]], "conditions": {"material": "Duplex S31803 (DIN 1.4462)", "am_type": "MAG", "load_ratio": "0.1", "test_type": "Axial", "temperature": "-", "surface_treatment": "-"}, "metadata": {"dataset_id": 4916, "title": "Study of the fatigue behavior in welded joints of stainless steels treated by weld toe grinding and subjected to salt water corrosion", "doi": "10.1016/j.ijfatigue.2007.04.011", "authors": "Baptista, R.; Infante, V.; Branco, C. M.", "publication": "INTERNATIONAL JOURNAL OF FATIGUE", "year_of_publication": 2008, "UT": "WOS:000257817600006", "base_material": "Duplex S31803 (DIN 1.4462)", "base_young_modulus": "-", "base_yield_strength": 478, "base_ultimate_strength": 789, "base_elongation": 34, "weld_material": "-", "weld_young_modulus": "-", "weld_yield_strength": "-", "weld_ultimate_strength": "-", "weld_elongation": "-", "processing": "-", "welding_joint": "Cruciform joint", "welding_method": "MAG", "welding_voltage": "-", "welding_current": "-", "welding_speed": "-", "preheat_temp": "-", "welding_env": "-", "residual_stress": "-", "fatigue_specimen_type": "Cruciform joint", "fatigue_specimen_thickness": 10, "fatigue_test_type": "Axial", "fatigue_temp": "-", "fatigue_env": "Air", "load_ratio": 0.1, "frequency": "6–12", "fatigue_machine": "±250 kN capacity servohydraulic fatigue test machine", "fatigue_standard": "-", "fatigue_test_control": "Stress", "stress_concentration": "1.50–2.00", "failure_location": "Weld toe"}}, {"id": "WELD2025:4917", "name": "Duplex S31803 (DIN 1.4462) | Cruciform joint", "material_family": "Welded joint", "points": [[347.0, 86919.0, 0], [346.0, 95482.0, 0], [298.0, 134364.0, 0], [300.0, 251925.0, 0], [250.0, 709684.0, 0], [228.0, 642231.0, 0], [225.0, 882760.0, 0], [246.0, 1087239.0, 0], [174.0, 2562408.0, 0], [172.0, 8816847.0, 1], [149.0, 9159292.0, 1], [149.0, 11458247.0, 1]], "conditions": {"material": "Duplex S31803 (DIN 1.4462)", "am_type": "MAG", "load_ratio": "0.1", "test_type": "Axial", "temperature": "-", "surface_treatment": "Weld toe grinding"}, "metadata": {"dataset_id": 4917, "title": "Study of the fatigue behavior in welded joints of stainless steels treated by weld toe grinding and subjected to salt water corrosion", "doi": "10.1016/j.ijfatigue.2007.04.011", "authors": "Baptista, R.; Infante, V.; Branco, C. M.", "publication": "INTERNATIONAL JOURNAL OF FATIGUE", "year_of_publication": 2008, "UT": "WOS:000257817600006", "base_material": "Duplex S31803 (DIN 1.4462)", "base_young_modulus": "-", "base_yield_strength": 478, "base_ultimate_strength": 789, "base_elongation": 34, "weld_material": "-", "weld_young_modulus": "-", "weld_yield_strength": "-", "weld_ultimate_strength": "-", "weld_elongation": "-", "processing": "Weld toe grinding", "welding_joint": "Cruciform joint", "welding_method": "MAG", "welding_voltage": "-", "welding_current": "-", "welding_speed": "-", "preheat_temp": "-", "welding_env": "-", "residual_stress": "Longitudinal direction -71 MPa to -196 MPa; Transverse direction 7 MPa to -163 MPa", "fatigue_specimen_type": "Cruciform joint", "fatigue_specimen_thickness": 10, "fatigue_test_type": "Axial", "fatigue_temp": "-", "fatigue_env": "3% NaCl solution", "load_ratio": 0.1, "frequency": "6–12", "fatigue_machine": "±250 kN capacity servohydraulic fatigue test machine", "fatigue_standard": "-", "fatigue_test_control": "Stress", "stress_concentration": "1.50–2.00", "failure_location": "Weld toe"}}, {"id": "WELD2025:4918", "name": "Duplex S31803 (DIN 1.4462) | Cruciform joint", "material_family": "Welded joint", "points": [[348.0, 40407.0, 0], [348.0, 43123.0, 0], [248.0, 98725.0, 0], [249.0, 155637.0, 0], [246.0, 197570.0, 0], [150.0, 719802.0, 0], [149.0, 996471.0, 0], [125.0, 1913930.0, 0], [124.0, 4826452.0, 0], [99.0, 3954276.0, 0], [98.0, 9973119.0, 1]], "conditions": {"material": "Duplex S31803 (DIN 1.4462)", "am_type": "MAG", "load_ratio": "0.1", "test_type": "Axial", "temperature": "-", "surface_treatment": "-"}, "metadata": {"dataset_id": 4918, "title": "Study of the fatigue behavior in welded joints of stainless steels treated by weld toe grinding and subjected to salt water corrosion", "doi": "10.1016/j.ijfatigue.2007.04.011", "authors": "Baptista, R.; Infante, V.; Branco, C. M.", "publication": "INTERNATIONAL JOURNAL OF FATIGUE", "year_of_publication": 2008, "UT": "WOS:000257817600006", "base_material": "Duplex S31803 (DIN 1.4462)", "base_young_modulus": "-", "base_yield_strength": 478, "base_ultimate_strength": 789, "base_elongation": 34, "weld_material": "-", "weld_young_modulus": "-", "weld_yield_strength": "-", "weld_ultimate_strength": "-", "weld_elongation": "-", "processing": "-", "welding_joint": "Cruciform joint", "welding_method": "MAG", "welding_voltage": "-", "welding_current": "-", "welding_speed": "-", "preheat_temp": "-", "welding_env": "-", "residual_stress": "-", "fatigue_specimen_type": "Cruciform joint", "fatigue_specimen_thickness": 10, "fatigue_test_type": "Axial", "fatigue_temp": "-", "fatigue_env": "3% NaCl solution", "load_ratio": 0.1, "frequency": "6–12", "fatigue_machine": "±250 kN capacity servohydraulic fatigue test machine", "fatigue_standard": "-", "fatigue_test_control": "Stress", "stress_concentration": "1.50–2.00", "failure_location": "Weld toe"}}, {"id": "WELD2025:4919", "name": "Austenitic 304L (SAE 30304L, DIN 1.4306) | Cruciform joint", "material_family": "Welded joint", "points": [[275.0, 278022.0, 0], [251.0, 639619.0, 0], [251.0, 833782.0, 0], [225.0, 2353480.0, 0], [225.0, 2976351.0, 0], [225.0, 8659643.0, 1], [200.0, 8993886.0, 1]], "conditions": {"material": "Austenitic 304L (SAE 30304L, DIN 1.4306)", "am_type": "MAG", "load_ratio": "0.1", "test_type": "Axial", "temperature": "-", "surface_treatment": "Weld toe grinding"}, "metadata": {"dataset_id": 4919, "title": "Study of the fatigue behavior in welded joints of stainless steels treated by weld toe grinding and subjected to salt water corrosion", "doi": "10.1016/j.ijfatigue.2007.04.011", "authors": "Baptista, R.; Infante, V.; Branco, C. M.", "publication": "INTERNATIONAL JOURNAL OF FATIGUE", "year_of_publication": 2008, "UT": "WOS:000257817600006", "base_material": "Austenitic 304L (SAE 30304L, DIN 1.4306)", "base_young_modulus": "-", "base_yield_strength": 256, "base_ultimate_strength": 698, "base_elongation": 52, "weld_material": "-", "weld_young_modulus": "-", "weld_yield_strength": "-", "weld_ultimate_strength": "-", "weld_elongation": "-", "processing": "Weld toe grinding", "welding_joint": "Cruciform joint", "welding_method": "MAG", "welding_voltage": "-", "welding_current": "-", "welding_speed": "-", "preheat_temp": "-", "welding_env": "-", "residual_stress": "-", "fatigue_specimen_type": "Cruciform joint", "fatigue_specimen_thickness": 10, "fatigue_test_type": "Axial", "fatigue_temp": "-", "fatigue_env": "Air", "load_ratio": 0.1, "frequency": "6–12", "fatigue_machine": "±250 kN capacity servohydraulic fatigue test machine", "fatigue_standard": "-", "fatigue_test_control": "Stress", "stress_concentration": "1.50–2.00", "failure_location": "Weld toe"}}, {"id": "WELD2025:4920", "name": "Austenitic 304L (SAE 30304L, DIN 1.4306) | Cruciform joint", "material_family": "Welded joint", "points": [[221.0, 318632.0, 0], [221.0, 354276.0, 0], [228.0, 431388.0, 0], [221.0, 465332.0, 0], [175.0, 513483.0, 0], [176.0, 634792.0, 0], [181.0, 955571.0, 0], [180.0, 2198393.0, 0], [161.0, 1889365.0, 0], [162.0, 2084870.0, 0], [239.0, 164856.0, 0], [237.0, 346317.0, 0], [200.0, 448039.0, 0], [160.0, 695193.0, 0], [139.0, 421697.0, 0], [160.0, 1086887.0, 0], [201.0, 1199354.0, 0], [220.0, 1791800.0, 0], [241.0, 892602.0, 0], [179.0, 1078685.0, 0], [183.0, 1962290.0, 0], [240.0, 977533.0, 1], [139.0, 606589.0, 1], [140.0, 2116693.0, 1], [139.0, 5019470.0, 1]], "conditions": {"material": "Austenitic 304L (SAE 30304L, DIN 1.4306)", "am_type": "MAG", "load_ratio": "0.1", "test_type": "Axial", "temperature": "-", "surface_treatment": "-"}, "metadata": {"dataset_id": 4920, "title": "Study of the fatigue behavior in welded joints of stainless steels treated by weld toe grinding and subjected to salt water corrosion", "doi": "10.1016/j.ijfatigue.2007.04.011", "authors": "Baptista, R.; Infante, V.; Branco, C. M.", "publication": "INTERNATIONAL JOURNAL OF FATIGUE", "year_of_publication": 2008, "UT": "WOS:000257817600006", "base_material": "Austenitic 304L (SAE 30304L, DIN 1.4306)", "base_young_modulus": "-", "base_yield_strength": 256, "base_ultimate_strength": 698, "base_elongation": 52, "weld_material": "-", "weld_young_modulus": "-", "weld_yield_strength": "-", "weld_ultimate_strength": "-", "weld_elongation": "-", "processing": "-", "welding_joint": "Cruciform joint", "welding_method": "MAG", "welding_voltage": "-", "welding_current": "-", "welding_speed": "-", "preheat_temp": "-", "welding_env": "-", "residual_stress": "-", "fatigue_specimen_type": "Cruciform joint", "fatigue_specimen_thickness": 10, "fatigue_test_type": "Axial", "fatigue_temp": "-", "fatigue_env": "Air", "load_ratio": 0.1, "frequency": "6–12", "fatigue_machine": "±250 kN capacity servohydraulic fatigue test machine", "fatigue_standard": "-", "fatigue_test_control": "Stress", "stress_concentration": "1.50–2.00", "failure_location": "Weld toe"}}, {"id": "WELD2025:4921", "name": "SAE 1050 steel | Butt Joint", "material_family": "Welded joint", "points": [[313.0, 17048.0, 0], [313.0, 23034.0, 0], [316.0, 39270.0, 0], [247.0, 60836.0, 0], [246.0, 73174.0, 0], [249.0, 86819.0, 0], [181.0, 355218.0, 0], [179.0, 407287.0, 0], [180.0, 451290.0, 0], [134.0, 1018406.0, 1]], "conditions": {"material": "SAE 1050 steel", "am_type": "Inert Gas Metal Arc Welding (welding angle 0°)", "load_ratio": "0.1", "test_type": "Axial", "temperature": "25", "surface_treatment": "Stress-relief annealing at 850°C for 1h"}, "metadata": {"dataset_id": 4921, "title": "Assessing the fatigue life of butt-welded joints under oblique loading by using local approaches", "doi": "10.1016/j.ijfatigue.2007.05.011", "authors": "Jen, Yi-Ming; Chang, Li-Yen; Fang, Chao-Feng", "publication": "INTERNATIONAL JOURNAL OF FATIGUE", "year_of_publication": 2008, "UT": "WOS:000257817700003", "base_material": "SAE 1050 steel", "base_young_modulus": 205, "base_yield_strength": 655, "base_ultimate_strength": 725, "base_elongation": 11.0, "weld_material": "AWS ER70S-6", "weld_young_modulus": "-", "weld_yield_strength": "-", "weld_ultimate_strength": "-", "weld_elongation": "-", "processing": "Stress-relief annealing at 850°C for 1h", "welding_joint": "Butt Joint", "welding_method": "Inert Gas Metal Arc Welding (welding angle 0°)", "welding_voltage": 23, "welding_current": 200, "welding_speed": 12.5, "preheat_temp": 170, "welding_env": "Shielding gas (82% Ar, 18% CO2)", "residual_stress": "-", "fatigue_specimen_type": "Notched (butt-welded joint)", "fatigue_specimen_thickness": "-", "fatigue_test_type": "Axial", "fatigue_temp": 25, "fatigue_env": "-", "load_ratio": 0.1, "frequency": 5, "fatigue_machine": "Instron 8872 hydraulic material testing system", "fatigue_standard": "-", "fatigue_test_control": "Load control", "stress_concentration": "-", "failure_location": "Weld toe"}}, {"id": "WELD2025:4922", "name": "SAE 1050 steel | Butt Joint", "material_family": "Welded joint", "points": [[312.0, 13604.0, 0], [313.0, 29264.0, 0], [313.0, 60421.0, 0], [267.0, 91076.0, 0], [269.0, 98193.0, 0], [271.0, 109548.0, 0], [270.0, 119734.0, 0], [202.0, 639647.0, 0], [202.0, 675621.0, 0], [202.0, 723446.0, 0], [111.0, 1004570.0, 1]], "conditions": {"material": "SAE 1050 steel", "am_type": "Inert Gas Metal Arc Welding (welding angle 30°)", "load_ratio": "0.1", "test_type": "Axial", "temperature": "25", "surface_treatment": "Stress-relief annealing at 850°C for 1h"}, "metadata": {"dataset_id": 4922, "title": "Assessing the fatigue life of butt-welded joints under oblique loading by using local approaches", "doi": "10.1016/j.ijfatigue.2007.05.011", "authors": "Jen, Yi-Ming; Chang, Li-Yen; Fang, Chao-Feng", "publication": "INTERNATIONAL JOURNAL OF FATIGUE", "year_of_publication": 2008, "UT": "WOS:000257817700003", "base_material": "SAE 1050 steel", "base_young_modulus": 205, "base_yield_strength": 655, "base_ultimate_strength": 725, "base_elongation": 11.0, "weld_material": "AWS ER70S-6", "weld_young_modulus": "-", "weld_yield_strength": "-", "weld_ultimate_strength": "-", "weld_elongation": "-", "processing": "Stress-relief annealing at 850°C for 1h", "welding_joint": "Butt Joint", "welding_method": "Inert Gas Metal Arc Welding (welding angle 30°)", "welding_voltage": 23, "welding_current": 200, "welding_speed": 12.5, "preheat_temp": 170, "welding_env": "Shielding gas (82% Ar, 18% CO2)", "residual_stress": "-", "fatigue_specimen_type": "Notched (butt-welded joint)", "fatigue_specimen_thickness": "-", "fatigue_test_type": "Axial", "fatigue_temp": 25, "fatigue_env": "-", "load_ratio": 0.1, "frequency": 5, "fatigue_machine": "Instron 8872 hydraulic material testing system", "fatigue_standard": "-", "fatigue_test_control": "Load control", "stress_concentration": "-", "failure_location": "Weld toe"}}, {"id": "WELD2025:4923", "name": "SAE 1050 steel | Butt Joint", "material_family": "Welded joint", "points": [[313.0, 85056.0, 0], [312.0, 114137.0, 0], [268.0, 506933.0, 0], [269.0, 675621.0, 0], [248.0, 796141.0, 0], [246.0, 882154.0, 0], [202.0, 977460.0, 1]], "conditions": {"material": "SAE 1050 steel", "am_type": "Inert Gas Metal Arc Welding (welding angle 45°)", "load_ratio": "0.1", "test_type": "Axial", "temperature": "25", "surface_treatment": "Stress-relief annealing at 850°C for 1h"}, "metadata": {"dataset_id": 4923, "title": "Assessing the fatigue life of butt-welded joints under oblique loading by using local approaches", "doi": "10.1016/j.ijfatigue.2007.05.011", "authors": "Jen, Yi-Ming; Chang, Li-Yen; Fang, Chao-Feng", "publication": "INTERNATIONAL JOURNAL OF FATIGUE", "year_of_publication": 2008, "UT": "WOS:000257817700003", "base_material": "SAE 1050 steel", "base_young_modulus": 205, "base_yield_strength": 655, "base_ultimate_strength": 725, "base_elongation": 11.0, "weld_material": "AWS ER70S-6", "weld_young_modulus": "-", "weld_yield_strength": "-", "weld_ultimate_strength": "-", "weld_elongation": "-", "processing": "Stress-relief annealing at 850°C for 1h", "welding_joint": "Butt Joint", "welding_method": "Inert Gas Metal Arc Welding (welding angle 45°)", "welding_voltage": 23, "welding_current": 200, "welding_speed": 12.5, "preheat_temp": 170, "welding_env": "Shielding gas (82% Ar, 18% CO2)", "residual_stress": "-", "fatigue_specimen_type": "Notched (butt-welded joint)", "fatigue_specimen_thickness": "-", "fatigue_test_type": "Axial", "fatigue_temp": 25, "fatigue_env": "-", "load_ratio": 0.1, "frequency": 5, "fatigue_machine": "Instron 8872 hydraulic material testing system", "fatigue_standard": "-", "fatigue_test_control": "Load control", "stress_concentration": "-", "failure_location": "Weld toe"}}, {"id": "WELD2025:4924", "name": "SAE 1050 steel | Butt Joint", "material_family": "Welded joint", "points": [[314.0, 53058.0, 0], [223.0, 245527.0, 0], [224.0, 264711.0, 0], [178.0, 997723.0, 1]], "conditions": {"material": "SAE 1050 steel", "am_type": "Inert Gas Metal Arc Welding (welding angle 60°)", "load_ratio": "0.1", "test_type": "Axial", "temperature": "25", "surface_treatment": "Stress-relief annealing at 850°C for 1h"}, "metadata": {"dataset_id": 4924, "title": "Assessing the fatigue life of butt-welded joints under oblique loading by using local approaches", "doi": "10.1016/j.ijfatigue.2007.05.011", "authors": "Jen, Yi-Ming; Chang, Li-Yen; Fang, Chao-Feng", "publication": "INTERNATIONAL JOURNAL OF FATIGUE", "year_of_publication": 2008, "UT": "WOS:000257817700003", "base_material": "SAE 1050 steel", "base_young_modulus": 205, "base_yield_strength": 655, "base_ultimate_strength": 725, "base_elongation": 11.0, "weld_material": "AWS ER70S-6", "weld_young_modulus": "-", "weld_yield_strength": "-", "weld_ultimate_strength": "-", "weld_elongation": "-", "processing": "Stress-relief annealing at 850°C for 1h", "welding_joint": "Butt Joint", "welding_method": "Inert Gas Metal Arc Welding (welding angle 60°)", "welding_voltage": 23, "welding_current": 200, "welding_speed": 12.5, "preheat_temp": 170, "welding_env": "Shielding gas (82% Ar, 18% CO2)", "residual_stress": "-", "fatigue_specimen_type": "Notched (butt-welded joint)", "fatigue_specimen_thickness": "-", "fatigue_test_type": "Axial", "fatigue_temp": 25, "fatigue_env": "-", "load_ratio": 0.1, "frequency": 5, "fatigue_machine": "Instron 8872 hydraulic material testing system", "fatigue_standard": "-", "fatigue_test_control": "Load control", "stress_concentration": "-", "failure_location": "Weld toe"}}, {"id": "WELD2025:4925", "name": "SAE 1050 steel | Butt Joint", "material_family": "Welded joint", "points": [[402.0, 41196.0, 0], [411.0, 95543.0, 0], [358.0, 95543.0, 0], [361.0, 134497.0, 0], [319.0, 281517.0, 0], [318.0, 370098.0, 0], [315.0, 138227.0, 0], [273.0, 396296.0, 0], [247.0, 990922.0, 1]], "conditions": {"material": "SAE 1050 steel", "am_type": "Inert Gas Metal Arc Welding (welding angle 90°)", "load_ratio": "0.1", "test_type": "Axial", "temperature": "25", "surface_treatment": "Stress-relief annealing at 850°C for 1h"}, "metadata": {"dataset_id": 4925, "title": "Assessing the fatigue life of butt-welded joints under oblique loading by using local approaches", "doi": "10.1016/j.ijfatigue.2007.05.011", "authors": "Jen, Yi-Ming; Chang, Li-Yen; Fang, Chao-Feng", "publication": "INTERNATIONAL JOURNAL OF FATIGUE", "year_of_publication": 2008, "UT": "WOS:000257817700003", "base_material": "SAE 1050 steel", "base_young_modulus": 205, "base_yield_strength": 655, "base_ultimate_strength": 725, "base_elongation": 11.0, "weld_material": "AWS ER70S-6", "weld_young_modulus": "-", "weld_yield_strength": "-", "weld_ultimate_strength": "-", "weld_elongation": "-", "processing": "Stress-relief annealing at 850°C for 1h", "welding_joint": "Butt Joint", "welding_method": "Inert Gas Metal Arc Welding (welding angle 90°)", "welding_voltage": 23, "welding_current": 200, "welding_speed": 12.5, "preheat_temp": 170, "welding_env": "Shielding gas (82% Ar, 18% CO2)", "residual_stress": "-", "fatigue_specimen_type": "Notched (butt-welded joint)", "fatigue_specimen_thickness": "-", "fatigue_test_type": "Axial", "fatigue_temp": 25, "fatigue_env": "-", "load_ratio": 0.1, "frequency": 5, "fatigue_machine": "Instron 8872 hydraulic material testing system", "fatigue_standard": "-", "fatigue_test_control": "Load control", "stress_concentration": "-", "failure_location": "Weld toe"}}, {"id": "WELD2025:4926", "name": "Weldable steel | Load-carrying cruciform joint", "material_family": "Welded joint", "points": [[310.0, 23635.0, 0], [306.0, 30862.0, 0], [208.0, 86594.0, 0], [212.0, 104077.0, 0], [134.0, 445975.0, 0], [140.0, 497927.0, 0], [86.0, 1808249.0, 0], [87.0, 2153491.0, 0], [79.0, 2361837.0, 0], [79.0, 2711333.0, 0]], "conditions": {"material": "Weldable steel", "am_type": "-", "load_ratio": "-", "test_type": "Tensile", "temperature": "-", "surface_treatment": "-"}, "metadata": {"dataset_id": 4926, "title": "An application of the implicit gradient method to welded structures under multiaxial fatigue loadings", "doi": "10.1016/j.ijfatigue.2008.05.007", "authors": "Cristofori, A.; Livieri, P.; Tovo, R.", "publication": "INTERNATIONAL JOURNAL OF FATIGUE", "year_of_publication": 2009, "UT": "WOS:000266710300003", "base_material": "Weldable steel", "base_young_modulus": "-", "base_yield_strength": "-", "base_ultimate_strength": "-", "base_elongation": "-", "weld_material": "-", "weld_young_modulus": "-", "weld_yield_strength": "-", "weld_ultimate_strength": "-", "weld_elongation": "-", "processing": "-", "welding_joint": "Load-carrying cruciform joint", "welding_method": "-", "welding_voltage": "-", "welding_current": "-", "welding_speed": "-", "preheat_temp": "-", "welding_env": "-", "residual_stress": "-", "fatigue_specimen_type": "Cruciform joint", "fatigue_specimen_thickness": "-", "fatigue_test_type": "Tensile", "fatigue_temp": "-", "fatigue_env": "-", "load_ratio": "-", "frequency": "-", "fatigue_machine": "-", "fatigue_standard": "-", "fatigue_test_control": "-", "stress_concentration": "-",
