Repository: yunyunfanfan/S-PA-CBB

# S-PA-CBB

Official research code, processed curve records, evaluation outputs, and manuscript source for:

> **From Physics to Selective Generation: Conditional Brownian Bridges for Sparse S–N Curve Reconstruction and Fatigue Decision-Making**

S-PA-CBB reconstructs a complete probabilistic stress–life (S–N) curve from only two to four observed fatigue tests. The method first fits an interpretable Basquin state, diagnoses whether that state is sufficient, and applies a ControlNet-style conditional Brownian-bridge residual only to curves that benefit from correction.

File: external_data/weld2025_disjoint_curves.json (part 191 of 223)
"failure_location": "Weld toe, Weld root"}}, {"id": "WELD2025:4927", "name": "Weldable steel | Tubular", "material_family": "Welded joint", "points": [[537.0, 30235.0, 0], [542.0, 38224.0, 0], [541.0, 44910.0, 0], [535.0, 57195.0, 0], [538.0, 63374.0, 0], [538.0, 70736.0, 0]], "conditions": {"material": "Weldable steel", "am_type": "-", "load_ratio": "-", "test_type": "Multiaxial, Tensile, Torsional", "temperature": "-", "surface_treatment": "-"}, "metadata": {"dataset_id": 4927, "title": "An application of the implicit gradient method to welded structures under multiaxial fatigue loadings", "doi": "10.1016/j.ijfatigue.2008.05.007", "authors": "Cristofori, A.; Livieri, P.; Tovo, R.", "publication": "INTERNATIONAL JOURNAL OF FATIGUE", "year_of_publication": 2009, "UT": "WOS:000266710300003", "base_material": "Weldable steel", "base_young_modulus": "-", "base_yield_strength": "-", "base_ultimate_strength": "-", "base_elongation": "-", "weld_material": "-", "weld_young_modulus": "-", "weld_yield_strength": "-", "weld_ultimate_strength": "-", "weld_elongation": "-", "processing": "-", "welding_joint": "Tubular", "welding_method": "-", "welding_voltage": "-", "welding_current": "-", "welding_speed": "-", "preheat_temp": "-", "welding_env": "-", "residual_stress": "-", "fatigue_specimen_type": "Tubular", "fatigue_specimen_thickness": "-", "fatigue_test_type": "Multiaxial, Tensile, Torsional", "fatigue_temp": "-", "fatigue_env": "-", "load_ratio": "-", "frequency": "-", "fatigue_machine": "-", "fatigue_standard": "-", "fatigue_test_control": "-", "stress_concentration": "-", "failure_location": "Weld toe, Weld root"}}, {"id": "WELD2025:4928", "name": "AA2024-T3 | Butt Joint (parallel to (L–T tests))", "material_family": "Welded joint", "points": [[180.0, 34493.0, 0], [180.0, 30817.0, 0], [160.0, 74608.0, 0], [160.0, 90676.0, 0], [140.0, 169993.0, 0], [140.0, 190271.0, 0], [140.0, 212968.0, 0], [140.0, 232253.0, 0], [120.0, 1465416.0, 0], [179.0, 30817.0, 0], [179.0, 35865.0, 0], [159.0, 50291.0, 0], [159.0, 61122.0, 0], [161.0, 78591.0, 0], [161.0, 93469.0, 0], [140.0, 96767.0, 0], [140.0, 122285.0, 0], [142.0, 190271.0, 0], [142.0, 209307.0, 0], [133.0, 402735.0, 0], [133.0, 454701.0, 0], [120.0, 1471781.0, 0], [177.0, 43025.0, 0], [177.0, 60857.0, 0], [157.0, 95931.0, 0], [158.0, 102820.0, 0], [160.0, 140478.0, 0], [160.0, 186192.0, 0], [139.0, 979269.0, 0], [139.0, 1031550.0, 0], [146.0, 1326376.0, 0], [130.0, 1022646.0, 0], [130.0, 340101.0, 0], [180.0, 22752.0, 0], [180.0, 29766.0, 0], [160.0, 63829.0, 0], [130.0, 380670.0, 0], [130.0, 444953.0, 0], [130.0, 511151.0, 0], [140.0, 587198.0, 0], [140.0, 602668.0, 0], [140.0, 1292327.0, 0], [179.0, 41379.0, 0], [179.0, 50509.0, 0], [145.0, 142316.0, 0], [146.0, 165629.0, 0], [133.0, 209307.0, 0], [133.0, 269129.0, 0], [131.0, 536111.0, 0], [131.0, 602668.0, 0], [142.0, 1022646.0, 0], [178.0, 45717.0, 0], [178.0, 49213.0, 0], [159.0, 64945.0, 0], [160.0, 69609.0, 0], [158.0, 77240.0, 0], [160.0, 94692.0, 0], [139.0, 179069.0, 0], [139.0, 209307.0, 0], [139.0, 236314.0, 0], [139.0, 269129.0, 0], [140.0, 1253707.0, 0], [122.0, 1446484.0, 0]], "conditions": {"material": "AA2024-T3", "am_type": "Friction Stir Welding (FSW)", "load_ratio": "0.1", "test_type": "Axial fatigue", "temperature": "-", "surface_treatment": "-"}, "metadata": {"dataset_id": 4928, "title": "Fatigue initiation behaviour throughout friction stir welded joints in AA2024-T3", "doi": "10.1016/j.ijfatigue.2010.06.001", "authors": "Lemmen, H. J. K.; Alderliesten, R. C.; Benedictus, R.", "publication": "INTERNATIONAL JOURNAL OF FATIGUE", "year_of_publication": 2010, "UT": "WOS:000281344300006", "base_material": "AA2024-T3", "base_young_modulus": "-", "base_yield_strength": "-", "base_ultimate_strength": "-", "base_elongation": "-", "weld_material": "AA2024-T3", "weld_young_modulus": "-", "weld_yield_strength": "-", "weld_ultimate_strength": "-", "weld_elongation": "-", "processing": "-", "welding_joint": "Butt Joint (parallel to (L–T tests))", "welding_method": "Friction Stir Welding (FSW)", "welding_voltage": "-", "welding_current": "-", "welding_speed": 5.83, "preheat_temp": "-", "welding_env": "-", "residual_stress": "Longitudinal residual stresses (100–175 MPa parallel to weld, negligible perpendicular to weld)", "fatigue_specimen_type": "Notched sheet specimens", "fatigue_specimen_thickness": "2.2–2.4", "fatigue_test_type": "Axial fatigue", "fatigue_temp": "-", "fatigue_env": "-", "load_ratio": 0.1, "frequency": 10, "fatigue_machine": "MTS 100 kN servo-hydraulic machine", "fatigue_standard": "-", "fatigue_test_control": "Stress-controlled", "stress_concentration": "2.94", "failure_location": "Weld zones (nugget, TMAZ, HAZ)"}}, {"id": "WELD2025:4929", "name": "AA2024-T3 | Butt Joint (perpendicular to (T-L tests))", "material_family": "Welded joint", "points": [[198.0, 37728.0, 0], [200.0, 39253.0, 0], [200.0, 42967.0, 0], [198.0, 38977.0, 0], [180.0, 69620.0, 0], [180.0, 90661.0, 0], [140.0, 1169169.0, 0], [140.0, 1247804.0, 1], [160.0, 1101797.0, 1], [200.0, 19387.0, 0], [178.0, 45934.0, 0], [177.0, 62473.0, 0], [179.0, 68378.0, 0], [179.0, 82529.0, 0], [160.0, 126189.0, 0], [160.0, 167933.0, 0], [139.0, 1004402.0, 0], [158.0, 30897.0, 0], [158.0, 39230.0, 0], [137.0, 65196.0, 0], [138.0, 71883.0, 0], [120.0, 177175.0, 0], [120.0, 223327.0, 0], [160.0, 36908.0, 0], [160.0, 39676.0, 0], [140.0, 131898.0, 0], [140.0, 158051.0, 0], [120.0, 1022931.0, 1], [160.0, 29174.0, 0], [160.0, 30986.0, 0], [136.0, 76918.0, 0], [136.0, 90241.0, 0], [118.0, 1425325.0, 1], [158.0, 20321.0, 0], [158.0, 24058.0, 0], [140.0, 63021.0, 0], [140.0, 68160.0, 0], [130.0, 272959.0, 0], [130.0, 298793.0, 0]], "conditions": {"material": "AA2024-T3", "am_type": "Friction Stir Welding (FSW)", "load_ratio": "0.1", "test_type": "Axial fatigue", "temperature": "-", "surface_treatment": "-"}, "metadata": {"dataset_id": 4929, "title": "Fatigue initiation behaviour throughout friction stir welded joints in AA2024-T3", "doi": "10.1016/j.ijfatigue.2010.06.001", "authors": "Lemmen, H. J. K.; Alderliesten, R. C.; Benedictus, R.", "publication": "INTERNATIONAL JOURNAL OF FATIGUE", "year_of_publication": 2010, "UT": "WOS:000281344300006", "base_material": "AA2024-T3", "base_young_modulus": "-", "base_yield_strength": "-", "base_ultimate_strength": "-", "base_elongation": "-", "weld_material": "AA2024-T3", "weld_young_modulus": "-", "weld_yield_strength": "-", "weld_ultimate_strength": "-", "weld_elongation": "-", "processing": "-", "welding_joint": "Butt Joint (perpendicular to (T-L tests))", "welding_method": "Friction Stir Welding (FSW)", "welding_voltage": "-", "welding_current": "-", "welding_speed": 5.83, "preheat_temp": "-", "welding_env": "-", "residual_stress": "Longitudinal residual stresses (100–175 MPa parallel to weld, negligible perpendicular to weld)", "fatigue_specimen_type": "Notched sheet specimens", "fatigue_specimen_thickness": "2.2–2.4", "fatigue_test_type": "Axial fatigue", "fatigue_temp": "-", "fatigue_env": "-", "load_ratio": 0.1, "frequency": 10, "fatigue_machine": "MTS 100 kN servo-hydraulic machine", "fatigue_standard": "-", "fatigue_test_control": "Stress-controlled", "stress_concentration": "2.94", "failure_location": "Weld zones (nugget, TMAZ, HAZ)"}}, {"id": "WELD2025:4930", "name": "X45CrSi9-3 (martensitic steel) | -", "material_family": "Welded joint", "points": [[999.0, 4917.0, 0], [533.0, 5795824.0, 0], [408.0, 176106.0, 0], [380.0, 3946457.0, 0], [404.0, 10040263.0, 1], [452.0, 11030844.0, 1]], "conditions": {"material": "X45CrSi9-3 (martensitic steel)", "am_type": "OAW (Oxy-Acetylene Welding)", "load_ratio": "-1", "test_type": "Rotating bending fatigue test", "temperature": "25", "surface_treatment": "Post-welding heat treatment (3.5h at 710°C)"}, "metadata": {"dataset_id": 4930, "title": "Influence of welding technique and temperature on fatigue properties of steel deposited with Co-based alloy hardfacing coating", "doi": "10.1016/j.ijfatigue.2010.11.016", "authors": "Deng, Hong-Xia; Shi, Hui-Ji; Tsuruoka, Seiji; Yu, Hui-Chen; Zhong, Bin", "publication": "INTERNATIONAL JOURNAL OF FATIGUE", "year_of_publication": 2012, "UT": "WOS:000297568200010", "base_material": "X45CrSi9-3 (martensitic steel)", "base_young_modulus": 219.527, "base_yield_strength": "-", "base_ultimate_strength": "-", "base_elongation": "-", "weld_material": "Stellite 12 (Co-based alloy)", "weld_young_modulus": 230.532, "weld_yield_strength": "-", "weld_ultimate_strength": "-", "weld_elongation": "-", "processing": "Post-welding heat treatment (3.5h at 710°C)", "welding_joint": "-", "welding_method": "OAW (Oxy-Acetylene Welding)", "welding_voltage": "-", "welding_current": "-", "welding_speed": "-", "preheat_temp": "-", "welding_env": "-", "residual_stress": "-", "fatigue_specimen_type": "Plat", "fatigue_specimen_thickness": 5, "fatigue_test_type": "Rotating bending fatigue test", "fatigue_temp": 25, "fatigue_env": "-", "load_ratio": -1, "frequency": 50, "fatigue_machine": "Rotating bending machine", "fatigue_standard": "-", "fatigue_test_control": "Stress-controlled", "stress_concentration": "-", "failure_location": "-"}}, {"id": "WELD2025:4931", "name": "X45CrSi9-3 (martensitic steel) | -", "material_family": "Welded joint", "points": [[960.0, 4813.0, 0], [591.0, 24653.0, 0], [437.0, 332140.0, 0], [501.0, 10549963.0, 1], [554.0, 9943058.0, 1]], "conditions": {"material": "X45CrSi9-3 (martensitic steel)", "am_type": "PTAW (Plasma Transferred Arc Welding)", "load_ratio": "-1", "test_type": "Rotating bending fatigue test", "temperature": "25", "surface_treatment": "Post-welding heat treatment (3.5h at 710°C)"}, "metadata": {"dataset_id": 4931, "title": "Influence of welding technique and temperature on fatigue properties of steel deposited with Co-based alloy hardfacing coating", "doi": "10.1016/j.ijfatigue.2010.11.016", "authors": "Deng, Hong-Xia; Shi, Hui-Ji; Tsuruoka, Seiji; Yu, Hui-Chen; Zhong, Bin", "publication": "INTERNATIONAL JOURNAL OF FATIGUE", "year_of_publication": 2012, "UT": "WOS:000297568200010", "base_material": "X45CrSi9-3 (martensitic steel)", "base_young_modulus": 219.527, "base_yield_strength": "-", "base_ultimate_strength": "-", "base_elongation": "-", "weld_material": "Stellite 12 (Co-based alloy)", "weld_young_modulus": 222.247, "weld_yield_strength": "-", "weld_ultimate_strength": "-", "weld_elongation": "-", "processing": "Post-welding heat treatment (3.5h at 710°C)", "welding_joint": "-", "welding_method": "PTAW (Plasma Transferred Arc Welding)", "welding_voltage": "-", "welding_current": "-", "welding_speed": "-", "preheat_temp": "-", "welding_env": "-", "residual_stress": "-", "fatigue_specimen_type": "Plat", "fatigue_specimen_thickness": 5, "fatigue_test_type": "Rotating bending fatigue test", "fatigue_temp": 25, "fatigue_env": "-", "load_ratio": -1, "frequency": 50, "fatigue_machine": "Rotating bending machine", "fatigue_standard": "-", "fatigue_test_control": "Stress-controlled", "stress_concentration": "-", "failure_location": "-"}}, {"id": "WELD2025:4932", "name": "X45CrSi9-3 (martensitic steel) | -", "material_family": "Welded joint", "points": [[793.0, 206996.0, 0], [504.0, 10320948.0, 1], [603.0, 9862891.0, 1]], "conditions": {"material": "X45CrSi9-3 (martensitic steel)", "am_type": "PTAW (Plasma Transferred Arc Welding)", "load_ratio": "-1", "test_type": "Rotating bending fatigue test", "temperature": "500", "surface_treatment": "Post-welding heat treatment (3.5h at 710°C)"}, "metadata": {"dataset_id": 4932, "title": "Influence of welding technique and temperature on fatigue properties of steel deposited with Co-based alloy hardfacing coating", "doi": "10.1016/j.ijfatigue.2010.11.016", "authors": "Deng, Hong-Xia; Shi, Hui-Ji; Tsuruoka, Seiji; Yu, Hui-Chen; Zhong, Bin", "publication": "INTERNATIONAL JOURNAL OF FATIGUE", "year_of_publication": 2012, "UT": "WOS:000297568200010", "base_material": "X45CrSi9-3 (martensitic steel)", "base_young_modulus": 165.207, "base_yield_strength": "-", "base_ultimate_strength": "-", "base_elongation": "-", "weld_material": "Stellite 12 (Co-based alloy)", "weld_young_modulus": 187.476, "weld_yield_strength": "-", "weld_ultimate_strength": "-", "weld_elongation": "-", "processing": "Post-welding heat treatment (3.5h at 710°C)", "welding_joint": "-", "welding_method": "PTAW (Plasma Transferred Arc Welding)", "welding_voltage": "-", "welding_current": "-", "welding_speed": "-", "preheat_temp": "-", "welding_env": "-", "residual_stress": "-", "fatigue_specimen_type": "Plat", "fatigue_specimen_thickness": 5, "fatigue_test_type": "Rotating bending fatigue test", "fatigue_temp": 500, "fatigue_env": "-", "load_ratio": -1, "frequency": 50, "fatigue_machine": "Rotating bending machine", "fatigue_standard": "-", "fatigue_test_control": "Stress-controlled", "stress_concentration": "-", "failure_location": "-"}}, {"id": "WELD2025:4933", "name": "S355J2G3, 42CrMo4 | Butt Joint (Conventional)", "material_family": "Welded joint", "points": [[296.0, 126076.0, 0], [296.0, 249599.0, 0], [296.0, 175671.0, 0], [301.0, 202704.0, 0], [242.0, 383271.0, 0], [244.0, 584965.0, 0], [186.0, 632103.0, 0], [187.0, 1036299.0, 0], [187.0, 1157465.0, 0], [131.0, 3903408.0, 0], [149.0, 6920628.0, 0], [149.0, 10092163.0, 1], [149.0, 11874312.0, 1], [124.0, 10627371.0, 1], [114.0, 10152539.0, 1], [130.0, 20104754.0, 1]], "conditions": {"material": "S355J2G3, 42CrMo4", "am_type": "MAG", "load_ratio": "-1", "test_type": "Rotating bending, constant amplitude", "temperature": "-", "surface_treatment": "Stress-relieved"}, "metadata": {"dataset_id": 4933, "title": "Application of different concepts for fatigue design of welded joints in rotating components in mechanical engineering", "doi": "10.1016/j.ijfatigue.2011.01.007", "authors": "Pyttel, Brita; Grawenhof, Peter; Berger, Christina", "publication": "INTERNATIONAL JOURNAL OF FATIGUE", "year_of_publication": 2012, "UT": "WOS:000295947100005", "base_material": "S355J2G3, 42CrMo4", "base_young_modulus": 210, "base_yield_strength": "399, 681", "base_ultimate_strength": "539, 845", "base_elongation": "38, 22", "weld_material": "-", "weld_young_modulus": 210, "weld_yield_strength": "-", "weld_ultimate_strength": "-", "weld_elongation": "-", "processing": "Stress-relieved", "welding_joint": "Butt Joint (Conventional)", "welding_method": "MAG", "welding_voltage": "-", "welding_current": "-", "welding_speed": "-", "preheat_temp": "-", "welding_env": "-", "residual_stress": "-", "fatigue_specimen_type": "Tube specimens", "fatigue_specimen_thickness": 5.5, "fatigue_test_type": "Rotating bending, constant amplitude", "fatigue_temp": "-", "fatigue_env": "-", "load_ratio": -1, "frequency": 17, "fatigue_machine": "-", "fatigue_standard": "IIW recommendations", "fatigue_test_control": "Stress", "stress_concentration": "1.31", "failure_location": "-"}}, {"id": "WELD2025:4934", "name": "S355J2G3, 42CrMo4 | Butt Joint (Modified)", "material_family": "Welded joint", "points": [[337.0, 414663.0, 0], [242.0, 1802286.0, 0], [241.0, 2066060.0, 0], [223.0, 2277441.0, 0], [243.0, 2628259.0, 0], [221.0, 2859620.0, 0], [274.0, 3883875.0, 0], [223.0, 4063115.0, 0], [222.0, 3193992.0, 0], [205.0, 10500587.0, 1], [183.0, 10030957.0, 1], [217.0, 16343772.0, 1], [203.0, 23522845.0, 1], [132.0, 10355730.0, 0]], "conditions": {"material": "S355J2G3, 42CrMo4", "am_type": "MAG", "load_ratio": "-1", "test_type": "Rotating bending, constant amplitude", "temperature": "-", "surface_treatment": "Stress-relieved"}, "metadata": {"dataset_id": 4934, "title": "Application of different concepts for fatigue design of welded joints in rotating components in mechanical engineering", "doi": "10.1016/j.ijfatigue.2011.01.007", "authors": "Pyttel, Brita; Grawenhof, Peter; Berger, Christina", "publication": "INTERNATIONAL JOURNAL OF FATIGUE", "year_of_publication": 2012, "UT": "WOS:000295947100005", "base_material": "S355J2G3, 42CrMo4", "base_young_modulus": 210, "base_yield_strength": "399, 681", "base_ultimate_strength": "539, 845", "base_elongation": "38, 22", "weld_material": "-", "weld_young_modulus": 210, "weld_yield_strength": "-", "weld_ultimate_strength": "-", "weld_elongation": "-", "processing": "Stress-relieved", "welding_joint": "Butt Joint (Modified)", "welding_method": "MAG", "welding_voltage": "-", "welding_current": "-", "welding_speed": "-", "preheat_temp": "-", "welding_env": "-", "residual_stress": "-", "fatigue_specimen_type": "Tube specimens", "fatigue_specimen_thickness": 5.5, "fatigue_test_type": "Rotating bending, constant amplitude", "fatigue_temp": "-", "fatigue_env": "-", "load_ratio": -1, "frequency": 17, "fatigue_machine": "-", "fatigue_standard": "IIW recommendations", "fatigue_test_control": "Stress", "stress_concentration": "1.30", "failure_location": "-"}}, {"id": "WELD2025:4935", "name": "S355J2G3, 42CrMo4 | Butt Joint (Conventional)", "material_family": "Welded joint", "points": [[293.0, 41784.0, 0], [239.0, 672219.0, 0]], "conditions": {"material": "S355J2G3, 42CrMo4", "am_type": "MAG", "load_ratio": "-1", "test_type": "Torsion, constant amplitude", "temperature": "-", "surface_treatment": "Stress-relieved"}, "metadata": {"dataset_id": 4935, "title": "Application of different concepts for fatigue design of welded joints in rotating components in mechanical engineering", "doi": "10.1016/j.ijfatigue.2011.01.007", "authors": "Pyttel, Brita; Grawenhof, Peter; Berger, Christina", "publication": "INTERNATIONAL JOURNAL OF FATIGUE", "year_of_publication": 2012, "UT": "WOS:000295947100005", "base_material": "S355J2G3, 42CrMo4", "base_young_modulus": 210, "base_yield_strength": "399, 681", "base_ultimate_strength": "539, 845", "base_elongation": "38, 22", "weld_material": "-", "weld_young_modulus": 210, "weld_yield_strength": "-", "weld_ultimate_strength": "-", "weld_elongation": "-", "processing": "Stress-relieved", "welding_joint": "Butt Joint (Conventional)", "welding_method": "MAG", "welding_voltage": "-", "welding_current": "-", "welding_speed": "-", "preheat_temp": "-", "welding_env": "-", "residual_stress": "-", "fatigue_specimen_type": "Tube specimens", "fatigue_specimen_thickness": 5.5, "fatigue_test_type": "Torsion, constant amplitude", "fatigue_temp": "-", "fatigue_env": "-", "load_ratio": -1, "frequency": "2-12", "fatigue_machine": "-", "fatigue_standard": "IIW recommendations", "fatigue_test_control": "Stress", "stress_concentration": "1.03", "failure_location": "-"}}, {"id": "WELD2025:4936", "name": "S355J2G3, 42CrMo4 | Butt Joint (Modified)", "material_family": "Welded joint", "points": [[333.0, 9927.0, 0], [331.0, 13019.0, 0], [327.0, 16410.0, 0], [297.0, 113197.0, 0], [295.0, 153272.0, 0], [293.0, 287811.0, 0], [257.0, 338232.0, 0], [277.0, 1065199.0, 0], [241.0, 2938680.0, 0], [240.0, 3392466.0, 0], [230.0, 3504689.0, 0], [224.0, 1927916.0, 1]], "conditions": {"material": "S355J2G3, 42CrMo4", "am_type": "MAG", "load_ratio": "-1", "test_type": "Torsion, constant amplitude", "temperature": "-", "surface_treatment": "Stress-relieved"}, "metadata": {"dataset_id": 4936, "title": "Application of different concepts for fatigue design of welded joints in rotating components in mechanical engineering", "doi": "10.1016/j.ijfatigue.2011.01.007", "authors": "Pyttel, Brita; Grawenhof, Peter; Berger, Christina", "publication": "INTERNATIONAL JOURNAL OF FATIGUE", "year_of_publication": 2012, "UT": "WOS:000295947100005", "base_material": "S355J2G3, 42CrMo4", "base_young_modulus": 210, "base_yield_strength": "399, 681", "base_ultimate_strength": "539, 845", "base_elongation": "38, 22", "weld_material": "-", "weld_young_modulus": 210, "weld_yield_strength": "-", "weld_ultimate_strength": "-", "weld_elongation": "-", "processing": "Stress-relieved", "welding_joint": "Butt Joint (Modified)", "welding_method": "MAG", "welding_voltage": "-", "welding_current": "-", "welding_speed": "-", "preheat_temp": "-", "welding_env": "-", "residual_stress": "-", "fatigue_specimen_type": "Tube specimens", "fatigue_specimen_thickness": 5.5, "fatigue_test_type": "Torsion, constant amplitude", "fatigue_temp": "-", "fatigue_env": "-", "load_ratio": -1, "frequency": "2-12", "fatigue_machine": "-", "fatigue_standard": "IIW recommendations", "fatigue_test_control": "Stress", "stress_concentration": "0.94", "failure_location": "-"}}, {"id": "WELD2025:4937", "name": "S355J2G3, 42CrMo4 | Butt Joint (Modified)", "material_family": "Welded joint", "points": [[460.0, 402821.0, 0], [404.0, 757789.0, 0], [372.0, 2335590.0, 0], [330.0, 10816792.0, 1]], "conditions": {"material": "S355J2G3, 42CrMo4", "am_type": "MAG", "load_ratio": "-1", "test_type": "Torsion, variable amplitude", "temperature": "-", "surface_treatment": "Stress-relieved"}, "metadata": {"dataset_id": 4937, "title": "Application of different concepts for fatigue design of welded joints in rotating components in mechanical engineering", "doi": "10.1016/j.ijfatigue.2011.01.007", "authors": "Pyttel, Brita; Grawenhof, Peter; Berger, Christina", "publication": "INTERNATIONAL JOURNAL OF FATIGUE", "year_of_publication": 2012, "UT": "WOS:000295947100005", "base_material": "S355J2G3, 42CrMo4", "base_young_modulus": 210, "base_yield_strength": "399, 681", "base_ultimate_strength": "539, 845", "base_elongation": "38, 22", "weld_material": "-", "weld_young_modulus": 210, "weld_yield_strength": "-", "weld_ultimate_strength": "-", "weld_elongation": "-", "processing": "Stress-relieved", "welding_joint": "Butt Joint (Modified)", "welding_method": "MAG", "welding_voltage": "-", "welding_current": "-", "welding_speed": "-", "preheat_temp": "-", "welding_env": "-", "residual_stress": "-", "fatigue_specimen_type": "Tube specimens", "fatigue_specimen_thickness": 5.5, "fatigue_test_type": "Torsion, variable amplitude", "fatigue_temp": "-", "fatigue_env": "-", "load_ratio": -1, "frequency": "2-12", "fatigue_machine": "-", "fatigue_standard": "IIW recommendations", "fatigue_test_control": "Stress", "stress_concentration": "0.94", "failure_location": "-"}}, {"id": "WELD2025:4938", "name": "S355J2G3, 42CrMo4 | Butt Joint (Conventional)", "material_family": "Welded joint", "points": [[395.0, 64661.0, 0], [393.0, 176545.0, 0], [322.0, 125667.0, 0], [320.0, 185219.0, 0], [317.0, 416544.0, 0], [248.0, 512433.0, 0], [246.0, 1209682.0, 0], [248.0, 1845854.0, 0], [175.0, 6198401.0, 0], [177.0, 9997084.0, 1]], "conditions": {"material": "S355J2G3, 42CrMo4", "am_type": "Laser", "load_ratio": "-1", "test_type": "Tension-compression, constant amplitude", "temperature": "-", "surface_treatment": "Stress-relieved"}, "metadata": {"dataset_id": 4938, "title": "Application of different concepts for fatigue design of welded joints in rotating components in mechanical engineering", "doi": "10.1016/j.ijfatigue.2011.01.007", "authors": "Pyttel, Brita; Grawenhof, Peter; Berger, Christina", "publication": "INTERNATIONAL JOURNAL OF FATIGUE", "year_of_publication": 2012, "UT": "WOS:000295947100005", "base_material": "S355J2G3, 42CrMo4", "base_young_modulus": 210, "base_yield_strength": "440, 736", "base_ultimate_strength": "559, 913", "base_elongation": "34, 16", "weld_material": "-", "weld_young_modulus": 210, "weld_yield_strength": "-", "weld_ultimate_strength": "-", "weld_elongation": "-", "processing": "Stress-relieved", "welding_joint": "Butt Joint (Conventional)", "welding_method": "Laser", "welding_voltage": "-", "welding_current": "-", "welding_speed": "-", "preheat_temp": "-", "welding_env": "-", "residual_stress": "-", "fatigue_specimen_type": "Flat specimens", "fatigue_specimen_thickness": 5.5, "fatigue_test_type": "Tension-compression, constant amplitude", "fatigue_temp": "-", "fatigue_env": "-", "load_ratio": -1, "frequency": "16-30", "fatigue_machine": "-", "fatigue_standard": "IIW recommendations", "fatigue_test_control": "Stress", "stress_concentration": "1.5", "failure_location": "-"}}, {"id": "WELD2025:4939", "name": "S355J2G3, 42CrMo4 | Butt Joint (Modified)", "material_family": "Welded joint", "points": [[462.0, 57104.0, 0], [471.0, 142494.0, 0], [463.0, 217417.0, 0], [393.0, 163593.0, 0], [395.0, 509508.0, 0], [323.0, 236042.0, 0], [397.0, 756198.0, 0], [318.0, 826981.0, 0], [322.0, 1185632.0, 0], [279.0, 734866.0, 0], [279.0, 861791.0, 0], [280.0, 930034.0, 0], [248.0, 1607047.0, 0], [248.0, 10215901.0, 1], [284.0, 10009291.0, 1]], "conditions": {"material": "S355J2G3, 42CrMo4", "am_type": "Laser", "load_ratio": "-1", "test_type": "Tension-compression, constant amplitude", "temperature": "-", "surface_treatment": "Stress-relieved"}, "metadata": {"dataset_id": 4939, "title": "Application of different concepts for fatigue design of welded joints in rotating components in mechanical engineering", "doi": "10.1016/j.ijfatigue.2011.01.007", "authors": "Pyttel, Brita; Grawenhof, Peter; Berger, Christina", "publication": "INTERNATIONAL JOURNAL OF FATIGUE", "year_of_publication": 2012, "UT": "WOS:000295947100005", "base_material": "S355J2G3, 42CrMo4", "base_young_modulus": 210, "base_yield_strength": "440, 736", "base_ultimate_strength": "559, 913", "base_elongation": "34, 16", "weld_material": "-", "weld_young_modulus": 210, "weld_yield_strength": "-", "weld_ultimate_strength": "-", "weld_elongation": "-", "processing": "Stress-relieved", "welding_joint": "Butt Joint (Modified)", "welding_method": "Laser", "welding_voltage": "-", "welding_current": "-", "welding_speed": "-", "preheat_temp": "-", "welding_env": "-", "residual_stress": "-", "fatigue_specimen_type": "Flat specimens", "fatigue_specimen_thickness": 5.5, "fatigue_test_type": "Tension-compression, constant amplitude", "fatigue_temp": "-", "fatigue_env": "-", "load_ratio": -1, "frequency": "16-30", "fatigue_machine": "-", "fatigue_standard": "IIW recommendations", "fatigue_test_control": "Stress", "stress_concentration": "1.4", "failure_location": "-"}}, {"id": "WELD2025:4940", "name": "S355J2G3, 42CrMo4 | Butt Joint (Conventional)", "material_family": "Welded joint", "points": [[771.0, 163878.0, 0], [655.0, 184281.0, 0], [642.0, 350946.0, 0], [649.0, 414434.0, 0], [529.0, 282984.0, 0], [533.0, 1130982.0, 0]], "conditions": {"material": "S355J2G3, 42CrMo4", "am_type": "Laser", "load_ratio": "-1", "test_type": "Tension-compression, variable amplitude", "temperature": "-", "surface_treatment": "Stress-relieved"}, "metadata": {"dataset_id": 4940, "title": "Application of different concepts for fatigue design of welded joints in rotating components in mechanical engineering", "doi": "10.1016/j.ijfatigue.2011.01.007", "authors": "Pyttel, Brita; Grawenhof, Peter; Berger, Christina", "publication": "INTERNATIONAL JOURNAL OF FATIGUE", "year_of_publication": 2012, "UT": "WOS:000295947100005", "base_material": "S355J2G3, 42CrMo4", "base_young_modulus": 210, "base_yield_strength": "440, 736", "base_ultimate_strength": "559, 913", "base_elongation": "34, 16", "weld_material": "-", "weld_young_modulus": 210, "weld_yield_strength": "-", "weld_ultimate_strength": "-", "weld_elongation": "-", "processing": "Stress-relieved", "welding_joint": "Butt Joint (Conventional)", "welding_method": "Laser", "welding_voltage": "-", "welding_current": "-", "welding_speed": "-", "preheat_temp": "-", "welding_env": "-", "residual_stress": "-", "fatigue_specimen_type": "Flat specimens", "fatigue_specimen_thickness": 5.5, "fatigue_test_type": "Tension-compression, variable amplitude", "fatigue_temp": "-", "fatigue_env": "-", "load_ratio": -1, "frequency": "16-30", "fatigue_machine": "-", "fatigue_standard": "IIW recommendations", "fatigue_test_control": "Stress", "stress_concentration": "1.5", "failure_location": "-"}}, {"id": "WELD2025:4941", "name": "S355J2G3, 42CrMo4 | Butt Joint (Modified)", "material_family": "Welded joint", "points": [[775.0, 318664.0, 0], [654.0, 355858.0, 0], [656.0, 392102.0, 0], [649.0, 423136.0, 0], [649.0, 463010.0, 0], [643.0, 598260.0, 0], [530.0, 1299023.0, 0], [573.0, 881524.0, 0], [532.0, 3827686.0, 0], [513.0, 5525104.0, 0], [533.0, 5155835.0, 0]], "conditions": {"material": "S355J2G3, 42CrMo4", "am_type": "Laser", "load_ratio": "-1", "test_type": "Tension-compression, variable amplitude", "temperature": "-", "surface_treatment": "Stress-relieved"}, "metadata": {"dataset_id": 4941, "title": "Application of different concepts for fatigue design of welded joints in rotating components in mechanical engineering", "doi": "10.1016/j.ijfatigue.2011.01.007", "authors": "Pyttel, Brita; Grawenhof, Peter; Berger, Christina", "publication": "INTERNATIONAL JOURNAL OF FATIGUE", "year_of_publication": 2012, "UT": "WOS:000295947100005", "base_material": "S355J2G3, 42CrMo4", "base_young_modulus": 210, "base_yield_strength": "440, 736", "base_ultimate_strength": "559, 913", "base_elongation": "34, 16", "weld_material": "-", "weld_young_modulus": 210, "weld_yield_strength": "-", "weld_ultimate_strength": "-", "weld_elongation": "-", "processing": "Stress-relieved", "welding_joint": "Butt Joint (Modified)", "welding_method": "Laser", "welding_voltage": "-", "welding_current": "-", "welding_speed": "-", "preheat_temp": "-", "welding_env": "-", "residual_stress": "-", "fatigue_specimen_type": "Flat specimens", "fatigue_specimen_thickness": 5.5, "fatigue_test_type": "Tension-compression, variable amplitude", "fatigue_temp": "-", "fatigue_env": "-", "load_ratio": -1, "frequency": "16-30", "fatigue_machine": "-", "fatigue_standard": "IIW recommendations", "fatigue_test_control": "Stress", "stress_concentration": "1.4", "failure_location": "-"}}, {"id": "WELD2025:4942", "name": "S355J2G3, 42CrMo4 | Butt Joint (Conventional)", "material_family": "Welded joint", "points": [[392.0, 68026.0, 0], [392.0, 97862.0, 0], [395.0, 119092.0, 0], [318.0, 125231.0, 0], [246.0, 270889.0, 0], [175.0, 790598.0, 0], [243.0, 678215.0, 0], [246.0, 442473.0, 0], [321.0, 641555.0, 0], [323.0, 518195.0, 0], [176.0, 1098665.0, 0], [177.0, 1743594.0, 0], [174.0, 10023548.0, 1]], "conditions": {"material": "S355J2G3, 42CrMo4", "am_type": "TIG", "load_ratio": "-1", "test_type": "Tension-compression, constant amplitude", "temperature": "-", "surface_treatment": "Stress-relieved"}, "metadata": {"dataset_id": 4942, "title": "Application of different concepts for fatigue design of welded joints in rotating components in mechanical engineering", "doi": "10.1016/j.ijfatigue.2011.01.007", "authors": "Pyttel, Brita; Grawenhof, Peter; Berger, Christina", "publication": "INTERNATIONAL JOURNAL OF FATIGUE", "year_of_publication": 2012, "UT": "WOS:000295947100005", "base_material": "S355J2G3, 42CrMo4", "base_young_modulus": 210, "base_yield_strength": "440, 736", "base_ultimate_strength": "559, 913", "base_elongation": "34, 16", "weld_material": "-", "weld_young_modulus": 210, "weld_yield_strength": "-", "weld_ultimate_strength": "-", "weld_elongation": "-", "processing": "Stress-relieved", "welding_joint": "Butt Joint (Conventional)", "welding_method": "TIG", "welding_voltage": "-", "welding_current": "-", "welding_speed": "-", "preheat_temp": "-", "welding_env": "-", "residual_stress": "-", "fatigue_specimen_type": "Flat specimens", "fatigue_specimen_thickness": 5.5, "fatigue_test_type": "Tension-compression, constant amplitude", "fatigue_temp": "-", "fatigue_env": "-", "load_ratio": -1, "frequency": "16-30", "fatigue_machine": "-", "fatigue_standard": "IIW recommendations", "fatigue_test_control": "Stress", "stress_concentration": "1.5", "failure_location": "-"}}, {"id": "WELD2025:4943", "name": "S355J2G3, 42CrMo4 | Butt Joint (Modified)", "material_family": "Welded joint", "points": [[393.0, 129110.0, 0], [394.0, 47288.0, 0], [317.0, 111574.0, 0], [319.0, 120277.0, 0], [258.0, 150397.0, 0], [319.0, 191977.0, 0], [260.0, 339436.0, 0], [263.0, 365913.0, 0], [258.0, 1229680.0, 0], [198.0, 617391.0, 0], [168.0, 10195925.0, 1], [197.0, 10507338.0, 1]], "conditions": {"material": "S355J2G3, 42CrMo4", "am_type": "TIG", "load_ratio": "-1", "test_type": "Tension-compression, constant amplitude", "temperature": "-", "surface_treatment": "Stress-relieved"}, "metadata": {"dataset_id": 4943, "title": "Application of different concepts for fatigue design of welded joints in rotating components in mechanical engineering", "doi": "10.1016/j.ijfatigue.2011.01.007", "authors": "Pyttel, Brita; Grawenhof, Peter; Berger, Christina", "publication": "INTERNATIONAL JOURNAL OF FATIGUE", "year_of_publication": 2012, "UT": "WOS:000295947100005", "base_material": "S355J2G3, 42CrMo4", "base_young_modulus": 210, "base_yield_strength": "440, 736", "base_ultimate_strength": "559, 913", "base_elongation": "34, 16", "weld_material": "-", "weld_young_modulus": 210, "weld_yield_strength": "-", "weld_ultimate_strength": "-", "weld_elongation": "-", "processing": "Stress-relieved", "welding_joint": "Butt Joint (Modified)", "welding_method": "TIG", "welding_voltage": "-", "welding_current": "-", "welding_speed": "-", "preheat_temp": "-", "welding_env": "-", "residual_stress": "-", "fatigue_specimen_type": "Flat specimens", "fatigue_specimen_thickness": 5.5, "fatigue_test_type": "Tension-compression, constant amplitude", "fatigue_temp": "-", "fatigue_env": "-", "load_ratio": -1, "frequency": "16-30", "fatigue_machine": "-", "fatigue_standard": "IIW recommendations", "fatigue_test_control": "Stress", "stress_concentration": "1.4", "failure_location": "-"}}, {"id": "WELD2025:4944", "name": "S355J2G3, 42CrMo4 | Butt Joint (Conventional)", "material_family": "Welded joint", "points": [[775.0, 289550.0, 0], [768.0, 411739.0, 0], [641.0, 533125.0, 0], [646.0, 784924.0, 0], [527.0, 618522.0, 0], [529.0, 779193.0, 0], [521.0, 894880.0, 0], [645.0, 222992.0, 0]], "conditions": {"material": "S355J2G3, 42CrMo4", "am_type": "TIG", "load_ratio": "-1", "test_type": "Tension-compression, variable amplitude", "temperature": "-", "surface_treatment": "Stress-relieved"}, "metadata": {"dataset_id": 4944, "title": "Application of different concepts for fatigue design of welded joints in rotating components in mechanical engineering", "doi": "10.1016/j.ijfatigue.2011.01.007", "authors": "Pyttel, Brita; Grawenhof, Peter; Berger, Christina", "publication": "INTERNATIONAL JOURNAL OF FATIGUE", "year_of_publication": 2012, "UT": "WOS:000295947100005", "base_material": "S355J2G3, 42CrMo4", "base_young_modulus": 210, "base_yield_strength": "440, 736", "base_ultimate_strength": "559, 913", "base_elongation": "34, 16", "weld_material": "-", "weld_young_modulus": 210, "weld_yield_strength": "-", "weld_ultimate_strength": "-", "weld_elongation": "-", "processing": "Stress-relieved", "welding_joint": "Butt Joint (Conventional)", "welding_method": "TIG", "welding_voltage": "-", "welding_current": "-", "welding_speed": "-", "preheat_temp": "-", "welding_env": "-", "residual_stress": "-", "fatigue_specimen_type": "Flat specimens", "fatigue_specimen_thickness": 5.5, "fatigue_test_type": "Tension-compression, variable amplitude", "fatigue_temp": "-", "fatigue_env": "-", "load_ratio": -1, "frequency": "16-30", "fatigue_machine": "-", "fatigue_standard": "IIW recommendations", "fatigue_test_control": "Stress", "stress_concentration": "1.5", "failure_location": "-"}}, {"id": "WELD2025:4945", "name": "S355J2G3, 42CrMo4 | Butt Joint (Modified)", "material_family": "Welded joint", "points": [[773.0, 207160.0, 0], [768.0, 229834.0, 0], [650.0, 425700.0, 0], [652.0, 475058.0, 0], [524.0, 1082719.0, 0], [526.0, 1167123.0, 0]], "conditions": {"material": "S355J2G3, 42CrMo4", "am_type": "TIG", "load_ratio": "-1", "test_type": "Tension-compression, variable amplitude", "temperature": "-", "surface_treatment": "Stress-relieved"}, "metadata": {"dataset_id": 4945, "title": "Application of different concepts for fatigue design of welded joints in rotating components in mechanical engineering", "doi": "10.1016/j.ijfatigue.2011.01.007", "authors": "Pyttel, Brita; Grawenhof, Peter; Berger, Christina", "publication": "INTERNATIONAL JOURNAL OF FATIGUE", "year_of_publication": 2012, "UT": "WOS:000295947100005", "base_material": "S355J2G3, 42CrMo4", "base_young_modulus": 210, "base_yield_strength": "440, 736", "base_ultimate_strength": "559, 913", "base_elongation": "34, 16", "weld_material": "-", "weld_young_modulus": 210, "weld_yield_strength": "-", "weld_ultimate_strength": "-", "weld_elongation": "-", "processing": "Stress-relieved", "welding_joint": "Butt Joint (Modified)", "welding_method": "TIG", "welding_voltage": "-", "welding_current": "-", "welding_speed": "-", "preheat_temp": "-", "welding_env": "-", "residual_stress": "-", "fatigue_specimen_type": "Flat specimens", "fatigue_specimen_thickness": 5.5, "fatigue_test_type": "Tension-compression, variable amplitude", "fatigue_temp": "-", "fatigue_env": "-", "load_ratio": -1, "frequency": "16-30", "fatigue_machine": "-", "fatigue_standard": "IIW recommendations", "fatigue_test_control": "Stress", "stress_concentration": "1.4", "failure_location": "-"}}, {"id": "WELD2025:4946", "name": "S355J2H (EN 10210-1) | K-joint", "material_family": "Welded joint", "points": [[130.0, 1600000.0, 0], [124.0, 2040000.0, 0], [124.0, 2260000.0, 0], [124.0, 3320000.0, 0], [146.0, 979000.0, 0], [149.0, 1220000.0, 0], [153.0, 1890000.0, 0], [153.0, 2630000.0, 0], [253.0, 232000.0, 0], [259.0, 244000.0, 0], [242.0, 157000.0, 0], [231.0, 204000.0, 0], [259.0, 235000.0, 0], [253.0, 247000.0, 0]], "conditions": {"material": "S355J2H (EN 10210-1)", "am_type": "Flux Cored Arc Welding (FCAW) with active gas", "load_ratio": "0.1, 10", "test_type": "High-cycle fatigue (axial loading)", "temperature": "-", "surface_treatment": "Needle-peening (post-weld treatment)"}, "metadata": {"dataset_id": 4946, "title": "Effect of tensile residual stresses on fatigue crack growth and S-N curves in tubular joints loaded in compression", "doi": "10.1016/j.ijfatigue.2011.07.013", "authors": "Acevedo, C.; Nussbaumer, A.", "publication": "INTERNATIONAL JOURNAL OF FATIGUE", "year_of_publication": 2012, "UT": "WOS:000297612000018", "base_material": "S355J2H (EN 10210-1)", "base_young_modulus": "-", "base_yield_strength": 345, "base_ultimate_strength": "-", "base_elongation": "-", "weld_material": "-", "weld_young_modulus": "-", "weld_yield_strength": "-", "weld_ultimate_strength": "-", "weld_elongation": "-", "processing": "Needle-peening (post-weld treatment)", "welding_joint": "K-joint", "welding_method": "Flux Cored Arc Welding (FCAW) with active gas", "welding_voltage": "-", "welding_current": "-", "welding_speed": "-", "preheat_temp": "-", "welding_env": "-", "residual_stress": "-", "fatigue_specimen_type": "Large-scale tubular truss beams (K-joints)", "fatigue_specimen_thickness": 20, "fatigue_test_type": "High-cycle fatigue (axial loading)", "fatigue_temp": "-", "fatigue_env": "-", "load_ratio": "0.1, 10", "frequency": "-", "fatigue_machine": "-", "fatigue_standard": "IIW, Eurocode 3, CIDECT", "fatigue_test_control": "Load control", "stress_concentration": "-", "failure_location": "Weld toe"}}, {"id": "WELD2025:4954", "name": "Steel S355J2+N | Cruciform joint with fillet welds", "material_family": "Welded joint", "points": [[185.0, 242403.0, 0], [183.0, 541560.0, 0], [125.0, 1429528.0, 0], [127.0, 1713976.0, 0], [206.0, 182433.0, 0], [202.0, 413626.0, 0], [185.0, 541819.0, 0], [192.0, 561679.0, 0], [132.0, 902207.0, 0], [145.0, 1192696.0, 0], [133.0, 1231042.0, 0], [130.0, 1408741.0, 0], [134.0, 1884509.0, 0], [121.0, 2238429.0, 0], [112.0, 2845337.0, 0], [101.0, 5183335.0, 0], [101.0, 8462912.0, 0]], "conditions": {"material": "Steel S355J2+N", "am_type": "MAG (Metal Active Gas, MAG 135)", "load_ratio": "0.1", "test_type": "Axial (tensile)", "temperature": "-", "surface_treatment": "-"}, "metadata": {"dataset_id": 4954, "title": "Fatigue strength of fillet welds subjected to multi-axial stresses", "doi": "10.1016/j.ijfatigue.2012.06.004", "authors": "Bokesjo, M.; Al-Emrani, M.; Svensson, T.", "publication": "INTERNATIONAL JOURNAL OF FATIGUE", "year_of_publication": 2012, "UT": "WOS:000308057100004", "base_material": "Steel S355J2+N", "base_young_modulus": "-", "base_yield_strength":
