Repository: yunyunfanfan/S-PA-CBB

# S-PA-CBB

Official research code, processed curve records, evaluation outputs, and manuscript source for:

> **From Physics to Selective Generation: Conditional Brownian Bridges for Sparse S–N Curve Reconstruction and Fatigue Decision-Making**

S-PA-CBB reconstructs a complete probabilistic stress–life (S–N) curve from only two to four observed fatigue tests. The method first fits an interpretable Basquin state, diagnoses whether that state is sufficient, and applies a ControlNet-style conditional Brownian-bridge residual only to curves that benefit from correction.

File: external_data/weld2025_disjoint_curves.json (part 192 of 223)
"-", "base_ultimate_strength": "-", "base_elongation": "-", "weld_material": "Steel S355J2+N", "weld_young_modulus": "-", "weld_yield_strength": "-", "weld_ultimate_strength": "-", "weld_elongation": "-", "processing": "-", "welding_joint": "Cruciform joint with fillet welds", "welding_method": "MAG (Metal Active Gas, MAG 135)", "welding_voltage": "-", "welding_current": "-", "welding_speed": "-", "preheat_temp": "-", "welding_env": "-", "residual_stress": "-", "fatigue_specimen_type": "Cruciform specimen", "fatigue_specimen_thickness": 16, "fatigue_test_type": "Axial (tensile)", "fatigue_temp": "-", "fatigue_env": "-", "load_ratio": 0.1, "frequency": "7–10", "fatigue_machine": "Tensile test machine", "fatigue_standard": "-", "fatigue_test_control": "Load", "stress_concentration": "-", "failure_location": "Weld throat, root"}}, {"id": "WELD2025:4955", "name": "DIN S235JR structural steel, DIN S355MC structural steel | T-Joint", "material_family": "Welded joint", "points": [[113.0, 93069.0, 0], [150.0, 18591.0, 0], [75.0, 249169.0, 0], [75.0, 146342.0, 0], [150.0, 19865.0, 0], [113.0, 63414.0, 0], [75.0, 181782.0, 0], [75.0, 233919.0, 0], [150.0, 32902.0, 0], [150.0, 26038.0, 0], [113.0, 58579.0, 0], [75.0, 349212.0, 0], [75.0, 281018.0, 0], [100.0, 42957.0, 0], [75.0, 157424.0, 0], [125.0, 12563.0, 0], [100.0, 28102.0, 0], [50.0, 507653.0, 0], [50.0, 1001102.0, 0], [50.0, 833168.0, 0], [42.0, 1975586.0, 0], [75.0, 125030.0, 0], [50.0, 905027.0, 0], [75.0, 163166.0, 0], [58.0, 274438.0, 0], [58.0, 251114.0, 0], [75.0, 103352.0, 0], [58.0, 262625.0, 0], [100.0, 94557.0, 0], [50.0, 740670.0, 0], [100.0, 62922.0, 0], [100.0, 65556.0, 0]], "conditions": {"material": "DIN S235JR structural steel, DIN S355MC structural steel", "am_type": "Laser stake-welding", "load_ratio": "0", "test_type": "Cyclic tension loading", "temperature": "-", "surface_treatment": "-"}, "metadata": {"dataset_id": 4955, "title": "J-integral-based approach to fatigue assessment of laser stake-welded T-joints", "doi": "10.1016/j.ijfatigue.2012.09.019", "authors": "Frank, Darko; Remes, Heikki; Romanoff, Jani", "publication": "INTERNATIONAL JOURNAL OF FATIGUE", "year_of_publication": 2013, "UT": "WOS:000313467300035", "base_material": "DIN S235JR structural steel, DIN S355MC structural steel", "base_young_modulus": 206, "base_yield_strength": "235, 355", "base_ultimate_strength": "355, 400", "base_elongation": "-", "weld_material": "-", "weld_young_modulus": "-", "weld_yield_strength": "-", "weld_ultimate_strength": "-", "weld_elongation": "-", "processing": "-", "welding_joint": "T-Joint", "welding_method": "Laser stake-welding", "welding_voltage": "-", "welding_current": "-", "welding_speed": "-", "preheat_temp": "-", "welding_env": "-", "residual_stress": "-", "fatigue_specimen_type": "Laser stake-welded T-joint", "fatigue_specimen_thickness": 2.5, "fatigue_test_type": "Cyclic tension loading", "fatigue_temp": "-", "fatigue_env": "-", "load_ratio": 0, "frequency": "-", "fatigue_machine": "MTS machine", "fatigue_standard": "-", "fatigue_test_control": "Load", "stress_concentration": "-", "failure_location": "Weld root"}}, {"id": "WELD2025:4956", "name": "- | Overlapped specimen", "material_family": "Welded joint", "points": [[179.0, 88634.0, 0], [166.0, 229648.0, 0], [136.0, 426594.0, 0], [105.0, 757422.0, 0], [82.0, 1168131.0, 0], [185.0, 143097.0, 0], [162.0, 284458.0, 0], [115.0, 688381.0, 0], [88.0, 1723456.0, 0]], "conditions": {"material": "-", "am_type": "-", "load_ratio": "-", "test_type": "Constant amplitude fatigue loading (CAFL)", "temperature": "-", "surface_treatment": "-"}, "metadata": {"dataset_id": 4956, "title": "A comparative study of different fatigue failure assessments of welded bridge details", "doi": "10.1016/j.ijfatigue.2012.12.010", "authors": "Aygul, Mustafa; Bokesjo, Mathias; Heshmati, Mohsen; Al-Emrani, Mohammad", "publication": "INTERNATIONAL JOURNAL OF FATIGUE", "year_of_publication": 2013, "UT": "WOS:000316643500006", "base_material": "-", "base_young_modulus": "-", "base_yield_strength": "-", "base_ultimate_strength": "-", "base_elongation": "-", "weld_material": "-", "weld_young_modulus": "-", "weld_yield_strength": "-", "weld_ultimate_strength": "-", "weld_elongation": "-", "processing": "-", "welding_joint": "Overlapped specimen", "welding_method": "-", "welding_voltage": "-", "welding_current": "-", "welding_speed": "-", "preheat_temp": "-", "welding_env": "-", "residual_stress": "-", "fatigue_specimen_type": "Overlapped specimen", "fatigue_specimen_thickness": 12.7, "fatigue_test_type": "Constant amplitude fatigue loading (CAFL)", "fatigue_temp": "-", "fatigue_env": "-", "load_ratio": "-", "frequency": "-", "fatigue_machine": "-", "fatigue_standard": "Eurocode, IIW recommendations", "fatigue_test_control": "Stress", "stress_concentration": "-", "failure_location": "main plate"}}, {"id": "WELD2025:4957", "name": "- | Overlapped specimen", "material_family": "Welded joint", "points": [[124.0, 105428.0, 0], [94.0, 266422.0, 0], [58.0, 949320.0, 0], [52.0, 2929392.0, 0], [126.0, 134811.0, 0], [102.0, 277244.0, 0], [75.0, 1057618.0, 0], [63.0, 1671810.0, 0], [57.0, 2114092.0, 0]], "conditions": {"material": "-", "am_type": "-", "load_ratio": "-", "test_type": "Constant amplitude fatigue loading (CAFL)", "temperature": "-", "surface_treatment": "-"}, "metadata": {"dataset_id": 4957, "title": "A comparative study of different fatigue failure assessments of welded bridge details", "doi": "10.1016/j.ijfatigue.2012.12.010", "authors": "Aygul, Mustafa; Bokesjo, Mathias; Heshmati, Mohsen; Al-Emrani, Mohammad", "publication": "INTERNATIONAL JOURNAL OF FATIGUE", "year_of_publication": 2013, "UT": "WOS:000316643500006", "base_material": "-", "base_young_modulus": "-", "base_yield_strength": "-", "base_ultimate_strength": "-", "base_elongation": "-", "weld_material": "-", "weld_young_modulus": "-", "weld_yield_strength": "-", "weld_ultimate_strength": "-", "weld_elongation": "-", "processing": "-", "welding_joint": "Overlapped specimen", "welding_method": "-", "welding_voltage": "-", "welding_current": "-", "welding_speed": "-", "preheat_temp": "-", "welding_env": "-", "residual_stress": "-", "fatigue_specimen_type": "Overlapped specimen", "fatigue_specimen_thickness": 12.7, "fatigue_test_type": "Constant amplitude fatigue loading (CAFL)", "fatigue_temp": "-", "fatigue_env": "-", "load_ratio": "-", "frequency": "-", "fatigue_machine": "-", "fatigue_standard": "Eurocode, IIW recommendations", "fatigue_test_control": "Stress", "stress_concentration": "-", "failure_location": "cover plate"}}, {"id": "WELD2025:4958", "name": "6N01 aluminum alloy | Butt Joint", "material_family": "Welded joint", "points": [[180.0, 67183.0, 0], [171.0, 94518.0, 0], [156.0, 355221.0, 0], [142.0, 1514511.0, 0]], "conditions": {"material": "6N01 aluminum alloy", "am_type": "Friction Stir Welding (FSW)", "load_ratio": "0.1", "test_type": "Tensile fatigue", "temperature": "25", "surface_treatment": "-"}, "metadata": {"dataset_id": 4958, "title": "Tensile and fatigue behavior of SZ, HAZ and BM in friction stir welded joint of rolled 6N01 aluminum alloy plate", "doi": "10.1016/j.ijfatigue.2014.01.021", "authors": "Sillapasa, K.; Surapunt, S.; Miyashita, Y.; Mutoh, Y.; Seo, N.", "publication": "INTERNATIONAL JOURNAL OF FATIGUE", "year_of_publication": 2014, "UT": "WOS:000334011300017", "base_material": "6N01 aluminum alloy", "base_young_modulus": "-", "base_yield_strength": "-", "base_ultimate_strength": "-", "base_elongation": "-", "weld_material": "6N01 aluminum alloy (FSW joint)", "weld_young_modulus": "-", "weld_yield_strength": "-", "weld_ultimate_strength": "-", "weld_elongation": "-", "processing": "-", "welding_joint": "Butt Joint", "welding_method": "Friction Stir Welding (FSW)", "welding_voltage": "-", "welding_current": "-", "welding_speed": 6.67, "preheat_temp": "-", "welding_env": "-", "residual_stress": "-", "fatigue_specimen_type": "Plate specimen", "fatigue_specimen_thickness": 6, "fatigue_test_type": "Tensile fatigue", "fatigue_temp": 25, "fatigue_env": "-", "load_ratio": 0.1, "frequency": 20, "fatigue_machine": "Servo-hydraulic fatigue machine", "fatigue_standard": "-", "fatigue_test_control": "-", "stress_concentration": "-", "failure_location": "-"}}, {"id": "WELD2025:4959", "name": "6N01 aluminum alloy | Butt Joint", "material_family": "Welded joint", "points": [[221.0, 88660.0, 0], [216.0, 108282.0, 0], [208.0, 202392.0, 0], [188.0, 779925.0, 0], [199.0, 47743.0, 0], [182.0, 126501.0, 0], [176.0, 195702.0, 0], [166.0, 203636.0, 0], [156.0, 1016257.0, 0]], "conditions": {"material": "6N01 aluminum alloy", "am_type": "Friction Stir Welding (FSW)", "load_ratio": "0.1", "test_type": "Tensile fatigue", "temperature": "25", "surface_treatment": "-"}, "metadata": {"dataset_id": 4959, "title": "Tensile and fatigue behavior of SZ, HAZ and BM in friction stir welded joint of rolled 6N01 aluminum alloy plate", "doi": "10.1016/j.ijfatigue.2014.01.021", "authors": "Sillapasa, K.; Surapunt, S.; Miyashita, Y.; Mutoh, Y.; Seo, N.", "publication": "INTERNATIONAL JOURNAL OF FATIGUE", "year_of_publication": 2014, "UT": "WOS:000334011300017", "base_material": "6N01 aluminum alloy", "base_young_modulus": "-", "base_yield_strength": "-", "base_ultimate_strength": "-", "base_elongation": "-", "weld_material": "6N01 aluminum alloy (FSW joint)", "weld_young_modulus": "-", "weld_yield_strength": "-", "weld_ultimate_strength": "-", "weld_elongation": "-", "processing": "-", "welding_joint": "Butt Joint", "welding_method": "Friction Stir Welding (FSW)", "welding_voltage": "-", "welding_current": "-", "welding_speed": 6.67, "preheat_temp": "-", "welding_env": "-", "residual_stress": "-", "fatigue_specimen_type": "small round bar (hour-glass shape)", "fatigue_specimen_thickness": 2.5, "fatigue_test_type": "Tensile fatigue", "fatigue_temp": 25, "fatigue_env": "-", "load_ratio": 0.1, "frequency": 20, "fatigue_machine": "Servo-hydraulic fatigue machine", "fatigue_standard": "-", "fatigue_test_control": "-", "stress_concentration": "1.03", "failure_location": "-"}}, {"id": "WELD2025:4960", "name": "Ti–6Al–4V titanium alloy | Square groove butt joint", "material_family": "Welded joint", "points": [[800.0, 17800.0, 0], [800.0, 23100.0, 0], [800.0, 37700.0, 0], [800.0, 53600.0, 0], [800.0, 89600.0, 0]], "conditions": {"material": "Ti–6Al–4V titanium alloy", "am_type": "Friction Stir Welding (FSW)", "load_ratio": "-0.2", "test_type": "Axial fatigue", "temperature": "-", "surface_treatment": "-"}, "metadata": {"dataset_id": 4960, "title": "Fatigue performance of Friction Stir Welded Ti-6Al-4V subjected to various post weld heat treatment temperatures", "doi": "10.1016/j.ijfatigue.2015.01.012", "authors": "Edwards, P.; Ramulu, M.", "publication": "INTERNATIONAL JOURNAL OF FATIGUE", "year_of_publication": 2015, "UT": "WOS:000352677700003", "base_material": "Ti–6Al–4V titanium alloy", "base_young_modulus": "-", "base_yield_strength": "-", "base_ultimate_strength": "-", "base_elongation": "-", "weld_material": "Ti–6Al–4V", "weld_young_modulus": "-", "weld_yield_strength": "-", "weld_ultimate_strength": "-", "weld_elongation": "-", "processing": "-", "welding_joint": "Square groove butt joint", "welding_method": "Friction Stir Welding (FSW)", "welding_voltage": "-", "welding_current": "-", "welding_speed": 1.67, "preheat_temp": "-", "welding_env": "Water-cooled pin tool and anvil", "residual_stress": "-", "fatigue_specimen_type": "Flat bar, dog-bone", "fatigue_specimen_thickness": 6, "fatigue_test_type": "Axial fatigue", "fatigue_temp": "-", "fatigue_env": "-", "load_ratio": -0.2, "frequency": 20, "fatigue_machine": "90 kN load frame", "fatigue_standard": "ASTM E466-07", "fatigue_test_control": "Load", "stress_concentration": "1.2", "failure_location": "Weld nugget, HAZ, or base metal"}}, {"id": "WELD2025:4961", "name": "Ti–6Al–4V titanium alloy | Square groove butt joint", "material_family": "Welded joint", "points": [[800.0, 18200.0, 0], [800.0, 25300.0, 0], [800.0, 35100.0, 0], [800.0, 42400.0, 0], [800.0, 52300.0, 0]], "conditions": {"material": "Ti–6Al–4V titanium alloy", "am_type": "Friction Stir Welding (FSW)", "load_ratio": "-0.2", "test_type": "Axial fatigue", "temperature": "-", "surface_treatment": "Post-weld heat treatment (760°C for 45 min, air-cooled)"}, "metadata": {"dataset_id": 4961, "title": "Fatigue performance of Friction Stir Welded Ti-6Al-4V subjected to various post weld heat treatment temperatures", "doi": "10.1016/j.ijfatigue.2015.01.012", "authors": "Edwards, P.; Ramulu, M.", "publication": "INTERNATIONAL JOURNAL OF FATIGUE", "year_of_publication": 2015, "UT": "WOS:000352677700003", "base_material": "Ti–6Al–4V titanium alloy", "base_young_modulus": "-", "base_yield_strength": "-", "base_ultimate_strength": "-", "base_elongation": "-", "weld_material": "Ti–6Al–4V", "weld_young_modulus": "-", "weld_yield_strength": "-", "weld_ultimate_strength": "-", "weld_elongation": "-", "processing": "Post-weld heat treatment (760°C for 45 min, air-cooled)", "welding_joint": "Square groove butt joint", "welding_method": "Friction Stir Welding (FSW)", "welding_voltage": "-", "welding_current": "-", "welding_speed": 1.67, "preheat_temp": "-", "welding_env": "Water-cooled pin tool and anvil", "residual_stress": "-", "fatigue_specimen_type": "Flat bar, dog-bone", "fatigue_specimen_thickness": 6, "fatigue_test_type": "Axial fatigue", "fatigue_temp": "-", "fatigue_env": "-", "load_ratio": -0.2, "frequency": 20, "fatigue_machine": "90 kN load frame", "fatigue_standard": "ASTM E466-07", "fatigue_test_control": "Load", "stress_concentration": "1.2", "failure_location": "Weld nugget, HAZ, or base metal"}}, {"id": "WELD2025:4962", "name": "Ti–6Al–4V titanium alloy | Square groove butt joint", "material_family": "Welded joint", "points": [[800.0, 8620.0, 0], [800.0, 15500.0, 0], [800.0, 29800.0, 0], [800.0, 36000.0, 0]], "conditions": {"material": "Ti–6Al–4V titanium alloy", "am_type": "Friction Stir Welding (FSW)", "load_ratio": "-0.2", "test_type": "Axial fatigue", "temperature": "-", "surface_treatment": "Post-weld heat treatment 816°C for 45 min, air-cooled)"}, "metadata": {"dataset_id": 4962, "title": "Fatigue performance of Friction Stir Welded Ti-6Al-4V subjected to various post weld heat treatment temperatures", "doi": "10.1016/j.ijfatigue.2015.01.012", "authors": "Edwards, P.; Ramulu, M.", "publication": "INTERNATIONAL JOURNAL OF FATIGUE", "year_of_publication": 2015, "UT": "WOS:000352677700003", "base_material": "Ti–6Al–4V titanium alloy", "base_young_modulus": "-", "base_yield_strength": "-", "base_ultimate_strength": "-", "base_elongation": "-", "weld_material": "Ti–6Al–4V", "weld_young_modulus": "-", "weld_yield_strength": "-", "weld_ultimate_strength": "-", "weld_elongation": "-", "processing": "Post-weld heat treatment 816°C for 45 min, air-cooled)", "welding_joint": "Square groove butt joint", "welding_method": "Friction Stir Welding (FSW)", "welding_voltage": "-", "welding_current": "-", "welding_speed": 1.67, "preheat_temp": "-", "welding_env": "Water-cooled pin tool and anvil", "residual_stress": "-", "fatigue_specimen_type": "Flat bar, dog-bone", "fatigue_specimen_thickness": 6, "fatigue_test_type": "Axial fatigue", "fatigue_temp": "-", "fatigue_env": "-", "load_ratio": -0.2, "frequency": 20, "fatigue_machine": "90 kN load frame", "fatigue_standard": "ASTM E466-07", "fatigue_test_control": "Load", "stress_concentration": "1.2", "failure_location": "Weld nugget, HAZ, or base metal"}}, {"id": "WELD2025:4963", "name": "Ti–6Al–4V titanium alloy | Square groove butt joint", "material_family": "Welded joint", "points": [[800.0, 32000.0, 0], [800.0, 56100.0, 0], [800.0, 61600.0, 0], [800.0, 116000.0, 0], [800.0, 495000.0, 0]], "conditions": {"material": "Ti–6Al–4V titanium alloy", "am_type": "Friction Stir Welding (FSW)", "load_ratio": "-0.2", "test_type": "Axial fatigue", "temperature": "-", "surface_treatment": "Post-weld heat treatment (871°C for 45 min, air-cooled)"}, "metadata": {"dataset_id": 4963, "title": "Fatigue performance of Friction Stir Welded Ti-6Al-4V subjected to various post weld heat treatment temperatures", "doi": "10.1016/j.ijfatigue.2015.01.012", "authors": "Edwards, P.; Ramulu, M.", "publication": "INTERNATIONAL JOURNAL OF FATIGUE", "year_of_publication": 2015, "UT": "WOS:000352677700003", "base_material": "Ti–6Al–4V titanium alloy", "base_young_modulus": "-", "base_yield_strength": "-", "base_ultimate_strength": "-", "base_elongation": "-", "weld_material": "Ti–6Al–4V", "weld_young_modulus": "-", "weld_yield_strength": "-", "weld_ultimate_strength": "-", "weld_elongation": "-", "processing": "Post-weld heat treatment (871°C for 45 min, air-cooled)", "welding_joint": "Square groove butt joint", "welding_method": "Friction Stir Welding (FSW)", "welding_voltage": "-", "welding_current": "-", "welding_speed": 1.67, "preheat_temp": "-", "welding_env": "Water-cooled pin tool and anvil", "residual_stress": "-", "fatigue_specimen_type": "Flat bar, dog-bone", "fatigue_specimen_thickness": 6, "fatigue_test_type": "Axial fatigue", "fatigue_temp": "-", "fatigue_env": "-", "load_ratio": -0.2, "frequency": 20, "fatigue_machine": "90 kN load frame", "fatigue_standard": "ASTM E466-07", "fatigue_test_control": "Load", "stress_concentration": "1.2", "failure_location": "Weld nugget, HAZ, or base metal"}}, {"id": "WELD2025:4964", "name": "Ti–6Al–4V titanium alloy | Square groove butt joint", "material_family": "Welded joint", "points": [[800.0, 47600.0, 0], [800.0, 60200.0, 0], [800.0, 77900.0, 0], [800.0, 147000.0, 0]], "conditions": {"material": "Ti–6Al–4V titanium alloy", "am_type": "Friction Stir Welding (FSW)", "load_ratio": "-0.2", "test_type": "Axial fatigue", "temperature": "-", "surface_treatment": "Post-weld heat treatment (927°C for 45 min, air-cooled)"}, "metadata": {"dataset_id": 4964, "title": "Fatigue performance of Friction Stir Welded Ti-6Al-4V subjected to various post weld heat treatment temperatures", "doi": "10.1016/j.ijfatigue.2015.01.012", "authors": "Edwards, P.; Ramulu, M.", "publication": "INTERNATIONAL JOURNAL OF FATIGUE", "year_of_publication": 2015, "UT": "WOS:000352677700003", "base_material": "Ti–6Al–4V titanium alloy", "base_young_modulus": "-", "base_yield_strength": "-", "base_ultimate_strength": "-", "base_elongation": "-", "weld_material": "Ti–6Al–4V", "weld_young_modulus": "-", "weld_yield_strength": "-", "weld_ultimate_strength": "-", "weld_elongation": "-", "processing": "Post-weld heat treatment (927°C for 45 min, air-cooled)", "welding_joint": "Square groove butt joint", "welding_method": "Friction Stir Welding (FSW)", "welding_voltage": "-", "welding_current": "-", "welding_speed": 1.67, "preheat_temp": "-", "welding_env": "Water-cooled pin tool and anvil", "residual_stress": "-", "fatigue_specimen_type": "Flat bar, dog-bone", "fatigue_specimen_thickness": 6, "fatigue_test_type": "Axial fatigue", "fatigue_temp": "-", "fatigue_env": "-", "load_ratio": -0.2, "frequency": 20, "fatigue_machine": "90 kN load frame", "fatigue_standard": "ASTM E466-07", "fatigue_test_control": "Load", "stress_concentration": "1.2", "failure_location": "Weld nugget, HAZ, or base metal"}}, {"id": "WELD2025:4965", "name": "CSA G40.21 350W steel | Transverse stiffener (non-load carrying fillet welds, Type-X)", "material_family": "Welded joint", "points": [[607.0, 1276087.0, 0], [625.0, 1711429.0, 0], [611.0, 2431519.0, 0], [597.0, 3172760.0, 0], [643.0, 4997469.0, 0], [633.0, 7102839.0, 0], [557.0, 27851719.0, 0], [517.0, 101873328.0, 1]], "conditions": {"material": "CSA G40.21 350W steel", "am_type": "Flux-Cored Arc Welding (FCAW)", "load_ratio": "0.1", "test_type": "Axial, constant", "temperature": "-", "surface_treatment": "Ultrasonic Impact Treatment (HFMI)"}, "metadata": {"dataset_id": 4965, "title": "High cycle fatigue behaviour of impact treated welds under variable amplitude loading conditions", "doi": "10.1016/j.ijfatigue.2015.07.022", "authors": "Ghahremani, Kasra; Walbridge, Scott; Topper, Tim", "publication": "INTERNATIONAL JOURNAL OF FATIGUE", "year_of_publication": 2015, "UT": "WOS:000362861800011", "base_material": "CSA G40.21 350W steel", "base_young_modulus": 200, "base_yield_strength": 356, "base_ultimate_strength": 616, "base_elongation": "-", "weld_material": "-", "weld_young_modulus": "-", "weld_yield_strength": "-", "weld_ultimate_strength": "-", "weld_elongation": "-", "processing": "Ultrasonic Impact Treatment (HFMI)", "welding_joint": "Transverse stiffener (non-load carrying fillet welds, Type-X)", "welding_method": "Flux-Cored Arc Welding (FCAW)", "welding_voltage": "-", "welding_current": "-", "welding_speed": "-", "preheat_temp": "-", "welding_env": "-", "residual_stress": "-", "fatigue_specimen_type": "Transverse stiffener (non-load carrying fillet welds, Type-X)", "fatigue_specimen_thickness": 9.5, "fatigue_test_type": "Axial, constant", "fatigue_temp": "-", "fatigue_env": "-", "load_ratio": 0.1, "frequency": "30–100", "fatigue_machine": "Servo-controlled testing frame", "fatigue_standard": "IIW, AASHTO", "fatigue_test_control": "Load", "stress_concentration": "1.35", "failure_location": "mixed root/toe or root"}}, {"id": "WELD2025:4966", "name": "CSA G40.21 350W steel | Transverse stiffener (non-load carrying fillet welds, Type-X)", "material_family": "Welded joint", "points": [[632.0, 632025.0, 0], [592.0, 14671877.0, 0], [534.0, 17938970.0, 0], [468.0, 23572635.0, 0], [409.0, 204020248.0, 1], [458.0, 103781425.0, 1], [426.0, 106003538.0, 1], [439.0, 103586749.0, 1], [583.0, 1855770.0, 0], [552.0, 7220495.0, 0], [519.0, 14045830.0, 0], [536.0, 29177455.0, 0], [494.0, 64822550.0, 0], [463.0, 51298368.0, 0], [447.0, 19841091.0, 0]], "conditions": {"material": "CSA G40.21 350W steel", "am_type": "Flux-Cored Arc Welding (FCAW)", "load_ratio": "-", "test_type": "Axial, variable", "temperature": "-", "surface_treatment": "Ultrasonic Impact Treatment (HFMI)"}, "metadata": {"dataset_id": 4966, "title": "High cycle fatigue behaviour of impact treated welds under variable amplitude loading conditions", "doi": "10.1016/j.ijfatigue.2015.07.022", "authors": "Ghahremani, Kasra; Walbridge, Scott; Topper, Tim", "publication": "INTERNATIONAL JOURNAL OF FATIGUE", "year_of_publication": 2015, "UT": "WOS:000362861800011", "base_material": "CSA G40.21 350W steel", "base_young_modulus": 200, "base_yield_strength": 356, "base_ultimate_strength": 616, "base_elongation": "-", "weld_material": "-", "weld_young_modulus": "-", "weld_yield_strength": "-", "weld_ultimate_strength": "-", "weld_elongation": "-", "processing": "Ultrasonic Impact Treatment (HFMI)", "welding_joint": "Transverse stiffener (non-load carrying fillet welds, Type-X)", "welding_method": "Flux-Cored Arc Welding (FCAW)", "welding_voltage": "-", "welding_current": "-", "welding_speed": "-", "preheat_temp": "-", "welding_env": "-", "residual_stress": "-", "fatigue_specimen_type": "Transverse stiffener (non-load carrying fillet welds, Type-X)", "fatigue_specimen_thickness": 9.5, "fatigue_test_type": "Axial, variable", "fatigue_temp": "-", "fatigue_env": "-", "load_ratio": "-", "frequency": "30–100", "fatigue_machine": "Servo-controlled testing frame", "fatigue_standard": "IIW, AASHTO", "fatigue_test_control": "Load", "stress_concentration": "1.35", "failure_location": "mixed root/toe or root"}}, {"id": "WELD2025:4967", "name": "CSA G40.21 350W steel | Transverse stiffener (non-load carrying fillet welds, Type-X)", "material_family": "Welded joint", "points": [[583.0, 905755.0, 0], [537.0, 1068986.0, 0]], "conditions": {"material": "CSA G40.21 350W steel", "am_type": "Flux-Cored Arc Welding (FCAW)", "load_ratio": "0.1", "test_type": "Axial, constant", "temperature": "-", "surface_treatment": "-"}, "metadata": {"dataset_id": 4967, "title": "High cycle fatigue behaviour of impact treated welds under variable amplitude loading conditions", "doi": "10.1016/j.ijfatigue.2015.07.022", "authors": "Ghahremani, Kasra; Walbridge, Scott; Topper, Tim", "publication": "INTERNATIONAL JOURNAL OF FATIGUE", "year_of_publication": 2015, "UT": "WOS:000362861800011", "base_material": "CSA G40.21 350W steel", "base_young_modulus": 200, "base_yield_strength": 356, "base_ultimate_strength": 616, "base_elongation": "-", "weld_material": "-", "weld_young_modulus": "-", "weld_yield_strength": "-", "weld_ultimate_strength": "-", "weld_elongation": "-", "processing": "-", "welding_joint": "Transverse stiffener (non-load carrying fillet welds, Type-X)", "welding_method": "Flux-Cored Arc Welding (FCAW)", "welding_voltage": "-", "welding_current": "-", "welding_speed": "-", "preheat_temp": "-", "welding_env": "-", "residual_stress": "-", "fatigue_specimen_type": "Transverse stiffener (non-load carrying fillet welds, Type-X)", "fatigue_specimen_thickness": 9.5, "fatigue_test_type": "Axial, constant", "fatigue_temp": "-", "fatigue_env": "-", "load_ratio": 0.1, "frequency": "30–100", "fatigue_machine": "Servo-controlled testing frame", "fatigue_standard": "IIW, AASHTO", "fatigue_test_control": "Load", "stress_concentration": "1.35", "failure_location": "Weld toe"}}, {"id": "WELD2025:4968", "name": "CSA G40.21 350W steel | Transverse stiffener (non-load carrying fillet welds, Type-X)", "material_family": "Welded joint", "points": [[632.0, 407998.0, 0], [533.0, 715439.0, 0], [467.0, 3851682.0, 0], [534.0, 1068719.0, 0], [459.0, 1924733.0, 0], [411.0, 8239321.0, 0]], "conditions": {"material": "CSA G40.21 350W steel", "am_type": "Flux-Cored Arc Welding (FCAW)", "load_ratio": "-", "test_type": "Axial, variable", "temperature": "-", "surface_treatment": "-"}, "metadata": {"dataset_id": 4968, "title": "High cycle fatigue behaviour of impact treated welds under variable amplitude loading conditions", "doi": "10.1016/j.ijfatigue.2015.07.022", "authors": "Ghahremani, Kasra; Walbridge, Scott; Topper, Tim", "publication": "INTERNATIONAL JOURNAL OF FATIGUE", "year_of_publication": 2015, "UT": "WOS:000362861800011", "base_material": "CSA G40.21 350W steel", "base_young_modulus": 200, "base_yield_strength": 356, "base_ultimate_strength": 616, "base_elongation": "-", "weld_material": "-", "weld_young_modulus": "-", "weld_yield_strength": "-", "weld_ultimate_strength": "-", "weld_elongation": "-", "processing": "-", "welding_joint": "Transverse stiffener (non-load carrying fillet welds, Type-X)", "welding_method": "Flux-Cored Arc Welding (FCAW)", "welding_voltage": "-", "welding_current": "-", "welding_speed": "-", "preheat_temp": "-", "welding_env": "-", "residual_stress": "-", "fatigue_specimen_type": "Transverse stiffener (non-load carrying fillet welds, Type-X)", "fatigue_specimen_thickness": 9.5, "fatigue_test_type": "Axial, variable", "fatigue_temp": "-", "fatigue_env": "-", "load_ratio": "-", "frequency": "30–100", "fatigue_machine": "Servo-controlled testing frame", "fatigue_standard": "IIW, AASHTO", "fatigue_test_control": "Load", "stress_concentration": "1.35", "failure_location": "Weld toe"}}, {"id": "WELD2025:4969", "name": "CSA G40.21 350W steel | Lap joint (load-carrying welds, Type-L)", "material_family": "Welded joint", "points": [[797.0, 9697.0, 0], [773.0, 12935.0, 0], [755.0, 23226.0, 0], [763.0, 37691.0, 0], [748.0, 56154.0, 0], [739.0, 76862.0, 1], [705.0, 205614.0, 1], [631.0, 513402.0, 1]], "conditions": {"material": "CSA G40.21 350W steel", "am_type": "Flux-Cored Arc Welding (FCAW)", "load_ratio": "0.1", "test_type": "Axial, constant", "temperature": "-", "surface_treatment": "Ultrasonic Impact Treatment (HFMI)"}, "metadata": {"dataset_id": 4969, "title": "High cycle fatigue behaviour of impact treated welds under variable amplitude loading conditions", "doi": "10.1016/j.ijfatigue.2015.07.022", "authors": "Ghahremani, Kasra; Walbridge, Scott; Topper, Tim", "publication": "INTERNATIONAL JOURNAL OF FATIGUE", "year_of_publication": 2015, "UT": "WOS:000362861800011", "base_material": "CSA G40.21 350W steel", "base_young_modulus": 200, "base_yield_strength": 356, "base_ultimate_strength": 616, "base_elongation": "-", "weld_material": "-", "weld_young_modulus": "-", "weld_yield_strength": "-", "weld_ultimate_strength": "-", "weld_elongation": "-", "processing": "Ultrasonic Impact Treatment (HFMI)", "welding_joint": "Lap joint (load-carrying welds, Type-L)", "welding_method": "Flux-Cored Arc Welding (FCAW)", "welding_voltage": "-", "welding_current": "-", "welding_speed": "-", "preheat_temp": "-", "welding_env": "-", "residual_stress": "-", "fatigue_specimen_type": "Lap joint (load-carrying welds, Type-L)", "fatigue_specimen_thickness": 9.5, "fatigue_test_type": "Axial, constant", "fatigue_temp": "-", "fatigue_env": "-", "load_ratio": 0.1, "frequency": "30–100", "fatigue_machine": "Servo-controlled testing frame", "fatigue_standard": "IIW, AASHTO", "fatigue_test_control": "Load", "stress_concentration": "1.85", "failure_location": "mixed root/toe or root"}}, {"id": "WELD2025:4970", "name": "CSA G40.21 350W steel | Lap joint (load-carrying welds, Type-L)", "material_family": "Welded joint", "points": [[633.0, 68642.0, 0], [437.0, 7731000.0, 0], [590.0, 1229691.0, 1], [543.0, 4818713.0, 1], [457.0, 8349207.0, 1], [481.0, 9329169.0, 1], [470.0, 11147057.0, 1], [408.0, 71447267.0, 1], [532.0, 769735.0, 0], [338.0, 98472915.0, 1], [324.0, 357795952.0, 1], [361.0, 29762248.0, 1], [392.0, 12635585.0, 1], [557.0, 1407420.0, 1]], "conditions": {"material": "CSA G40.21 350W steel", "am_type": "Flux-Cored Arc Welding (FCAW)", "load_ratio": "-", "test_type": "Axial, variable", "temperature": "-", "surface_treatment": "Ultrasonic Impact Treatment (HFMI)"}, "metadata": {"dataset_id": 4970, "title": "High cycle fatigue behaviour of impact treated welds under variable amplitude loading conditions", "doi": "10.1016/j.ijfatigue.2015.07.022", "authors": "Ghahremani, Kasra; Walbridge, Scott; Topper, Tim", "publication": "INTERNATIONAL JOURNAL OF FATIGUE", "year_of_publication": 2015, "UT": "WOS:000362861800011", "base_material": "CSA G40.21 350W steel", "base_young_modulus": 200, "base_yield_strength": 356, "base_ultimate_strength": 616, "base_elongation": "-", "weld_material": "-", "weld_young_modulus": "-", "weld_yield_strength": "-", "weld_ultimate_strength": "-", "weld_elongation": "-", "processing": "Ultrasonic Impact Treatment (HFMI)", "welding_joint": "Lap joint (load-carrying welds, Type-L)", "welding_method": "Flux-Cored Arc Welding (FCAW)", "welding_voltage": "-", "welding_current": "-", "welding_speed": "-", "preheat_temp": "-", "welding_env": "-", "residual_stress": "-", "fatigue_specimen_type": "Lap joint (load-carrying welds, Type-L)", "fatigue_specimen_thickness": 9.5, "fatigue_test_type": "Axial, variable", "fatigue_temp": "-", "fatigue_env": "-", "load_ratio": "-", "frequency": "30–100", "fatigue_machine": "Servo-controlled testing frame", "fatigue_standard": "IIW, AASHTO", "fatigue_test_control": "Load", "stress_concentration": "1.85", "failure_location": "mixed root/toe or root"}}, {"id": "WELD2025:4971", "name": "CSA G40.21 350W steel | Lap joint (load-carrying welds, Type-L)", "material_family": "Welded joint", "points": [[746.0, 17696.0, 0], [703.0, 27255.0, 0]], "conditions": {"material": "CSA G40.21 350W steel", "am_type": "Flux-Cored Arc Welding (FCAW)", "load_ratio": "0.1", "test_type": "Axial, constant", "temperature": "-", "surface_treatment": "-"}, "metadata": {"dataset_id": 4971, "title": "High cycle fatigue behaviour of impact treated welds under variable amplitude loading conditions", "doi": "10.1016/j.ijfatigue.2015.07.022", "authors": "Ghahremani, Kasra; Walbridge, Scott; Topper, Tim", "publication": "INTERNATIONAL JOURNAL OF FATIGUE", "year_of_publication": 2015, "UT": "WOS:000362861800011", "base_material": "CSA G40.21 350W steel", "base_young_modulus": 200, "base_yield_strength": 356, "base_ultimate_strength": 616, "base_elongation": "-", "weld_material": "-", "weld_young_modulus": "-", "weld_yield_strength": "-", "weld_ultimate_strength": "-", "weld_elongation": "-", "processing": "-", "welding_joint": "Lap joint (load-carrying welds, Type-L)", "welding_method": "Flux-Cored Arc Welding (FCAW)", "welding_voltage": "-", "welding_current": "-", "welding_speed": "-", "preheat_temp": "-", "welding_env": "-", "residual_stress": "-", "fatigue_specimen_type": "Lap joint (load-carrying welds, Type-L)", "fatigue_specimen_thickness": 9.5, "fatigue_test_type": "Axial, constant", "fatigue_temp": "-", "fatigue_env": "-", "load_ratio": 0.1, "frequency": "30–100", "fatigue_machine": "Servo-controlled testing frame", "fatigue_standard": "IIW, AASHTO", "fatigue_test_control": "Load", "stress_concentration": "1.85", "failure_location": "Weld toe"}}, {"id": "WELD2025:4972", "name": "CSA G40.21 350W steel | Lap joint (load-carrying welds, Type-L)", "material_family": "Welded joint", "points": [[633.0, 55515.0, 0], [472.0, 477728.0, 0], [445.0, 1115866.0, 0], [431.0, 664552.0, 0], [445.0, 1677273.0, 0], [581.0, 116044.0, 0], [357.0, 10123622.0, 0], [417.0, 957037.0, 0]], "conditions": {"material": "CSA G40.21 350W steel", "am_type": "Flux-Cored Arc Welding (FCAW)", "load_ratio": "-", "test_type": "Axial, variable", "temperature": "-", "surface_treatment": "-"}, "metadata": {"dataset_id": 4972, "title": "High cycle fatigue behaviour of impact treated welds under variable amplitude loading conditions", "doi": "10.1016/j.ijfatigue.2015.07.022", "authors": "Ghahremani, Kasra; Walbridge, Scott; Topper, Tim", "publication": "INTERNATIONAL JOURNAL OF FATIGUE", "year_of_publication": 2015, "UT": "WOS:000362861800011", "base_material": "CSA G40.21 350W steel", "base_young_modulus": 200, "base_yield_strength": 356, "base_ultimate_strength": 616, "base_elongation": "-", "weld_material": "-", "weld_young_modulus": "-", "weld_yield_strength": "-", "weld_ultimate_strength": "-", "weld_elongation": "-", "processing": "-", "welding_joint": "Lap joint (load-carrying welds, Type-L)", "welding_method": "Flux-Cored Arc Welding (FCAW)", "welding_voltage": "-", "welding_current": "-", "welding_speed": "-", "preheat_temp": "-", "welding_env": "-", "residual_stress": "-", "fatigue_specimen_type": "Lap joint (load-carrying welds, Type-L)", "fatigue_specimen_thickness": 9.5, "fatigue_test_type": "Axial, variable", "fatigue_temp": "-", "fatigue_env": "-", "load_ratio": "-", "frequency": "30–100", "fatigue_machine": "Servo-controlled testing frame", "fatigue_standard": "IIW, AASHTO", "fatigue_test_control": "Load", "stress_concentration": "1.85", "failure_location": "Weld toe"}}, {"id": "WELD2025:4973", "name": "AA6061-T651 aluminum alloy | Butt Joint", "material_family": "Welded joint", "points": [[80.0, 1484297.0, 0], [80.0, 2278689.0, 0], [80.0, 2623556.0, 0], [75.0, 5417510.0, 0], [75.0, 6273176.0, 0], [75.0, 7305632.0, 0], [70.0, 11572384.0, 0], [70.0, 12665295.0, 0], [65.0, 38588672.0, 0], [70.0, 81905063.0, 0], [65.0, 265673118.0, 0], [65.0, 712878251.0, 0], [70.0, 941975807.0, 1], [65.0, 977625552.0, 1]], "conditions": {"material": "AA6061-T651 aluminum alloy", "am_type": "Friction Stir Welding (FSW)", "load_ratio": "-1", "test_type": "Axial (ultrasonic fatigue)", "temperature": "25", "surface_treatment": "Solution treatment (529°C) + Aging (160°C, 18h)"}, "metadata": {"dataset_id": 4973, "title": "Through thickness property variations in friction stir welded AA6061 joint fatigued in very high cycle fatigue regime", "doi": "10.1016/j.ijfatigue.2015.08.013", "authors": "He, Chao; Liu, Yongjie; Dong, Jiangfeng; Wang, Qingyuan; Wagner, Daniele; Bathias, Claude", "publication": "INTERNATIONAL JOURNAL OF FATIGUE", "year_of_publication": 2016, "UT": "WOS:000365366100003", "base_material": "AA6061-T651 aluminum alloy", "base_young_modulus": 68.9, "base_yield_strength": 276, "base_ultimate_strength": 310, "base_elongation": 12, "weld_material": "AA6061", "weld_young_modulus": "-", "weld_yield_strength": "-", "weld_ultimate_strength": "-", "weld_elongation": "-", "processing": "Solution treatment (529°C) + Aging (160°C, 18h)", "welding_joint": "Butt Joint", "welding_method": "Friction Stir Welding (FSW)", "welding_voltage": "-", "welding_current": "-", "welding_speed": 6.67, "preheat_temp": "-", "welding_env": "-", "residual_stress": "Transverse residual stress (top surface, un-skimmed) -14 MPa , Longitudinal residual stress (top surface, un-skimmed) 76 MPa", "fatigue_specimen_type": "Full-thickness", "fatigue_specimen_thickness": 8, "fatigue_test_type": "Axial (ultrasonic fatigue)", "fatigue_temp": 25, "fatigue_env": "-", "load_ratio": -1, "frequency": 20000, "fatigue_machine": "Ultrasonic fatigue test system", "fatigue_standard": "-", "fatigue_test_control": "Frequency-based (test stops if frequency variation exceeds ±500 Hz)", "stress_concentration": "-", "failure_location": "Surface crack initiation"}}, {"id": "WELD2025:4974", "name": "AA6061-T651 aluminum alloy | Butt Joint", "material_family": "Welded joint", "points": [[70.0, 3682576.0, 0], [65.0, 5452409.0, 0], [55.0, 972738719.0, 1]], "conditions": {"material": "AA6061-T651 aluminum alloy", "am_type": "Friction Stir Welding (FSW)", "load_ratio": "-1", "test_type": "Axial (ultrasonic fatigue)", "temperature": "25", "surface_treatment": "Solution treatment (529°C) + Aging (160°C, 18h)"}, "metadata": {"dataset_id": 4974, "title": "Through thickness property variations in friction stir welded AA6061 joint fatigued in very high cycle fatigue regime", "doi": "10.1016/j.ijfatigue.2015.08.013", "authors": "He, Chao; Liu, Yongjie; Dong, Jiangfeng; Wang, Qingyuan; Wagner, Daniele; Bathias, Claude", "publication": "INTERNATIONAL JOURNAL OF FATIGUE", "year_of_publication": 2016, "UT": "WOS:000365366100003", "base_material": "AA6061-T651 aluminum alloy", "base_young_modulus": 68.9, "base_yield_strength": 276, "base_ultimate_strength": 310, "base_elongation": 12, "weld_material": "AA6061", "weld_young_modulus": "-", "weld_yield_strength": "-", "weld_ultimate_strength": "-", "weld_elongation": "-", "processing": "Solution treatment (529°C) + Aging (160°C, 18h)", "welding_joint": "Butt Joint", "welding_method": "Friction Stir Welding (FSW)", "welding_voltage": "-", "welding_current": "-", "welding_speed": 6.67, "preheat_temp": "-", "welding_env": "-", "residual_stress": "-", "fatigue_specimen_type": "partial-thickness (subdivided into 1/4 layers, 1/4 thickness)", "fatigue_specimen_thickness": 2, "fatigue_test_type": "Axial (ultrasonic fatigue)", "fatigue_temp": 25, "fatigue_env": "-", "load_ratio": -1, "frequency": 20000, "fatigue_machine": "Ultrasonic fatigue test system", "fatigue_standard": "-", "fatigue_test_control": "Frequency-based (test stops if frequency variation exceeds ±500 Hz)", "stress_concentration": "-", "failure_location": "Surface crack initiation"}}, {"id": "WELD2025:4975", "name": "AA6061-T651 aluminum alloy | Butt Joint", "material_family": "Welded joint", "points": [[80.0, 537760.0, 0], [80.0, 878445.0, 0], [70.0, 2229426.0, 0], [60.0, 184699096.0, 0], [60.0, 217504445.0, 0], [60.0, 393294880.0, 0], [60.0, 5917918.0, 0], [60.0, 3367557.0, 0], [60.0, 434679.0, 0], [50.0, 5693915.0, 0], [40.0, 949273487.0, 1]], "conditions": {"material": "AA6061-T651 aluminum alloy", "am_type": "Friction Stir Welding (FSW)", "load_ratio": "-1", "test_type": "Axial (ultrasonic fatigue)", "temperature": "25", "surface_treatment": "Solution treatment (529°C) + Aging (160°C, 18h)"}, "metadata": {"dataset_id": 4975, "title": "Through thickness property variations in friction stir welded AA6061 joint fatigued in very high cycle fatigue regime", "doi": "10.1016/j.ijfatigue.2015.08.013", "authors": "He, Chao; Liu, Yongjie; Dong, Jiangfeng; Wang, Qingyuan; Wagner, Daniele; Bathias, Claude", "publication": "INTERNATIONAL JOURNAL OF FATIGUE", "year_of_publication": 2016, "UT": "WOS:000365366100003", "base_material": "AA6061-T651 aluminum alloy", "base_young_modulus": 68.9, "base_yield_strength": 276, "base_ultimate_strength": 310, "base_elongation": 12, "weld_material": "AA6061", "weld_young_modulus": "-",
