Repository: yunyunfanfan/S-PA-CBB

# S-PA-CBB

Official research code, processed curve records, evaluation outputs, and manuscript source for:

> **From Physics to Selective Generation: Conditional Brownian Bridges for Sparse S–N Curve Reconstruction and Fatigue Decision-Making**

S-PA-CBB reconstructs a complete probabilistic stress–life (S–N) curve from only two to four observed fatigue tests. The method first fits an interpretable Basquin state, diagnoses whether that state is sufficient, and applies a ControlNet-style conditional Brownian-bridge residual only to curves that benefit from correction.

File: external_data/weld2025_disjoint_curves.json (part 193 of 223)
"weld_yield_strength": "-", "weld_ultimate_strength": "-", "weld_elongation": "-", "processing": "Solution treatment (529°C) + Aging (160°C, 18h)", "welding_joint": "Butt Joint", "welding_method": "Friction Stir Welding (FSW)", "welding_voltage": "-", "welding_current": "-", "welding_speed": 6.67, "preheat_temp": "-", "welding_env": "-", "residual_stress": "-", "fatigue_specimen_type": "partial-thickness (subdivided into 1/4 layers, 2/4 thickness)", "fatigue_specimen_thickness": 2, "fatigue_test_type": "Axial (ultrasonic fatigue)", "fatigue_temp": 25, "fatigue_env": "-", "load_ratio": -1, "frequency": 20000, "fatigue_machine": "Ultrasonic fatigue test system", "fatigue_standard": "-", "fatigue_test_control": "Frequency-based (test stops if frequency variation exceeds ±500 Hz)", "stress_concentration": "-", "failure_location": "Surface crack initiation"}}, {"id": "WELD2025:4976", "name": "AA6061-T651 aluminum alloy | Butt Joint", "material_family": "Welded joint", "points": [[60.0, 523584.0, 0], [60.0, 690209.0, 0], [55.0, 2263521.0, 0], [50.0, 606755.0, 0], [50.0, 1591780.0, 0], [44.0, 4611200.0, 0], [40.0, 5862020.0, 0], [40.0, 24281715.0, 0], [50.0, 83445656.0, 0], [45.0, 946392403.0, 1]], "conditions": {"material": "AA6061-T651 aluminum alloy", "am_type": "Friction Stir Welding (FSW)", "load_ratio": "-1", "test_type": "Axial (ultrasonic fatigue)", "temperature": "25", "surface_treatment": "Solution treatment (529°C) + Aging (160°C, 18h)"}, "metadata": {"dataset_id": 4976, "title": "Through thickness property variations in friction stir welded AA6061 joint fatigued in very high cycle fatigue regime", "doi": "10.1016/j.ijfatigue.2015.08.013", "authors": "He, Chao; Liu, Yongjie; Dong, Jiangfeng; Wang, Qingyuan; Wagner, Daniele; Bathias, Claude", "publication": "INTERNATIONAL JOURNAL OF FATIGUE", "year_of_publication": 2016, "UT": "WOS:000365366100003", "base_material": "AA6061-T651 aluminum alloy", "base_young_modulus": 68.9, "base_yield_strength": 276, "base_ultimate_strength": 310, "base_elongation": 12, "weld_material": "AA6061", "weld_young_modulus": "-", "weld_yield_strength": "-", "weld_ultimate_strength": "-", "weld_elongation": "-", "processing": "Solution treatment (529°C) + Aging (160°C, 18h)", "welding_joint": "Butt Joint", "welding_method": "Friction Stir Welding (FSW)", "welding_voltage": "-", "welding_current": "-", "welding_speed": 6.67, "preheat_temp": "-", "welding_env": "-", "residual_stress": "-", "fatigue_specimen_type": "partial-thickness (subdivided into 1/4 layers, 3/4 thickness)", "fatigue_specimen_thickness": 2, "fatigue_test_type": "Axial (ultrasonic fatigue)", "fatigue_temp": 25, "fatigue_env": "-", "load_ratio": -1, "frequency": 20000, "fatigue_machine": "Ultrasonic fatigue test system", "fatigue_standard": "-", "fatigue_test_control": "Frequency-based (test stops if frequency variation exceeds ±500 Hz)", "stress_concentration": "-", "failure_location": "Surface crack initiation"}}, {"id": "WELD2025:4977", "name": "AA6061-T651 aluminum alloy | Butt Joint", "material_family": "Welded joint", "points": [[60.0, 626983.0, 0], [45.0, 725023.0, 0], [40.0, 3315475.0, 0], [35.0, 483950406.0, 0], [40.0, 513325194.0, 0], [40.0, 650612413.0, 0], [50.0, 970286037.0, 1]], "conditions": {"material": "AA6061-T651 aluminum alloy", "am_type": "Friction Stir Welding (FSW)", "load_ratio": "-1", "test_type": "Axial (ultrasonic fatigue)", "temperature": "25", "surface_treatment": "Solution treatment (529°C) + Aging (160°C, 18h)"}, "metadata": {"dataset_id": 4977, "title": "Through thickness property variations in friction stir welded AA6061 joint fatigued in very high cycle fatigue regime", "doi": "10.1016/j.ijfatigue.2015.08.013", "authors": "He, Chao; Liu, Yongjie; Dong, Jiangfeng; Wang, Qingyuan; Wagner, Daniele; Bathias, Claude", "publication": "INTERNATIONAL JOURNAL OF FATIGUE", "year_of_publication": 2016, "UT": "WOS:000365366100003", "base_material": "AA6061-T651 aluminum alloy", "base_young_modulus": 68.9, "base_yield_strength": 276, "base_ultimate_strength": 310, "base_elongation": 12, "weld_material": "AA6061", "weld_young_modulus": "-", "weld_yield_strength": "-", "weld_ultimate_strength": "-", "weld_elongation": "-", "processing": "Solution treatment (529°C) + Aging (160°C, 18h)", "welding_joint": "Butt Joint", "welding_method": "Friction Stir Welding (FSW)", "welding_voltage": "-", "welding_current": "-", "welding_speed": 6.67, "preheat_temp": "-", "welding_env": "-", "residual_stress": "-", "fatigue_specimen_type": "partial-thickness (subdivided into 1/4 layers, 4/4 thickness)", "fatigue_specimen_thickness": 2, "fatigue_test_type": "Axial (ultrasonic fatigue)", "fatigue_temp": 25, "fatigue_env": "-", "load_ratio": -1, "frequency": 20000, "fatigue_machine": "Ultrasonic fatigue test system", "fatigue_standard": "-", "fatigue_test_control": "Frequency-based (test stops if frequency variation exceeds ±500 Hz)", "stress_concentration": "-", "failure_location": "Surface crack initiation"}}, {"id": "WELD2025:4978", "name": "AA7050-T76 | Overlap spot joint", "material_family": "Welded joint", "points": [[80.0, 1996.0, 0], [80.0, 2241.0, 0], [80.0, 2137.0, 0], [40.0, 94623.0, 0], [40.0, 67935.0, 0], [40.0, 76505.0, 0], [24.0, 492650.0, 0], [24.0, 410493.0, 0], [24.0, 475938.0, 0], [16.0, 5246585.0, 1], [16.0, 6244992.0, 1], [16.0, 5060612.0, 1]], "conditions": {"material": "AA7050-T76", "am_type": "Friction Spot Welding (FSW)", "load_ratio": "0.1", "test_type": "Axial tensile constant amplitude loading", "temperature": "-", "surface_treatment": "Precipitation hardened (T76)"}, "metadata": {"dataset_id": 4978, "title": "Fatigue life assessment of friction spot welded 7050-T76 aluminium alloy using Weibull distribution", "doi": "10.1016/j.ijfatigue.2016.02.030", "authors": "Effertz, P. S.; Infante, V.; Quintino, L.; Suhuddin, U.; Hanke, S.; dos Santos, J. F.", "publication": "INTERNATIONAL JOURNAL OF FATIGUE", "year_of_publication": 2016, "UT": "WOS:000374615900039", "base_material": "AA7050-T76", "base_young_modulus": 70.3, "base_yield_strength": 520, "base_ultimate_strength": 559, "base_elongation": 10, "weld_material": "AA7050-T76", "weld_young_modulus": "-", "weld_yield_strength": "-", "weld_ultimate_strength": "-", "weld_elongation": "-", "processing": "Precipitation hardened (T76)", "welding_joint": "Overlap spot joint", "welding_method": "Friction Spot Welding (FSW)", "welding_voltage": "-", "welding_current": "-", "welding_speed": "-", "preheat_temp": "-", "welding_env": "-", "residual_stress": "-", "fatigue_specimen_type": "Lap shear test specimen", "fatigue_specimen_thickness": 2, "fatigue_test_type": "Axial tensile constant amplitude loading", "fatigue_temp": "-", "fatigue_env": "-", "load_ratio": 0.1, "frequency": "-", "fatigue_machine": "±10 kN capacity Schenk servo-hydraulic machine", "fatigue_standard": "DIN EN ISO 14273:2000, ISO 14324:2003", "fatigue_test_control": "Load", "stress_concentration": "-", "failure_location": "-"}}, {"id": "WELD2025:4986", "name": "S355J2+N structural steel | Transverse non-load carrying fillet welded joint", "material_family": "Welded joint", "points": [[260.0, 168750.0, 0], [320.0, 81500.0, 0], [260.0, 181484.0, 0], [220.0, 445750.0, 0], [180.0, 572333.0, 0], [140.0, 5000000.0, 1], [160.0, 803000.0, 0], [160.0, 523983.0, 0], [140.0, 804960.0, 0], [140.0, 556990.0, 0], [160.0, 645140.0, 0], [320.0, 45000.0, 0], [120.0, 5000000.0, 1], [220.0, 173000.0, 0], [220.0, 205616.0, 0]], "conditions": {"material": "S355J2+N structural steel", "am_type": "MAG (Metal Active Gas)", "load_ratio": "0", "test_type": "Axial (uniaxial tension)", "temperature": "25", "surface_treatment": "-"}, "metadata": {"dataset_id": 4986, "title": "Fatigue behaviour of welded structural steel subjected to hot-dip galvanization process", "doi": "10.1016/j.ijfatigue.2016.11.024", "authors": "Berto, F.; Fergani, O.", "publication": "INTERNATIONAL JOURNAL OF FATIGUE", "year_of_publication": 2017, "UT": "WOS:000403134000028", "base_material": "S355J2+N structural steel", "base_young_modulus": "-", "base_yield_strength": "-", "base_ultimate_strength": "-", "base_elongation": "-", "weld_material": "-", "weld_young_modulus": "-", "weld_yield_strength": "-", "weld_ultimate_strength": "-", "weld_elongation": "-", "processing": "-", "welding_joint": "Transverse non-load carrying fillet welded joint", "welding_method": "MAG (Metal Active Gas)", "welding_voltage": "-", "welding_current": "-", "welding_speed": "-", "preheat_temp": "-", "welding_env": "-", "residual_stress": "-", "fatigue_specimen_type": "Fillet welded joint", "fatigue_specimen_thickness": 10, "fatigue_test_type": "Axial (uniaxial tension)", "fatigue_temp": 25, "fatigue_env": "Air", "load_ratio": 0, "frequency": 10, "fatigue_machine": "Servo-hydraulic MTS 810 test system (250 kN load cell)", "fatigue_standard": "-", "fatigue_test_control": "Load", "stress_concentration": "-", "failure_location": "Weld toe"}}, {"id": "WELD2025:4987", "name": "S355J2+N structural steel | Transverse non-load carrying fillet welded joint", "material_family": "Welded joint", "points": [[140.0, 494000.0, 0], [120.0, 1079000.0, 0], [100.0, 4800000.0, 1], [260.0, 85000.0, 0], [140.0, 436500.0, 0], [120.0, 978200.0, 0], [220.0, 96820.0, 0], [120.0, 905500.0, 0], [110.0, 1125546.0, 0], [100.0, 3800000.0, 1], [110.0, 1500000.0, 0], [110.0, 4500000.0, 1], [110.0, 4000000.0, 1], [260.0, 101200.0, 0], [170.0, 195000.0, 0], [170.0, 250000.0, 0], [110.0, 1940000.0, 0], [320.0, 42000.0, 0], [220.0, 115000.0, 0]], "conditions": {"material": "S355J2+N structural steel", "am_type": "MAG (Metal Active Gas)", "load_ratio": "0", "test_type": "Axial (uniaxial tension)", "temperature": "25", "surface_treatment": "Hot-dip galvanization"}, "metadata": {"dataset_id": 4987, "title": "Fatigue behaviour of welded structural steel subjected to hot-dip galvanization process", "doi": "10.1016/j.ijfatigue.2016.11.024", "authors": "Berto, F.; Fergani, O.", "publication": "INTERNATIONAL JOURNAL OF FATIGUE", "year_of_publication": 2017, "UT": "WOS:000403134000028", "base_material": "S355J2+N structural steel", "base_young_modulus": "-", "base_yield_strength": "-", "base_ultimate_strength": "-", "base_elongation": "-", "weld_material": "-", "weld_young_modulus": "-", "weld_yield_strength": "-", "weld_ultimate_strength": "-", "weld_elongation": "-", "processing": "Hot-dip galvanization", "welding_joint": "Transverse non-load carrying fillet welded joint", "welding_method": "MAG (Metal Active Gas)", "welding_voltage": "-", "welding_current": "-", "welding_speed": "-", "preheat_temp": "-", "welding_env": "-", "residual_stress": "-", "fatigue_specimen_type": "Fillet welded joint", "fatigue_specimen_thickness": 10, "fatigue_test_type": "Axial (uniaxial tension)", "fatigue_temp": 25, "fatigue_env": "Air", "load_ratio": 0, "frequency": 10, "fatigue_machine": "Servo-hydraulic MTS 810 test system (250 kN load cell)", "fatigue_standard": "-", "fatigue_test_control": "Load", "stress_concentration": "-", "failure_location": "Weld toe"}}, {"id": "WELD2025:4988", "name": "S340+N (outer tube), E355+N (inner tube) | Tube-tube joint (overlap joint)", "material_family": "Welded joint", "points": [[438.0, 38609.0, 0], [354.0, 28712.0, 0], [336.0, 23818.0, 0], [315.0, 22889.0, 0], [272.0, 44550.0, 0], [217.0, 59682.0, 0], [175.0, 94481.0, 0], [159.0, 244536.0, 0], [174.0, 239968.0, 0], [134.0, 551301.0, 0], [112.0, 925924.0, 0], [91.0, 3342333.0, 0]], "conditions": {"material": "S340+N (outer tube), E355+N (inner tube)", "am_type": "Gas shielded metal arc welding", "load_ratio": "0", "test_type": "Axial", "temperature": "-", "surface_treatment": "Stress-relieved (600°C for 6h, slow cooling)"}, "metadata": {"dataset_id": 4988, "title": "Fatigue of weld ends under combined loading", "doi": "10.1016/j.ijfatigue.2016.12.020", "authors": "Shams, Ehsan; Vormwald, Michael", "publication": "INTERNATIONAL JOURNAL OF FATIGUE", "year_of_publication": 2017, "UT": "WOS:000402348200019", "base_material": "S340+N (outer tube), E355+N (inner tube)", "base_young_modulus": "-", "base_yield_strength": "-", "base_ultimate_strength": "-", "base_elongation": "-", "weld_material": "-", "weld_young_modulus": "-", "weld_yield_strength": "-", "weld_ultimate_strength": "-", "weld_elongation": "-", "processing": "Stress-relieved (600°C for 6h, slow cooling)", "welding_joint": "Tube-tube joint (overlap joint)", "welding_method": "Gas shielded metal arc welding", "welding_voltage": "-", "welding_current": "-", "welding_speed": "-", "preheat_temp": "-", "welding_env": "-", "residual_stress": "-", "fatigue_specimen_type": "Tubular", "fatigue_specimen_thickness": "2.0, 2.5", "fatigue_test_type": "Axial", "fatigue_temp": "-", "fatigue_env": "-", "load_ratio": 0, "frequency": "8–10", "fatigue_machine": "Servo-hydraulic multi-axial test rig", "fatigue_standard": "-", "fatigue_test_control": "-", "stress_concentration": "-", "failure_location": "Weld toe and root transition area"}}, {"id": "WELD2025:4989", "name": "S340+N (outer tube), E355+N (inner tube) | Tube-tube joint (overlap joint)", "material_family": "Welded joint", "points": [[405.0, 36012.0, 0], [357.0, 26762.0, 0], [331.0, 32262.0, 0], [308.0, 62013.0, 0], [270.0, 60366.0, 0], [246.0, 86394.0, 0], [250.0, 87847.0, 0], [234.0, 162100.0, 0], [202.0, 289092.0, 0], [181.0, 410234.0, 0], [160.0, 514760.0, 0], [118.0, 1249410.0, 0], [90.0, 4759011.0, 0]], "conditions": {"material": "S340+N (outer tube), E355+N (inner tube)", "am_type": "Gas shielded metal arc welding", "load_ratio": "0", "test_type": "Torsional", "temperature": "-", "surface_treatment": "Stress-relieved (600°C for 6h, slow cooling)"}, "metadata": {"dataset_id": 4989, "title": "Fatigue of weld ends under combined loading", "doi": "10.1016/j.ijfatigue.2016.12.020", "authors": "Shams, Ehsan; Vormwald, Michael", "publication": "INTERNATIONAL JOURNAL OF FATIGUE", "year_of_publication": 2017, "UT": "WOS:000402348200019", "base_material": "S340+N (outer tube), E355+N (inner tube)", "base_young_modulus": "-", "base_yield_strength": "-", "base_ultimate_strength": "-", "base_elongation": "-", "weld_material": "-", "weld_young_modulus": "-", "weld_yield_strength": "-", "weld_ultimate_strength": "-", "weld_elongation": "-", "processing": "Stress-relieved (600°C for 6h, slow cooling)", "welding_joint": "Tube-tube joint (overlap joint)", "welding_method": "Gas shielded metal arc welding", "welding_voltage": "-", "welding_current": "-", "welding_speed": "-", "preheat_temp": "-", "welding_env": "-", "residual_stress": "-", "fatigue_specimen_type": "Tubular", "fatigue_specimen_thickness": "2.0, 2.5", "fatigue_test_type": "Torsional", "fatigue_temp": "-", "fatigue_env": "-", "load_ratio": 0, "frequency": "8–10", "fatigue_machine": "Servo-hydraulic multi-axial test rig", "fatigue_standard": "-", "fatigue_test_control": "-", "stress_concentration": "-", "failure_location": "Weld toe and root transition area"}}, {"id": "WELD2025:4990", "name": "S340+N (outer tube), E355+N (inner tube) | Tube-tube joint (overlap joint)", "material_family": "Welded joint", "points": [[317.0, 12705.0, 0], [259.0, 17532.0, 0], [259.0, 20715.0, 0], [226.0, 24931.0, 0], [212.0, 43166.0, 0], [177.0, 58422.0, 0], [194.0, 74721.0, 0], [149.0, 81436.0, 0], [162.0, 82298.0, 0], [135.0, 102976.0, 0], [124.0, 176521.0, 0], [114.0, 330530.0, 0], [320.0, 6393.0, 0], [272.0, 13326.0, 0], [227.0, 20896.0, 0], [195.0, 39489.0, 0], [182.0, 46630.0, 0], [163.0, 71738.0, 0], [133.0, 249000.0, 0], [127.0, 248899.0, 0], [110.0, 285202.0, 0], [209.0, 12784.0, 0], [172.0, 32101.0, 0], [163.0, 43922.0, 0], [147.0, 61263.0, 0], [127.0, 68159.0, 0], [114.0, 106943.0, 0], [104.0, 290710.0, 0], [84.0, 301788.0, 0], [79.0, 736666.0, 0], [73.0, 887039.0, 0], [56.0, 1323423.0, 0], [205.0, 19878.0, 0], [170.0, 27434.0, 0], [160.0, 43916.0, 0], [141.0, 53380.0, 0], [136.0, 57721.0, 0], [126.0, 63632.0, 0], [114.0, 93213.0, 0], [103.0, 123789.0, 0], [79.0, 339346.0, 0], [72.0, 326020.0, 0], [89.0, 636504.0, 0], [58.0, 2204893.0, 0], [286.0, 21024.0, 0], [240.0, 29076.0, 0], [225.0, 45184.0, 0], [203.0, 50994.0, 0], [192.0, 65655.0, 0], [177.0, 68300.0, 0], [162.0, 91560.0, 0], [143.0, 120673.0, 0], [123.0, 649590.0, 0], [114.0, 320916.0, 0], [82.0, 2255924.0, 0], [240.0, 30044.0, 0], [226.0, 47075.0, 0], [200.0, 60049.0, 0], [159.0, 112306.0, 0], [146.0, 285070.0, 0], [122.0, 310946.0, 0], [108.0, 732829.0, 0], [100.0, 1031927.0, 0], [79.0, 1324439.0, 0], [293.0, 12155.0, 0], [236.0, 15352.0, 0], [234.0, 21471.0, 0], [201.0, 26274.0, 0], [194.0, 42210.0, 0], [162.0, 62322.0, 0], [177.0, 77222.0, 0], [147.0, 82176.0, 0], [138.0, 84811.0, 0], [121.0, 109057.0, 0], [111.0, 162611.0, 0], [101.0, 333586.0, 0], [285.0, 6109.0, 0], [241.0, 13473.0, 0], [222.0, 18512.0, 0], [208.0, 19581.0, 0], [190.0, 23214.0, 0], [175.0, 40444.0, 0], [165.0, 44569.0, 0], [151.0, 69800.0, 0], [118.0, 223988.0, 0], [110.0, 252949.0, 0], [102.0, 265326.0, 0]], "conditions": {"material": "S340+N (outer tube), E355+N (inner tube)", "am_type": "Gas shielded metal arc welding", "load_ratio": "0", "test_type": "Multiaxial (proportional & non-proportional)", "temperature": "-", "surface_treatment": "Stress-relieved (600°C for 6h, slow cooling)"}, "metadata": {"dataset_id": 4990, "title": "Fatigue of weld ends under combined loading", "doi": "10.1016/j.ijfatigue.2016.12.020", "authors": "Shams, Ehsan; Vormwald, Michael", "publication": "INTERNATIONAL JOURNAL OF FATIGUE", "year_of_publication": 2017, "UT": "WOS:000402348200019", "base_material": "S340+N (outer tube), E355+N (inner tube)", "base_young_modulus": "-", "base_yield_strength": "-", "base_ultimate_strength": "-", "base_elongation": "-", "weld_material": "-", "weld_young_modulus": "-", "weld_yield_strength": "-", "weld_ultimate_strength": "-", "weld_elongation": "-", "processing": "Stress-relieved (600°C for 6h, slow cooling)", "welding_joint": "Tube-tube joint (overlap joint)", "welding_method": "Gas shielded metal arc welding", "welding_voltage": "-", "welding_current": "-", "welding_speed": "-", "preheat_temp": "-", "welding_env": "-", "residual_stress": "-", "fatigue_specimen_type": "Tubular", "fatigue_specimen_thickness": "2.0, 2.5", "fatigue_test_type": "Multiaxial (proportional & non-proportional)", "fatigue_temp": "-", "fatigue_env": "-", "load_ratio": 0, "frequency": "1–2", "fatigue_machine": "Servo-hydraulic multi-axial test rig", "fatigue_standard": "-", "fatigue_test_control": "-", "stress_concentration": "-", "failure_location": "Weld toe and root transition area"}}, {"id": "WELD2025:4991", "name": "S340+N (outer tube), E355+N (inner tube) | Tube-tube joint (overlap joint)", "material_family": "Welded joint", "points": [[419.0, 15374.0, 0], [343.0, 52476.0, 0], [329.0, 79061.0, 0], [305.0, 100781.0, 0], [265.0, 155962.0, 0], [214.0, 310727.0, 0], [172.0, 1009455.0, 0]], "conditions": {"material": "S340+N (outer tube), E355+N (inner tube)", "am_type": "Gas shielded metal arc welding", "load_ratio": "-1", "test_type": "Axial", "temperature": "-", "surface_treatment": "Stress-relieved (600°C for 6h, slow cooling)"}, "metadata": {"dataset_id": 4991, "title": "Fatigue of weld ends under combined loading", "doi": "10.1016/j.ijfatigue.2016.12.020", "authors": "Shams, Ehsan; Vormwald, Michael", "publication": "INTERNATIONAL JOURNAL OF FATIGUE", "year_of_publication": 2017, "UT": "WOS:000402348200019", "base_material": "S340+N (outer tube), E355+N (inner tube)", "base_young_modulus": "-", "base_yield_strength": "-", "base_ultimate_strength": "-", "base_elongation": "-", "weld_material": "-", "weld_young_modulus": "-", "weld_yield_strength": "-", "weld_ultimate_strength": "-", "weld_elongation": "-", "processing": "Stress-relieved (600°C for 6h, slow cooling)", "welding_joint": "Tube-tube joint (overlap joint)", "welding_method": "Gas shielded metal arc welding", "welding_voltage": "-", "welding_current": "-", "welding_speed": "-", "preheat_temp": "-", "welding_env": "-", "residual_stress": "-", "fatigue_specimen_type": "Tubular", "fatigue_specimen_thickness": "2.0, 2.5", "fatigue_test_type": "Axial", "fatigue_temp": "-", "fatigue_env": "-", "load_ratio": -1, "frequency": "8–10", "fatigue_machine": "Servo-hydraulic multi-axial test rig", "fatigue_standard": "-", "fatigue_test_control": "-", "stress_concentration": "-", "failure_location": "Weld toe and root transition area"}}, {"id": "WELD2025:4992", "name": "S340+N (outer tube), E355+N (inner tube) | Tube-tube joint (overlap joint)", "material_family": "Welded joint", "points": [[459.0, 13719.0, 0], [358.0, 35841.0, 0], [304.0, 86743.0, 0], [265.0, 120527.0, 0], [253.0, 309871.0, 0], [243.0, 448396.0, 0], [180.0, 2527125.0, 0]], "conditions": {"material": "S340+N (outer tube), E355+N (inner tube)", "am_type": "Gas shielded metal arc welding", "load_ratio": "-1", "test_type": "Torsional", "temperature": "-", "surface_treatment": "Stress-relieved (600°C for 6h, slow cooling)"}, "metadata": {"dataset_id": 4992, "title": "Fatigue of weld ends under combined loading", "doi": "10.1016/j.ijfatigue.2016.12.020", "authors": "Shams, Ehsan; Vormwald, Michael", "publication": "INTERNATIONAL JOURNAL OF FATIGUE", "year_of_publication": 2017, "UT": "WOS:000402348200019", "base_material": "S340+N (outer tube), E355+N (inner tube)", "base_young_modulus": "-", "base_yield_strength": "-", "base_ultimate_strength": "-", "base_elongation": "-", "weld_material": "-", "weld_young_modulus": "-", "weld_yield_strength": "-", "weld_ultimate_strength": "-", "weld_elongation": "-", "processing": "Stress-relieved (600°C for 6h, slow cooling)", "welding_joint": "Tube-tube joint (overlap joint)", "welding_method": "Gas shielded metal arc welding", "welding_voltage": "-", "welding_current": "-", "welding_speed": "-", "preheat_temp": "-", "welding_env": "-", "residual_stress": "-", "fatigue_specimen_type": "Tubular", "fatigue_specimen_thickness": "2.0, 2.5", "fatigue_test_type": "Torsional", "fatigue_temp": "-", "fatigue_env": "-", "load_ratio": -1, "frequency": "8–10", "fatigue_machine": "Servo-hydraulic multi-axial test rig", "fatigue_standard": "-", "fatigue_test_control": "-", "stress_concentration": "-", "failure_location": "Weld toe and root transition area"}}, {"id": "WELD2025:4993", "name": "S340+N (outer tube), E355+N (inner tube) | Tube-tube joint (overlap joint)", "material_family": "Welded joint", "points": [[341.0, 10340.0, 0], [266.0, 27874.0, 0], [220.0, 58924.0, 0], [213.0, 82921.0, 0], [177.0, 126937.0, 0], [152.0, 172930.0, 0], [160.0, 251147.0, 0], [352.0, 6283.0, 0], [260.0, 17081.0, 0], [221.0, 23037.0, 0], [211.0, 44755.0, 0], [146.0, 94177.0, 0], [159.0, 121737.0, 0], [141.0, 124975.0, 0], [214.0, 20872.0, 0], [171.0, 69819.0, 0], [135.0, 129806.0, 0], [101.0, 296024.0, 0], [112.0, 340398.0, 0], [222.0, 9551.0, 0], [190.0, 24574.0, 0], [169.0, 36237.0, 0], [136.0, 90404.0, 0], [100.0, 153620.0, 0], [100.0, 206029.0, 0], [112.0, 251304.0, 0], [300.0, 21115.0, 0], [243.0, 72515.0, 0], [193.0, 134746.0, 0], [143.0, 260054.0, 0], [159.0, 348970.0, 0], [308.0, 9689.0, 0], [266.0, 26883.0, 0], [235.0, 36643.0, 0], [194.0, 86081.0, 0], [146.0, 143583.0, 0], [142.0, 207808.0, 0], [155.0, 268129.0, 0], [235.0, 27894.0, 0], [196.0, 53418.0, 0], [160.0, 133020.0, 0], [135.0, 184729.0, 0], [145.0, 260124.0, 0], [308.0, 6189.0, 0], [239.0, 16168.0, 0], [193.0, 23329.0, 0], [182.0, 46097.0, 0], [133.0, 96142.0, 0], [144.0, 115850.0, 0], [157.0, 125421.0, 0]], "conditions": {"material": "S340+N (outer tube), E355+N (inner tube)", "am_type": "Gas shielded metal arc welding", "load_ratio": "-1", "test_type": "Multiaxial (proportional & non-proportional)", "temperature": "-", "surface_treatment": "Stress-relieved (600°C for 6h, slow cooling)"}, "metadata": {"dataset_id": 4993, "title": "Fatigue of weld ends under combined loading", "doi": "10.1016/j.ijfatigue.2016.12.020", "authors": "Shams, Ehsan; Vormwald, Michael", "publication": "INTERNATIONAL JOURNAL OF FATIGUE", "year_of_publication": 2017, "UT": "WOS:000402348200019", "base_material": "S340+N (outer tube), E355+N (inner tube)", "base_young_modulus": "-", "base_yield_strength": "-", "base_ultimate_strength": "-", "base_elongation": "-", "weld_material": "-", "weld_young_modulus": "-", "weld_yield_strength": "-", "weld_ultimate_strength": "-", "weld_elongation": "-", "processing": "Stress-relieved (600°C for 6h, slow cooling)", "welding_joint": "Tube-tube joint (overlap joint)", "welding_method": "Gas shielded metal arc welding", "welding_voltage": "-", "welding_current": "-", "welding_speed": "-", "preheat_temp": "-", "welding_env": "-", "residual_stress": "-", "fatigue_specimen_type": "Tubular", "fatigue_specimen_thickness": "2.0, 2.5", "fatigue_test_type": "Multiaxial (proportional & non-proportional)", "fatigue_temp": "-", "fatigue_env": "-", "load_ratio": -1, "frequency": "1–2", "fatigue_machine": "Servo-hydraulic multi-axial test rig", "fatigue_standard": "-", "fatigue_test_control": "-", "stress_concentration": "-", "failure_location": "Weld toe and root transition area"}}, {"id": "WELD2025:4994", "name": "S340+N (outer tube), E355+N (inner tube) | Tube-tube joint (overlap joint)", "material_family": "Welded joint", "points": [[522.0, 17618.0, 0], [349.0, 202781.0, 0], [329.0, 471844.0, 0], [300.0, 466724.0, 0], [423.0, 62740.0, 1], [210.0, 2115081.0, 1]], "conditions": {"material": "S340+N (outer tube), E355+N (inner tube)", "am_type": "Gas shielded metal arc welding", "load_ratio": "-1", "test_type": "Axial", "temperature": "-", "surface_treatment": "-"}, "metadata": {"dataset_id": 4994, "title": "Fatigue of weld ends under combined loading", "doi": "10.1016/j.ijfatigue.2016.12.020", "authors": "Shams, Ehsan; Vormwald, Michael", "publication": "INTERNATIONAL JOURNAL OF FATIGUE", "year_of_publication": 2017, "UT": "WOS:000402348200019", "base_material": "S340+N (outer tube), E355+N (inner tube)", "base_young_modulus": "-", "base_yield_strength": "-", "base_ultimate_strength": "-", "base_elongation": "-", "weld_material": "-", "weld_young_modulus": "-", "weld_yield_strength": "-", "weld_ultimate_strength": "-", "weld_elongation": "-", "processing": "-", "welding_joint": "Tube-tube joint (overlap joint)", "welding_method": "Gas shielded metal arc welding", "welding_voltage": "-", "welding_current": "-", "welding_speed": "-", "preheat_temp": "-", "welding_env": "-", "residual_stress": "-", "fatigue_specimen_type": "Tubular", "fatigue_specimen_thickness": "2.0, 2.5", "fatigue_test_type": "Axial", "fatigue_temp": "-", "fatigue_env": "-", "load_ratio": -1, "frequency": "8–10", "fatigue_machine": "Servo-hydraulic multi-axial test rig", "fatigue_standard": "-", "fatigue_test_control": "-", "stress_concentration": "-", "failure_location": "Weld toe and root transition area"}}, {"id": "WELD2025:4995", "name": "S340+N (outer tube), E355+N (inner tube) | Tube-tube joint (overlap joint)", "material_family": "Welded joint", "points": [[502.0, 8765.0, 0], [457.0, 25931.0, 0], [457.0, 26439.0, 0], [403.0, 49124.0, 0], [356.0, 100561.0, 0], [321.0, 209901.0, 0], [297.0, 321370.0, 0]], "conditions": {"material": "S340+N (outer tube), E355+N (inner tube)", "am_type": "Gas shielded metal arc welding", "load_ratio": "-1", "test_type": "Torsional", "temperature": "-", "surface_treatment": "-"}, "metadata": {"dataset_id": 4995, "title": "Fatigue of weld ends under combined loading", "doi": "10.1016/j.ijfatigue.2016.12.020", "authors": "Shams, Ehsan; Vormwald, Michael", "publication": "INTERNATIONAL JOURNAL OF FATIGUE", "year_of_publication": 2017, "UT": "WOS:000402348200019", "base_material": "S340+N (outer tube), E355+N (inner tube)", "base_young_modulus": "-", "base_yield_strength": "-", "base_ultimate_strength": "-", "base_elongation": "-", "weld_material": "-", "weld_young_modulus": "-", "weld_yield_strength": "-", "weld_ultimate_strength": "-", "weld_elongation": "-", "processing": "-", "welding_joint": "Tube-tube joint (overlap joint)", "welding_method": "Gas shielded metal arc welding", "welding_voltage": "-", "welding_current": "-", "welding_speed": "-", "preheat_temp": "-", "welding_env": "-", "residual_stress": "-", "fatigue_specimen_type": "Tubular", "fatigue_specimen_thickness": "2.0, 2.5", "fatigue_test_type": "Torsional", "fatigue_temp": "-", "fatigue_env": "-", "load_ratio": -1, "frequency": "8–10", "fatigue_machine": "Servo-hydraulic multi-axial test rig", "fatigue_standard": "-", "fatigue_test_control": "-", "stress_concentration": "-", "failure_location": "Weld toe and root transition area"}}, {"id": "WELD2025:4996", "name": "S340+N (outer tube), E355+N (inner tube) | Tube-tube joint (overlap joint)", "material_family": "Welded joint", "points": [[271.0, 14957.0, 0], [223.0, 17771.0, 0], [215.0, 25447.0, 0], [248.0, 25002.0, 0], [206.0, 111368.0, 0], [166.0, 276804.0, 0], [248.0, 29492.0, 0], [216.0, 41366.0, 0], [227.0, 42202.0, 0], [206.0, 74776.0, 0], [218.0, 205528.0, 0], [170.0, 590787.0, 0], [136.0, 1055321.0, 1], [271.0, 16970.0, 1], [270.0, 710976.0, 0], [375.0, 15060.0, 0], [323.0, 18269.0, 0], [342.0, 24437.0, 0], [297.0, 25635.0, 0], [289.0, 112860.0, 0], [235.0, 259424.0, 0], [343.0, 28813.0, 0], [308.0, 39267.0, 0], [321.0, 41625.0, 0], [276.0, 72261.0, 0], [306.0, 218152.0, 0], [231.0, 574121.0, 0], [190.0, 1015989.0, 1], [377.0, 17249.0, 1]], "conditions": {"material": "S340+N (outer tube), E355+N (inner tube)", "am_type": "Gas shielded metal arc welding", "load_ratio": "-1", "test_type": "Multiaxial (proportional & non-proportional)", "temperature": "-", "surface_treatment": "-"}, "metadata": {"dataset_id": 4996, "title": "Fatigue of weld ends under combined loading", "doi": "10.1016/j.ijfatigue.2016.12.020", "authors": "Shams, Ehsan; Vormwald, Michael", "publication": "INTERNATIONAL JOURNAL OF FATIGUE", "year_of_publication": 2017, "UT": "WOS:000402348200019", "base_material": "S340+N (outer tube), E355+N (inner tube)", "base_young_modulus": "-", "base_yield_strength": "-", "base_ultimate_strength": "-", "base_elongation": "-", "weld_material": "-", "weld_young_modulus": "-", "weld_yield_strength": "-", "weld_ultimate_strength": "-", "weld_elongation": "-", "processing": "-", "welding_joint": "Tube-tube joint (overlap joint)", "welding_method": "Gas shielded metal arc welding", "welding_voltage": "-", "welding_current": "-", "welding_speed": "-", "preheat_temp": "-", "welding_env": "-", "residual_stress": "-", "fatigue_specimen_type": "Tubular", "fatigue_specimen_thickness": "2.0, 2.5", "fatigue_test_type": "Multiaxial (proportional & non-proportional)", "fatigue_temp": "-", "fatigue_env": "-", "load_ratio": -1, "frequency": "1–2", "fatigue_machine": "Servo-hydraulic multi-axial test rig", "fatigue_standard": "-", "fatigue_test_control": "-", "stress_concentration": "-", "failure_location": "Weld toe and root transition area"}}, {"id": "WELD2025:4997", "name": "AA5083-H111 | T-Joint", "material_family": "Welded joint", "points": [[169.0, 17951.0, 0], [171.0, 21886.0, 0], [151.0, 41577.0, 0], [130.0, 105825.0, 0], [130.0, 179514.0, 0], [119.0, 557060.0, 0], [120.0, 718716.0, 0], [116.0, 828005.0, 0], [110.0, 2087719.0, 0], [99.0, 1864197.0, 0]], "conditions": {"material": "AA5083-H111", "am_type": "GMAW (Gas Metal Arc Welding)", "load_ratio": "0", "test_type": "Axial (constant and variable amplitude)", "temperature": "25", "surface_treatment": "-"}, "metadata": {"dataset_id": 4997, "title": "Fatigue strength improvement of GMAW T-welds in AA 5083 by friction-stir processing", "doi": "10.1016/j.ijfatigue.2016.12.034", "authors": "Jesus, J. S.; Costa, J. M.; Loureiro, A.; Ferreira, J. M.", "publication": "INTERNATIONAL JOURNAL OF FATIGUE", "year_of_publication": 2017, "UT": "WOS:000393631300013", "base_material": "AA5083-H111", "base_young_modulus": "-", "base_yield_strength": 158, "base_ultimate_strength": 320, "base_elongation": 23.7, "weld_material": "AWS A5.10-80: ER 5356", "weld_young_modulus": "-", "weld_yield_strength": 156, "weld_ultimate_strength": 315, "weld_elongation": 8.4, "processing": "-", "welding_joint": "T-Joint", "welding_method": "GMAW (Gas Metal Arc Welding)", "welding_voltage": 24, "welding_current": 250, "welding_speed": 8.33, "preheat_temp": 70, "welding_env": "Flat position, shielded with pure argon", "residual_stress": "-", "fatigue_specimen_type": "flat", "fatigue_specimen_thickness": 6, "fatigue_test_type": "Axial (constant and variable amplitude)", "fatigue_temp": 25, "fatigue_env": "-", "load_ratio": 0, "frequency": "20–30", "fatigue_machine": "-", "fatigue_standard": "-", "fatigue_test_control": "Stress", "stress_concentration": "2.29", "failure_location": "Weld toe"}}, {"id": "WELD2025:4998", "name": "AA5083-H111 | T-Joint", "material_family": "Welded joint", "points": [[185.0, 31032.0, 0], [186.0, 77508.0, 0], [183.0, 88455.0, 0], [171.0, 91858.0, 0], [170.0, 143132.0, 0], [169.0, 163348.0, 0], [149.0, 400368.0, 0], [148.0, 746364.0, 0], [140.0, 1088642.0, 0], [140.0, 2770913.0, 0], [139.0, 3475230.0, 0], [130.0, 6986542.0, 1]], "conditions": {"material": "AA5083-H111", "am_type": "GMAW (Gas Metal Arc Welding)", "load_ratio": "0", "test_type": "Axial (constant and variable amplitude)", "temperature": "25", "surface_treatment": "Friction-stir processing (FSP)"}, "metadata": {"dataset_id": 4998, "title": "Fatigue strength improvement of GMAW T-welds in AA 5083 by friction-stir processing", "doi": "10.1016/j.ijfatigue.2016.12.034", "authors": "Jesus, J. S.; Costa, J. M.; Loureiro, A.; Ferreira, J. M.", "publication": "INTERNATIONAL JOURNAL OF FATIGUE", "year_of_publication": 2017, "UT": "WOS:000393631300013", "base_material": "AA5083-H111", "base_young_modulus": "-", "base_yield_strength": 158, "base_ultimate_strength": 320, "base_elongation": 23.7, "weld_material": "AWS A5.10-80: ER 5356", "weld_young_modulus": "-", "weld_yield_strength": 156, "weld_ultimate_strength": 315, "weld_elongation": 8.4, "processing": "Friction-stir processing (FSP)", "welding_joint": "T-Joint", "welding_method": "GMAW (Gas Metal Arc Welding)", "welding_voltage": 24, "welding_current": 250, "welding_speed": 8.33, "preheat_temp": 70, "welding_env": "Flat position, shielded with pure argon", "residual_stress": "-", "fatigue_specimen_type": "Dog-bone", "fatigue_specimen_thickness": 6, "fatigue_test_type": "Axial (constant and variable amplitude)", "fatigue_temp": 25, "fatigue_env": "-", "load_ratio": 0, "frequency": "20–30", "fatigue_machine": "-", "fatigue_standard": "-", "fatigue_test_control": "Stress", "stress_concentration": "1.44", "failure_location": "Weld toe"}}, {"id": "WELD2025:4999", "name": "AA5083-H111 | T-Joint", "material_family": "Welded joint", "points": [[260.0, 28505.0, 0], [239.0, 36431.0, 0], [239.0, 73241.0, 0], [218.0, 145859.0, 0], [198.0, 261838.0, 0], [178.0, 653994.0, 0], [158.0, 1119903.0, 0], [139.0, 4358572.0, 0]], "conditions": {"material": "AA5083-H111", "am_type": "GMAW (Gas Metal Arc Welding)", "load_ratio": "-1", "test_type": "Axial (constant and variable amplitude)", "temperature": "25", "surface_treatment": "-"}, "metadata": {"dataset_id": 4999, "title": "Fatigue strength improvement of GMAW T-welds in AA 5083 by friction-stir processing", "doi": "10.1016/j.ijfatigue.2016.12.034", "authors": "Jesus, J. S.; Costa, J. M.; Loureiro, A.; Ferreira, J. M.", "publication": "INTERNATIONAL JOURNAL OF FATIGUE", "year_of_publication": 2017, "UT": "WOS:000393631300013", "base_material": "AA5083-H111", "base_young_modulus": "-", "base_yield_strength": 158, "base_ultimate_strength": 320, "base_elongation": 23.7, "weld_material": "AWS A5.10-80: ER 5356", "weld_young_modulus": "-", "weld_yield_strength": 156, "weld_ultimate_strength": 315, "weld_elongation": 8.4, "processing": "-", "welding_joint": "T-Joint", "welding_method": "GMAW (Gas Metal Arc Welding)", "welding_voltage": 24, "welding_current": 250, "welding_speed": 8.33, "preheat_temp": 70, "welding_env": "Flat position, shielded with pure argon", "residual_stress": "-", "fatigue_specimen_type": "flat", "fatigue_specimen_thickness": 6, "fatigue_test_type": "Axial (constant and variable amplitude)", "fatigue_temp": 25, "fatigue_env": "-", "load_ratio": -1, "frequency": "20–30", "fatigue_machine": "-", "fatigue_standard": "-", "fatigue_test_control": "Stress", "stress_concentration": "2.29", "failure_location": "Weld toe"}}, {"id": "WELD2025:5000", "name": "AA5083-H111 | T-Joint", "material_family": "Welded joint", "points": [[279.0, 54151.0, 0], [260.0, 101905.0, 0], [258.0, 193591.0, 0], [237.0, 277091.0, 0], [238.0, 536424.0, 0], [227.0, 944952.0, 0], [230.0, 1812161.0, 0], [218.0, 2797186.0, 0], [218.0, 4118643.0, 1], [199.0, 5117012.0, 1]], "conditions": {"material": "AA5083-H111", "am_type": "GMAW (Gas Metal Arc Welding)", "load_ratio": "-1", "test_type": "Axial (constant and variable amplitude)", "temperature": "25", "surface_treatment": "Friction-stir processing (FSP)"}, "metadata": {"dataset_id": 5000, "title": "Fatigue strength improvement of GMAW T-welds in AA 5083 by friction-stir processing", "doi": "10.1016/j.ijfatigue.2016.12.034", "authors": "Jesus, J. S.; Costa, J. M.; Loureiro, A.; Ferreira, J. M.", "publication": "INTERNATIONAL JOURNAL OF FATIGUE", "year_of_publication": 2017, "UT": "WOS:000393631300013", "base_material": "AA5083-H111", "base_young_modulus": "-", "base_yield_strength": 158, "base_ultimate_strength": 320, "base_elongation": 23.7, "weld_material": "AWS A5.10-80: ER 5356", "weld_young_modulus": "-", "weld_yield_strength": 156, "weld_ultimate_strength": 315, "weld_elongation": 8.4, "processing": "Friction-stir processing (FSP)", "welding_joint": "T-Joint", "welding_method": "GMAW (Gas Metal Arc Welding)", "welding_voltage": 24, "welding_current": 250, "welding_speed": 8.33, "preheat_temp": 70, "welding_env": "Flat position, shielded with pure argon", "residual_stress": "-", "fatigue_specimen_type": "Dog-bone", "fatigue_specimen_thickness": 6, "fatigue_test_type": "Axial (constant and variable amplitude)", "fatigue_temp": 25, "fatigue_env": "-", "load_ratio": -1, "frequency": "20–30", "fatigue_machine": "-", "fatigue_standard": "-", "fatigue_test_control": "Stress", "stress_concentration": "1.44", "failure_location": "Weld toe"}}, {"id": "WELD2025:5001", "name": "S41500 steel | Groove weld (Butt Joint)", "material_family": "Welded joint", "points": [[862.0, 94668.0, 0], [852.0, 184375.0, 0], [750.0, 267851.0, 0], [757.0, 387077.0, 0], [653.0, 445428.0, 0], [653.0, 488948.0, 0], [594.0, 567787.0, 0], [597.0, 626164.0, 0], [553.0, 744206.0, 0], [595.0, 786832.0, 0], [514.0, 1591281.0, 0], [467.0, 1763580.0, 0], [547.0, 6972180.0, 1]], "conditions": {"material": "S41500 steel", "am_type": "Flux Cored Arc Welding (FCAW)", "load_ratio": "-1", "test_type": "Reversed bending", "temperature": "25", "surface_treatment": "milling"}, "metadata": {"dataset_id": 5001, "title": "Influence of hammer peening on fatigue life of E309L steel used for 13%Cr-4%Ni blade runner repairs", "doi": "10.1016/j.ijfatigue.2017.03.007", "authors": "Curtat, Jean-Loup; Lanteigne, Jacques; Champliaud, Henri; Liu, Zhaoheng; Levesque, Jean-Benoit", "publication": "INTERNATIONAL JOURNAL OF FATIGUE", "year_of_publication": 2017, "UT": "WOS:000402217000007", "base_material": "S41500 steel", "base_young_modulus": "-", "base_yield_strength": 660, "base_ultimate_strength": 822, "base_elongation": "-", "weld_material": "E309L austenitic stainless steel", "weld_young_modulus": "-", "weld_yield_strength": 353, "weld_ultimate_strength": 647, "weld_elongation": "-", "processing": "milling", "welding_joint": "Groove weld (Butt Joint)", "welding_method": "Flux Cored Arc Welding (FCAW)", "welding_voltage": 29.7, "welding_current": 192, "welding_speed": 8, "preheat_temp": 100, "welding_env": "Shielding gas (75% Ar - 25% CO₂)", "residual_stress": "-63 MPa (longitudinal)", "fatigue_specimen_type": "Dog bone", "fatigue_specimen_thickness": 16, "fatigue_test_type": "Reversed bending", "fatigue_temp": 25, "fatigue_env": "-",
