Repository: yunyunfanfan/S-PA-CBB

# S-PA-CBB

Official research code, processed curve records, evaluation outputs, and manuscript source for:

> **From Physics to Selective Generation: Conditional Brownian Bridges for Sparse S–N Curve Reconstruction and Fatigue Decision-Making**

S-PA-CBB reconstructs a complete probabilistic stress–life (S–N) curve from only two to four observed fatigue tests. The method first fits an interpretable Basquin state, diagnoses whether that state is sufficient, and applies a ControlNet-style conditional Brownian-bridge residual only to curves that benefit from correction.

File: external_data/weld2025_disjoint_curves.json (part 194 of 223)
"load_ratio": -1, "frequency": 20, "fatigue_machine": "MTS 322 servohydraulic test bench", "fatigue_standard": "JSME method", "fatigue_test_control": "Load-controlled", "stress_concentration": "-", "failure_location": "Weld metal (avoiding HAZ)"}}, {"id": "WELD2025:5002", "name": "S41500 steel | Groove weld (Butt Joint)", "material_family": "Welded joint", "points": [[1017.0, 119968.0, 0], [1014.0, 126282.0, 0], [891.0, 265157.0, 0], [898.0, 372615.0, 0], [772.0, 519149.0, 0], [770.0, 599859.0, 0], [655.0, 2341106.0, 0], [653.0, 2743158.0, 0], [598.0, 2385919.0, 0], [556.0, 3201019.0, 0]], "conditions": {"material": "S41500 steel", "am_type": "Flux Cored Arc Welding (FCAW)", "load_ratio": "-1", "test_type": "Reversed bending", "temperature": "25", "surface_treatment": "milling, Hammer peening"}, "metadata": {"dataset_id": 5002, "title": "Influence of hammer peening on fatigue life of E309L steel used for 13%Cr-4%Ni blade runner repairs", "doi": "10.1016/j.ijfatigue.2017.03.007", "authors": "Curtat, Jean-Loup; Lanteigne, Jacques; Champliaud, Henri; Liu, Zhaoheng; Levesque, Jean-Benoit", "publication": "INTERNATIONAL JOURNAL OF FATIGUE", "year_of_publication": 2017, "UT": "WOS:000402217000007", "base_material": "S41500 steel", "base_young_modulus": "-", "base_yield_strength": 660, "base_ultimate_strength": 822, "base_elongation": "-", "weld_material": "E309L austenitic stainless steel", "weld_young_modulus": "-", "weld_yield_strength": 353, "weld_ultimate_strength": 647, "weld_elongation": "-", "processing": "milling, Hammer peening", "welding_joint": "Groove weld (Butt Joint)", "welding_method": "Flux Cored Arc Welding (FCAW)", "welding_voltage": 29.7, "welding_current": 192, "welding_speed": 8, "preheat_temp": 100, "welding_env": "Shielding gas (75% Ar - 25% CO₂)", "residual_stress": "-289 MPa (longitudinal)", "fatigue_specimen_type": "Dog bone", "fatigue_specimen_thickness": 16, "fatigue_test_type": "Reversed bending", "fatigue_temp": 25, "fatigue_env": "-", "load_ratio": -1, "frequency": 20, "fatigue_machine": "MTS 322 servohydraulic test bench", "fatigue_standard": "JSME method", "fatigue_test_control": "Load-controlled", "stress_concentration": "-", "failure_location": "Weld metal (avoiding HAZ)"}}, {"id": "WELD2025:5003", "name": "Hot-rolled low alloy structural steel Q345 | Butt-welded joint", "material_family": "Welded joint", "points": [[100.0, 452264.0, 0], [102.0, 486855.0, 0], [82.0, 895712.0, 0], [82.0, 906120.0, 0], [64.0, 1536603.0, 0], [64.0, 1622152.0, 0], [64.0, 2069913.0, 0]], "conditions": {"material": "Hot-rolled low alloy structural steel Q345", "am_type": "-", "load_ratio": "0.1", "test_type": "Axial tension loading", "temperature": "-", "surface_treatment": "-"}, "metadata": {"dataset_id": 5003, "title": "Fatigue assessment and stress analysis of cope-hole details in welded joints of steel truss bridge", "doi": "10.1016/j.ijfatigue.2017.03.032", "authors": "Wei, Xing; Xiao, Lin; Pei, Shiling", "publication": "INTERNATIONAL JOURNAL OF FATIGUE", "year_of_publication": 2017, "UT": "WOS:000402217000014", "base_material": "Hot-rolled low alloy structural steel Q345", "base_young_modulus": 210, "base_yield_strength": 345, "base_ultimate_strength": "470–630", "base_elongation": 22, "weld_material": "Same as base material (Q345)", "weld_young_modulus": 210, "weld_yield_strength": 345, "weld_ultimate_strength": "470–630", "weld_elongation": 22, "processing": "-", "welding_joint": "Butt-welded joint", "welding_method": "-", "welding_voltage": "-", "welding_current": "-", "welding_speed": "-", "preheat_temp": "-", "welding_env": "-", "residual_stress": "-", "fatigue_specimen_type": "Cruciform cross-section (I-section member with cope-holes)", "fatigue_specimen_thickness": 16, "fatigue_test_type": "Axial tension loading", "fatigue_temp": "-", "fatigue_env": "-", "load_ratio": 0.1, "frequency": 8, "fatigue_machine": "1000 kN hydraulic universal machine", "fatigue_standard": "-", "fatigue_test_control": "Force control (constant amplitude)", "stress_concentration": "2.17-1.62", "failure_location": "Weld toe of the flange plates inside cope-holes"}}, {"id": "WELD2025:5010", "name": "DP980 steel | Lap joint", "material_family": "Welded joint", "points": [[304.0, 14349.0, 0], [301.0, 16921.0, 0], [287.0, 19205.0, 0], [271.0, 31200.0, 0], [243.0, 46038.0, 0], [210.0, 84928.0, 0], [179.0, 152220.0, 0], [151.0, 312491.0, 0], [120.0, 617628.0, 0], [90.0, 1983108.0, 0]], "conditions": {"material": "DP980 steel", "am_type": "Resistance spot welding (RSW)", "load_ratio": "0.1", "test_type": "shear", "temperature": "22", "surface_treatment": "-"}, "metadata": {"dataset_id": 5010, "title": "Overloading effect on the fatigue strength in resistance spot welding joints of a DP980 steel", "doi": "10.1016/j.ijfatigue.2018.12.026", "authors": "Ordonez, J. H.; Ambriz, R. R.; Garcia, C.; Plascencia, G.; Jaramillo, D.", "publication": "INTERNATIONAL JOURNAL OF FATIGUE", "year_of_publication": 2019, "UT": "WOS:000462105400016", "base_material": "DP980 steel", "base_young_modulus": "-", "base_yield_strength": 970, "base_ultimate_strength": 1135, "base_elongation": 11.5, "weld_material": "DP980 steel", "weld_young_modulus": "-", "weld_yield_strength": "-", "weld_ultimate_strength": "-", "weld_elongation": "-", "processing": "-", "welding_joint": "Lap joint", "welding_method": "Resistance spot welding (RSW)", "welding_voltage": "-", "welding_current": 9500, "welding_speed": "-", "preheat_temp": "-", "welding_env": "-", "residual_stress": "-", "fatigue_specimen_type": "lap joint", "fatigue_specimen_thickness": 1.22, "fatigue_test_type": "shear", "fatigue_temp": 22, "fatigue_env": "-", "load_ratio": 0.1, "frequency": 30, "fatigue_machine": "Servohydraulic machine", "fatigue_standard": "ASTM E466", "fatigue_test_control": "Stress-controlled", "stress_concentration": "-", "failure_location": "Weld zone"}}, {"id": "WELD2025:5011", "name": "DP980 steel | Lap joint", "material_family": "Welded joint", "points": [[417.0, 8510.0, 0], [393.0, 32334.0, 0], [356.0, 49758.0, 0], [344.0, 171514.0, 0], [300.0, 368490.0, 0], [239.0, 1324283.0, 0], [210.0, 6112683.0, 0], [179.0, 10660505.0, 0]], "conditions": {"material": "DP980 steel", "am_type": "Resistance spot welding (RSW)", "load_ratio": "0.1", "test_type": "shear", "temperature": "22", "surface_treatment": "presetting operation (overloading)"}, "metadata": {"dataset_id": 5011, "title": "Overloading effect on the fatigue strength in resistance spot welding joints of a DP980 steel", "doi": "10.1016/j.ijfatigue.2018.12.026", "authors": "Ordonez, J. H.; Ambriz, R. R.; Garcia, C.; Plascencia, G.; Jaramillo, D.", "publication": "INTERNATIONAL JOURNAL OF FATIGUE", "year_of_publication": 2019, "UT": "WOS:000462105400016", "base_material": "DP980 steel", "base_young_modulus": "-", "base_yield_strength": 970, "base_ultimate_strength": 1135, "base_elongation": 11.5, "weld_material": "DP980 steel", "weld_young_modulus": "-", "weld_yield_strength": "-", "weld_ultimate_strength": "-", "weld_elongation": "-", "processing": "presetting operation (overloading)", "welding_joint": "Lap joint", "welding_method": "Resistance spot welding (RSW)", "welding_voltage": "-", "welding_current": 9500, "welding_speed": "-", "preheat_temp": "-", "welding_env": "-", "residual_stress": "-", "fatigue_specimen_type": "lap joint", "fatigue_specimen_thickness": 1.22, "fatigue_test_type": "shear", "fatigue_temp": 22, "fatigue_env": "-", "load_ratio": 0.1, "frequency": 30, "fatigue_machine": "Servohydraulic machine", "fatigue_standard": "ASTM E466", "fatigue_test_control": "Stress-controlled", "stress_concentration": "-", "failure_location": "Weld zone"}}, {"id": "WELD2025:5012", "name": "ZK60 magnesium alloy (Mg-6.0Zn-0.6Zr, wt.%) | Butt Joint", "material_family": "Welded joint", "points": [[105.0, 194885.0, 0], [100.0, 397388.0, 0], [95.0, 2085228.0, 0], [90.0, 4369403.0, 0], [85.0, 10047363.0, 0], [80.0, 9322147.0, 0], [95.0, 7484546.0, 0], [90.0, 80937121.0, 0], [85.0, 67155534.0, 0], [85.0, 99086815.0, 0], [80.0, 295421412.0, 0], [80.0, 753009710.0, 0], [75.0, 787876769.0, 0], [85.0, 977191433.0, 1], [80.0, 949563989.0, 1], [75.0, 993166139.0, 1], [70.0, 992016478.0, 1]], "conditions": {"material": "ZK60 magnesium alloy (Mg-6.0Zn-0.6Zr, wt.%)", "am_type": "Friction Stir Welding (FSW)", "load_ratio": "-1", "test_type": "Axial", "temperature": "10", "surface_treatment": "-"}, "metadata": {"dataset_id": 5012, "title": "Effects of microstructural inhomogeneities and micro-defects on tensile and very high cycle fatigue behaviors of the friction stir welded ZK60 magnesium alloy joint", "doi": "10.1016/j.ijfatigue.2019.01.016", "authors": "Chen, Yao; He, Chao; Yang, Kun; Zhang, Hong; Wang, Chong; Wang, Qingyuan; Liu, Yongjie", "publication": "INTERNATIONAL JOURNAL OF FATIGUE", "year_of_publication": 2019, "UT": "WOS:000462110100020", "base_material": "ZK60 magnesium alloy (Mg-6.0Zn-0.6Zr, wt.%)", "base_young_modulus": 45, "base_yield_strength": 235, "base_ultimate_strength": 305, "base_elongation": 11, "weld_material": "ZK60 magnesium alloy", "weld_young_modulus": "-", "weld_yield_strength": "-", "weld_ultimate_strength": "-", "weld_elongation": "-", "processing": "-", "welding_joint": "Butt Joint", "welding_method": "Friction Stir Welding (FSW)", "welding_voltage": "-", "welding_current": "-", "welding_speed": "-", "preheat_temp": "-", "welding_env": "-", "residual_stress": "-", "fatigue_specimen_type": "Flat (sheet)", "fatigue_specimen_thickness": 8, "fatigue_test_type": "Axial", "fatigue_temp": 10, "fatigue_env": "Compressed air cooling", "load_ratio": -1, "frequency": 20000, "fatigue_machine": "Shimadzu USF-2000 (ultrasonic fatigue testing system)", "fatigue_standard": "ASTM E466", "fatigue_test_control": "Stress", "stress_concentration": "-", "failure_location": "Weld zone"}}, {"id": "WELD2025:5013", "name": "7075-T651 aluminum alloy | Butt Joint", "material_family": "Welded joint", "points": [[345.0, 45798.0, 0], [321.0, 77938.0, 0], [306.0, 172721.0, 0], [296.0, 192322.0, 0], [278.0, 212008.0, 0], [259.0, 384682.0, 0], [237.0, 1480805.0, 0], [226.0, 8820345.0, 0]], "conditions": {"material": "7075-T651 aluminum alloy", "am_type": "Friction Stir Welding (FSW)", "load_ratio": "0.1", "test_type": "Axial", "temperature": "25", "surface_treatment": "-"}, "metadata": {"dataset_id": 5013, "title": "Incredible improvement in fatigue resistance of friction stir welded 7075-T651 aluminum alloy via surface mechanical rolling treatment", "doi": "10.1016/j.ijfatigue.2019.02.023", "authors": "Dong, Peng; Liu, Zepeng; Zhai, Xin; Yan, Zhifeng; Wang, Wenxian; Liaw, Peter K.", "publication": "INTERNATIONAL JOURNAL OF FATIGUE", "year_of_publication": 2019, "UT": "WOS:000470940100003", "base_material": "7075-T651 aluminum alloy", "base_young_modulus": "-", "base_yield_strength": 506, "base_ultimate_strength": 545, "base_elongation": 18.3, "weld_material": "7075-T651 aluminum alloy (FSW joint)", "weld_young_modulus": "-", "weld_yield_strength": 411, "weld_ultimate_strength": 455, "weld_elongation": 14.7, "processing": "-", "welding_joint": "Butt Joint", "welding_method": "Friction Stir Welding (FSW)", "welding_voltage": "-", "welding_current": "-", "welding_speed": 1.67, "preheat_temp": "-", "welding_env": "-", "residual_stress": "-376.7 MPa (surface), ~-600 MPa (40 μm depth), ~22.65 MPa (170 μm depth)", "fatigue_specimen_type": "Dog-bone-shaped", "fatigue_specimen_thickness": 8, "fatigue_test_type": "Axial", "fatigue_temp": 25, "fatigue_env": "-", "load_ratio": 0.1, "frequency": 100, "fatigue_machine": "CRIMS GPS200 (electro-magnetic fatigue testing machine)", "fatigue_standard": "-", "fatigue_test_control": "Stress", "stress_concentration": "-", "failure_location": "-"}}, {"id": "WELD2025:5014", "name": "7075-T651 aluminum alloy | Butt Joint", "material_family": "Welded joint", "points": [[345.0, 44566.0, 0], [321.0, 102304.0, 0], [305.0, 292199.0, 0], [297.0, 581326.0, 0], [288.0, 938803.0, 0], [285.0, 841716.0, 0]], "conditions": {"material": "7075-T651 aluminum alloy", "am_type": "Friction Stir Welding (FSW)", "load_ratio": "0.1", "test_type": "Axial", "temperature": "8", "surface_treatment": "Surface Mechanical Rolling Treatment (SMRT)"}, "metadata": {"dataset_id": 5014, "title": "Incredible improvement in fatigue resistance of friction stir welded 7075-T651 aluminum alloy via surface mechanical rolling treatment", "doi": "10.1016/j.ijfatigue.2019.02.023", "authors": "Dong, Peng; Liu, Zepeng; Zhai, Xin; Yan, Zhifeng; Wang, Wenxian; Liaw, Peter K.", "publication": "INTERNATIONAL JOURNAL OF FATIGUE", "year_of_publication": 2019, "UT": "WOS:000470940100003", "base_material": "7075-T651 aluminum alloy", "base_young_modulus": "-", "base_yield_strength": 506, "base_ultimate_strength": 545, "base_elongation": 18.3, "weld_material": "7075-T651 aluminum alloy (FSW joint)", "weld_young_modulus": "-", "weld_yield_strength": 411, "weld_ultimate_strength": 455, "weld_elongation": 14.7, "processing": "Surface Mechanical Rolling Treatment (SMRT)", "welding_joint": "Butt Joint", "welding_method": "Friction Stir Welding (FSW)", "welding_voltage": "-", "welding_current": "-", "welding_speed": 1.67, "preheat_temp": "-", "welding_env": "-", "residual_stress": "-376.7 MPa (surface), ~-600 MPa (40 μm depth), ~22.65 MPa (170 μm depth)", "fatigue_specimen_type": "Dog-bone-shaped", "fatigue_specimen_thickness": 25, "fatigue_test_type": "Axial", "fatigue_temp": 8, "fatigue_env": "-", "load_ratio": 0.1, "frequency": 100, "fatigue_machine": "CRIMS GPS200 (electro-magnetic fatigue testing machine)", "fatigue_standard": "-", "fatigue_test_control": "Stress", "stress_concentration": "-", "failure_location": "Interior"}}, {"id": "WELD2025:5015", "name": "7075-T651 aluminum alloy | Butt Joint", "material_family": "Welded joint", "points": [[283.0, 2083253.0, 0], [279.0, 6644746.0, 0], [269.0, 8174494.0, 0], [259.0, 19669157.0, 0], [258.0, 41736734.0, 0], [238.0, 163627921.0, 0], [227.0, 882087059.0, 0]], "conditions": {"material": "7075-T651 aluminum alloy", "am_type": "Friction Stir Welding (FSW)", "load_ratio": "0.1", "test_type": "Axial", "temperature": "8", "surface_treatment": "Surface Mechanical Rolling Treatment (SMRT)"}, "metadata": {"dataset_id": 5015, "title": "Incredible improvement in fatigue resistance of friction stir welded 7075-T651 aluminum alloy via surface mechanical rolling treatment", "doi": "10.1016/j.ijfatigue.2019.02.023", "authors": "Dong, Peng; Liu, Zepeng; Zhai, Xin; Yan, Zhifeng; Wang, Wenxian; Liaw, Peter K.", "publication": "INTERNATIONAL JOURNAL OF FATIGUE", "year_of_publication": 2019, "UT": "WOS:000470940100003", "base_material": "7075-T651 aluminum alloy", "base_young_modulus": "-", "base_yield_strength": 506, "base_ultimate_strength": 545, "base_elongation": 18.3, "weld_material": "7075-T651 aluminum alloy (FSW joint)", "weld_young_modulus": "-", "weld_yield_strength": 411, "weld_ultimate_strength": 455, "weld_elongation": 14.7, "processing": "Surface Mechanical Rolling Treatment (SMRT)", "welding_joint": "Butt Joint", "welding_method": "Friction Stir Welding (FSW)", "welding_voltage": "-", "welding_current": "-", "welding_speed": 1.67, "preheat_temp": "-", "welding_env": "-", "residual_stress": "-376.7 MPa (surface), ~-600 MPa (40 μm depth), ~22.65 MPa (170 μm depth)", "fatigue_specimen_type": "Dog-bone-shaped", "fatigue_specimen_thickness": 25, "fatigue_test_type": "Axial", "fatigue_temp": 8, "fatigue_env": "-", "load_ratio": 0.1, "frequency": 100, "fatigue_machine": "CRIMS GPS200 (electro-magnetic fatigue testing machine)", "fatigue_standard": "-", "fatigue_test_control": "Stress", "stress_concentration": "-", "failure_location": "Surface"}}, {"id": "WELD2025:5016", "name": "7075-T651 aluminum alloy | Butt Joint", "material_family": "Welded joint", "points": [[344.0, 43365.0, 0], [322.0, 93447.0, 0], [307.0, 93264.0, 0], [295.0, 208659.0, 0], [281.0, 475233.0, 0], [276.0, 629066.0, 0]], "conditions": {"material": "7075-T651 aluminum alloy", "am_type": "Friction Stir Welding (FSW)", "load_ratio": "0.1", "test_type": "Axial", "temperature": "25", "surface_treatment": "Surface Mechanical Rolling Treatment (SMRT), additional fine turning"}, "metadata": {"dataset_id": 5016, "title": "Incredible improvement in fatigue resistance of friction stir welded 7075-T651 aluminum alloy via surface mechanical rolling treatment", "doi": "10.1016/j.ijfatigue.2019.02.023", "authors": "Dong, Peng; Liu, Zepeng; Zhai, Xin; Yan, Zhifeng; Wang, Wenxian; Liaw, Peter K.", "publication": "INTERNATIONAL JOURNAL OF FATIGUE", "year_of_publication": 2019, "UT": "WOS:000470940100003", "base_material": "7075-T651 aluminum alloy", "base_young_modulus": "-", "base_yield_strength": 506, "base_ultimate_strength": 545, "base_elongation": 18.3, "weld_material": "7075-T651 aluminum alloy (FSW joint)", "weld_young_modulus": "-", "weld_yield_strength": 411, "weld_ultimate_strength": 455, "weld_elongation": 14.7, "processing": "Surface Mechanical Rolling Treatment (SMRT), additional fine turning", "welding_joint": "Butt Joint", "welding_method": "Friction Stir Welding (FSW)", "welding_voltage": "-", "welding_current": "-", "welding_speed": 1.67, "preheat_temp": "-", "welding_env": "-", "residual_stress": "-376.7 MPa (surface), ~-600 MPa (40 μm depth), ~22.65 MPa (170 μm depth)", "fatigue_specimen_type": "Dog-bone-shaped", "fatigue_specimen_thickness": 8, "fatigue_test_type": "Axial", "fatigue_temp": 25, "fatigue_env": "-", "load_ratio": 0.1, "frequency": 100, "fatigue_machine": "CRIMS GPS200 (electro-magnetic fatigue testing machine)", "fatigue_standard": "-", "fatigue_test_control": "Stress", "stress_concentration": "-", "failure_location": "Interior"}}, {"id": "WELD2025:5017", "name": "7075-T651 aluminum alloy | Butt Joint", "material_family": "Welded joint", "points": [[269.0, 3958107.0, 0], [259.0, 28523654.0, 0], [238.0, 122427833.0, 0]], "conditions": {"material": "7075-T651 aluminum alloy", "am_type": "Friction Stir Welding (FSW)", "load_ratio": "0.1", "test_type": "Axial", "temperature": "25", "surface_treatment": "Surface Mechanical Rolling Treatment (SMRT), additional fine turning"}, "metadata": {"dataset_id": 5017, "title": "Incredible improvement in fatigue resistance of friction stir welded 7075-T651 aluminum alloy via surface mechanical rolling treatment", "doi": "10.1016/j.ijfatigue.2019.02.023", "authors": "Dong, Peng; Liu, Zepeng; Zhai, Xin; Yan, Zhifeng; Wang, Wenxian; Liaw, Peter K.", "publication": "INTERNATIONAL JOURNAL OF FATIGUE", "year_of_publication": 2019, "UT": "WOS:000470940100003", "base_material": "7075-T651 aluminum alloy", "base_young_modulus": "-", "base_yield_strength": 506, "base_ultimate_strength": 545, "base_elongation": 18.3, "weld_material": "7075-T651 aluminum alloy (FSW joint)", "weld_young_modulus": "-", "weld_yield_strength": 411, "weld_ultimate_strength": 455, "weld_elongation": 14.7, "processing": "Surface Mechanical Rolling Treatment (SMRT), additional fine turning", "welding_joint": "Butt Joint", "welding_method": "Friction Stir Welding (FSW)", "welding_voltage": "-", "welding_current": "-", "welding_speed": 1.67, "preheat_temp": "-", "welding_env": "-", "residual_stress": "-376.7 MPa (surface), ~-600 MPa (40 μm depth), ~22.65 MPa (170 μm depth)", "fatigue_specimen_type": "Dog-bone-shaped", "fatigue_specimen_thickness": 8, "fatigue_test_type": "Axial", "fatigue_temp": 25, "fatigue_env": "-", "load_ratio": 0.1, "frequency": 100, "fatigue_machine": "CRIMS GPS200 (electro-magnetic fatigue testing machine)", "fatigue_standard": "-", "fatigue_test_control": "Stress", "stress_concentration": "-", "failure_location": "Surface"}}, {"id": "WELD2025:5023", "name": "S355NL steel | Butt weld", "material_family": "Welded joint", "points": [[403.0, 88971.0, 0], [403.0, 108143.0, 0], [402.0, 121577.0, 0], [402.0, 131447.0, 0], [361.0, 101659.0, 0], [361.0, 121651.0, 0], [363.0, 168838.0, 0], [365.0, 194300.0, 0], [325.0, 185533.0, 0], [326.0, 197485.0, 0], [323.0, 253528.0, 0], [285.0, 274304.0, 0], [285.0, 431362.0, 0], [246.0, 435102.0, 0], [245.0, 567359.0, 0], [245.0, 787463.0, 0], [246.0, 1359920.0, 0], [205.0, 1554468.0, 0], [205.0, 2879873.0, 0], [206.0, 10040154.0, 1]], "conditions": {"material": "S355NL steel", "am_type": "-", "load_ratio": "-1", "test_type": "Axial cyclic loading", "temperature": "-", "surface_treatment": "-"}, "metadata": {"dataset_id": 5023, "title": "Applying fracture mechanics to fatigue strength determination - Some basic considerations", "doi": "10.1016/j.ijfatigue.2019.05.009", "authors": "Zerbst, Uwe; Madia, Mauro; Vormwald, Michael", "publication": "INTERNATIONAL JOURNAL OF FATIGUE", "year_of_publication": 2019, "UT": "WOS:000472688800019", "base_material": "S355NL steel", "base_young_modulus": 210, "base_yield_strength": 378, "base_ultimate_strength": 555, "base_elongation": 39, "weld_material": "-", "weld_young_modulus": "-", "weld_yield_strength": "-", "weld_ultimate_strength": "-", "weld_elongation": "-", "processing": "-", "welding_joint": "Butt weld", "welding_method": "-", "welding_voltage": "-", "welding_current": "-", "welding_speed": "-", "preheat_temp": "-", "welding_env": "-", "residual_stress": "-", "fatigue_specimen_type": "Butt weld", "fatigue_specimen_thickness": 10, "fatigue_test_type": "Axial cyclic loading", "fatigue_temp": "-", "fatigue_env": "Laboratory ambient", "load_ratio": -1, "frequency": "-", "fatigue_machine": "-", "fatigue_standard": "-", "fatigue_test_control": "Stress-controlled", "stress_concentration": "-", "failure_location": "Weld toe"}}, {"id": "WELD2025:5026", "name": "Bainitic steel | Butt Joint", "material_family": "Welded joint", "points": [[550.0, 43230.0, 0], [508.0, 77968.0, 0], [406.0, 213897.0, 0], [339.0, 1101521.0, 0], [313.0, 2722177.0, 1]], "conditions": {"material": "Bainitic steel", "am_type": "Arc-welding", "load_ratio": "0.05", "test_type": "Four-point bending", "temperature": "25", "surface_treatment": "Electro-polishing (20 μm removal)"}, "metadata": {"dataset_id": 5026, "title": "Effect of microstructures on notch fatigue properties in ultra-high strength steel sheet welded joint", "doi": "10.1016/j.ijfatigue.2019.105233", "authors": "Yamaguchi, Naoki; Lemoine, Gauthier; Shiozaki, Tsuyoshi; Tamai, Yoshikiyo", "publication": "INTERNATIONAL JOURNAL OF FATIGUE", "year_of_publication": 2019, "UT": "WOS:000490627000022", "base_material": "Bainitic steel", "base_young_modulus": 210, "base_yield_strength": 859, "base_ultimate_strength": 997, "base_elongation": 12.5, "weld_material": "780 MPa grade welding wire", "weld_young_modulus": "-", "weld_yield_strength": "-", "weld_ultimate_strength": "-", "weld_elongation": "-", "processing": "Electro-polishing (20 μm removal)", "welding_joint": "Butt Joint", "welding_method": "Arc-welding", "welding_voltage": 20, "welding_current": 200, "welding_speed": 16.67, "preheat_temp": "-", "welding_env": "Ar-20%CO₂ shielding gas (20 L/min)", "residual_stress": "-", "fatigue_specimen_type": "Notched (surface V-notch with 0.1 mm radii)", "fatigue_specimen_thickness": 2.3, "fatigue_test_type": "Four-point bending", "fatigue_temp": 25, "fatigue_env": "Air", "load_ratio": 0.05, "frequency": 15, "fatigue_machine": "Hydraulic servo testing machine", "fatigue_standard": "-", "fatigue_test_control": "Load-controlled", "stress_concentration": "-", "failure_location": "Weld toe, weld root"}}, {"id": "WELD2025:5027", "name": "Bainitic steel | Butt Joint", "material_family": "Welded joint", "points": [[600.0, 53505.0, 0], [561.0, 93562.0, 0], [511.0, 154882.0, 0], [503.0, 188905.0, 0], [487.0, 302074.0, 0], [509.0, 534479.0, 0], [465.0, 3110007.0, 1]], "conditions": {"material": "Bainitic steel", "am_type": "Arc-welding", "load_ratio": "0.05", "test_type": "Four-point bending", "temperature": "25", "surface_treatment": "Electro-polishing (20 μm removal)"}, "metadata": {"dataset_id": 5027, "title": "Effect of microstructures on notch fatigue properties in ultra-high strength steel sheet welded joint", "doi": "10.1016/j.ijfatigue.2019.105233", "authors": "Yamaguchi, Naoki; Lemoine, Gauthier; Shiozaki, Tsuyoshi; Tamai, Yoshikiyo", "publication": "INTERNATIONAL JOURNAL OF FATIGUE", "year_of_publication": 2019, "UT": "WOS:000490627000022", "base_material": "Bainitic steel", "base_young_modulus": 210, "base_yield_strength": 859, "base_ultimate_strength": 997, "base_elongation": 12.5, "weld_material": "780 MPa grade welding wire", "weld_young_modulus": "-", "weld_yield_strength": "-", "weld_ultimate_strength": "-", "weld_elongation": "-", "processing": "Electro-polishing (20 μm removal)", "welding_joint": "Butt Joint", "welding_method": "Arc-welding", "welding_voltage": 20, "welding_current": 200, "welding_speed": 16.67, "preheat_temp": "-", "welding_env": "Ar-20%CO₂ shielding gas (20 L/min)", "residual_stress": "-", "fatigue_specimen_type": "Notched (surface V-notch with 0.2 mm radii)", "fatigue_specimen_thickness": 2.3, "fatigue_test_type": "Four-point bending", "fatigue_temp": 25, "fatigue_env": "Air", "load_ratio": 0.05, "frequency": 15, "fatigue_machine": "Hydraulic servo testing machine", "fatigue_standard": "-", "fatigue_test_control": "Load-controlled", "stress_concentration": "-", "failure_location": "Weld toe, weld root"}}, {"id": "WELD2025:5028", "name": "Bainitic steel | Butt Joint", "material_family": "Welded joint", "points": [[650.0, 71108.0, 0], [600.0, 105045.0, 0], [594.0, 151881.0, 0], [604.0, 169027.0, 0], [513.0, 449122.0, 0], [486.0, 1827052.0, 0], [456.0, 2843753.0, 1]], "conditions": {"material": "Bainitic steel", "am_type": "Arc-welding", "load_ratio": "0.05", "test_type": "Four-point bending", "temperature": "25", "surface_treatment": "Electro-polishing (20 μm removal)"}, "metadata": {"dataset_id": 5028, "title": "Effect of microstructures on notch fatigue properties in ultra-high strength steel sheet welded joint", "doi": "10.1016/j.ijfatigue.2019.105233", "authors": "Yamaguchi, Naoki; Lemoine, Gauthier; Shiozaki, Tsuyoshi; Tamai, Yoshikiyo", "publication": "INTERNATIONAL JOURNAL OF FATIGUE", "year_of_publication": 2019, "UT": "WOS:000490627000022", "base_material": "Bainitic steel", "base_young_modulus": 210, "base_yield_strength": 859, "base_ultimate_strength": 997, "base_elongation": 12.5, "weld_material": "780 MPa grade welding wire", "weld_young_modulus": "-", "weld_yield_strength": "-", "weld_ultimate_strength": "-", "weld_elongation": "-", "processing": "Electro-polishing (20 μm removal)", "welding_joint": "Butt Joint", "welding_method": "Arc-welding", "welding_voltage": 20, "welding_current": 200, "welding_speed": 16.67, "preheat_temp": "-", "welding_env": "Ar-20%CO₂ shielding gas (20 L/min)", "residual_stress": "-", "fatigue_specimen_type": "Notched (surface V-notch with 0.3 mm radii)", "fatigue_specimen_thickness": 2.3, "fatigue_test_type": "Four-point bending", "fatigue_temp": 25, "fatigue_env": "Air", "load_ratio": 0.05, "frequency": 15, "fatigue_machine": "Hydraulic servo testing machine", "fatigue_standard": "-", "fatigue_test_control": "Load-controlled", "stress_concentration": "-", "failure_location": "Weld toe, weld root"}}, {"id": "WELD2025:5029", "name": "AH36 steel grades | Transverse non-load carrying attachments with fillet welds", "material_family": "Welded joint", "points": [[763.0, 423000.0, 0], [764.0, 533000.0, 0], [633.0, 2030000.0, 0], [634.0, 3170000.0, 0], [625.0, 4480000.0, 0], [510.0, 6130000.0, 0], [510.0, 6770000.0, 0], [511.0, 9260000.0, 0], [379.0, 18800000.0, 1]], "conditions": {"material": "AH36 steel grades", "am_type": "Robot welding", "load_ratio": "0.0", "test_type": "Axial loading (VAL)", "temperature": "-", "surface_treatment": "HFMI (High-Frequency Mechanical Impact) treatment"}, "metadata": {"dataset_id": 5029, "title": "Fatigue properties of as-welded and post-weld-treated high-strength steel joints: The influence of constant and variable amplitude loads", "doi": "10.1016/j.ijfatigue.2020.105687", "authors": "Yildirim, Halid Can; Remes, Heikki; Nussbaumer, Alain", "publication": "INTERNATIONAL JOURNAL OF FATIGUE", "year_of_publication": 2020, "UT": "WOS:000540657100012", "base_material": "AH36 steel grades", "base_young_modulus": "-", "base_yield_strength": 423, "base_ultimate_strength": 546, "base_elongation": "-", "weld_material": "Turbod 14.12", "weld_young_modulus": "-", "weld_yield_strength": "-", "weld_ultimate_strength": "-", "weld_elongation": "-", "processing": "HFMI (High-Frequency Mechanical Impact) treatment", "welding_joint": "Transverse non-load carrying attachments with fillet welds", "welding_method": "Robot welding", "welding_voltage": "-", "welding_current": "-", "welding_speed": "-", "preheat_temp": "-", "welding_env": "-", "residual_stress": "-", "fatigue_specimen_type": "Small-scale transverse non-load carrying specimens", "fatigue_specimen_thickness": 6, "fatigue_test_type": "Axial loading (VAL)", "fatigue_temp": "-", "fatigue_env": "-", "load_ratio": 0.0, "frequency": "4–10", "fatigue_machine": "Instron Schenck universal machine (800 kN capacity), MTS test machine (250 kN capacity)", "fatigue_standard": "-", "fatigue_test_control": "Load-controlled", "stress_concentration": "-", "failure_location": "Weld toe, edge failures"}}, {"id": "WELD2025:5030", "name": "AH36 steel grades | Transverse non-load carrying attachments with fillet welds", "material_family": "Welded joint", "points": [[632.0, 890000.0, 0], [607.0, 999000.0, 0], [509.0, 1930000.0, 0], [496.0, 2970000.0, 0], [383.0, 4560000.0, 0]], "conditions": {"material": "AH36 steel grades", "am_type": "Robot welding", "load_ratio": "0.0", "test_type": "Axial loading (VAL)", "temperature": "-", "surface_treatment": "-"}, "metadata": {"dataset_id": 5030, "title": "Fatigue properties of as-welded and post-weld-treated high-strength steel joints: The influence of constant and variable amplitude loads", "doi": "10.1016/j.ijfatigue.2020.105687", "authors": "Yildirim, Halid Can; Remes, Heikki; Nussbaumer, Alain", "publication": "INTERNATIONAL JOURNAL OF FATIGUE", "year_of_publication": 2020, "UT": "WOS:000540657100012", "base_material": "AH36 steel grades", "base_young_modulus": "-", "base_yield_strength": 423, "base_ultimate_strength": 546, "base_elongation": "-", "weld_material": "Turbod 14.12", "weld_young_modulus": "-", "weld_yield_strength": "-", "weld_ultimate_strength": "-", "weld_elongation": "-", "processing": "-", "welding_joint": "Transverse non-load carrying attachments with fillet welds", "welding_method": "Robot welding", "welding_voltage": "-", "welding_current": "-", "welding_speed": "-", "preheat_temp": "-", "welding_env": "-", "residual_stress": "-", "fatigue_specimen_type": "Small-scale transverse non-load carrying specimens", "fatigue_specimen_thickness": 6, "fatigue_test_type": "Axial loading (VAL)", "fatigue_temp": "-", "fatigue_env": "-", "load_ratio": 0.0, "frequency": "4–10", "fatigue_machine": "Instron Schenck universal machine (800 kN capacity), MTS test machine (250 kN capacity)", "fatigue_standard": "-", "fatigue_test_control": "Load-controlled", "stress_concentration": "-", "failure_location": "Weld toe, edge failures"}}, {"id": "WELD2025:5031", "name": "AH36 steel grades | Transverse non-load carrying attachments with fillet welds", "material_family": "Welded joint", "points": [[244.0, 426000.0, 0], [247.0, 797000.0, 0], [186.0, 1330000.0, 0], [179.0, 1680000.0, 0], [123.0, 19600000.0, 1], [135.0, 33200000.0, 1]], "conditions": {"material": "AH36 steel grades", "am_type": "Robot welding", "load_ratio": "0.0", "test_type": "Axial loading (CAL)", "temperature": "-", "surface_treatment": "HFMI (High-Frequency Mechanical Impact) treatment"}, "metadata": {"dataset_id": 5031, "title": "Fatigue properties of as-welded and post-weld-treated high-strength steel joints: The influence of constant and variable amplitude loads", "doi": "10.1016/j.ijfatigue.2020.105687", "authors": "Yildirim, Halid Can; Remes, Heikki; Nussbaumer, Alain", "publication": "INTERNATIONAL JOURNAL OF FATIGUE", "year_of_publication": 2020, "UT": "WOS:000540657100012", "base_material": "AH36 steel grades", "base_young_modulus": "-", "base_yield_strength": 423, "base_ultimate_strength": 546, "base_elongation": "-", "weld_material": "Turbod 14.12", "weld_young_modulus": "-", "weld_yield_strength": "-", "weld_ultimate_strength": "-", "weld_elongation": "-", "processing": "HFMI (High-Frequency Mechanical Impact) treatment", "welding_joint": "Transverse non-load carrying attachments with fillet welds", "welding_method": "Robot welding", "welding_voltage": "-", "welding_current": "-", "welding_speed": "-", "preheat_temp": "-", "welding_env": "-", "residual_stress": "-", "fatigue_specimen_type": "Small-scale transverse non-load carrying specimens", "fatigue_specimen_thickness": 6, "fatigue_test_type": "Axial loading (CAL)", "fatigue_temp": "-", "fatigue_env": "-", "load_ratio": 0.0, "frequency": "4–10", "fatigue_machine": "Instron Schenck universal machine (800 kN capacity), MTS test machine (250 kN capacity)", "fatigue_standard": "-", "fatigue_test_control": "Load-controlled", "stress_concentration": "-", "failure_location": "Weld toe, edge failures"}}, {"id": "WELD2025:5032", "name": "AH36 steel grades | Transverse non-load carrying attachments with fillet welds", "material_family": "Welded joint", "points": [[243.0, 203000.0, 0], [240.0, 220000.0, 0], [191.0, 603000.0, 0], [188.0, 735000.0, 0], [152.0, 1730000.0, 1], [135.0, 10500000.0, 1], [115.0, 11600000.0, 1]], "conditions": {"material": "AH36 steel grades", "am_type": "Robot welding", "load_ratio": "0.0", "test_type": "Axial loading (CAL)", "temperature": "-", "surface_treatment": "-"}, "metadata": {"dataset_id": 5032, "title": "Fatigue properties of as-welded and post-weld-treated high-strength steel joints: The influence of constant and variable amplitude loads", "doi": "10.1016/j.ijfatigue.2020.105687", "authors": "Yildirim, Halid Can; Remes, Heikki; Nussbaumer, Alain", "publication": "INTERNATIONAL JOURNAL OF FATIGUE", "year_of_publication": 2020, "UT": "WOS:000540657100012", "base_material": "AH36 steel grades", "base_young_modulus": "-", "base_yield_strength": 423, "base_ultimate_strength": 546, "base_elongation": "-", "weld_material": "Turbod 14.12", "weld_young_modulus": "-", "weld_yield_strength": "-", "weld_ultimate_strength": "-", "weld_elongation": "-", "processing": "-", "welding_joint": "Transverse non-load carrying attachments with fillet welds", "welding_method": "Robot welding", "welding_voltage": "-", "welding_current": "-", "welding_speed": "-", "preheat_temp": "-", "welding_env": "-", "residual_stress": "-", "fatigue_specimen_type": "Small-scale transverse non-load carrying specimens", "fatigue_specimen_thickness": 6, "fatigue_test_type": "Axial loading (CAL)", "fatigue_temp": "-", "fatigue_env": "-", "load_ratio": 0.0, "frequency": "4–10", "fatigue_machine": "Instron Schenck universal machine (800 kN capacity), MTS test machine (250 kN capacity)", "fatigue_standard": "-", "fatigue_test_control": "Load-controlled", "stress_concentration": "-", "failure_location": "Weld toe, edge failures"}}, {"id": "WELD2025:5033", "name": "S690QL steel grades | Transverse non-load carrying attachments with fillet welds", "material_family": "Welded joint", "points": [[1201.0, 253000.0, 0], [1251.0, 340000.0, 0], [1218.0, 497000.0, 0], [1001.0, 2520000.0, 0], [864.0, 2400000.0, 0], [1002.0, 4700000.0, 0], [866.0, 5360000.0, 0], [866.0, 6320000.0, 0]], "conditions": {"material": "S690QL steel grades", "am_type": "Robot welding", "load_ratio": "0.0", "test_type": "Axial loading (VAL)", "temperature": "-", "surface_treatment": "HFMI (High-Frequency Mechanical Impact) treatment"}, "metadata": {"dataset_id": 5033, "title": "Fatigue properties of as-welded and post-weld-treated high-strength steel joints: The influence of constant and variable amplitude loads", "doi": "10.1016/j.ijfatigue.2020.105687", "authors": "Yildirim, Halid Can; Remes, Heikki; Nussbaumer, Alain", "publication": "INTERNATIONAL JOURNAL OF FATIGUE", "year_of_publication": 2020, "UT": "WOS:000540657100012", "base_material": "S690QL steel grades", "base_young_modulus": "-", "base_yield_strength": 832, "base_ultimate_strength": 856, "base_elongation": "-", "weld_material": "Turbod 15.09", "weld_young_modulus": "-", "weld_yield_strength": "-", "weld_ultimate_strength": "-", "weld_elongation": "-", "processing": "HFMI (High-Frequency Mechanical Impact) treatment", "welding_joint": "Transverse non-load carrying attachments with fillet welds", "welding_method": "Robot welding", "welding_voltage": "-", "welding_current": "-", "welding_speed": "-", "preheat_temp": "-", "welding_env": "-", "residual_stress": "-", "fatigue_specimen_type": "Small-scale transverse non-load carrying specimens", "fatigue_specimen_thickness": 6, "fatigue_test_type": "Axial loading (VAL)", "fatigue_temp": "-", "fatigue_env": "-", "load_ratio": 0.0, "frequency": "4–10", "fatigue_machine": "Instron Schenck universal machine (800 kN capacity), MTS test machine (250 kN capacity)", "fatigue_standard": "-", "fatigue_test_control": "Load-controlled", "stress_concentration": "-", "failure_location": "Weld toe, edge failures"}}, {"id": "WELD2025:5034", "name": "S690QL steel grades | Transverse non-load carrying attachments with fillet welds", "material_family": "Welded joint", "points": [[861.0, 457000.0, 0], [851.0, 605000.0, 0], [610.0, 1420000.0, 0], [627.0, 1730000.0, 0], [494.0, 4330000.0, 0], [494.0, 4860000.0, 0]], "conditions": {"material": "S690QL steel grades", "am_type": "Robot welding", "load_ratio": "0.0", "test_type": "Axial loading (VAL)", "temperature": "-", "surface_treatment": "-"}, "metadata": {"dataset_id": 5034, "title": "Fatigue properties of as-welded and post-weld-treated high-strength steel joints: The influence of constant and variable amplitude loads", "doi": "10.1016/j.ijfatigue.2020.105687", "authors": "Yildirim, Halid Can; Remes, Heikki; Nussbaumer, Alain", "publication": "INTERNATIONAL JOURNAL OF FATIGUE", "year_of_publication": 2020, "UT": "WOS:000540657100012", "base_material": "S690QL steel grades", "base_young_modulus": "-", "base_yield_strength": 832, "base_ultimate_strength": 856, "base_elongation": "-", "weld_material": "Turbod 15.09", "weld_young_modulus": "-", "weld_yield_strength": "-", "weld_ultimate_strength": "-", "weld_elongation": "-", "processing": "-", "welding_joint": "Transverse non-load carrying attachments with fillet welds", "welding_method": "Robot welding", "welding_voltage": "-", "welding_current": "-", "welding_speed": "-", "preheat_temp": "-", "welding_env": "-", "residual_stress": "-", "fatigue_specimen_type": "Small-scale transverse non-load carrying specimens", "fatigue_specimen_thickness": 6, "fatigue_test_type": "Axial loading (VAL)", "fatigue_temp": "-", "fatigue_env": "-", "load_ratio": 0.0, "frequency": "4–10", "fatigue_machine": "Instron Schenck universal machine (800 kN capacity), MTS test machine (250 kN capacity)", "fatigue_standard": "-", "fatigue_test_control": "Load-controlled", "stress_concentration": "-", "failure_location": "Weld toe, edge failures"}}, {"id": "WELD2025:5035", "name": "S690QL steel grades | Transverse non-load carrying attachments with fillet welds", "material_family": "Welded joint", "points": [[419.0, 395000.0, 0], [263.0, 289000.0, 0], [367.0, 615000.0, 0], [358.0, 724000.0, 0], [314.0, 1790000.0, 0], [364.0, 3170000.0, 0], [315.0, 17200000.0, 0], [265.0, 24300000.0, 1], [265.0, 28600000.0, 1]], "conditions": {"material": "S690QL steel grades", "am_type": "Robot welding", "load_ratio": "0.0", "test_type": "Axial loading (CAL)", "temperature": "-", "surface_treatment": "HFMI (High-Frequency Mechanical Impact) treatment"}, "metadata": {"dataset_id": 5035, "title": "Fatigue properties of as-welded and post-weld-treated high-strength steel joints: The influence of constant and variable amplitude loads", "doi": "10.1016/j.ijfatigue.2020.105687", "authors":
