Repository: yunyunfanfan/S-PA-CBB

# S-PA-CBB

Official research code, processed curve records, evaluation outputs, and manuscript source for:

> **From Physics to Selective Generation: Conditional Brownian Bridges for Sparse S–N Curve Reconstruction and Fatigue Decision-Making**

S-PA-CBB reconstructs a complete probabilistic stress–life (S–N) curve from only two to four observed fatigue tests. The method first fits an interpretable Basquin state, diagnoses whether that state is sufficient, and applies a ControlNet-style conditional Brownian-bridge residual only to curves that benefit from correction.

File: external_data/weld2025_disjoint_curves.json (part 195 of 223)
"Yildirim, Halid Can; Remes, Heikki; Nussbaumer, Alain", "publication": "INTERNATIONAL JOURNAL OF FATIGUE", "year_of_publication": 2020, "UT": "WOS:000540657100012", "base_material": "S690QL steel grades", "base_young_modulus": "-", "base_yield_strength": 832, "base_ultimate_strength": 856, "base_elongation": "-", "weld_material": "Turbod 15.09", "weld_young_modulus": "-", "weld_yield_strength": "-", "weld_ultimate_strength": "-", "weld_elongation": "-", "processing": "HFMI (High-Frequency Mechanical Impact) treatment", "welding_joint": "Transverse non-load carrying attachments with fillet welds", "welding_method": "Robot welding", "welding_voltage": "-", "welding_current": "-", "welding_speed": "-", "preheat_temp": "-", "welding_env": "-", "residual_stress": "-", "fatigue_specimen_type": "Small-scale transverse non-load carrying specimens", "fatigue_specimen_thickness": 6, "fatigue_test_type": "Axial loading (CAL)", "fatigue_temp": "-", "fatigue_env": "-", "load_ratio": 0.0, "frequency": "4–10", "fatigue_machine": "Instron Schenck universal machine (800 kN capacity), MTS test machine (250 kN capacity)", "fatigue_standard": "-", "fatigue_test_control": "Load-controlled", "stress_concentration": "-", "failure_location": "Weld toe, edge failures"}}, {"id": "WELD2025:5036", "name": "S690QL steel grades | Transverse non-load carrying attachments with fillet welds", "material_family": "Welded joint", "points": [[263.0, 177000.0, 0], [218.0, 304000.0, 0], [215.0, 401000.0, 0], [189.0, 615000.0, 0], [184.0, 748000.0, 0], [137.0, 1470000.0, 0], [138.0, 9840000.0, 1]], "conditions": {"material": "S690QL steel grades", "am_type": "Robot welding", "load_ratio": "0.0", "test_type": "Axial loading (CAL)", "temperature": "-", "surface_treatment": "-"}, "metadata": {"dataset_id": 5036, "title": "Fatigue properties of as-welded and post-weld-treated high-strength steel joints: The influence of constant and variable amplitude loads", "doi": "10.1016/j.ijfatigue.2020.105687", "authors": "Yildirim, Halid Can; Remes, Heikki; Nussbaumer, Alain", "publication": "INTERNATIONAL JOURNAL OF FATIGUE", "year_of_publication": 2020, "UT": "WOS:000540657100012", "base_material": "S690QL steel grades", "base_young_modulus": "-", "base_yield_strength": 832, "base_ultimate_strength": 856, "base_elongation": "-", "weld_material": "Turbod 15.09", "weld_young_modulus": "-", "weld_yield_strength": "-", "weld_ultimate_strength": "-", "weld_elongation": "-", "processing": "-", "welding_joint": "Transverse non-load carrying attachments with fillet welds", "welding_method": "Robot welding", "welding_voltage": "-", "welding_current": "-", "welding_speed": "-", "preheat_temp": "-", "welding_env": "-", "residual_stress": "-", "fatigue_specimen_type": "Small-scale transverse non-load carrying specimens", "fatigue_specimen_thickness": 6, "fatigue_test_type": "Axial loading (CAL)", "fatigue_temp": "-", "fatigue_env": "-", "load_ratio": 0.0, "frequency": "4–10", "fatigue_machine": "Instron Schenck universal machine (800 kN capacity), MTS test machine (250 kN capacity)", "fatigue_standard": "-", "fatigue_test_control": "Load-controlled", "stress_concentration": "-", "failure_location": "Weld toe, edge failures"}}, {"id": "WELD2025:5037", "name": "Al5083 (rolled aluminum alloy) | Cruciform joint (fillet weld)", "material_family": "Welded joint", "points": [[81.0, 77569.0, 0]], "conditions": {"material": "Al5083 (rolled aluminum alloy)", "am_type": "Manual Inert Gas Tungsten Arc Welding (GTAW)", "load_ratio": "0", "test_type": "Axial (constant amplitude loading)", "temperature": "-", "surface_treatment": "-"}, "metadata": {"dataset_id": 5037, "title": "Analysis of weld root fatigue cracking in load-carrying high-strength aluminum alloy cruciform joints", "doi": "10.1016/j.ijfatigue.2020.105735", "authors": "Wang, Ping; Pei, Xianjun; Dong, Pingsha; Yu, Yifei; Li, Xiangwei", "publication": "INTERNATIONAL JOURNAL OF FATIGUE", "year_of_publication": 2020, "UT": "WOS:000552122300018", "base_material": "Al5083 (rolled aluminum alloy)", "base_young_modulus": "-", "base_yield_strength": "-", "base_ultimate_strength": "-", "base_elongation": "-", "weld_material": "ER5356 (filler wire)", "weld_young_modulus": "-", "weld_yield_strength": "-", "weld_ultimate_strength": "-", "weld_elongation": "-", "processing": "-", "welding_joint": "Cruciform joint (fillet weld)", "welding_method": "Manual Inert Gas Tungsten Arc Welding (GTAW)", "welding_voltage": 22, "welding_current": "210–230", "welding_speed": "-", "preheat_temp": 100, "welding_env": "Argon shielding gas (99% purity)", "residual_stress": "-", "fatigue_specimen_type": "Cruciform fillet weld specimen", "fatigue_specimen_thickness": 8, "fatigue_test_type": "Axial (constant amplitude loading)", "fatigue_temp": "-", "fatigue_env": "-", "load_ratio": 0, "frequency": "5–10", "fatigue_machine": "MTS™ 809 universal testing machine (250 kN)", "fatigue_standard": "BS 7608 (nominal stress definition)", "fatigue_test_control": "Load control", "stress_concentration": "-", "failure_location": "Weld root"}}, {"id": "WELD2025:5038", "name": "Al7005 (rolled aluminum alloy) | Cruciform joint (fillet weld)", "material_family": "Welded joint", "points": [[70.0, 40177.0, 0], [90.0, 106882.0, 0], [100.0, 11286.0, 0], [90.0, 49811.0, 0], [89.0, 21028.0, 0], [90.0, 21648.0, 0], [90.0, 59435.0, 0], [90.0, 214694.0, 0], [100.0, 37687.0, 0], [120.0, 7191.0, 0], [70.0, 114911.0, 0], [90.0, 33750.0, 0]], "conditions": {"material": "Al7005 (rolled aluminum alloy)", "am_type": "Manual Inert Gas Tungsten Arc Welding (GTAW)", "load_ratio": "0", "test_type": "Axial (constant amplitude loading)", "temperature": "-", "surface_treatment": "-"}, "metadata": {"dataset_id": 5038, "title": "Analysis of weld root fatigue cracking in load-carrying high-strength aluminum alloy cruciform joints", "doi": "10.1016/j.ijfatigue.2020.105735", "authors": "Wang, Ping; Pei, Xianjun; Dong, Pingsha; Yu, Yifei; Li, Xiangwei", "publication": "INTERNATIONAL JOURNAL OF FATIGUE", "year_of_publication": 2020, "UT": "WOS:000552122300018", "base_material": "Al7005 (rolled aluminum alloy)", "base_young_modulus": "-", "base_yield_strength": "-", "base_ultimate_strength": "-", "base_elongation": "-", "weld_material": "ER5356 (filler wire)", "weld_young_modulus": "-", "weld_yield_strength": "-", "weld_ultimate_strength": "-", "weld_elongation": "-", "processing": "-", "welding_joint": "Cruciform joint (fillet weld)", "welding_method": "Manual Inert Gas Tungsten Arc Welding (GTAW)", "welding_voltage": 22, "welding_current": "210–230", "welding_speed": "-", "preheat_temp": 100, "welding_env": "Argon shielding gas (99% purity)", "residual_stress": "-", "fatigue_specimen_type": "Cruciform fillet weld specimen", "fatigue_specimen_thickness": 10, "fatigue_test_type": "Axial (constant amplitude loading)", "fatigue_temp": "-", "fatigue_env": "-", "load_ratio": 0, "frequency": "5–10", "fatigue_machine": "MTS™ 809 universal testing machine (250 kN)", "fatigue_standard": "BS 7608 (nominal stress definition)", "fatigue_test_control": "Load control", "stress_concentration": "-", "failure_location": "Weld root"}}, {"id": "WELD2025:5039", "name": "Al7005 (rolled aluminum alloy) | Cruciform joint (fillet weld)", "material_family": "Welded joint", "points": [[90.0, 221387.0, 0], [100.0, 101983.0, 0]], "conditions": {"material": "Al7005 (rolled aluminum alloy)", "am_type": "Manual Inert Gas Tungsten Arc Welding (GTAW)", "load_ratio": "0.1", "test_type": "Axial (constant amplitude loading)", "temperature": "-", "surface_treatment": "-"}, "metadata": {"dataset_id": 5039, "title": "Analysis of weld root fatigue cracking in load-carrying high-strength aluminum alloy cruciform joints", "doi": "10.1016/j.ijfatigue.2020.105735", "authors": "Wang, Ping; Pei, Xianjun; Dong, Pingsha; Yu, Yifei; Li, Xiangwei", "publication": "INTERNATIONAL JOURNAL OF FATIGUE", "year_of_publication": 2020, "UT": "WOS:000552122300018", "base_material": "Al7005 (rolled aluminum alloy)", "base_young_modulus": "-", "base_yield_strength": "-", "base_ultimate_strength": "-", "base_elongation": "-", "weld_material": "ER5356 (filler wire)", "weld_young_modulus": "-", "weld_yield_strength": "-", "weld_ultimate_strength": "-", "weld_elongation": "-", "processing": "-", "welding_joint": "Cruciform joint (fillet weld)", "welding_method": "Manual Inert Gas Tungsten Arc Welding (GTAW)", "welding_voltage": 22, "welding_current": "210–230", "welding_speed": "-", "preheat_temp": 100, "welding_env": "Argon shielding gas (99% purity)", "residual_stress": "-", "fatigue_specimen_type": "Cruciform fillet weld specimen", "fatigue_specimen_thickness": "10, 18", "fatigue_test_type": "Axial (constant amplitude loading)", "fatigue_temp": "-", "fatigue_env": "-", "load_ratio": 0.1, "frequency": "5–10", "fatigue_machine": "MTS™ 809 universal testing machine (250 kN)", "fatigue_standard": "BS 7608 (nominal stress definition)", "fatigue_test_control": "Load control", "stress_concentration": "-", "failure_location": "Weld root"}}, {"id": "WELD2025:5040", "name": "Al7005 (rolled aluminum alloy) | Cruciform joint (fillet weld)", "material_family": "Welded joint", "points": [[100.0, 1206842.0, 0]], "conditions": {"material": "Al7005 (rolled aluminum alloy)", "am_type": "Manual Inert Gas Tungsten Arc Welding (GTAW)", "load_ratio": "-1", "test_type": "Axial (constant amplitude loading)", "temperature": "-", "surface_treatment": "-"}, "metadata": {"dataset_id": 5040, "title": "Analysis of weld root fatigue cracking in load-carrying high-strength aluminum alloy cruciform joints", "doi": "10.1016/j.ijfatigue.2020.105735", "authors": "Wang, Ping; Pei, Xianjun; Dong, Pingsha; Yu, Yifei; Li, Xiangwei", "publication": "INTERNATIONAL JOURNAL OF FATIGUE", "year_of_publication": 2020, "UT": "WOS:000552122300018", "base_material": "Al7005 (rolled aluminum alloy)", "base_young_modulus": "-", "base_yield_strength": "-", "base_ultimate_strength": "-", "base_elongation": "-", "weld_material": "ER5356 (filler wire)", "weld_young_modulus": "-", "weld_yield_strength": "-", "weld_ultimate_strength": "-", "weld_elongation": "-", "processing": "-", "welding_joint": "Cruciform joint (fillet weld)", "welding_method": "Manual Inert Gas Tungsten Arc Welding (GTAW)", "welding_voltage": 22, "welding_current": "210–230", "welding_speed": "-", "preheat_temp": 100, "welding_env": "Argon shielding gas (99% purity)", "residual_stress": "-", "fatigue_specimen_type": "Cruciform fillet weld specimen", "fatigue_specimen_thickness": "10, 18", "fatigue_test_type": "Axial (constant amplitude loading)", "fatigue_temp": "-", "fatigue_env": "-", "load_ratio": -1, "frequency": "5–10", "fatigue_machine": "MTS™ 809 universal testing machine (250 kN)", "fatigue_standard": "BS 7608 (nominal stress definition)", "fatigue_test_control": "Load control", "stress_concentration": "-", "failure_location": "Weld root"}}, {"id": "WELD2025:5041", "name": "Al7005 (rolled aluminum alloy) | Cruciform joint (fillet weld)", "material_family": "Welded joint", "points": [[100.0, 31970.0, 0], [80.0, 79940.0, 0]], "conditions": {"material": "Al7005 (rolled aluminum alloy)", "am_type": "Manual Inert Gas Tungsten Arc Welding (GTAW)", "load_ratio": "0", "test_type": "Axial (constant amplitude loading)", "temperature": "-", "surface_treatment": "-"}, "metadata": {"dataset_id": 5041, "title": "Analysis of weld root fatigue cracking in load-carrying high-strength aluminum alloy cruciform joints", "doi": "10.1016/j.ijfatigue.2020.105735", "authors": "Wang, Ping; Pei, Xianjun; Dong, Pingsha; Yu, Yifei; Li, Xiangwei", "publication": "INTERNATIONAL JOURNAL OF FATIGUE", "year_of_publication": 2020, "UT": "WOS:000552122300018", "base_material": "Al7005 (rolled aluminum alloy)", "base_young_modulus": "-", "base_yield_strength": "-", "base_ultimate_strength": "-", "base_elongation": "-", "weld_material": "ER5356 (filler wire)", "weld_young_modulus": "-", "weld_yield_strength": "-", "weld_ultimate_strength": "-", "weld_elongation": "-", "processing": "-", "welding_joint": "Cruciform joint (fillet weld)", "welding_method": "Manual Inert Gas Tungsten Arc Welding (GTAW)", "welding_voltage": 22, "welding_current": "210–230", "welding_speed": "-", "preheat_temp": 100, "welding_env": "Argon shielding gas (99% purity)", "residual_stress": "-", "fatigue_specimen_type": "Cruciform fillet weld specimen", "fatigue_specimen_thickness": "10, 16", "fatigue_test_type": "Axial (constant amplitude loading)", "fatigue_temp": "-", "fatigue_env": "-", "load_ratio": 0, "frequency": "5–10", "fatigue_machine": "MTS™ 809 universal testing machine (250 kN)", "fatigue_standard": "BS 7608 (nominal stress definition)", "fatigue_test_control": "Load control", "stress_concentration": "-", "failure_location": "Weld root"}}, {"id": "WELD2025:5042", "name": "Al7005 (rolled aluminum alloy) | Cruciform joint (fillet weld)", "material_family": "Welded joint", "points": [[90.0, 59660.0, 0], [80.0, 151708.0, 0], [109.0, 10488.0, 0], [57.0, 570934.0, 0]], "conditions": {"material": "Al7005 (rolled aluminum alloy)", "am_type": "Manual Inert Gas Tungsten Arc Welding (GTAW)", "load_ratio": "0", "test_type": "Axial (constant amplitude loading)", "temperature": "-", "surface_treatment": "-"}, "metadata": {"dataset_id": 5042, "title": "Analysis of weld root fatigue cracking in load-carrying high-strength aluminum alloy cruciform joints", "doi": "10.1016/j.ijfatigue.2020.105735", "authors": "Wang, Ping; Pei, Xianjun; Dong, Pingsha; Yu, Yifei; Li, Xiangwei", "publication": "INTERNATIONAL JOURNAL OF FATIGUE", "year_of_publication": 2020, "UT": "WOS:000552122300018", "base_material": "Al7005 (rolled aluminum alloy)", "base_young_modulus": "-", "base_yield_strength": "-", "base_ultimate_strength": "-", "base_elongation": "-", "weld_material": "ER5356 (filler wire)", "weld_young_modulus": "-", "weld_yield_strength": "-", "weld_ultimate_strength": "-", "weld_elongation": "-", "processing": "-", "welding_joint": "Cruciform joint (fillet weld)", "welding_method": "Manual Inert Gas Tungsten Arc Welding (GTAW)", "welding_voltage": 22, "welding_current": "210–230", "welding_speed": "-", "preheat_temp": 100, "welding_env": "Argon shielding gas (99% purity)", "residual_stress": "-", "fatigue_specimen_type": "Cruciform fillet weld specimen", "fatigue_specimen_thickness": "16, 18", "fatigue_test_type": "Axial (constant amplitude loading)", "fatigue_temp": "-", "fatigue_env": "-", "load_ratio": 0, "frequency": "5–10", "fatigue_machine": "MTS™ 809 universal testing machine (250 kN)", "fatigue_standard": "BS 7608 (nominal stress definition)", "fatigue_test_control": "Load control", "stress_concentration": "-", "failure_location": "Weld root"}}, {"id": "WELD2025:5043", "name": "Al7005 (rolled aluminum alloy) | Cruciform joint (fillet weld)", "material_family": "Welded joint", "points": [[110.0, 18420.0, 0]], "conditions": {"material": "Al7005 (rolled aluminum alloy)", "am_type": "Manual Inert Gas Tungsten Arc Welding (GTAW)", "load_ratio": "-1", "test_type": "Axial (constant amplitude loading)", "temperature": "-", "surface_treatment": "-"}, "metadata": {"dataset_id": 5043, "title": "Analysis of weld root fatigue cracking in load-carrying high-strength aluminum alloy cruciform joints", "doi": "10.1016/j.ijfatigue.2020.105735", "authors": "Wang, Ping; Pei, Xianjun; Dong, Pingsha; Yu, Yifei; Li, Xiangwei", "publication": "INTERNATIONAL JOURNAL OF FATIGUE", "year_of_publication": 2020, "UT": "WOS:000552122300018", "base_material": "Al7005 (rolled aluminum alloy)", "base_young_modulus": "-", "base_yield_strength": "-", "base_ultimate_strength": "-", "base_elongation": "-", "weld_material": "ER5356 (filler wire)", "weld_young_modulus": "-", "weld_yield_strength": "-", "weld_ultimate_strength": "-", "weld_elongation": "-", "processing": "-", "welding_joint": "Cruciform joint (fillet weld)", "welding_method": "Manual Inert Gas Tungsten Arc Welding (GTAW)", "welding_voltage": 22, "welding_current": "210–230", "welding_speed": "-", "preheat_temp": 100, "welding_env": "Argon shielding gas (99% purity)", "residual_stress": "-", "fatigue_specimen_type": "Cruciform fillet weld specimen", "fatigue_specimen_thickness": "16, 18", "fatigue_test_type": "Axial (constant amplitude loading)", "fatigue_temp": "-", "fatigue_env": "-", "load_ratio": -1, "frequency": "5–10", "fatigue_machine": "MTS™ 809 universal testing machine (250 kN)", "fatigue_standard": "BS 7608 (nominal stress definition)", "fatigue_test_control": "Load control", "stress_concentration": "-", "failure_location": "Weld root"}}, {"id": "WELD2025:5044", "name": "Al7005 (rolled aluminum alloy) | Cruciform joint (fillet weld)", "material_family": "Welded joint", "points": [[60.0, 244497.0, 0]], "conditions": {"material": "Al7005 (rolled aluminum alloy)", "am_type": "Manual Inert Gas Tungsten Arc Welding (GTAW)", "load_ratio": "0.1", "test_type": "Axial (constant amplitude loading)", "temperature": "-", "surface_treatment": "-"}, "metadata": {"dataset_id": 5044, "title": "Analysis of weld root fatigue cracking in load-carrying high-strength aluminum alloy cruciform joints", "doi": "10.1016/j.ijfatigue.2020.105735", "authors": "Wang, Ping; Pei, Xianjun; Dong, Pingsha; Yu, Yifei; Li, Xiangwei", "publication": "INTERNATIONAL JOURNAL OF FATIGUE", "year_of_publication": 2020, "UT": "WOS:000552122300018", "base_material": "Al7005 (rolled aluminum alloy)", "base_young_modulus": "-", "base_yield_strength": "-", "base_ultimate_strength": "-", "base_elongation": "-", "weld_material": "ER5356 (filler wire)", "weld_young_modulus": "-", "weld_yield_strength": "-", "weld_ultimate_strength": "-", "weld_elongation": "-", "processing": "-", "welding_joint": "Cruciform joint (fillet weld)", "welding_method": "Manual Inert Gas Tungsten Arc Welding (GTAW)", "welding_voltage": 22, "welding_current": "210–230", "welding_speed": "-", "preheat_temp": 100, "welding_env": "Argon shielding gas (99% purity)", "residual_stress": "-", "fatigue_specimen_type": "Cruciform fillet weld specimen", "fatigue_specimen_thickness": "22, 18", "fatigue_test_type": "Axial (constant amplitude loading)", "fatigue_temp": "-", "fatigue_env": "-", "load_ratio": 0.1, "frequency": "5–10", "fatigue_machine": "MTS™ 809 universal testing machine (250 kN)", "fatigue_standard": "BS 7608 (nominal stress definition)", "fatigue_test_control": "Load control", "stress_concentration": "-", "failure_location": "Weld root"}}, {"id": "WELD2025:5045", "name": "Al5083 (rolled aluminum alloy) | Cruciform joint (fillet weld)", "material_family": "Welded joint", "points": [[130.0, 11653.0, 0], [80.0, 90732.0, 0]], "conditions": {"material": "Al5083 (rolled aluminum alloy)", "am_type": "Manual Inert Gas Tungsten Arc Welding (GTAW)", "load_ratio": "0", "test_type": "Axial (constant amplitude loading)", "temperature": "-", "surface_treatment": "-"}, "metadata": {"dataset_id": 5045, "title": "Analysis of weld root fatigue cracking in load-carrying high-strength aluminum alloy cruciform joints", "doi": "10.1016/j.ijfatigue.2020.105735", "authors": "Wang, Ping; Pei, Xianjun; Dong, Pingsha; Yu, Yifei; Li, Xiangwei", "publication": "INTERNATIONAL JOURNAL OF FATIGUE", "year_of_publication": 2020, "UT": "WOS:000552122300018", "base_material": "Al5083 (rolled aluminum alloy)", "base_young_modulus": "-", "base_yield_strength": "-", "base_ultimate_strength": "-", "base_elongation": "-", "weld_material": "ER5356 (filler wire)", "weld_young_modulus": "-", "weld_yield_strength": "-", "weld_ultimate_strength": "-", "weld_elongation": "-", "processing": "-", "welding_joint": "Cruciform joint (fillet weld)", "welding_method": "Manual Inert Gas Tungsten Arc Welding (GTAW)", "welding_voltage": 22, "welding_current": "210–230", "welding_speed": "-", "preheat_temp": 100, "welding_env": "Argon shielding gas (99% purity)", "residual_stress": "-", "fatigue_specimen_type": "Cruciform fillet weld specimen", "fatigue_specimen_thickness": "8, 10", "fatigue_test_type": "Axial (constant amplitude loading)", "fatigue_temp": "-", "fatigue_env": "-", "load_ratio": 0, "frequency": "5–10", "fatigue_machine": "MTS™ 809 universal testing machine (250 kN)", "fatigue_standard": "BS 7608 (nominal stress definition)", "fatigue_test_control": "Load control", "stress_concentration": "-", "failure_location": "Weld toe"}}, {"id": "WELD2025:5046", "name": "Al7005 (rolled aluminum alloy) | Cruciform joint (fillet weld)", "material_family": "Welded joint", "points": [[90.0, 20599.0, 0], [80.0, 226388.0, 0]], "conditions": {"material": "Al7005 (rolled aluminum alloy)", "am_type": "Manual Inert Gas Tungsten Arc Welding (GTAW)", "load_ratio": "0", "test_type": "Axial (constant amplitude loading)", "temperature": "-", "surface_treatment": "-"}, "metadata": {"dataset_id": 5046, "title": "Analysis of weld root fatigue cracking in load-carrying high-strength aluminum alloy cruciform joints", "doi": "10.1016/j.ijfatigue.2020.105735", "authors": "Wang, Ping; Pei, Xianjun; Dong, Pingsha; Yu, Yifei; Li, Xiangwei", "publication": "INTERNATIONAL JOURNAL OF FATIGUE", "year_of_publication": 2020, "UT": "WOS:000552122300018", "base_material": "Al7005 (rolled aluminum alloy)", "base_young_modulus": "-", "base_yield_strength": "-", "base_ultimate_strength": "-", "base_elongation": "-", "weld_material": "ER5356 (filler wire)", "weld_young_modulus": "-", "weld_yield_strength": "-", "weld_ultimate_strength": "-", "weld_elongation": "-", "processing": "-", "welding_joint": "Cruciform joint (fillet weld)", "welding_method": "Manual Inert Gas Tungsten Arc Welding (GTAW)", "welding_voltage": 22, "welding_current": "210–230", "welding_speed": "-", "preheat_temp": 100, "welding_env": "Argon shielding gas (99% purity)", "residual_stress": "-", "fatigue_specimen_type": "Cruciform fillet weld specimen", "fatigue_specimen_thickness": "10, 16", "fatigue_test_type": "Axial (constant amplitude loading)", "fatigue_temp": "-", "fatigue_env": "-", "load_ratio": 0, "frequency": "5–10", "fatigue_machine": "MTS™ 809 universal testing machine (250 kN)", "fatigue_standard": "BS 7608 (nominal stress definition)", "fatigue_test_control": "Load control", "stress_concentration": "-", "failure_location": "Weld toe"}}, {"id": "WELD2025:5047", "name": "Al7005 (rolled aluminum alloy) | Cruciform joint (fillet weld)", "material_family": "Welded joint", "points": [[80.0, 40248.0, 0], [100.0, 72830.0, 0]], "conditions": {"material": "Al7005 (rolled aluminum alloy)", "am_type": "Manual Inert Gas Tungsten Arc Welding (GTAW)", "load_ratio": "0.1", "test_type": "Axial (constant amplitude loading)", "temperature": "-", "surface_treatment": "-"}, "metadata": {"dataset_id": 5047, "title": "Analysis of weld root fatigue cracking in load-carrying high-strength aluminum alloy cruciform joints", "doi": "10.1016/j.ijfatigue.2020.105735", "authors": "Wang, Ping; Pei, Xianjun; Dong, Pingsha; Yu, Yifei; Li, Xiangwei", "publication": "INTERNATIONAL JOURNAL OF FATIGUE", "year_of_publication": 2020, "UT": "WOS:000552122300018", "base_material": "Al7005 (rolled aluminum alloy)", "base_young_modulus": "-", "base_yield_strength": "-", "base_ultimate_strength": "-", "base_elongation": "-", "weld_material": "ER5356 (filler wire)", "weld_young_modulus": "-", "weld_yield_strength": "-", "weld_ultimate_strength": "-", "weld_elongation": "-", "processing": "-", "welding_joint": "Cruciform joint (fillet weld)", "welding_method": "Manual Inert Gas Tungsten Arc Welding (GTAW)", "welding_voltage": 22, "welding_current": "210–230", "welding_speed": "-", "preheat_temp": 100, "welding_env": "Argon shielding gas (99% purity)", "residual_stress": "-", "fatigue_specimen_type": "Cruciform fillet weld specimen", "fatigue_specimen_thickness": "10, 16", "fatigue_test_type": "Axial (constant amplitude loading)", "fatigue_temp": "-", "fatigue_env": "-", "load_ratio": 0.1, "frequency": "5–10", "fatigue_machine": "MTS™ 809 universal testing machine (250 kN)", "fatigue_standard": "BS 7608 (nominal stress definition)", "fatigue_test_control": "Load control", "stress_concentration": "-", "failure_location": "Weld toe"}}, {"id": "WELD2025:5048", "name": "Al7005 (rolled aluminum alloy) | Cruciform joint (fillet weld)", "material_family": "Welded joint", "points": [[100.0, 24094.0, 0], [80.0, 49000.0, 0]], "conditions": {"material": "Al7005 (rolled aluminum alloy)", "am_type": "Manual Inert Gas Tungsten Arc Welding (GTAW)", "load_ratio": "0.1", "test_type": "Axial (constant amplitude loading)", "temperature": "-", "surface_treatment": "-"}, "metadata": {"dataset_id": 5048, "title": "Analysis of weld root fatigue cracking in load-carrying high-strength aluminum alloy cruciform joints", "doi": "10.1016/j.ijfatigue.2020.105735", "authors": "Wang, Ping; Pei, Xianjun; Dong, Pingsha; Yu, Yifei; Li, Xiangwei", "publication": "INTERNATIONAL JOURNAL OF FATIGUE", "year_of_publication": 2020, "UT": "WOS:000552122300018", "base_material": "Al7005 (rolled aluminum alloy)", "base_young_modulus": "-", "base_yield_strength": "-", "base_ultimate_strength": "-", "base_elongation": "-", "weld_material": "ER5356 (filler wire)", "weld_young_modulus": "-", "weld_yield_strength": "-", "weld_ultimate_strength": "-", "weld_elongation": "-", "processing": "-", "welding_joint": "Cruciform joint (fillet weld)", "welding_method": "Manual Inert Gas Tungsten Arc Welding (GTAW)", "welding_voltage": 22, "welding_current": "210–230", "welding_speed": "-", "preheat_temp": 100, "welding_env": "Argon shielding gas (99% purity)", "residual_stress": "-", "fatigue_specimen_type": "Cruciform fillet weld specimen", "fatigue_specimen_thickness": "10, 18", "fatigue_test_type": "Axial (constant amplitude loading)", "fatigue_temp": "-", "fatigue_env": "-", "load_ratio": 0.1, "frequency": "5–10", "fatigue_machine": "MTS™ 809 universal testing machine (250 kN)", "fatigue_standard": "BS 7608 (nominal stress definition)", "fatigue_test_control": "Load control", "stress_concentration": "-", "failure_location": "Weld toe"}}, {"id": "WELD2025:5049", "name": "Al7005 (rolled aluminum alloy) | Cruciform joint (fillet weld)", "material_family": "Welded joint", "points": [[80.0, 72373.0, 0]], "conditions": {"material": "Al7005 (rolled aluminum alloy)", "am_type": "Manual Inert Gas Tungsten Arc Welding (GTAW)", "load_ratio": "0", "test_type": "Axial (constant amplitude loading)", "temperature": "-", "surface_treatment": "-"}, "metadata": {"dataset_id": 5049, "title": "Analysis of weld root fatigue cracking in load-carrying high-strength aluminum alloy cruciform joints", "doi": "10.1016/j.ijfatigue.2020.105735", "authors": "Wang, Ping; Pei, Xianjun; Dong, Pingsha; Yu, Yifei; Li, Xiangwei", "publication": "INTERNATIONAL JOURNAL OF FATIGUE", "year_of_publication": 2020, "UT": "WOS:000552122300018", "base_material": "Al7005 (rolled aluminum alloy)", "base_young_modulus": "-", "base_yield_strength": "-", "base_ultimate_strength": "-", "base_elongation": "-", "weld_material": "ER5356 (filler wire)", "weld_young_modulus": "-", "weld_yield_strength": "-", "weld_ultimate_strength": "-", "weld_elongation": "-", "processing": "-", "welding_joint": "Cruciform joint (fillet weld)", "welding_method": "Manual Inert Gas Tungsten Arc Welding (GTAW)", "welding_voltage": 22, "welding_current": "210–230", "welding_speed": "-", "preheat_temp": 100, "welding_env": "Argon shielding gas (99% purity)", "residual_stress": "-", "fatigue_specimen_type": "Cruciform fillet weld specimen", "fatigue_specimen_thickness": "10, 18", "fatigue_test_type": "Axial (constant amplitude loading)", "fatigue_temp": "-", "fatigue_env": "-", "load_ratio": 0, "frequency": "5–10", "fatigue_machine": "MTS™ 809 universal testing machine (250 kN)", "fatigue_standard": "BS 7608 (nominal stress definition)", "fatigue_test_control": "Load control", "stress_concentration": "-", "failure_location": "Weld toe"}}, {"id": "WELD2025:5050", "name": "Al7005 (rolled aluminum alloy) | Cruciform joint (fillet weld)", "material_family": "Welded joint", "points": [[80.0, 365128.0, 0], [80.0, 227996.0, 0]], "conditions": {"material": "Al7005 (rolled aluminum alloy)", "am_type": "Manual Inert Gas Tungsten Arc Welding (GTAW)", "load_ratio": "-1", "test_type": "Axial (constant amplitude loading)", "temperature": "-", "surface_treatment": "-"}, "metadata": {"dataset_id": 5050, "title": "Analysis of weld root fatigue cracking in load-carrying high-strength aluminum alloy cruciform joints", "doi": "10.1016/j.ijfatigue.2020.105735", "authors": "Wang, Ping; Pei, Xianjun; Dong, Pingsha; Yu, Yifei; Li, Xiangwei", "publication": "INTERNATIONAL JOURNAL OF FATIGUE", "year_of_publication": 2020, "UT": "WOS:000552122300018", "base_material": "Al7005 (rolled aluminum alloy)", "base_young_modulus": "-", "base_yield_strength": "-", "base_ultimate_strength": "-", "base_elongation": "-", "weld_material": "ER5356 (filler wire)", "weld_young_modulus": "-", "weld_yield_strength": "-", "weld_ultimate_strength": "-", "weld_elongation": "-", "processing": "-", "welding_joint": "Cruciform joint (fillet weld)", "welding_method": "Manual Inert Gas Tungsten Arc Welding (GTAW)", "welding_voltage": 22, "welding_current": "210–230", "welding_speed": "-", "preheat_temp": 100, "welding_env": "Argon shielding gas (99% purity)", "residual_stress": "-", "fatigue_specimen_type": "Cruciform fillet weld specimen", "fatigue_specimen_thickness": 10, "fatigue_test_type": "Axial (constant amplitude loading)", "fatigue_temp": "-", "fatigue_env": "-", "load_ratio": -1, "frequency": "5–10", "fatigue_machine": "MTS™ 809 universal testing machine (250 kN)", "fatigue_standard": "BS 7608 (nominal stress definition)", "fatigue_test_control": "Load control", "stress_concentration": "-", "failure_location": "Weld toe"}}, {"id": "WELD2025:5051", "name": "Al7005 (rolled aluminum alloy) | Cruciform joint (fillet weld)", "material_family": "Welded joint", "points": [[90.0, 28964.0, 0], [70.0, 78709.0, 0]], "conditions": {"material": "Al7005 (rolled aluminum alloy)", "am_type": "Manual Inert Gas Tungsten Arc Welding (GTAW)", "load_ratio": "0", "test_type": "Axial (constant amplitude loading)", "temperature": "-", "surface_treatment": "-"}, "metadata": {"dataset_id": 5051, "title": "Analysis of weld root fatigue cracking in load-carrying high-strength aluminum alloy cruciform joints", "doi": "10.1016/j.ijfatigue.2020.105735", "authors": "Wang, Ping; Pei, Xianjun; Dong, Pingsha; Yu, Yifei; Li, Xiangwei", "publication": "INTERNATIONAL JOURNAL OF FATIGUE", "year_of_publication": 2020, "UT": "WOS:000552122300018", "base_material": "Al7005 (rolled aluminum alloy)", "base_young_modulus": "-", "base_yield_strength": "-", "base_ultimate_strength": "-", "base_elongation": "-", "weld_material": "ER5356 (filler wire)", "weld_young_modulus": "-", "weld_yield_strength": "-", "weld_ultimate_strength": "-", "weld_elongation": "-", "processing": "-", "welding_joint": "Cruciform joint (fillet weld)", "welding_method": "Manual Inert Gas Tungsten Arc Welding (GTAW)", "welding_voltage": 22, "welding_current": "210–230", "welding_speed": "-", "preheat_temp": 100, "welding_env": "Argon shielding gas (99% purity)", "residual_stress": "-", "fatigue_specimen_type": "Cruciform fillet weld specimen", "fatigue_specimen_thickness": 10, "fatigue_test_type": "Axial (constant amplitude loading)", "fatigue_temp": "-", "fatigue_env": "-", "load_ratio": 0, "frequency": "5–10", "fatigue_machine": "MTS™ 809 universal testing machine (250 kN)", "fatigue_standard": "BS 7608 (nominal stress definition)", "fatigue_test_control": "Load control", "stress_concentration": "-", "failure_location": "Weld toe"}}, {"id": "WELD2025:5052", "name": "Al7005 (rolled aluminum alloy) | Cruciform joint (fillet weld)", "material_family": "Welded joint", "points": [[100.0, 31838.0, 0]], "conditions": {"material": "Al7005 (rolled aluminum alloy)", "am_type": "Manual Inert Gas Tungsten Arc Welding (GTAW)", "load_ratio": "0.1", "test_type": "Axial (constant amplitude loading)", "temperature": "-", "surface_treatment": "-"}, "metadata": {"dataset_id": 5052, "title": "Analysis of weld root fatigue cracking in load-carrying high-strength aluminum alloy cruciform joints", "doi": "10.1016/j.ijfatigue.2020.105735", "authors": "Wang, Ping; Pei, Xianjun; Dong, Pingsha; Yu, Yifei; Li, Xiangwei", "publication": "INTERNATIONAL JOURNAL OF FATIGUE", "year_of_publication": 2020, "UT": "WOS:000552122300018", "base_material": "Al7005 (rolled aluminum alloy)", "base_young_modulus": "-", "base_yield_strength": "-", "base_ultimate_strength": "-", "base_elongation": "-", "weld_material": "ER5356 (filler wire)", "weld_young_modulus": "-", "weld_yield_strength": "-", "weld_ultimate_strength": "-", "weld_elongation": "-", "processing": "-", "welding_joint": "Cruciform joint (fillet weld)", "welding_method": "Manual Inert Gas Tungsten Arc Welding (GTAW)", "welding_voltage": 22, "welding_current": "210–230", "welding_speed": "-", "preheat_temp": 100, "welding_env": "Argon shielding gas (99% purity)", "residual_stress": "-", "fatigue_specimen_type": "Cruciform fillet weld specimen", "fatigue_specimen_thickness": 10, "fatigue_test_type": "Axial (constant amplitude loading)", "fatigue_temp": "-", "fatigue_env": "-", "load_ratio": 0.1, "frequency": "5–10", "fatigue_machine": "MTS™ 809 universal testing machine (250 kN)", "fatigue_standard": "BS 7608 (nominal stress definition)", "fatigue_test_control": "Load control", "stress_concentration": "-", "failure_location": "Weld toe"}}, {"id": "WELD2025:5053", "name": "9% Ni steel | Butt Joint", "material_family": "Welded joint", "points": [[302.0, 104317.0, 0], [247.0, 180448.0, 0], [159.0, 373879.0, 0], [104.0, 4461503.0, 0]], "conditions": {"material": "9% Ni steel", "am_type": "Manual Metal-Arc Welding", "load_ratio": "0.05", "test_type": "Axial fatigue test", "temperature": "25", "surface_treatment": "-"}, "metadata": {"dataset_id": 5053, "title": "Fatigue life prediction for 9%Ni steel butt welded joints", "doi": "10.1016/j.ijfatigue.2020.105925", "authors": "Shiratsuchi, Toru; Osawa, Naoki", "publication": "INTERNATIONAL JOURNAL OF FATIGUE", "year_of_publication": 2021, "UT": "WOS:000591572400003", "base_material": "9% Ni steel", "base_young_modulus": "-", "base_yield_strength": 681, "base_ultimate_strength": 719, "base_elongation": 30, "weld_material": "70% Ni super-alloy", "weld_young_modulus": "-", "weld_yield_strength": 445, "weld_ultimate_strength": 698, "weld_elongation": 42, "processing": "-", "welding_joint": "Butt Joint", "welding_method": "Manual Metal-Arc Welding", "welding_voltage": "23–25", "welding_current": 125, "welding_speed": "12.5–32.3", "preheat_temp": "-", "welding_env": "-", "residual_stress": "-", "fatigue_specimen_type": "Butt welded joint (full-scale)", "fatigue_specimen_thickness": 25, "fatigue_test_type": "Axial fatigue test", "fatigue_temp": 25, "fatigue_env": "-", "load_ratio": 0.05, "frequency": "3–8", "fatigue_machine": "Servo-hydraulic actuator", "fatigue_standard": "-", "fatigue_test_control": "Load control", "stress_concentration": "-", "failure_location": "Weld toe"}}, {"id": "WELD2025:5054", "name": "9% Ni steel | Butt Joint", "material_family": "Welded joint", "points": [[300.0, 74910.0, 0], [245.0, 107106.0, 0], [159.0, 304854.0, 0], [101.0, 1230312.0, 0]], "conditions": {"material": "9% Ni steel", "am_type": "Gas-Shielded Metal-Arc Welding", "load_ratio": "0.05", "test_type": "Axial fatigue test", "temperature": "25", "surface_treatment": "-"}, "metadata": {"dataset_id": 5054, "title": "Fatigue life prediction for 9%Ni steel butt welded joints", "doi": "10.1016/j.ijfatigue.2020.105925", "authors": "Shiratsuchi, Toru; Osawa, Naoki", "publication": "INTERNATIONAL JOURNAL OF FATIGUE", "year_of_publication": 2021, "UT": "WOS:000591572400003", "base_material": "9% Ni steel", "base_young_modulus": "-", "base_yield_strength": 681, "base_ultimate_strength": 719, "base_elongation": 30, "weld_material": "70% Ni super-alloy", "weld_young_modulus": "-", "weld_yield_strength": 445, "weld_ultimate_strength": 698, "weld_elongation": 42, "processing": "-", "welding_joint": "Butt Joint", "welding_method": "Gas-Shielded Metal-Arc Welding", "welding_voltage": 32, "welding_current": 230, "welding_speed": "20.1–48.7", "preheat_temp": "-", "welding_env": "-", "residual_stress": "-", "fatigue_specimen_type": "Butt welded joint (full-scale)", "fatigue_specimen_thickness": 25, "fatigue_test_type": "Axial fatigue test", "fatigue_temp": 25, "fatigue_env": "-", "load_ratio": 0.05, "frequency": "3–8", "fatigue_machine": "Servo-hydraulic actuator", "fatigue_standard": "-", "fatigue_test_control": "Load control", "stress_concentration": "-", "failure_location": "Weld toe"}}, {"id": "WELD2025:5055", "name": "C45 medium-carbon steel | Butt Joint", "material_family": "Welded joint", "points": [[474.0, 86273.0, 0], [474.0, 644917.0, 0]], "conditions": {"material": "C45 medium-carbon steel", "am_type": "TIG", "load_ratio": "0.1", "test_type": "Tension-Tension", "temperature": "25", "surface_treatment": "-"}, "metadata": {"dataset_id": 5055, "title": "Fatigue mechanism of medium-carbon steel welded joint: Competitive impacts of various defects", "doi": "10.1016/j.ijfatigue.2021.106363", "authors": "Wang, D. Q. Q.; Yao, D. D.; Gao, Z. B.; Wang, Q.; Zhang, Z. F.; Li, X. W.", "publication": "INTERNATIONAL JOURNAL OF FATIGUE", "year_of_publication": 2021, "UT": "WOS:000683016400001", "base_material": "C45 medium-carbon steel", "base_young_modulus": "-", "base_yield_strength": 624, "base_ultimate_strength": 916, "base_elongation": 23.4, "weld_material": "ER50-6 mild steel solder", "weld_young_modulus": "-", "weld_yield_strength": 585, "weld_ultimate_strength": 768, "weld_elongation": 9.8, "processing": "-", "welding_joint": "Butt Joint", "welding_method": "TIG", "welding_voltage": 20, "welding_current": 100, "welding_speed": 1.67, "preheat_temp": "-", "welding_env": "Argon gas (10 L/min)", "residual_stress": "-", "fatigue_specimen_type": "Smooth butt joint (removed reinforcement)", "fatigue_specimen_thickness": 5, "fatigue_test_type": "Tension-Tension", "fatigue_temp": 25, "fatigue_env": "-", "load_ratio": 0.1, "frequency": 40, "fatigue_machine": "Instron-8801", "fatigue_standard": "-", "fatigue_test_control": "Stress", "stress_concentration": "-", "failure_location": "Surface internal defect"}}, {"id": "WELD2025:5056", "name": "C45 medium-carbon steel | Butt Joint", "material_family": "Welded joint", "points": [[474.0, 176771.0, 0], [453.0, 287514.0, 0]], "conditions": {"material": "C45 medium-carbon steel", "am_type": "TIG", "load_ratio": "0.1", "test_type": "Tension-Tension", "temperature": "25", "surface_treatment": "-"}, "metadata": {"dataset_id": 5056, "title": "Fatigue mechanism of medium-carbon steel welded joint: Competitive impacts of various defects", "doi": "10.1016/j.ijfatigue.2021.106363", "authors": "Wang, D. Q. Q.; Yao, D. D.; Gao, Z. B.; Wang, Q.; Zhang, Z. F.; Li, X. W.", "publication": "INTERNATIONAL JOURNAL OF FATIGUE", "year_of_publication": 2021, "UT": "WOS:000683016400001", "base_material": "C45 medium-carbon steel", "base_young_modulus": "-", "base_yield_strength": 624, "base_ultimate_strength": 916, "base_elongation": 23.4, "weld_material": "ER50-6 mild steel solder", "weld_young_modulus": "-", "weld_yield_strength": 585, "weld_ultimate_strength": 768, "weld_elongation": 9.8, "processing": "-", "welding_joint": "Butt Joint", "welding_method": "TIG", "welding_voltage": 20, "welding_current": 100, "welding_speed": 1.67, "preheat_temp": "-", "welding_env": "Argon gas (10 L/min)", "residual_stress": "-", "fatigue_specimen_type": "Smooth butt joint (removed reinforcement)", "fatigue_specimen_thickness": 5, "fatigue_test_type": "Tension-Tension", "fatigue_temp": 25, "fatigue_env": "-", "load_ratio": 0.1, "frequency": 40, "fatigue_machine": "Instron-8801", "fatigue_standard": "-", "fatigue_test_control": "Stress", "stress_concentration": "-", "failure_location": "Subsurface internal defect"}}, {"id":
