Repository: yunyunfanfan/S-PA-CBB

# S-PA-CBB

Official research code, processed curve records, evaluation outputs, and manuscript source for:

> **From Physics to Selective Generation: Conditional Brownian Bridges for Sparse S–N Curve Reconstruction and Fatigue Decision-Making**

S-PA-CBB reconstructs a complete probabilistic stress–life (S–N) curve from only two to four observed fatigue tests. The method first fits an interpretable Basquin state, diagnoses whether that state is sufficient, and applies a ControlNet-style conditional Brownian-bridge residual only to curves that benefit from correction.

File: external_data/weld2025_disjoint_curves.json (part 196 of 223)
"WELD2025:5057", "name": "C45 medium-carbon steel | Butt Joint", "material_family": "Welded joint", "points": [[443.0, 114511.0, 0], [430.0, 454001.0, 0], [443.0, 1234501.0, 0], [408.0, 3164379.0, 0]], "conditions": {"material": "C45 medium-carbon steel", "am_type": "TIG", "load_ratio": "0.1", "test_type": "Tension-Tension", "temperature": "25", "surface_treatment": "-"}, "metadata": {"dataset_id": 5057, "title": "Fatigue mechanism of medium-carbon steel welded joint: Competitive impacts of various defects", "doi": "10.1016/j.ijfatigue.2021.106363", "authors": "Wang, D. Q. Q.; Yao, D. D.; Gao, Z. B.; Wang, Q.; Zhang, Z. F.; Li, X. W.", "publication": "INTERNATIONAL JOURNAL OF FATIGUE", "year_of_publication": 2021, "UT": "WOS:000683016400001", "base_material": "C45 medium-carbon steel", "base_young_modulus": "-", "base_yield_strength": 624, "base_ultimate_strength": 916, "base_elongation": 23.4, "weld_material": "ER50-6 mild steel solder", "weld_young_modulus": "-", "weld_yield_strength": 585, "weld_ultimate_strength": 768, "weld_elongation": 9.8, "processing": "-", "welding_joint": "Butt Joint", "welding_method": "TIG", "welding_voltage": 20, "welding_current": 100, "welding_speed": 1.67, "preheat_temp": "-", "welding_env": "Argon gas (10 L/min)", "residual_stress": "-", "fatigue_specimen_type": "Smooth butt joint (removed reinforcement)", "fatigue_specimen_thickness": 5, "fatigue_test_type": "Tension-Tension", "fatigue_temp": 25, "fatigue_env": "-", "load_ratio": 0.1, "frequency": 40, "fatigue_machine": "Instron-8801", "fatigue_standard": "-", "fatigue_test_control": "Stress", "stress_concentration": "-", "failure_location": "internal defects (porosity, inclusions, microstructure weaknesses)"}}, {"id": "WELD2025:5058", "name": "C45 medium-carbon steel | Butt Joint", "material_family": "Welded joint", "points": [[453.0, 125030.0, 0], [453.0, 363951.0, 0], [442.0, 473708.0, 0], [431.0, 1295232.0, 0]], "conditions": {"material": "C45 medium-carbon steel", "am_type": "TIG", "load_ratio": "0.1", "test_type": "Tension-Tension", "temperature": "25", "surface_treatment": "-"}, "metadata": {"dataset_id": 5058, "title": "Fatigue mechanism of medium-carbon steel welded joint: Competitive impacts of various defects", "doi": "10.1016/j.ijfatigue.2021.106363", "authors": "Wang, D. Q. Q.; Yao, D. D.; Gao, Z. B.; Wang, Q.; Zhang, Z. F.; Li, X. W.", "publication": "INTERNATIONAL JOURNAL OF FATIGUE", "year_of_publication": 2021, "UT": "WOS:000683016400001", "base_material": "C45 medium-carbon steel", "base_young_modulus": "-", "base_yield_strength": 624, "base_ultimate_strength": 916, "base_elongation": 23.4, "weld_material": "ER50-6 mild steel solder", "weld_young_modulus": "-", "weld_yield_strength": 585, "weld_ultimate_strength": 768, "weld_elongation": 9.8, "processing": "-", "welding_joint": "Butt Joint", "welding_method": "TIG", "welding_voltage": 20, "welding_current": 100, "welding_speed": 1.67, "preheat_temp": "-", "welding_env": "Argon gas (10 L/min)", "residual_stress": "-", "fatigue_specimen_type": "Smooth butt joint (removed reinforcement)", "fatigue_specimen_thickness": 5, "fatigue_test_type": "Tension-Tension", "fatigue_temp": 25, "fatigue_env": "-", "load_ratio": 0.1, "frequency": 40, "fatigue_machine": "Instron-8801", "fatigue_standard": "-", "fatigue_test_control": "Stress", "stress_concentration": "-", "failure_location": "surface ferrite"}}, {"id": "WELD2025:5059", "name": "C45 medium-carbon steel | Butt Joint", "material_family": "Welded joint", "points": [[474.0, 2003856.0, 0], [452.0, 3964374.0, 0], [453.0, 7647488.0, 0], [453.0, 9536030.0, 1], [431.0, 9878182.0, 1], [407.0, 9933246.0, 1]], "conditions": {"material": "C45 medium-carbon steel", "am_type": "TIG", "load_ratio": "0.1", "test_type": "Tension-Tension", "temperature": "25", "surface_treatment": "-"}, "metadata": {"dataset_id": 5059, "title": "Fatigue mechanism of medium-carbon steel welded joint: Competitive impacts of various defects", "doi": "10.1016/j.ijfatigue.2021.106363", "authors": "Wang, D. Q. Q.; Yao, D. D.; Gao, Z. B.; Wang, Q.; Zhang, Z. F.; Li, X. W.", "publication": "INTERNATIONAL JOURNAL OF FATIGUE", "year_of_publication": 2021, "UT": "WOS:000683016400001", "base_material": "C45 medium-carbon steel", "base_young_modulus": "-", "base_yield_strength": 624, "base_ultimate_strength": 916, "base_elongation": 23.4, "weld_material": "ER50-6 mild steel solder", "weld_young_modulus": "-", "weld_yield_strength": 585, "weld_ultimate_strength": 768, "weld_elongation": 9.8, "processing": "-", "welding_joint": "Butt Joint", "welding_method": "TIG", "welding_voltage": 20, "welding_current": 100, "welding_speed": 1.67, "preheat_temp": "-", "welding_env": "Argon gas (10 L/min)", "residual_stress": "-", "fatigue_specimen_type": "Smooth butt joint (removed reinforcement)", "fatigue_specimen_thickness": 5, "fatigue_test_type": "Tension-Tension", "fatigue_temp": 25, "fatigue_env": "-", "load_ratio": 0.1, "frequency": 40, "fatigue_machine": "Instron-8801", "fatigue_standard": "-", "fatigue_test_control": "Stress", "stress_concentration": "-", "failure_location": "internal ferrite"}}, {"id": "WELD2025:5067", "name": "AA6082-T6 (Aluminium), S355 (Steel) | Butt Joint", "material_family": "Welded joint", "points": [[182.0, 24067.0, 0], [160.0, 21322.0, 0], [163.0, 32211.0, 0], [137.0, 61343.0, 0], [139.0, 119203.0, 0], [113.0, 126714.0, 0], [115.0, 136100.0, 0], [105.0, 208285.0, 0], [105.0, 263121.0, 0], [92.0, 703760.0, 0]], "conditions": {"material": "AA6082-T6 (Aluminium), S355 (Steel)", "am_type": "Hybrid Metal Extrusion & Bonding (HYB)", "load_ratio": "0.1", "test_type": "Axial fatigue test", "temperature": "25", "surface_treatment": "-"}, "metadata": {"dataset_id": 5067, "title": "On the fatigue properties of a third generation aluminium-steel butt weld made by Hybrid Metal Extrusion & Bonding (HYB)", "doi": "10.1016/j.ijfatigue.2021.106586", "authors": "Sandnes, Lise; Welo, Torgeir; Grong, Oystein; Berto, Filippo", "publication": "INTERNATIONAL JOURNAL OF FATIGUE", "year_of_publication": 2022, "UT": "WOS:000710671800003", "base_material": "AA6082-T6 (Aluminium), S355 (Steel)", "base_young_modulus": 70, "base_yield_strength": "325, 412", "base_ultimate_strength": "349, 498", "base_elongation": "14, 28", "weld_material": "AA6082-T4 (Aluminium filler wire)", "weld_young_modulus": 177, "weld_yield_strength": 198, "weld_ultimate_strength": 266, "weld_elongation": 7, "processing": "-", "welding_joint": "Butt Joint", "welding_method": "Hybrid Metal Extrusion & Bonding (HYB)", "welding_voltage": "-", "welding_current": "-", "welding_speed": 9, "preheat_temp": "-", "welding_env": "-", "residual_stress": "-", "fatigue_specimen_type": "flat", "fatigue_specimen_thickness": 4, "fatigue_test_type": "Axial fatigue test", "fatigue_temp": 25, "fatigue_env": "-", "load_ratio": 0.1, "frequency": "30–50", "fatigue_machine": "Instron E10000 Electropuls electrodynamic test machine", "fatigue_standard": "ASTM E466-15", "fatigue_test_control": "Load-controlled", "stress_concentration": "-", "failure_location": "Weld toe, Weld root"}}, {"id": "WELD2025:5068", "name": "SMA490AW | Butt Joint", "material_family": "Welded joint", "points": [[492.0, 172288.0, 0], [481.0, 179041.0, 0], [474.0, 349768.0, 0], [482.0, 425363.0, 0], [489.0, 446309.0, 0], [475.0, 516136.0, 0], [478.0, 571017.0, 0], [468.0, 2011519.0, 0], [473.0, 2054013.0, 0]], "conditions": {"material": "SMA490AW", "am_type": "Linear Friction Welding (LFW)", "load_ratio": "0.1", "test_type": "Axial (cyclic tension loading)", "temperature": "25", "surface_treatment": "-"}, "metadata": {"dataset_id": 5068, "title": "Microstructure, mechanical properties and fatigue behaviors of linear friction welded weathering steels", "doi": "10.1016/j.ijfatigue.2022.106829", "authors": "Wang, Yixun; Tsutsumi, Seiichiro; Kawakubo, Takumi; Fujii, Hidetoshi", "publication": "INTERNATIONAL JOURNAL OF FATIGUE", "year_of_publication": 2022, "UT": "WOS:000792891800001", "base_material": "SMA490AW", "base_young_modulus": "-", "base_yield_strength": "-", "base_ultimate_strength": "-", "base_elongation": "-", "weld_material": "SMA490AW", "weld_young_modulus": "-", "weld_yield_strength": "-", "weld_ultimate_strength": "-", "weld_elongation": "-", "processing": "-", "welding_joint": "Butt Joint", "welding_method": "Linear Friction Welding (LFW)", "welding_voltage": "-", "welding_current": "-", "welding_speed": "-", "preheat_temp": "-", "welding_env": "-", "residual_stress": "-", "fatigue_specimen_type": "plat", "fatigue_specimen_thickness": 2, "fatigue_test_type": "Axial (cyclic tension loading)", "fatigue_temp": 25, "fatigue_env": "Ambient humidity", "load_ratio": 0.1, "frequency": 16, "fatigue_machine": "-", "fatigue_standard": "JIS", "fatigue_test_control": "Stress", "stress_concentration": "-", "failure_location": "-"}}, {"id": "WELD2025:5069", "name": "SPA-H weathering steels | Butt Joint", "material_family": "Welded joint", "points": [[483.0, 278927.0, 0], [478.0, 273583.0, 0], [484.0, 303447.0, 0], [479.0, 323777.0, 0], [482.0, 350704.0, 0], [477.0, 488442.0, 0], [482.0, 594783.0, 0], [477.0, 2080845.0, 0], [473.0, 2099470.0, 0]], "conditions": {"material": "SPA-H weathering steels", "am_type": "Linear Friction Welding (LFW)", "load_ratio": "0.1", "test_type": "Axial (cyclic tension loading)", "temperature": "25", "surface_treatment": "-"}, "metadata": {"dataset_id": 5069, "title": "Microstructure, mechanical properties and fatigue behaviors of linear friction welded weathering steels", "doi": "10.1016/j.ijfatigue.2022.106829", "authors": "Wang, Yixun; Tsutsumi, Seiichiro; Kawakubo, Takumi; Fujii, Hidetoshi", "publication": "INTERNATIONAL JOURNAL OF FATIGUE", "year_of_publication": 2022, "UT": "WOS:000792891800001", "base_material": "SPA-H weathering steels", "base_young_modulus": "-", "base_yield_strength": "-", "base_ultimate_strength": "-", "base_elongation": "-", "weld_material": "SPA-H", "weld_young_modulus": "-", "weld_yield_strength": "-", "weld_ultimate_strength": "-", "weld_elongation": "-", "processing": "-", "welding_joint": "Butt Joint", "welding_method": "Linear Friction Welding (LFW)", "welding_voltage": "-", "welding_current": "-", "welding_speed": "-", "preheat_temp": "-", "welding_env": "-", "residual_stress": "-", "fatigue_specimen_type": "plat", "fatigue_specimen_thickness": 2, "fatigue_test_type": "Axial (cyclic tension loading)", "fatigue_temp": 25, "fatigue_env": "Ambient humidity", "load_ratio": 0.1, "frequency": 16, "fatigue_machine": "-", "fatigue_standard": "JIS", "fatigue_test_control": "Stress", "stress_concentration": "-", "failure_location": "-"}}, {"id": "WELD2025:5070", "name": "S355 steel | Cruciform joint", "material_family": "Welded joint", "points": [[222.0, 45600.0, 0], [197.0, 80800.0, 0], [151.0, 217000.0, 0], [125.0, 305000.0, 0], [96.0, 1180000.0, 0]], "conditions": {"material": "S355 steel", "am_type": "MAG (Metal Active Gas)", "load_ratio": "0.1", "test_type": "Axial tension", "temperature": "-", "surface_treatment": "Lack of root fusion, undercut"}, "metadata": {"dataset_id": 5070, "title": "On the impact of undercuts and lack of penetration of cruciform joints from fatigue tests", "doi": "10.1016/j.ijfatigue.2022.107093", "authors": "Bartsch, Helen; Feldmann, Markus", "publication": "INTERNATIONAL JOURNAL OF FATIGUE", "year_of_publication": 2022, "UT": "WOS:000835217400001", "base_material": "S355 steel", "base_young_modulus": "-", "base_yield_strength": 420, "base_ultimate_strength": 549, "base_elongation": 36, "weld_material": "Oerlikon Carbofil 1A (EN ISO 14341-A)", "weld_young_modulus": "-", "weld_yield_strength": 533, "weld_ultimate_strength": 578, "weld_elongation": "-", "processing": "Lack of root fusion, undercut", "welding_joint": "Cruciform joint", "welding_method": "MAG (Metal Active Gas)", "welding_voltage": "-", "welding_current": "210, 220", "welding_speed": 2.5, "preheat_temp": "-", "welding_env": "-", "residual_stress": "-", "fatigue_specimen_type": "Cruciform joint (full-scale)", "fatigue_specimen_thickness": 15, "fatigue_test_type": "Axial tension", "fatigue_temp": "-", "fatigue_env": "-", "load_ratio": 0.1, "frequency": "2–3", "fatigue_machine": "Strong floor at RWTH Aachen University", "fatigue_standard": "EN 1993-1-9", "fatigue_test_control": "Force-controlled", "stress_concentration": "-", "failure_location": "Weld toe, weld root"}}, {"id": "WELD2025:5071", "name": "S355 steel | Cruciform joint", "material_family": "Welded joint", "points": [[239.0, 207000.0, 0], [221.0, 257000.0, 0], [232.0, 367000.0, 0], [169.0, 931000.0, 0]], "conditions": {"material": "S355 steel", "am_type": "MAG (Metal Active Gas)", "load_ratio": "0.1", "test_type": "Axial tension", "temperature": "-", "surface_treatment": "Lack of root fusion"}, "metadata": {"dataset_id": 5071, "title": "On the impact of undercuts and lack of penetration of cruciform joints from fatigue tests", "doi": "10.1016/j.ijfatigue.2022.107093", "authors": "Bartsch, Helen; Feldmann, Markus", "publication": "INTERNATIONAL JOURNAL OF FATIGUE", "year_of_publication": 2022, "UT": "WOS:000835217400001", "base_material": "S355 steel", "base_young_modulus": "-", "base_yield_strength": 420, "base_ultimate_strength": 549, "base_elongation": 36, "weld_material": "Oerlikon Carbofil 1A (EN ISO 14341-A)", "weld_young_modulus": "-", "weld_yield_strength": 533, "weld_ultimate_strength": 578, "weld_elongation": "-", "processing": "Lack of root fusion", "welding_joint": "Cruciform joint", "welding_method": "MAG (Metal Active Gas)", "welding_voltage": "-", "welding_current": 220, "welding_speed": "2.5, 3.33", "preheat_temp": "-", "welding_env": "-", "residual_stress": "-", "fatigue_specimen_type": "Cruciform joint (full-scale)", "fatigue_specimen_thickness": 15, "fatigue_test_type": "Axial tension", "fatigue_temp": "-", "fatigue_env": "-", "load_ratio": 0.1, "frequency": "2–3", "fatigue_machine": "Strong floor at RWTH Aachen University", "fatigue_standard": "EN 1993-1-9", "fatigue_test_control": "Force-controlled", "stress_concentration": "-", "failure_location": "Weld toe, weld root"}}, {"id": "WELD2025:5072", "name": "S355 steel | Cruciform joint", "material_family": "Welded joint", "points": [[222.0, 85100.0, 0], [197.0, 102000.0, 0], [169.0, 151000.0, 0], [148.0, 248000.0, 0], [119.0, 475000.0, 0], [94.0, 911000.0, 0]], "conditions": {"material": "S355 steel", "am_type": "MAG (Metal Active Gas)", "load_ratio": "0.1", "test_type": "Axial tension", "temperature": "-", "surface_treatment": "Gap 2 mm"}, "metadata": {"dataset_id": 5072, "title": "On the impact of undercuts and lack of penetration of cruciform joints from fatigue tests", "doi": "10.1016/j.ijfatigue.2022.107093", "authors": "Bartsch, Helen; Feldmann, Markus", "publication": "INTERNATIONAL JOURNAL OF FATIGUE", "year_of_publication": 2022, "UT": "WOS:000835217400001", "base_material": "S355 steel", "base_young_modulus": "-", "base_yield_strength": 420, "base_ultimate_strength": 549, "base_elongation": 36, "weld_material": "Oerlikon Carbofil 1A (EN ISO 14341-A)", "weld_young_modulus": "-", "weld_yield_strength": 533, "weld_ultimate_strength": 578, "weld_elongation": "-", "processing": "Gap 2 mm", "welding_joint": "Cruciform joint", "welding_method": "MAG (Metal Active Gas)", "welding_voltage": "-", "welding_current": "190, 200", "welding_speed": 4.17, "preheat_temp": "-", "welding_env": "-", "residual_stress": "-", "fatigue_specimen_type": "Cruciform joint (full-scale)", "fatigue_specimen_thickness": 15, "fatigue_test_type": "Axial tension", "fatigue_temp": "-", "fatigue_env": "-", "load_ratio": 0.1, "frequency": "2–3", "fatigue_machine": "Strong floor at RWTH Aachen University", "fatigue_standard": "EN 1993-1-9", "fatigue_test_control": "Force-controlled", "stress_concentration": "-", "failure_location": "Weld toe, weld root"}}, {"id": "WELD2025:5073", "name": "S355 steel | Cruciform joint", "material_family": "Welded joint", "points": [[126.0, 42200.0, 0], [102.0, 39300.0, 0], [89.0, 142000.0, 0], [77.0, 229000.0, 0], [67.0, 541000.0, 0], [60.0, 871000.0, 0]], "conditions": {"material": "S355 steel", "am_type": "MAG (Metal Active Gas)", "load_ratio": "0.1", "test_type": "Axial tension", "temperature": "-", "surface_treatment": "Gap 8 mm"}, "metadata": {"dataset_id": 5073, "title": "On the impact of undercuts and lack of penetration of cruciform joints from fatigue tests", "doi": "10.1016/j.ijfatigue.2022.107093", "authors": "Bartsch, Helen; Feldmann, Markus", "publication": "INTERNATIONAL JOURNAL OF FATIGUE", "year_of_publication": 2022, "UT": "WOS:000835217400001", "base_material": "S355 steel", "base_young_modulus": "-", "base_yield_strength": 420, "base_ultimate_strength": 549, "base_elongation": 36, "weld_material": "Oerlikon Carbofil 1A (EN ISO 14341-A)", "weld_young_modulus": "-", "weld_yield_strength": 533, "weld_ultimate_strength": 578, "weld_elongation": "-", "processing": "Gap 8 mm", "welding_joint": "Cruciform joint", "welding_method": "MAG (Metal Active Gas)", "welding_voltage": "-", "welding_current": "190, 200", "welding_speed": 4.17, "preheat_temp": "-", "welding_env": "-", "residual_stress": "-", "fatigue_specimen_type": "Cruciform joint (full-scale)", "fatigue_specimen_thickness": 15, "fatigue_test_type": "Axial tension", "fatigue_temp": "-", "fatigue_env": "-", "load_ratio": 0.1, "frequency": "2–3", "fatigue_machine": "Strong floor at RWTH Aachen University", "fatigue_standard": "EN 1993-1-9", "fatigue_test_control": "Force-controlled", "stress_concentration": "-", "failure_location": "Weld toe, weld root"}}, {"id": "WELD2025:5074", "name": "S355 steel | Cruciform joint", "material_family": "Welded joint", "points": [[126.0, 90400.0, 0], [109.0, 136000.0, 0], [92.0, 258000.0, 0], [82.0, 446000.0, 0], [78.0, 669000.0, 0], [65.0, 1080000.0, 0]], "conditions": {"material": "S355 steel", "am_type": "MAG (Metal Active Gas)", "load_ratio": "0.1", "test_type": "Axial tension", "temperature": "-", "surface_treatment": "Gap 15 mm"}, "metadata": {"dataset_id": 5074, "title": "On the impact of undercuts and lack of penetration of cruciform joints from fatigue tests", "doi": "10.1016/j.ijfatigue.2022.107093", "authors": "Bartsch, Helen; Feldmann, Markus", "publication": "INTERNATIONAL JOURNAL OF FATIGUE", "year_of_publication": 2022, "UT": "WOS:000835217400001", "base_material": "S355 steel", "base_young_modulus": "-", "base_yield_strength": 420, "base_ultimate_strength": 549, "base_elongation": 36, "weld_material": "Oerlikon Carbofil 1A (EN ISO 14341-A)", "weld_young_modulus": "-", "weld_yield_strength": 533, "weld_ultimate_strength": 578, "weld_elongation": "-", "processing": "Gap 15 mm", "welding_joint": "Cruciform joint", "welding_method": "MAG (Metal Active Gas)", "welding_voltage": "-", "welding_current": "200, 220", "welding_speed": 2.5, "preheat_temp": "-", "welding_env": "-", "residual_stress": "-", "fatigue_specimen_type": "Cruciform joint (full-scale)", "fatigue_specimen_thickness": 15, "fatigue_test_type": "Axial tension", "fatigue_temp": "-", "fatigue_env": "-", "load_ratio": 0.1, "frequency": "2–3", "fatigue_machine": "Strong floor at RWTH Aachen University", "fatigue_standard": "EN 1993-1-9", "fatigue_test_control": "Force-controlled", "stress_concentration": "-", "failure_location": "Weld toe, weld root"}}, {"id": "WELD2025:5082", "name": "AA5052 | Spot-welded joint", "material_family": "Welded joint", "points": [[54.0, 19601.0, 0], [54.0, 19694.0, 0], [54.0, 20778.0, 0], [54.0, 21907.0, 0], [54.0, 23967.0, 0], [50.0, 36634.0, 0], [50.0, 37086.0, 0], [50.0, 45467.0, 0], [50.0, 48890.0, 0], [50.0, 51414.0, 0], [45.0, 59390.0, 0], [45.0, 78363.0, 0], [45.0, 83209.0, 0], [45.0, 83684.0, 0], [45.0, 98790.0, 0], [41.0, 730400.0, 0], [41.0, 1403358.0, 0], [41.0, 1547426.0, 0], [41.0, 1747747.0, 0], [41.0, 1864210.0, 0], [36.0, 3000000.0, 1], [36.0, 3000000.0, 1], [36.0, 3000000.0, 1], [36.0, 3000000.0, 1], [36.0, 3000000.0, 1]], "conditions": {"material": "AA5052", "am_type": "Electromagnetic Pulse Welding (MPW)", "load_ratio": "0.1", "test_type": "Axial", "temperature": "-", "surface_treatment": "-"}, "metadata": {"dataset_id": 5082, "title": "Fatigue behavior of Al-CFRP spot-welded joints prepared by electromagnetic pulse welding", "doi": "10.1016/j.ijfatigue.2023.107715", "authors": "Yao, Yuanheng; Chen, Ao; Wang, Dayong; Wang, Shaoluo; Jiang, Hao; Li, Guangyao; Cui, Junjia", "publication": "INTERNATIONAL JOURNAL OF FATIGUE", "year_of_publication": 2023, "UT": "WOS:001011662100001", "base_material": "AA5052", "base_young_modulus": "-", "base_yield_strength": 70, "base_ultimate_strength": 203, "base_elongation": "-", "weld_material": "AA1050", "weld_young_modulus": "-", "weld_yield_strength": 64, "weld_ultimate_strength": 157, "weld_elongation": "-", "processing": "-", "welding_joint": "Spot-welded joint", "welding_method": "Electromagnetic Pulse Welding (MPW)", "welding_voltage": ">16000", "welding_current": "-", "welding_speed": "-", "preheat_temp": "-", "welding_env": "-", "residual_stress": "-", "fatigue_specimen_type": "Spot-welded joint", "fatigue_specimen_thickness": "1, 1.2, 1", "fatigue_test_type": "Axial", "fatigue_temp": "-", "fatigue_env": "-", "load_ratio": 0.1, "frequency": 20, "fatigue_machine": "Rambo electronic hydraulic fatigue machine", "fatigue_standard": "-", "fatigue_test_control": "Load", "stress_concentration": "-", "failure_location": "-"}}, {"id": "WELD2025:5083", "name": "S355J2+AR | Fillet weld", "material_family": "Welded joint", "points": [[197.0, 331962.0, 0], [167.0, 528010.0, 0], [225.0, 204232.0, 0], [214.0, 286408.0, 0], [192.0, 299622.0, 0], [183.0, 439082.0, 0], [167.0, 568229.0, 0], [233.0, 243503.0, 0], [221.0, 241836.0, 0], [205.0, 247405.0, 0], [187.0, 410929.0, 0], [172.0, 662735.0, 0]], "conditions": {"material": "S355J2+AR", "am_type": "Submerged Arc Welding (SAW) for beams, MAG (Metal Active Gas) for stiffeners", "load_ratio": "0.1", "test_type": "Four-point bending fatigue test", "temperature": "-", "surface_treatment": "-"}, "metadata": {"dataset_id": 5083, "title": "An experimental investigation into the influence of incorrect root gaps in welded-in transverse stiffeners on fatigue performance", "doi": "10.1016/j.ijfatigue.2023.107773", "authors": "Bartsch, Helen; Feldmann, Markus", "publication": "INTERNATIONAL JOURNAL OF FATIGUE", "year_of_publication": 2023, "UT": "WOS:001035464500001", "base_material": "S355J2+AR", "base_young_modulus": "-", "base_yield_strength": 392, "base_ultimate_strength": 525, "base_elongation": 32, "weld_material": "ESAB 12.50 G3Si1 (filler material for MAG welding)", "weld_young_modulus": "-", "weld_yield_strength": "-", "weld_ultimate_strength": "-", "weld_elongation": "-", "processing": "-", "welding_joint": "Fillet weld", "welding_method": "Submerged Arc Welding (SAW) for beams, MAG (Metal Active Gas) for stiffeners", "welding_voltage": "-", "welding_current": "-", "welding_speed": "18.33 (SAW), 6.33 (MAG)", "preheat_temp": "-", "welding_env": "-", "residual_stress": "-", "fatigue_specimen_type": "Full-scale I-beam with transverse stiffeners", "fatigue_specimen_thickness": 12, "fatigue_test_type": "Four-point bending fatigue test", "fatigue_temp": "-", "fatigue_env": "-", "load_ratio": 0.1, "frequency": "0.8–1", "fatigue_machine": "Hydraulic testing machine (max force: 1 MN)", "fatigue_standard": "-", "fatigue_test_control": "Force-controlled", "stress_concentration": "-", "failure_location": "Weld toe at the stiffener"}}, {"id": "WELD2025:5084", "name": "Low-alloy structural steel S355 ML | Double V-shaped butt welds", "material_family": "Welded joint", "points": [[312.0, 150941.0, 0], [278.0, 204733.0, 0], [266.0, 204772.0, 0], [217.0, 173311.0, 0], [244.0, 361864.0, 0], [224.0, 482186.0, 0], [205.0, 1710705.0, 0]], "conditions": {"material": "Low-alloy structural steel S355 ML", "am_type": "Submerged Arc Welding (SAW)", "load_ratio": "0.1", "test_type": "Axial", "temperature": "-", "surface_treatment": "-"}, "metadata": {"dataset_id": 5084, "title": "Assessment of corrosion fatigue in welded joints using 3D surface scans, digital image correlation, hardness measurements, and residual stress analysis", "doi": "10.1016/j.ijfatigue.2023.107866", "authors": "Shojai, Sulaiman; Broemer, Tim; Ghafoori, Elyas; Woitzik, Christian; Braun, Moritz; Kohler, Markus; Schaumann, Peter", "publication": "INTERNATIONAL JOURNAL OF FATIGUE", "year_of_publication": 2023, "UT": "WOS:001060871200001", "base_material": "Low-alloy structural steel S355 ML", "base_young_modulus": "-", "base_yield_strength": "-", "base_ultimate_strength": "-", "base_elongation": "-", "weld_material": "-", "weld_young_modulus": "-", "weld_yield_strength": "-", "weld_ultimate_strength": "-", "weld_elongation": "-", "processing": "-", "welding_joint": "Double V-shaped butt welds", "welding_method": "Submerged Arc Welding (SAW)", "welding_voltage": "-", "welding_current": "-", "welding_speed": "-", "preheat_temp": "-", "welding_env": "-", "residual_stress": "-", "fatigue_specimen_type": "Flat (sheet)", "fatigue_specimen_thickness": 12, "fatigue_test_type": "Axial", "fatigue_temp": "-", "fatigue_env": "-", "load_ratio": 0.1, "frequency": "8–10", "fatigue_machine": "Servo-hydraulic fatigue testing machine MFL HUS 60", "fatigue_standard": "-", "fatigue_test_control": "Load", "stress_concentration": "-", "failure_location": "weld root"}}, {"id": "WELD2025:5085", "name": "Low-alloy structural steel S355 ML | Double V-shaped butt welds", "material_family": "Welded joint", "points": [[378.0, 48758.0, 0], [353.0, 60007.0, 0], [346.0, 65548.0, 0], [301.0, 161289.0, 0], [309.0, 173830.0, 0], [338.0, 308324.0, 0], [281.0, 494665.0, 0], [308.0, 589902.0, 0], [322.0, 632933.0, 0], [330.0, 658500.0, 0], [289.0, 873751.0, 0]], "conditions": {"material": "Low-alloy structural steel S355 ML", "am_type": "Submerged Arc Welding (SAW)", "load_ratio": "0.1", "test_type": "Axial", "temperature": "-", "surface_treatment": "Clean blasting"}, "metadata": {"dataset_id": 5085, "title": "Assessment of corrosion fatigue in welded joints using 3D surface scans, digital image correlation, hardness measurements, and residual stress analysis", "doi": "10.1016/j.ijfatigue.2023.107866", "authors": "Shojai, Sulaiman; Broemer, Tim; Ghafoori, Elyas; Woitzik, Christian; Braun, Moritz; Kohler, Markus; Schaumann, Peter", "publication": "INTERNATIONAL JOURNAL OF FATIGUE", "year_of_publication": 2023, "UT": "WOS:001060871200001", "base_material": "Low-alloy structural steel S355 ML", "base_young_modulus": "-", "base_yield_strength": "-", "base_ultimate_strength": "-", "base_elongation": "-", "weld_material": "-", "weld_young_modulus": "-", "weld_yield_strength": "-", "weld_ultimate_strength": "-", "weld_elongation": "-", "processing": "Clean blasting", "welding_joint": "Double V-shaped butt welds", "welding_method": "Submerged Arc Welding (SAW)", "welding_voltage": "-", "welding_current": "-", "welding_speed": "-", "preheat_temp": "-", "welding_env": "-", "residual_stress": "-", "fatigue_specimen_type": "Flat (sheet)", "fatigue_specimen_thickness": 12, "fatigue_test_type": "Axial", "fatigue_temp": "-", "fatigue_env": "-", "load_ratio": 0.1, "frequency": "8–10", "fatigue_machine": "Servo-hydraulic fatigue testing machine MFL HUS 60", "fatigue_standard": "-", "fatigue_test_control": "Load", "stress_concentration": "-", "failure_location": "weld root"}}, {"id": "WELD2025:5086", "name": "Low-alloy structural steel S355 ML | Double V-shaped butt welds", "material_family": "Welded joint", "points": [[301.0, 64437.0, 0], [321.0, 78912.0, 0], [310.0, 101933.0, 0], [288.0, 105626.0, 0], [311.0, 140038.0, 0], [332.0, 137553.0, 0], [261.0, 196815.0, 0], [281.0, 353769.0, 0], [255.0, 580030.0, 0], [245.0, 844026.0, 0], [330.0, 235611.0, 1], [291.0, 456843.0, 1], [235.0, 1968975.0, 1], [204.0, 2068045.0, 1]], "conditions": {"material": "Low-alloy structural steel S355 ML", "am_type": "Submerged Arc Welding (SAW)", "load_ratio": "0.1", "test_type": "Axial", "temperature": "-", "surface_treatment": "Clean blasting, corrosion exposure (NSS test)"}, "metadata": {"dataset_id": 5086, "title": "Assessment of corrosion fatigue in welded joints using 3D surface scans, digital image correlation, hardness measurements, and residual stress analysis", "doi": "10.1016/j.ijfatigue.2023.107866", "authors": "Shojai, Sulaiman; Broemer, Tim; Ghafoori, Elyas; Woitzik, Christian; Braun, Moritz; Kohler, Markus; Schaumann, Peter", "publication": "INTERNATIONAL JOURNAL OF FATIGUE", "year_of_publication": 2023, "UT": "WOS:001060871200001", "base_material": "Low-alloy structural steel S355 ML", "base_young_modulus": "-", "base_yield_strength": "-", "base_ultimate_strength": "-", "base_elongation": "-", "weld_material": "-", "weld_young_modulus": "-", "weld_yield_strength": "-", "weld_ultimate_strength": "-", "weld_elongation": "-", "processing": "Clean blasting, corrosion exposure (NSS test)", "welding_joint": "Double V-shaped butt welds", "welding_method": "Submerged Arc Welding (SAW)", "welding_voltage": "-", "welding_current": "-", "welding_speed": "-", "preheat_temp": "-", "welding_env": "-", "residual_stress": "-", "fatigue_specimen_type": "Flat (sheet)", "fatigue_specimen_thickness": 12, "fatigue_test_type": "Axial", "fatigue_temp": "-", "fatigue_env": "-", "load_ratio": 0.1, "frequency": "8–10", "fatigue_machine": "Servo-hydraulic fatigue testing machine MFL HUS 60", "fatigue_standard": "-", "fatigue_test_control": "Load", "stress_concentration": "-", "failure_location": "weld root"}}, {"id": "WELD2025:5087", "name": "Low-alloy structural steel S355 ML | fillet welds", "material_family": "Welded joint", "points": [[280.0, 73572.0, 0], [259.0, 99454.0, 0], [232.0, 112621.0, 0], [185.0, 230962.0, 0], [195.0, 384324.0, 0], [148.0, 479989.0, 0], [128.0, 637564.0, 0], [168.0, 892045.0, 0], [119.0, 873364.0, 0], [117.0, 1854567.0, 0]], "conditions": {"material": "Low-alloy structural steel S355 ML", "am_type": "Gas Metal Arc Welding (GMAW)", "load_ratio": "0.1", "test_type": "Axial", "temperature": "-", "surface_treatment": "-"}, "metadata": {"dataset_id": 5087, "title": "Assessment of corrosion fatigue in welded joints using 3D surface scans, digital image correlation, hardness measurements, and residual stress analysis", "doi": "10.1016/j.ijfatigue.2023.107866", "authors": "Shojai, Sulaiman; Broemer, Tim; Ghafoori, Elyas; Woitzik, Christian; Braun, Moritz; Kohler, Markus; Schaumann, Peter", "publication": "INTERNATIONAL JOURNAL OF FATIGUE", "year_of_publication": 2023, "UT": "WOS:001060871200001", "base_material": "Low-alloy structural steel S355 ML", "base_young_modulus": "-", "base_yield_strength": "-", "base_ultimate_strength": "-", "base_elongation": "-", "weld_material": "-", "weld_young_modulus": "-", "weld_yield_strength": "-", "weld_ultimate_strength": "-", "weld_elongation": "-", "processing": "-", "welding_joint": "fillet welds", "welding_method": "Gas Metal Arc Welding (GMAW)", "welding_voltage": "-", "welding_current": "-", "welding_speed": "-", "preheat_temp": "-", "welding_env": "-", "residual_stress": "-", "fatigue_specimen_type": "Flat (sheet)", "fatigue_specimen_thickness": 12, "fatigue_test_type": "Axial", "fatigue_temp": "-", "fatigue_env": "-", "load_ratio": 0.1, "frequency": "8–10", "fatigue_machine": "Servo-hydraulic fatigue testing machine MFL HUS 60", "fatigue_standard": "-", "fatigue_test_control": "Load", "stress_concentration": "-", "failure_location": "Weld toe"}}, {"id": "WELD2025:5088", "name": "Low-alloy structural steel S355 ML | fillet welds", "material_family": "Welded joint", "points": [[334.0, 64670.0, 0], [314.0, 99398.0, 0], [300.0, 130829.0, 0], [280.0, 130277.0, 0], [260.0, 112584.0, 0], [242.0, 419662.0, 0], [257.0, 489953.0, 0], [212.0, 677360.0, 0], [223.0, 766696.0, 0], [203.0, 1763558.0, 0], [232.0, 1867365.0, 0]], "conditions": {"material": "Low-alloy structural steel S355 ML", "am_type": "Gas Metal Arc Welding (GMAW)", "load_ratio": "0.1", "test_type": "Axial", "temperature": "-", "surface_treatment": "Clean blasting"}, "metadata": {"dataset_id": 5088, "title": "Assessment of corrosion fatigue in welded joints using 3D surface scans, digital image correlation, hardness measurements, and residual stress analysis", "doi": "10.1016/j.ijfatigue.2023.107866", "authors": "Shojai, Sulaiman; Broemer, Tim; Ghafoori, Elyas; Woitzik, Christian; Braun, Moritz; Kohler, Markus; Schaumann, Peter", "publication": "INTERNATIONAL JOURNAL OF FATIGUE", "year_of_publication": 2023, "UT": "WOS:001060871200001", "base_material": "Low-alloy structural steel S355 ML", "base_young_modulus": "-", "base_yield_strength": "-", "base_ultimate_strength": "-", "base_elongation": "-", "weld_material": "-", "weld_young_modulus": "-", "weld_yield_strength": "-", "weld_ultimate_strength": "-", "weld_elongation": "-", "processing": "Clean blasting", "welding_joint": "fillet welds", "welding_method": "Gas Metal Arc Welding (GMAW)", "welding_voltage": "-", "welding_current": "-", "welding_speed": "-", "preheat_temp": "-", "welding_env": "-", "residual_stress": "-", "fatigue_specimen_type": "Flat (sheet)", "fatigue_specimen_thickness": 12, "fatigue_test_type": "Axial", "fatigue_temp": "-", "fatigue_env": "-", "load_ratio": 0.1, "frequency": "8–10", "fatigue_machine": "Servo-hydraulic fatigue testing machine MFL HUS 60", "fatigue_standard": "-", "fatigue_test_control": "Load", "stress_concentration": "-", "failure_location": "Weld toe"}}, {"id": "WELD2025:5089", "name": "Low-alloy structural steel S355 ML | fillet welds", "material_family": "Welded joint", "points": [[352.0, 51815.0, 0], [315.0, 72898.0, 0], [278.0, 113565.0, 0], [242.0, 243382.0, 0], [203.0, 279346.0, 0], [174.0, 353420.0, 0], [220.0, 471018.0, 0], [203.0, 648095.0, 0], [186.0, 773924.0, 0], [175.0, 757108.0, 0], [194.0, 872130.0, 0]], "conditions": {"material": "Low-alloy structural steel S355 ML", "am_type": "Gas Metal Arc Welding (GMAW)", "load_ratio": "0.1", "test_type": "Axial", "temperature": "-", "surface_treatment": "Clean blasting, corrosion exposure (NSS test)"}, "metadata": {"dataset_id": 5089, "title": "Assessment of corrosion fatigue in welded joints using 3D surface scans, digital image correlation, hardness measurements, and residual stress analysis", "doi": "10.1016/j.ijfatigue.2023.107866", "authors": "Shojai, Sulaiman; Broemer, Tim; Ghafoori, Elyas; Woitzik, Christian; Braun, Moritz; Kohler, Markus; Schaumann, Peter", "publication": "INTERNATIONAL JOURNAL OF FATIGUE", "year_of_publication": 2023, "UT": "WOS:001060871200001", "base_material": "Low-alloy structural steel S355 ML", "base_young_modulus": "-", "base_yield_strength": "-", "base_ultimate_strength": "-", "base_elongation": "-", "weld_material": "-", "weld_young_modulus": "-", "weld_yield_strength": "-", "weld_ultimate_strength": "-", "weld_elongation": "-", "processing": "Clean blasting, corrosion exposure (NSS test)", "welding_joint": "fillet welds", "welding_method": "Gas Metal Arc Welding (GMAW)", "welding_voltage": "-", "welding_current": "-", "welding_speed": "-", "preheat_temp": "-", "welding_env": "-", "residual_stress": "-", "fatigue_specimen_type": "Flat (sheet)", "fatigue_specimen_thickness": 12, "fatigue_test_type": "Axial", "fatigue_temp": "-", "fatigue_env": "-", "load_ratio": 0.1, "frequency": "8–10", "fatigue_machine": "Servo-hydraulic fatigue testing machine MFL HUS 60", "fatigue_standard": "-", "fatigue_test_control": "Load", "stress_concentration": "-", "failure_location": "Weld toe"}}, {"id": "WELD2025:5090", "name": "25MnCr6 (Quenched & Tempered), S355JR | Intermittent fillet welds (transverse)", "material_family": "Welded joint", "points": [[84.0, 55804.0, 0], [80.0, 110640.0, 0], [72.0, 98297.0, 0], [65.0, 224222.0, 0], [60.0, 262191.0, 0], [53.0, 783035.0, 0], [45.0, 1076480.0, 0], [41.0, 1192775.0, 0], [41.0, 1815969.0, 0]], "conditions": {"material": "25MnCr6 (Quenched & Tempered), S355JR", "am_type": "MAG (Metal Active Gas) welding", "load_ratio": "0.05", "test_type": "Axial fatigue test", "temperature": "-", "surface_treatment": "-"}, "metadata": {"dataset_id": 5090, "title": "Fatigue lifetime assessment of weld ends with idealized or real geometry in steel joints for off-road vehicles using the Peak Stress Method", "doi": "10.1016/j.ijfatigue.2023.107964", "authors": "Pelizzari, Jacopo; Campagnolo, Alberto; Dengo, Carlo; Meneghetti, Giovanni", "publication": "INTERNATIONAL JOURNAL OF FATIGUE", "year_of_publication": 2024, "UT": "WOS:001098798200001", "base_material": "25MnCr6 (Quenched & Tempered), S355JR", "base_young_modulus": 206, "base_yield_strength": "638, 355", "base_ultimate_strength": "785, 510", "base_elongation": "-", "weld_material": "-", "weld_young_modulus": "-", "weld_yield_strength": "-", "weld_ultimate_strength": "-", "weld_elongation": "-", "processing": "-", "welding_joint": "Intermittent fillet welds (transverse)", "welding_method": "MAG (Metal Active Gas) welding", "welding_voltage": "-", "welding_current": "-", "welding_speed": "-", "preheat_temp": "-", "welding_env": "-", "residual_stress": "-", "fatigue_specimen_type": "Tubular joint with plate penetration", "fatigue_specimen_thickness": "7.5 (Tube), 6 (Tube)", "fatigue_test_type": "Axial fatigue test", "fatigue_temp": "-", "fatigue_env": "-", "load_ratio": 0.05, "frequency": "-", "fatigue_machine": "MFL servo-hydraulic axial machine (250 kN capacity, MTS TestStar IIm controller)", "fatigue_standard": "ASTM E 739–91", "fatigue_test_control": "Load-controlled", "stress_concentration": "-", "failure_location": "Tube-side weld toe and weld roots"}}, {"id": "WELD2025:5091", "name": "25MnCr6 (Quenched & Tempered), S355JR | Intermittent fillet welds (transverse)", "material_family": "Welded joint", "points": [[75.0, 59227.0, 0], [72.0, 62176.0, 0], [69.0, 140290.0, 0], [75.0, 212388.0, 0], [59.0, 407871.0, 0], [59.0, 442208.0, 0], [62.0, 591465.0, 0], [50.0, 1099696.0, 0], [54.0, 1478742.0, 0], [45.0, 1612538.0, 0]], "conditions": {"material": "25MnCr6 (Quenched & Tempered), S355JR", "am_type": "MAG (Metal Active Gas) welding", "load_ratio": "0.05", "test_type": "Axial fatigue test", "temperature": "-", "surface_treatment": "Stress-relieved (SR)"}, "metadata": {"dataset_id": 5091, "title": "Fatigue lifetime assessment of weld ends with idealized or real geometry in steel joints for off-road vehicles using the Peak Stress Method", "doi": "10.1016/j.ijfatigue.2023.107964", "authors": "Pelizzari, Jacopo; Campagnolo, Alberto; Dengo, Carlo; Meneghetti, Giovanni", "publication": "INTERNATIONAL JOURNAL OF FATIGUE", "year_of_publication": 2024, "UT": "WOS:001098798200001", "base_material": "25MnCr6 (Quenched & Tempered), S355JR", "base_young_modulus": 206, "base_yield_strength": "638, 355", "base_ultimate_strength": "785, 510", "base_elongation": "-", "weld_material": "-", "weld_young_modulus": "-", "weld_yield_strength": "-", "weld_ultimate_strength": "-", "weld_elongation": "-", "processing": "Stress-relieved (SR)", "welding_joint": "Intermittent fillet welds (transverse)", "welding_method": "MAG (Metal Active Gas) welding", "welding_voltage": "-", "welding_current": "-", "welding_speed": "-", "preheat_temp": "-", "welding_env": "-", "residual_stress": "-", "fatigue_specimen_type": "Tubular joint with plate penetration", "fatigue_specimen_thickness": "7.5 (Tube), 6 (Tube)", "fatigue_test_type": "Axial fatigue test", "fatigue_temp": "-", "fatigue_env": "-", "load_ratio": 0.05, "frequency": "-", "fatigue_machine": "MFL servo-hydraulic axial machine (250 kN capacity, MTS TestStar IIm controller)", "fatigue_standard": "ASTM E 739–91", "fatigue_test_control": "Load-controlled", "stress_concentration": "-", "failure_location": "Tube-side weld toe and weld roots"}}, {"id": "WELD2025:5092", "name": "25MnCr6 (Quenched & Tempered), S355JR | Intermittent fillet welds (longitudinal)", "material_family": "Welded joint", "points": [[101.0, 50610.0, 0], [92.0, 88678.0, 0], [80.0, 110700.0,
