Repository: yunyunfanfan/S-PA-CBB

# S-PA-CBB

Official research code, processed curve records, evaluation outputs, and manuscript source for:

> **From Physics to Selective Generation: Conditional Brownian Bridges for Sparse S–N Curve Reconstruction and Fatigue Decision-Making**

S-PA-CBB reconstructs a complete probabilistic stress–life (S–N) curve from only two to four observed fatigue tests. The method first fits an interpretable Basquin state, diagnoses whether that state is sufficient, and applies a ControlNet-style conditional Brownian-bridge residual only to curves that benefit from correction.

File: external_data/weld2025_disjoint_curves.json (part 197 of 223)
0], [73.0, 204608.0, 0], [54.0, 1038477.0, 0], [50.0, 1165371.0, 0], [49.0, 1234771.0, 0], [45.0, 1944029.0, 0], [59.0, 608753.0, 0]], "conditions": {"material": "25MnCr6 (Quenched & Tempered), S355JR", "am_type": "MAG (Metal Active Gas) welding", "load_ratio": "0.05", "test_type": "Axial fatigue test", "temperature": "-", "surface_treatment": "-"}, "metadata": {"dataset_id": 5092, "title": "Fatigue lifetime assessment of weld ends with idealized or real geometry in steel joints for off-road vehicles using the Peak Stress Method", "doi": "10.1016/j.ijfatigue.2023.107964", "authors": "Pelizzari, Jacopo; Campagnolo, Alberto; Dengo, Carlo; Meneghetti, Giovanni", "publication": "INTERNATIONAL JOURNAL OF FATIGUE", "year_of_publication": 2024, "UT": "WOS:001098798200001", "base_material": "25MnCr6 (Quenched & Tempered), S355JR", "base_young_modulus": 206, "base_yield_strength": "638, 355", "base_ultimate_strength": "785, 510", "base_elongation": "-", "weld_material": "-", "weld_young_modulus": "-", "weld_yield_strength": "-", "weld_ultimate_strength": "-", "weld_elongation": "-", "processing": "-", "welding_joint": "Intermittent fillet welds (longitudinal)", "welding_method": "MAG (Metal Active Gas) welding", "welding_voltage": "-", "welding_current": "-", "welding_speed": "-", "preheat_temp": "-", "welding_env": "-", "residual_stress": "-", "fatigue_specimen_type": "Tubular joint with plate penetration", "fatigue_specimen_thickness": "7.5 (Tube), 6 (Tube)", "fatigue_test_type": "Axial fatigue test", "fatigue_temp": "-", "fatigue_env": "-", "load_ratio": 0.05, "frequency": "-", "fatigue_machine": "MFL servo-hydraulic axial machine (250 kN capacity, MTS TestStar IIm controller)", "fatigue_standard": "ASTM E 739–91", "fatigue_test_control": "Load-controlled", "stress_concentration": "-", "failure_location": "Plate-side weld toe"}}, {"id": "WELD2025:5093", "name": "25MnCr6 (Quenched & Tempered), S355JR | Intermittent fillet welds (longitudinal)", "material_family": "Welded joint", "points": [[100.0, 61296.0, 0], [91.0, 101354.0, 0], [77.0, 199299.0, 0], [71.0, 293501.0, 0], [65.0, 393602.0, 0], [60.0, 606142.0, 0], [53.0, 1356742.0, 0], [49.0, 1502271.0, 0], [46.0, 2051383.0, 0]], "conditions": {"material": "25MnCr6 (Quenched & Tempered), S355JR", "am_type": "MAG (Metal Active Gas) welding", "load_ratio": "0.05", "test_type": "Axial fatigue test", "temperature": "-", "surface_treatment": "Stress-relieved (SR)"}, "metadata": {"dataset_id": 5093, "title": "Fatigue lifetime assessment of weld ends with idealized or real geometry in steel joints for off-road vehicles using the Peak Stress Method", "doi": "10.1016/j.ijfatigue.2023.107964", "authors": "Pelizzari, Jacopo; Campagnolo, Alberto; Dengo, Carlo; Meneghetti, Giovanni", "publication": "INTERNATIONAL JOURNAL OF FATIGUE", "year_of_publication": 2024, "UT": "WOS:001098798200001", "base_material": "25MnCr6 (Quenched & Tempered), S355JR", "base_young_modulus": 206, "base_yield_strength": "638, 355", "base_ultimate_strength": "785, 510", "base_elongation": "-", "weld_material": "-", "weld_young_modulus": "-", "weld_yield_strength": "-", "weld_ultimate_strength": "-", "weld_elongation": "-", "processing": "Stress-relieved (SR)", "welding_joint": "Intermittent fillet welds (longitudinal)", "welding_method": "MAG (Metal Active Gas) welding", "welding_voltage": "-", "welding_current": "-", "welding_speed": "-", "preheat_temp": "-", "welding_env": "-", "residual_stress": "-", "fatigue_specimen_type": "Tubular joint with plate penetration", "fatigue_specimen_thickness": "7.5 (Tube), 6 (Tube)", "fatigue_test_type": "Axial fatigue test", "fatigue_temp": "-", "fatigue_env": "-", "load_ratio": 0.05, "frequency": "-", "fatigue_machine": "MFL servo-hydraulic axial machine (250 kN capacity, MTS TestStar IIm controller)", "fatigue_standard": "ASTM E 739–91", "fatigue_test_control": "Load-controlled", "stress_concentration": "-", "failure_location": "Plate-side weld toe"}}, {"id": "WELD2025:5095", "name": "AA7075-T6 | Butt joint", "material_family": "Welded joint", "points": [[519.0, 797.0, 0], [374.0, 1160.0, 0], [392.0, 3346.0, 0], [272.0, 43481.0, 0], [235.0, 40106.0, 0], [513.0, 97.0, 0], [391.0, 1176.0, 0], [386.0, 1176.0, 0], [260.0, 4428.0, 0], [273.0, 9053.0, 0], [418.0, 1634.0, 0], [268.0, 24396.0, 0]], "conditions": {"material": "AA7075-T6", "am_type": "Friction stir welding (FSW)", "load_ratio": "-1", "test_type": "High-cycle fatigue (HCF)", "temperature": "25", "surface_treatment": "Post-weld heat treatment (PWHT) with solution annealing (10s at 480°C) and aging (24h at 120°C)"}, "metadata": {"dataset_id": 5095, "title": "Influence of Short-Time Post-Weld heat treatment on the performance of friction stir welded AA7075 aluminum sheets", "doi": "10.1016/j.ijfatigue.2023.107998", "authors": "Maciolek, A.; Joeckel, A.; Voelkers, S.; Hatzky, M.; Suckow, T.; Schell, L.; Sajadifar, S. V.; Wegener, T.; Moeller, B.; Baumgartner, J.; Melz, T.; Boehm, S.; Groche, P.; Niendorf, T.", "publication": "INTERNATIONAL JOURNAL OF FATIGUE", "year_of_publication": 2024, "UT": "WOS:001098679300001", "base_material": "AA7075-T6", "base_young_modulus": "-", "base_yield_strength": "-", "base_ultimate_strength": "-", "base_elongation": "-", "weld_material": "AA7075 (friction stir welded)", "weld_young_modulus": "-", "weld_yield_strength": "-", "weld_ultimate_strength": "-", "weld_elongation": "-", "processing": "Post-weld heat treatment (PWHT) with solution annealing (10s at 480°C) and aging (24h at 120°C)", "welding_joint": "Butt joint", "welding_method": "Friction stir welding (FSW)", "welding_voltage": "-", "welding_current": "-", "welding_speed": 16.67, "preheat_temp": "-", "welding_env": "-", "residual_stress": "-", "fatigue_specimen_type": "Flat sheet", "fatigue_specimen_thickness": 1.5, "fatigue_test_type": "High-cycle fatigue (HCF)", "fatigue_temp": 25, "fatigue_env": "-", "load_ratio": -1, "frequency": 50, "fatigue_machine": "Servo-hydraulic test rig", "fatigue_standard": "-", "fatigue_test_control": "Force-controlled", "stress_concentration": "-", "failure_location": "-"}}, {"id": "WELD2025:5096", "name": "AA7075-T6 | Butt joint", "material_family": "Welded joint", "points": [[211.0, 24806.0, 0], [198.0, 63295.0, 0], [190.0, 78925.0, 0], [172.0, 106969.0, 0], [148.0, 354882.0, 0], [143.0, 313667.0, 0], [130.0, 688206.0, 0], [133.0, 2156440.0, 0], [148.0, 68984.0, 0]], "conditions": {"material": "AA7075-T6", "am_type": "Friction stir welding (FSW)", "load_ratio": "0.1", "test_type": "High-cycle fatigue (HCF)", "temperature": "25", "surface_treatment": "Post-weld heat treatment (PWHT) with solution annealing (10s at 480°C) and aging (24h at 120°C)"}, "metadata": {"dataset_id": 5096, "title": "Influence of Short-Time Post-Weld heat treatment on the performance of friction stir welded AA7075 aluminum sheets", "doi": "10.1016/j.ijfatigue.2023.107998", "authors": "Maciolek, A.; Joeckel, A.; Voelkers, S.; Hatzky, M.; Suckow, T.; Schell, L.; Sajadifar, S. V.; Wegener, T.; Moeller, B.; Baumgartner, J.; Melz, T.; Boehm, S.; Groche, P.; Niendorf, T.", "publication": "INTERNATIONAL JOURNAL OF FATIGUE", "year_of_publication": 2024, "UT": "WOS:001098679300001", "base_material": "AA7075-T6", "base_young_modulus": "-", "base_yield_strength": "-", "base_ultimate_strength": "-", "base_elongation": "-", "weld_material": "AA7075 (friction stir welded)", "weld_young_modulus": "-", "weld_yield_strength": "-", "weld_ultimate_strength": "-", "weld_elongation": "-", "processing": "Post-weld heat treatment (PWHT) with solution annealing (10s at 480°C) and aging (24h at 120°C)", "welding_joint": "Butt joint", "welding_method": "Friction stir welding (FSW)", "welding_voltage": "-", "welding_current": "-", "welding_speed": 16.67, "preheat_temp": "-", "welding_env": "-", "residual_stress": "-", "fatigue_specimen_type": "Flat sheet", "fatigue_specimen_thickness": 1.5, "fatigue_test_type": "High-cycle fatigue (HCF)", "fatigue_temp": 25, "fatigue_env": "-", "load_ratio": 0.1, "frequency": 50, "fatigue_machine": "Servo-hydraulic test rig", "fatigue_standard": "-", "fatigue_test_control": "Force-controlled", "stress_concentration": "-", "failure_location": "-"}}, {"id": "WELD2025:5097", "name": "6061-T6 aluminum alloy and QP1180 steel | Lap Joint", "material_family": "Welded joint", "points": [[138.0, 253.0, 0], [137.0, 648.0, 0], [102.0, 8613.0, 0], [104.0, 10395.0, 0], [34.0, 978129.0, 1]], "conditions": {"material": "6061-T6 aluminum alloy and QP1180 steel", "am_type": "Friction Stir Welding (FSW)", "load_ratio": "0.1", "test_type": "Axial fatigue", "temperature": "25", "surface_treatment": "Friction Stir Lap Welding (FSLW)"}, "metadata": {"dataset_id": 5097, "title": "Effect of Ni interlayer on interfacial microstructure and fatigue behavior of friction stir lap welded 6061 aluminum alloy and QP1180 steel", "doi": "10.1016/j.ijfatigue.2023.108096", "authors": "Zhang, Ting; Hao, Zhengyang; Wang, Kuaishe; Qiao, Ke; Xue, Kairui; Liu, Qiang; Han, Peng; Wang, Wen; Zheng, Pengfei", "publication": "INTERNATIONAL JOURNAL OF FATIGUE", "year_of_publication": 2024, "UT": "WOS:001138699700001", "base_material": "6061-T6 aluminum alloy and QP1180 steel", "base_young_modulus": "-", "base_yield_strength": "-", "base_ultimate_strength": "-", "base_elongation": "-", "weld_material": "-", "weld_young_modulus": "-", "weld_yield_strength": "-", "weld_ultimate_strength": "-", "weld_elongation": "-", "processing": "Friction Stir Lap Welding (FSLW)", "welding_joint": "Lap Joint", "welding_method": "Friction Stir Welding (FSW)", "welding_voltage": "-", "welding_current": "-", "welding_speed": 2.5, "preheat_temp": "-", "welding_env": "-", "residual_stress": "-", "fatigue_specimen_type": "Lap joint specimen", "fatigue_specimen_thickness": "2, 1.8", "fatigue_test_type": "Axial fatigue", "fatigue_temp": 25, "fatigue_env": "-", "load_ratio": 0.1, "frequency": 20, "fatigue_machine": "-", "fatigue_standard": "-", "fatigue_test_control": "Load-controlled", "stress_concentration": "-", "failure_location": "Weld interface"}}, {"id": "WELD2025:5098", "name": "6061-T6 aluminum alloy and QP1180 steel | Lap Joint", "material_family": "Welded joint", "points": [[137.0, 845.0, 0], [103.0, 12135.0, 0], [86.0, 17096.0, 0], [85.0, 27503.0, 0], [86.0, 76059.0, 0], [68.0, 164925.0, 0], [69.0, 212682.0, 0], [69.0, 259517.0, 0], [51.0, 357620.0, 0], [52.0, 399430.0, 0], [52.0, 436371.0, 0]], "conditions": {"material": "6061-T6 aluminum alloy and QP1180 steel", "am_type": "Friction Stir Welding (FSW)", "load_ratio": "0.1", "test_type": "Axial fatigue", "temperature": "25", "surface_treatment": "Friction Stir Lap Welding (FSLW)"}, "metadata": {"dataset_id": 5098, "title": "Effect of Ni interlayer on interfacial microstructure and fatigue behavior of friction stir lap welded 6061 aluminum alloy and QP1180 steel", "doi": "10.1016/j.ijfatigue.2023.108096", "authors": "Zhang, Ting; Hao, Zhengyang; Wang, Kuaishe; Qiao, Ke; Xue, Kairui; Liu, Qiang; Han, Peng; Wang, Wen; Zheng, Pengfei", "publication": "INTERNATIONAL JOURNAL OF FATIGUE", "year_of_publication": 2024, "UT": "WOS:001138699700001", "base_material": "6061-T6 aluminum alloy and QP1180 steel", "base_young_modulus": "-", "base_yield_strength": "-", "base_ultimate_strength": "-", "base_elongation": "-", "weld_material": "-", "weld_young_modulus": "-", "weld_yield_strength": "-", "weld_ultimate_strength": "-", "weld_elongation": "-", "processing": "Friction Stir Lap Welding (FSLW)", "welding_joint": "Lap Joint", "welding_method": "Friction Stir Welding (FSW)", "welding_voltage": "-", "welding_current": "-", "welding_speed": 2.5, "preheat_temp": "-", "welding_env": "-", "residual_stress": "-", "fatigue_specimen_type": "Lap joint specimen", "fatigue_specimen_thickness": "2, 1.8", "fatigue_test_type": "Axial fatigue", "fatigue_temp": 25, "fatigue_env": "-", "load_ratio": 0.1, "frequency": 20, "fatigue_machine": "-", "fatigue_standard": "-", "fatigue_test_control": "Load-controlled", "stress_concentration": "-", "failure_location": "Al alloy side"}}, {"id": "WELD2025:5099", "name": "6061-T6 aluminum alloy and QP1180 steel | Lap Joint", "material_family": "Welded joint", "points": [[137.0, 870.0, 0], [138.0, 1398.0, 0], [137.0, 1637.0, 0], [103.0, 12542.0, 0], [102.0, 15816.0, 0], [103.0, 55005.0, 0], [85.0, 36535.0, 0], [85.0, 82793.0, 0], [85.0, 111477.0, 0], [67.0, 373239.0, 0], [68.0, 599999.0, 0], [68.0, 903016.0, 0], [50.0, 1009465.0, 1]], "conditions": {"material": "6061-T6 aluminum alloy and QP1180 steel", "am_type": "Friction Stir Welding (FSW)", "load_ratio": "0.1", "test_type": "Axial fatigue", "temperature": "25", "surface_treatment": "Friction Stir Lap Welding (FSLW)"}, "metadata": {"dataset_id": 5099, "title": "Effect of Ni interlayer on interfacial microstructure and fatigue behavior of friction stir lap welded 6061 aluminum alloy and QP1180 steel", "doi": "10.1016/j.ijfatigue.2023.108096", "authors": "Zhang, Ting; Hao, Zhengyang; Wang, Kuaishe; Qiao, Ke; Xue, Kairui; Liu, Qiang; Han, Peng; Wang, Wen; Zheng, Pengfei", "publication": "INTERNATIONAL JOURNAL OF FATIGUE", "year_of_publication": 2024, "UT": "WOS:001138699700001", "base_material": "6061-T6 aluminum alloy and QP1180 steel", "base_young_modulus": "-", "base_yield_strength": "-", "base_ultimate_strength": "-", "base_elongation": "-", "weld_material": "Nickel (Ni) interlayer", "weld_young_modulus": "-", "weld_yield_strength": "-", "weld_ultimate_strength": "-", "weld_elongation": "-", "processing": "Friction Stir Lap Welding (FSLW)", "welding_joint": "Lap Joint", "welding_method": "Friction Stir Welding (FSW)", "welding_voltage": "-", "welding_current": "-", "welding_speed": 2.5, "preheat_temp": "-", "welding_env": "-", "residual_stress": "-", "fatigue_specimen_type": "Lap joint specimen", "fatigue_specimen_thickness": "2, 1.8", "fatigue_test_type": "Axial fatigue", "fatigue_temp": 25, "fatigue_env": "-", "load_ratio": 0.1, "frequency": 20, "fatigue_machine": "-", "fatigue_standard": "-", "fatigue_test_control": "Load-controlled", "stress_concentration": "-", "failure_location": "Al alloy side"}}, {"id": "WELD2025:5100", "name": "S460 | Butt joint", "material_family": "Welded joint", "points": [[383.0, 106300.0, 0], [304.0, 387483.0, 0], [289.0, 353226.0, 0], [225.0, 492433.0, 0], [198.0, 745638.0, 0]], "conditions": {"material": "S460", "am_type": "TIG", "load_ratio": "0", "test_type": "Uniaxial", "temperature": "-", "surface_treatment": "TIG dressing"}, "metadata": {"dataset_id": 5100, "title": "Combining relative stress gradient and effective notch stress methods to evaluate the fatigue life of steel welded members after TIG dressing", "doi": "10.1016/j.ijfatigue.2024.108443", "authors": "Zhou, Z.; Andriyana, A.; Guan, D. Q.; Chen, J.", "publication": "INTERNATIONAL JOURNAL OF FATIGUE", "year_of_publication": 2024, "UT": "WOS:001254350200001", "base_material": "S460", "base_young_modulus": "-", "base_yield_strength": 460, "base_ultimate_strength": "-", "base_elongation": "-", "weld_material": "-", "weld_young_modulus": "-", "weld_yield_strength": "-", "weld_ultimate_strength": "-", "weld_elongation": "-", "processing": "TIG dressing", "welding_joint": "Butt joint", "welding_method": "TIG", "welding_voltage": "-", "welding_current": "-", "welding_speed": "-", "preheat_temp": "-", "welding_env": "-", "residual_stress": "-", "fatigue_specimen_type": "-", "fatigue_specimen_thickness": 25, "fatigue_test_type": "Uniaxial", "fatigue_temp": "-", "fatigue_env": "-", "load_ratio": 0, "frequency": "-", "fatigue_machine": "-", "fatigue_standard": "-", "fatigue_test_control": "-", "stress_concentration": "-", "failure_location": "Weld toe"}}, {"id": "WELD2025:5101", "name": "S690 | Butt joint", "material_family": "Welded joint", "points": [[312.0, 128651.0, 0], [329.0, 148182.0, 0], [230.0, 427454.0, 0], [245.0, 672773.0, 0]], "conditions": {"material": "S690", "am_type": "TIG", "load_ratio": "0", "test_type": "Uniaxial", "temperature": "-", "surface_treatment": "TIG dressing"}, "metadata": {"dataset_id": 5101, "title": "Combining relative stress gradient and effective notch stress methods to evaluate the fatigue life of steel welded members after TIG dressing", "doi": "10.1016/j.ijfatigue.2024.108443", "authors": "Zhou, Z.; Andriyana, A.; Guan, D. Q.; Chen, J.", "publication": "INTERNATIONAL JOURNAL OF FATIGUE", "year_of_publication": 2024, "UT": "WOS:001254350200001", "base_material": "S690", "base_young_modulus": "-", "base_yield_strength": 690, "base_ultimate_strength": "-", "base_elongation": "-", "weld_material": "-", "weld_young_modulus": "-", "weld_yield_strength": "-", "weld_ultimate_strength": "-", "weld_elongation": "-", "processing": "TIG dressing", "welding_joint": "Butt joint", "welding_method": "TIG", "welding_voltage": "-", "welding_current": "-", "welding_speed": "-", "preheat_temp": "-", "welding_env": "-", "residual_stress": "-", "fatigue_specimen_type": "-", "fatigue_specimen_thickness": 25, "fatigue_test_type": "Uniaxial", "fatigue_temp": "-", "fatigue_env": "-", "load_ratio": 0, "frequency": "-", "fatigue_machine": "-", "fatigue_standard": "-", "fatigue_test_control": "-", "stress_concentration": "-", "failure_location": "Weld toe"}}, {"id": "WELD2025:5102", "name": "S890 | Butt joint", "material_family": "Welded joint", "points": [[325.0, 95063.0, 0], [307.0, 346350.0, 0], [295.0, 643616.0, 0], [194.0, 830140.0, 0]], "conditions": {"material": "S890", "am_type": "TIG", "load_ratio": "0", "test_type": "Uniaxial", "temperature": "-", "surface_treatment": "TIG dressing"}, "metadata": {"dataset_id": 5102, "title": "Combining relative stress gradient and effective notch stress methods to evaluate the fatigue life of steel welded members after TIG dressing", "doi": "10.1016/j.ijfatigue.2024.108443", "authors": "Zhou, Z.; Andriyana, A.; Guan, D. Q.; Chen, J.", "publication": "INTERNATIONAL JOURNAL OF FATIGUE", "year_of_publication": 2024, "UT": "WOS:001254350200001", "base_material": "S890", "base_young_modulus": "-", "base_yield_strength": 890, "base_ultimate_strength": "-", "base_elongation": "-", "weld_material": "-", "weld_young_modulus": "-", "weld_yield_strength": "-", "weld_ultimate_strength": "-", "weld_elongation": "-", "processing": "TIG dressing", "welding_joint": "Butt joint", "welding_method": "TIG", "welding_voltage": "-", "welding_current": "-", "welding_speed": "-", "preheat_temp": "-", "welding_env": "-", "residual_stress": "-", "fatigue_specimen_type": "-", "fatigue_specimen_thickness": 25, "fatigue_test_type": "Uniaxial", "fatigue_temp": "-", "fatigue_env": "-", "load_ratio": 0, "frequency": "-", "fatigue_machine": "-", "fatigue_standard": "-", "fatigue_test_control": "-", "stress_concentration": "-", "failure_location": "Weld toe"}}, {"id": "WELD2025:5103", "name": "S1100 | Butt joint", "material_family": "Welded joint", "points": [[349.0, 139733.0, 0], [308.0, 185492.0, 0], [183.0, 2007537.0, 0]], "conditions": {"material": "S1100", "am_type": "TIG", "load_ratio": "0", "test_type": "Uniaxial", "temperature": "-", "surface_treatment": "TIG dressing"}, "metadata": {"dataset_id": 5103, "title": "Combining relative stress gradient and effective notch stress methods to evaluate the fatigue life of steel welded members after TIG dressing", "doi": "10.1016/j.ijfatigue.2024.108443", "authors": "Zhou, Z.; Andriyana, A.; Guan, D. Q.; Chen, J.", "publication": "INTERNATIONAL JOURNAL OF FATIGUE", "year_of_publication": 2024, "UT": "WOS:001254350200001", "base_material": "S1100", "base_young_modulus": "-", "base_yield_strength": 1100, "base_ultimate_strength": "-", "base_elongation": "-", "weld_material": "-", "weld_young_modulus": "-", "weld_yield_strength": "-", "weld_ultimate_strength": "-", "weld_elongation": "-", "processing": "TIG dressing", "welding_joint": "Butt joint", "welding_method": "TIG", "welding_voltage": "-", "welding_current": "-", "welding_speed": "-", "preheat_temp": "-", "welding_env": "-", "residual_stress": "-", "fatigue_specimen_type": "-", "fatigue_specimen_thickness": 20, "fatigue_test_type": "Uniaxial", "fatigue_temp": "-", "fatigue_env": "-", "load_ratio": 0, "frequency": "-", "fatigue_machine": "-", "fatigue_standard": "-", "fatigue_test_control": "-", "stress_concentration": "-", "failure_location": "Weld toe"}}, {"id": "WELD2025:5104", "name": "S275JR | T-joint", "material_family": "Welded joint", "points": [[298.0, 226582.0, 0], [266.0, 202585.0, 0], [279.0, 391364.0, 0], [257.0, 504460.0, 0], [219.0, 703121.0, 0], [278.0, 631264.0, 0], [218.0, 906154.0, 0], [257.0, 928230.0, 0], [240.0, 974777.0, 0], [257.0, 1202109.0, 0], [234.0, 1958345.0, 0], [218.0, 2006962.0, 0], [197.0, 2066927.0, 0], [218.0, 2311970.0, 0]], "conditions": {"material": "S275JR", "am_type": "TIG", "load_ratio": "0", "test_type": "Uniaxial", "temperature": "-", "surface_treatment": "TIG dressing"}, "metadata": {"dataset_id": 5104, "title": "Combining relative stress gradient and effective notch stress methods to evaluate the fatigue life of steel welded members after TIG dressing", "doi": "10.1016/j.ijfatigue.2024.108443", "authors": "Zhou, Z.; Andriyana, A.; Guan, D. Q.; Chen, J.", "publication": "INTERNATIONAL JOURNAL OF FATIGUE", "year_of_publication": 2024, "UT": "WOS:001254350200001", "base_material": "S275JR", "base_young_modulus": "-", "base_yield_strength": 275, "base_ultimate_strength": "-", "base_elongation": "-", "weld_material": "-", "weld_young_modulus": "-", "weld_yield_strength": "-", "weld_ultimate_strength": "-", "weld_elongation": "-", "processing": "TIG dressing", "welding_joint": "T-joint", "welding_method": "TIG", "welding_voltage": "-", "welding_current": "-", "welding_speed": "-", "preheat_temp": "-", "welding_env": "-", "residual_stress": "-", "fatigue_specimen_type": "-", "fatigue_specimen_thickness": 15, "fatigue_test_type": "Uniaxial", "fatigue_temp": "-", "fatigue_env": "-", "load_ratio": 0, "frequency": "-", "fatigue_machine": "-", "fatigue_standard": "-", "fatigue_test_control": "-", "stress_concentration": "-", "failure_location": "Weld toe"}}, {"id": "WELD2025:5105", "name": "S355J | Cruciform joint", "material_family": "Welded joint", "points": [[403.0, 92262.0, 0], [405.0, 145938.0, 0], [300.0, 254721.0, 0], [319.0, 841521.0, 0], [278.0, 2934825.0, 0]], "conditions": {"material": "S355J", "am_type": "TIG", "load_ratio": "0", "test_type": "Uniaxial", "temperature": "-", "surface_treatment": "TIG dressing"}, "metadata": {"dataset_id": 5105, "title": "Combining relative stress gradient and effective notch stress methods to evaluate the fatigue life of steel welded members after TIG dressing", "doi": "10.1016/j.ijfatigue.2024.108443", "authors": "Zhou, Z.; Andriyana, A.; Guan, D. Q.; Chen, J.", "publication": "INTERNATIONAL JOURNAL OF FATIGUE", "year_of_publication": 2024, "UT": "WOS:001254350200001", "base_material": "S355J", "base_young_modulus": "-", "base_yield_strength": 355, "base_ultimate_strength": "-", "base_elongation": "-", "weld_material": "-", "weld_young_modulus": "-", "weld_yield_strength": "-", "weld_ultimate_strength": "-", "weld_elongation": "-", "processing": "TIG dressing", "welding_joint": "Cruciform joint", "welding_method": "TIG", "welding_voltage": "-", "welding_current": "-", "welding_speed": "-", "preheat_temp": "-", "welding_env": "-", "residual_stress": "-", "fatigue_specimen_type": "-", "fatigue_specimen_thickness": 12, "fatigue_test_type": "Uniaxial", "fatigue_temp": "-", "fatigue_env": "-", "load_ratio": 0, "frequency": "-", "fatigue_machine": "-", "fatigue_standard": "-", "fatigue_test_control": "-", "stress_concentration": "-", "failure_location": "Weld toe"}}, {"id": "WELD2025:5106", "name": "S700 | Cruciform joint", "material_family": "Welded joint", "points": [[335.0, 126758.0, 0], [354.0, 196601.0, 0], [356.0, 268640.0, 0], [319.0, 241375.0, 0], [296.0, 348073.0, 0], [275.0, 318868.0, 0], [317.0, 439839.0, 0], [301.0, 514215.0, 0], [277.0, 610077.0, 0], [236.0, 994010.0, 0], [215.0, 1008837.0, 0], [257.0, 932770.0, 0], [297.0, 797697.0, 0], [336.0, 909708.0, 0], [338.0, 1100330.0, 0], [354.0, 1370274.0, 0], [315.0, 1818973.0, 0], [256.0, 1482697.0, 0], [252.0, 1564474.0, 0], [214.0, 1398868.0, 0], [236.0, 1901826.0, 0], [216.0, 2278415.0, 0], [235.0, 2624254.0, 0], [277.0, 3819385.0, 0]], "conditions": {"material": "S700", "am_type": "TIG", "load_ratio": "0", "test_type": "Uniaxial", "temperature": "-", "surface_treatment": "TIG dressing"}, "metadata": {"dataset_id": 5106, "title": "Combining relative stress gradient and effective notch stress methods to evaluate the fatigue life of steel welded members after TIG dressing", "doi": "10.1016/j.ijfatigue.2024.108443", "authors": "Zhou, Z.; Andriyana, A.; Guan, D. Q.; Chen, J.", "publication": "INTERNATIONAL JOURNAL OF FATIGUE", "year_of_publication": 2024, "UT": "WOS:001254350200001", "base_material": "S700", "base_young_modulus": "-", "base_yield_strength": 790, "base_ultimate_strength": "-", "base_elongation": "-", "weld_material": "-", "weld_young_modulus": "-", "weld_yield_strength": "-", "weld_ultimate_strength": "-", "weld_elongation": "-", "processing": "TIG dressing", "welding_joint": "Cruciform joint", "welding_method": "TIG", "welding_voltage": "-", "welding_current": "-", "welding_speed": "-", "preheat_temp": "-", "welding_env": "-", "residual_stress": "-", "fatigue_specimen_type": "-", "fatigue_specimen_thickness": 10, "fatigue_test_type": "Uniaxial", "fatigue_temp": "-", "fatigue_env": "-", "load_ratio": 0, "frequency": "-", "fatigue_machine": "-", "fatigue_standard": "-", "fatigue_test_control": "-", "stress_concentration": "-", "failure_location": "Weld toe"}}, {"id": "WELD2025:5107", "name": "S960 | Cruciform joint", "material_family": "Welded joint", "points": [[628.0, 51285.0, 0], [596.0, 117564.0, 0], [600.0, 142892.0, 0], [514.0, 195390.0, 0], [445.0, 231898.0, 0]], "conditions": {"material": "S960", "am_type": "TIG", "load_ratio": "0", "test_type": "Uniaxial", "temperature": "-", "surface_treatment": "TIG dressing"}, "metadata": {"dataset_id": 5107, "title": "Combining relative stress gradient and effective notch stress methods to evaluate the fatigue life of steel welded members after TIG dressing", "doi": "10.1016/j.ijfatigue.2024.108443", "authors": "Zhou, Z.; Andriyana, A.; Guan, D. Q.; Chen, J.", "publication": "INTERNATIONAL JOURNAL OF FATIGUE", "year_of_publication": 2024, "UT": "WOS:001254350200001", "base_material": "S960", "base_young_modulus": "-", "base_yield_strength": 960, "base_ultimate_strength": "-", "base_elongation": "-", "weld_material": "-", "weld_young_modulus": "-", "weld_yield_strength": "-", "weld_ultimate_strength": "-", "weld_elongation": "-", "processing": "TIG dressing", "welding_joint": "Cruciform joint", "welding_method": "TIG", "welding_voltage": "-", "welding_current": "-", "welding_speed": "-", "preheat_temp": "-", "welding_env": "-", "residual_stress": "-", "fatigue_specimen_type": "-", "fatigue_specimen_thickness": 8, "fatigue_test_type": "Uniaxial", "fatigue_temp": "-", "fatigue_env": "-", "load_ratio": 0, "frequency": "-", "fatigue_machine": "-", "fatigue_standard": "-", "fatigue_test_control": "-", "stress_concentration": "-", "failure_location": "Weld toe"}}, {"id": "WELD2025:5108", "name": "S550 steel | Butt joint", "material_family": "Welded joint", "points": [[675.0, 3535.0, 0], [688.0, 5082.0, 0], [595.0, 10047.0, 0], [616.0, 13744.0, 0], [444.0, 27318.0, 0], [455.0, 33111.0, 0], [383.0, 59662.0, 0], [333.0, 87489.0, 0], [347.0, 134120.0, 0], [310.0, 158924.0, 0], [298.0, 178015.0, 0]], "conditions": {"material": "S550 steel", "am_type": "Gas Metal Arc Welding (GMAW)", "load_ratio": "0.1", "test_type": "Four-point bending", "temperature": "-", "surface_treatment": "-"}, "metadata": {"dataset_id": 5108, "title": "Effect of welding residual stresses on the fatigue life assessment of welded connections", "doi": "10.1016/j.ijfatigue.2024.108570", "authors": "Wang, Le; Qian, Xudong; Feng, Liuyang", "publication": "INTERNATIONAL JOURNAL OF FATIGUE", "year_of_publication": 2024, "UT": "WOS:001301915000001", "base_material": "S550 steel", "base_young_modulus": "-", "base_yield_strength": "-", "base_ultimate_strength": "-", "base_elongation": "-", "weld_material": "-", "weld_young_modulus": "-", "weld_yield_strength": "-", "weld_ultimate_strength": "-", "weld_elongation": "-", "processing": "-", "welding_joint": "Butt joint", "welding_method": "Gas Metal Arc Welding (GMAW)", "welding_voltage": 20, "welding_current": "125–140", "welding_speed": "1.2–4.1", "preheat_temp": "-", "welding_env": "-", "residual_stress": "-", "fatigue_specimen_type": "Butt-welded plates", "fatigue_specimen_thickness": 20, "fatigue_test_type": "Four-point bending", "fatigue_temp": "-", "fatigue_env": "-", "load_ratio": 0.1, "frequency": "-", "fatigue_machine": "Instron actuator", "fatigue_standard": "IIW standard, EN 1993-1-9", "fatigue_test_control": "Load-controlled", "stress_concentration": "-", "failure_location": "Weld toe"}}, {"id": "WELD2025:5109", "name": "S355 steel | Fillet weld (CHS X-joints)", "material_family": "Welded joint", "points": [[682.0, 3483.0, 0], [677.0, 5045.0, 0], [606.0, 10106.0, 0], [606.0, 11141.0, 0], [451.0, 33546.0, 0], [379.0, 55964.0, 0], [335.0, 84187.0, 0], [335.0, 131021.0, 0], [300.0, 154959.0, 0], [304.0, 173105.0, 0]], "conditions": {"material": "S355 steel", "am_type": "Gas Metal Arc Welding (GMAW)", "load_ratio": "0.1", "test_type": "Cyclic tensile loading", "temperature": "-", "surface_treatment": "-"}, "metadata": {"dataset_id": 5109, "title": "Effect of welding residual stresses on the fatigue life assessment of welded connections", "doi": "10.1016/j.ijfatigue.2024.108570", "authors": "Wang, Le; Qian, Xudong; Feng, Liuyang", "publication": "INTERNATIONAL JOURNAL OF FATIGUE", "year_of_publication": 2024, "UT": "WOS:001301915000001", "base_material": "S355 steel", "base_young_modulus": "-", "base_yield_strength": "-", "base_ultimate_strength": "-", "base_elongation": "-", "weld_material": "-", "weld_young_modulus": "-", "weld_yield_strength": "-", "weld_ultimate_strength": "-", "weld_elongation": "-", "processing": "-", "welding_joint": "Fillet weld (CHS X-joints)", "welding_method": "Gas Metal Arc Welding (GMAW)", "welding_voltage": "20–25", "welding_current": "120–130", "welding_speed": "1.2–4.1", "preheat_temp": "-", "welding_env": "-", "residual_stress": "-", "fatigue_specimen_type": "Circular Hollow Section (CHS) X-joints", "fatigue_specimen_thickness": 10, "fatigue_test_type": "Cyclic tensile loading", "fatigue_temp": "-", "fatigue_env": "-", "load_ratio": 0.1, "frequency": "-", "fatigue_machine": "MTS electro-hydraulic servo testing machine", "fatigue_standard": "IIW standard, EN 1993-1-9", "fatigue_test_control": "Load-controlled", "stress_concentration": "-", "failure_location": "Saddle point"}}, {"id": "WELD2025:5110", "name": "AISI 409M ferritic stainless steel | Single 'V' butt joint", "material_family": "Welded joint", "points": [[174.0, 588495.0, 0], [150.0, 944313.0, 0], [125.0, 1160907.0, 0], [100.0, 1522243.0, 0], [74.0, 2212943.0, 0]], "conditions": {"material": "AISI 409M ferritic stainless steel", "am_type": "Gas Tungsten Arc Welding (GTAW)", "load_ratio": "0", "test_type": "Axial fatigue", "temperature": "25", "surface_treatment": "-"}, "metadata": {"dataset_id": 5110, "title": "Effect of weld metal properties on fatigue crack growth behaviour of gas tungsten arc welded AISI 409M grade ferritic stainless steel joints", "doi": "10.1016/j.ijpvp.2009.02.002", "authors": "Shanmugam, K.; Lakshminarayanan, A. K.; Balasubramanian, V.", "publication": "INTERNATIONAL JOURNAL OF PRESSURE VESSELS AND PIPING", "year_of_publication": 2009, "UT": "WOS:000268149300005", "base_material": "AISI 409M ferritic stainless steel", "base_young_modulus": "-", "base_yield_strength": 359, "base_ultimate_strength": 524, "base_elongation": 12, "weld_material": "Duplex stainless steel (AISI 2209)", "weld_young_modulus": "-", "weld_yield_strength": 310, "weld_ultimate_strength": 390, "weld_elongation": 9.56, "processing": "-", "welding_joint": "Single 'V' butt joint", "welding_method": "Gas Tungsten Arc Welding (GTAW)", "welding_voltage": 20, "welding_current": 90, "welding_speed": 3.25, "preheat_temp": "-", "welding_env": "Argon shielding gas (99.99%)", "residual_stress": "+120 MPa (WM), -85 MPa (CCT)", "fatigue_specimen_type": "Centre Cracked Tensile (CCT) specimen", "fatigue_specimen_thickness": 4, "fatigue_test_type": "Axial fatigue", "fatigue_temp": 25, "fatigue_env": "-", "load_ratio": 0, "frequency": 20, "fatigue_machine": "Servo-hydraulic controlled 100 kN fatigue testing machine", "fatigue_standard": "ASTM E647-04", "fatigue_test_control": "Constant amplitude loading", "stress_concentration": "-", "failure_location": "Weld metal (fusion zone)"}}, {"id": "WELD2025:5111", "name": "AISI 409M ferritic stainless steel | Single 'V' butt joint", "material_family": "Welded joint", "points": [[174.0, 291274.0, 0], [151.0, 503202.0, 0], [123.0, 774649.0, 0], [99.0, 1313265.0, 0], [75.0, 1636215.0, 0]], "conditions": {"material": "AISI 409M ferritic stainless steel", "am_type": "Gas Tungsten Arc Welding (GTAW)", "load_ratio": "0", "test_type": "Axial fatigue", "temperature": "25", "surface_treatment": "-"}, "metadata": {"dataset_id": 5111, "title": "Effect of weld metal properties on fatigue crack growth behaviour of gas tungsten arc welded AISI 409M grade ferritic stainless steel joints", "doi": "10.1016/j.ijpvp.2009.02.002", "authors": "Shanmugam, K.; Lakshminarayanan, A. K.; Balasubramanian, V.", "publication": "INTERNATIONAL JOURNAL OF PRESSURE VESSELS AND PIPING", "year_of_publication": 2009, "UT": "WOS:000268149300005", "base_material": "AISI 409M ferritic stainless steel", "base_young_modulus": "-", "base_yield_strength": 359, "base_ultimate_strength": 524, "base_elongation": 12, "weld_material": "Austenitic stainless steel (AISI 308L)", "weld_young_modulus": "-", "weld_yield_strength": 250, "weld_ultimate_strength": 340, "weld_elongation": 11.25, "processing": "-", "welding_joint": "Single 'V' butt joint", "welding_method": "Gas Tungsten Arc Welding (GTAW)", "welding_voltage": 20, "welding_current": 90, "welding_speed": 3.25, "preheat_temp": "-", "welding_env": "Argon shielding gas (99.99%)", "residual_stress": "+130 MPa (WM), -75 MPa (CCT)", "fatigue_specimen_type": "Centre Cracked Tensile (CCT) specimen", "fatigue_specimen_thickness": 4, "fatigue_test_type": "Axial fatigue", "fatigue_temp": 25, "fatigue_env": "-", "load_ratio": 0, "frequency": 20, "fatigue_machine": "Servo-hydraulic controlled 100 kN fatigue testing machine", "fatigue_standard": "ASTM E647-04", "fatigue_test_control": "Constant amplitude loading", "stress_concentration": "-", "failure_location": "Weld metal (fusion zone)"}}, {"id": "WELD2025:5112", "name": "AISI 409M ferritic stainless steel | Single 'V' butt joint", "material_family": "Welded joint", "points": [[174.0, 147446.0, 0], [150.0, 260522.0, 0], [125.0, 572744.0, 0], [102.0, 925259.0, 0], [74.0, 1241386.0, 0]], "conditions": {"material": "AISI 409M ferritic stainless steel", "am_type": "Gas Tungsten Arc Welding (GTAW)", "load_ratio": "0", "test_type": "Axial fatigue", "temperature": "25", "surface_treatment": "-"}, "metadata": {"dataset_id": 5112, "title": "Effect of weld metal properties on fatigue crack growth behaviour of gas tungsten arc welded AISI 409M grade ferritic stainless steel joints", "doi": "10.1016/j.ijpvp.2009.02.002", "authors": "Shanmugam, K.; Lakshminarayanan, A. K.; Balasubramanian, V.", "publication": "INTERNATIONAL JOURNAL OF PRESSURE VESSELS AND PIPING", "year_of_publication": 2009, "UT": "WOS:000268149300005", "base_material": "AISI 409M ferritic stainless steel", "base_young_modulus": "-", "base_yield_strength": 359, "base_ultimate_strength": 524, "base_elongation": 12, "weld_material": "Ferritic stainless steel (AISI 430)", "weld_young_modulus": "-", "weld_yield_strength": 290, "weld_ultimate_strength": 360, "weld_elongation": 7.65, "processing": "-", "welding_joint": "Single 'V' butt joint", "welding_method": "Gas Tungsten Arc Welding (GTAW)", "welding_voltage": 20, "welding_current": 90, "welding_speed": 3.25, "preheat_temp": "-", "welding_env": "Argon shielding gas (99.99%)", "residual_stress": "+150 MPa (WM), -55 MPa (CCT)", "fatigue_specimen_type": "Centre Cracked Tensile (CCT) specimen", "fatigue_specimen_thickness": 4, "fatigue_test_type": "Axial fatigue", "fatigue_temp": 25, "fatigue_env": "-", "load_ratio": 0, "frequency": 20, "fatigue_machine": "Servo-hydraulic controlled 100 kN fatigue testing machine", "fatigue_standard": "ASTM E647-04", "fatigue_test_control": "Constant amplitude loading", "stress_concentration": "-", "failure_location": "Weld metal (fusion zone)"}}, {"id": "WELD2025:5113", "name": "AA2024-T3 (skin), AA7075-T6 (clip) | T-Joint", "material_family": "Welded joint", "points": [[242.0, 17700.0, 0], [233.0, 27800.0, 0], [236.0, 33600.0, 0], [216.0, 20400.0, 0], [213.0, 24100.0, 0], [219.0, 30500.0, 0], [216.0, 38700.0, 0], [213.0, 41500.0, 0], [208.0, 44600.0, 0], [197.0, 36900.0, 0], [195.0, 29100.0, 0], [200.0, 63700.0, 0], [195.0, 52700.0, 0], [176.0, 52700.0, 0], [178.0, 60700.0, 0], [176.0, 84700.0, 0], [178.0, 90900.0, 0], [167.0, 84700.0, 0], [157.0, 88800.0, 0], [167.0, 105000.0, 0], [161.0, 102000.0, 0], [147.0, 97700.0, 0], [145.0, 124000.0, 0], [181.0, 113000.0, 0], [176.0, 124000.0, 0], [179.0, 146000.0, 0], [165.0, 136000.0, 0], [163.0, 153000.0, 0], [161.0, 165000.0, 0], [155.0, 173000.0, 0], [176.0, 194000.0, 0], [174.0, 284000.0, 0], [153.0, 278000.0, 0], [153.0, 298000.0, 0], [148.0, 265000.0, 0], [146.0, 369000.0, 0]], "conditions": {"material": "AA2024-T3 (skin), AA7075-T6 (clip)", "am_type": "Laser beam welding (continuous wave disk laser)", "load_ratio": "0.02", "test_type": "Axial (tensile loading)", "temperature": "-", "surface_treatment": "-"}, "metadata": {"dataset_id": 5113, "title": "Fatigue strength assessment of misaligned laser beam welded T-joints by effective stress method", "doi": "10.1016/j.ijpvp.2019.05.001", "authors": "Oliveira, P., I; Loureiro, A.; Costa, J. M.; Ferreira, J.; Borrego, L.", "publication": "INTERNATIONAL JOURNAL OF PRESSURE VESSELS AND PIPING", "year_of_publication": 2019, "UT": "WOS:000471731800007", "base_material": "AA2024-T3 (skin), AA7075-T6 (clip)", "base_young_modulus": "78.6, 74.4", "base_yield_strength": "359, 529", "base_ultimate_strength": "479, 592", "base_elongation": "13.6, 9.1", "weld_material": "AA4047 filler wire", "weld_young_modulus": 70, "weld_yield_strength": "-", "weld_ultimate_strength": "-", "weld_elongation": "-", "processing": "-", "welding_joint": "T-Joint", "welding_method": "Laser beam welding (continuous wave disk laser)", "welding_voltage": "-", "welding_current": "-", "welding_speed": "35–40", "preheat_temp": "-", "welding_env": "Argon shielding gas (10 L/min flow rate)", "residual_stress": "-", "fatigue_specimen_type": "T-Joint (misaligned)", "fatigue_specimen_thickness": 2, "fatigue_test_type": "Axial (tensile loading)", "fatigue_temp": "-", "fatigue_env": "-", "load_ratio": 0.02, "frequency": 25, "fatigue_machine": "Instron model 1341 with 8800 series servo-hydraulic control system", "fatigue_standard": "ASTM E 466", "fatigue_test_control": "Load control", "stress_concentration": "-", "failure_location": "Weld toe"}}, {"id": "WELD2025:5114", "name": "Q345B steel | Single-lap joint", "material_family": "Welded joint", "points": [[475.0, 48310.0, 0], [480.0, 51508.0, 0], [401.0, 67280.0, 0], [399.0, 76071.0, 0], [318.0, 107936.0, 0], [323.0, 117377.0, 0], [317.0, 142838.0, 0], [241.0, 228971.0, 0], [239.0, 264019.0, 0], [161.0, 865637.0, 0], [161.0, 1038384.0, 0], [121.0, 2577610.0, 0], [121.0, 2761393.0, 0], [120.0, 3972249.0, 0]], "conditions": {"material": "Q345B steel", "am_type": "Carbon dioxide gas shielded welding (MIG)", "load_ratio": "0.5", "test_type": "Axial", "temperature": "25",
