Repository: yunyunfanfan/S-PA-CBB

# S-PA-CBB

Official research code, processed curve records, evaluation outputs, and manuscript source for:

> **From Physics to Selective Generation: Conditional Brownian Bridges for Sparse S–N Curve Reconstruction and Fatigue Decision-Making**

S-PA-CBB reconstructs a complete probabilistic stress–life (S–N) curve from only two to four observed fatigue tests. The method first fits an interpretable Basquin state, diagnoses whether that state is sufficient, and applies a ControlNet-style conditional Brownian-bridge residual only to curves that benefit from correction.

File: external_data/weld2025_disjoint_curves.json (part 198 of 223)
"surface_treatment": "bolt-welded"}, "metadata": {"dataset_id": 5114, "title": "Fatigue behavior of low alloy structural steel single-lap bolt-welded joint", "doi": "10.1016/j.istruc.2020.12.075", "authors": "Gao, Peng; Du, Tianyu; Zhang, Jianfu; Feng, Pingfa; Yu, Dingwen", "publication": "STRUCTURES", "year_of_publication": 2021, "UT": "WOS:000623951700007", "base_material": "Q345B steel", "base_young_modulus": "-", "base_yield_strength": 375, "base_ultimate_strength": 563, "base_elongation": "-", "weld_material": "GB/T 8110-2008 ER50-6 (AWS A5.18 JQ.MG70S-6)", "weld_young_modulus": "-", "weld_yield_strength": "-", "weld_ultimate_strength": "-", "weld_elongation": "-", "processing": "bolt-welded", "welding_joint": "Single-lap joint", "welding_method": "Carbon dioxide gas shielded welding (MIG)", "welding_voltage": 20, "welding_current": 150, "welding_speed": "-", "preheat_temp": "-", "welding_env": "Carbon dioxide shielding (6 L/min flow rate)", "residual_stress": "-", "fatigue_specimen_type": "Single-lap bolt-welded joint", "fatigue_specimen_thickness": "8.75, 17.5", "fatigue_test_type": "Axial", "fatigue_temp": 25, "fatigue_env": "-", "load_ratio": 0.5, "frequency": "104.7–113.9", "fatigue_machine": "QBG 250 high-frequency fatigue experimental machine", "fatigue_standard": "-", "fatigue_test_control": "Force control", "stress_concentration": "-", "failure_location": "Weld toe"}}, {"id": "WELD2025:5115", "name": "Q345B steel | Single-lap joint", "material_family": "Welded joint", "points": [[399.0, 45397.0, 0], [239.0, 117887.0, 0], [320.0, 127585.0, 0], [159.0, 1079787.0, 0], [119.0, 1179156.0, 0]], "conditions": {"material": "Q345B steel", "am_type": "Carbon dioxide gas shielded welding (MIG)", "load_ratio": "0.5", "test_type": "Axial", "temperature": "25", "surface_treatment": "-"}, "metadata": {"dataset_id": 5115, "title": "Fatigue behavior of low alloy structural steel single-lap bolt-welded joint", "doi": "10.1016/j.istruc.2020.12.075", "authors": "Gao, Peng; Du, Tianyu; Zhang, Jianfu; Feng, Pingfa; Yu, Dingwen", "publication": "STRUCTURES", "year_of_publication": 2021, "UT": "WOS:000623951700007", "base_material": "Q345B steel", "base_young_modulus": "-", "base_yield_strength": 375, "base_ultimate_strength": 563, "base_elongation": "-", "weld_material": "GB/T 8110-2008 ER50-6 (AWS A5.18 JQ.MG70S-6)", "weld_young_modulus": "-", "weld_yield_strength": "-", "weld_ultimate_strength": "-", "weld_elongation": "-", "processing": "-", "welding_joint": "Single-lap joint", "welding_method": "Carbon dioxide gas shielded welding (MIG)", "welding_voltage": 20, "welding_current": 150, "welding_speed": "-", "preheat_temp": "-", "welding_env": "Carbon dioxide shielding (6 L/min flow rate)", "residual_stress": "-", "fatigue_specimen_type": "Single-lap welded joint", "fatigue_specimen_thickness": "8.75, 17.5", "fatigue_test_type": "Axial", "fatigue_temp": 25, "fatigue_env": "-", "load_ratio": 0.5, "frequency": "104.7–113.9", "fatigue_machine": "QBG 250 high-frequency fatigue experimental machine", "fatigue_standard": "-", "fatigue_test_control": "Force control", "stress_concentration": "-", "failure_location": "Weld toe"}}, {"id": "WELD2025:5116", "name": "- | -", "material_family": "Welded joint", "points": [[240.0, 251483.0, 0], [220.0, 536768.0, 0], [200.0, 1251878.0, 0], [210.0, 246564.0, 0]], "conditions": {"material": "-", "am_type": "Wire Arc Additive Manufacturing (WAAM)", "load_ratio": "0.1", "test_type": "Axial (tensile)", "temperature": "-", "surface_treatment": ""}, "metadata": {"dataset_id": 5116, "title": "Fatigue analysis of wire arc additive manufactured (3D printed) components with unmilled surface", "doi": "10.1016/j.istruc.2021.01.068", "authors": "Bartsch, Helen; Kuehne, Ronny; Citarelli, Sandro; Schaffrath, Simon; Feldmann, Markus", "publication": "STRUCTURES", "year_of_publication": 2021, "UT": "WOS:000640705600001", "base_material": "-", "base_young_modulus": 210, "base_yield_strength": "-", "base_ultimate_strength": "-", "base_elongation": "-", "weld_material": "G3Si1 (EN ISO 14341)", "weld_young_modulus": 210, "weld_yield_strength": "-", "weld_ultimate_strength": "-", "weld_elongation": "-", "processing": null, "welding_joint": "-", "welding_method": "Wire Arc Additive Manufacturing (WAAM)", "welding_voltage": 27, "welding_current": 255, "welding_speed": 6.67, "preheat_temp": "-", "welding_env": "M20-Arc-8 (EN ISO 14175)", "residual_stress": "-", "fatigue_specimen_type": "plat (long specimen)", "fatigue_specimen_thickness": 5, "fatigue_test_type": "Axial (tensile)", "fatigue_temp": "-", "fatigue_env": "-", "load_ratio": 0.1, "frequency": "-", "fatigue_machine": "Four-column testing machine", "fatigue_standard": "-", "fatigue_test_control": "Stress", "stress_concentration": "-", "failure_location": "Edge in centred WAAM region"}}, {"id": "WELD2025:5117", "name": "- | -", "material_family": "Welded joint", "points": [[250.0, 183947.0, 0]], "conditions": {"material": "-", "am_type": "Wire Arc Additive Manufacturing (WAAM)", "load_ratio": "0.1", "test_type": "Axial (tensile)", "temperature": "-", "surface_treatment": ""}, "metadata": {"dataset_id": 5117, "title": "Fatigue analysis of wire arc additive manufactured (3D printed) components with unmilled surface", "doi": "10.1016/j.istruc.2021.01.068", "authors": "Bartsch, Helen; Kuehne, Ronny; Citarelli, Sandro; Schaffrath, Simon; Feldmann, Markus", "publication": "STRUCTURES", "year_of_publication": 2021, "UT": "WOS:000640705600001", "base_material": "-", "base_young_modulus": 210, "base_yield_strength": "-", "base_ultimate_strength": "-", "base_elongation": "-", "weld_material": "G3Si1 (EN ISO 14341)", "weld_young_modulus": 210, "weld_yield_strength": "-", "weld_ultimate_strength": "-", "weld_elongation": "-", "processing": null, "welding_joint": "-", "welding_method": "Wire Arc Additive Manufacturing (WAAM)", "welding_voltage": 27, "welding_current": 255, "welding_speed": 6.67, "preheat_temp": "-", "welding_env": "M20-Arc-8 (EN ISO 14175)", "residual_stress": "-", "fatigue_specimen_type": "plat (short specimen)", "fatigue_specimen_thickness": 5, "fatigue_test_type": "Axial (tensile)", "fatigue_temp": "-", "fatigue_env": "-", "load_ratio": 0.1, "frequency": "-", "fatigue_machine": "Four-column testing machine", "fatigue_standard": "-", "fatigue_test_control": "Stress", "stress_concentration": "-", "failure_location": "Edge at end of centred WAAM region"}}, {"id": "WELD2025:5118", "name": "- | -", "material_family": "Welded joint", "points": [[250.0, 91716.0, 0], [230.0, 413076.0, 0], [240.0, 430506.0, 0], [220.0, 255521.0, 0], [190.0, 3580964.0, 1]], "conditions": {"material": "-", "am_type": "Wire Arc Additive Manufacturing (WAAM)", "load_ratio": "0.1", "test_type": "Axial (tensile)", "temperature": "-", "surface_treatment": ""}, "metadata": {"dataset_id": 5118, "title": "Fatigue analysis of wire arc additive manufactured (3D printed) components with unmilled surface", "doi": "10.1016/j.istruc.2021.01.068", "authors": "Bartsch, Helen; Kuehne, Ronny; Citarelli, Sandro; Schaffrath, Simon; Feldmann, Markus", "publication": "STRUCTURES", "year_of_publication": 2021, "UT": "WOS:000640705600001", "base_material": "-", "base_young_modulus": 210, "base_yield_strength": "-", "base_ultimate_strength": "-", "base_elongation": "-", "weld_material": "G3Si1 (EN ISO 14341)", "weld_young_modulus": 210, "weld_yield_strength": "-", "weld_ultimate_strength": "-", "weld_elongation": "-", "processing": null, "welding_joint": "-", "welding_method": "Wire Arc Additive Manufacturing (WAAM)", "welding_voltage": 27, "welding_current": 255, "welding_speed": 6.67, "preheat_temp": "-", "welding_env": "M20-Arc-8 (EN ISO 14175)", "residual_stress": "-", "fatigue_specimen_type": "plat (short specimen)", "fatigue_specimen_thickness": 5, "fatigue_test_type": "Axial (tensile)", "fatigue_temp": "-", "fatigue_env": "-", "load_ratio": 0.1, "frequency": "-", "fatigue_machine": "Four-column testing machine", "fatigue_standard": "-", "fatigue_test_control": "Stress", "stress_concentration": "-", "failure_location": "Edge in centred WAAM region"}}, {"id": "WELD2025:5119", "name": "Q420C high-strength steel | Fillet-welded cruciform joint", "material_family": "Welded joint", "points": [[341.0, 52379.0, 0], [340.0, 75766.0, 0], [265.0, 151821.0, 0], [343.0, 180795.0, 0], [267.0, 311614.0, 0], [267.0, 336801.0, 0], [191.0, 258762.0, 0], [190.0, 503402.0, 0], [190.0, 1437473.0, 0]], "conditions": {"material": "Q420C high-strength steel", "am_type": "Gas Metal Arc Welding (GMAW)", "load_ratio": "0", "test_type": "Axial (constant amplitude cyclic loading)", "temperature": "20", "surface_treatment": "-"}, "metadata": {"dataset_id": 5119, "title": "Fatigue performance of Q420C steel fillet-welded joints at low temperatures", "doi": "10.1016/j.istruc.2023.03.064", "authors": "Li, Qiyu; Xu, Congbai; Luo, Zhicheng; Huang, Fenghua; Zang, Xiangsheng; Zhang, Dachang", "publication": "STRUCTURES", "year_of_publication": 2023, "UT": "WOS:001044842000001", "base_material": "Q420C high-strength steel", "base_young_modulus": "-", "base_yield_strength": 442, "base_ultimate_strength": 575, "base_elongation": 18.9, "weld_material": "ER55-G", "weld_young_modulus": "-", "weld_yield_strength": "-", "weld_ultimate_strength": "-", "weld_elongation": "-", "processing": "-", "welding_joint": "Fillet-welded cruciform joint", "welding_method": "Gas Metal Arc Welding (GMAW)", "welding_voltage": "28–32", "welding_current": "245–295", "welding_speed": "4.83–5.83", "preheat_temp": "-", "welding_env": "Protective gas (Ar + CO₂, flow rate 15–20 L)", "residual_stress": "-", "fatigue_specimen_type": "Fillet-welded cruciform joint (plate)", "fatigue_specimen_thickness": 12, "fatigue_test_type": "Axial (constant amplitude cyclic loading)", "fatigue_temp": 20, "fatigue_env": "-", "load_ratio": 0, "frequency": 15, "fatigue_machine": "MTS servo-hydraulic fatigue test machine", "fatigue_standard": "ISO 1099, GB/T 3075", "fatigue_test_control": "Load-controlled", "stress_concentration": "-", "failure_location": "Weld toe, weld root"}}, {"id": "WELD2025:5120", "name": "Q420C high-strength steel | Fillet-welded cruciform joint", "material_family": "Welded joint", "points": [[340.0, 60916.0, 0], [343.0, 68066.0, 0], [342.0, 119047.0, 0], [266.0, 152974.0, 0], [265.0, 160049.0, 0], [188.0, 273106.0, 0], [265.0, 469870.0, 0], [192.0, 1034515.0, 0], [191.0, 1073504.0, 0]], "conditions": {"material": "Q420C high-strength steel", "am_type": "Gas Metal Arc Welding (GMAW)", "load_ratio": "0", "test_type": "Axial (constant amplitude cyclic loading)", "temperature": "0", "surface_treatment": "-"}, "metadata": {"dataset_id": 5120, "title": "Fatigue performance of Q420C steel fillet-welded joints at low temperatures", "doi": "10.1016/j.istruc.2023.03.064", "authors": "Li, Qiyu; Xu, Congbai; Luo, Zhicheng; Huang, Fenghua; Zang, Xiangsheng; Zhang, Dachang", "publication": "STRUCTURES", "year_of_publication": 2023, "UT": "WOS:001044842000001", "base_material": "Q420C high-strength steel", "base_young_modulus": "-", "base_yield_strength": 453, "base_ultimate_strength": 599, "base_elongation": 17.9, "weld_material": "ER55-G", "weld_young_modulus": "-", "weld_yield_strength": "-", "weld_ultimate_strength": "-", "weld_elongation": "-", "processing": "-", "welding_joint": "Fillet-welded cruciform joint", "welding_method": "Gas Metal Arc Welding (GMAW)", "welding_voltage": "28–32", "welding_current": "245–295", "welding_speed": "4.83–5.83", "preheat_temp": "-", "welding_env": "Protective gas (Ar + CO₂, flow rate 15–20 L)", "residual_stress": "-", "fatigue_specimen_type": "Fillet-welded cruciform joint (plate)", "fatigue_specimen_thickness": 12, "fatigue_test_type": "Axial (constant amplitude cyclic loading)", "fatigue_temp": 0, "fatigue_env": "-", "load_ratio": 0, "frequency": 15, "fatigue_machine": "MTS servo-hydraulic fatigue test machine", "fatigue_standard": "ISO 1099, GB/T 3075", "fatigue_test_control": "Load-controlled", "stress_concentration": "-", "failure_location": "Weld toe, weld root"}}, {"id": "WELD2025:5121", "name": "Q420C high-strength steel | Fillet-welded cruciform joint", "material_family": "Welded joint", "points": [[341.0, 78739.0, 0], [344.0, 89726.0, 0], [339.0, 169641.0, 0], [264.0, 127033.0, 0], [262.0, 181210.0, 0], [263.0, 245123.0, 0], [187.0, 358635.0, 0], [188.0, 1129465.0, 0], [187.0, 1984087.0, 0]], "conditions": {"material": "Q420C high-strength steel", "am_type": "Gas Metal Arc Welding (GMAW)", "load_ratio": "0", "test_type": "Axial (constant amplitude cyclic loading)", "temperature": "-15", "surface_treatment": "-"}, "metadata": {"dataset_id": 5121, "title": "Fatigue performance of Q420C steel fillet-welded joints at low temperatures", "doi": "10.1016/j.istruc.2023.03.064", "authors": "Li, Qiyu; Xu, Congbai; Luo, Zhicheng; Huang, Fenghua; Zang, Xiangsheng; Zhang, Dachang", "publication": "STRUCTURES", "year_of_publication": 2023, "UT": "WOS:001044842000001", "base_material": "Q420C high-strength steel", "base_young_modulus": "-", "base_yield_strength": 474, "base_ultimate_strength": 616, "base_elongation": 16.9, "weld_material": "ER55-G", "weld_young_modulus": "-", "weld_yield_strength": "-", "weld_ultimate_strength": "-", "weld_elongation": "-", "processing": "-", "welding_joint": "Fillet-welded cruciform joint", "welding_method": "Gas Metal Arc Welding (GMAW)", "welding_voltage": "28–32", "welding_current": "245–295", "welding_speed": "4.83–5.83", "preheat_temp": "-", "welding_env": "Protective gas (Ar + CO₂, flow rate 15–20 L)", "residual_stress": "-", "fatigue_specimen_type": "Fillet-welded cruciform joint (plate)", "fatigue_specimen_thickness": 12, "fatigue_test_type": "Axial (constant amplitude cyclic loading)", "fatigue_temp": -15, "fatigue_env": "-", "load_ratio": 0, "frequency": 15, "fatigue_machine": "MTS servo-hydraulic fatigue test machine", "fatigue_standard": "ISO 1099, GB/T 3075", "fatigue_test_control": "Load-controlled", "stress_concentration": "-", "failure_location": "Weld toe, weld root"}}, {"id": "WELD2025:5122", "name": "Q420C high-strength steel | Fillet-welded cruciform joint", "material_family": "Welded joint", "points": [[341.0, 68681.0, 0], [340.0, 80400.0, 0], [343.0, 102337.0, 0], [266.0, 253359.0, 0], [267.0, 303621.0, 0], [270.0, 437487.0, 0], [189.0, 668852.0, 0], [188.0, 826129.0, 0], [192.0, 1218565.0, 0]], "conditions": {"material": "Q420C high-strength steel", "am_type": "Gas Metal Arc Welding (GMAW)", "load_ratio": "0", "test_type": "Axial (constant amplitude cyclic loading)", "temperature": "-30", "surface_treatment": "-"}, "metadata": {"dataset_id": 5122, "title": "Fatigue performance of Q420C steel fillet-welded joints at low temperatures", "doi": "10.1016/j.istruc.2023.03.064", "authors": "Li, Qiyu; Xu, Congbai; Luo, Zhicheng; Huang, Fenghua; Zang, Xiangsheng; Zhang, Dachang", "publication": "STRUCTURES", "year_of_publication": 2023, "UT": "WOS:001044842000001", "base_material": "Q420C high-strength steel", "base_young_modulus": "-", "base_yield_strength": 474, "base_ultimate_strength": 616, "base_elongation": 16.9, "weld_material": "ER55-G", "weld_young_modulus": "-", "weld_yield_strength": "-", "weld_ultimate_strength": "-", "weld_elongation": "-", "processing": "-", "welding_joint": "Fillet-welded cruciform joint", "welding_method": "Gas Metal Arc Welding (GMAW)", "welding_voltage": "28–32", "welding_current": "245–295", "welding_speed": "4.83–5.83", "preheat_temp": "-", "welding_env": "Protective gas (Ar + CO₂, flow rate 15–20 L)", "residual_stress": "-", "fatigue_specimen_type": "Fillet-welded cruciform joint (plate)", "fatigue_specimen_thickness": 12, "fatigue_test_type": "Axial (constant amplitude cyclic loading)", "fatigue_temp": -30, "fatigue_env": "-", "load_ratio": 0, "frequency": 15, "fatigue_machine": "MTS servo-hydraulic fatigue test machine", "fatigue_standard": "ISO 1099, GB/T 3075", "fatigue_test_control": "Load-controlled", "stress_concentration": "-", "failure_location": "Weld toe, weld root"}}, {"id": "WELD2025:5123", "name": "Q420C high-strength steel | Fillet-welded cruciform joint", "material_family": "Welded joint", "points": [[340.0, 45842.0, 0], [340.0, 49795.0, 0], [341.0, 125846.0, 0], [264.0, 295831.0, 0], [269.0, 364636.0, 0], [265.0, 439624.0, 0], [188.0, 728842.0, 0], [190.0, 1126490.0, 0], [191.0, 2081112.0, 0]], "conditions": {"material": "Q420C high-strength steel", "am_type": "Gas Metal Arc Welding (GMAW)", "load_ratio": "0", "test_type": "Axial (constant amplitude cyclic loading)", "temperature": "-40", "surface_treatment": "-"}, "metadata": {"dataset_id": 5123, "title": "Fatigue performance of Q420C steel fillet-welded joints at low temperatures", "doi": "10.1016/j.istruc.2023.03.064", "authors": "Li, Qiyu; Xu, Congbai; Luo, Zhicheng; Huang, Fenghua; Zang, Xiangsheng; Zhang, Dachang", "publication": "STRUCTURES", "year_of_publication": 2023, "UT": "WOS:001044842000001", "base_material": "Q420C high-strength steel", "base_young_modulus": "-", "base_yield_strength": 475, "base_ultimate_strength": 626, "base_elongation": 15.4, "weld_material": "ER55-G", "weld_young_modulus": "-", "weld_yield_strength": "-", "weld_ultimate_strength": "-", "weld_elongation": "-", "processing": "-", "welding_joint": "Fillet-welded cruciform joint", "welding_method": "Gas Metal Arc Welding (GMAW)", "welding_voltage": "28–32", "welding_current": "245–295", "welding_speed": "4.83–5.83", "preheat_temp": "-", "welding_env": "Protective gas (Ar + CO₂, flow rate 15–20 L)", "residual_stress": "-", "fatigue_specimen_type": "Fillet-welded cruciform joint (plate)", "fatigue_specimen_thickness": 12, "fatigue_test_type": "Axial (constant amplitude cyclic loading)", "fatigue_temp": -40, "fatigue_env": "-", "load_ratio": 0, "frequency": 15, "fatigue_machine": "MTS servo-hydraulic fatigue test machine", "fatigue_standard": "ISO 1099, GB/T 3075", "fatigue_test_control": "Load-controlled", "stress_concentration": "-", "failure_location": "Weld toe, weld root"}}, {"id": "WELD2025:5124", "name": "Q420C high-strength steel | Fillet-welded cruciform joint", "material_family": "Welded joint", "points": [[265.0, 58187.0, 0], [340.0, 98746.0, 0], [340.0, 140244.0, 0], [263.0, 132995.0, 0], [266.0, 155024.0, 0], [189.0, 909603.0, 0], [189.0, 1741058.0, 0]], "conditions": {"material": "Q420C high-strength steel", "am_type": "Gas Metal Arc Welding (GMAW)", "load_ratio": "0", "test_type": "Axial (constant amplitude cyclic loading)", "temperature": "-50", "surface_treatment": "-"}, "metadata": {"dataset_id": 5124, "title": "Fatigue performance of Q420C steel fillet-welded joints at low temperatures", "doi": "10.1016/j.istruc.2023.03.064", "authors": "Li, Qiyu; Xu, Congbai; Luo, Zhicheng; Huang, Fenghua; Zang, Xiangsheng; Zhang, Dachang", "publication": "STRUCTURES", "year_of_publication": 2023, "UT": "WOS:001044842000001", "base_material": "Q420C high-strength steel", "base_young_modulus": "-", "base_yield_strength": 480, "base_ultimate_strength": 645, "base_elongation": 14.4, "weld_material": "ER55-G", "weld_young_modulus": "-", "weld_yield_strength": "-", "weld_ultimate_strength": "-", "weld_elongation": "-", "processing": "-", "welding_joint": "Fillet-welded cruciform joint", "welding_method": "Gas Metal Arc Welding (GMAW)", "welding_voltage": "28–32", "welding_current": "245–295", "welding_speed": "4.83–5.83", "preheat_temp": "-", "welding_env": "Protective gas (Ar + CO₂, flow rate 15–20 L)", "residual_stress": "-", "fatigue_specimen_type": "Fillet-welded cruciform joint (plate)", "fatigue_specimen_thickness": 12, "fatigue_test_type": "Axial (constant amplitude cyclic loading)", "fatigue_temp": -50, "fatigue_env": "-", "load_ratio": 0, "frequency": 15, "fatigue_machine": "MTS servo-hydraulic fatigue test machine", "fatigue_standard": "ISO 1099, GB/T 3075", "fatigue_test_control": "Load-controlled", "stress_concentration": "-", "failure_location": "Weld toe, weld root"}}, {"id": "WELD2025:5125", "name": "Strenx 700MC Plus (S700MC) | T-Joint (T-stub)", "material_family": "Welded joint", "points": [[426.0, 139551.0, 0], [407.0, 162190.0, 0], [412.0, 277734.0, 0], [354.0, 241602.0, 0], [344.0, 525705.0, 0], [336.0, 701943.0, 0], [232.0, 887128.0, 0], [239.0, 1283932.0, 0], [221.0, 1169595.0, 0], [212.0, 2112613.0, 0]], "conditions": {"material": "Strenx 700MC Plus (S700MC)", "am_type": "Metal Active Gas (MAG) welding", "load_ratio": "0.436", "test_type": "Axial (shearing and bending out of the T-profile plane)", "temperature": "-", "surface_treatment": "-"}, "metadata": {"dataset_id": 5125, "title": "Optimisation of fatigue solution for welded T-stub joints by grading of FAT classes and correction of mean stress effect", "doi": "10.1016/j.istruc.2023.105582", "authors": "Golubiatnikov, Kirill; Wald, Frantisek; Vild, Martin; Holomek, Josef", "publication": "STRUCTURES", "year_of_publication": 2023, "UT": "WOS:001129131300001", "base_material": "Strenx 700MC Plus (S700MC)", "base_young_modulus": "-", "base_yield_strength": "-", "base_ultimate_strength": "-", "base_elongation": "-", "weld_material": "A35", "weld_young_modulus": "-", "weld_yield_strength": "-", "weld_ultimate_strength": "-", "weld_elongation": "-", "processing": "-", "welding_joint": "T-Joint (T-stub)", "welding_method": "Metal Active Gas (MAG) welding", "welding_voltage": "-", "welding_current": "-", "welding_speed": "-", "preheat_temp": "-", "welding_env": "M21 shielding gas (82% Ar + 18% CO₂)", "residual_stress": "-", "fatigue_specimen_type": "T-stub", "fatigue_specimen_thickness": "-", "fatigue_test_type": "Axial (shearing and bending out of the T-profile plane)", "fatigue_temp": "-", "fatigue_env": "-", "load_ratio": 0.436, "frequency": "2–10", "fatigue_machine": "-", "fatigue_standard": "EN, IIW, Yildirim method", "fatigue_test_control": "Force", "stress_concentration": "-", "failure_location": "Weld toe"}}, {"id": "WELD2025:5126", "name": "S355 steel | T-Joint (T-stub)", "material_family": "Welded joint", "points": [[309.0, 162041.0, 0], [309.0, 296357.0, 0], [257.0, 365696.0, 0], [261.0, 402901.0, 0], [260.0, 704765.0, 0], [261.0, 793101.0, 0]], "conditions": {"material": "S355 steel", "am_type": "Metal Active Gas (MAG) welding", "load_ratio": "0.186", "test_type": "Axial (shearing and bending out of the T-profile plane)", "temperature": "-", "surface_treatment": "-"}, "metadata": {"dataset_id": 5126, "title": "Optimisation of fatigue solution for welded T-stub joints by grading of FAT classes and correction of mean stress effect", "doi": "10.1016/j.istruc.2023.105582", "authors": "Golubiatnikov, Kirill; Wald, Frantisek; Vild, Martin; Holomek, Josef", "publication": "STRUCTURES", "year_of_publication": 2023, "UT": "WOS:001129131300001", "base_material": "S355 steel", "base_young_modulus": "-", "base_yield_strength": "-", "base_ultimate_strength": "-", "base_elongation": "-", "weld_material": "A35", "weld_young_modulus": "-", "weld_yield_strength": "-", "weld_ultimate_strength": "-", "weld_elongation": "-", "processing": "-", "welding_joint": "T-Joint (T-stub)", "welding_method": "Metal Active Gas (MAG) welding", "welding_voltage": "-", "welding_current": "-", "welding_speed": "-", "preheat_temp": "-", "welding_env": "M21 shielding gas (82% Ar + 18% CO₂)", "residual_stress": "-", "fatigue_specimen_type": "T-stub", "fatigue_specimen_thickness": "-", "fatigue_test_type": "Axial (shearing and bending out of the T-profile plane)", "fatigue_temp": "-", "fatigue_env": "-", "load_ratio": 0.186, "frequency": "2–10", "fatigue_machine": "-", "fatigue_standard": "EN, IIW, Yildirim method", "fatigue_test_control": "Force", "stress_concentration": "-", "failure_location": "Weld toe"}}, {"id": "WELD2025:5127", "name": "DP600 and DP980 dual-phase steel | Dissimilar joint (DP600/DP980)", "material_family": "Welded joint", "points": [[599.0, 92.0, 0], [599.0, 124.0, 0], [545.0, 1322.0, 0], [549.0, 3369.0, 0], [498.0, 32995.0, 0], [500.0, 46317.0, 0], [500.0, 59214.0, 0], [450.0, 142471.0, 0], [400.0, 134476.0, 0], [396.0, 389881.0, 0], [446.0, 707443.0, 0], [348.0, 1213342.0, 0], [351.0, 1644509.0, 0], [397.0, 11190207.0, 0], [346.0, 12297039.0, 1], [296.0, 13356035.0, 1], [295.0, 11881871.0, 1]], "conditions": {"material": "DP600 and DP980 dual-phase steel", "am_type": "Laser welding (Diode laser)", "load_ratio": "0.1", "test_type": "Axial (load-controlled)", "temperature": "25", "surface_treatment": "-"}, "metadata": {"dataset_id": 5127, "title": "Microstructure and mechanical properties of laser welded dissimilar DP600/DP980 dual-phase steel joints", "doi": "10.1016/j.jallcom.2010.08.158", "authors": "Farabi, N.; Chen, D. L.; Zhou, Y.", "publication": "JOURNAL OF ALLOYS AND COMPOUNDS", "year_of_publication": 2011, "UT": "WOS:000285318400078", "base_material": "DP600 and DP980 dual-phase steel", "base_young_modulus": "-", "base_yield_strength": "-", "base_ultimate_strength": "634, 1095", "base_elongation": "-", "weld_material": "DP600/DP980 dissimilar welded joint", "weld_young_modulus": "-", "weld_yield_strength": "-", "weld_ultimate_strength": 638, "weld_elongation": "-", "processing": "-", "welding_joint": "Dissimilar joint (DP600/DP980)", "welding_method": "Laser welding (Diode laser)", "welding_voltage": "-", "welding_current": "-", "welding_speed": 16.67, "preheat_temp": "-", "welding_env": "Ultra-high purity argon shielding gas (14.2 L/min)", "residual_stress": "-", "fatigue_specimen_type": "Subsized", "fatigue_specimen_thickness": 1.2, "fatigue_test_type": "Axial (load-controlled)", "fatigue_temp": 25, "fatigue_env": "-", "load_ratio": 0.1, "frequency": 50, "fatigue_machine": "Instron 8801 servo-hydraulic testing system", "fatigue_standard": "-", "fatigue_test_control": "Load control", "stress_concentration": "-", "failure_location": "-"}}, {"id": "WELD2025:5128", "name": "TC17 titanium alloy (Ti–5Al–2Sn–2Zr–4Mo–4Cr, wt%) | Full penetration butt joint", "material_family": "Welded joint", "points": [[801.0, 9656.0, 0], [800.0, 20864.0, 0], [722.0, 16762.0, 0], [721.0, 26894.0, 0], [640.0, 57102.0, 0], [642.0, 157659.0, 0]], "conditions": {"material": "TC17 titanium alloy (Ti–5Al–2Sn–2Zr–4Mo–4Cr, wt%)", "am_type": "Electron beam welding (EBW)", "load_ratio": "0.1", "test_type": "Sinusoidal cyclic loading (axial)", "temperature": "25", "surface_treatment": "Post-weld heat treatment (PWHT) at 630 °C for 2 h, furnace cooling"}, "metadata": {"dataset_id": 5128, "title": "Enhancing the mechanical properties of electron beam welded TC17 titanium alloy joint by post-weld heat treatment", "doi": "10.1016/j.jallcom.2019.151937", "authors": "Liu, Hanging; Wang, Haomin; Zhang, Zhen; Huang, Zhiyong; Liu, Yongjie; Wang, Qingyuan; Chen, Qiang", "publication": "JOURNAL OF ALLOYS AND COMPOUNDS", "year_of_publication": 2019, "UT": "WOS:000486596000096", "base_material": "TC17 titanium alloy (Ti–5Al–2Sn–2Zr–4Mo–4Cr, wt%)", "base_young_modulus": "-", "base_yield_strength": "-", "base_ultimate_strength": "-", "base_elongation": "-", "weld_material": "TC17 titanium alloy", "weld_young_modulus": "-", "weld_yield_strength": "-", "weld_ultimate_strength": "-", "weld_elongation": "-", "processing": "Post-weld heat treatment (PWHT) at 630 °C for 2 h, furnace cooling", "welding_joint": "Full penetration butt joint", "welding_method": "Electron beam welding (EBW)", "welding_voltage": 150000, "welding_current": "0.042, 2.010", "welding_speed": 10.0, "preheat_temp": "-", "welding_env": "-", "residual_stress": "-", "fatigue_specimen_type": "plat", "fatigue_specimen_thickness": 2, "fatigue_test_type": "Sinusoidal cyclic loading (axial)", "fatigue_temp": 25, "fatigue_env": "Laboratory ambiance", "load_ratio": 0.1, "frequency": 10, "fatigue_machine": "Servo-hydraulic tester (Shimadzu, Servopulser 50 kN), Electromagnetic resonance fatigue tester (QBG-100)", "fatigue_standard": "-", "fatigue_test_control": "Stress", "stress_concentration": "-", "failure_location": "welding pores induced"}}, {"id": "WELD2025:5129", "name": "TC17 titanium alloy (Ti–5Al–2Sn–2Zr–4Mo–4Cr, wt%) | Full penetration butt joint", "material_family": "Welded joint", "points": [[801.0, 10539.0, 0], [721.0, 31762.0, 0], [640.0, 61784.0, 0], [559.0, 104475.0, 0], [565.0, 312102.0, 0], [488.0, 378396.0, 0], [561.0, 1829605.0, 0], [481.0, 2909902.0, 0], [484.0, 9912831.0, 1]], "conditions": {"material": "TC17 titanium alloy (Ti–5Al–2Sn–2Zr–4Mo–4Cr, wt%)", "am_type": "Electron beam welding (EBW)", "load_ratio": "0.1", "test_type": "Sinusoidal cyclic loading (axial)", "temperature": "25", "surface_treatment": "Post-weld heat treatment (PWHT) at 630 °C for 2 h, furnace cooling"}, "metadata": {"dataset_id": 5129, "title": "Enhancing the mechanical properties of electron beam welded TC17 titanium alloy joint by post-weld heat treatment", "doi": "10.1016/j.jallcom.2019.151937", "authors": "Liu, Hanging; Wang, Haomin; Zhang, Zhen; Huang, Zhiyong; Liu, Yongjie; Wang, Qingyuan; Chen, Qiang", "publication": "JOURNAL OF ALLOYS AND COMPOUNDS", "year_of_publication": 2019, "UT": "WOS:000486596000096", "base_material": "TC17 titanium alloy (Ti–5Al–2Sn–2Zr–4Mo–4Cr, wt%)", "base_young_modulus": "-", "base_yield_strength": "-", "base_ultimate_strength": "-", "base_elongation": "-", "weld_material": "TC17 titanium alloy", "weld_young_modulus": "-", "weld_yield_strength": "-", "weld_ultimate_strength": "-", "weld_elongation": "-", "processing": "Post-weld heat treatment (PWHT) at 630 °C for 2 h, furnace cooling", "welding_joint": "Full penetration butt joint", "welding_method": "Electron beam welding (EBW)", "welding_voltage": 150000, "welding_current": "0.042, 2.010", "welding_speed": 10.0, "preheat_temp": "-", "welding_env": "-", "residual_stress": "-", "fatigue_specimen_type": "plat", "fatigue_specimen_thickness": 2, "fatigue_test_type": "Sinusoidal cyclic loading (axial)", "fatigue_temp": 25, "fatigue_env": "Laboratory ambiance", "load_ratio": 0.1, "frequency": 65, "fatigue_machine": "Servo-hydraulic tester (Shimadzu, Servopulser 50 kN), Electromagnetic resonance fatigue tester (QBG-100)", "fatigue_standard": "-", "fatigue_test_control": "Stress", "stress_concentration": "-", "failure_location": "welding pores induced"}}, {"id": "WELD2025:5130", "name": "TC17 titanium alloy (Ti–5Al–2Sn–2Zr–4Mo–4Cr, wt%) | Full penetration butt joint", "material_family": "Welded joint", "points": [[365.0, 86171.0, 0], [273.0, 680299.0, 0], [280.0, 3204081.0, 0]], "conditions": {"material": "TC17 titanium alloy (Ti–5Al–2Sn–2Zr–4Mo–4Cr, wt%)", "am_type": "Electron beam welding (EBW)", "load_ratio": "0.1", "test_type": "Sinusoidal cyclic loading (axial)", "temperature": "25", "surface_treatment": "-"}, "metadata": {"dataset_id": 5130, "title": "Enhancing the mechanical properties of electron beam welded TC17 titanium alloy joint by post-weld heat treatment", "doi": "10.1016/j.jallcom.2019.151937", "authors": "Liu, Hanging; Wang, Haomin; Zhang, Zhen; Huang, Zhiyong; Liu, Yongjie; Wang, Qingyuan; Chen, Qiang", "publication": "JOURNAL OF ALLOYS AND COMPOUNDS", "year_of_publication": 2019, "UT": "WOS:000486596000096", "base_material": "TC17 titanium alloy (Ti–5Al–2Sn–2Zr–4Mo–4Cr, wt%)", "base_young_modulus": "-", "base_yield_strength": "-", "base_ultimate_strength": "-", "base_elongation": "-", "weld_material": "TC17 titanium alloy", "weld_young_modulus": "-", "weld_yield_strength": "-", "weld_ultimate_strength": "-", "weld_elongation": "-", "processing": "-", "welding_joint": "Full penetration butt joint", "welding_method": "Electron beam welding (EBW)", "welding_voltage": 150000, "welding_current": "0.042, 2.010", "welding_speed": 10.0, "preheat_temp": "-", "welding_env": "-", "residual_stress": "-", "fatigue_specimen_type": "plat", "fatigue_specimen_thickness": 2, "fatigue_test_type": "Sinusoidal cyclic loading (axial)", "fatigue_temp": 25, "fatigue_env": "Laboratory ambiance", "load_ratio": 0.1, "frequency": 10, "fatigue_machine": "Servo-hydraulic tester (Shimadzu, Servopulser 50 kN), Electromagnetic resonance fatigue tester (QBG-100)", "fatigue_standard": "-", "fatigue_test_control": "Stress", "stress_concentration": "-", "failure_location": "welding pores induced"}}, {"id": "WELD2025:5131", "name": "TC17 titanium alloy (Ti–5Al–2Sn–2Zr–4Mo–4Cr, wt%) | Full penetration butt joint", "material_family": "Welded joint", "points": [[365.0, 80000.0, 0]], "conditions": {"material": "TC17 titanium alloy (Ti–5Al–2Sn–2Zr–4Mo–4Cr, wt%)", "am_type": "Electron beam welding (EBW)", "load_ratio": "0.1", "test_type": "Sinusoidal cyclic loading (axial)", "temperature": "25", "surface_treatment": "-"}, "metadata": {"dataset_id": 5131, "title": "Enhancing the mechanical properties of electron beam welded TC17 titanium alloy joint by post-weld heat treatment", "doi": "10.1016/j.jallcom.2019.151937", "authors": "Liu, Hanging; Wang, Haomin; Zhang, Zhen; Huang, Zhiyong; Liu, Yongjie; Wang, Qingyuan; Chen, Qiang", "publication": "JOURNAL OF ALLOYS AND COMPOUNDS", "year_of_publication": 2019, "UT": "WOS:000486596000096", "base_material": "TC17 titanium alloy (Ti–5Al–2Sn–2Zr–4Mo–4Cr, wt%)", "base_young_modulus": "-", "base_yield_strength": "-", "base_ultimate_strength": "-", "base_elongation": "-", "weld_material": "TC17 titanium alloy", "weld_young_modulus": "-", "weld_yield_strength": "-", "weld_ultimate_strength": "-", "weld_elongation": "-", "processing": "-", "welding_joint": "Full penetration butt joint", "welding_method": "Electron beam welding (EBW)", "welding_voltage": 150000, "welding_current": "0.042, 2.010", "welding_speed": 10.0, "preheat_temp": "-", "welding_env": "-", "residual_stress": "-", "fatigue_specimen_type": "plat", "fatigue_specimen_thickness": 2, "fatigue_test_type": "Sinusoidal cyclic loading (axial)", "fatigue_temp": 25, "fatigue_env": "Laboratory ambiance", "load_ratio": 0.1, "frequency": 65, "fatigue_machine": "Servo-hydraulic tester (Shimadzu, Servopulser 50 kN), Electromagnetic resonance fatigue tester (QBG-100)", "fatigue_standard": "-", "fatigue_test_control": "Stress", "stress_concentration": "-", "failure_location": "welding pores induced"}}, {"id": "WELD2025:5132", "name": "TC17 titanium alloy (Ti–5Al–2Sn–2Zr–4Mo–4Cr, wt%) | Full penetration butt joint", "material_family": "Welded joint", "points": [[560.0, 4130.0, 0], [561.0, 10356.0, 0], [563.0, 14829.0, 0], [422.0, 19452.0, 0], [420.0, 49638.0, 0], [360.0, 96559.0, 0], [360.0, 104475.0, 0]], "conditions": {"material": "TC17 titanium alloy (Ti–5Al–2Sn–2Zr–4Mo–4Cr, wt%)", "am_type": "Electron beam welding (EBW)", "load_ratio": "0.1", "test_type": "Sinusoidal cyclic loading (axial)", "temperature": "25", "surface_treatment": "-"}, "metadata": {"dataset_id": 5132, "title": "Enhancing the mechanical properties of electron beam welded TC17 titanium alloy joint by post-weld heat treatment", "doi": "10.1016/j.jallcom.2019.151937", "authors": "Liu, Hanging; Wang, Haomin; Zhang, Zhen; Huang, Zhiyong; Liu, Yongjie; Wang, Qingyuan; Chen, Qiang", "publication": "JOURNAL OF ALLOYS AND COMPOUNDS", "year_of_publication": 2019, "UT": "WOS:000486596000096", "base_material": "TC17 titanium alloy (Ti–5Al–2Sn–2Zr–4Mo–4Cr, wt%)", "base_young_modulus": "-", "base_yield_strength": "-", "base_ultimate_strength": "-", "base_elongation": "-", "weld_material": "TC17 titanium alloy", "weld_young_modulus": "-", "weld_yield_strength": "-", "weld_ultimate_strength": "-", "weld_elongation": "-", "processing": "-", "welding_joint": "Full penetration butt joint", "welding_method": "Electron beam welding (EBW)", "welding_voltage": 150000, "welding_current": "0.042, 2.010", "welding_speed": 10.0, "preheat_temp": "-", "welding_env": "-", "residual_stress": "-", "fatigue_specimen_type": "plat", "fatigue_specimen_thickness": 2, "fatigue_test_type": "Sinusoidal cyclic loading (axial)", "fatigue_temp": 25, "fatigue_env": "Laboratory ambiance", "load_ratio": 0.1, "frequency": 10, "fatigue_machine": "Servo-hydraulic tester (Shimadzu, Servopulser 50 kN), Electromagnetic resonance fatigue tester (QBG-100)", "fatigue_standard": "-", "fatigue_test_control": "Stress", "stress_concentration": "-", "failure_location": "the intrinsic deficiencies induced"}}, {"id": "WELD2025:5133", "name": "TC17 titanium alloy (Ti–5Al–2Sn–2Zr–4Mo–4Cr, wt%) | Full penetration butt joint", "material_family": "Welded joint", "points": [[663.0, 3232.0, 0], [582.0, 5660.0, 0], [541.0, 14194.0, 0], [501.0, 16616.0, 0], [422.0, 38847.0, 0], [318.0, 156285.0, 0], [282.0, 1346721.0, 0]], "conditions": {"material": "TC17 titanium alloy (Ti–5Al–2Sn–2Zr–4Mo–4Cr, wt%)", "am_type": "Electron beam welding (EBW)", "load_ratio": "0.1", "test_type": "Sinusoidal cyclic loading (axial)", "temperature": "25", "surface_treatment": "-"}, "metadata": {"dataset_id": 5133, "title": "Enhancing the mechanical properties of electron beam welded TC17 titanium alloy joint by post-weld heat treatment", "doi": "10.1016/j.jallcom.2019.151937", "authors": "Liu, Hanging; Wang, Haomin; Zhang, Zhen; Huang, Zhiyong; Liu, Yongjie; Wang, Qingyuan; Chen, Qiang", "publication": "JOURNAL OF ALLOYS AND COMPOUNDS", "year_of_publication": 2019, "UT": "WOS:000486596000096", "base_material": "TC17 titanium alloy (Ti–5Al–2Sn–2Zr–4Mo–4Cr, wt%)", "base_young_modulus": "-", "base_yield_strength": "-", "base_ultimate_strength": "-", "base_elongation": "-", "weld_material": "TC17 titanium alloy", "weld_young_modulus": "-", "weld_yield_strength": "-", "weld_ultimate_strength": "-", "weld_elongation": "-", "processing": "-", "welding_joint": "Full penetration butt joint", "welding_method": "Electron beam welding (EBW)", "welding_voltage": 150000, "welding_current": "0.042, 2.010", "welding_speed": 10.0, "preheat_temp": "-", "welding_env": "-", "residual_stress": "-", "fatigue_specimen_type": "plat", "fatigue_specimen_thickness": 2, "fatigue_test_type": "Sinusoidal cyclic loading (axial)", "fatigue_temp": 25, "fatigue_env": "Laboratory ambiance", "load_ratio": 0.1, "frequency": 65, "fatigue_machine": "Servo-hydraulic tester (Shimadzu, Servopulser 50 kN), Electromagnetic resonance fatigue tester (QBG-100)", "fatigue_standard": "-", "fatigue_test_control": "Stress", "stress_concentration": "-", "failure_location": "the intrinsic deficiencies induced"}}, {"id": "WELD2025:5134", "name": "Steel | Bar–plate connection (embedded)", "material_family": "Welded joint", "points": [[90.0, 10000000.0, 1], [110.0, 10000000.0, 1], [135.0, 921300.0, 0], [225.0, 32200.0, 0], [225.0, 35600.0, 0], [270.0, 18000.0, 0]], "conditions": {"material": "Steel", "am_type": "Friction welding", "load_ratio": "0.1", "test_type": "Axial tension", "temperature": "25", "surface_treatment": "Weld flash present or removed (turned)"}, "metadata": {"dataset_id": 5134, "title": "Static and fatigue tensile strength of friction-welded bar-plate connections embedded in concrete", "doi": "10.1016/j.jcsr.2004.10.008", "authors": "Xie, M; Chapman, JC", "publication": "JOURNAL OF CONSTRUCTIONAL STEEL RESEARCH", "year_of_publication": 2005, "UT": "WOS:000227366200005", "base_material": "Steel", "base_young_modulus": 205, "base_yield_strength": "-", "base_ultimate_strength": 489, "base_elongation": "-", "weld_material": "-", "weld_young_modulus": "-", "weld_yield_strength": "-", "weld_ultimate_strength": "-", "weld_elongation": "-", "processing": "Weld flash present or removed (turned)", "welding_joint": "Bar–plate connection (embedded)", "welding_method": "Friction welding", "welding_voltage": "-", "welding_current": "-", "welding_speed": "-", "preheat_temp": "-", "welding_env": "-", "residual_stress": "-", "fatigue_specimen_type": "Embedded bar–plate connection", "fatigue_specimen_thickness": 6, "fatigue_test_type": "Axial tension", "fatigue_temp": 25, "fatigue_env": "Concrete-embedded", "load_ratio": 0.1, "frequency": 8, "fatigue_machine": "Amsler pulsator", "fatigue_standard": "BS5400 (S-type and F-type curves referenced)", "fatigue_test_control": "Load-controlled", "stress_concentration": "-", "failure_location": "Single fracture"}}, {"id":
