Repository: yunyunfanfan/S-PA-CBB

# S-PA-CBB

Official research code, processed curve records, evaluation outputs, and manuscript source for:

> **From Physics to Selective Generation: Conditional Brownian Bridges for Sparse S–N Curve Reconstruction and Fatigue Decision-Making**

S-PA-CBB reconstructs a complete probabilistic stress–life (S–N) curve from only two to four observed fatigue tests. The method first fits an interpretable Basquin state, diagnoses whether that state is sufficient, and applies a ControlNet-style conditional Brownian-bridge residual only to curves that benefit from correction.

File: external_data/weld2025_disjoint_curves.json (part 199 of 223)
"WELD2025:5135", "name": "Steel | Bar–plate connection (embedded)", "material_family": "Welded joint", "points": [[180.0, 59700.0, 0]], "conditions": {"material": "Steel", "am_type": "Friction welding", "load_ratio": "0.1", "test_type": "Axial tension", "temperature": "25", "surface_treatment": "Weld flash present or removed (turned)"}, "metadata": {"dataset_id": 5135, "title": "Static and fatigue tensile strength of friction-welded bar-plate connections embedded in concrete", "doi": "10.1016/j.jcsr.2004.10.008", "authors": "Xie, M; Chapman, JC", "publication": "JOURNAL OF CONSTRUCTIONAL STEEL RESEARCH", "year_of_publication": 2005, "UT": "WOS:000227366200005", "base_material": "Steel", "base_young_modulus": 205, "base_yield_strength": "-", "base_ultimate_strength": 489, "base_elongation": "-", "weld_material": "-", "weld_young_modulus": "-", "weld_yield_strength": "-", "weld_ultimate_strength": "-", "weld_elongation": "-", "processing": "Weld flash present or removed (turned)", "welding_joint": "Bar–plate connection (embedded)", "welding_method": "Friction welding", "welding_voltage": "-", "welding_current": "-", "welding_speed": "-", "preheat_temp": "-", "welding_env": "-", "residual_stress": "-", "fatigue_specimen_type": "Embedded bar–plate connection", "fatigue_specimen_thickness": 6, "fatigue_test_type": "Axial tension", "fatigue_temp": 25, "fatigue_env": "Concrete-embedded", "load_ratio": 0.1, "frequency": 8, "fatigue_machine": "Amsler pulsator", "fatigue_standard": "BS5400 (S-type and F-type curves referenced)", "fatigue_test_control": "Load-controlled", "stress_concentration": "-", "failure_location": "Double fracture, flash ring"}}, {"id": "WELD2025:5136", "name": "Steel | Bar–plate connection (embedded)", "material_family": "Welded joint", "points": [[135.0, 653900.0, 0], [180.0, 245300.0, 0], [180.0, 132800.0, 0], [225.0, 38700.0, 0], [270.0, 16200.0, 0]], "conditions": {"material": "Steel", "am_type": "Friction welding", "load_ratio": "0.1", "test_type": "Axial tension", "temperature": "25", "surface_treatment": "Weld flash present or removed (turned)"}, "metadata": {"dataset_id": 5136, "title": "Static and fatigue tensile strength of friction-welded bar-plate connections embedded in concrete", "doi": "10.1016/j.jcsr.2004.10.008", "authors": "Xie, M; Chapman, JC", "publication": "JOURNAL OF CONSTRUCTIONAL STEEL RESEARCH", "year_of_publication": 2005, "UT": "WOS:000227366200005", "base_material": "Steel", "base_young_modulus": 205, "base_yield_strength": "-", "base_ultimate_strength": 568, "base_elongation": "-", "weld_material": "-", "weld_young_modulus": "-", "weld_yield_strength": "-", "weld_ultimate_strength": "-", "weld_elongation": "-", "processing": "Weld flash present or removed (turned)", "welding_joint": "Bar–plate connection (embedded)", "welding_method": "Friction welding", "welding_voltage": "-", "welding_current": "-", "welding_speed": "-", "preheat_temp": "-", "welding_env": "-", "residual_stress": "-", "fatigue_specimen_type": "Embedded bar–plate connection", "fatigue_specimen_thickness": 8, "fatigue_test_type": "Axial tension", "fatigue_temp": 25, "fatigue_env": "Concrete-embedded", "load_ratio": 0.1, "frequency": 8, "fatigue_machine": "Amsler pulsator", "fatigue_standard": "BS5400 (S-type and F-type curves referenced)", "fatigue_test_control": "Load-controlled", "stress_concentration": "-", "failure_location": "Double fracture, flash ring"}}, {"id": "WELD2025:5137", "name": "Steel | Bar–plate connection (embedded)", "material_family": "Welded joint", "points": [[135.0, 1399300.0, 0], [225.0, 46500.0, 0]], "conditions": {"material": "Steel", "am_type": "Friction welding", "load_ratio": "0.1", "test_type": "Axial tension", "temperature": "25", "surface_treatment": "Weld flash present or removed (turned)"}, "metadata": {"dataset_id": 5137, "title": "Static and fatigue tensile strength of friction-welded bar-plate connections embedded in concrete", "doi": "10.1016/j.jcsr.2004.10.008", "authors": "Xie, M; Chapman, JC", "publication": "JOURNAL OF CONSTRUCTIONAL STEEL RESEARCH", "year_of_publication": 2005, "UT": "WOS:000227366200005", "base_material": "Steel", "base_young_modulus": 205, "base_yield_strength": "-", "base_ultimate_strength": 560, "base_elongation": "-", "weld_material": "-", "weld_young_modulus": "-", "weld_yield_strength": "-", "weld_ultimate_strength": "-", "weld_elongation": "-", "processing": "Weld flash present or removed (turned)", "welding_joint": "Bar–plate connection (embedded)", "welding_method": "Friction welding", "welding_voltage": "-", "welding_current": "-", "welding_speed": "-", "preheat_temp": "-", "welding_env": "-", "residual_stress": "-", "fatigue_specimen_type": "Embedded bar–plate connection", "fatigue_specimen_thickness": 10, "fatigue_test_type": "Axial tension", "fatigue_temp": 25, "fatigue_env": "Concrete-embedded", "load_ratio": 0.1, "frequency": 8, "fatigue_machine": "Amsler pulsator", "fatigue_standard": "BS5400 (S-type and F-type curves referenced)", "fatigue_test_control": "Load-controlled", "stress_concentration": "-", "failure_location": "Single fracture, with another fracture partially developed"}}, {"id": "WELD2025:5138", "name": "Steel | Bar–plate connection (embedded)", "material_family": "Welded joint", "points": [[180.0, 153400.0, 0], [270.0, 25000.0, 0]], "conditions": {"material": "Steel", "am_type": "Friction welding", "load_ratio": "0.1", "test_type": "Axial tension", "temperature": "25", "surface_treatment": "Weld flash present or removed (turned)"}, "metadata": {"dataset_id": 5138, "title": "Static and fatigue tensile strength of friction-welded bar-plate connections embedded in concrete", "doi": "10.1016/j.jcsr.2004.10.008", "authors": "Xie, M; Chapman, JC", "publication": "JOURNAL OF CONSTRUCTIONAL STEEL RESEARCH", "year_of_publication": 2005, "UT": "WOS:000227366200005", "base_material": "Steel", "base_young_modulus": 205, "base_yield_strength": "-", "base_ultimate_strength": 560, "base_elongation": "-", "weld_material": "-", "weld_young_modulus": "-", "weld_yield_strength": "-", "weld_ultimate_strength": "-", "weld_elongation": "-", "processing": "Weld flash present or removed (turned)", "welding_joint": "Bar–plate connection (embedded)", "welding_method": "Friction welding", "welding_voltage": "-", "welding_current": "-", "welding_speed": "-", "preheat_temp": "-", "welding_env": "-", "residual_stress": "-", "fatigue_specimen_type": "Embedded bar–plate connection", "fatigue_specimen_thickness": 10, "fatigue_test_type": "Axial tension", "fatigue_temp": 25, "fatigue_env": "Concrete-embedded", "load_ratio": 0.1, "frequency": 8, "fatigue_machine": "Amsler pulsator", "fatigue_standard": "BS5400 (S-type and F-type curves referenced)", "fatigue_test_control": "Load-controlled", "stress_concentration": "-", "failure_location": "Double fracture, a flash disc"}}, {"id": "WELD2025:5139", "name": "Steel | Bar–plate connection (embedded)", "material_family": "Welded joint", "points": [[180.0, 152500.0, 0], [270.0, 35300.0, 0]], "conditions": {"material": "Steel", "am_type": "Friction welding", "load_ratio": "0.1", "test_type": "Axial tension", "temperature": "25", "surface_treatment": "Weld flash present or removed (turned)"}, "metadata": {"dataset_id": 5139, "title": "Static and fatigue tensile strength of friction-welded bar-plate connections embedded in concrete", "doi": "10.1016/j.jcsr.2004.10.008", "authors": "Xie, M; Chapman, JC", "publication": "JOURNAL OF CONSTRUCTIONAL STEEL RESEARCH", "year_of_publication": 2005, "UT": "WOS:000227366200005", "base_material": "Steel", "base_young_modulus": 205, "base_yield_strength": "-", "base_ultimate_strength": 563, "base_elongation": "-", "weld_material": "-", "weld_young_modulus": "-", "weld_yield_strength": "-", "weld_ultimate_strength": "-", "weld_elongation": "-", "processing": "Weld flash present or removed (turned)", "welding_joint": "Bar–plate connection (embedded)", "welding_method": "Friction welding", "welding_voltage": "-", "welding_current": "-", "welding_speed": "-", "preheat_temp": "-", "welding_env": "-", "residual_stress": "-", "fatigue_specimen_type": "Embedded bar–plate connection", "fatigue_specimen_thickness": 12, "fatigue_test_type": "Axial tension", "fatigue_temp": 25, "fatigue_env": "Concrete-embedded", "load_ratio": 0.1, "frequency": 8, "fatigue_machine": "Amsler pulsator", "fatigue_standard": "BS5400 (S-type and F-type curves referenced)", "fatigue_test_control": "Load-controlled", "stress_concentration": "-", "failure_location": "Double fracture, flash disc"}}, {"id": "WELD2025:5140", "name": "Steel | Bar–plate connection (embedded)", "material_family": "Welded joint", "points": [[135.0, 906400.0, 0], [180.0, 245300.0, 0], [270.0, 50100.0, 0]], "conditions": {"material": "Steel", "am_type": "Friction welding", "load_ratio": "0.1", "test_type": "Axial tension", "temperature": "25", "surface_treatment": "Weld flash present or removed (turned)"}, "metadata": {"dataset_id": 5140, "title": "Static and fatigue tensile strength of friction-welded bar-plate connections embedded in concrete", "doi": "10.1016/j.jcsr.2004.10.008", "authors": "Xie, M; Chapman, JC", "publication": "JOURNAL OF CONSTRUCTIONAL STEEL RESEARCH", "year_of_publication": 2005, "UT": "WOS:000227366200005", "base_material": "Steel", "base_young_modulus": 205, "base_yield_strength": "-", "base_ultimate_strength": 584, "base_elongation": "-", "weld_material": "-", "weld_young_modulus": "-", "weld_yield_strength": "-", "weld_ultimate_strength": "-", "weld_elongation": "-", "processing": "Weld flash present or removed (turned)", "welding_joint": "Bar–plate connection (embedded)", "welding_method": "Friction welding", "welding_voltage": "-", "welding_current": "-", "welding_speed": "-", "preheat_temp": "-", "welding_env": "-", "residual_stress": "-", "fatigue_specimen_type": "Embedded bar–plate connection", "fatigue_specimen_thickness": 15, "fatigue_test_type": "Axial tension", "fatigue_temp": 25, "fatigue_env": "Concrete-embedded", "load_ratio": 0.1, "frequency": 8, "fatigue_machine": "Amsler pulsator", "fatigue_standard": "BS5400 (S-type and F-type curves referenced)", "fatigue_test_control": "Load-controlled", "stress_concentration": "-", "failure_location": "Double fracture, flash disc"}}, {"id": "WELD2025:5141", "name": "ASTM A36 steel | -", "material_family": "Welded joint", "points": [[310.0, 5385365.0, 0]], "conditions": {"material": "ASTM A36 steel", "am_type": "-", "load_ratio": "-", "test_type": "Axial fatigue loading", "temperature": "-", "surface_treatment": "Pretensioning"}, "metadata": {"dataset_id": 5141, "title": "Behavior of post-installed shear connectors under static and fatigue loading", "doi": "10.1016/j.jcsr.2009.09.012", "authors": "Kwon, Gunup; Engelhardt, Michael D.; Klingner, Richard E.", "publication": "JOURNAL OF CONSTRUCTIONAL STEEL RESEARCH", "year_of_publication": 2010, "UT": "WOS:000275443200006", "base_material": "ASTM A36 steel", "base_young_modulus": "-", "base_yield_strength": "-", "base_ultimate_strength": "-", "base_elongation": "-", "weld_material": "ASTM A193 B7 threaded rod", "weld_young_modulus": "-", "weld_yield_strength": "-", "weld_ultimate_strength": 1010, "weld_elongation": "-", "processing": "Pretensioning", "welding_joint": "-", "welding_method": "-", "welding_voltage": "-", "welding_current": "-", "welding_speed": "-", "preheat_temp": "-", "welding_env": "-", "residual_stress": "-", "fatigue_specimen_type": "Direct shear test setup (single shear connector)", "fatigue_specimen_thickness": 25.4, "fatigue_test_type": "Axial fatigue loading", "fatigue_temp": "-", "fatigue_env": "-", "load_ratio": "-", "frequency": "-", "fatigue_machine": "MTS Model 407 controller", "fatigue_standard": "-", "fatigue_test_control": "Load control", "stress_concentration": "-", "failure_location": "-"}}, {"id": "WELD2025:5142", "name": "ASTM A36 steel | -", "material_family": "Welded joint", "points": [[242.0, 4881093.0, 0]], "conditions": {"material": "ASTM A36 steel", "am_type": "-", "load_ratio": "-", "test_type": "Axial fatigue loading", "temperature": "-", "surface_treatment": "Pretensioning"}, "metadata": {"dataset_id": 5142, "title": "Behavior of post-installed shear connectors under static and fatigue loading", "doi": "10.1016/j.jcsr.2009.09.012", "authors": "Kwon, Gunup; Engelhardt, Michael D.; Klingner, Richard E.", "publication": "JOURNAL OF CONSTRUCTIONAL STEEL RESEARCH", "year_of_publication": 2010, "UT": "WOS:000275443200006", "base_material": "ASTM A36 steel", "base_young_modulus": "-", "base_yield_strength": "-", "base_ultimate_strength": "-", "base_elongation": "-", "weld_material": "ASTM A325 high-strength bolts", "weld_young_modulus": "-", "weld_yield_strength": "-", "weld_ultimate_strength": 1020, "weld_elongation": "-", "processing": "Pretensioning", "welding_joint": "-", "welding_method": "-", "welding_voltage": "-", "welding_current": "-", "welding_speed": "-", "preheat_temp": "-", "welding_env": "-", "residual_stress": "-", "fatigue_specimen_type": "Direct shear test setup (single shear connector)", "fatigue_specimen_thickness": 25.4, "fatigue_test_type": "Axial fatigue loading", "fatigue_temp": "-", "fatigue_env": "-", "load_ratio": "-", "frequency": "-", "fatigue_machine": "MTS Model 407 controller", "fatigue_standard": "-", "fatigue_test_control": "Load control", "stress_concentration": "-", "failure_location": "-"}}, {"id": "WELD2025:5143", "name": "S355 steel | X-joint (circular hollow section)", "material_family": "Welded joint", "points": [[113.0, 178000.0, 0], [116.0, 243000.0, 0], [123.0, 534000.0, 0], [113.0, 658000.0, 0], [93.0, 433000.0, 0], [86.0, 534000.0, 0]], "conditions": {"material": "S355 steel", "am_type": "-", "load_ratio": "0.1", "test_type": "Constant-amplitude cyclic loading (in-plane bending)", "temperature": "25", "surface_treatment": "Post-weld grinding"}, "metadata": {"dataset_id": 5143, "title": "Fatigue and residual strength of concrete-filled tubular X-joints with full capacity welds", "doi": "10.1016/j.jcsr.2014.04.021", "authors": "Qian, Xudong; Jitpairod, Kittikun; Marshall, Peter; Swaddiwudhipong, Somsak; Ou, Zhiyong; Zhang, Yang; Pradana, Mochamad Raditya", "publication": "JOURNAL OF CONSTRUCTIONAL STEEL RESEARCH", "year_of_publication": 2014, "UT": "WOS:000338618300003", "base_material": "S355 steel", "base_young_modulus": "200, 203", "base_yield_strength": "-", "base_ultimate_strength": "-", "base_elongation": "-", "weld_material": "S355 steel", "weld_young_modulus": "-", "weld_yield_strength": "-", "weld_ultimate_strength": "-", "weld_elongation": "-", "processing": "Post-weld grinding", "welding_joint": "X-joint (circular hollow section)", "welding_method": "-", "welding_voltage": "-", "welding_current": "-", "welding_speed": "-", "preheat_temp": "-", "welding_env": "-", "residual_stress": "-", "fatigue_specimen_type": "Tubular X-joint (full-scale)", "fatigue_specimen_thickness": "25 (Chord), 12.5 (Brace)", "fatigue_test_type": "Constant-amplitude cyclic loading (in-plane bending)", "fatigue_temp": 25, "fatigue_env": "Non-corrosive laboratory air", "load_ratio": 0.1, "frequency": "-", "fatigue_machine": "200-ton capacity loading rig", "fatigue_standard": "-", "fatigue_test_control": "Load-controlled", "stress_concentration": "-", "failure_location": "Weld toe cracking"}}, {"id": "WELD2025:5144", "name": "S355 steel | X-joint (circular hollow section)", "material_family": "Welded joint", "points": [[57.0, 411000.0, 0], [57.0, 481000.0, 0], [65.0, 770000.0, 0], [65.0, 1110000.0, 0]], "conditions": {"material": "S355 steel", "am_type": "-", "load_ratio": "0.1", "test_type": "Constant-amplitude cyclic loading (in-plane bending)", "temperature": "25", "surface_treatment": "Post-weld grinding"}, "metadata": {"dataset_id": 5144, "title": "Fatigue and residual strength of concrete-filled tubular X-joints with full capacity welds", "doi": "10.1016/j.jcsr.2014.04.021", "authors": "Qian, Xudong; Jitpairod, Kittikun; Marshall, Peter; Swaddiwudhipong, Somsak; Ou, Zhiyong; Zhang, Yang; Pradana, Mochamad Raditya", "publication": "JOURNAL OF CONSTRUCTIONAL STEEL RESEARCH", "year_of_publication": 2014, "UT": "WOS:000338618300003", "base_material": "S355 steel", "base_young_modulus": "200, 203", "base_yield_strength": "-", "base_ultimate_strength": "-", "base_elongation": "-", "weld_material": "S355 steel", "weld_young_modulus": "-", "weld_yield_strength": "-", "weld_ultimate_strength": "-", "weld_elongation": "-", "processing": "Post-weld grinding", "welding_joint": "X-joint (circular hollow section)", "welding_method": "-", "welding_voltage": "-", "welding_current": "-", "welding_speed": "-", "preheat_temp": "-", "welding_env": "-", "residual_stress": "-", "fatigue_specimen_type": "Tubular X-joint (full-scale)", "fatigue_specimen_thickness": 25, "fatigue_test_type": "Constant-amplitude cyclic loading (in-plane bending)", "fatigue_temp": 25, "fatigue_env": "Non-corrosive laboratory air", "load_ratio": 0.1, "frequency": "-", "fatigue_machine": "200-ton capacity loading rig", "fatigue_standard": "-", "fatigue_test_control": "Load-controlled", "stress_concentration": "-", "failure_location": "Weld toe cracking"}}, {"id": "WELD2025:5145", "name": "Low-alloy structural steel Q345D | T-Joint", "material_family": "Welded joint", "points": [[52.0, 3057202.0, 0], [52.0, 6030891.0, 1]], "conditions": {"material": "Low-alloy structural steel Q345D", "am_type": "-", "load_ratio": "~=0.2", "test_type": "Axial", "temperature": "-", "surface_treatment": "-"}, "metadata": {"dataset_id": 5145, "title": "Fatigue life assessment of large scale T-jointed steel truss bridge components", "doi": "10.1016/j.jcsr.2017.01.008", "authors": "Cai, Shunyao; Chen, Weizhen; Kashani, Mohammad M.; Vardanega, Paul J.; Taylor, Colin A.", "publication": "JOURNAL OF CONSTRUCTIONAL STEEL RESEARCH", "year_of_publication": 2017, "UT": "WOS:000400033100037", "base_material": "Low-alloy structural steel Q345D", "base_young_modulus": "-", "base_yield_strength": 345, "base_ultimate_strength": "-", "base_elongation": "-", "weld_material": "-", "weld_young_modulus": "-", "weld_yield_strength": "-", "weld_ultimate_strength": "-", "weld_elongation": "-", "processing": "-", "welding_joint": "T-Joint", "welding_method": "-", "welding_voltage": "-", "welding_current": "-", "welding_speed": "-", "preheat_temp": "-", "welding_env": "-", "residual_stress": "-", "fatigue_specimen_type": "Large-scale T-joint", "fatigue_specimen_thickness": 30, "fatigue_test_type": "Axial", "fatigue_temp": "-", "fatigue_env": "Laboratory", "load_ratio": "~=0.2", "frequency": 4, "fatigue_machine": "-", "fatigue_standard": "Eurocode 3", "fatigue_test_control": "Load", "stress_concentration": "-", "failure_location": "Weld toe (intersection with cope hole)"}}, {"id": "WELD2025:5146", "name": "Low-alloy structural steel Q345D | T-Joint", "material_family": "Welded joint", "points": [[53.0, 5088220.0, 1], [53.0, 7808882.0, 1]], "conditions": {"material": "Low-alloy structural steel Q345D", "am_type": "-", "load_ratio": "~=0.2", "test_type": "Axial", "temperature": "-", "surface_treatment": "-"}, "metadata": {"dataset_id": 5146, "title": "Fatigue life assessment of large scale T-jointed steel truss bridge components", "doi": "10.1016/j.jcsr.2017.01.008", "authors": "Cai, Shunyao; Chen, Weizhen; Kashani, Mohammad M.; Vardanega, Paul J.; Taylor, Colin A.", "publication": "JOURNAL OF CONSTRUCTIONAL STEEL RESEARCH", "year_of_publication": 2017, "UT": "WOS:000400033100037", "base_material": "Low-alloy structural steel Q345D", "base_young_modulus": "-", "base_yield_strength": 345, "base_ultimate_strength": "-", "base_elongation": "-", "weld_material": "-", "weld_young_modulus": "-", "weld_yield_strength": "-", "weld_ultimate_strength": "-", "weld_elongation": "-", "processing": "-", "welding_joint": "T-Joint", "welding_method": "-", "welding_voltage": "-", "welding_current": "-", "welding_speed": "-", "preheat_temp": "-", "welding_env": "-", "residual_stress": "-", "fatigue_specimen_type": "Large-scale T-joint", "fatigue_specimen_thickness": 24, "fatigue_test_type": "Axial", "fatigue_temp": "-", "fatigue_env": "Laboratory", "load_ratio": "~=0.2", "frequency": 4, "fatigue_machine": "-", "fatigue_standard": "Eurocode 3", "fatigue_test_control": "Load", "stress_concentration": "-", "failure_location": "Weld toe (intersection with cope hole)"}}, {"id": "WELD2025:5147", "name": "Q370QD (hot-rolled low alloy steel) | Cruciform Joint", "material_family": "Welded joint", "points": [[562300.0, 130.0, 0], [2034000.0, 110.0, 1], [212600.0, 111.0, 0], [516700.0, 84.0, 0]], "conditions": {"material": "Q370QD (hot-rolled low alloy steel)", "am_type": "Gas Metal Arc Welding (GMAW) / Metal Inert Gas (MIG)", "load_ratio": "-", "test_type": "Axial cyclic tensile testing", "temperature": "-", "surface_treatment": "-"}, "metadata": {"dataset_id": 5147, "title": "Fatigue performance and evaluation of welded joints in steel truss bridges", "doi": "10.1016/j.jcsr.2018.06.014", "authors": "Cui, Chuang; Zhang, Qinghua; Bao, Yi; Kang, Jiping; Bu, Yizhi", "publication": "JOURNAL OF CONSTRUCTIONAL STEEL RESEARCH", "year_of_publication": 2018, "UT": "WOS:000441853400035", "base_material": "Q370QD (hot-rolled low alloy steel)", "base_young_modulus": "-", "base_yield_strength": "385, 395", "base_ultimate_strength": "535, 645", "base_elongation": "30, 26", "weld_material": "-", "weld_young_modulus": "-", "weld_yield_strength": "-", "weld_ultimate_strength": "-", "weld_elongation": "-", "processing": "-", "welding_joint": "Cruciform Joint", "welding_method": "Gas Metal Arc Welding (GMAW) / Metal Inert Gas (MIG)", "welding_voltage": 220, "welding_current": 1.2, "welding_speed": "-", "preheat_temp": "-", "welding_env": "-", "residual_stress": "-", "fatigue_specimen_type": "Cruciform welded specimen", "fatigue_specimen_thickness": "40, 50", "fatigue_test_type": "Axial cyclic tensile testing", "fatigue_temp": "-", "fatigue_env": "-", "load_ratio": "-", "frequency": "2.0–5.0", "fatigue_machine": "Universal loading machine (1500 kN capacity)", "fatigue_standard": "-", "fatigue_test_control": "Load-controlled", "stress_concentration": "-", "failure_location": "Weld toe"}}, {"id": "WELD2025:5148", "name": "Q370QD (hot-rolled low alloy steel) | Cruciform Joint", "material_family": "Welded joint", "points": [[94000.0, 220.0, 0], [72600.0, 200.0, 0], [474200.0, 150.0, 0]], "conditions": {"material": "Q370QD (hot-rolled low alloy steel)", "am_type": "Gas Metal Arc Welding (GMAW) / Metal Inert Gas (MIG)", "load_ratio": "-", "test_type": "Axial cyclic tensile testing", "temperature": "-", "surface_treatment": "with CFP"}, "metadata": {"dataset_id": 5148, "title": "Fatigue performance and evaluation of welded joints in steel truss bridges", "doi": "10.1016/j.jcsr.2018.06.014", "authors": "Cui, Chuang; Zhang, Qinghua; Bao, Yi; Kang, Jiping; Bu, Yizhi", "publication": "JOURNAL OF CONSTRUCTIONAL STEEL RESEARCH", "year_of_publication": 2018, "UT": "WOS:000441853400035", "base_material": "Q370QD (hot-rolled low alloy steel)", "base_young_modulus": "-", "base_yield_strength": "385, 395", "base_ultimate_strength": "535, 645", "base_elongation": "30, 26", "weld_material": "-", "weld_young_modulus": "-", "weld_yield_strength": "-", "weld_ultimate_strength": "-", "weld_elongation": "-", "processing": "with CFP", "welding_joint": "Cruciform Joint", "welding_method": "Gas Metal Arc Welding (GMAW) / Metal Inert Gas (MIG)", "welding_voltage": 220, "welding_current": 1.2, "welding_speed": "-", "preheat_temp": "-", "welding_env": "-", "residual_stress": "-", "fatigue_specimen_type": "Cruciform welded specimen", "fatigue_specimen_thickness": "40, 50", "fatigue_test_type": "Axial cyclic tensile testing", "fatigue_temp": "-", "fatigue_env": "-", "load_ratio": "-", "frequency": "2.0–5.0", "fatigue_machine": "Universal loading machine (1500 kN capacity)", "fatigue_standard": "-", "fatigue_test_control": "Load-controlled", "stress_concentration": "-", "failure_location": "Weld toe"}}, {"id": "WELD2025:5149", "name": "Q370QD (hot-rolled low alloy steel) | Cruciform Joint", "material_family": "Welded joint", "points": [[950400.0, 130.0, 0], [1888800.0, 90.0, 0], [140800.0, 180.0, 0]], "conditions": {"material": "Q370QD (hot-rolled low alloy steel)", "am_type": "Gas Metal Arc Welding (GMAW) / Metal Inert Gas (MIG)", "load_ratio": "-", "test_type": "Axial cyclic tensile testing", "temperature": "-", "surface_treatment": "with CFP"}, "metadata": {"dataset_id": 5149, "title": "Fatigue performance and evaluation of welded joints in steel truss bridges", "doi": "10.1016/j.jcsr.2018.06.014", "authors": "Cui, Chuang; Zhang, Qinghua; Bao, Yi; Kang, Jiping; Bu, Yizhi", "publication": "JOURNAL OF CONSTRUCTIONAL STEEL RESEARCH", "year_of_publication": 2018, "UT": "WOS:000441853400035", "base_material": "Q370QD (hot-rolled low alloy steel)", "base_young_modulus": "-", "base_yield_strength": "385, 395", "base_ultimate_strength": "535, 645", "base_elongation": "30, 26", "weld_material": "-", "weld_young_modulus": "-", "weld_yield_strength": "-", "weld_ultimate_strength": "-", "weld_elongation": "-", "processing": "with CFP", "welding_joint": "Cruciform Joint", "welding_method": "Gas Metal Arc Welding (GMAW) / Metal Inert Gas (MIG)", "welding_voltage": 220, "welding_current": 1.2, "welding_speed": "-", "preheat_temp": "-", "welding_env": "-", "residual_stress": "-", "fatigue_specimen_type": "Cruciform welded specimen", "fatigue_specimen_thickness": "40, 50", "fatigue_test_type": "Axial cyclic tensile testing", "fatigue_temp": "-", "fatigue_env": "-", "load_ratio": "-", "frequency": "2.0–5.0", "fatigue_machine": "Universal loading machine (1500 kN capacity)", "fatigue_standard": "-", "fatigue_test_control": "Load-controlled", "stress_concentration": "-", "failure_location": "weld root"}}, {"id": "WELD2025:5150", "name": "Q370QD (hot-rolled low alloy steel) | Cruciform Joint", "material_family": "Welded joint", "points": [[280500.0, 200.0, 0], [413900.0, 133.0, 0], [218700.0, 207.0, 0]], "conditions": {"material": "Q370QD (hot-rolled low alloy steel)", "am_type": "Gas Metal Arc Welding (GMAW) / Metal Inert Gas (MIG)", "load_ratio": "-", "test_type": "Axial cyclic tensile testing", "temperature": "-", "surface_treatment": "with CFP and Ultrasonic Impact Treatment (UIT)"}, "metadata": {"dataset_id": 5150, "title": "Fatigue performance and evaluation of welded joints in steel truss bridges", "doi": "10.1016/j.jcsr.2018.06.014", "authors": "Cui, Chuang; Zhang, Qinghua; Bao, Yi; Kang, Jiping; Bu, Yizhi", "publication": "JOURNAL OF CONSTRUCTIONAL STEEL RESEARCH", "year_of_publication": 2018, "UT": "WOS:000441853400035", "base_material": "Q370QD (hot-rolled low alloy steel)", "base_young_modulus": "-", "base_yield_strength": "385, 395", "base_ultimate_strength": "535, 645", "base_elongation": "30, 26", "weld_material": "-", "weld_young_modulus": "-", "weld_yield_strength": "-", "weld_ultimate_strength": "-", "weld_elongation": "-", "processing": "with CFP and Ultrasonic Impact Treatment (UIT)", "welding_joint": "Cruciform Joint", "welding_method": "Gas Metal Arc Welding (GMAW) / Metal Inert Gas (MIG)", "welding_voltage": 220, "welding_current": 1.2, "welding_speed": "-", "preheat_temp": "-", "welding_env": "-", "residual_stress": "-", "fatigue_specimen_type": "Cruciform welded specimen", "fatigue_specimen_thickness": "40, 50", "fatigue_test_type": "Axial cyclic tensile testing", "fatigue_temp": "-", "fatigue_env": "-", "load_ratio": "-", "frequency": "2.0–5.0", "fatigue_machine": "Universal loading machine (1500 kN capacity)", "fatigue_standard": "-", "fatigue_test_control": "Load-controlled", "stress_concentration": "-", "failure_location": "weld root"}}, {"id": "WELD2025:5151", "name": "Q370QD (hot-rolled low alloy steel) | Cruciform Joint", "material_family": "Welded joint", "points": [[918428.0, 147.0, 0], [2000000.0, 104.0, 1], [662200.0, 163.0, 0]], "conditions": {"material": "Q370QD (hot-rolled low alloy steel)", "am_type": "Gas Metal Arc Welding (GMAW) / Metal Inert Gas (MIG)", "load_ratio": "-", "test_type": "Axial cyclic tensile testing", "temperature": "-", "surface_treatment": "with CFP and Ultrasonic Impact Treatment (UIT)"}, "metadata": {"dataset_id": 5151, "title": "Fatigue performance and evaluation of welded joints in steel truss bridges", "doi": "10.1016/j.jcsr.2018.06.014", "authors": "Cui, Chuang; Zhang, Qinghua; Bao, Yi; Kang, Jiping; Bu, Yizhi", "publication": "JOURNAL OF CONSTRUCTIONAL STEEL RESEARCH", "year_of_publication": 2018, "UT": "WOS:000441853400035", "base_material": "Q370QD (hot-rolled low alloy steel)", "base_young_modulus": "-", "base_yield_strength": "385, 395", "base_ultimate_strength": "535, 645", "base_elongation": "30, 26", "weld_material": "-", "weld_young_modulus": "-", "weld_yield_strength": "-", "weld_ultimate_strength": "-", "weld_elongation": "-", "processing": "with CFP and Ultrasonic Impact Treatment (UIT)", "welding_joint": "Cruciform Joint", "welding_method": "Gas Metal Arc Welding (GMAW) / Metal Inert Gas (MIG)", "welding_voltage": 220, "welding_current": 1.2, "welding_speed": "-", "preheat_temp": "-", "welding_env": "-", "residual_stress": "-", "fatigue_specimen_type": "Cruciform welded specimen", "fatigue_specimen_thickness": "40, 50", "fatigue_test_type": "Axial cyclic tensile testing", "fatigue_temp": "-", "fatigue_env": "-", "load_ratio": "-", "frequency": "2.0–5.0", "fatigue_machine": "Universal loading machine (1500 kN capacity)", "fatigue_standard": "-", "fatigue_test_control": "Load-controlled", "stress_concentration": "-", "failure_location": "base metal"}}, {"id": "WELD2025:5152", "name": "Q345 steel | Butt Joint (LH specimens)", "material_family": "Welded joint", "points": [[129.0, 1342924.0, 0], [118.0, 1894770.0, 0]], "conditions": {"material": "Q345 steel", "am_type": "Semi-automatic CO₂ shielded welding", "load_ratio": "-", "test_type": "Axial (constant amplitude cyclic loading)", "temperature": "-", "surface_treatment": "-"}, "metadata": {"dataset_id": 5152, "title": "Experimental and numerical study on fatigue performance of U-rib connections", "doi": "10.1016/j.jcsr.2019.105796", "authors": "Chen, Shiming; Huang, Yang; Zhou, Cong; Gu, Ping", "publication": "JOURNAL OF CONSTRUCTIONAL STEEL RESEARCH", "year_of_publication": 2019, "UT": "WOS:000498335300005", "base_material": "Q345 steel", "base_young_modulus": 200, "base_yield_strength": 345, "base_ultimate_strength": "-", "base_elongation": "-", "weld_material": "Q345 steel", "weld_young_modulus": 220, "weld_yield_strength": "-", "weld_ultimate_strength": "-", "weld_elongation": "-", "processing": "-", "welding_joint": "Butt Joint (LH specimens)", "welding_method": "Semi-automatic CO₂ shielded welding", "welding_voltage": 30, "welding_current": 230, "welding_speed": "-", "preheat_temp": "-", "welding_env": "-", "residual_stress": "-", "fatigue_specimen_type": "LH specimen", "fatigue_specimen_thickness": "8 (U-rib), 16 (U-rib)", "fatigue_test_type": "Axial (constant amplitude cyclic loading)", "fatigue_temp": "-", "fatigue_env": "-", "load_ratio": "-", "frequency": 4, "fatigue_machine": "Electro-hydraulic fluctuation fatigue machine (500 kN capacity)", "fatigue_standard": "AASHTO LRFD, Eurocode 3", "fatigue_test_control": "Load-controlled", "stress_concentration": "-", "failure_location": "Weld toe (bottom of rib near welding joints)"}}, {"id": "WELD2025:5153", "name": "Q345 steel | Butt Joint (LS specimens)", "material_family": "Welded joint", "points": [[152.0, 1504022.0, 0], [117.0, 776379.0, 0]], "conditions": {"material": "Q345 steel", "am_type": "Semi-automatic CO₂ shielded welding", "load_ratio": "-", "test_type": "Axial (constant amplitude cyclic loading)", "temperature": "-", "surface_treatment": "-"}, "metadata": {"dataset_id": 5153, "title": "Experimental and numerical study on fatigue performance of U-rib connections", "doi": "10.1016/j.jcsr.2019.105796", "authors": "Chen, Shiming; Huang, Yang; Zhou, Cong; Gu, Ping", "publication": "JOURNAL OF CONSTRUCTIONAL STEEL RESEARCH", "year_of_publication": 2019, "UT": "WOS:000498335300005", "base_material": "Q345 steel", "base_young_modulus": 200, "base_yield_strength": 345, "base_ultimate_strength": "-", "base_elongation": "-", "weld_material": "Q345 steel", "weld_young_modulus": 220, "weld_yield_strength": "-", "weld_ultimate_strength": "-", "weld_elongation": "-", "processing": "-", "welding_joint": "Butt Joint (LS specimens)", "welding_method": "Semi-automatic CO₂ shielded welding", "welding_voltage": 30, "welding_current": 230, "welding_speed": "-", "preheat_temp": "-", "welding_env": "-", "residual_stress": "-", "fatigue_specimen_type": "LS specimen", "fatigue_specimen_thickness": "8 (U-rib), 16 (U-rib), 8(Splice plate)", "fatigue_test_type": "Axial (constant amplitude cyclic loading)", "fatigue_temp": "-", "fatigue_env": "-", "load_ratio": "-", "frequency": 4, "fatigue_machine": "Electro-hydraulic fluctuation fatigue machine (500 kN capacity)", "fatigue_standard": "AASHTO LRFD, Eurocode 3", "fatigue_test_control": "Load-controlled", "stress_concentration": "-", "failure_location": "Splice plates"}}, {"id": "WELD2025:5154", "name": "ASTM A 1008 CS Type B - 15 Prime Cold Rolled Sheet | Fillet weld", "material_family": "Welded joint", "points": [[218.0, 21554.0, 0], [218.0, 22590.0, 0], [206.0, 28002.0, 0], [206.0, 52577.0, 0], [179.0, 68500.0, 0], [179.0, 65659.0, 0], [179.0, 128641.0, 0], [152.0, 259709.0, 0], [152.0, 175835.0, 0], [152.0, 227096.0, 0], [125.0, 504407.0, 0], [125.0, 598287.0, 0], [99.0, 1591872.0, 0], [72.0, 11321328.0, 1]], "conditions": {"material": "ASTM A 1008 CS Type B - 15 Prime Cold Rolled Sheet", "am_type": "Oxyacetylene", "load_ratio": "≤ 0.02", "test_type": "Axial tension", "temperature": "-", "surface_treatment": "-"}, "metadata": {"dataset_id": 5154, "title": "Testing of oxyacetylene weld strength", "doi": "10.1016/j.jcsr.2019.105921", "authors": "Civjan, S. A.; Guihan, T.; Peterman, K.", "publication": "JOURNAL OF CONSTRUCTIONAL STEEL RESEARCH", "year_of_publication": 2020, "UT": "WOS:000582365300049", "base_material": "ASTM A 1008 CS Type B - 15 Prime Cold Rolled Sheet", "base_young_modulus": "-", "base_yield_strength": 245, "base_ultimate_strength": 316, "base_elongation": 44.9, "weld_material": "Weldcote R45 electrodes", "weld_young_modulus": "-", "weld_yield_strength": "-", "weld_ultimate_strength": "-", "weld_elongation": "-", "processing": "-", "welding_joint": "Fillet weld", "welding_method": "Oxyacetylene", "welding_voltage": "-", "welding_current": "-", "welding_speed": "-", "preheat_temp": "-", "welding_env": "-", "residual_stress": "-", "fatigue_specimen_type": "Fillet welded end connection", "fatigue_specimen_thickness": 2.28, "fatigue_test_type": "Axial tension", "fatigue_temp": "-", "fatigue_env": "-", "load_ratio": "≤ 0.02", "frequency": "10–20", "fatigue_machine": "Instron 8501", "fatigue_standard": "AISC-360-16, AASHTO", "fatigue_test_control": "Load", "stress_concentration": "-", "failure_location": "-"}}, {"id": "WELD2025:5155", "name": "Q460GJC steel | Butt Joint", "material_family": "Welded joint", "points": [[413.0, 2000000.0, 1], [450.0, 20000.0, 0], [430.0, 400000.0, 0], [422.0, 2000000.0, 1], [428.0, 328152.0, 0], [425.0, 482763.0, 0], [420.0, 1112090.0, 0], [423.0, 548156.0, 0], [417.0, 2000000.0, 1], [340.0, 2000000.0, 1]], "conditions": {"material": "Q460GJC steel", "am_type": "Submerged Arc Welding (SAW)", "load_ratio": "0.1", "test_type": "Axial (tension-tension cyclic loading)", "temperature": "25", "surface_treatment": "Post-weld heat treatment (kept at 170 °C for 1.5 h)"}, "metadata": {"dataset_id": 5155, "title": "Static and fatigue properties of 80 mm-thick Q460GJC butt weld joint", "doi": "10.1016/j.jcsr.2021.106809", "authors": "Li, Jingyao; Nie, Shidong; Kou, Han; Elchalakani, Mohamed; Yu, Xiao; Dai, Guoxin", "publication": "JOURNAL OF CONSTRUCTIONAL STEEL RESEARCH", "year_of_publication": 2021, "UT": "WOS:000688191100004", "base_material": "Q460GJC steel", "base_young_modulus": "-", "base_yield_strength": 412, "base_ultimate_strength": 592, "base_elongation": "-", "weld_material": "H08MnMoA (welding wire)", "weld_young_modulus": "-", "weld_yield_strength": 543, "weld_ultimate_strength": 663, "weld_elongation": "-", "processing": "Post-weld heat treatment (kept at 170 °C for 1.5 h)", "welding_joint": "Butt Joint", "welding_method": "Submerged Arc Welding (SAW)", "welding_voltage": 32, "welding_current": 600, "welding_speed": "5–6.67", "preheat_temp": 200, "welding_env": "-", "residual_stress": "-", "fatigue_specimen_type": "Standard (flat plate)", "fatigue_specimen_thickness": 8, "fatigue_test_type": "Axial (tension-tension cyclic loading)", "fatigue_temp": 25, "fatigue_env": "-", "load_ratio": 0.1, "frequency": 100, "fatigue_machine": "etry fatigue-testing machine", "fatigue_standard": "-", "fatigue_test_control": "Displacement control", "stress_concentration": "-", "failure_location": "Interface between weld and base metal"}}, {"id": "WELD2025:5156", "name": "Q460GJC steel | Butt Joint", "material_family": "Welded joint", "points": [[350.0, 911300.0, 0], [310.0, 2000000.0, 1], [380.0, 769600.0, 0], [345.0, 371700.0, 0], [363.0, 853700.0, 0], [337.0, 2000000.0, 1], [434.0, 6700.0, 0], [350.0, 1376700.0, 0], [357.0, 2000000.0, 1], [360.0, 2000000.0, 1]], "conditions": {"material": "Q460GJC steel", "am_type": "Submerged Arc Welding (SAW)", "load_ratio": "0.1", "test_type": "Axial (tension-tension cyclic loading)", "temperature": "25", "surface_treatment": "Post-weld heat treatment (kept at 170 °C for 1.5 h)"}, "metadata": {"dataset_id": 5156, "title": "Static and fatigue properties of 80 mm-thick Q460GJC butt weld joint", "doi": "10.1016/j.jcsr.2021.106809", "authors": "Li, Jingyao; Nie, Shidong; Kou, Han; Elchalakani, Mohamed; Yu, Xiao; Dai, Guoxin", "publication": "JOURNAL OF CONSTRUCTIONAL STEEL RESEARCH", "year_of_publication": 2021, "UT": "WOS:000688191100004", "base_material": "Q460GJC steel", "base_young_modulus": "-", "base_yield_strength": 517, "base_ultimate_strength": 623, "base_elongation": "-", "weld_material": "H08MnMoA (welding wire)", "weld_young_modulus": "-", "weld_yield_strength": 516, "weld_ultimate_strength": 625, "weld_elongation": "-", "processing": "Post-weld heat treatment (kept at 170 °C for 1.5 h)", "welding_joint": "Butt Joint", "welding_method": "Submerged Arc Welding (SAW)", "welding_voltage": 32, "welding_current": 600, "welding_speed": "5–6.67", "preheat_temp": 200, "welding_env": "-", "residual_stress": "-", "fatigue_specimen_type": "Standard (flat plate)", "fatigue_specimen_thickness": 8, "fatigue_test_type": "Axial (tension-tension cyclic loading)", "fatigue_temp": 25, "fatigue_env": "-", "load_ratio": 0.1, "frequency": 100, "fatigue_machine": "etry fatigue-testing machine", "fatigue_standard": "-", "fatigue_test_control": "Displacement control", "stress_concentration": "-", "failure_location": "Middle area"}}, {"id": "WELD2025:5157", "name": "Q345QD steel | Double-side welded rib-to-deck joint", "material_family": "Welded joint", "points": [[208.0, 395000.0, 0], [175.0, 810654.0, 0], [117.0, 4085810.0, 0], [107.0, 4193273.0, 0], [92.0, 5103647.0, 0], [99.0, 5108035.0, 0], [118.0, 10717480.0, 0], [104.0, 5543175.0, 0]], "conditions": {"material": "Q345QD steel", "am_type": "-", "load_ratio": "0.1", "test_type": "Axial", "temperature": "-", "surface_treatment": "-"}, "metadata": {"dataset_id": 5157, "title": "Fatigue strength and crack growth of double-side welded rib-to-deck joint in orthotropic steel decks", "doi": "10.1016/j.jcsr.2022.107444", "authors": "Cui, Chuang; Ma, Yan; Zhang, Qing-hua; Da, Le-tian; Han, Shao-hui", "publication": "JOURNAL OF CONSTRUCTIONAL STEEL RESEARCH", "year_of_publication": 2022, "UT": "WOS:000835945800001", "base_material": "Q345QD steel", "base_young_modulus": "-", "base_yield_strength": 345, "base_ultimate_strength": "-",
