Repository: yunyunfanfan/S-PA-CBB

# S-PA-CBB

Official research code, processed curve records, evaluation outputs, and manuscript source for:

> **From Physics to Selective Generation: Conditional Brownian Bridges for Sparse S–N Curve Reconstruction and Fatigue Decision-Making**

S-PA-CBB reconstructs a complete probabilistic stress–life (S–N) curve from only two to four observed fatigue tests. The method first fits an interpretable Basquin state, diagnoses whether that state is sufficient, and applies a ControlNet-style conditional Brownian-bridge residual only to curves that benefit from correction.

File: external_data/weld2025_disjoint_curves.json (part 200 of 223)
 "base_elongation": "-", "weld_material": "-", "weld_young_modulus": "-", "weld_yield_strength": "-", "weld_ultimate_strength": "-", "weld_elongation": "-", "processing": "-", "welding_joint": "Double-side welded rib-to-deck joint", "welding_method": "-", "welding_voltage": "-", "welding_current": "-", "welding_speed": "-", "preheat_temp": "-", "welding_env": "-", "residual_stress": "-", "fatigue_specimen_type": "Full-scale", "fatigue_specimen_thickness": 8, "fatigue_test_type": "Axial", "fatigue_temp": "-", "fatigue_env": "-", "load_ratio": 0.1, "frequency": 5, "fatigue_machine": "Fatigue testing machine (100 kN capacity)", "fatigue_standard": "IIW recommendations", "fatigue_test_control": "Load", "stress_concentration": "-", "failure_location": "Weld toe"}}, {"id": "WELD2025:5158", "name": "Q345QD steel | Single-side welded rib-to-deck joint", "material_family": "Welded joint", "points": [[100.0, 1656087.0, 0], [102.0, 2001555.0, 0], [99.0, 2093208.0, 0], [101.0, 2670232.0, 0], [102.0, 3029739.0, 0], [81.0, 2914526.0, 0], [82.0, 4105413.0, 0], [83.0, 4658147.0, 0], [102.0, 5394158.0, 0], [106.0, 5396090.0, 0], [83.0, 6215225.0, 0], [78.0, 6155496.0, 0], [59.0, 5408019.0, 0], [54.0, 5258491.0, 0], [56.0, 7019261.0, 0], [58.0, 7411379.0, 0], [56.0, 8712884.0, 0], [55.0, 9363576.0, 0], [80.0, 7306675.0, 0], [80.0, 8068119.0, 0], [80.0, 8989564.0, 0]], "conditions": {"material": "Q345QD steel", "am_type": "-", "load_ratio": "0.1", "test_type": "Axial", "temperature": "-", "surface_treatment": "-"}, "metadata": {"dataset_id": 5158, "title": "Fatigue strength and crack growth of double-side welded rib-to-deck joint in orthotropic steel decks", "doi": "10.1016/j.jcsr.2022.107444", "authors": "Cui, Chuang; Ma, Yan; Zhang, Qing-hua; Da, Le-tian; Han, Shao-hui", "publication": "JOURNAL OF CONSTRUCTIONAL STEEL RESEARCH", "year_of_publication": 2022, "UT": "WOS:000835945800001", "base_material": "Q345QD steel", "base_young_modulus": "-", "base_yield_strength": 345, "base_ultimate_strength": "-", "base_elongation": "-", "weld_material": "-", "weld_young_modulus": "-", "weld_yield_strength": "-", "weld_ultimate_strength": "-", "weld_elongation": "-", "processing": "-", "welding_joint": "Single-side welded rib-to-deck joint", "welding_method": "-", "welding_voltage": "-", "welding_current": "-", "welding_speed": "-", "preheat_temp": "-", "welding_env": "-", "residual_stress": "-", "fatigue_specimen_type": "Full-scale", "fatigue_specimen_thickness": 8, "fatigue_test_type": "Axial", "fatigue_temp": "-", "fatigue_env": "-", "load_ratio": 0.1, "frequency": 5, "fatigue_machine": "Fatigue testing machine (100 kN capacity)", "fatigue_standard": "IIW recommendations", "fatigue_test_control": "Load", "stress_concentration": "-", "failure_location": "Weld toe"}}, {"id": "WELD2025:5159", "name": "Q370qd steel | T-Joint", "material_family": "Welded joint", "points": [[262.0, 250156.0, 0], [199.0, 676608.0, 0], [185.0, 2975501.0, 0]], "conditions": {"material": "Q370qd steel", "am_type": "-", "load_ratio": "0.1", "test_type": "Axial (bending and tensile stress-induced)", "temperature": "-", "surface_treatment": "-"}, "metadata": {"dataset_id": 5159, "title": "Study on fatigue performance of steel bridge welded joints considering initial defects", "doi": "10.1016/j.jcsr.2023.108309", "authors": "Jiang, Xu; Cao, Daqian; Qiang, Xuhong; Xu, Chunli", "publication": "JOURNAL OF CONSTRUCTIONAL STEEL RESEARCH", "year_of_publication": 2024, "UT": "WOS:001107109700001", "base_material": "Q370qd steel", "base_young_modulus": 210, "base_yield_strength": "-", "base_ultimate_strength": "-", "base_elongation": "-", "weld_material": "Q370qd steel", "weld_young_modulus": 210, "weld_yield_strength": "-", "weld_ultimate_strength": "-", "weld_elongation": "-", "processing": "-", "welding_joint": "T-Joint", "welding_method": "-", "welding_voltage": "-", "welding_current": "-", "welding_speed": "-", "preheat_temp": "-", "welding_env": "-", "residual_stress": "-", "fatigue_specimen_type": "Wide plate (local T-joint model)", "fatigue_specimen_thickness": 16, "fatigue_test_type": "Axial (bending and tensile stress-induced)", "fatigue_temp": "-", "fatigue_env": "-", "load_ratio": 0.1, "frequency": 15, "fatigue_machine": "MTS370.10", "fatigue_standard": "BS 7608, BS7910-2019", "fatigue_test_control": "Load-controlled", "stress_concentration": "-", "failure_location": "Weld toe (inner/outer side of deck)"}}, {"id": "WELD2025:5160", "name": "Q370qd steel | T-Joint", "material_family": "Welded joint", "points": [[285.0, 89210.0, 0], [207.0, 235282.0, 0], [184.0, 374523.0, 0]], "conditions": {"material": "Q370qd steel", "am_type": "-", "load_ratio": "0.1", "test_type": "Axial (bending and tensile stress-induced)", "temperature": "-", "surface_treatment": "Undercut defect"}, "metadata": {"dataset_id": 5160, "title": "Study on fatigue performance of steel bridge welded joints considering initial defects", "doi": "10.1016/j.jcsr.2023.108309", "authors": "Jiang, Xu; Cao, Daqian; Qiang, Xuhong; Xu, Chunli", "publication": "JOURNAL OF CONSTRUCTIONAL STEEL RESEARCH", "year_of_publication": 2024, "UT": "WOS:001107109700001", "base_material": "Q370qd steel", "base_young_modulus": 210, "base_yield_strength": "-", "base_ultimate_strength": "-", "base_elongation": "-", "weld_material": "Q370qd steel", "weld_young_modulus": 210, "weld_yield_strength": "-", "weld_ultimate_strength": "-", "weld_elongation": "-", "processing": "Undercut defect", "welding_joint": "T-Joint", "welding_method": "-", "welding_voltage": "-", "welding_current": "-", "welding_speed": "-", "preheat_temp": "-", "welding_env": "-", "residual_stress": "-", "fatigue_specimen_type": "Wide plate (local T-joint model)", "fatigue_specimen_thickness": 16, "fatigue_test_type": "Axial (bending and tensile stress-induced)", "fatigue_temp": "-", "fatigue_env": "-", "load_ratio": 0.1, "frequency": 15, "fatigue_machine": "MTS370.10", "fatigue_standard": "BS 7608, BS7910-2019", "fatigue_test_control": "Load-controlled", "stress_concentration": "-", "failure_location": "Weld toe (inner/outer side of deck)"}}, {"id": "WELD2025:5161", "name": "Q370qd steel | T-Joint", "material_family": "Welded joint", "points": [[241.0, 181172.0, 0], [192.0, 246471.0, 0], [173.0, 347949.0, 0]], "conditions": {"material": "Q370qd steel", "am_type": "-", "load_ratio": "0.1", "test_type": "Axial (bending and tensile stress-induced)", "temperature": "-", "surface_treatment": "Partial penetration defect"}, "metadata": {"dataset_id": 5161, "title": "Study on fatigue performance of steel bridge welded joints considering initial defects", "doi": "10.1016/j.jcsr.2023.108309", "authors": "Jiang, Xu; Cao, Daqian; Qiang, Xuhong; Xu, Chunli", "publication": "JOURNAL OF CONSTRUCTIONAL STEEL RESEARCH", "year_of_publication": 2024, "UT": "WOS:001107109700001", "base_material": "Q370qd steel", "base_young_modulus": 210, "base_yield_strength": "-", "base_ultimate_strength": "-", "base_elongation": "-", "weld_material": "Q370qd steel", "weld_young_modulus": 210, "weld_yield_strength": "-", "weld_ultimate_strength": "-", "weld_elongation": "-", "processing": "Partial penetration defect", "welding_joint": "T-Joint", "welding_method": "-", "welding_voltage": "-", "welding_current": "-", "welding_speed": "-", "preheat_temp": "-", "welding_env": "-", "residual_stress": "-", "fatigue_specimen_type": "Wide plate (local T-joint model)", "fatigue_specimen_thickness": 16, "fatigue_test_type": "Axial (bending and tensile stress-induced)", "fatigue_temp": "-", "fatigue_env": "-", "load_ratio": 0.1, "frequency": 15, "fatigue_machine": "MTS370.10", "fatigue_standard": "BS 7608, BS7910-2019", "fatigue_test_control": "Load-controlled", "stress_concentration": "-", "failure_location": "Weld toe (inner/outer side of deck)"}}, {"id": "WELD2025:5162", "name": "AA7N01 | Butt Joint", "material_family": "Welded joint", "points": [[300.0, 356668.0, 0], [278.0, 361368.0, 0], [256.0, 477252.0, 0], [256.0, 804687.0, 0], [256.0, 1021772.0, 0], [277.0, 1119588.0, 0], [256.0, 3177284.0, 0], [228.0, 1221113.0, 0], [237.0, 3494451.0, 0], [248.0, 5734495.0, 0], [257.0, 9806356.0, 1]], "conditions": {"material": "AA7N01", "am_type": "Hybrid Laser-MIG", "load_ratio": "0.1", "test_type": "Tension-Tension cyclic loading", "temperature": "-", "surface_treatment": "-"}, "metadata": {"dataset_id": 5162, "title": "Hybrid laser welding of dissimilar aluminum alloys: welding processing, microstructure, properties and modelling", "doi": "10.1016/j.jmapro.2020.03.048", "authors": "Yan, Shaohua; Qin, Qing H.; Chen, Hui; Zhong, Zheng", "publication": "JOURNAL OF MANUFACTURING PROCESSES", "year_of_publication": 2020, "UT": "WOS:000558390900002", "base_material": "AA7N01", "base_young_modulus": "-", "base_yield_strength": "-", "base_ultimate_strength": "-", "base_elongation": "-", "weld_material": "ER5356 (Al-Mg alloy)", "weld_young_modulus": "-", "weld_yield_strength": "-", "weld_ultimate_strength": "-", "weld_elongation": "-", "processing": "-", "welding_joint": "Butt Joint", "welding_method": "Hybrid Laser-MIG", "welding_voltage": "-", "welding_current": 130, "welding_speed": 10.67, "preheat_temp": "-", "welding_env": "Pure argon shielding gas", "residual_stress": "-", "fatigue_specimen_type": "-", "fatigue_specimen_thickness": 4, "fatigue_test_type": "Tension-Tension cyclic loading", "fatigue_temp": "-", "fatigue_env": "-", "load_ratio": 0.1, "frequency": "97–104", "fatigue_machine": "High-frequency fatigue testing machine", "fatigue_standard": "-", "fatigue_test_control": "Stress", "stress_concentration": "-", "failure_location": "Weld toe, inclusions, pores"}}, {"id": "WELD2025:5163", "name": "AA5083 | Butt Joint", "material_family": "Welded joint", "points": [[238.0, 519005.0, 0], [228.0, 621427.0, 0], [257.0, 1321815.0, 0], [247.0, 1770077.0, 0], [237.0, 5892252.0, 0], [229.0, 9981384.0, 1]], "conditions": {"material": "AA5083", "am_type": "Hybrid Laser-MIG", "load_ratio": "0.1", "test_type": "Tension-Tension cyclic loading", "temperature": "-", "surface_treatment": "-"}, "metadata": {"dataset_id": 5163, "title": "Hybrid laser welding of dissimilar aluminum alloys: welding processing, microstructure, properties and modelling", "doi": "10.1016/j.jmapro.2020.03.048", "authors": "Yan, Shaohua; Qin, Qing H.; Chen, Hui; Zhong, Zheng", "publication": "JOURNAL OF MANUFACTURING PROCESSES", "year_of_publication": 2020, "UT": "WOS:000558390900002", "base_material": "AA5083", "base_young_modulus": "-", "base_yield_strength": "-", "base_ultimate_strength": "-", "base_elongation": "-", "weld_material": "ER5356 (Al-Mg alloy)", "weld_young_modulus": "-", "weld_yield_strength": "-", "weld_ultimate_strength": "-", "weld_elongation": "-", "processing": "-", "welding_joint": "Butt Joint", "welding_method": "Hybrid Laser-MIG", "welding_voltage": "-", "welding_current": 130, "welding_speed": 10.67, "preheat_temp": "-", "welding_env": "Pure argon shielding gas", "residual_stress": "-", "fatigue_specimen_type": "-", "fatigue_specimen_thickness": 4, "fatigue_test_type": "Tension-Tension cyclic loading", "fatigue_temp": "-", "fatigue_env": "-", "load_ratio": 0.1, "frequency": "97–104", "fatigue_machine": "High-frequency fatigue testing machine", "fatigue_standard": "-", "fatigue_test_control": "Stress", "stress_concentration": "-", "failure_location": "Weld toe, inclusions, pores"}}, {"id": "WELD2025:5164", "name": "AA5083 and AA7N01 | Butt Joint", "material_family": "Welded joint", "points": [[278.0, 518981.0, 0], [255.0, 294905.0, 0], [256.0, 308386.0, 0], [256.0, 385787.0, 0], [256.0, 730293.0, 0], [238.0, 1314433.0, 0], [256.0, 1263953.0, 0], [237.0, 1626083.0, 0], [238.0, 9750977.0, 0], [256.0, 9843844.0, 1], [220.0, 9806612.0, 1]], "conditions": {"material": "AA5083 and AA7N01", "am_type": "Hybrid Laser-MIG", "load_ratio": "0.1", "test_type": "Tension-Tension cyclic loading", "temperature": "-", "surface_treatment": "-"}, "metadata": {"dataset_id": 5164, "title": "Hybrid laser welding of dissimilar aluminum alloys: welding processing, microstructure, properties and modelling", "doi": "10.1016/j.jmapro.2020.03.048", "authors": "Yan, Shaohua; Qin, Qing H.; Chen, Hui; Zhong, Zheng", "publication": "JOURNAL OF MANUFACTURING PROCESSES", "year_of_publication": 2020, "UT": "WOS:000558390900002", "base_material": "AA5083 and AA7N01", "base_young_modulus": "-", "base_yield_strength": "-", "base_ultimate_strength": "-", "base_elongation": "-", "weld_material": "ER5356 (Al-Mg alloy)", "weld_young_modulus": "-", "weld_yield_strength": "-", "weld_ultimate_strength": "-", "weld_elongation": "-", "processing": "-", "welding_joint": "Butt Joint", "welding_method": "Hybrid Laser-MIG", "welding_voltage": "-", "welding_current": 130, "welding_speed": 10.67, "preheat_temp": "-", "welding_env": "Pure argon shielding gas", "residual_stress": "-", "fatigue_specimen_type": "-", "fatigue_specimen_thickness": 4, "fatigue_test_type": "Tension-Tension cyclic loading", "fatigue_temp": "-", "fatigue_env": "-", "load_ratio": 0.1, "frequency": "97–104", "fatigue_machine": "High-frequency fatigue testing machine", "fatigue_standard": "-", "fatigue_test_control": "Stress", "stress_concentration": "-", "failure_location": "Weld toe, inclusions, pores"}}, {"id": "WELD2025:5165", "name": "Duplex stainless steel 2205 (DSS 2205) | Butt Joint", "material_family": "Welded joint", "points": [[553.0, 104068.0, 0], [514.0, 89533.0, 0], [504.0, 102601.0, 0], [449.0, 205009.0, 0], [364.0, 300587.0, 0], [399.0, 433758.0, 0], [380.0, 783831.0, 0], [355.0, 2838005.0, 0], [325.0, 1530823.0, 0], [308.0, 1412050.0, 0], [305.0, 2177229.0, 0], [324.0, 3103318.0, 0], [313.0, 4621964.0, 0]], "conditions": {"material": "Duplex stainless steel 2205 (DSS 2205)", "am_type": "Laser Beam Welding (LBW)", "load_ratio": "-", "test_type": "Axial (stress-controlled)", "temperature": "-", "surface_treatment": "-"}, "metadata": {"dataset_id": 5165, "title": "Effect of laser beam welding on microstructure, tensile strength and fatigue behaviour of duplex stainless steel 2205", "doi": "10.1016/j.jmapro.2021.10.020", "authors": "Odermatt, A. E.; Ventzke, V.; Dorn, F.; Dinse, R.; Merhof, P.; Kashaev, N.", "publication": "JOURNAL OF MANUFACTURING PROCESSES", "year_of_publication": 2021, "UT": "WOS:000714531400004", "base_material": "Duplex stainless steel 2205 (DSS 2205)", "base_young_modulus": "-", "base_yield_strength": "-", "base_ultimate_strength": 720, "base_elongation": "-", "weld_material": "ER2209 filler wire", "weld_young_modulus": "-", "weld_yield_strength": "-", "weld_ultimate_strength": "-", "weld_elongation": "-", "processing": "-", "welding_joint": "Butt Joint", "welding_method": "Laser Beam Welding (LBW)", "welding_voltage": "-", "welding_current": "-", "welding_speed": 50, "preheat_temp": "-", "welding_env": "Argon shielding gas", "residual_stress": "-", "fatigue_specimen_type": "Flat sheet", "fatigue_specimen_thickness": 4, "fatigue_test_type": "Axial (stress-controlled)", "fatigue_temp": "-", "fatigue_env": "-", "load_ratio": "-", "frequency": "10–20", "fatigue_machine": "Instron servo-hydraulic testing machines (25 kN and 60 kN load cells)", "fatigue_standard": "-", "fatigue_test_control": "Stress", "stress_concentration": "-", "failure_location": "Base metal (BM) , Weld root"}}, {"id": "WELD2025:5166", "name": "Duplex stainless steel 2205 (DSS 2205) | Butt Joint", "material_family": "Welded joint", "points": [[805.0, 34154.0, 0], [754.0, 80988.0, 0], [704.0, 134886.0, 0], [603.0, 357442.0, 0], [551.0, 568699.0, 0], [531.0, 713519.0, 0], [529.0, 856145.0, 0], [529.0, 1151494.0, 0]], "conditions": {"material": "Duplex stainless steel 2205 (DSS 2205)", "am_type": "Laser Beam Welding (LBW)", "load_ratio": "-", "test_type": "Axial (stress-controlled)", "temperature": "-", "surface_treatment": "Laser Surface Remelting (LSR) for half of the specimens"}, "metadata": {"dataset_id": 5166, "title": "Effect of laser beam welding on microstructure, tensile strength and fatigue behaviour of duplex stainless steel 2205", "doi": "10.1016/j.jmapro.2021.10.020", "authors": "Odermatt, A. E.; Ventzke, V.; Dorn, F.; Dinse, R.; Merhof, P.; Kashaev, N.", "publication": "JOURNAL OF MANUFACTURING PROCESSES", "year_of_publication": 2021, "UT": "WOS:000714531400004", "base_material": "Duplex stainless steel 2205 (DSS 2205)", "base_young_modulus": "-", "base_yield_strength": "-", "base_ultimate_strength": 720, "base_elongation": "-", "weld_material": "ER2209 filler wire", "weld_young_modulus": "-", "weld_yield_strength": "-", "weld_ultimate_strength": "-", "weld_elongation": "-", "processing": "Laser Surface Remelting (LSR) for half of the specimens", "welding_joint": "Butt Joint", "welding_method": "Laser Beam Welding (LBW)", "welding_voltage": "-", "welding_current": "-", "welding_speed": 28.3, "preheat_temp": "-", "welding_env": "Argon shielding gas", "residual_stress": "-", "fatigue_specimen_type": "Flat sheet", "fatigue_specimen_thickness": 4, "fatigue_test_type": "Axial (stress-controlled)", "fatigue_temp": "-", "fatigue_env": "-", "load_ratio": "-", "frequency": "10–20", "fatigue_machine": "Instron servo-hydraulic testing machines (25 kN and 60 kN load cells)", "fatigue_standard": "-", "fatigue_test_control": "Stress", "stress_concentration": "-", "failure_location": "Base metal (BM) , Weld root"}}, {"id": "WELD2025:5170", "name": "AA2024-T3 and AA7075-T6 | Butt Joint", "material_family": "Welded joint", "points": [[273.0, 4130.0, 0], [255.0, 10000.0, 0], [214.0, 34254.0, 0], [204.0, 53301.0, 0], [195.0, 99660.0, 0], [180.0, 385843.0, 0], [176.0, 1130253.0, 0], [172.0, 2850679.0, 0]], "conditions": {"material": "AA2024-T3 and AA7075-T6", "am_type": "Friction Stir Welding (FSW)", "load_ratio": "0.1", "test_type": "Axial fatigue", "temperature": "25", "surface_treatment": "-"}, "metadata": {"dataset_id": 5170, "title": "Effect of tool position on the fatigue properties of dissimilar 2024-7075 sheets joined by friction stir welding", "doi": "10.1016/j.jmatprotec.2007.12.036", "authors": "Cavaliere, P.; Panella, F.", "publication": "JOURNAL OF MATERIALS PROCESSING TECHNOLOGY", "year_of_publication": 2008, "UT": "WOS:000257563200030", "base_material": "AA2024-T3 and AA7075-T6", "base_young_modulus": "-", "base_yield_strength": "380, 503", "base_ultimate_strength": "490, 572", "base_elongation": "17, 11", "weld_material": "Dissimilar AA2024-AA7075 joint", "weld_young_modulus": "-", "weld_yield_strength": 325, "weld_ultimate_strength": 424, "weld_elongation": 6, "processing": "-", "welding_joint": "Butt Joint", "welding_method": "Friction Stir Welding (FSW)", "welding_voltage": "-", "welding_current": "-", "welding_speed": 2, "preheat_temp": "-", "welding_env": "-", "residual_stress": "-", "fatigue_specimen_type": "Standard", "fatigue_specimen_thickness": 3, "fatigue_test_type": "Axial fatigue", "fatigue_temp": 25, "fatigue_env": "-", "load_ratio": 0.1, "frequency": 70, "fatigue_machine": "Resonant electro-mechanical testing machine (Testronic™ 50±25kN, RUMUL)", "fatigue_standard": "-", "fatigue_test_control": "Stress control", "stress_concentration": "-", "failure_location": "-"}}, {"id": "WELD2025:5171", "name": "AA2024-T3 and AA7075-T6 | Butt Joint", "material_family": "Welded joint", "points": [[300.0, 6926.0, 0], [266.0, 22164.0, 0], [251.0, 38193.0, 0], [245.0, 61905.0, 0], [216.0, 107404.0, 0], [194.0, 147866.0, 0], [190.0, 187614.0, 0], [175.0, 272738.0, 0], [172.0, 669425.0, 0]], "conditions": {"material": "AA2024-T3 and AA7075-T6", "am_type": "Friction Stir Welding (FSW)", "load_ratio": "0.1", "test_type": "Axial fatigue", "temperature": "25", "surface_treatment": "-"}, "metadata": {"dataset_id": 5171, "title": "Effect of tool position on the fatigue properties of dissimilar 2024-7075 sheets joined by friction stir welding", "doi": "10.1016/j.jmatprotec.2007.12.036", "authors": "Cavaliere, P.; Panella, F.", "publication": "JOURNAL OF MATERIALS PROCESSING TECHNOLOGY", "year_of_publication": 2008, "UT": "WOS:000257563200030", "base_material": "AA2024-T3 and AA7075-T6", "base_young_modulus": "-", "base_yield_strength": "380, 503", "base_ultimate_strength": "490, 572", "base_elongation": "17, 11", "weld_material": "Dissimilar AA2024-AA7075 joint", "weld_young_modulus": "-", "weld_yield_strength": 340, "weld_ultimate_strength": 435, "weld_elongation": 7, "processing": "-", "welding_joint": "Butt Joint", "welding_method": "Friction Stir Welding (FSW)", "welding_voltage": "-", "welding_current": "-", "welding_speed": 2, "preheat_temp": "-", "welding_env": "-", "residual_stress": "-", "fatigue_specimen_type": "Standard", "fatigue_specimen_thickness": 3, "fatigue_test_type": "Axial fatigue", "fatigue_temp": 25, "fatigue_env": "-", "load_ratio": 0.1, "frequency": 70, "fatigue_machine": "Resonant electro-mechanical testing machine (Testronic™ 50±25kN, RUMUL)", "fatigue_standard": "-", "fatigue_test_control": "Stress control", "stress_concentration": "-", "failure_location": "-"}}, {"id": "WELD2025:5172", "name": "AA2024-T3 and AA7075-T6 | Butt Joint", "material_family": "Welded joint", "points": [[346.0, 4215.0, 0], [338.0, 9600.0, 0], [303.0, 32661.0, 0], [300.0, 51169.0, 0], [254.0, 97647.0, 0], [216.0, 380629.0, 0], [214.0, 1161429.0, 0], [210.0, 2774160.0, 0]], "conditions": {"material": "AA2024-T3 and AA7075-T6", "am_type": "Friction Stir Welding (FSW)", "load_ratio": "0.1", "test_type": "Axial fatigue", "temperature": "25", "surface_treatment": "-"}, "metadata": {"dataset_id": 5172, "title": "Effect of tool position on the fatigue properties of dissimilar 2024-7075 sheets joined by friction stir welding", "doi": "10.1016/j.jmatprotec.2007.12.036", "authors": "Cavaliere, P.; Panella, F.", "publication": "JOURNAL OF MATERIALS PROCESSING TECHNOLOGY", "year_of_publication": 2008, "UT": "WOS:000257563200030", "base_material": "AA2024-T3 and AA7075-T6", "base_young_modulus": "-", "base_yield_strength": "380, 503", "base_ultimate_strength": "490, 572", "base_elongation": "17, 11", "weld_material": "Dissimilar AA2024-AA7075 joint", "weld_young_modulus": "-", "weld_yield_strength": 395, "weld_ultimate_strength": 460, "weld_elongation": 4.5, "processing": "-", "welding_joint": "Butt Joint", "welding_method": "Friction Stir Welding (FSW)", "welding_voltage": "-", "welding_current": "-", "welding_speed": 2, "preheat_temp": "-", "welding_env": "-", "residual_stress": "-", "fatigue_specimen_type": "Standard", "fatigue_specimen_thickness": 3, "fatigue_test_type": "Axial fatigue", "fatigue_temp": 25, "fatigue_env": "-", "load_ratio": 0.1, "frequency": 70, "fatigue_machine": "Resonant electro-mechanical testing machine (Testronic™ 50±25kN, RUMUL)", "fatigue_standard": "-", "fatigue_test_control": "Stress control", "stress_concentration": "-", "failure_location": "-"}}, {"id": "WELD2025:5173", "name": "AA2024-T3 and AA7075-T6 | Butt Joint", "material_family": "Welded joint", "points": [[207.0, 3858.0, 0], [197.0, 10068.0, 0], [165.0, 34254.0, 0], [160.0, 52940.0, 0], [155.0, 89993.0, 0], [138.0, 391128.0, 0], [135.0, 1107422.0, 0], [132.0, 2755353.0, 0]], "conditions": {"material": "AA2024-T3 and AA7075-T6", "am_type": "Friction Stir Welding (FSW)", "load_ratio": "0.1", "test_type": "Axial fatigue", "temperature": "25", "surface_treatment": "-"}, "metadata": {"dataset_id": 5173, "title": "Effect of tool position on the fatigue properties of dissimilar 2024-7075 sheets joined by friction stir welding", "doi": "10.1016/j.jmatprotec.2007.12.036", "authors": "Cavaliere, P.; Panella, F.", "publication": "JOURNAL OF MATERIALS PROCESSING TECHNOLOGY", "year_of_publication": 2008, "UT": "WOS:000257563200030", "base_material": "AA2024-T3 and AA7075-T6", "base_young_modulus": "-", "base_yield_strength": "380, 503", "base_ultimate_strength": "490, 572", "base_elongation": "17, 11", "weld_material": "Dissimilar AA2024-AA7075 joint", "weld_young_modulus": "-", "weld_yield_strength": 285, "weld_ultimate_strength": 390, "weld_elongation": 2.5, "processing": "-", "welding_joint": "Butt Joint", "welding_method": "Friction Stir Welding (FSW)", "welding_voltage": "-", "welding_current": "-", "welding_speed": 2, "preheat_temp": "-", "welding_env": "-", "residual_stress": "-", "fatigue_specimen_type": "Standard", "fatigue_specimen_thickness": 3, "fatigue_test_type": "Axial fatigue", "fatigue_temp": 25, "fatigue_env": "-", "load_ratio": 0.1, "frequency": 70, "fatigue_machine": "Resonant electro-mechanical testing machine (Testronic™ 50±25kN, RUMUL)", "fatigue_standard": "-", "fatigue_test_control": "Stress control", "stress_concentration": "-", "failure_location": "-"}}, {"id": "WELD2025:5176", "name": "DH36 steel | Non-load-carrying transverse cruciform joint", "material_family": "Welded joint", "points": [[220.0, 118841.0, 0], [220.0, 144487.0, 0], [201.0, 357307.0, 0], [201.0, 361992.0, 0], [179.0, 400448.0, 0], [180.0, 590015.0, 0], [180.0, 685372.0, 0], [160.0, 588096.0, 0], [160.0, 825180.0, 0], [160.0, 1039856.0, 0], [140.0, 1459061.0, 0], [141.0, 1497576.0, 0], [141.0, 1722699.0, 0], [131.0, 2007647.0, 1]], "conditions": {"material": "DH36 steel", "am_type": "Underwater wet welding", "load_ratio": "0.1", "test_type": "Constant amplitude tensile load", "temperature": "25", "surface_treatment": "-"}, "metadata": {"dataset_id": 5176, "title": "Enhancement of the fatigue strength of underwater wet welds by grinding and ultrasonic impact treatment", "doi": "10.1016/j.jmatprotec.2015.04.013", "authors": "Gao, Wenbin; Wang, Dongpo; Cheng, Fangjie; Deng, Caiyan; Liu, Yang; Xu, Wei", "publication": "JOURNAL OF MATERIALS PROCESSING TECHNOLOGY", "year_of_publication": 2015, "UT": "WOS:000356106600033", "base_material": "DH36 steel", "base_young_modulus": "-", "base_yield_strength": 375, "base_ultimate_strength": 510, "base_elongation": 30, "weld_material": "E7014 underwater electrode", "weld_young_modulus": "-", "weld_yield_strength": 476, "weld_ultimate_strength": 523, "weld_elongation": 8.0, "processing": "-", "welding_joint": "Non-load-carrying transverse cruciform joint", "welding_method": "Underwater wet welding", "welding_voltage": "24–26", "welding_current": 153, "welding_speed": 5, "preheat_temp": "-", "welding_env": "Water (20°C, 2m depth)", "residual_stress": "Compressive residual stress (-106 MPa)", "fatigue_specimen_type": "Non-load-carrying cruciform specimens", "fatigue_specimen_thickness": 12.7, "fatigue_test_type": "Constant amplitude tensile load", "fatigue_temp": 25, "fatigue_env": "-", "load_ratio": 0.1, "frequency": "-", "fatigue_machine": "Cimach GPS 300 (300 kN HF fatigue testing machine)", "fatigue_standard": "IIW statistical method (Hobbacher, 2008)", "fatigue_test_control": "Stress", "stress_concentration": "3.66", "failure_location": "Weld metal near fusion line"}}, {"id": "WELD2025:5177", "name": "DH36 steel | Non-load-carrying transverse cruciform joint", "material_family": "Welded joint", "points": [[250.0, 129342.0, 0], [231.0, 228699.0, 0], [210.0, 554611.0, 0], [190.0, 760656.0, 0], [190.0, 811852.0, 0], [191.0, 977460.0, 0], [171.0, 836000.0, 0], [171.0, 936939.0, 0], [171.0, 1301873.0, 0], [160.0, 1838645.0, 0], [161.0, 2863255.0, 1]], "conditions": {"material": "DH36 steel", "am_type": "Underwater wet welding", "load_ratio": "0.1", "test_type": "Constant amplitude tensile load", "temperature": "25", "surface_treatment": "Burr grinding"}, "metadata": {"dataset_id": 5177, "title": "Enhancement of the fatigue strength of underwater wet welds by grinding and ultrasonic impact treatment", "doi": "10.1016/j.jmatprotec.2015.04.013", "authors": "Gao, Wenbin; Wang, Dongpo; Cheng, Fangjie; Deng, Caiyan; Liu, Yang; Xu, Wei", "publication": "JOURNAL OF MATERIALS PROCESSING TECHNOLOGY", "year_of_publication": 2015, "UT": "WOS:000356106600033", "base_material": "DH36 steel", "base_young_modulus": "-", "base_yield_strength": 375, "base_ultimate_strength": 510, "base_elongation": 30, "weld_material": "E7014 underwater electrode", "weld_young_modulus": "-", "weld_yield_strength": 476, "weld_ultimate_strength": 523, "weld_elongation": 8.0, "processing": "Burr grinding", "welding_joint": "Non-load-carrying transverse cruciform joint", "welding_method": "Underwater wet welding", "welding_voltage": "24–26", "welding_current": 153, "welding_speed": 5, "preheat_temp": "-", "welding_env": "Water (20°C, 2m depth)", "residual_stress": "-", "fatigue_specimen_type": "Non-load-carrying cruciform specimens", "fatigue_specimen_thickness": 12.7, "fatigue_test_type": "Constant amplitude tensile load", "fatigue_temp": 25, "fatigue_env": "-", "load_ratio": 0.1, "frequency": "-", "fatigue_machine": "Cimach GPS 300 (300 kN HF fatigue testing machine)", "fatigue_standard": "IIW statistical method (Hobbacher, 2008)", "fatigue_test_control": "Stress", "stress_concentration": "2.40", "failure_location": "Weld metal near fusion line"}}, {"id": "WELD2025:5178", "name": "DH36 steel | Non-load-carrying transverse cruciform joint", "material_family": "Welded joint", "points": [[261.0, 106730.0, 0], [252.0, 288197.0, 0], [210.0, 482135.0, 0], [231.0, 571108.0, 0], [191.0, 1043248.0, 0], [191.0, 1180690.0, 0], [212.0, 1394028.0, 0], [190.0, 1196172.0, 0], [170.0, 2579873.0, 1]], "conditions": {"material": "DH36 steel", "am_type": "Underwater wet welding", "load_ratio": "0.1", "test_type": "Constant amplitude tensile load", "temperature": "25", "surface_treatment": "Ultrasonic Impact Treatment (UIT)"}, "metadata": {"dataset_id": 5178, "title": "Enhancement of the fatigue strength of underwater wet welds by grinding and ultrasonic impact treatment", "doi": "10.1016/j.jmatprotec.2015.04.013", "authors": "Gao, Wenbin; Wang, Dongpo; Cheng, Fangjie; Deng, Caiyan; Liu, Yang; Xu, Wei", "publication": "JOURNAL OF MATERIALS PROCESSING TECHNOLOGY", "year_of_publication": 2015, "UT": "WOS:000356106600033", "base_material": "DH36 steel", "base_young_modulus": "-", "base_yield_strength": 375, "base_ultimate_strength": 510, "base_elongation": 30, "weld_material": "E7014 underwater electrode", "weld_young_modulus": "-", "weld_yield_strength": 476, "weld_ultimate_strength": 523, "weld_elongation": 8.0, "processing": "Ultrasonic Impact Treatment (UIT)", "welding_joint": "Non-load-carrying transverse cruciform joint", "welding_method": "Underwater wet welding", "welding_voltage": "24–26", "welding_current": 153, "welding_speed": 5, "preheat_temp": "-", "welding_env": "Water (20°C, 2m depth)", "residual_stress": "Compressive residual stress (-320 MPa)", "fatigue_specimen_type": "Non-load-carrying cruciform specimens", "fatigue_specimen_thickness": 12.7, "fatigue_test_type": "Constant amplitude tensile load", "fatigue_temp": 25, "fatigue_env": "-", "load_ratio": 0.1, "frequency": "-", "fatigue_machine": "Cimach GPS 300 (300 kN HF fatigue testing machine)", "fatigue_standard": "IIW statistical method (Hobbacher, 2008)", "fatigue_test_control": "Stress", "stress_concentration": "2.62", "failure_location": "Weld metal near fusion line"}}, {"id": "WELD2025:5179", "name": "DH36 steel | Non-load-carrying transverse cruciform joint", "material_family": "Welded joint", "points": [[290.0, 244888.0, 0], [270.0, 629726.0, 0], [250.0, 719686.0, 0], [252.0, 819823.0, 0], [263.0, 1200074.0, 0], [211.0, 1211857.0, 0], [211.0, 1567440.0, 0], [230.0, 1705949.0, 0], [232.0, 2001119.0, 1], [210.0, 2020767.0, 1]], "conditions": {"material": "DH36 steel", "am_type": "Underwater wet welding", "load_ratio": "0.1", "test_type": "Constant amplitude tensile load", "temperature": "25", "surface_treatment": "Burr grinding + Ultrasonic Impact Treatment"}, "metadata": {"dataset_id": 5179, "title": "Enhancement of the fatigue strength of underwater wet welds by grinding and ultrasonic impact treatment", "doi": "10.1016/j.jmatprotec.2015.04.013", "authors": "Gao, Wenbin; Wang, Dongpo; Cheng, Fangjie; Deng, Caiyan; Liu, Yang; Xu, Wei", "publication": "JOURNAL OF MATERIALS PROCESSING TECHNOLOGY", "year_of_publication": 2015, "UT": "WOS:000356106600033", "base_material": "DH36 steel", "base_young_modulus": "-", "base_yield_strength": 375, "base_ultimate_strength": 510, "base_elongation": 30, "weld_material": "E7014 underwater electrode", "weld_young_modulus": "-", "weld_yield_strength": 476, "weld_ultimate_strength": 523, "weld_elongation": 8.0, "processing": "Burr grinding + Ultrasonic Impact Treatment", "welding_joint": "Non-load-carrying transverse cruciform joint", "welding_method": "Underwater wet welding", "welding_voltage": "24–26", "welding_current": 153, "welding_speed": 5, "preheat_temp": "-", "welding_env": "Water (20°C, 2m depth)", "residual_stress": "Compressive residual stress (-320 MPa)", "fatigue_specimen_type": "Non-load-carrying cruciform specimens", "fatigue_specimen_thickness": 12.7, "fatigue_test_type": "Constant amplitude tensile load", "fatigue_temp": 25, "fatigue_env": "-", "load_ratio": 0.1, "frequency": "-", "fatigue_machine": "Cimach GPS 300 (300 kN HF fatigue testing machine)", "fatigue_standard": "IIW statistical method (Hobbacher, 2008)", "fatigue_test_control": "Stress", "stress_concentration": "2.41", "failure_location": "Weld metal near fusion line"}}, {"id": "WELD2025:5180", "name": "AA6082-T6 aluminum alloy | Butt Joint", "material_family": "Welded joint", "points": [[70648.0, 170.0, 0], [3046667.0, 160.0, 0], [926738.0, 140.0, 0], [500548.0, 140.0, 0], [2029840.0, 130.0, 0], [4399091.0, 129.0, 0], [10000000.0, 120.0, 1], [10000000.0, 120.0, 1]], "conditions": {"material": "AA6082-T6 aluminum alloy", "am_type": "Laser-arc hybrid welding (MIG + fiber laser)", "load_ratio": "0.1", "test_type": "Axial (tensile fatigue)", "temperature": "26", "surface_treatment": "-"}, "metadata": {"dataset_id": 5180, "title": "Effect of microstructural characteristics on high cycle fatigue properties of laser-arc hybrid welded AA6082 aluminum alloy", "doi": "10.1016/j.jmatprotec.2016.01.019", "authors": "Zhang, Chen; Gao, Ming; Zeng, Xiaoyan", "publication": "JOURNAL OF MATERIALS PROCESSING TECHNOLOGY", "year_of_publication": 2016, "UT": "WOS:000372382900049", "base_material": "AA6082-T6 aluminum alloy", "base_young_modulus": "-", "base_yield_strength": "-", "base_ultimate_strength": "-", "base_elongation": "-", "weld_material": "ER5087 filler wire", "weld_young_modulus": "-", "weld_yield_strength": "-", "weld_ultimate_strength": "-", "weld_elongation": "-", "processing": "-", "welding_joint": "Butt Joint", "welding_method": "Laser-arc hybrid welding (MIG + fiber laser)", "welding_voltage": "19.4–22.6", "welding_current": "180–300", "welding_speed": "23.3–33.3", "preheat_temp": "-", "welding_env": "-", "residual_stress": "-", "fatigue_specimen_type": "Flat", "fatigue_specimen_thickness": 8, "fatigue_test_type": "Axial (tensile fatigue)", "fatigue_temp": 26, "fatigue_env": "50% relative humidity", "load_ratio": 0.1, "frequency": 20, "fatigue_machine": "Electro-hydraulic servo fatigue testing machine", "fatigue_standard": "ISO 12107:2003", "fatigue_test_control": "Stress", "stress_concentration": "-", "failure_location": "Weld metal zone (WMZ)"}}, {"id": "WELD2025:5181", "name": "AA6082-T6 aluminum alloy | Butt Joint", "material_family": "Welded joint", "points": [[201954.0, 170.0, 0], [378601.0, 160.0, 0], [344620.0, 150.0, 0], [761471.0, 150.0, 0], [1311513.0, 129.0, 0], [1011187.0, 129.0, 0], [2656513.0, 120.0, 0]], "conditions": {"material": "AA6082-T6 aluminum alloy", "am_type": "Laser-arc hybrid welding (MIG + fiber laser)", "load_ratio": "0.1", "test_type": "Axial (tensile fatigue)", "temperature": "26", "surface_treatment": "-"}, "metadata": {"dataset_id": 5181, "title": "Effect of microstructural characteristics on high cycle fatigue properties of laser-arc hybrid welded AA6082 aluminum alloy", "doi": "10.1016/j.jmatprotec.2016.01.019", "authors": "Zhang, Chen; Gao, Ming; Zeng, Xiaoyan", "publication": "JOURNAL OF MATERIALS PROCESSING TECHNOLOGY", "year_of_publication": 2016, "UT": "WOS:000372382900049", "base_material": "AA6082-T6 aluminum alloy", "base_young_modulus": "-", "base_yield_strength": "-", "base_ultimate_strength": "-", "base_elongation": "-", "weld_material": "ER5087 filler wire", "weld_young_modulus": "-", "weld_yield_strength": "-", "weld_ultimate_strength": "-", "weld_elongation": "-", "processing": "-", "welding_joint": "Butt Joint", "welding_method": "Laser-arc hybrid welding (MIG + fiber laser)", "welding_voltage": "19.4–22.6", "welding_current": "180–300", "welding_speed": "23.3–33.3", "preheat_temp": "-", "welding_env": "-", "residual_stress": "-", "fatigue_specimen_type": "Flat", "fatigue_specimen_thickness": 8, "fatigue_test_type": "Axial (tensile fatigue)", "fatigue_temp": 26, "fatigue_env": "50% relative humidity", "load_ratio": 0.1, "frequency": 20, "fatigue_machine": "Electro-hydraulic servo fatigue testing machine", "fatigue_standard": "ISO 12107:2003", "fatigue_test_control": "Stress", "stress_concentration": "-", "failure_location": "heat-affected zone (HAZ)"}}, {"id": "WELD2025:5182", "name": "Al-6.2Mg aluminum alloy | Butt Joint", "material_family": "Welded joint", "points": [[361.0, 54164.0, 0], [325.0, 212967.0, 0], [286.0, 488829.0, 0], [265.0, 3789236.0, 0], [253.0, 6572937.0, 0], [240.0, 10159949.0, 0]], "conditions": {"material": "Al-6.2Mg aluminum alloy", "am_type": "TIG", "load_ratio": "0.1", "test_type": "Tension-tension cyclic loading", "temperature": "22", "surface_treatment": "Polishing, acid and alkaline cleaning before welding"}, "metadata": {"dataset_id": 5182, "title": "Microstructure and fatigue behavior of variable polarity plasma arc welded Al-6.2Mg alloys", "doi": "10.1016/j.jmatprotec.2019.01.022", "authors": "Cai, Detao; Han, Shanguo; Yan, Dejun; Luo, Ziyi; Wang, Haiyan; Zhang, Yupeng", "publication": "JOURNAL OF MATERIALS PROCESSING TECHNOLOGY", "year_of_publication": 2019, "UT": "WOS:000464299300014", "base_material": "Al-6.2Mg aluminum alloy", "base_young_modulus": "-", "base_yield_strength": "-", "base_ultimate_strength": "-", "base_elongation": "-", "weld_material": "ESAB OK 18.22 filler wire", "weld_young_modulus": "-", "weld_yield_strength": "-", "weld_ultimate_strength": "-", "weld_elongation": "-", "processing": "Polishing, acid and alkaline cleaning before welding", "welding_joint": "Butt Joint", "welding_method": "TIG", "welding_voltage": "-", "welding_current": "126–133", "welding_speed": "2.17–2.67", "preheat_temp": "-", "welding_env": "-", "residual_stress": "-", "fatigue_specimen_type": "Flat", "fatigue_specimen_thickness": 5, "fatigue_test_type": "Tension-tension cyclic loading", "fatigue_temp": 22, "fatigue_env": "Air, 40% relative humidity", "load_ratio": 0.1, "frequency": 30, "fatigue_machine": "Instron 8801", "fatigue_standard": "GB/T 3075-2008", "fatigue_test_control": "Stress-controlled", "stress_concentration": "-", "failure_location": "Weld toe"}}, {"id": "WELD2025:5183", "name": "Al-6.2Mg aluminum alloy | Butt Joint", "material_family": "Welded joint", "points": [[360.0, 134226.0, 0], [342.0, 247663.0, 0], [317.0, 663992.0, 0], [325.0, 767593.0, 0], [306.0, 1226130.0, 0], [296.0, 5400433.0, 0], [286.0, 11354034.0, 0]], "conditions": {"material": "Al-6.2Mg aluminum alloy", "am_type": "Variable Polarity Plasma Arc (VPPA)", "load_ratio": "0.1", "test_type": "Tension-tension cyclic loading", "temperature": "22", "surface_treatment": "Polishing, acid and alkaline cleaning before welding"}, "metadata": {"dataset_id": 5183, "title": "Microstructure and fatigue behavior of variable polarity plasma arc welded Al-6.2Mg alloys", "doi": "10.1016/j.jmatprotec.2019.01.022", "authors": "Cai, Detao; Han, Shanguo; Yan, Dejun; Luo, Ziyi; Wang, Haiyan; Zhang, Yupeng", "publication": "JOURNAL OF MATERIALS PROCESSING TECHNOLOGY", "year_of_publication": 2019, "UT": "WOS:000464299300014", "base_material": "Al-6.2Mg aluminum alloy", "base_young_modulus": "-", "base_yield_strength": "-", "base_ultimate_strength": "-", "base_elongation": "-", "weld_material": "ESAB OK 18.22 filler wire", "weld_young_modulus": "-", "weld_yield_strength": "-",
