Repository: yunyunfanfan/S-PA-CBB

# S-PA-CBB

Official research code, processed curve records, evaluation outputs, and manuscript source for:

> **From Physics to Selective Generation: Conditional Brownian Bridges for Sparse S–N Curve Reconstruction and Fatigue Decision-Making**

S-PA-CBB reconstructs a complete probabilistic stress–life (S–N) curve from only two to four observed fatigue tests. The method first fits an interpretable Basquin state, diagnoses whether that state is sufficient, and applies a ControlNet-style conditional Brownian-bridge residual only to curves that benefit from correction.

File: external_data/weld2025_disjoint_curves.json (part 201 of 223)
 "weld_ultimate_strength": "-", "weld_elongation": "-", "processing": "Polishing, acid and alkaline cleaning before welding", "welding_joint": "Butt Joint", "welding_method": "Variable Polarity Plasma Arc (VPPA)", "welding_voltage": "-", "welding_current": "125–155", "welding_speed": 3, "preheat_temp": "-", "welding_env": "-", "residual_stress": "-", "fatigue_specimen_type": "Flat", "fatigue_specimen_thickness": 5, "fatigue_test_type": "Tension-tension cyclic loading", "fatigue_temp": 22, "fatigue_env": "Air, 40% relative humidity", "load_ratio": 0.1, "frequency": 30, "fatigue_machine": "Instron 8801", "fatigue_standard": "GB/T 3075-2008", "fatigue_test_control": "Stress-controlled", "stress_concentration": "-", "failure_location": "Weld toe"}}, {"id": "WELD2025:5196", "name": "A516 Gr.70 normalized steel | Fillet Joint", "material_family": "Welded joint", "points": [[327.0, 22951.0, 0], [327.0, 21898.0, 0], [307.0, 27808.0, 0], [307.0, 29978.0, 0], [309.0, 31909.0, 0], [289.0, 40650.0, 0], [289.0, 43006.0, 0], [289.0, 50130.0, 0], [271.0, 49103.0, 0], [273.0, 55469.0, 0], [272.0, 57955.0, 0], [240.0, 80175.0, 0], [239.0, 91724.0, 0], [240.0, 95226.0, 0]], "conditions": {"material": "A516 Gr.70 normalized steel", "am_type": "SMAW (Shielded Metal Arc Welding)", "load_ratio": "0.1", "test_type": "Axial", "temperature": "25", "surface_treatment": "-"}, "metadata": {"dataset_id": 5196, "title": "Effects of TIG dressing, PWHT and temper bead techniques on microstructure and fatigue strength of fillet welded steel patch repairs: an experimental investigation", "doi": "10.1016/j.jmrt.2022.12.146", "authors": "Barzegar-Mohammadi, Sajjad; Haghpanahi, Mohammad; Zeinoddini, Mostafa; Miresmaeili, Reza", "publication": "JOURNAL OF MATERIALS RESEARCH AND TECHNOLOGY-JMR&T", "year_of_publication": 2023, "UT": "WOS:000974999900001", "base_material": "A516 Gr.70 normalized steel", "base_young_modulus": "-", "base_yield_strength": 427, "base_ultimate_strength": 563, "base_elongation": 30, "weld_material": "AWS E7018", "weld_young_modulus": "-", "weld_yield_strength": 463, "weld_ultimate_strength": 549, "weld_elongation": 31, "processing": "-", "welding_joint": "Fillet Joint", "welding_method": "SMAW (Shielded Metal Arc Welding)", "welding_voltage": "22–24", "welding_current": "93–122", "welding_speed": "1.79–4.16", "preheat_temp": 100, "welding_env": "-", "residual_stress": "-", "fatigue_specimen_type": "Flat", "fatigue_specimen_thickness": 8, "fatigue_test_type": "Axial", "fatigue_temp": 25, "fatigue_env": "-", "load_ratio": 0.1, "frequency": 10, "fatigue_machine": "Zwick/Roell Amsler HB250 servo-hydraulic machine", "fatigue_standard": "-", "fatigue_test_control": "Displacement-controlled", "stress_concentration": "-", "failure_location": "Weld toe"}}, {"id": "WELD2025:5197", "name": "A516 Gr.70 normalized steel | Fillet Joint", "material_family": "Welded joint", "points": [[328.0, 64845.0, 0], [328.0, 66694.0, 0], [327.0, 70562.0, 0], [308.0, 97500.0, 0], [308.0, 100281.0, 0], [307.0, 105107.0, 0], [289.0, 150791.0, 0], [289.0, 159526.0, 0], [288.0, 216096.0, 0], [271.0, 206419.0, 0], [271.0, 209667.0, 0], [272.0, 253745.0, 0], [240.0, 372529.0, 0], [240.0, 395340.0, 0], [239.0, 457990.0, 0]], "conditions": {"material": "A516 Gr.70 normalized steel", "am_type": "SMAW (Shielded Metal Arc Welding)", "load_ratio": "0.1", "test_type": "Axial", "temperature": "25", "surface_treatment": "TIG dressing"}, "metadata": {"dataset_id": 5197, "title": "Effects of TIG dressing, PWHT and temper bead techniques on microstructure and fatigue strength of fillet welded steel patch repairs: an experimental investigation", "doi": "10.1016/j.jmrt.2022.12.146", "authors": "Barzegar-Mohammadi, Sajjad; Haghpanahi, Mohammad; Zeinoddini, Mostafa; Miresmaeili, Reza", "publication": "JOURNAL OF MATERIALS RESEARCH AND TECHNOLOGY-JMR&T", "year_of_publication": 2023, "UT": "WOS:000974999900001", "base_material": "A516 Gr.70 normalized steel", "base_young_modulus": "-", "base_yield_strength": 427, "base_ultimate_strength": 563, "base_elongation": 30, "weld_material": "AWS E7018", "weld_young_modulus": "-", "weld_yield_strength": 463, "weld_ultimate_strength": 549, "weld_elongation": 31, "processing": "TIG dressing", "welding_joint": "Fillet Joint", "welding_method": "SMAW (Shielded Metal Arc Welding)", "welding_voltage": "22–24", "welding_current": "93–122", "welding_speed": "1.79–4.16", "preheat_temp": 100, "welding_env": "-", "residual_stress": "-", "fatigue_specimen_type": "Flat", "fatigue_specimen_thickness": 8, "fatigue_test_type": "Axial", "fatigue_temp": 25, "fatigue_env": "-", "load_ratio": 0.1, "frequency": 10, "fatigue_machine": "Zwick/Roell Amsler HB250 servo-hydraulic machine", "fatigue_standard": "-", "fatigue_test_control": "Displacement-controlled", "stress_concentration": "-", "failure_location": "Weld toe"}}, {"id": "WELD2025:5198", "name": "A516 Gr.70 normalized steel | Fillet Joint", "material_family": "Welded joint", "points": [[327.0, 25606.0, 0], [327.0, 27518.0, 0], [327.0, 28481.0, 0], [307.0, 28514.0, 0], [306.0, 29238.0, 0], [307.0, 31418.0, 0], [289.0, 34226.0, 0], [289.0, 35758.0, 0], [271.0, 38833.0, 0], [271.0, 42387.0, 0], [240.0, 54738.0, 0], [240.0, 62423.0, 0], [239.0, 65019.0, 0]], "conditions": {"material": "A516 Gr.70 normalized steel", "am_type": "SMAW (Shielded Metal Arc Welding)", "load_ratio": "0.1", "test_type": "Axial", "temperature": "25", "surface_treatment": "PWHT (Post-Weld Heat Treatment)"}, "metadata": {"dataset_id": 5198, "title": "Effects of TIG dressing, PWHT and temper bead techniques on microstructure and fatigue strength of fillet welded steel patch repairs: an experimental investigation", "doi": "10.1016/j.jmrt.2022.12.146", "authors": "Barzegar-Mohammadi, Sajjad; Haghpanahi, Mohammad; Zeinoddini, Mostafa; Miresmaeili, Reza", "publication": "JOURNAL OF MATERIALS RESEARCH AND TECHNOLOGY-JMR&T", "year_of_publication": 2023, "UT": "WOS:000974999900001", "base_material": "A516 Gr.70 normalized steel", "base_young_modulus": "-", "base_yield_strength": 427, "base_ultimate_strength": 563, "base_elongation": 30, "weld_material": "AWS E7018", "weld_young_modulus": "-", "weld_yield_strength": 463, "weld_ultimate_strength": 549, "weld_elongation": 31, "processing": "PWHT (Post-Weld Heat Treatment)", "welding_joint": "Fillet Joint", "welding_method": "SMAW (Shielded Metal Arc Welding)", "welding_voltage": "22–24", "welding_current": "93–122", "welding_speed": "1.79–4.16", "preheat_temp": 100, "welding_env": "-", "residual_stress": "-", "fatigue_specimen_type": "Flat", "fatigue_specimen_thickness": 8, "fatigue_test_type": "Axial", "fatigue_temp": 25, "fatigue_env": "-", "load_ratio": 0.1, "frequency": 10, "fatigue_machine": "Zwick/Roell Amsler HB250 servo-hydraulic machine", "fatigue_standard": "-", "fatigue_test_control": "Displacement-controlled", "stress_concentration": "-", "failure_location": "Weld toe"}}, {"id": "WELD2025:5199", "name": "A516 Gr.70 normalized steel | Fillet Joint", "material_family": "Welded joint", "points": [[328.0, 16890.0, 0], [328.0, 19936.0, 0], [327.0, 21290.0, 0], [308.0, 24081.0, 0], [307.0, 25636.0, 0], [307.0, 27463.0, 0], [288.0, 29271.0, 0], [290.0, 32148.0, 0], [289.0, 39031.0, 0], [271.0, 39444.0, 0], [272.0, 45979.0, 0], [239.0, 60126.0, 0], [240.0, 74376.0, 0], [240.0, 76981.0, 0]], "conditions": {"material": "A516 Gr.70 normalized steel", "am_type": "SMAW (Shielded Metal Arc Welding)", "load_ratio": "0.1", "test_type": "Axial", "temperature": "25", "surface_treatment": "Temper Bead technique"}, "metadata": {"dataset_id": 5199, "title": "Effects of TIG dressing, PWHT and temper bead techniques on microstructure and fatigue strength of fillet welded steel patch repairs: an experimental investigation", "doi": "10.1016/j.jmrt.2022.12.146", "authors": "Barzegar-Mohammadi, Sajjad; Haghpanahi, Mohammad; Zeinoddini, Mostafa; Miresmaeili, Reza", "publication": "JOURNAL OF MATERIALS RESEARCH AND TECHNOLOGY-JMR&T", "year_of_publication": 2023, "UT": "WOS:000974999900001", "base_material": "A516 Gr.70 normalized steel", "base_young_modulus": "-", "base_yield_strength": 427, "base_ultimate_strength": 563, "base_elongation": 30, "weld_material": "AWS E7018", "weld_young_modulus": "-", "weld_yield_strength": 463, "weld_ultimate_strength": 549, "weld_elongation": 31, "processing": "Temper Bead technique", "welding_joint": "Fillet Joint", "welding_method": "SMAW (Shielded Metal Arc Welding)", "welding_voltage": "22–24", "welding_current": "93–122", "welding_speed": "1.79–4.16", "preheat_temp": 100, "welding_env": "-", "residual_stress": "-", "fatigue_specimen_type": "Flat", "fatigue_specimen_thickness": 8, "fatigue_test_type": "Axial", "fatigue_temp": 25, "fatigue_env": "-", "load_ratio": 0.1, "frequency": 10, "fatigue_machine": "Zwick/Roell Amsler HB250 servo-hydraulic machine", "fatigue_standard": "-", "fatigue_test_control": "Displacement-controlled", "stress_concentration": "-", "failure_location": "Weld toe"}}, {"id": "WELD2025:5200", "name": "Invar alloy and SUS 304L | Overlap joint specimen", "material_family": "Welded joint", "points": [[286.0, 7318.0, 0], [253.0, 11322.0, 0], [250.0, 15019.0, 0], [250.0, 15410.0, 0], [143.0, 28000.0, 0], [142.0, 32112.0, 0], [106.0, 43654.0, 0], [106.0, 48796.0, 0], [105.0, 62020.0, 0], [72.0, 127143.0, 0], [71.0, 131572.0, 0], [72.0, 214403.0, 0], [53.0, 331429.0, 0], [54.0, 455066.0, 0], [35.0, 2051183.0, 1]], "conditions": {"material": "Invar alloy and SUS 304L", "am_type": "-", "load_ratio": "0.1", "test_type": "Axial", "temperature": "25", "surface_treatment": "-"}, "metadata": {"dataset_id": 5200, "title": "Investigation of fatigue performance for new membrane-type LNG CCS at cryogenic temperature", "doi": "10.1016/j.marstruc.2018.08.005", "authors": "Oh, Dong-Jin; Kim, Nam-Kyu; Song, Sang-Woo; Kim, Yang-Do; Kim, Myung-Hyun", "publication": "MARINE STRUCTURES", "year_of_publication": 2018, "UT": "WOS:000446151500006", "base_material": "Invar alloy and SUS 304L", "base_young_modulus": 148, "base_yield_strength": "-", "base_ultimate_strength": "-", "base_elongation": "-", "weld_material": "Invar alloy and SUS 304L", "weld_young_modulus": "-", "weld_yield_strength": "-", "weld_ultimate_strength": "-", "weld_elongation": "-", "processing": "-", "welding_joint": "Overlap joint specimen", "welding_method": "-", "welding_voltage": "-", "welding_current": "-", "welding_speed": "-", "preheat_temp": "-", "welding_env": "-", "residual_stress": "-", "fatigue_specimen_type": "Overlap joint specimen", "fatigue_specimen_thickness": "1.0, 0.7", "fatigue_test_type": "Axial", "fatigue_temp": 25, "fatigue_env": "-", "load_ratio": 0.1, "frequency": "5–10", "fatigue_machine": "Servo hydraulic fatigue test machine (IST-8800, Instron)", "fatigue_standard": "-", "fatigue_test_control": "Load control", "stress_concentration": "-", "failure_location": "-"}}, {"id": "WELD2025:5201", "name": "Invar alloy and SUS 304L | Overlap joint specimen", "material_family": "Welded joint", "points": [[242.0, 5017.0, 0], [144.0, 41524.0, 0], [70.0, 165797.0, 0], [108.0, 161900.0, 0], [108.0, 188891.0, 0]], "conditions": {"material": "Invar alloy and SUS 304L", "am_type": "-", "load_ratio": "0.1", "test_type": "Axial", "temperature": "-110", "surface_treatment": "-"}, "metadata": {"dataset_id": 5201, "title": "Investigation of fatigue performance for new membrane-type LNG CCS at cryogenic temperature", "doi": "10.1016/j.marstruc.2018.08.005", "authors": "Oh, Dong-Jin; Kim, Nam-Kyu; Song, Sang-Woo; Kim, Yang-Do; Kim, Myung-Hyun", "publication": "MARINE STRUCTURES", "year_of_publication": 2018, "UT": "WOS:000446151500006", "base_material": "Invar alloy and SUS 304L", "base_young_modulus": 148, "base_yield_strength": "-", "base_ultimate_strength": "-", "base_elongation": "-", "weld_material": "Invar alloy and SUS 304L", "weld_young_modulus": "-", "weld_yield_strength": "-", "weld_ultimate_strength": "-", "weld_elongation": "-", "processing": "-", "welding_joint": "Overlap joint specimen", "welding_method": "-", "welding_voltage": "-", "welding_current": "-", "welding_speed": "-", "preheat_temp": "-", "welding_env": "-", "residual_stress": "-", "fatigue_specimen_type": "Overlap joint specimen", "fatigue_specimen_thickness": "1.0, 0.7", "fatigue_test_type": "Axial", "fatigue_temp": -110, "fatigue_env": "Cryogenic (liquid nitrogen cooling)", "load_ratio": 0.1, "frequency": "5–10", "fatigue_machine": "Servo hydraulic fatigue test machine (IST-8800, Instron)", "fatigue_standard": "-", "fatigue_test_control": "Load control", "stress_concentration": "-", "failure_location": "-"}}, {"id": "WELD2025:5202", "name": "Invar alloy and SUS 304L | Overlap joint specimen", "material_family": "Welded joint", "points": [[246.0, 3441.0, 0], [140.0, 40813.0, 0], [108.0, 141163.0, 0], [106.0, 166106.0, 0], [72.0, 604485.0, 0]], "conditions": {"material": "Invar alloy and SUS 304L", "am_type": "-", "load_ratio": "0.1", "test_type": "Axial", "temperature": "-163", "surface_treatment": "-"}, "metadata": {"dataset_id": 5202, "title": "Investigation of fatigue performance for new membrane-type LNG CCS at cryogenic temperature", "doi": "10.1016/j.marstruc.2018.08.005", "authors": "Oh, Dong-Jin; Kim, Nam-Kyu; Song, Sang-Woo; Kim, Yang-Do; Kim, Myung-Hyun", "publication": "MARINE STRUCTURES", "year_of_publication": 2018, "UT": "WOS:000446151500006", "base_material": "Invar alloy and SUS 304L", "base_young_modulus": 148, "base_yield_strength": "-", "base_ultimate_strength": "-", "base_elongation": "-", "weld_material": "Invar alloy and SUS 304L", "weld_young_modulus": "-", "weld_yield_strength": "-", "weld_ultimate_strength": "-", "weld_elongation": "-", "processing": "-", "welding_joint": "Overlap joint specimen", "welding_method": "-", "welding_voltage": "-", "welding_current": "-", "welding_speed": "-", "preheat_temp": "-", "welding_env": "-", "residual_stress": "-", "fatigue_specimen_type": "Overlap joint specimen", "fatigue_specimen_thickness": "1.0, 0.7", "fatigue_test_type": "Axial", "fatigue_temp": -163, "fatigue_env": "Cryogenic (liquid nitrogen cooling)", "load_ratio": 0.1, "frequency": "5–10", "fatigue_machine": "Servo hydraulic fatigue test machine (IST-8800, Instron)", "fatigue_standard": "-", "fatigue_test_control": "Load control", "stress_concentration": "-", "failure_location": "-"}}, {"id": "WELD2025:5203", "name": "Invar alloy and SUS 304L | Overlap joint specimen", "material_family": "Welded joint", "points": [[229.0, 7577.0, 0], [201.0, 10386.0, 0], [202.0, 25632.0, 0], [143.0, 14143.0, 0], [113.0, 16975.0, 0], [118.0, 25657.0, 0], [99.0, 26395.0, 0], [99.0, 37725.0, 0], [85.0, 121520.0, 0], [56.0, 279834.0, 0], [56.0, 1096394.0, 0], [86.0, 1931900.0, 1]], "conditions": {"material": "Invar alloy and SUS 304L", "am_type": "TIG", "load_ratio": "0.1", "test_type": "Axial", "temperature": "25", "surface_treatment": "-"}, "metadata": {"dataset_id": 5203, "title": "Investigation of fatigue performance for new membrane-type LNG CCS at cryogenic temperature", "doi": "10.1016/j.marstruc.2018.08.005", "authors": "Oh, Dong-Jin; Kim, Nam-Kyu; Song, Sang-Woo; Kim, Yang-Do; Kim, Myung-Hyun", "publication": "MARINE STRUCTURES", "year_of_publication": 2018, "UT": "WOS:000446151500006", "base_material": "Invar alloy and SUS 304L", "base_young_modulus": 148, "base_yield_strength": "-", "base_ultimate_strength": "-", "base_elongation": "-", "weld_material": "Invar alloy and SUS 304L", "weld_young_modulus": "-", "weld_yield_strength": "-", "weld_ultimate_strength": "-", "weld_elongation": "-", "processing": "-", "welding_joint": "Overlap joint specimen", "welding_method": "TIG", "welding_voltage": "-", "welding_current": "110, 75", "welding_speed": "4.33, 4.5", "preheat_temp": "-", "welding_env": "-", "residual_stress": "-", "fatigue_specimen_type": "Overlap joint specimen", "fatigue_specimen_thickness": 1.0, "fatigue_test_type": "Axial", "fatigue_temp": 25, "fatigue_env": "-", "load_ratio": 0.1, "frequency": "5–10", "fatigue_machine": "Servo hydraulic fatigue test machine (IST-8800, Instron)", "fatigue_standard": "-", "fatigue_test_control": "Load control", "stress_concentration": "-", "failure_location": "-"}}, {"id": "WELD2025:5204", "name": "Invar alloy and SUS 304L | Overlap joint specimen", "material_family": "Welded joint", "points": [[200.0, 9752.0, 0], [113.0, 17953.0, 0], [115.0, 38515.0, 0], [100.0, 166489.0, 0], [89.0, 326176.0, 0]], "conditions": {"material": "Invar alloy and SUS 304L", "am_type": "TIG", "load_ratio": "0.1", "test_type": "Axial", "temperature": "-110", "surface_treatment": "-"}, "metadata": {"dataset_id": 5204, "title": "Investigation of fatigue performance for new membrane-type LNG CCS at cryogenic temperature", "doi": "10.1016/j.marstruc.2018.08.005", "authors": "Oh, Dong-Jin; Kim, Nam-Kyu; Song, Sang-Woo; Kim, Yang-Do; Kim, Myung-Hyun", "publication": "MARINE STRUCTURES", "year_of_publication": 2018, "UT": "WOS:000446151500006", "base_material": "Invar alloy and SUS 304L", "base_young_modulus": 148, "base_yield_strength": "-", "base_ultimate_strength": "-", "base_elongation": "-", "weld_material": "Invar alloy and SUS 304L", "weld_young_modulus": "-", "weld_yield_strength": "-", "weld_ultimate_strength": "-", "weld_elongation": "-", "processing": "-", "welding_joint": "Overlap joint specimen", "welding_method": "TIG", "welding_voltage": "-", "welding_current": "110, 75", "welding_speed": "4.33, 4.5", "preheat_temp": "-", "welding_env": "-", "residual_stress": "-", "fatigue_specimen_type": "Overlap joint specimen", "fatigue_specimen_thickness": 1.0, "fatigue_test_type": "Axial", "fatigue_temp": -110, "fatigue_env": "Cryogenic (liquid nitrogen cooling)", "load_ratio": 0.1, "frequency": "5–10", "fatigue_machine": "Servo hydraulic fatigue test machine (IST-8800, Instron)", "fatigue_standard": "-", "fatigue_test_control": "Load control", "stress_concentration": "-", "failure_location": "-"}}, {"id": "WELD2025:5205", "name": "Invar alloy and SUS 304L | Overlap joint specimen", "material_family": "Welded joint", "points": [[241.0, 9886.0, 0], [139.0, 36659.0, 0], [114.0, 87393.0, 0], [102.0, 217241.0, 0], [101.0, 469350.0, 0]], "conditions": {"material": "Invar alloy and SUS 304L", "am_type": "TIG", "load_ratio": "0.1", "test_type": "Axial", "temperature": "-163", "surface_treatment": "-"}, "metadata": {"dataset_id": 5205, "title": "Investigation of fatigue performance for new membrane-type LNG CCS at cryogenic temperature", "doi": "10.1016/j.marstruc.2018.08.005", "authors": "Oh, Dong-Jin; Kim, Nam-Kyu; Song, Sang-Woo; Kim, Yang-Do; Kim, Myung-Hyun", "publication": "MARINE STRUCTURES", "year_of_publication": 2018, "UT": "WOS:000446151500006", "base_material": "Invar alloy and SUS 304L", "base_young_modulus": 148, "base_yield_strength": "-", "base_ultimate_strength": "-", "base_elongation": "-", "weld_material": "Invar alloy and SUS 304L", "weld_young_modulus": "-", "weld_yield_strength": "-", "weld_ultimate_strength": "-", "weld_elongation": "-", "processing": "-", "welding_joint": "Overlap joint specimen", "welding_method": "TIG", "welding_voltage": "-", "welding_current": "110, 75", "welding_speed": "4.33, 4.5", "preheat_temp": "-", "welding_env": "-", "residual_stress": "-", "fatigue_specimen_type": "Overlap joint specimen", "fatigue_specimen_thickness": 1.0, "fatigue_test_type": "Axial", "fatigue_temp": -163, "fatigue_env": "Cryogenic (liquid nitrogen cooling)", "load_ratio": 0.1, "frequency": "5–10", "fatigue_machine": "Servo hydraulic fatigue test machine (IST-8800, Instron)", "fatigue_standard": "-", "fatigue_test_control": "Load control", "stress_concentration": "-", "failure_location": "-"}}, {"id": "WELD2025:5206", "name": "Invar alloy and SUS 304L | Overlap joint specimen", "material_family": "Welded joint", "points": [[155.0, 14976.0, 0], [131.0, 31609.0, 0], [97.0, 33260.0, 0], [112.0, 44294.0, 0], [90.0, 58579.0, 0], [90.0, 70770.0, 0], [80.0, 74256.0, 0], [80.0, 83179.0, 0], [89.0, 101354.0, 0], [71.0, 95336.0, 0], [75.0, 143792.0, 0], [76.0, 170508.0, 0], [75.0, 204656.0, 0], [69.0, 194278.0, 0], [63.0, 213203.0, 0], [65.0, 232984.0, 0], [68.0, 317603.0, 0], [66.0, 371569.0, 0], [66.0, 519074.0, 0], [69.0, 592983.0, 0], [61.0, 800538.0, 0], [65.0, 1708152.0, 0], [59.0, 1590841.0, 0]], "conditions": {"material": "Invar alloy and SUS 304L", "am_type": "TIG", "load_ratio": "0.1", "test_type": "Axial", "temperature": "25", "surface_treatment": "-"}, "metadata": {"dataset_id": 5206, "title": "Investigation of fatigue performance for new membrane-type LNG CCS at cryogenic temperature", "doi": "10.1016/j.marstruc.2018.08.005", "authors": "Oh, Dong-Jin; Kim, Nam-Kyu; Song, Sang-Woo; Kim, Yang-Do; Kim, Myung-Hyun", "publication": "MARINE STRUCTURES", "year_of_publication": 2018, "UT": "WOS:000446151500006", "base_material": "Invar alloy and SUS 304L", "base_young_modulus": 148, "base_yield_strength": "-", "base_ultimate_strength": "-", "base_elongation": "-", "weld_material": "Invar alloy and SUS 304L", "weld_young_modulus": "-", "weld_yield_strength": "-", "weld_ultimate_strength": "-", "weld_elongation": "-", "processing": "-", "welding_joint": "Overlap joint specimen", "welding_method": "TIG", "welding_voltage": "-", "welding_current": "110, 75", "welding_speed": "4.33, 4.5", "preheat_temp": "-", "welding_env": "-", "residual_stress": "-", "fatigue_specimen_type": "Overlap joint specimen", "fatigue_specimen_thickness": 1.5, "fatigue_test_type": "Axial", "fatigue_temp": 25, "fatigue_env": "-", "load_ratio": 0.1, "frequency": "5–10", "fatigue_machine": "Servo hydraulic fatigue test machine (IST-8800, Instron)", "fatigue_standard": "-", "fatigue_test_control": "Load control", "stress_concentration": "-", "failure_location": "-"}}, {"id": "WELD2025:5207", "name": "Invar alloy and SUS 304L | Overlap joint specimen", "material_family": "Welded joint", "points": [[157.0, 22425.0, 0], [137.0, 25213.0, 0], [153.0, 43449.0, 0], [132.0, 40680.0, 0], [108.0, 47439.0, 0], [116.0, 33799.0, 0], [136.0, 68683.0, 0], [120.0, 135376.0, 0], [116.0, 279298.0, 0], [87.0, 259179.0, 0], [73.0, 345212.0, 0], [88.0, 405574.0, 0], [95.0, 413925.0, 0], [93.0, 437854.0, 0], [90.0, 577511.0, 0], [97.0, 1000891.0, 0], [76.0, 996151.0, 0], [78.0, 1464171.0, 0], [68.0, 1442061.0, 0]], "conditions": {"material": "Invar alloy and SUS 304L", "am_type": "TIG", "load_ratio": "0.1", "test_type": "Axial", "temperature": "25", "surface_treatment": "-"}, "metadata": {"dataset_id": 5207, "title": "Investigation of fatigue performance for new membrane-type LNG CCS at cryogenic temperature", "doi": "10.1016/j.marstruc.2018.08.005", "authors": "Oh, Dong-Jin; Kim, Nam-Kyu; Song, Sang-Woo; Kim, Yang-Do; Kim, Myung-Hyun", "publication": "MARINE STRUCTURES", "year_of_publication": 2018, "UT": "WOS:000446151500006", "base_material": "Invar alloy and SUS 304L", "base_young_modulus": 148, "base_yield_strength": "-", "base_ultimate_strength": "-", "base_elongation": "-", "weld_material": "Invar alloy and SUS 304L", "weld_young_modulus": "-", "weld_yield_strength": "-", "weld_ultimate_strength": "-", "weld_elongation": "-", "processing": "-", "welding_joint": "Overlap joint specimen", "welding_method": "TIG", "welding_voltage": "-", "welding_current": "110, 75", "welding_speed": "4.33, 4.5", "preheat_temp": "-", "welding_env": "-", "residual_stress": "-", "fatigue_specimen_type": "Overlap joint specimen", "fatigue_specimen_thickness": "1.5, 0.7", "fatigue_test_type": "Axial", "fatigue_temp": 25, "fatigue_env": "-", "load_ratio": 0.1, "frequency": "5–10", "fatigue_machine": "Servo hydraulic fatigue test machine (IST-8800, Instron)", "fatigue_standard": "-", "fatigue_test_control": "Load control", "stress_concentration": "-", "failure_location": "-"}}, {"id": "WELD2025:5208", "name": "High-strength steel (Grade TS590) | Tubular X-joint", "material_family": "Welded joint", "points": [[583.0, 969.0, 0]], "conditions": {"material": "High-strength steel (Grade TS590)", "am_type": "-", "load_ratio": "0.1", "test_type": "In-plane bending (IPB)", "temperature": "-", "surface_treatment": "-"}, "metadata": {"dataset_id": 5208, "title": "Structural behavior and design of high-strength steel welded tubular connections under extreme loading", "doi": "10.1016/j.marstruc.2019.102701", "authors": "Varelis, George E.; Papatheocharis, Theocharis; Karamanos, Spyros A.; Perdikaris, Philip C.", "publication": "MARINE STRUCTURES", "year_of_publication": 2020, "UT": "WOS:000528602100002", "base_material": "High-strength steel (Grade TS590)", "base_young_modulus": 210, "base_yield_strength": 746, "base_ultimate_strength": 821, "base_elongation": 7.5, "weld_material": "Class 55 electrode", "weld_young_modulus": 210, "weld_yield_strength": 866, "weld_ultimate_strength": 900, "weld_elongation": "-", "processing": "-", "welding_joint": "Tubular X-joint", "welding_method": "-", "welding_voltage": "-", "welding_current": "-", "welding_speed": "-", "preheat_temp": "-", "welding_env": "-", "residual_stress": "-", "fatigue_specimen_type": "Tubular X-joint (full-scale)", "fatigue_specimen_thickness": "12.5 (Chordl), 10 (Brace)", "fatigue_test_type": "In-plane bending (IPB)", "fatigue_temp": "-", "fatigue_env": "-", "load_ratio": 0.1, "frequency": "-", "fatigue_machine": "Hydraulic actuator", "fatigue_standard": "EN 1993-1-8, API RP2A, NORSOK N-004", "fatigue_test_control": "Load-controlled", "stress_concentration": "3.48", "failure_location": "Chord crown at weld-toe"}}, {"id": "WELD2025:5209", "name": "High-strength steel (Grade TS590) | Tubular X-joint", "material_family": "Welded joint", "points": [[334.0, 240.0, 0]], "conditions": {"material": "High-strength steel (Grade TS590)", "am_type": "-", "load_ratio": "0.1", "test_type": "Out-of-plane bending (OPB)", "temperature": "-", "surface_treatment": "-"}, "metadata": {"dataset_id": 5209, "title": "Structural behavior and design of high-strength steel welded tubular connections under extreme loading", "doi": "10.1016/j.marstruc.2019.102701", "authors": "Varelis, George E.; Papatheocharis, Theocharis; Karamanos, Spyros A.; Perdikaris, Philip C.", "publication": "MARINE STRUCTURES", "year_of_publication": 2020, "UT": "WOS:000528602100002", "base_material": "High-strength steel (Grade TS590)", "base_young_modulus": 210, "base_yield_strength": 746, "base_ultimate_strength": 821, "base_elongation": 7.5, "weld_material": "Class 55 electrode", "weld_young_modulus": 210, "weld_yield_strength": 866, "weld_ultimate_strength": 900, "weld_elongation": "-", "processing": "-", "welding_joint": "Tubular X-joint", "welding_method": "-", "welding_voltage": "-", "welding_current": "-", "welding_speed": "-", "preheat_temp": "-", "welding_env": "-", "residual_stress": "-", "fatigue_specimen_type": "Tubular X-joint (full-scale)", "fatigue_specimen_thickness": "12.5 (Chordl), 10 (Brace)", "fatigue_test_type": "Out-of-plane bending (OPB)", "fatigue_temp": "-", "fatigue_env": "-", "load_ratio": 0.1, "frequency": "-", "fatigue_machine": "Hydraulic actuator", "fatigue_standard": "EN 1993-1-8, API RP2A, NORSOK N-004", "fatigue_test_control": "Load-controlled", "stress_concentration": "8.94", "failure_location": "Chord saddle at weld-toe"}}, {"id": "WELD2025:5210", "name": "High-strength steel (Grade TS590) | Tubular X-joint", "material_family": "Welded joint", "points": [[117.0, 1000.0, 0]], "conditions": {"material": "High-strength steel (Grade TS590)", "am_type": "-", "load_ratio": "0.1", "test_type": "Axial tensile (AX)", "temperature": "-", "surface_treatment": "-"}, "metadata": {"dataset_id": 5210, "title": "Structural behavior and design of high-strength steel welded tubular connections under extreme loading", "doi": "10.1016/j.marstruc.2019.102701", "authors": "Varelis, George E.; Papatheocharis, Theocharis; Karamanos, Spyros A.; Perdikaris, Philip C.", "publication": "MARINE STRUCTURES", "year_of_publication": 2020, "UT": "WOS:000528602100002", "base_material": "High-strength steel (Grade TS590)", "base_young_modulus": 210, "base_yield_strength": 746, "base_ultimate_strength": 821, "base_elongation": 7.5, "weld_material": "Class 55 electrode", "weld_young_modulus": 210, "weld_yield_strength": 866, "weld_ultimate_strength": 900, "weld_elongation": "-", "processing": "-", "welding_joint": "Tubular X-joint", "welding_method": "-", "welding_voltage": "-", "welding_current": "-", "welding_speed": "-", "preheat_temp": "-", "welding_env": "-", "residual_stress": "-", "fatigue_specimen_type": "Tubular X-joint (full-scale)", "fatigue_specimen_thickness": "12.5 (Chordl), 10 (Brace)", "fatigue_test_type": "Axial tensile (AX)", "fatigue_temp": "-", "fatigue_env": "-", "load_ratio": 0.1, "frequency": "-", "fatigue_machine": "Hydraulic actuator", "fatigue_standard": "EN 1993-1-8, API RP2A, NORSOK N-004", "fatigue_test_control": "Load-controlled", "stress_concentration": "18.35", "failure_location": "Chord saddle at weld-toe"}}, {"id": "WELD2025:5211", "name": "High-strength steel (Grade TS590) | Tubular X-joint", "material_family": "Welded joint", "points": [[583.0, 669.0, 0]], "conditions": {"material": "High-strength steel (Grade TS590)", "am_type": "-", "load_ratio": "0.1", "test_type": "In-plane bending (IPB)", "temperature": "-", "surface_treatment": "-"}, "metadata": {"dataset_id": 5211, "title": "Structural behavior and design of high-strength steel welded tubular connections under extreme loading", "doi": "10.1016/j.marstruc.2019.102701", "authors": "Varelis, George E.; Papatheocharis, Theocharis; Karamanos, Spyros A.; Perdikaris, Philip C.", "publication": "MARINE STRUCTURES", "year_of_publication": 2020, "UT": "WOS:000528602100002", "base_material": "High-strength steel (Grade TS590)", "base_young_modulus": 210, "base_yield_strength": 746, "base_ultimate_strength": 821, "base_elongation": 7.5, "weld_material": "Class 79 electrode", "weld_young_modulus": 210, "weld_yield_strength": 961, "weld_ultimate_strength": 1078, "weld_elongation": "-", "processing": "-", "welding_joint": "Tubular X-joint", "welding_method": "-", "welding_voltage": "-", "welding_current": "-", "welding_speed": "-", "preheat_temp": "-", "welding_env": "-", "residual_stress": "-", "fatigue_specimen_type": "Tubular X-joint (full-scale)", "fatigue_specimen_thickness": "12.5 (Chordl), 10 (Brace)", "fatigue_test_type": "In-plane bending (IPB)", "fatigue_temp": "-", "fatigue_env": "-", "load_ratio": 0.1, "frequency": "-", "fatigue_machine": "Hydraulic actuator", "fatigue_standard": "EN 1993-1-8, API RP2A, NORSOK N-004", "fatigue_test_control": "Load-controlled", "stress_concentration": "3.48", "failure_location": "Chord crown at weld-toe"}}, {"id": "WELD2025:5212", "name": "High-strength steel (Grade TS590) | Tubular X-joint", "material_family": "Welded joint", "points": [[334.0, 200.0, 0]], "conditions": {"material": "High-strength steel (Grade TS590)", "am_type": "-", "load_ratio": "0.1", "test_type": "Out-of-plane bending (OPB)", "temperature": "-", "surface_treatment": "-"}, "metadata": {"dataset_id": 5212, "title": "Structural behavior and design of high-strength steel welded tubular connections under extreme loading", "doi": "10.1016/j.marstruc.2019.102701", "authors": "Varelis, George E.; Papatheocharis, Theocharis; Karamanos, Spyros A.; Perdikaris, Philip C.", "publication": "MARINE STRUCTURES", "year_of_publication": 2020, "UT": "WOS:000528602100002", "base_material": "High-strength steel (Grade TS590)", "base_young_modulus": 210, "base_yield_strength": 746, "base_ultimate_strength": 821, "base_elongation": 7.5, "weld_material": "Class 79 electrode", "weld_young_modulus": 210, "weld_yield_strength": 961, "weld_ultimate_strength": 1078, "weld_elongation": "-", "processing": "-", "welding_joint": "Tubular X-joint", "welding_method": "-", "welding_voltage": "-", "welding_current": "-", "welding_speed": "-", "preheat_temp": "-", "welding_env": "-", "residual_stress": "-", "fatigue_specimen_type": "Tubular X-joint (full-scale)", "fatigue_specimen_thickness": "12.5 (Chordl), 10 (Brace)", "fatigue_test_type": "Out-of-plane bending (OPB)", "fatigue_temp": "-", "fatigue_env": "-", "load_ratio": 0.1, "frequency": "-", "fatigue_machine": "Hydraulic actuator", "fatigue_standard": "EN 1993-1-8, API RP2A, NORSOK N-004", "fatigue_test_control": "Load-controlled", "stress_concentration": "8.94", "failure_location": "Chord saddle at weld-toe"}}, {"id": "WELD2025:5213", "name": "High-strength steel (Grade TS590) | Tubular X-joint", "material_family": "Welded joint", "points": [[117.0, 750.0, 0]], "conditions": {"material": "High-strength steel (Grade TS590)", "am_type": "-", "load_ratio": "0.1", "test_type": "Axial tensile (AX)", "temperature": "-", "surface_treatment": "-"}, "metadata": {"dataset_id": 5213, "title": "Structural behavior and design of high-strength steel welded tubular connections under extreme loading", "doi": "10.1016/j.marstruc.2019.102701", "authors": "Varelis, George E.; Papatheocharis, Theocharis; Karamanos, Spyros A.; Perdikaris, Philip C.", "publication": "MARINE STRUCTURES", "year_of_publication": 2020, "UT": "WOS:000528602100002", "base_material": "High-strength steel (Grade TS590)", "base_young_modulus": 210, "base_yield_strength": 746, "base_ultimate_strength": 821, "base_elongation": 7.5, "weld_material": "Class 79 electrode", "weld_young_modulus": 210, "weld_yield_strength": 961, "weld_ultimate_strength": 1078, "weld_elongation": "-", "processing": "-", "welding_joint": "Tubular X-joint", "welding_method": "-", "welding_voltage": "-", "welding_current": "-", "welding_speed": "-", "preheat_temp": "-", "welding_env": "-", "residual_stress": "-", "fatigue_specimen_type": "Tubular X-joint (full-scale)", "fatigue_specimen_thickness": "12.5 (Chordl), 10 (Brace)", "fatigue_test_type": "Axial tensile (AX)", "fatigue_temp": "-", "fatigue_env": "-", "load_ratio": 0.1, "frequency": "-", "fatigue_machine": "Hydraulic actuator", "fatigue_standard": "EN 1993-1-8, API RP2A, NORSOK N-004", "fatigue_test_control": "Load-controlled", "stress_concentration": "18.35", "failure_location": "Chord saddle at weld-toe"}}, {"id": "WELD2025:5214", "name": "S355J2 steel | X-joint tubular", "material_family": "Welded joint", "points": [[328.0, 203811.0, 0], [284.0, 637474.0, 0], [235.0, 554086.0, 0], [200.0, 2408401.0, 0]], "conditions": {"material": "S355J2 steel", "am_type": "Manual (semi-automatic MAG)", "load_ratio": "0.15", "test_type": "High-cycle fatigue (constant load-amplitude)", "temperature": "-", "surface_treatment": "-"}, "metadata": {"dataset_id": 5214, "title": "Fatigue resistance of welded steel tubular X-joints", "doi": "10.1016/j.marstruc.2020.102809", "authors": "Papatheocharis, Theocharis; Sarvanis, Gregory C.; Perdikaris, Philip C.; Karamanos, Spyros A.; Zervaki, Anna D.", "publication": "MARINE STRUCTURES", "year_of_publication": 2020, "UT": "WOS:000572943200001", "base_material": "S355J2 steel", "base_young_modulus": "-", "base_yield_strength": 355, "base_ultimate_strength": "-", "base_elongation": "-", "weld_material": "-", "weld_young_modulus": "-", "weld_yield_strength": "-", "weld_ultimate_strength": "-", "weld_elongation": "-", "processing": "-", "welding_joint": "X-joint tubular", "welding_method": "Manual (semi-automatic MAG)", "welding_voltage": "-", "welding_current": "-", "welding_speed": "-", "preheat_temp": "-", "welding_env": "Shielding gas (92% Ar, 8% CO₂)", "residual_stress": "-", "fatigue_specimen_type": "Tubular X-joint", "fatigue_specimen_thickness": "6 (Brace), 10 (Chord)", "fatigue_test_type": "High-cycle fatigue (constant load-amplitude)", "fatigue_temp": "-", "fatigue_env": "Air-pressurized (1.0 bar)", "load_ratio": 0.15, "frequency": "0.7–1.3", "fatigue_machine": "MTS hydraulic actuator (250 kN)", "fatigue_standard": "API RP 2A WSD, CIDECT Guide No. 8, DNV-GL C203", "fatigue_test_control": "Load", "stress_concentration": "1.62", "failure_location": "Chord side of the welded connection (weld toe)"}}, {"id": "WELD2025:5215", "name": "S355J2 steel | X-joint tubular", "material_family": "Welded joint", "points": [[329.0, 244718.0, 0], [282.0, 661191.0, 0], [238.0, 891498.0, 0], [197.0, 1001000.0, 0]], "conditions": {"material": "S355J2 steel", "am_type": "Fully-automatic (GMAW)", "load_ratio": "0.15", "test_type": "High-cycle fatigue (constant load-amplitude)", "temperature": "-", "surface_treatment": "-"}, "metadata": {"dataset_id": 5215, "title": "Fatigue resistance of welded steel tubular X-joints", "doi": "10.1016/j.marstruc.2020.102809", "authors": "Papatheocharis, Theocharis; Sarvanis, Gregory C.; Perdikaris, Philip C.; Karamanos, Spyros A.; Zervaki, Anna D.", "publication": "MARINE STRUCTURES", "year_of_publication": 2020, "UT": "WOS:000572943200001", "base_material": "S355J2 steel", "base_young_modulus": "-", "base_yield_strength": 355, "base_ultimate_strength": "-", "base_elongation": "-", "weld_material": "-", "weld_young_modulus": "-", "weld_yield_strength": "-", "weld_ultimate_strength": "-", "weld_elongation": "-", "processing": "-", "welding_joint": "X-joint tubular", "welding_method": "Fully-automatic (GMAW)", "welding_voltage": "-", "welding_current": "-", "welding_speed": "-", "preheat_temp": "-", "welding_env": "Shielding gas (92% Ar, 8% CO₂)", "residual_stress": "-", "fatigue_specimen_type": "Tubular X-joint", "fatigue_specimen_thickness": "6 (Brace), 10 (Chord)", "fatigue_test_type": "High-cycle fatigue (constant load-amplitude)", "fatigue_temp": "-", "fatigue_env": "Air-pressurized (1.0 bar)", "load_ratio": 0.15, "frequency": "0.7–1.3", "fatigue_machine": "MTS hydraulic actuator (250 kN)", "fatigue_standard": "API RP 2A WSD, CIDECT Guide No. 8, DNV-GL C203", "fatigue_test_control": "Load", "stress_concentration": "1.62", "failure_location": "Chord side of the welded connection (weld toe)"}}, {"id": "WELD2025:5216", "name": "S355J2 steel | X-joint tubular", "material_family": "Welded joint", "points": [[413.0, 214834.0, 0], [329.0, 1080487.0, 0]], "conditions": {"material": "S355J2 steel", "am_type": "Manual (semi-automatic MAG)", "load_ratio": "0.15", "test_type": "High-cycle fatigue (constant load-amplitude)", "temperature": "-", "surface_treatment": "hammer peening"}, "metadata": {"dataset_id": 5216, "title": "Fatigue resistance of welded steel tubular X-joints", "doi": "10.1016/j.marstruc.2020.102809", "authors": "Papatheocharis, Theocharis; Sarvanis, Gregory C.; Perdikaris, Philip C.; Karamanos, Spyros A.; Zervaki, Anna D.", "publication": "MARINE STRUCTURES", "year_of_publication": 2020, "UT": "WOS:000572943200001", "base_material": "S355J2 steel", "base_young_modulus": "-", "base_yield_strength": 355, "base_ultimate_strength": "-", "base_elongation": "-", "weld_material": "-", "weld_young_modulus": "-", "weld_yield_strength": "-", "weld_ultimate_strength": "-", "weld_elongation": "-", "processing": "hammer peening", "welding_joint": "X-joint tubular", "welding_method": "Manual (semi-automatic MAG)", "welding_voltage": "-", "welding_current": "-", "welding_speed": "-", "preheat_temp": "-", "welding_env": "Shielding gas (92% Ar, 8% CO₂)", "residual_stress": "-", "fatigue_specimen_type": "Tubular X-joint", "fatigue_specimen_thickness": "6 (Brace), 10 (Chord)", "fatigue_test_type": "High-cycle fatigue (constant load-amplitude)", "fatigue_temp": "-", "fatigue_env": "Air-pressurized (1.0 bar)", "load_ratio": 0.15, "frequency": "0.7–1.3", "fatigue_machine": "MTS hydraulic actuator (250 kN)", "fatigue_standard": "API RP 2A WSD, CIDECT Guide No. 8, DNV-GL C203", "fatigue_test_control": "Load", "stress_concentration": "1.62", "failure_location": "Chord side of the welded connection (weld toe)"}}, {"id": "WELD2025:5217", "name": "AA6061-T6 | Butt joint", "material_family": "Welded joint", "points": [[259.0, 512207.0, 0], [236.0, 243966.0, 0], [236.0, 737398.0, 0], [215.0, 960060.0, 0], [216.0, 1137067.0, 0], [215.0, 2342828.0, 0], [205.0, 10001076.0, 1]], "conditions": {"material": "AA6061-T6", "am_type": "Hybrid laser welding",
