Repository: yunyunfanfan/S-PA-CBB

# S-PA-CBB

Official research code, processed curve records, evaluation outputs, and manuscript source for:

> **From Physics to Selective Generation: Conditional Brownian Bridges for Sparse S–N Curve Reconstruction and Fatigue Decision-Making**

S-PA-CBB reconstructs a complete probabilistic stress–life (S–N) curve from only two to four observed fatigue tests. The method first fits an interpretable Basquin state, diagnoses whether that state is sufficient, and applies a ControlNet-style conditional Brownian-bridge residual only to curves that benefit from correction.

File: external_data/weld2025_disjoint_curves.json (part 202 of 223)
"load_ratio": "0.1", "test_type": "Axial", "temperature": "25", "surface_treatment": "Natural aging (1 month)"}, "metadata": {"dataset_id": 5217, "title": "Effect of filling materials on the microstructure and properties of hybrid laser welded Al-Mg-Si alloys joints", "doi": "10.1016/j.matchar.2018.07.018", "authors": "Yan, Shaohua; Xing, Bobin; Zhou, Haiyang; Xiao, Yi; Qin, Qing-Hua; Chen, Hui", "publication": "MATERIALS CHARACTERIZATION", "year_of_publication": 2018, "UT": "WOS:000447477300022", "base_material": "AA6061-T6", "base_young_modulus": "-", "base_yield_strength": "-", "base_ultimate_strength": "-", "base_elongation": "-", "weld_material": "ER5356 (Al-Mg alloy)", "weld_young_modulus": "-", "weld_yield_strength": 72, "weld_ultimate_strength": 258, "weld_elongation": 10.5, "processing": "Natural aging (1 month)", "welding_joint": "Butt joint", "welding_method": "Hybrid laser welding", "welding_voltage": 24.4, "welding_current": 148, "welding_speed": 20, "preheat_temp": "-", "welding_env": "-", "residual_stress": "-", "fatigue_specimen_type": "Dog-bone", "fatigue_specimen_thickness": 4, "fatigue_test_type": "Axial", "fatigue_temp": 25, "fatigue_env": "-", "load_ratio": 0.1, "frequency": "-", "fatigue_machine": "High-frequency fatigue testing machine", "fatigue_standard": "-", "fatigue_test_control": "Stress", "stress_concentration": "-", "failure_location": "Weld zone (FZ)"}}, {"id": "WELD2025:5218", "name": "AA6061-T6 | Butt joint", "material_family": "Welded joint", "points": [[259.0, 128569.0, 0], [259.0, 183924.0, 0], [215.0, 154248.0, 0], [237.0, 486775.0, 0], [215.0, 1015841.0, 0], [196.0, 1833640.0, 0], [197.0, 2478370.0, 0], [215.0, 6164022.0, 0], [196.0, 9752423.0, 1], [188.0, 9749189.0, 1], [179.0, 10257907.0, 1]], "conditions": {"material": "AA6061-T6", "am_type": "Hybrid laser welding", "load_ratio": "0.1", "test_type": "Axial", "temperature": "25", "surface_treatment": "Natural aging (1 month)"}, "metadata": {"dataset_id": 5218, "title": "Effect of filling materials on the microstructure and properties of hybrid laser welded Al-Mg-Si alloys joints", "doi": "10.1016/j.matchar.2018.07.018", "authors": "Yan, Shaohua; Xing, Bobin; Zhou, Haiyang; Xiao, Yi; Qin, Qing-Hua; Chen, Hui", "publication": "MATERIALS CHARACTERIZATION", "year_of_publication": 2018, "UT": "WOS:000447477300022", "base_material": "AA6061-T6", "base_young_modulus": "-", "base_yield_strength": "-", "base_ultimate_strength": "-", "base_elongation": "-", "weld_material": "ER4043 (Al-Si alloy)", "weld_young_modulus": "-", "weld_yield_strength": 81, "weld_ultimate_strength": 307, "weld_elongation": 10.8, "processing": "Natural aging (1 month)", "welding_joint": "Butt joint", "welding_method": "Hybrid laser welding", "welding_voltage": 21.1, "welding_current": 173, "welding_speed": 20, "preheat_temp": "-", "welding_env": "-", "residual_stress": "-", "fatigue_specimen_type": "Dog-bone", "fatigue_specimen_thickness": 4, "fatigue_test_type": "Axial", "fatigue_temp": 25, "fatigue_env": "-", "load_ratio": 0.1, "frequency": "-", "fatigue_machine": "High-frequency fatigue testing machine", "fatigue_standard": "-", "fatigue_test_control": "Stress", "stress_concentration": "-", "failure_location": "Weld zone (FZ)"}}, {"id": "WELD2025:5219", "name": "AZ31B Mg alloy (hot-rolled) | Butt Joint", "material_family": "Welded joint", "points": [[200.0, 4097.0, 0], [156.0, 6945.0, 0], [176.0, 9333.0, 0], [112.0, 31985.0, 0], [135.0, 64070.0, 0], [91.0, 141507.0, 0], [69.0, 448213.0, 0], [48.0, 1436521.0, 0], [32.0, 9446313.0, 1]], "conditions": {"material": "AZ31B Mg alloy (hot-rolled)", "am_type": "TIG (Manual)", "load_ratio": "0.1", "test_type": "Axial (Tension-Tension)", "temperature": "-", "surface_treatment": "-"}, "metadata": {"dataset_id": 5219, "title": "A novel process for improving fatigue properties of TIG welded AZ31B mg alloy joints by laser bionic treatment", "doi": "10.1016/j.matchar.2023.113088", "authors": "Meng, Chao; Yang, Juntao; Zhang, Zhengqiang; Song, Ziheng; Zhang, Lantao; Jiang, Yongheng", "publication": "MATERIALS CHARACTERIZATION", "year_of_publication": 2023, "UT": "WOS:001026699100001", "base_material": "AZ31B Mg alloy (hot-rolled)", "base_young_modulus": "-", "base_yield_strength": 178.0, "base_ultimate_strength": 184.0, "base_elongation": 5.8, "weld_material": "AZ31B Mg alloy", "weld_young_modulus": "-", "weld_yield_strength": "-", "weld_ultimate_strength": "-", "weld_elongation": "-", "processing": "-", "welding_joint": "Butt Joint", "welding_method": "TIG (Manual)", "welding_voltage": "-", "welding_current": 135, "welding_speed": "1.33–1.67", "preheat_temp": "-", "welding_env": "-", "residual_stress": "-", "fatigue_specimen_type": "Flat", "fatigue_specimen_thickness": "-", "fatigue_test_type": "Axial (Tension-Tension)", "fatigue_temp": "-", "fatigue_env": "-", "load_ratio": 0.1, "frequency": 30, "fatigue_machine": "MTS Landmark", "fatigue_standard": "-", "fatigue_test_control": "Stress", "stress_concentration": "-", "failure_location": "Weld toe"}}, {"id": "WELD2025:5220", "name": "AZ31B Mg alloy (hot-rolled) | Butt Joint", "material_family": "Welded joint", "points": [[250.0, 693.0, 0], [227.0, 7280.0, 0], [204.0, 9653.0, 0], [164.0, 17619.0, 0], [183.0, 75947.0, 0], [140.0, 49314.0, 0], [99.0, 1335299.0, 0], [79.0, 9777012.0, 1]], "conditions": {"material": "AZ31B Mg alloy (hot-rolled)", "am_type": "TIG (Manual)", "load_ratio": "0.1", "test_type": "Axial (Tension-Tension)", "temperature": "-", "surface_treatment": "Laser Bionic Treatment (0° of laser bionic stripe)"}, "metadata": {"dataset_id": 5220, "title": "A novel process for improving fatigue properties of TIG welded AZ31B mg alloy joints by laser bionic treatment", "doi": "10.1016/j.matchar.2023.113088", "authors": "Meng, Chao; Yang, Juntao; Zhang, Zhengqiang; Song, Ziheng; Zhang, Lantao; Jiang, Yongheng", "publication": "MATERIALS CHARACTERIZATION", "year_of_publication": 2023, "UT": "WOS:001026699100001", "base_material": "AZ31B Mg alloy (hot-rolled)", "base_young_modulus": "-", "base_yield_strength": 196.6, "base_ultimate_strength": 230.7, "base_elongation": 10.2, "weld_material": "AZ31B Mg alloy", "weld_young_modulus": "-", "weld_yield_strength": "-", "weld_ultimate_strength": "-", "weld_elongation": "-", "processing": "Laser Bionic Treatment (0° of laser bionic stripe)", "welding_joint": "Butt Joint", "welding_method": "TIG (Manual)", "welding_voltage": "-", "welding_current": 135, "welding_speed": "1.33–1.67", "preheat_temp": "-", "welding_env": "-", "residual_stress": "-", "fatigue_specimen_type": "Flat", "fatigue_specimen_thickness": "-", "fatigue_test_type": "Axial (Tension-Tension)", "fatigue_temp": "-", "fatigue_env": "-", "load_ratio": 0.1, "frequency": 30, "fatigue_machine": "MTS Landmark", "fatigue_standard": "-", "fatigue_test_control": "Stress", "stress_concentration": "-", "failure_location": "Weld center"}}, {"id": "WELD2025:5221", "name": "AZ31B Mg alloy (hot-rolled) | Butt Joint", "material_family": "Welded joint", "points": [[236.0, 3387.0, 0], [211.0, 3427.0, 0], [191.0, 15125.0, 0], [169.0, 10159.0, 0], [148.0, 42428.0, 0], [126.0, 59019.0, 0], [102.0, 266021.0, 0], [82.0, 334436.0, 0], [60.0, 1442441.0, 0], [42.0, 9381142.0, 1]], "conditions": {"material": "AZ31B Mg alloy (hot-rolled)", "am_type": "TIG (Manual)", "load_ratio": "0.1", "test_type": "Axial (Tension-Tension)", "temperature": "-", "surface_treatment": "Laser Bionic Treatment (45° of laser bionic stripe)"}, "metadata": {"dataset_id": 5221, "title": "A novel process for improving fatigue properties of TIG welded AZ31B mg alloy joints by laser bionic treatment", "doi": "10.1016/j.matchar.2023.113088", "authors": "Meng, Chao; Yang, Juntao; Zhang, Zhengqiang; Song, Ziheng; Zhang, Lantao; Jiang, Yongheng", "publication": "MATERIALS CHARACTERIZATION", "year_of_publication": 2023, "UT": "WOS:001026699100001", "base_material": "AZ31B Mg alloy (hot-rolled)", "base_young_modulus": "-", "base_yield_strength": 193.9, "base_ultimate_strength": 209.4, "base_elongation": 6.6, "weld_material": "AZ31B Mg alloy", "weld_young_modulus": "-", "weld_yield_strength": "-", "weld_ultimate_strength": "-", "weld_elongation": "-", "processing": "Laser Bionic Treatment (45° of laser bionic stripe)", "welding_joint": "Butt Joint", "welding_method": "TIG (Manual)", "welding_voltage": "-", "welding_current": 135, "welding_speed": "1.33–1.67", "preheat_temp": "-", "welding_env": "-", "residual_stress": "-", "fatigue_specimen_type": "Flat", "fatigue_specimen_thickness": "-", "fatigue_test_type": "Axial (Tension-Tension)", "fatigue_temp": "-", "fatigue_env": "-", "load_ratio": 0.1, "frequency": 30, "fatigue_machine": "MTS Landmark", "fatigue_standard": "-", "fatigue_test_control": "Stress", "stress_concentration": "-", "failure_location": "Weld center"}}, {"id": "WELD2025:5222", "name": "AZ31B Mg alloy (hot-rolled) | Butt Joint", "material_family": "Welded joint", "points": [[226.0, 2866.0, 0], [183.0, 7524.0, 0], [205.0, 8711.0, 0], [161.0, 15186.0, 0], [138.0, 23620.0, 0], [120.0, 76705.0, 0], [97.0, 201357.0, 0], [75.0, 883473.0, 0], [53.0, 1380436.0, 0], [39.0, 9313228.0, 1]], "conditions": {"material": "AZ31B Mg alloy (hot-rolled)", "am_type": "TIG (Manual)", "load_ratio": "0.1", "test_type": "Axial (Tension-Tension)", "temperature": "-", "surface_treatment": "Laser Bionic Treatment (90° of laser bionic stripe)"}, "metadata": {"dataset_id": 5222, "title": "A novel process for improving fatigue properties of TIG welded AZ31B mg alloy joints by laser bionic treatment", "doi": "10.1016/j.matchar.2023.113088", "authors": "Meng, Chao; Yang, Juntao; Zhang, Zhengqiang; Song, Ziheng; Zhang, Lantao; Jiang, Yongheng", "publication": "MATERIALS CHARACTERIZATION", "year_of_publication": 2023, "UT": "WOS:001026699100001", "base_material": "AZ31B Mg alloy (hot-rolled)", "base_young_modulus": "-", "base_yield_strength": 189.5, "base_ultimate_strength": 241.8, "base_elongation": 8.5, "weld_material": "AZ31B Mg alloy", "weld_young_modulus": "-", "weld_yield_strength": "-", "weld_ultimate_strength": "-", "weld_elongation": "-", "processing": "Laser Bionic Treatment (90° of laser bionic stripe)", "welding_joint": "Butt Joint", "welding_method": "TIG (Manual)", "welding_voltage": "-", "welding_current": 135, "welding_speed": "1.33–1.67", "preheat_temp": "-", "welding_env": "-", "residual_stress": "-", "fatigue_specimen_type": "Flat", "fatigue_specimen_thickness": "-", "fatigue_test_type": "Axial (Tension-Tension)", "fatigue_temp": "-", "fatigue_env": "-", "load_ratio": 0.1, "frequency": 30, "fatigue_machine": "MTS Landmark", "fatigue_standard": "-", "fatigue_test_control": "Stress", "stress_concentration": "-", "failure_location": "Weld center"}}, {"id": "WELD2025:5223", "name": "Dual phase | H-beam", "material_family": "Welded joint", "points": [[901.0, 36764.0, 0], [856.0, 59189.0, 0], [802.0, 81702.0, 0], [752.0, 120390.0, 0], [728.0, 134054.0, 0], [714.0, 222947.0, 0], [722.0, 329903.0, 0], [665.0, 367458.0, 0], [631.0, 360779.0, 0], [608.0, 867546.0, 0], [585.0, 1839219.0, 0], [545.0, 2813317.0, 0]], "conditions": {"material": "Dual phase", "am_type": "Metal Inert Gas (MAG", "load_ratio": "-1", "test_type": "Constant amplitude", "temperature": "-", "surface_treatment": "-"}, "metadata": {"dataset_id": 5223, "title": "The reliability of test results from simple test samples in predicting the fatigue performance of automotive components", "doi": "10.1016/j.matdes.2006.01.005", "authors": "Fourlaris, G.; Ellwood, R.; Jones, T. B.", "publication": "MATERIALS & DESIGN", "year_of_publication": 2007, "UT": "WOS:000244232400014", "base_material": "Dual phase", "base_young_modulus": "-", "base_yield_strength": 410, "base_ultimate_strength": 640, "base_elongation": 21, "weld_material": "BS2901 Part 1: 1983, Type A18", "weld_young_modulus": "-", "weld_yield_strength": "-", "weld_ultimate_strength": "-", "weld_elongation": "-", "processing": "-", "welding_joint": "H-beam", "welding_method": "Metal Inert Gas (MAG", "welding_voltage": 2.8, "welding_current": "-", "welding_speed": 66.67, "preheat_temp": "-", "welding_env": "Shielding gas (CO₂ + 5% Argon)", "residual_stress": "-", "fatigue_specimen_type": "H-beam", "fatigue_specimen_thickness": 1.8, "fatigue_test_type": "Constant amplitude", "fatigue_temp": "-", "fatigue_env": "-", "load_ratio": -1, "frequency": "-", "fatigue_machine": "Avery fatigue machine", "fatigue_standard": "BS7608", "fatigue_test_control": "Load", "stress_concentration": "-", "failure_location": "-"}}, {"id": "WELD2025:5224", "name": "Mild steel | H-beam", "material_family": "Welded joint", "points": [[539.0, 73910.0, 0], [503.0, 186252.0, 0], [462.0, 295755.0, 0], [470.0, 324650.0, 0], [436.0, 334020.0, 0], [421.0, 515603.0, 0], [426.0, 545251.0, 0], [383.0, 874057.0, 0], [410.0, 968137.0, 0], [385.0, 1537147.0, 0], [363.0, 1793659.0, 0], [344.0, 3984622.0, 0]], "conditions": {"material": "Mild steel", "am_type": "Metal Inert Gas (MAG", "load_ratio": "-1", "test_type": "Constant amplitude", "temperature": "-", "surface_treatment": "-"}, "metadata": {"dataset_id": 5224, "title": "The reliability of test results from simple test samples in predicting the fatigue performance of automotive components", "doi": "10.1016/j.matdes.2006.01.005", "authors": "Fourlaris, G.; Ellwood, R.; Jones, T. B.", "publication": "MATERIALS & DESIGN", "year_of_publication": 2007, "UT": "WOS:000244232400014", "base_material": "Mild steel", "base_young_modulus": "-", "base_yield_strength": 245, "base_ultimate_strength": 340, "base_elongation": 37, "weld_material": "BS2901 Part 1: 1983, Type A18", "weld_young_modulus": "-", "weld_yield_strength": "-", "weld_ultimate_strength": "-", "weld_elongation": "-", "processing": "-", "welding_joint": "H-beam", "welding_method": "Metal Inert Gas (MAG", "welding_voltage": 2.8, "welding_current": "-", "welding_speed": 66.67, "preheat_temp": "-", "welding_env": "Shielding gas (CO₂ + 5% Argon)", "residual_stress": "-", "fatigue_specimen_type": "H-beam", "fatigue_specimen_thickness": 2.25, "fatigue_test_type": "Constant amplitude", "fatigue_temp": "-", "fatigue_env": "-", "load_ratio": -1, "frequency": "-", "fatigue_machine": "Avery fatigue machine", "fatigue_standard": "BS7608", "fatigue_test_control": "Load", "stress_concentration": "-", "failure_location": "-"}}, {"id": "WELD2025:5225", "name": "HSLA | H-beam", "material_family": "Welded joint", "points": [[765.0, 39285.0, 0], [711.0, 96266.0, 0], [691.0, 189394.0, 0], [703.0, 290901.0, 0], [585.0, 378184.0, 0], [605.0, 477455.0, 0], [623.0, 531447.0, 0], [552.0, 539336.0, 0], [576.0, 586436.0, 0], [582.0, 640759.0, 0], [610.0, 706523.0, 0], [571.0, 876011.0, 0], [569.0, 1007646.0, 0], [539.0, 1071019.0, 0], [525.0, 1417247.0, 0], [515.0, 1485117.0, 0], [502.0, 3118991.0, 0], [480.0, 5068416.0, 0]], "conditions": {"material": "HSLA", "am_type": "Metal Inert Gas (MAG", "load_ratio": "-1", "test_type": "Constant amplitude", "temperature": "-", "surface_treatment": "-"}, "metadata": {"dataset_id": 5225, "title": "The reliability of test results from simple test samples in predicting the fatigue performance of automotive components", "doi": "10.1016/j.matdes.2006.01.005", "authors": "Fourlaris, G.; Ellwood, R.; Jones, T. B.", "publication": "MATERIALS & DESIGN", "year_of_publication": 2007, "UT": "WOS:000244232400014", "base_material": "HSLA", "base_young_modulus": "-", "base_yield_strength": 440, "base_ultimate_strength": 510, "base_elongation": 25, "weld_material": "BS2901 Part 1: 1983, Type A18", "weld_young_modulus": "-", "weld_yield_strength": "-", "weld_ultimate_strength": "-", "weld_elongation": "-", "processing": "-", "welding_joint": "H-beam", "welding_method": "Metal Inert Gas (MAG", "welding_voltage": 2.8, "welding_current": "-", "welding_speed": 66.67, "preheat_temp": "-", "welding_env": "Shielding gas (CO₂ + 5% Argon)", "residual_stress": "-", "fatigue_specimen_type": "H-beam", "fatigue_specimen_thickness": 2.0, "fatigue_test_type": "Constant amplitude", "fatigue_temp": "-", "fatigue_env": "-", "load_ratio": -1, "frequency": "-", "fatigue_machine": "Avery fatigue machine", "fatigue_standard": "BS7608", "fatigue_test_control": "Load", "stress_concentration": "-", "failure_location": "-"}}, {"id": "WELD2025:5229", "name": "AA 7075 aluminium alloy | Single 'V' butt joint", "material_family": "Welded joint", "points": [[98.0, 20278.0, 0], [74.0, 42743.0, 0], [56.0, 60164.0, 0], [40.0, 107674.0, 0], [29.0, 150193.0, 0], [18.0, 255114.0, 0]], "conditions": {"material": "AA 7075 aluminium alloy", "am_type": "GMAW (Gas Metal Arc Welding)", "load_ratio": "-1", "test_type": "Rotary bending fatigue", "temperature": "-", "surface_treatment": "-"}, "metadata": {"dataset_id": 5229, "title": "Effect of pulsed current welding on fatigue behaviour of high strength aluminium alloy joints", "doi": "10.1016/j.matdes.2006.12.015", "authors": "Balasubramanian, V.; Ravisankar, V.; Reddy, G. Madhusudhan", "publication": "MATERIALS & DESIGN", "year_of_publication": 2008, "UT": "WOS:000251487900022", "base_material": "AA 7075 aluminium alloy", "base_young_modulus": "-", "base_yield_strength": 417, "base_ultimate_strength": 520, "base_elongation": 14.2, "weld_material": "AA 5356 (Al–5%Mg)", "weld_young_modulus": "-", "weld_yield_strength": 303, "weld_ultimate_strength": 380, "weld_elongation": 6.8, "processing": "-", "welding_joint": "Single 'V' butt joint", "welding_method": "GMAW (Gas Metal Arc Welding)", "welding_voltage": 24, "welding_current": 160, "welding_speed": 2.17, "preheat_temp": "-", "welding_env": "Argon shielding gas", "residual_stress": "-", "fatigue_specimen_type": "Hourglass type (smooth)", "fatigue_specimen_thickness": 6, "fatigue_test_type": "Rotary bending fatigue", "fatigue_temp": "-", "fatigue_env": "-", "load_ratio": -1, "frequency": "-", "fatigue_machine": "-", "fatigue_standard": "ASTM guidelines", "fatigue_test_control": "-", "stress_concentration": "-", "failure_location": "-"}}, {"id": "WELD2025:5230", "name": "AA 7075 aluminium alloy | Single 'V' butt joint", "material_family": "Welded joint", "points": [[97.0, 53999.0, 0], [71.0, 82099.0, 0], [58.0, 136105.0, 0], [43.0, 254338.0, 0], [28.0, 311703.0, 0], [18.0, 465397.0, 0]], "conditions": {"material": "AA 7075 aluminium alloy", "am_type": "GMAW (Gas Metal Arc Welding)", "load_ratio": "-1", "test_type": "Rotary bending fatigue", "temperature": "-", "surface_treatment": "-"}, "metadata": {"dataset_id": 5230, "title": "Effect of pulsed current welding on fatigue behaviour of high strength aluminium alloy joints", "doi": "10.1016/j.matdes.2006.12.015", "authors": "Balasubramanian, V.; Ravisankar, V.; Reddy, G. Madhusudhan", "publication": "MATERIALS & DESIGN", "year_of_publication": 2008, "UT": "WOS:000251487900022", "base_material": "AA 7075 aluminium alloy", "base_young_modulus": "-", "base_yield_strength": 417, "base_ultimate_strength": 520, "base_elongation": 14.2, "weld_material": "AA 5356 (Al–5%Mg)", "weld_young_modulus": "-", "weld_yield_strength": 303, "weld_ultimate_strength": 380, "weld_elongation": 6.8, "processing": "-", "welding_joint": "Single 'V' butt joint", "welding_method": "GMAW (Gas Metal Arc Welding)", "welding_voltage": 24, "welding_current": 100, "welding_speed": 2.17, "preheat_temp": "-", "welding_env": "Argon shielding gas", "residual_stress": "-", "fatigue_specimen_type": "Hourglass type (smooth)", "fatigue_specimen_thickness": 6, "fatigue_test_type": "Rotary bending fatigue", "fatigue_temp": "-", "fatigue_env": "-", "load_ratio": -1, "frequency": "-", "fatigue_machine": "-", "fatigue_standard": "ASTM guidelines", "fatigue_test_control": "-", "stress_concentration": "-", "failure_location": "-"}}, {"id": "WELD2025:5231", "name": "AA 7075 aluminium alloy | Single 'V' butt joint", "material_family": "Welded joint", "points": [[96.0, 82969.0, 0], [71.0, 126155.0, 0], [58.0, 195249.0, 0], [41.0, 294244.0, 0], [28.0, 470808.0, 0], [19.0, 793173.0, 0]], "conditions": {"material": "AA 7075 aluminium alloy", "am_type": "GTAW (Gas Tungsten Arc Welding)", "load_ratio": "-1", "test_type": "Rotary bending fatigue", "temperature": "-", "surface_treatment": "-"}, "metadata": {"dataset_id": 5231, "title": "Effect of pulsed current welding on fatigue behaviour of high strength aluminium alloy joints", "doi": "10.1016/j.matdes.2006.12.015", "authors": "Balasubramanian, V.; Ravisankar, V.; Reddy, G. Madhusudhan", "publication": "MATERIALS & DESIGN", "year_of_publication": 2008, "UT": "WOS:000251487900022", "base_material": "AA 7075 aluminium alloy", "base_young_modulus": "-", "base_yield_strength": 417, "base_ultimate_strength": 520, "base_elongation": 14.2, "weld_material": "AA 5356 (Al–5%Mg)", "weld_young_modulus": "-", "weld_yield_strength": 308, "weld_ultimate_strength": 376, "weld_elongation": 7.2, "processing": "-", "welding_joint": "Single 'V' butt joint", "welding_method": "GTAW (Gas Tungsten Arc Welding)", "welding_voltage": 24, "welding_current": 160, "welding_speed": 2.17, "preheat_temp": "-", "welding_env": "Argon shielding gas", "residual_stress": "-", "fatigue_specimen_type": "Hourglass type (smooth)", "fatigue_specimen_thickness": 6, "fatigue_test_type": "Rotary bending fatigue", "fatigue_temp": "-", "fatigue_env": "-", "load_ratio": -1, "frequency": "-", "fatigue_machine": "-", "fatigue_standard": "ASTM guidelines", "fatigue_test_control": "-", "stress_concentration": "-", "failure_location": "-"}}, {"id": "WELD2025:5232", "name": "AA 7075 aluminium alloy | Single 'V' butt joint", "material_family": "Welded joint", "points": [[101.0, 133130.0, 0], [77.0, 273479.0, 0], [58.0, 461056.0, 0], [41.0, 654213.0, 0], [29.0, 788602.0, 0], [18.0, 1397753.0, 0]], "conditions": {"material": "AA 7075 aluminium alloy", "am_type": "GTAW (Gas Tungsten Arc Welding)", "load_ratio": "-1", "test_type": "Rotary bending fatigue", "temperature": "-", "surface_treatment": "-"}, "metadata": {"dataset_id": 5232, "title": "Effect of pulsed current welding on fatigue behaviour of high strength aluminium alloy joints", "doi": "10.1016/j.matdes.2006.12.015", "authors": "Balasubramanian, V.; Ravisankar, V.; Reddy, G. Madhusudhan", "publication": "MATERIALS & DESIGN", "year_of_publication": 2008, "UT": "WOS:000251487900022", "base_material": "AA 7075 aluminium alloy", "base_young_modulus": "-", "base_yield_strength": 417, "base_ultimate_strength": 520, "base_elongation": 14.2, "weld_material": "AA 5356 (Al–5%Mg)", "weld_young_modulus": "-", "weld_yield_strength": 308, "weld_ultimate_strength": 376, "weld_elongation": 7.2, "processing": "-", "welding_joint": "Single 'V' butt joint", "welding_method": "GTAW (Gas Tungsten Arc Welding)", "welding_voltage": 24, "welding_current": 100, "welding_speed": 2.17, "preheat_temp": "-", "welding_env": "Argon shielding gas", "residual_stress": "-", "fatigue_specimen_type": "Hourglass type (smooth)", "fatigue_specimen_thickness": 6, "fatigue_test_type": "Rotary bending fatigue", "fatigue_temp": "-", "fatigue_env": "-", "load_ratio": -1, "frequency": "-", "fatigue_machine": "-", "fatigue_standard": "ASTM guidelines", "fatigue_test_control": "-", "stress_concentration": "-", "failure_location": "-"}}, {"id": "WELD2025:5233", "name": "AA 7075 aluminium alloy | Single 'V' butt joint", "material_family": "Welded joint", "points": [[79.0, 9779.0, 0], [60.0, 19408.0, 0], [43.0, 39552.0, 0], [29.0, 58563.0, 0], [18.0, 104065.0, 0]], "conditions": {"material": "AA 7075 aluminium alloy", "am_type": "GMAW (Gas Metal Arc Welding)", "load_ratio": "-1", "test_type": "Rotary bending fatigue", "temperature": "-", "surface_treatment": "-"}, "metadata": {"dataset_id": 5233, "title": "Effect of pulsed current welding on fatigue behaviour of high strength aluminium alloy joints", "doi": "10.1016/j.matdes.2006.12.015", "authors": "Balasubramanian, V.; Ravisankar, V.; Reddy, G. Madhusudhan", "publication": "MATERIALS & DESIGN", "year_of_publication": 2008, "UT": "WOS:000251487900022", "base_material": "AA 7075 aluminium alloy", "base_young_modulus": "-", "base_yield_strength": 417, "base_ultimate_strength": 520, "base_elongation": 14.2, "weld_material": "AA 5356 (Al–5%Mg)", "weld_young_modulus": "-", "weld_yield_strength": 303, "weld_ultimate_strength": 380, "weld_elongation": 6.8, "processing": "-", "welding_joint": "Single 'V' butt joint", "welding_method": "GMAW (Gas Metal Arc Welding)", "welding_voltage": 24, "welding_current": 160, "welding_speed": 2.17, "preheat_temp": "-", "welding_env": "Argon shielding gas", "residual_stress": "-", "fatigue_specimen_type": "Notched", "fatigue_specimen_thickness": 10, "fatigue_test_type": "Rotary bending fatigue", "fatigue_temp": "-", "fatigue_env": "-", "load_ratio": -1, "frequency": "-", "fatigue_machine": "-", "fatigue_standard": "ASTM guidelines", "fatigue_test_control": "-", "stress_concentration": "-", "failure_location": "-"}}, {"id": "WELD2025:5234", "name": "AA 7075 aluminium alloy | Single 'V' butt joint", "material_family": "Welded joint", "points": [[78.0, 29321.0, 0], [60.0, 49373.0, 0], [43.0, 74985.0, 0], [31.0, 128537.0, 0], [19.0, 213142.0, 0]], "conditions": {"material": "AA 7075 aluminium alloy", "am_type": "GMAW (Gas Metal Arc Welding)", "load_ratio": "-1", "test_type": "Rotary bending fatigue", "temperature": "-", "surface_treatment": "-"}, "metadata": {"dataset_id": 5234, "title": "Effect of pulsed current welding on fatigue behaviour of high strength aluminium alloy joints", "doi": "10.1016/j.matdes.2006.12.015", "authors": "Balasubramanian, V.; Ravisankar, V.; Reddy, G. Madhusudhan", "publication": "MATERIALS & DESIGN", "year_of_publication": 2008, "UT": "WOS:000251487900022", "base_material": "AA 7075 aluminium alloy", "base_young_modulus": "-", "base_yield_strength": 417, "base_ultimate_strength": 520, "base_elongation": 14.2, "weld_material": "AA 5356 (Al–5%Mg)", "weld_young_modulus": "-", "weld_yield_strength": 303, "weld_ultimate_strength": 380, "weld_elongation": 6.8, "processing": "-", "welding_joint": "Single 'V' butt joint", "welding_method": "GMAW (Gas Metal Arc Welding)", "welding_voltage": 24, "welding_current": 100, "welding_speed": 2.17, "preheat_temp": "-", "welding_env": "Argon shielding gas", "residual_stress": "-", "fatigue_specimen_type": "Notched", "fatigue_specimen_thickness": 10, "fatigue_test_type": "Rotary bending fatigue", "fatigue_temp": "-", "fatigue_env": "-", "load_ratio": -1, "frequency": "-", "fatigue_machine": "-", "fatigue_standard": "ASTM guidelines", "fatigue_test_control": "-", "stress_concentration": "-", "failure_location": "-"}}, {"id": "WELD2025:5235", "name": "AA 7075 aluminium alloy | Single 'V' butt joint", "material_family": "Welded joint", "points": [[100.0, 29512.0, 0], [77.0, 60099.0, 0], [60.0, 95246.0, 0], [42.0, 139783.0, 0], [28.0, 212434.0, 0], [19.0, 345888.0, 0]], "conditions": {"material": "AA 7075 aluminium alloy", "am_type": "GTAW (Gas Tungsten Arc Welding)", "load_ratio": "-1", "test_type": "Rotary bending fatigue", "temperature": "-", "surface_treatment": "-"}, "metadata": {"dataset_id": 5235, "title": "Effect of pulsed current welding on fatigue behaviour of high strength aluminium alloy joints", "doi": "10.1016/j.matdes.2006.12.015", "authors": "Balasubramanian, V.; Ravisankar, V.; Reddy, G. Madhusudhan", "publication": "MATERIALS & DESIGN", "year_of_publication": 2008, "UT": "WOS:000251487900022", "base_material": "AA 7075 aluminium alloy", "base_young_modulus": "-", "base_yield_strength": 417, "base_ultimate_strength": 520, "base_elongation": 14.2, "weld_material": "AA 5356 (Al–5%Mg)", "weld_young_modulus": "-", "weld_yield_strength": 308, "weld_ultimate_strength": 376, "weld_elongation": 7.2, "processing": "-", "welding_joint": "Single 'V' butt joint", "welding_method": "GTAW (Gas Tungsten Arc Welding)", "welding_voltage": 24, "welding_current": 160, "welding_speed": 2.17, "preheat_temp": "-", "welding_env": "Argon shielding gas", "residual_stress": "-", "fatigue_specimen_type": "Notched", "fatigue_specimen_thickness": 10, "fatigue_test_type": "Rotary bending fatigue", "fatigue_temp": "-", "fatigue_env": "-", "load_ratio": -1, "frequency": "-", "fatigue_machine": "-", "fatigue_standard": "ASTM guidelines", "fatigue_test_control": "-", "stress_concentration": "-", "failure_location": "-"}}, {"id": "WELD2025:5236", "name": "AA 7075 aluminium alloy | Single 'V' butt joint", "material_family": "Welded joint", "points": [[101.0, 60478.0, 0], [81.0, 117910.0, 0], [61.0, 202031.0, 0], [45.0, 274187.0, 0], [30.0, 350525.0, 0], [18.0, 542520.0, 0]], "conditions": {"material": "AA 7075 aluminium alloy", "am_type": "GTAW (Gas Tungsten Arc Welding)", "load_ratio": "-1", "test_type": "Rotary bending fatigue", "temperature": "-", "surface_treatment": "-"}, "metadata": {"dataset_id": 5236, "title": "Effect of pulsed current welding on fatigue behaviour of high strength aluminium alloy joints", "doi": "10.1016/j.matdes.2006.12.015", "authors": "Balasubramanian, V.; Ravisankar, V.; Reddy, G. Madhusudhan", "publication": "MATERIALS & DESIGN", "year_of_publication": 2008, "UT": "WOS:000251487900022", "base_material": "AA 7075 aluminium alloy", "base_young_modulus": "-", "base_yield_strength": 417, "base_ultimate_strength": 520, "base_elongation": 14.2, "weld_material": "AA 5356 (Al–5%Mg)", "weld_young_modulus": "-", "weld_yield_strength": 308, "weld_ultimate_strength": 376, "weld_elongation": 7.2, "processing": "-", "welding_joint": "Single 'V' butt joint", "welding_method": "GTAW (Gas Tungsten Arc Welding)", "welding_voltage": 24, "welding_current": 100, "welding_speed": 2.17, "preheat_temp": "-", "welding_env": "Argon shielding gas", "residual_stress": "-", "fatigue_specimen_type": "Notched", "fatigue_specimen_thickness": 10, "fatigue_test_type": "Rotary bending fatigue", "fatigue_temp": "-", "fatigue_env": "-", "load_ratio": -1, "frequency": "-", "fatigue_machine": "-", "fatigue_standard": "ASTM guidelines", "fatigue_test_control": "-", "stress_concentration": "-", "failure_location": "-"}}, {"id": "WELD2025:5237", "name": "AA2219-T87 aluminium alloy | Square Butt Joint", "material_family": "Welded joint", "points": [[273.0, 85996.0, 0], [251.0, 173044.0, 0], [226.0, 358372.0, 0], [200.0, 657727.0, 0], [151.0, 1476444.0, 0]], "conditions": {"material": "AA2219-T87 aluminium alloy", "am_type": "Electron Beam Welding (EBW)", "load_ratio": "0", "test_type": "Uniaxial Tensile Loading", "temperature": "-", "surface_treatment": "-"}, "metadata": {"dataset_id": 5237, "title": "Fatigue behaviour of post weld heat treated electron beam welded AA2219 aluminium. alloy joints", "doi": "10.1016/j.matdes.2007.11.005", "authors": "Malarvizhi, S.; Raghukandan, K.; Viswanathan, N.", "publication": "MATERIALS & DESIGN", "year_of_publication": 2008, "UT": "WOS:000256895300010", "base_material": "AA2219-T87 aluminium alloy", "base_young_modulus": "-", "base_yield_strength": 392, "base_ultimate_strength": 475, "base_elongation": 15, "weld_material": "AA2219", "weld_young_modulus": "-", "weld_yield_strength": 215, "weld_ultimate_strength": 275, "weld_elongation": 9.0, "processing": "-", "welding_joint": "Square Butt Joint", "welding_method": "Electron Beam Welding (EBW)", "welding_voltage": 50, "welding_current": 51, "welding_speed": 16, "preheat_temp": "-", "welding_env": "Vacuum (10⁻⁴)", "residual_stress": "-", "fatigue_specimen_type": "Hourglass type (smooth)", "fatigue_specimen_thickness": 6, "fatigue_test_type": "Uniaxial Tensile Loading", "fatigue_temp": "-", "fatigue_env": "-", "load_ratio": 0, "frequency": "-", "fatigue_machine": "Servo hydraulic fatigue testing machine (Instron, UK; Model: 8801)", "fatigue_standard": "ASTM E8M-04", "fatigue_test_control": "Stress", "stress_concentration": "2.73", "failure_location": "-"}}, {"id": "WELD2025:5238", "name": "AA2219-T87 aluminium alloy | Square Butt Joint", "material_family": "Welded joint", "points": [[275.0, 261031.0, 0], [249.0, 418583.0, 0], [226.0, 667999.0, 0], [199.0, 1376529.0, 0], [150.0, 2699386.0, 0]], "conditions": {"material": "AA2219-T87 aluminium alloy", "am_type": "Electron Beam Welding (EBW)", "load_ratio": "0", "test_type": "Uniaxial Tensile Loading", "temperature": "-", "surface_treatment": "Solution Treatment (ST)"}, "metadata": {"dataset_id": 5238, "title": "Fatigue behaviour of post weld heat treated electron beam welded AA2219 aluminium. alloy joints", "doi": "10.1016/j.matdes.2007.11.005", "authors": "Malarvizhi, S.; Raghukandan, K.; Viswanathan, N.", "publication": "MATERIALS & DESIGN", "year_of_publication": 2008, "UT": "WOS:000256895300010", "base_material": "AA2219-T87 aluminium alloy", "base_young_modulus": "-", "base_yield_strength": 392, "base_ultimate_strength": 475, "base_elongation": 15, "weld_material": "AA2219", "weld_young_modulus": "-", "weld_yield_strength": 243, "weld_ultimate_strength": 304, "weld_elongation": 10.5, "processing": "Solution Treatment (ST)", "welding_joint": "Square Butt Joint", "welding_method": "Electron Beam Welding (EBW)", "welding_voltage": 50, "welding_current": 51, "welding_speed": 16, "preheat_temp": "-", "welding_env": "Vacuum (10⁻⁴)", "residual_stress": "-", "fatigue_specimen_type": "Hourglass type (smooth)", "fatigue_specimen_thickness": 6, "fatigue_test_type": "Uniaxial Tensile Loading", "fatigue_temp": "-", "fatigue_env": "-", "load_ratio": 0, "frequency": "-", "fatigue_machine": "Servo hydraulic fatigue testing machine (Instron, UK; Model: 8801)", "fatigue_standard": "ASTM E8M-04", "fatigue_test_control": "Stress", "stress_concentration": "2.29", "failure_location": "-"}}, {"id": "WELD2025:5239", "name": "AA2219-T87 aluminium alloy | Square Butt Joint", "material_family": "Welded joint", "points": [[272.0, 156467.0, 0], [250.0, 311829.0, 0], [227.0, 507336.0, 0], [199.0, 904469.0, 0], [148.0, 2438759.0, 0]], "conditions": {"material": "AA2219-T87 aluminium alloy", "am_type": "Electron Beam Welding (EBW)", "load_ratio": "0", "test_type": "Uniaxial Tensile Loading", "temperature": "-", "surface_treatment": "Artificial Aging (AA)"}, "metadata": {"dataset_id": 5239, "title": "Fatigue behaviour of post weld heat treated electron beam welded AA2219 aluminium. alloy joints", "doi": "10.1016/j.matdes.2007.11.005", "authors": "Malarvizhi, S.; Raghukandan, K.; Viswanathan, N.", "publication": "MATERIALS & DESIGN", "year_of_publication": 2008, "UT": "WOS:000256895300010", "base_material": "AA2219-T87 aluminium alloy", "base_young_modulus": "-", "base_yield_strength": 392, "base_ultimate_strength": 475, "base_elongation": 15, "weld_material": "AA2219", "weld_young_modulus": "-", "weld_yield_strength": 260, "weld_ultimate_strength": 340, "weld_elongation": 11.6, "processing": "Artificial Aging (AA)", "welding_joint": "Square Butt Joint", "welding_method": "Electron Beam Welding (EBW)", "welding_voltage": 50, "welding_current": 51, "welding_speed": 16, "preheat_temp": "-", "welding_env": "Vacuum (10⁻⁴)", "residual_stress": "-", "fatigue_specimen_type": "Hourglass type (smooth)", "fatigue_specimen_thickness": 6, "fatigue_test_type": "Uniaxial Tensile Loading", "fatigue_temp": "-", "fatigue_env": "-", "load_ratio": 0, "frequency": "-", "fatigue_machine": "Servo hydraulic fatigue testing machine (Instron, UK; Model: 8801)", "fatigue_standard": "ASTM E8M-04", "fatigue_test_control": "Stress", "stress_concentration": "2.19", "failure_location": "-"}}, {"id": "WELD2025:5240", "name": "AA2219-T87 aluminium alloy | Square Butt Joint", "material_family": "Welded joint", "points": [[274.0, 185282.0, 0], [252.0, 328847.0, 0], [226.0, 556057.0, 0], [201.0, 1102491.0, 0], [148.0, 2214407.0, 0]], "conditions": {"material": "AA2219-T87 aluminium alloy", "am_type": "Electron Beam Welding (EBW)", "load_ratio": "0", "test_type": "Uniaxial Tensile Loading", "temperature": "-", "surface_treatment": "Solution Treatment + Aging (STA)"}, "metadata": {"dataset_id": 5240, "title": "Fatigue behaviour of post weld heat treated electron beam welded AA2219 aluminium. alloy joints", "doi": "10.1016/j.matdes.2007.11.005", "authors": "Malarvizhi, S.; Raghukandan, K.; Viswanathan, N.", "publication": "MATERIALS & DESIGN", "year_of_publication": 2008, "UT": "WOS:000256895300010", "base_material": "AA2219-T87 aluminium alloy", "base_young_modulus": "-", "base_yield_strength": 392, "base_ultimate_strength": 475, "base_elongation": 15, "weld_material": "AA2219", "weld_young_modulus": "-", "weld_yield_strength": 295, "weld_ultimate_strength": 370, "weld_elongation": 13, "processing": "Solution Treatment + Aging (STA)", "welding_joint": "Square Butt Joint", "welding_method": "Electron Beam Welding (EBW)", "welding_voltage": 50, "welding_current": 51, "welding_speed": 16, "preheat_temp": "-", "welding_env": "Vacuum (10⁻⁴)", "residual_stress": "-", "fatigue_specimen_type": "Hourglass type (smooth)", "fatigue_specimen_thickness": 6, "fatigue_test_type": "Uniaxial Tensile Loading", "fatigue_temp": "-", "fatigue_env": "-", "load_ratio": 0, "frequency": "-", "fatigue_machine": "Servo hydraulic fatigue testing machine (Instron, UK; Model: 8801)", "fatigue_standard": "ASTM E8M-04", "fatigue_test_control": "Stress", "stress_concentration": "1.90", "failure_location": "-"}}, {"id": "WELD2025:5241", "name": "AA2219-T87 aluminium alloy | Square Butt Joint", "material_family": "Welded joint", "points": [[223.0, 111457.0, 0], [202.0, 196687.0, 0], [151.0, 342210.0, 0], [100.0, 497671.0, 0]], "conditions": {"material": "AA2219-T87 aluminium alloy", "am_type": "Electron Beam Welding (EBW)", "load_ratio": "0", "test_type": "Uniaxial Tensile Loading", "temperature": "-", "surface_treatment": "-"}, "metadata": {"dataset_id": 5241, "title": "Fatigue behaviour of post weld heat treated electron beam welded AA2219 aluminium. alloy joints", "doi": "10.1016/j.matdes.2007.11.005", "authors": "Malarvizhi, S.; Raghukandan, K.; Viswanathan, N.", "publication": "MATERIALS & DESIGN", "year_of_publication": 2008, "UT": "WOS:000256895300010", "base_material": "AA2219-T87 aluminium alloy", "base_young_modulus": "-", "base_yield_strength": 392, "base_ultimate_strength": 475, "base_elongation": 15, "weld_material": "AA2219", "weld_young_modulus": "-", "weld_yield_strength": 215, "weld_ultimate_strength": 275, "weld_elongation": 9.0, "processing": "-", "welding_joint": "Square Butt Joint", "welding_method": "Electron Beam Welding (EBW)", "welding_voltage": 50, "welding_current": 51, "welding_speed": 16, "preheat_temp": "-", "welding_env": "Vacuum (10⁻⁴)", "residual_stress": "-", "fatigue_specimen_type": "Notched", "fatigue_specimen_thickness": 10, "fatigue_test_type": "Uniaxial Tensile Loading", "fatigue_temp": "-", "fatigue_env": "-", "load_ratio": 0, "frequency": "-", "fatigue_machine": "Servo hydraulic fatigue testing machine (Instron, UK; Model: 8801)", "fatigue_standard": "ASTM E8M-04", "fatigue_test_control": "Stress", "stress_concentration": "2.73", "failure_location": "-"}}, {"id": "WELD2025:5242", "name": "AA2219-T87 aluminium alloy | Square Butt Joint", "material_family": "Welded joint", "points": [[247.0, 216640.0, 0], [227.0, 338615.0, 0], [202.0, 539672.0, 0], [150.0, 815713.0, 0]], "conditions": {"material": "AA2219-T87 aluminium alloy", "am_type": "Electron Beam Welding (EBW)", "load_ratio": "0", "test_type": "Uniaxial Tensile Loading", "temperature": "-", "surface_treatment": "Solution Treatment (ST)"}, "metadata": {"dataset_id": 5242, "title": "Fatigue behaviour of post weld heat treated electron beam welded AA2219 aluminium. alloy joints", "doi": "10.1016/j.matdes.2007.11.005", "authors": "Malarvizhi, S.; Raghukandan, K.; Viswanathan, N.", "publication": "MATERIALS & DESIGN", "year_of_publication": 2008, "UT": "WOS:000256895300010", "base_material": "AA2219-T87 aluminium alloy", "base_young_modulus": "-", "base_yield_strength": 392, "base_ultimate_strength": 475, "base_elongation": 15, "weld_material": "AA2219", "weld_young_modulus": "-", "weld_yield_strength": 243, "weld_ultimate_strength": 304, "weld_elongation": 10.5, "processing": "Solution
