Repository: yunyunfanfan/S-PA-CBB

# S-PA-CBB

Official research code, processed curve records, evaluation outputs, and manuscript source for:

> **From Physics to Selective Generation: Conditional Brownian Bridges for Sparse S–N Curve Reconstruction and Fatigue Decision-Making**

S-PA-CBB reconstructs a complete probabilistic stress–life (S–N) curve from only two to four observed fatigue tests. The method first fits an interpretable Basquin state, diagnoses whether that state is sufficient, and applies a ControlNet-style conditional Brownian-bridge residual only to curves that benefit from correction.

File: external_data/weld2025_disjoint_curves.json (part 203 of 223)
Treatment (ST)", "welding_joint": "Square Butt Joint", "welding_method": "Electron Beam Welding (EBW)", "welding_voltage": 50, "welding_current": 51, "welding_speed": 16, "preheat_temp": "-", "welding_env": "Vacuum (10⁻⁴)", "residual_stress": "-", "fatigue_specimen_type": "Notched", "fatigue_specimen_thickness": 10, "fatigue_test_type": "Uniaxial Tensile Loading", "fatigue_temp": "-", "fatigue_env": "-", "load_ratio": 0, "frequency": "-", "fatigue_machine": "Servo hydraulic fatigue testing machine (Instron, UK; Model: 8801)", "fatigue_standard": "ASTM E8M-04", "fatigue_test_control": "Stress", "stress_concentration": "2.29", "failure_location": "-"}}, {"id": "WELD2025:5243", "name": "AA2219-T87 aluminium alloy | Square Butt Joint", "material_family": "Welded joint", "points": [[247.0, 101126.0, 0], [222.0, 152052.0, 0], [204.0, 242319.0, 0], [153.0, 553248.0, 0], [98.0, 890966.0, 0]], "conditions": {"material": "AA2219-T87 aluminium alloy", "am_type": "Electron Beam Welding (EBW)", "load_ratio": "0", "test_type": "Uniaxial Tensile Loading", "temperature": "-", "surface_treatment": "Artificial Aging (AA)"}, "metadata": {"dataset_id": 5243, "title": "Fatigue behaviour of post weld heat treated electron beam welded AA2219 aluminium. alloy joints", "doi": "10.1016/j.matdes.2007.11.005", "authors": "Malarvizhi, S.; Raghukandan, K.; Viswanathan, N.", "publication": "MATERIALS & DESIGN", "year_of_publication": 2008, "UT": "WOS:000256895300010", "base_material": "AA2219-T87 aluminium alloy", "base_young_modulus": "-", "base_yield_strength": 392, "base_ultimate_strength": 475, "base_elongation": 15, "weld_material": "AA2219", "weld_young_modulus": "-", "weld_yield_strength": 260, "weld_ultimate_strength": 340, "weld_elongation": 11.6, "processing": "Artificial Aging (AA)", "welding_joint": "Square Butt Joint", "welding_method": "Electron Beam Welding (EBW)", "welding_voltage": 50, "welding_current": 51, "welding_speed": 16, "preheat_temp": "-", "welding_env": "Vacuum (10⁻⁴)", "residual_stress": "-", "fatigue_specimen_type": "Notched", "fatigue_specimen_thickness": 10, "fatigue_test_type": "Uniaxial Tensile Loading", "fatigue_temp": "-", "fatigue_env": "-", "load_ratio": 0, "frequency": "-", "fatigue_machine": "Servo hydraulic fatigue testing machine (Instron, UK; Model: 8801)", "fatigue_standard": "ASTM E8M-04", "fatigue_test_control": "Stress", "stress_concentration": "2.19", "failure_location": "-"}}, {"id": "WELD2025:5244", "name": "AA2219-T87 aluminium alloy | Square Butt Joint", "material_family": "Welded joint", "points": [[250.0, 163491.0, 0], [224.0, 284345.0, 0], [200.0, 413264.0, 0], [151.0, 597931.0, 0], [100.0, 712690.0, 0]], "conditions": {"material": "AA2219-T87 aluminium alloy", "am_type": "Electron Beam Welding (EBW)", "load_ratio": "0", "test_type": "Uniaxial Tensile Loading", "temperature": "-", "surface_treatment": "Solution Treatment + Aging (STA)"}, "metadata": {"dataset_id": 5244, "title": "Fatigue behaviour of post weld heat treated electron beam welded AA2219 aluminium. alloy joints", "doi": "10.1016/j.matdes.2007.11.005", "authors": "Malarvizhi, S.; Raghukandan, K.; Viswanathan, N.", "publication": "MATERIALS & DESIGN", "year_of_publication": 2008, "UT": "WOS:000256895300010", "base_material": "AA2219-T87 aluminium alloy", "base_young_modulus": "-", "base_yield_strength": 392, "base_ultimate_strength": 475, "base_elongation": 15, "weld_material": "AA2219", "weld_young_modulus": "-", "weld_yield_strength": 295, "weld_ultimate_strength": 370, "weld_elongation": 13, "processing": "Solution Treatment + Aging (STA)", "welding_joint": "Square Butt Joint", "welding_method": "Electron Beam Welding (EBW)", "welding_voltage": 50, "welding_current": 51, "welding_speed": 16, "preheat_temp": "-", "welding_env": "Vacuum (10⁻⁴)", "residual_stress": "-", "fatigue_specimen_type": "Notched", "fatigue_specimen_thickness": 10, "fatigue_test_type": "Uniaxial Tensile Loading", "fatigue_temp": "-", "fatigue_env": "-", "load_ratio": 0, "frequency": "-", "fatigue_machine": "Servo hydraulic fatigue testing machine (Instron, UK; Model: 8801)", "fatigue_standard": "ASTM E8M-04", "fatigue_test_control": "Stress", "stress_concentration": "1.90", "failure_location": "-"}}, {"id": "WELD2025:5245", "name": "ASTM A516 Grade 70 carbon steel | Double-V butt joint", "material_family": "Welded joint", "points": [[406.0, 32350.0, 0], [268.0, 87280.0, 0], [176.0, 1856482.0, 0], [162.0, 5458002.0, 0], [146.0, 6734025.0, 0], [140.0, 6936830.0, 1]], "conditions": {"material": "ASTM A516 Grade 70 carbon steel", "am_type": "MIG", "load_ratio": "0.1", "test_type": "Axial fatigue test", "temperature": "-", "surface_treatment": "Controlled Shot Peening (CSP)"}, "metadata": {"dataset_id": 5245, "title": "The effect of controlled shot peening on fusion welded joints", "doi": "10.1016/j.matdes.2009.06.027", "authors": "Lah, Nur Azida Che; Ali, Aidy; Ismail, Napsiah; Chai, Lim Poon; Mohamed, Abdul Aziz", "publication": "MATERIALS & DESIGN", "year_of_publication": 2010, "UT": "WOS:000270632800038", "base_material": "ASTM A516 Grade 70 carbon steel", "base_young_modulus": "-", "base_yield_strength": 262, "base_ultimate_strength": "482.6–586.05", "base_elongation": 17, "weld_material": "-", "weld_young_modulus": "-", "weld_yield_strength": "-", "weld_ultimate_strength": "-", "weld_elongation": "-", "processing": "Controlled Shot Peening (CSP)", "welding_joint": "Double-V butt joint", "welding_method": "MIG", "welding_voltage": "-", "welding_current": "-", "welding_speed": "-", "preheat_temp": "-", "welding_env": "-", "residual_stress": "-", "fatigue_specimen_type": "plat", "fatigue_specimen_thickness": 6.8, "fatigue_test_type": "Axial fatigue test", "fatigue_temp": "-", "fatigue_env": "-", "load_ratio": 0.1, "frequency": 11, "fatigue_machine": "-", "fatigue_standard": "ASTM E467", "fatigue_test_control": "Stress", "stress_concentration": "-", "failure_location": "-"}}, {"id": "WELD2025:5246", "name": "ASTM A516 Grade 70 carbon steel | Double-V butt joint", "material_family": "Welded joint", "points": [[362.0, 34497.0, 0], [289.0, 65627.0, 0], [220.0, 299835.0, 0], [170.0, 1253158.0, 0], [148.0, 3572195.0, 0], [134.0, 5445430.0, 1]], "conditions": {"material": "ASTM A516 Grade 70 carbon steel", "am_type": "MMA", "load_ratio": "0.1", "test_type": "Axial fatigue test", "temperature": "-", "surface_treatment": "Controlled Shot Peening (CSP)"}, "metadata": {"dataset_id": 5246, "title": "The effect of controlled shot peening on fusion welded joints", "doi": "10.1016/j.matdes.2009.06.027", "authors": "Lah, Nur Azida Che; Ali, Aidy; Ismail, Napsiah; Chai, Lim Poon; Mohamed, Abdul Aziz", "publication": "MATERIALS & DESIGN", "year_of_publication": 2010, "UT": "WOS:000270632800038", "base_material": "ASTM A516 Grade 70 carbon steel", "base_young_modulus": "-", "base_yield_strength": 262, "base_ultimate_strength": "482.6–586.05", "base_elongation": 17, "weld_material": "-", "weld_young_modulus": "-", "weld_yield_strength": "-", "weld_ultimate_strength": "-", "weld_elongation": "-", "processing": "Controlled Shot Peening (CSP)", "welding_joint": "Double-V butt joint", "welding_method": "MMA", "welding_voltage": "-", "welding_current": "-", "welding_speed": "-", "preheat_temp": "-", "welding_env": "-", "residual_stress": "-", "fatigue_specimen_type": "plat", "fatigue_specimen_thickness": 6.8, "fatigue_test_type": "Axial fatigue test", "fatigue_temp": "-", "fatigue_env": "-", "load_ratio": 0.1, "frequency": 11, "fatigue_machine": "-", "fatigue_standard": "ASTM E467", "fatigue_test_control": "Stress", "stress_concentration": "-", "failure_location": "-"}}, {"id": "WELD2025:5247", "name": "ASTM A516 Grade 70 carbon steel | Double-V butt joint", "material_family": "Welded joint", "points": [[407.0, 53652.0, 0], [314.0, 154337.0, 0], [226.0, 1368074.0, 0], [180.0, 5676686.0, 0], [170.0, 6954534.0, 0], [167.0, 8786217.0, 1]], "conditions": {"material": "ASTM A516 Grade 70 carbon steel", "am_type": "TIG", "load_ratio": "0.1", "test_type": "Axial fatigue test", "temperature": "-", "surface_treatment": "Controlled Shot Peening (CSP)"}, "metadata": {"dataset_id": 5247, "title": "The effect of controlled shot peening on fusion welded joints", "doi": "10.1016/j.matdes.2009.06.027", "authors": "Lah, Nur Azida Che; Ali, Aidy; Ismail, Napsiah; Chai, Lim Poon; Mohamed, Abdul Aziz", "publication": "MATERIALS & DESIGN", "year_of_publication": 2010, "UT": "WOS:000270632800038", "base_material": "ASTM A516 Grade 70 carbon steel", "base_young_modulus": "-", "base_yield_strength": 262, "base_ultimate_strength": "482.6–586.05", "base_elongation": 17, "weld_material": "-", "weld_young_modulus": "-", "weld_yield_strength": "-", "weld_ultimate_strength": "-", "weld_elongation": "-", "processing": "Controlled Shot Peening (CSP)", "welding_joint": "Double-V butt joint", "welding_method": "TIG", "welding_voltage": "-", "welding_current": "-", "welding_speed": "-", "preheat_temp": "-", "welding_env": "-", "residual_stress": "-", "fatigue_specimen_type": "plat", "fatigue_specimen_thickness": 6.8, "fatigue_test_type": "Axial fatigue test", "fatigue_temp": "-", "fatigue_env": "-", "load_ratio": 0.1, "frequency": 11, "fatigue_machine": "-", "fatigue_standard": "ASTM E467", "fatigue_test_control": "Stress", "stress_concentration": "-", "failure_location": "-"}}, {"id": "WELD2025:5248", "name": "ASTM A516 Grade 70 carbon steel | Double-V butt joint", "material_family": "Welded joint", "points": [[271.0, 58954.0, 0], [135.0, 1026738.0, 0], [126.0, 1089865.0, 0], [111.0, 2516301.0, 0], [99.0, 2990548.0, 0]], "conditions": {"material": "ASTM A516 Grade 70 carbon steel", "am_type": "MIG", "load_ratio": "0.1", "test_type": "Axial fatigue test", "temperature": "-", "surface_treatment": "-"}, "metadata": {"dataset_id": 5248, "title": "The effect of controlled shot peening on fusion welded joints", "doi": "10.1016/j.matdes.2009.06.027", "authors": "Lah, Nur Azida Che; Ali, Aidy; Ismail, Napsiah; Chai, Lim Poon; Mohamed, Abdul Aziz", "publication": "MATERIALS & DESIGN", "year_of_publication": 2010, "UT": "WOS:000270632800038", "base_material": "ASTM A516 Grade 70 carbon steel", "base_young_modulus": "-", "base_yield_strength": 262, "base_ultimate_strength": "482.6–586.05", "base_elongation": 17, "weld_material": "-", "weld_young_modulus": "-", "weld_yield_strength": "-", "weld_ultimate_strength": "-", "weld_elongation": "-", "processing": "-", "welding_joint": "Double-V butt joint", "welding_method": "MIG", "welding_voltage": "-", "welding_current": "-", "welding_speed": "-", "preheat_temp": "-", "welding_env": "-", "residual_stress": "-", "fatigue_specimen_type": "plat", "fatigue_specimen_thickness": 6.8, "fatigue_test_type": "Axial fatigue test", "fatigue_temp": "-", "fatigue_env": "-", "load_ratio": 0.1, "frequency": 11, "fatigue_machine": "-", "fatigue_standard": "ASTM E467", "fatigue_test_control": "Stress", "stress_concentration": "-", "failure_location": "-"}}, {"id": "WELD2025:5249", "name": "ASTM A516 Grade 70 carbon steel | Double-V butt joint", "material_family": "Welded joint", "points": [[266.0, 35270.0, 0], [223.0, 102659.0, 0], [180.0, 292138.0, 0], [135.0, 742153.0, 0], [120.0, 901976.0, 0], [91.0, 2966015.0, 0]], "conditions": {"material": "ASTM A516 Grade 70 carbon steel", "am_type": "MMA", "load_ratio": "0.1", "test_type": "Axial fatigue test", "temperature": "-", "surface_treatment": "-"}, "metadata": {"dataset_id": 5249, "title": "The effect of controlled shot peening on fusion welded joints", "doi": "10.1016/j.matdes.2009.06.027", "authors": "Lah, Nur Azida Che; Ali, Aidy; Ismail, Napsiah; Chai, Lim Poon; Mohamed, Abdul Aziz", "publication": "MATERIALS & DESIGN", "year_of_publication": 2010, "UT": "WOS:000270632800038", "base_material": "ASTM A516 Grade 70 carbon steel", "base_young_modulus": "-", "base_yield_strength": 262, "base_ultimate_strength": "482.6–586.05", "base_elongation": 17, "weld_material": "-", "weld_young_modulus": "-", "weld_yield_strength": "-", "weld_ultimate_strength": "-", "weld_elongation": "-", "processing": "-", "welding_joint": "Double-V butt joint", "welding_method": "MMA", "welding_voltage": "-", "welding_current": "-", "welding_speed": "-", "preheat_temp": "-", "welding_env": "-", "residual_stress": "-", "fatigue_specimen_type": "plat", "fatigue_specimen_thickness": 6.8, "fatigue_test_type": "Axial fatigue test", "fatigue_temp": "-", "fatigue_env": "-", "load_ratio": 0.1, "frequency": 11, "fatigue_machine": "-", "fatigue_standard": "ASTM E467", "fatigue_test_control": "Stress", "stress_concentration": "-", "failure_location": "-"}}, {"id": "WELD2025:5250", "name": "ASTM A516 Grade 70 carbon steel | Double-V butt joint", "material_family": "Welded joint", "points": [[266.0, 82774.0, 0], [222.0, 207156.0, 0], [178.0, 695904.0, 0], [131.0, 2040233.0, 0], [127.0, 2408076.0, 0], [111.0, 3132164.0, 0]], "conditions": {"material": "ASTM A516 Grade 70 carbon steel", "am_type": "TIG", "load_ratio": "0.1", "test_type": "Axial fatigue test", "temperature": "-", "surface_treatment": "-"}, "metadata": {"dataset_id": 5250, "title": "The effect of controlled shot peening on fusion welded joints", "doi": "10.1016/j.matdes.2009.06.027", "authors": "Lah, Nur Azida Che; Ali, Aidy; Ismail, Napsiah; Chai, Lim Poon; Mohamed, Abdul Aziz", "publication": "MATERIALS & DESIGN", "year_of_publication": 2010, "UT": "WOS:000270632800038", "base_material": "ASTM A516 Grade 70 carbon steel", "base_young_modulus": "-", "base_yield_strength": 262, "base_ultimate_strength": "482.6–586.05", "base_elongation": 17, "weld_material": "-", "weld_young_modulus": "-", "weld_yield_strength": "-", "weld_ultimate_strength": "-", "weld_elongation": "-", "processing": "-", "welding_joint": "Double-V butt joint", "welding_method": "TIG", "welding_voltage": "-", "welding_current": "-", "welding_speed": "-", "preheat_temp": "-", "welding_env": "-", "residual_stress": "-", "fatigue_specimen_type": "plat", "fatigue_specimen_thickness": 6.8, "fatigue_test_type": "Axial fatigue test", "fatigue_temp": "-", "fatigue_env": "-", "load_ratio": 0.1, "frequency": 11, "fatigue_machine": "-", "fatigue_standard": "ASTM E467", "fatigue_test_control": "Stress", "stress_concentration": "-", "failure_location": "-"}}, {"id": "WELD2025:5251", "name": "Carbon steel Q235B | Cruciform welded joints", "material_family": "Welded joint", "points": [[202.0, 6842241.0, 0], [181.0, 8042511.0, 0], [179.0, 10803655.0, 0], [171.0, 10652878.0, 0], [177.0, 18300453.0, 0], [171.0, 32334362.0, 0], [134.0, 59590637.0, 0], [147.0, 71035440.0, 0], [144.0, 75673185.0, 0], [133.0, 173405988.0, 0], [122.0, 253434490.0, 0], [140.0, 350148515.0, 0], [101.0, 614331591.0, 0], [110.0, 1140166992.0, 0], [90.0, 2302272167.0, 0]], "conditions": {"material": "Carbon steel Q235B", "am_type": "-", "load_ratio": "-1", "test_type": "Axial fatigue test", "temperature": "-", "surface_treatment": "-"}, "metadata": {"dataset_id": 5251, "title": "The effects of ultrasonic peening treatment on the ultra-long life fatigue behavior of welded joints", "doi": "10.1016/j.matdes.2010.02.006", "authors": "Yin, Danqing; Wang, Dongpo; Jing, Hongyang; Huo, Lixing", "publication": "MATERIALS & DESIGN", "year_of_publication": 2010, "UT": "WOS:000278442000020", "base_material": "Carbon steel Q235B", "base_young_modulus": "-", "base_yield_strength": 235, "base_ultimate_strength": "375–500", "base_elongation": 24, "weld_material": "-", "weld_young_modulus": "-", "weld_yield_strength": "-", "weld_ultimate_strength": "-", "weld_elongation": "-", "processing": "-", "welding_joint": "Cruciform welded joints", "welding_method": "-", "welding_voltage": "-", "welding_current": "-", "welding_speed": "-", "preheat_temp": "-", "welding_env": "-", "residual_stress": "-", "fatigue_specimen_type": "Cruciform welded joints", "fatigue_specimen_thickness": "10, 5", "fatigue_test_type": "Axial fatigue test", "fatigue_temp": "-", "fatigue_env": "-", "load_ratio": -1, "frequency": 20000, "fatigue_machine": "Self-developed TJU-HJ-I (Tianjin University Hanjie Model 1) ultrasonic fatigue test equipment", "fatigue_standard": "IIW (International Institute of Welding) recommended statistical method", "fatigue_test_control": "Stress", "stress_concentration": "-", "failure_location": "Weld toe"}}, {"id": "WELD2025:5252", "name": "Carbon steel Q235B | Cruciform welded joints", "material_family": "Welded joint", "points": [[312.0, 5541686.0, 0], [311.0, 6988018.0, 0], [301.0, 11428409.0, 0], [269.0, 24240252.0, 0], [281.0, 52142550.0, 0], [242.0, 106778602.0, 0], [257.0, 159382820.0, 0], [265.0, 295806097.0, 0], [262.0, 417397015.0, 0], [211.0, 394579286.0, 0], [228.0, 891564144.0, 0], [217.0, 1062795346.0, 0], [208.0, 1564239158.0, 0]], "conditions": {"material": "Carbon steel Q235B", "am_type": "-", "load_ratio": "-1", "test_type": "Axial fatigue test", "temperature": "-", "surface_treatment": "Ultrasonic Peening Treatment (UPT)"}, "metadata": {"dataset_id": 5252, "title": "The effects of ultrasonic peening treatment on the ultra-long life fatigue behavior of welded joints", "doi": "10.1016/j.matdes.2010.02.006", "authors": "Yin, Danqing; Wang, Dongpo; Jing, Hongyang; Huo, Lixing", "publication": "MATERIALS & DESIGN", "year_of_publication": 2010, "UT": "WOS:000278442000020", "base_material": "Carbon steel Q235B", "base_young_modulus": "-", "base_yield_strength": 235, "base_ultimate_strength": "375–500", "base_elongation": 24, "weld_material": "-", "weld_young_modulus": "-", "weld_yield_strength": "-", "weld_ultimate_strength": "-", "weld_elongation": "-", "processing": "Ultrasonic Peening Treatment (UPT)", "welding_joint": "Cruciform welded joints", "welding_method": "-", "welding_voltage": "-", "welding_current": "-", "welding_speed": "-", "preheat_temp": "-", "welding_env": "-", "residual_stress": "-", "fatigue_specimen_type": "Cruciform welded joints", "fatigue_specimen_thickness": "10, 5", "fatigue_test_type": "Axial fatigue test", "fatigue_temp": "-", "fatigue_env": "-", "load_ratio": -1, "frequency": 20000, "fatigue_machine": "Self-developed TJU-HJ-I (Tianjin University Hanjie Model 1) ultrasonic fatigue test equipment", "fatigue_standard": "IIW (International Institute of Welding) recommended statistical method", "fatigue_test_control": "Stress", "stress_concentration": "-", "failure_location": "Weld toe"}}, {"id": "WELD2025:5253", "name": "low alloy structural steel Q345 | Cruciform welded joints", "material_family": "Welded joint", "points": [[234.0, 5757564.0, 0], [195.0, 10518022.0, 0], [179.0, 9257675.0, 0], [243.0, 13780564.0, 0], [179.0, 14872497.0, 0], [220.0, 35577602.0, 0], [163.0, 35881505.0, 0], [155.0, 60771684.0, 0], [150.0, 63108223.0, 0], [142.0, 64075906.0, 0], [128.0, 147771446.0, 0], [132.0, 282222027.0, 0], [118.0, 515448498.0, 0], [115.0, 872946975.0, 0], [92.0, 1119825389.0, 0], [101.0, 1771561390.0, 0]], "conditions": {"material": "low alloy structural steel Q345", "am_type": "-", "load_ratio": "-1", "test_type": "Axial fatigue test", "temperature": "-", "surface_treatment": "-"}, "metadata": {"dataset_id": 5253, "title": "The effects of ultrasonic peening treatment on the ultra-long life fatigue behavior of welded joints", "doi": "10.1016/j.matdes.2010.02.006", "authors": "Yin, Danqing; Wang, Dongpo; Jing, Hongyang; Huo, Lixing", "publication": "MATERIALS & DESIGN", "year_of_publication": 2010, "UT": "WOS:000278442000020", "base_material": "low alloy structural steel Q345", "base_young_modulus": "-", "base_yield_strength": 345, "base_ultimate_strength": "470–630", "base_elongation": 22, "weld_material": "-", "weld_young_modulus": "-", "weld_yield_strength": "-", "weld_ultimate_strength": "-", "weld_elongation": "-", "processing": "-", "welding_joint": "Cruciform welded joints", "welding_method": "-", "welding_voltage": "-", "welding_current": "-", "welding_speed": "-", "preheat_temp": "-", "welding_env": "-", "residual_stress": "-", "fatigue_specimen_type": "Cruciform welded joints", "fatigue_specimen_thickness": "10, 5", "fatigue_test_type": "Axial fatigue test", "fatigue_temp": "-", "fatigue_env": "-", "load_ratio": -1, "frequency": 20000, "fatigue_machine": "Self-developed TJU-HJ-I (Tianjin University Hanjie Model 1) ultrasonic fatigue test equipment", "fatigue_standard": "IIW (International Institute of Welding) recommended statistical method", "fatigue_test_control": "Stress", "stress_concentration": "-", "failure_location": "Weld toe"}}, {"id": "WELD2025:5254", "name": "low alloy structural steel Q345 | Cruciform welded joints", "material_family": "Welded joint", "points": [[394.0, 7943675.0, 0], [388.0, 10260176.0, 0], [364.0, 10899040.0, 0], [322.0, 13562292.0, 0], [333.0, 20823916.0, 0], [349.0, 27712640.0, 0], [303.0, 37745604.0, 0], [288.0, 251458963.0, 0], [287.0, 506283444.0, 0], [283.0, 558334061.0, 0], [255.0, 597664113.0, 0], [286.0, 1115670487.0, 0], [283.0, 1326509651.0, 0], [263.0, 1519288801.0, 0], [246.0, 3013843482.0, 0]], "conditions": {"material": "low alloy structural steel Q345", "am_type": "-", "load_ratio": "-1", "test_type": "Axial fatigue test", "temperature": "-", "surface_treatment": "Ultrasonic Peening Treatment (UPT)"}, "metadata": {"dataset_id": 5254, "title": "The effects of ultrasonic peening treatment on the ultra-long life fatigue behavior of welded joints", "doi": "10.1016/j.matdes.2010.02.006", "authors": "Yin, Danqing; Wang, Dongpo; Jing, Hongyang; Huo, Lixing", "publication": "MATERIALS & DESIGN", "year_of_publication": 2010, "UT": "WOS:000278442000020", "base_material": "low alloy structural steel Q345", "base_young_modulus": "-", "base_yield_strength": 345, "base_ultimate_strength": "470–630", "base_elongation": 22, "weld_material": "-", "weld_young_modulus": "-", "weld_yield_strength": "-", "weld_ultimate_strength": "-", "weld_elongation": "-", "processing": "Ultrasonic Peening Treatment (UPT)", "welding_joint": "Cruciform welded joints", "welding_method": "-", "welding_voltage": "-", "welding_current": "-", "welding_speed": "-", "preheat_temp": "-", "welding_env": "-", "residual_stress": "-", "fatigue_specimen_type": "Cruciform welded joints", "fatigue_specimen_thickness": "10, 5", "fatigue_test_type": "Axial fatigue test", "fatigue_temp": "-", "fatigue_env": "-", "load_ratio": -1, "frequency": 20000, "fatigue_machine": "Self-developed TJU-HJ-I (Tianjin University Hanjie Model 1) ultrasonic fatigue test equipment", "fatigue_standard": "IIW (International Institute of Welding) recommended statistical method", "fatigue_test_control": "Stress", "stress_concentration": "-", "failure_location": "Weld toe"}}, {"id": "WELD2025:5255", "name": "20 steel | Tubular joint", "material_family": "Welded joint", "points": [[106.0, 35875.0, 0], [116.0, 173670.0, 0], [116.0, 289193.0, 0], [116.0, 718066.0, 0], [95.0, 557924.0, 0], [86.0, 914507.0, 0], [82.0, 4156439.0, 0]], "conditions": {"material": "20 steel", "am_type": "-", "load_ratio": "0", "test_type": "Stretch bending combined loads", "temperature": "-", "surface_treatment": "Ultrasonic Peening Treatment (UPT)"}, "metadata": {"dataset_id": 5255, "title": "Analysis of the S-N curves of welded joints enhanced by ultrasonic peening treatment", "doi": "10.1016/j.matdes.2010.06.030", "authors": "Zhao, Xiaohui; Wang, Dongpo; Huo, Lixing", "publication": "MATERIALS & DESIGN", "year_of_publication": 2011, "UT": "WOS:000282242300012", "base_material": "20 steel", "base_young_modulus": "-", "base_yield_strength": 267, "base_ultimate_strength": 443, "base_elongation": 37, "weld_material": "Chinese electrode J422", "weld_young_modulus": "-", "weld_yield_strength": "-", "weld_ultimate_strength": "-", "weld_elongation": "-", "processing": "Ultrasonic Peening Treatment (UPT)", "welding_joint": "Tubular joint", "welding_method": "-", "welding_voltage": "20–21", "welding_current": "88–100", "welding_speed": "1.83–2.17", "preheat_temp": "-", "welding_env": "-", "residual_stress": "-", "fatigue_specimen_type": "Tubular joint", "fatigue_specimen_thickness": "3.2 (Brace),  3.7 (Chord)", "fatigue_test_type": "Stretch bending combined loads", "fatigue_temp": "-", "fatigue_env": "-", "load_ratio": 0, "frequency": "-", "fatigue_machine": "100 kN HF fatigue testing machine", "fatigue_standard": "-", "fatigue_test_control": "-", "stress_concentration": "-", "failure_location": "Weld toe"}}, {"id": "WELD2025:5256", "name": "20 steel | Tubular joint", "material_family": "Welded joint", "points": [[90.0, 331549.0, 0], [79.0, 340380.0, 0], [67.0, 207659.0, 0], [62.0, 248300.0, 0], [62.0, 370248.0, 0], [70.0, 703124.0, 0], [57.0, 714301.0, 0], [51.0, 2294725.0, 0]], "conditions": {"material": "20 steel", "am_type": "-", "load_ratio": "0", "test_type": "Stretch bending combined loads", "temperature": "-", "surface_treatment": "-"}, "metadata": {"dataset_id": 5256, "title": "Analysis of the S-N curves of welded joints enhanced by ultrasonic peening treatment", "doi": "10.1016/j.matdes.2010.06.030", "authors": "Zhao, Xiaohui; Wang, Dongpo; Huo, Lixing", "publication": "MATERIALS & DESIGN", "year_of_publication": 2011, "UT": "WOS:000282242300012", "base_material": "20 steel", "base_young_modulus": "-", "base_yield_strength": 267, "base_ultimate_strength": 443, "base_elongation": 37, "weld_material": "Chinese electrode J422", "weld_young_modulus": "-", "weld_yield_strength": "-", "weld_ultimate_strength": "-", "weld_elongation": "-", "processing": "-", "welding_joint": "Tubular joint", "welding_method": "-", "welding_voltage": "20–21", "welding_current": "88–100", "welding_speed": "1.83–2.17", "preheat_temp": "-", "welding_env": "-", "residual_stress": "-", "fatigue_specimen_type": "Tubular joint", "fatigue_specimen_thickness": "3.2 (Brace),  3.7 (Chord)", "fatigue_test_type": "Stretch bending combined loads", "fatigue_temp": "-", "fatigue_env": "-", "load_ratio": 0, "frequency": "-", "fatigue_machine": "100 kN HF fatigue testing machine", "fatigue_standard": "-", "fatigue_test_control": "-", "stress_concentration": "-", "failure_location": "Weld toe"}}, {"id": "WELD2025:5257", "name": "AISI 1040 grade medium carbon steel (MCS) | butt joint", "material_family": "Welded joint", "points": [[250.0, 99900.0, 0], [203.0, 300000.0, 0], [150.0, 611000.0, 0], [102.0, 1470000.0, 0], [49.0, 5190000.0, 0]], "conditions": {"material": "AISI 1040 grade medium carbon steel (MCS)", "am_type": "Friction welding", "load_ratio": "-1", "test_type": "Rotary bending fatigue", "temperature": "-", "surface_treatment": "Friction welding"}, "metadata": {"dataset_id": 5257, "title": "Fatigue behaviour of friction welded medium carbon steel and austenitic stainless steel dissimilar joints", "doi": "10.1016/j.matdes.2010.12.011", "authors": "Payenthan, R.; Lakshminarayanan, P. R.; Balasubramanian, V.", "publication": "MATERIALS & DESIGN", "year_of_publication": 2011, "UT": "WOS:000287642800018", "base_material": "AISI 1040 grade medium carbon steel (MCS)", "base_young_modulus": "-", "base_yield_strength": 300, "base_ultimate_strength": 350, "base_elongation": 25, "weld_material": "Friction welded joint (MCS–ASS joint)", "weld_young_modulus": "-", "weld_yield_strength": 330, "weld_ultimate_strength": 410, "weld_elongation": 15, "processing": "Friction welding", "welding_joint": "butt joint", "welding_method": "Friction welding", "welding_voltage": "-", "welding_current": "-", "welding_speed": "-", "preheat_temp": "-", "welding_env": "-", "residual_stress": "-", "fatigue_specimen_type": "Unnotched (smooth)", "fatigue_specimen_thickness": 6.74, "fatigue_test_type": "Rotary bending fatigue", "fatigue_temp": "-", "fatigue_env": "-", "load_ratio": -1, "frequency": "-", "fatigue_machine": "Rotary bending fatigue testing machine (0.5 kN capacity)", "fatigue_standard": "-", "fatigue_test_control": "Stress", "stress_concentration": "1.66", "failure_location": "-"}}, {"id": "WELD2025:5258", "name": "AISI 304 austenitic stainless steel (ASS) | butt joint", "material_family": "Welded joint", "points": [[250.0, 309000.0, 0], [197.0, 610000.0, 0], [150.0, 1020000.0, 0], [102.0, 3180000.0, 0], [49.0, 7160000.0, 0]], "conditions": {"material": "AISI 304 austenitic stainless steel (ASS)", "am_type": "Friction welding", "load_ratio": "-1", "test_type": "Rotary bending fatigue", "temperature": "-", "surface_treatment": "Friction welding"}, "metadata": {"dataset_id": 5258, "title": "Fatigue behaviour of friction welded medium carbon steel and austenitic stainless steel dissimilar joints", "doi": "10.1016/j.matdes.2010.12.011", "authors": "Payenthan, R.; Lakshminarayanan, P. R.; Balasubramanian, V.", "publication": "MATERIALS & DESIGN", "year_of_publication": 2011, "UT": "WOS:000287642800018", "base_material": "AISI 304 austenitic stainless steel (ASS)", "base_young_modulus": "-", "base_yield_strength": 400, "base_ultimate_strength": 460, "base_elongation": 30, "weld_material": "Friction welded joint (MCS–ASS joint)", "weld_young_modulus": "-", "weld_yield_strength": 330, "weld_ultimate_strength": 410, "weld_elongation": 15, "processing": "Friction welding", "welding_joint": "butt joint", "welding_method": "Friction welding", "welding_voltage": "-", "welding_current": "-", "welding_speed": "-", "preheat_temp": "-", "welding_env": "-", "residual_stress": "-", "fatigue_specimen_type": "Unnotched (smooth)", "fatigue_specimen_thickness": 6.74, "fatigue_test_type": "Rotary bending fatigue", "fatigue_temp": "-", "fatigue_env": "-", "load_ratio": -1, "frequency": "-", "fatigue_machine": "Rotary bending fatigue testing machine (0.5 kN capacity)", "fatigue_standard": "-", "fatigue_test_control": "Stress", "stress_concentration": "1.50", "failure_location": "-"}}, {"id": "WELD2025:5259", "name": "AISI 1040 grade medium carbon steel (MCS) and AISI 304 austenitic stainless steel (ASS) | Dissimilar joint (MCS–ASS)", "material_family": "Welded joint", "points": [[250.0, 49100.0, 0], [203.0, 96900.0, 0], [155.0, 291000.0, 0], [102.0, 768000.0, 0], [51.0, 2990000.0, 0]], "conditions": {"material": "AISI 1040 grade medium carbon steel (MCS) and AISI 304 austenitic stainless steel (ASS)", "am_type": "Friction welding", "load_ratio": "-1", "test_type": "Rotary bending fatigue", "temperature": "-", "surface_treatment": "Friction welding"}, "metadata": {"dataset_id": 5259, "title": "Fatigue behaviour of friction welded medium carbon steel and austenitic stainless steel dissimilar joints", "doi": "10.1016/j.matdes.2010.12.011", "authors": "Payenthan, R.; Lakshminarayanan, P. R.; Balasubramanian, V.", "publication": "MATERIALS & DESIGN", "year_of_publication": 2011, "UT": "WOS:000287642800018", "base_material": "AISI 1040 grade medium carbon steel (MCS) and AISI 304 austenitic stainless steel (ASS)", "base_young_modulus": "-", "base_yield_strength": "300, 400", "base_ultimate_strength": "350, 460", "base_elongation": "25, 30", "weld_material": "Friction welded joint (MCS–ASS joint)", "weld_young_modulus": "-", "weld_yield_strength": 330, "weld_ultimate_strength": 410, "weld_elongation": 15, "processing": "Friction welding", "welding_joint": "Dissimilar joint (MCS–ASS)", "welding_method": "Friction welding", "welding_voltage": "-", "welding_current": "-", "welding_speed": "-", "preheat_temp": "-", "welding_env": "-", "residual_stress": "-", "fatigue_specimen_type": "Unnotched (smooth)", "fatigue_specimen_thickness": 6.74, "fatigue_test_type": "Rotary bending fatigue", "fatigue_temp": "-", "fatigue_env": "-", "load_ratio": -1, "frequency": "-", "fatigue_machine": "Rotary bending fatigue testing machine (0.5 kN capacity)", "fatigue_standard": "-", "fatigue_test_control": "Stress", "stress_concentration": "2.33", "failure_location": "-"}}, {"id": "WELD2025:5260", "name": "AISI 1040 grade medium carbon steel (MCS) | butt joint", "material_family": "Welded joint", "points": [[258.0, 47900.0, 0], [203.0, 144000.0, 0], [155.0, 286000.0, 0], [96.0, 759000.0, 0], [51.0, 1950000.0, 0]], "conditions": {"material": "AISI 1040 grade medium carbon steel (MCS)", "am_type": "Friction welding", "load_ratio": "-1", "test_type": "Rotary bending fatigue", "temperature": "-", "surface_treatment": "Friction welding"}, "metadata": {"dataset_id": 5260, "title": "Fatigue behaviour of friction welded medium carbon steel and austenitic stainless steel dissimilar joints", "doi": "10.1016/j.matdes.2010.12.011", "authors": "Payenthan, R.; Lakshminarayanan, P. R.; Balasubramanian, V.", "publication": "MATERIALS & DESIGN", "year_of_publication": 2011, "UT": "WOS:000287642800018", "base_material": "AISI 1040 grade medium carbon steel (MCS)", "base_young_modulus": "-", "base_yield_strength": 300, "base_ultimate_strength": 350, "base_elongation": 25, "weld_material": "Friction welded joint (MCS–ASS joint)", "weld_young_modulus": "-", "weld_yield_strength": 330, "weld_ultimate_strength": 410, "weld_elongation": 15, "processing": "Friction welding", "welding_joint": "butt joint", "welding_method": "Friction welding", "welding_voltage": "-", "welding_current": "-", "welding_speed": "-", "preheat_temp": "-", "welding_env": "-", "residual_stress": "-", "fatigue_specimen_type": "notched specimen", "fatigue_specimen_thickness": 10, "fatigue_test_type": "Rotary bending fatigue", "fatigue_temp": "-", "fatigue_env": "-", "load_ratio": -1, "frequency": "-", "fatigue_machine": "Rotary bending fatigue testing machine (0.5 kN capacity)", "fatigue_standard": "-", "fatigue_test_control": "Stress", "stress_concentration": "1.66", "failure_location": "-"}}, {"id": "WELD2025:5261", "name": "AISI 304 austenitic stainless steel (ASS) | butt joint", "material_family": "Welded joint", "points": [[258.0, 97700.0, 0], [203.0, 305000.0, 0], [146.0, 513000.0, 0], [99.0, 1020000.0, 0], [51.0, 2980000.0, 0]], "conditions": {"material": "AISI 304 austenitic stainless steel (ASS)", "am_type": "Friction welding", "load_ratio": "-1", "test_type": "Rotary bending fatigue", "temperature": "-", "surface_treatment": "Friction welding"}, "metadata": {"dataset_id": 5261, "title": "Fatigue behaviour of friction welded medium carbon steel and austenitic stainless steel dissimilar joints", "doi": "10.1016/j.matdes.2010.12.011", "authors": "Payenthan, R.; Lakshminarayanan, P. R.; Balasubramanian, V.", "publication": "MATERIALS & DESIGN", "year_of_publication": 2011, "UT": "WOS:000287642800018", "base_material": "AISI 304 austenitic stainless steel (ASS)", "base_young_modulus": "-", "base_yield_strength": 400, "base_ultimate_strength": 460, "base_elongation": 30, "weld_material": "Friction welded joint (MCS–ASS joint)", "weld_young_modulus": "-", "weld_yield_strength": 330, "weld_ultimate_strength": 410, "weld_elongation": 15, "processing": "Friction welding", "welding_joint": "butt joint", "welding_method": "Friction welding", "welding_voltage": "-", "welding_current": "-", "welding_speed": "-", "preheat_temp": "-", "welding_env": "-", "residual_stress": "-", "fatigue_specimen_type": "notched specimen", "fatigue_specimen_thickness": 10, "fatigue_test_type": "Rotary bending fatigue", "fatigue_temp": "-", "fatigue_env": "-", "load_ratio": -1, "frequency": "-", "fatigue_machine": "Rotary bending fatigue testing machine (0.5 kN capacity)", "fatigue_standard": "-", "fatigue_test_control": "Stress", "stress_concentration": "1.50", "failure_location": "-"}}, {"id": "WELD2025:5262", "name": "AISI 1040 grade medium carbon steel (MCS) and AISI 304 austenitic stainless steel (ASS) | Dissimilar joint (MCS–ASS)", "material_family": "Welded joint", "points": [[258.0, 18700.0, 0], [209.0, 37000.0, 0], [155.0, 98100.0, 0], [102.0, 188000.0, 0], [48.0, 501000.0, 0]], "conditions": {"material": "AISI 1040 grade medium carbon steel (MCS) and AISI 304 austenitic stainless steel (ASS)", "am_type": "Friction welding", "load_ratio": "-1", "test_type": "Rotary bending fatigue", "temperature": "-", "surface_treatment": "Friction welding"}, "metadata": {"dataset_id": 5262, "title": "Fatigue behaviour of friction welded medium carbon steel and austenitic stainless steel dissimilar joints", "doi": "10.1016/j.matdes.2010.12.011", "authors": "Payenthan, R.; Lakshminarayanan, P. R.; Balasubramanian, V.", "publication": "MATERIALS & DESIGN", "year_of_publication": 2011, "UT": "WOS:000287642800018", "base_material": "AISI 1040 grade medium carbon steel (MCS) and AISI 304 austenitic stainless steel (ASS)", "base_young_modulus": "-", "base_yield_strength": "300, 400", "base_ultimate_strength": "350, 460", "base_elongation": "25, 30", "weld_material": "Friction welded joint (MCS–ASS joint)", "weld_young_modulus": "-", "weld_yield_strength": 330, "weld_ultimate_strength": 410, "weld_elongation": 15, "processing": "Friction welding", "welding_joint": "Dissimilar joint (MCS–ASS)", "welding_method": "Friction welding", "welding_voltage": "-", "welding_current": "-", "welding_speed": "-", "preheat_temp": "-", "welding_env": "-", "residual_stress": "-", "fatigue_specimen_type": "notched specimen", "fatigue_specimen_thickness": 10, "fatigue_test_type": "Rotary bending fatigue", "fatigue_temp": "-", "fatigue_env": "-", "load_ratio": -1, "frequency": "-", "fatigue_machine": "Rotary bending fatigue testing machine (0.5 kN capacity)", "fatigue_standard": "-", "fatigue_test_control": "Stress", "stress_concentration": "2.33", "failure_location": "-"}}, {"id": "WELD2025:5263", "name": "AA2024-T3 aluminium alloy | Butt Joint", "material_family": "Welded joint", "points": [[286.0, 18526.0, 0], [285.0, 20835.0, 0], [285.0, 20917.0, 0], [247.0, 34206.0, 0], [249.0, 44979.0, 0], [248.0, 46775.0, 0], [248.0, 49215.0, 0], [248.0, 65231.0, 0], [216.0, 64119.0, 0], [217.0, 76459.0, 0], [216.0, 77976.0, 0], [217.0, 85646.0, 0], [216.0, 94084.0, 0], [172.0, 152144.0, 0], [173.0, 295869.0, 0], [173.0, 499795.0, 0], [134.0, 1348808.0, 0], [135.0, 1746082.0, 0], [135.0, 2350810.0, 0], [135.0, 2996205.0, 0]], "conditions": {"material": "AA2024-T3 aluminium alloy", "am_type": "Friction Stir Welding (FSW)", "load_ratio": "0.1", "test_type": "Axial", "temperature": "-", "surface_treatment": "Naturally aged (96h after welding)"}, "metadata": {"dataset_id": 5263, "title": "Microstructural aspects and mechanical properties of friction stir welded AA2024-T3 aluminium alloy sheet", "doi": "10.1016/j.matdes.2011.06.055", "authors": "Franchim, Andreza S.; Fernandez, Fernando F.; Travessa, Dilermando N.", "publication": "MATERIALS & DESIGN", "year_of_publication": 2011, "UT": "WOS:000294373500003", "base_material": "AA2024-T3 aluminium alloy", "base_young_modulus": "-", "base_yield_strength": "-", "base_ultimate_strength": "-", "base_elongation": "-", "weld_material": "AA2024-T3", "weld_young_modulus": "-", "weld_yield_strength": "-", "weld_ultimate_strength": "-", "weld_elongation": "-", "processing": "Naturally aged (96h after welding)", "welding_joint": "Butt Joint", "welding_method": "Friction Stir Welding (FSW)", "welding_voltage": "-", "welding_current": "-", "welding_speed": 11.67, "preheat_temp": "-", "welding_env": "-", "residual_stress": "-", "fatigue_specimen_type": "Dog-bone", "fatigue_specimen_thickness": 1.6, "fatigue_test_type": "Axial", "fatigue_temp": "-", "fatigue_env": "-", "load_ratio": 0.1, "frequency": "-", "fatigue_machine": "-", "fatigue_standard": "ASTM E466", "fatigue_test_control": "Stress", "stress_concentration": "-", "failure_location": "-"}}, {"id": "WELD2025:5264", "name": "Stainless Steel 304 (X5CrNi18-10, DIN 1.4031) | Butt Joint", "material_family": "Welded joint", "points": [[150.0, 159552.0, 0], [150.0, 111544.0, 0], [150.0, 211686.0, 0], [158.0, 110985.0, 0], [158.0, 207663.0, 0], [158.0, 84926.0, 0], [165.0, 60231.0, 0], [165.0, 103366.0, 0], [165.0, 53336.0, 0]], "conditions": {"material": "Stainless Steel 304 (X5CrNi18-10, DIN 1.4031)", "am_type": "TIG (DCEN)", "load_ratio": "0.05", "test_type": "Tension-Tension", "temperature": "25", "surface_treatment": "-"}, "metadata": {"dataset_id": 5264, "title": "Strength enhancement of the welded structures by ultrasonic peening", "doi": "10.1016/j.matdes.2012.01.040",
