Repository: yunyunfanfan/S-PA-CBB

# S-PA-CBB

Official research code, processed curve records, evaluation outputs, and manuscript source for:

> **From Physics to Selective Generation: Conditional Brownian Bridges for Sparse S–N Curve Reconstruction and Fatigue Decision-Making**

S-PA-CBB reconstructs a complete probabilistic stress–life (S–N) curve from only two to four observed fatigue tests. The method first fits an interpretable Basquin state, diagnoses whether that state is sufficient, and applies a ControlNet-style conditional Brownian-bridge residual only to curves that benefit from correction.

File: external_data/weld2025_disjoint_curves.json (part 204 of 223)
"authors": "Abdullah, Amir; Malaki, Massoud; Eskandari, Ahmad", "publication": "MATERIALS & DESIGN", "year_of_publication": 2012, "UT": "WOS:000302122900002", "base_material": "Stainless Steel 304 (X5CrNi18-10, DIN 1.4031)", "base_young_modulus": "-", "base_yield_strength": 349.08, "base_ultimate_strength": "-", "base_elongation": "-", "weld_material": "ST308 (filler material)", "weld_young_modulus": "-", "weld_yield_strength": "-", "weld_ultimate_strength": "-", "weld_elongation": "-", "processing": "-", "welding_joint": "Butt Joint", "welding_method": "TIG (DCEN)", "welding_voltage": 25, "welding_current": "90, 110", "welding_speed": "-", "preheat_temp": 250, "welding_env": "-", "residual_stress": "-", "fatigue_specimen_type": "Flat (butt-welded sheet)", "fatigue_specimen_thickness": 5, "fatigue_test_type": "Tension-Tension", "fatigue_temp": 25, "fatigue_env": "-", "load_ratio": 0.05, "frequency": 28, "fatigue_machine": "Dartec 9600 (50kN capacity, max 100Hz)", "fatigue_standard": "ASTM E467", "fatigue_test_control": "Load-controlled", "stress_concentration": "-", "failure_location": "Weld toe"}}, {"id": "WELD2025:5265", "name": "Stainless Steel 304 (X5CrNi18-10, DIN 1.4031) | Butt Joint", "material_family": "Welded joint", "points": [[150.0, 329752.0, 0], [150.0, 177903.0, 0], [158.0, 228433.0, 0], [158.0, 238235.0, 0]], "conditions": {"material": "Stainless Steel 304 (X5CrNi18-10, DIN 1.4031)", "am_type": "TIG (DCEN)", "load_ratio": "0.05", "test_type": "Tension-Tension", "temperature": "25", "surface_treatment": "Ultrasonic Peening"}, "metadata": {"dataset_id": 5265, "title": "Strength enhancement of the welded structures by ultrasonic peening", "doi": "10.1016/j.matdes.2012.01.040", "authors": "Abdullah, Amir; Malaki, Massoud; Eskandari, Ahmad", "publication": "MATERIALS & DESIGN", "year_of_publication": 2012, "UT": "WOS:000302122900002", "base_material": "Stainless Steel 304 (X5CrNi18-10, DIN 1.4031)", "base_young_modulus": "-", "base_yield_strength": 349.08, "base_ultimate_strength": "-", "base_elongation": "-", "weld_material": "ST308 (filler material)", "weld_young_modulus": "-", "weld_yield_strength": "-", "weld_ultimate_strength": "-", "weld_elongation": "-", "processing": "Ultrasonic Peening", "welding_joint": "Butt Joint", "welding_method": "TIG (DCEN)", "welding_voltage": 25, "welding_current": "90, 110", "welding_speed": "-", "preheat_temp": 250, "welding_env": "-", "residual_stress": "-", "fatigue_specimen_type": "Flat (butt-welded sheet)", "fatigue_specimen_thickness": 5, "fatigue_test_type": "Tension-Tension", "fatigue_temp": 25, "fatigue_env": "-", "load_ratio": 0.05, "frequency": 28, "fatigue_machine": "Dartec 9600 (50kN capacity, max 100Hz)", "fatigue_standard": "ASTM E467", "fatigue_test_control": "Load-controlled", "stress_concentration": "-", "failure_location": "Base metal"}}, {"id": "WELD2025:5266", "name": "Stainless Steel 304 (X5CrNi18-10, DIN 1.4031) | Butt Joint", "material_family": "Welded joint", "points": [[165.0, 106782.0, 0], [165.0, 118691.0, 0]], "conditions": {"material": "Stainless Steel 304 (X5CrNi18-10, DIN 1.4031)", "am_type": "TIG (DCEN)", "load_ratio": "0.05", "test_type": "Tension-Tension", "temperature": "25", "surface_treatment": "Ultrasonic Peening"}, "metadata": {"dataset_id": 5266, "title": "Strength enhancement of the welded structures by ultrasonic peening", "doi": "10.1016/j.matdes.2012.01.040", "authors": "Abdullah, Amir; Malaki, Massoud; Eskandari, Ahmad", "publication": "MATERIALS & DESIGN", "year_of_publication": 2012, "UT": "WOS:000302122900002", "base_material": "Stainless Steel 304 (X5CrNi18-10, DIN 1.4031)", "base_young_modulus": "-", "base_yield_strength": 349.08, "base_ultimate_strength": "-", "base_elongation": "-", "weld_material": "ST308 (filler material)", "weld_young_modulus": "-", "weld_yield_strength": "-", "weld_ultimate_strength": "-", "weld_elongation": "-", "processing": "Ultrasonic Peening", "welding_joint": "Butt Joint", "welding_method": "TIG (DCEN)", "welding_voltage": 25, "welding_current": "90, 110", "welding_speed": "-", "preheat_temp": 250, "welding_env": "-", "residual_stress": "-", "fatigue_specimen_type": "Flat (butt-welded sheet)", "fatigue_specimen_thickness": 5, "fatigue_test_type": "Tension-Tension", "fatigue_temp": 25, "fatigue_env": "-", "load_ratio": 0.05, "frequency": 28, "fatigue_machine": "Dartec 9600 (50kN capacity, max 100Hz)", "fatigue_standard": "ASTM E467", "fatigue_test_control": "Load-controlled", "stress_concentration": "-", "failure_location": "Weld toe"}}, {"id": "WELD2025:5267", "name": "DP980 steel sheets | Butt Joint", "material_family": "Welded joint", "points": [[897.0, 327.0, 0], [895.0, 1125.0, 0], [798.0, 3815.0, 0], [801.0, 4967.0, 0], [703.0, 18167.0, 0], [696.0, 27551.0, 0], [600.0, 4968.0, 0], [600.0, 35871.0, 0], [451.0, 12377.0, 0], [502.0, 33254.0, 0], [501.0, 41200.0, 0], [451.0, 128767.0, 0], [404.0, 88781.0, 0], [402.0, 265588.0, 0], [298.0, 11762353.0, 1], [399.0, 11467897.0, 1]], "conditions": {"material": "DP980 steel sheets", "am_type": "Fiber Laser Welding", "load_ratio": "0.1", "test_type": "Axial (Tension-Tension)", "temperature": "25", "surface_treatment": "-"}, "metadata": {"dataset_id": 5267, "title": "Microstructure and fatigue properties of fiber laser welded dissimilar joints between high strength low alloy and dual-phase steels", "doi": "10.1016/j.matdes.2013.04.076", "authors": "Parkes, D.; Xu, W.; Westerbaan, D.; Nayak, S. S.; Zhou, Y.; Goodwin, F.; Bhole, S.; Chen, D. L.", "publication": "MATERIALS & DESIGN", "year_of_publication": 2013, "UT": "WOS:000321696900083", "base_material": "DP980 steel sheets", "base_young_modulus": "-", "base_yield_strength": 720, "base_ultimate_strength": 1095, "base_elongation": 14.2, "weld_material": "DP980–DP980", "weld_young_modulus": "-", "weld_yield_strength": 720, "weld_ultimate_strength": 1067, "weld_elongation": 5.3, "processing": "-", "welding_joint": "Butt Joint", "welding_method": "Fiber Laser Welding", "welding_voltage": "-", "welding_current": "-", "welding_speed": 266.67, "preheat_temp": "-", "welding_env": "-", "residual_stress": "-", "fatigue_specimen_type": "plat", "fatigue_specimen_thickness": 1.2, "fatigue_test_type": "Axial (Tension-Tension)", "fatigue_temp": 25, "fatigue_env": "-", "load_ratio": 0.1, "frequency": 50, "fatigue_machine": "Instron 8801 servo-hydraulic testing system", "fatigue_standard": "ASTM E466", "fatigue_test_control": "Load control", "stress_concentration": "-", "failure_location": "Weld line (center of gauge length)"}}, {"id": "WELD2025:5268", "name": "HSLA steel sheets | Butt Joint", "material_family": "Welded joint", "points": [[501.0, 174.0, 0], [446.0, 16966.0, 0], [448.0, 45870.0, 0], [396.0, 103356.0, 0], [397.0, 131280.0, 0], [347.0, 232819.0, 0], [348.0, 606172.0, 0], [293.0, 434458.0, 0], [294.0, 14395489.0, 1], [248.0, 14118446.0, 1]], "conditions": {"material": "HSLA steel sheets", "am_type": "Fiber Laser Welding", "load_ratio": "0.1", "test_type": "Axial (Tension-Tension)", "temperature": "25", "surface_treatment": "-"}, "metadata": {"dataset_id": 5268, "title": "Microstructure and fatigue properties of fiber laser welded dissimilar joints between high strength low alloy and dual-phase steels", "doi": "10.1016/j.matdes.2013.04.076", "authors": "Parkes, D.; Xu, W.; Westerbaan, D.; Nayak, S. S.; Zhou, Y.; Goodwin, F.; Bhole, S.; Chen, D. L.", "publication": "MATERIALS & DESIGN", "year_of_publication": 2013, "UT": "WOS:000321696900083", "base_material": "HSLA steel sheets", "base_young_modulus": "-", "base_yield_strength": 455, "base_ultimate_strength": 546, "base_elongation": 24.7, "weld_material": "HSLA–HSLA", "weld_young_modulus": "-", "weld_yield_strength": 446, "weld_ultimate_strength": 529, "weld_elongation": 22.3, "processing": "-", "welding_joint": "Butt Joint", "welding_method": "Fiber Laser Welding", "welding_voltage": "-", "welding_current": "-", "welding_speed": 266.67, "preheat_temp": "-", "welding_env": "-", "residual_stress": "-", "fatigue_specimen_type": "plat", "fatigue_specimen_thickness": 1.2, "fatigue_test_type": "Axial (Tension-Tension)", "fatigue_temp": 25, "fatigue_env": "-", "load_ratio": 0.1, "frequency": 50, "fatigue_machine": "Instron 8801 servo-hydraulic testing system", "fatigue_standard": "ASTM E466", "fatigue_test_control": "Load control", "stress_concentration": "-", "failure_location": "Weld line (center of gauge length)"}}, {"id": "WELD2025:5269", "name": "HSLA and DP980 steel sheets | Butt Joint", "material_family": "Welded joint", "points": [[497.0, 289.0, 0], [500.0, 426.0, 0], [401.0, 65649.0, 0], [449.0, 75899.0, 0], [451.0, 90507.0, 0], [402.0, 173075.0, 0], [353.0, 155493.0, 0], [303.0, 189004.0, 0], [300.0, 439608.0, 0], [347.0, 12139680.0, 1], [301.0, 11907120.0, 1]], "conditions": {"material": "HSLA and DP980 steel sheets", "am_type": "Fiber Laser Welding", "load_ratio": "0.1", "test_type": "Axial (Tension-Tension)", "temperature": "25", "surface_treatment": "-"}, "metadata": {"dataset_id": 5269, "title": "Microstructure and fatigue properties of fiber laser welded dissimilar joints between high strength low alloy and dual-phase steels", "doi": "10.1016/j.matdes.2013.04.076", "authors": "Parkes, D.; Xu, W.; Westerbaan, D.; Nayak, S. S.; Zhou, Y.; Goodwin, F.; Bhole, S.; Chen, D. L.", "publication": "MATERIALS & DESIGN", "year_of_publication": 2013, "UT": "WOS:000321696900083", "base_material": "HSLA and DP980 steel sheets", "base_young_modulus": "-", "base_yield_strength": "455, 720", "base_ultimate_strength": "546, 1095", "base_elongation": "24.7, 14.2", "weld_material": "HSLA–DP980", "weld_young_modulus": "-", "weld_yield_strength": 467, "weld_ultimate_strength": 548, "weld_elongation": 15.4, "processing": "-", "welding_joint": "Butt Joint", "welding_method": "Fiber Laser Welding", "welding_voltage": "-", "welding_current": "-", "welding_speed": 266.67, "preheat_temp": "-", "welding_env": "No shielding gas", "residual_stress": "-", "fatigue_specimen_type": "plat", "fatigue_specimen_thickness": 1.2, "fatigue_test_type": "Axial (Tension-Tension)", "fatigue_temp": 25, "fatigue_env": "-", "load_ratio": 0.1, "frequency": 50, "fatigue_machine": "Instron 8801 servo-hydraulic testing system", "fatigue_standard": "ASTM E466", "fatigue_test_control": "Load control", "stress_concentration": "-", "failure_location": "Weld line (center of gauge length)"}}, {"id": "WELD2025:5270", "name": "AZ31B magnesium alloy | Double-V butt joint", "material_family": "Welded joint", "points": [[103.0, 65748.0, 0], [98.0, 83934.0, 0], [89.0, 112683.0, 0], [83.0, 170319.0, 0], [94.0, 200201.0, 0], [77.0, 670793.0, 0], [65.0, 5017871.0, 1], [57.0, 5025107.0, 1]], "conditions": {"material": "AZ31B magnesium alloy", "am_type": "Manual TIG welding", "load_ratio": "0.1", "test_type": "Axial (stress-controlled)", "temperature": "25", "surface_treatment": "-"}, "metadata": {"dataset_id": 5270, "title": "An experimental analysis of fatigue behavior of AZ31B magnesium alloy welded joint based on infrared thermography", "doi": "10.1016/j.matdes.2013.10.036", "authors": "Zhang, H. X.; Wu, G. H.; Yan, Z. F.; Guo, S. F.; Chen, P. D.; Wang, W. X.", "publication": "MATERIALS & DESIGN", "year_of_publication": 2014, "UT": "WOS:000329118700091", "base_material": "AZ31B magnesium alloy", "base_young_modulus": "-", "base_yield_strength": 144, "base_ultimate_strength": 238, "base_elongation": 12.6, "weld_material": "AZ31B magnesium alloy", "weld_young_modulus": "-", "weld_yield_strength": "-", "weld_ultimate_strength": "-", "weld_elongation": "-", "processing": "-", "welding_joint": "Double-V butt joint", "welding_method": "Manual TIG welding", "welding_voltage": "-", "welding_current": "-", "welding_speed": "-", "preheat_temp": "-", "welding_env": "-", "residual_stress": "-", "fatigue_specimen_type": "Butt-welded joint", "fatigue_specimen_thickness": 10, "fatigue_test_type": "Axial (stress-controlled)", "fatigue_temp": 25, "fatigue_env": "-", "load_ratio": 0.1, "frequency": 100, "fatigue_machine": "±200 kN PLG–200D high-frequency electromagnetic resonance fatigue test system", "fatigue_standard": "-", "fatigue_test_control": "Stress-controlled", "stress_concentration": "-", "failure_location": "-"}}, {"id": "WELD2025:5271", "name": "AZ31B magnesium alloy | Double-V butt joint", "material_family": "Welded joint", "points": [[91.0, 90179.0, 0], [88.0, 147187.0, 0], [84.0, 238245.0, 0], [80.0, 317326.0, 0], [76.0, 548920.0, 0], [71.0, 749612.0, 0], [66.0, 5162480.0, 1], [61.0, 5079989.0, 1]], "conditions": {"material": "AZ31B magnesium alloy", "am_type": "Manual TIG welding", "load_ratio": "0.1", "test_type": "Axial (stress-controlled)", "temperature": "25", "surface_treatment": "Ground flush"}, "metadata": {"dataset_id": 5271, "title": "An experimental analysis of fatigue behavior of AZ31B magnesium alloy welded joint based on infrared thermography", "doi": "10.1016/j.matdes.2013.10.036", "authors": "Zhang, H. X.; Wu, G. H.; Yan, Z. F.; Guo, S. F.; Chen, P. D.; Wang, W. X.", "publication": "MATERIALS & DESIGN", "year_of_publication": 2014, "UT": "WOS:000329118700091", "base_material": "AZ31B magnesium alloy", "base_young_modulus": "-", "base_yield_strength": 144, "base_ultimate_strength": 238, "base_elongation": 12.6, "weld_material": "AZ31B magnesium alloy", "weld_young_modulus": "-", "weld_yield_strength": "-", "weld_ultimate_strength": "-", "weld_elongation": "-", "processing": "Ground flush", "welding_joint": "Double-V butt joint", "welding_method": "Manual TIG welding", "welding_voltage": "-", "welding_current": "-", "welding_speed": "-", "preheat_temp": "-", "welding_env": "-", "residual_stress": "-", "fatigue_specimen_type": "Butt-welded joint", "fatigue_specimen_thickness": 10, "fatigue_test_type": "Axial (stress-controlled)", "fatigue_temp": 25, "fatigue_env": "-", "load_ratio": 0.1, "frequency": 100, "fatigue_machine": "±200 kN PLG–200D high-frequency electromagnetic resonance fatigue test system", "fatigue_standard": "-", "fatigue_test_control": "Stress-controlled", "stress_concentration": "-", "failure_location": "-"}}, {"id": "WELD2025:5272", "name": "5083-H111 aluminum alloys | Butt joint", "material_family": "Welded joint", "points": [[57.0, 242.0, 0], [29.0, 4168.0, 0], [30.0, 6458.0, 0], [14.0, 4076.0, 0], [7.0, 5930.0, 0], [235.0, 6957.0, 0]], "conditions": {"material": "5083-H111 aluminum alloys", "am_type": "Friction stir welding (FSW)", "load_ratio": "-", "test_type": "-", "temperature": "-", "surface_treatment": "-"}, "metadata": {"dataset_id": 5272, "title": "Mechanical, fatigue and microstructural properties of friction stir welded 5083-H111 and 6082-T651 aluminum alloys", "doi": "10.1016/j.matdes.2013.10.090", "authors": "Gungor, Beytullah; Kaluc, Erdinc; Taban, Emel; Sik, Aydin", "publication": "MATERIALS & DESIGN", "year_of_publication": 2014, "UT": "WOS:000331721100012", "base_material": "5083-H111 aluminum alloys", "base_young_modulus": "-", "base_yield_strength": 239, "base_ultimate_strength": 331, "base_elongation": 16.4, "weld_material": "F55", "weld_young_modulus": "-", "weld_yield_strength": 198.5, "weld_ultimate_strength": 285, "weld_elongation": 14, "processing": "-", "welding_joint": "Butt joint", "welding_method": "Friction stir welding (FSW)", "welding_voltage": "-", "welding_current": "-", "welding_speed": 1.067, "preheat_temp": "-", "welding_env": "-", "residual_stress": "-", "fatigue_specimen_type": "-", "fatigue_specimen_thickness": "-", "fatigue_test_type": "-", "fatigue_temp": "-", "fatigue_env": "-", "load_ratio": "-", "frequency": "-", "fatigue_machine": "-", "fatigue_standard": "DIN 50142", "fatigue_test_control": "-", "stress_concentration": "-", "failure_location": "Weld metal"}}, {"id": "WELD2025:5273", "name": "6082-T651 aluminum alloys | Butt joint", "material_family": "Welded joint", "points": [[60.0, 907.0, 0], [9.0, 637.0, 0], [9.0, 1387.0, 0], [18.0, 3228.0, 0], [38.0, 10992.0, 0]], "conditions": {"material": "6082-T651 aluminum alloys", "am_type": "Friction stir welding (FSW)", "load_ratio": "-", "test_type": "-", "temperature": "-", "surface_treatment": "-"}, "metadata": {"dataset_id": 5273, "title": "Mechanical, fatigue and microstructural properties of friction stir welded 5083-H111 and 6082-T651 aluminum alloys", "doi": "10.1016/j.matdes.2013.10.090", "authors": "Gungor, Beytullah; Kaluc, Erdinc; Taban, Emel; Sik, Aydin", "publication": "MATERIALS & DESIGN", "year_of_publication": 2014, "UT": "WOS:000331721100012", "base_material": "6082-T651 aluminum alloys", "base_young_modulus": "-", "base_yield_strength": 321, "base_ultimate_strength": 329, "base_elongation": 11.1, "weld_material": "F56", "weld_young_modulus": "-", "weld_yield_strength": 193, "weld_ultimate_strength": 212, "weld_elongation": 5.6, "processing": "-", "welding_joint": "Butt joint", "welding_method": "Friction stir welding (FSW)", "welding_voltage": "-", "welding_current": "-", "welding_speed": 1.067, "preheat_temp": "-", "welding_env": "-", "residual_stress": "-", "fatigue_specimen_type": "-", "fatigue_specimen_thickness": "-", "fatigue_test_type": "-", "fatigue_temp": "-", "fatigue_env": "-", "load_ratio": "-", "frequency": "-", "fatigue_machine": "-", "fatigue_standard": "DIN 50142", "fatigue_test_control": "-", "stress_concentration": "-", "failure_location": "TMZ (6082 side), Weld metal"}}, {"id": "WELD2025:5274", "name": "5083-H111 and 6082-T651 aluminum alloys | Butt joint", "material_family": "Welded joint", "points": [[321.0, 195.0, 0], [171.0, 432.0, 0], [79.0, 301.0, 0], [47.0, 3414.0, 0], [49.0, 9814.0, 0]], "conditions": {"material": "5083-H111 and 6082-T651 aluminum alloys", "am_type": "Friction stir welding (FSW)", "load_ratio": "-", "test_type": "-", "temperature": "-", "surface_treatment": "-"}, "metadata": {"dataset_id": 5274, "title": "Mechanical, fatigue and microstructural properties of friction stir welded 5083-H111 and 6082-T651 aluminum alloys", "doi": "10.1016/j.matdes.2013.10.090", "authors": "Gungor, Beytullah; Kaluc, Erdinc; Taban, Emel; Sik, Aydin", "publication": "MATERIALS & DESIGN", "year_of_publication": 2014, "UT": "WOS:000331721100012", "base_material": "5083-H111 and 6082-T651 aluminum alloys", "base_young_modulus": "-", "base_yield_strength": "239, 321", "base_ultimate_strength": "331, 329", "base_elongation": "16.4, 11.1", "weld_material": "F66", "weld_young_modulus": "-", "weld_yield_strength": 189.9, "weld_ultimate_strength": 203, "weld_elongation": 8, "processing": "-", "welding_joint": "Butt joint", "welding_method": "Friction stir welding (FSW)", "welding_voltage": "-", "welding_current": "-", "welding_speed": 1.067, "preheat_temp": "-", "welding_env": "-", "residual_stress": "-", "fatigue_specimen_type": "-", "fatigue_specimen_thickness": "-", "fatigue_test_type": "-", "fatigue_temp": "-", "fatigue_env": "-", "load_ratio": "-", "frequency": "-", "fatigue_machine": "-", "fatigue_standard": "DIN 50142", "fatigue_test_control": "-", "stress_concentration": "-", "failure_location": "Weld metal, TMZ"}}, {"id": "WELD2025:5275", "name": "06Cr19Ni10 austenitic stainless steel | Butt Joint", "material_family": "Welded joint", "points": [[179.0, 372584.0, 0], [172.0, 522127.0, 0], [161.0, 703231.0, 0], [151.0, 2287965.0, 0]], "conditions": {"material": "06Cr19Ni10 austenitic stainless steel", "am_type": "Electron Beam Welding (EBW)", "load_ratio": "0.1", "test_type": "Axial (tension-tension)", "temperature": "25", "surface_treatment": "-"}, "metadata": {"dataset_id": 5275, "title": "Research on fatigue behavior of electron beam welding joint of 06Cr19Ni10 austenitic stainless steel sheet", "doi": "10.1016/j.matdes.2014.01.003", "authors": "Zhao, Xiaohui; Liu, Yu", "publication": "MATERIALS & DESIGN", "year_of_publication": 2014, "UT": "WOS:000331838800059", "base_material": "06Cr19Ni10 austenitic stainless steel", "base_young_modulus": "-", "base_yield_strength": "≥210", "base_ultimate_strength": "≥520", "base_elongation": "≥25", "weld_material": "06Cr19Ni10", "weld_young_modulus": "-", "weld_yield_strength": 263, "weld_ultimate_strength": 737, "weld_elongation": 59.5, "processing": "-", "welding_joint": "Butt Joint", "welding_method": "Electron Beam Welding (EBW)", "welding_voltage": 60, "welding_current": 29, "welding_speed": 20, "preheat_temp": "-", "welding_env": "-", "residual_stress": "-", "fatigue_specimen_type": "Standard (flat sheet)", "fatigue_specimen_thickness": 3, "fatigue_test_type": "Axial (tension-tension)", "fatigue_temp": 25, "fatigue_env": "Air", "load_ratio": 0.1, "frequency": "Resonance frequency", "fatigue_machine": "200 kN high-frequency fatigue testing machine", "fatigue_standard": "Chinese standards", "fatigue_test_control": "Load", "stress_concentration": "-", "failure_location": "-"}}, {"id": "WELD2025:5276", "name": "SS400 steel | Butt Joint", "material_family": "Welded joint", "points": [[720.0, 58545.0, 0], [721.0, 84189.0, 0], [679.0, 57569.0, 0], [678.0, 57792.0, 0], [630.0, 166796.0, 0], [587.0, 290160.0, 0], [539.0, 561899.0, 0]], "conditions": {"material": "SS400 steel", "am_type": "TIG (Tungsten Inert Gas)", "load_ratio": "0.1", "test_type": "Bending fatigue", "temperature": "25", "surface_treatment": "Friction Stir Processing (FSP)"}, "metadata": {"dataset_id": 5276, "title": "Increase of bending fatigue resistance for tungsten inert gas welded SS400 steel plates using friction stir processing", "doi": "10.1016/j.matdes.2014.04.076", "authors": "Ito, Kazuhiro; Okuda, Tatsuya; Ueji, Rintaro; Fujii, Hidetoshi; Shiga, Chiaki", "publication": "MATERIALS & DESIGN", "year_of_publication": 2014, "UT": "WOS:000337854100034", "base_material": "SS400 steel", "base_young_modulus": "-", "base_yield_strength": "-", "base_ultimate_strength": "-", "base_elongation": "-", "weld_material": "-", "weld_young_modulus": "-", "weld_yield_strength": "-", "weld_ultimate_strength": "-", "weld_elongation": "-", "processing": "Friction Stir Processing (FSP)", "welding_joint": "Butt Joint", "welding_method": "TIG (Tungsten Inert Gas)", "welding_voltage": "-", "welding_current": 150, "welding_speed": 2, "preheat_temp": "-", "welding_env": "-", "residual_stress": "-", "fatigue_specimen_type": "Bar-type", "fatigue_specimen_thickness": 5, "fatigue_test_type": "Bending fatigue", "fatigue_temp": 25, "fatigue_env": "-", "load_ratio": 0.1, "frequency": 20, "fatigue_machine": "-", "fatigue_standard": "Japanese Industrial Standard Z2248 (based on ISO 7438)", "fatigue_test_control": "Load", "stress_concentration": "-", "failure_location": "-"}}, {"id": "WELD2025:5277", "name": "SS400 steel | Butt Joint", "material_family": "Welded joint", "points": [[719.0, 71753.0, 0], [676.0, 89271.0, 0], [628.0, 104973.0, 0], [584.0, 177560.0, 0], [539.0, 208019.0, 0]], "conditions": {"material": "SS400 steel", "am_type": "TIG (Tungsten Inert Gas)", "load_ratio": "0.1", "test_type": "Bending fatigue", "temperature": "25", "surface_treatment": "-"}, "metadata": {"dataset_id": 5277, "title": "Increase of bending fatigue resistance for tungsten inert gas welded SS400 steel plates using friction stir processing", "doi": "10.1016/j.matdes.2014.04.076", "authors": "Ito, Kazuhiro; Okuda, Tatsuya; Ueji, Rintaro; Fujii, Hidetoshi; Shiga, Chiaki", "publication": "MATERIALS & DESIGN", "year_of_publication": 2014, "UT": "WOS:000337854100034", "base_material": "SS400 steel", "base_young_modulus": "-", "base_yield_strength": "-", "base_ultimate_strength": "-", "base_elongation": "-", "weld_material": "-", "weld_young_modulus": "-", "weld_yield_strength": "-", "weld_ultimate_strength": "-", "weld_elongation": "-", "processing": "-", "welding_joint": "Butt Joint", "welding_method": "TIG (Tungsten Inert Gas)", "welding_voltage": "-", "welding_current": 150, "welding_speed": 2, "preheat_temp": "-", "welding_env": "-", "residual_stress": "-", "fatigue_specimen_type": "Bar-type", "fatigue_specimen_thickness": 5, "fatigue_test_type": "Bending fatigue", "fatigue_temp": 25, "fatigue_env": "-", "load_ratio": 0.1, "frequency": 20, "fatigue_machine": "-", "fatigue_standard": "Japanese Industrial Standard Z2248 (based on ISO 7438)", "fatigue_test_control": "Load", "stress_concentration": "-", "failure_location": "-"}}, {"id": "WELD2025:5278", "name": "AA7039 alloy (Al–Zn–Mg) | Butt joint", "material_family": "Welded joint", "points": [[182.0, 162384.0, 0], [134.0, 844810.0, 0], [88.0, 2000000.0, 1]], "conditions": {"material": "AA7039 alloy (Al–Zn–Mg)", "am_type": "Friction Stir Welding (FSW)", "load_ratio": "0.1", "test_type": "Axial", "temperature": "25", "surface_treatment": "O temper (annealed)"}, "metadata": {"dataset_id": 5278, "title": "Fatigue behavior of friction stir weld joints of Al-Zn-Mg alloy AA7039 developed using base metal in different temper condition", "doi": "10.1016/j.matdes.2014.07.013", "authors": "Sharma, Chaitanya; Dwivedi, Dheerendra Kumar; Kumar, Pradeep", "publication": "MATERIALS & DESIGN", "year_of_publication": 2014, "UT": "WOS:000342681600044", "base_material": "AA7039 alloy (Al–Zn–Mg)", "base_young_modulus": "-", "base_yield_strength": 105.6, "base_ultimate_strength": 212.7, "base_elongation": 38.4, "weld_material": "AA7039 alloy (Al–Zn–Mg)", "weld_young_modulus": "-", "weld_yield_strength": 88.9, "weld_ultimate_strength": 208.9, "weld_elongation": 23.6, "processing": "O temper (annealed)", "welding_joint": "Butt joint", "welding_method": "Friction Stir Welding (FSW)", "welding_voltage": "-", "welding_current": "-", "welding_speed": "-", "preheat_temp": "-", "welding_env": "-", "residual_stress": "-", "fatigue_specimen_type": "Standard (dog bone)", "fatigue_specimen_thickness": 5, "fatigue_test_type": "Axial", "fatigue_temp": 25, "fatigue_env": "Laboratory air", "load_ratio": 0.1, "frequency": 6, "fatigue_machine": "Servo-hydraulic universal testing machine (Instron 1342)", "fatigue_standard": "ASTM E466-07", "fatigue_test_control": "Load", "stress_concentration": "-", "failure_location": "Base metal"}}, {"id": "WELD2025:5279", "name": "AA7039 alloy (Al–Zn–Mg) | Butt joint", "material_family": "Welded joint", "points": [[221.0, 86331.0, 0], [171.0, 672148.0, 0], [147.0, 1401850.0, 0], [120.0, 1995889.0, 1]], "conditions": {"material": "AA7039 alloy (Al–Zn–Mg)", "am_type": "Friction Stir Welding (FSW)", "load_ratio": "0.1", "test_type": "Axial", "temperature": "25", "surface_treatment": "W temper (as-quenched condition)"}, "metadata": {"dataset_id": 5279, "title": "Fatigue behavior of friction stir weld joints of Al-Zn-Mg alloy AA7039 developed using base metal in different temper condition", "doi": "10.1016/j.matdes.2014.07.013", "authors": "Sharma, Chaitanya; Dwivedi, Dheerendra Kumar; Kumar, Pradeep", "publication": "MATERIALS & DESIGN", "year_of_publication": 2014, "UT": "WOS:000342681600044", "base_material": "AA7039 alloy (Al–Zn–Mg)", "base_young_modulus": "-", "base_yield_strength": 238.1, "base_ultimate_strength": 376.4, "base_elongation": 42.5, "weld_material": "AA7039 alloy (Al–Zn–Mg)", "weld_young_modulus": "-", "weld_yield_strength": 245, "weld_ultimate_strength": 353.2, "weld_elongation": 35.9, "processing": "W temper (as-quenched condition)", "welding_joint": "Butt joint", "welding_method": "Friction Stir Welding (FSW)", "welding_voltage": "-", "welding_current": "-", "welding_speed": "-", "preheat_temp": "-", "welding_env": "-", "residual_stress": "-", "fatigue_specimen_type": "Standard (dog bone)", "fatigue_specimen_thickness": 5, "fatigue_test_type": "Axial", "fatigue_temp": 25, "fatigue_env": "Laboratory air", "load_ratio": 0.1, "frequency": 6, "fatigue_machine": "Servo-hydraulic universal testing machine (Instron 1342)", "fatigue_standard": "ASTM E466-07", "fatigue_test_control": "Load", "stress_concentration": "-", "failure_location": "HAZ"}}, {"id": "WELD2025:5280", "name": "AA7039 alloy (Al–Zn–Mg) | Butt joint", "material_family": "Welded joint", "points": [[198.0, 49332.0, 0], [155.0, 472765.0, 0], [138.0, 1286742.0, 0], [110.0, 1987667.0, 1]], "conditions": {"material": "AA7039 alloy (Al–Zn–Mg)", "am_type": "Friction Stir Welding (FSW)", "load_ratio": "0.1", "test_type": "Axial", "temperature": "25", "surface_treatment": "T6 temper (solution heat treatment + artificial aging)"}, "metadata": {"dataset_id": 5280, "title": "Fatigue behavior of friction stir weld joints of Al-Zn-Mg alloy AA7039 developed using base metal in different temper condition", "doi": "10.1016/j.matdes.2014.07.013", "authors": "Sharma, Chaitanya; Dwivedi, Dheerendra Kumar; Kumar, Pradeep", "publication": "MATERIALS & DESIGN", "year_of_publication": 2014, "UT": "WOS:000342681600044", "base_material": "AA7039 alloy (Al–Zn–Mg)", "base_young_modulus": "-", "base_yield_strength": 328, "base_ultimate_strength": 414, "base_elongation": 15.1, "weld_material": "AA7039 alloy (Al–Zn–Mg)", "weld_young_modulus": "-", "weld_yield_strength": 217.3, "weld_ultimate_strength": 354.4, "weld_elongation": 21.4, "processing": "T6 temper (solution heat treatment + artificial aging)", "welding_joint": "Butt joint", "welding_method": "Friction Stir Welding (FSW)", "welding_voltage": "-", "welding_current": "-", "welding_speed": "-", "preheat_temp": "-", "welding_env": "-", "residual_stress": "-", "fatigue_specimen_type": "Standard (dog bone)", "fatigue_specimen_thickness": 5, "fatigue_test_type": "Axial", "fatigue_temp": 25, "fatigue_env": "Laboratory air", "load_ratio": 0.1, "frequency": 6, "fatigue_machine": "Servo-hydraulic universal testing machine (Instron 1342)", "fatigue_standard": "ASTM E466-07", "fatigue_test_control": "Load", "stress_concentration": "-", "failure_location": "TMZ-HAZ interface"}}, {"id": "WELD2025:5281", "name": "A7N01S-T5 aluminum alloy | -", "material_family": "Welded joint", "points": [[279.0, 352344.0, 0], [280.0, 391918.0, 0], [279.0, 426754.0, 0], [260.0, 747556.0, 0], [259.0, 899026.0, 0], [250.0, 1043497.0, 0], [248.0, 1608734.0, 0], [249.0, 1827922.0, 0], [239.0, 3068548.0, 0], [239.0, 3202020.0, 0], [240.0, 4344540.0, 0], [230.0, 7190439.0, 0], [229.0, 10036969.0, 0], [219.0, 7829566.0, 0], [220.0, 8833426.0, 0], [209.0, 8770964.0, 0], [210.0, 9023494.0, 0], [210.0, 10036969.0, 0]], "conditions": {"material": "A7N01S-T5 aluminum alloy", "am_type": "GMAW (Gas Metal Arc Welding)", "load_ratio": "0", "test_type": "Axial (tension-compression cyclic load)", "temperature": "-", "surface_treatment": "T5 heat treatment (cooled from elevated temperature and artificially aged)"}, "metadata": {"dataset_id": 5281, "title": "Effect of humidity on porosity, microstructure, and fatigue strength of A7N01S-T5 aluminum alloy welded joints in high-speed trains", "doi": "10.1016/j.matdes.2015.06.177", "authors": "Gou, G.; Zhang, M.; Chen, H.; Chen, J.; Li, P.; Yang, Y. P.", "publication": "MATERIALS & DESIGN", "year_of_publication": 2015, "UT": "WOS:000364585000037", "base_material": "A7N01S-T5 aluminum alloy", "base_young_modulus": "-", "base_yield_strength": 327, "base_ultimate_strength": 393, "base_elongation": 15.5, "weld_material": "ER5356 filler wire", "weld_young_modulus": "-", "weld_yield_strength": "-", "weld_ultimate_strength": "-", "weld_elongation": "-", "processing": "T5 heat treatment (cooled from elevated temperature and artificially aged)", "welding_joint": "-", "welding_method": "GMAW (Gas Metal Arc Welding)", "welding_voltage": "20.3–23.2", "welding_current": "170–195", "welding_speed": "8.33–10.93", "preheat_temp": "-", "welding_env": "Controlled humidity (50%), shielding gas (99.999% argon)", "residual_stress": "-", "fatigue_specimen_type": "Flat", "fatigue_specimen_thickness": 8, "fatigue_test_type": "Axial (tension-compression cyclic load)", "fatigue_temp": "-", "fatigue_env": "Under 50% humidity", "load_ratio": 0, "frequency": "90–110", "fatigue_machine": "Electromagnetic resonant high-cycle fatigue equipment", "fatigue_standard": "-", "fatigue_test_control": "-", "stress_concentration": "-", "failure_location": "-"}}, {"id": "WELD2025:5282", "name": "A7N01S-T5 aluminum alloy | -", "material_family": "Welded joint", "points": [[270.0, 213609.0, 0], [269.0, 320916.0, 0], [270.0, 338475.0, 0], [250.0, 384378.0, 0], [250.0, 784950.0, 0], [251.0, 852627.0, 0], [240.0, 866660.0, 0], [240.0, 1097438.0, 0], [229.0, 2048315.0, 0], [229.0, 2655439.0, 0], [230.0, 3382360.0, 0], [242.0, 3572605.0, 0], [220.0, 3378278.0, 0], [219.0, 6426062.0, 0], [220.0, 9320182.0, 0], [210.0, 4348480.0, 0], [210.0, 5771730.0, 0], [211.0, 6650725.0, 0], [199.0, 9025665.0, 0], [200.0, 10156643.0, 0]], "conditions": {"material": "A7N01S-T5 aluminum alloy", "am_type": "GMAW (Gas Metal Arc Welding)", "load_ratio": "0", "test_type": "Axial (tension-compression cyclic load)", "temperature": "-", "surface_treatment": "T5 heat treatment (cooled from elevated temperature and artificially aged)"}, "metadata": {"dataset_id": 5282, "title": "Effect of humidity on porosity, microstructure, and fatigue strength of A7N01S-T5 aluminum alloy welded joints in high-speed trains", "doi": "10.1016/j.matdes.2015.06.177", "authors": "Gou, G.; Zhang, M.; Chen, H.; Chen, J.; Li, P.; Yang, Y. P.", "publication": "MATERIALS & DESIGN", "year_of_publication": 2015, "UT": "WOS:000364585000037", "base_material": "A7N01S-T5 aluminum alloy", "base_young_modulus": "-", "base_yield_strength": 327, "base_ultimate_strength": 393, "base_elongation": 15.5, "weld_material": "ER5356 filler wire", "weld_young_modulus": "-", "weld_yield_strength": "-", "weld_ultimate_strength": "-", "weld_elongation": "-", "processing": "T5 heat treatment (cooled from elevated temperature and artificially aged)", "welding_joint": "-", "welding_method": "GMAW (Gas Metal Arc Welding)", "welding_voltage": "20.3–23.2", "welding_current": "170–195", "welding_speed": "8.33–10.93", "preheat_temp": "-", "welding_env": "Controlled humidity (60%), shielding gas (99.999% argon)", "residual_stress": "-", "fatigue_specimen_type": "Flat", "fatigue_specimen_thickness": 8, "fatigue_test_type": "Axial (tension-compression cyclic load)", "fatigue_temp": "-", "fatigue_env": "Under 60% humidity", "load_ratio": 0, "frequency": "90–110", "fatigue_machine": "Electromagnetic resonant high-cycle fatigue equipment", "fatigue_standard": "-", "fatigue_test_control": "-", "stress_concentration": "-", "failure_location": "-"}}, {"id": "WELD2025:5283", "name": "A7N01S-T5 aluminum alloy | -", "material_family": "Welded joint", "points": [[200.0, 252110.0, 0], [200.0, 356062.0, 0], [200.0, 471469.0, 0], [180.0, 454055.0, 0], [179.0, 687812.0, 0], [169.0, 909636.0, 0], [149.0, 602428.0, 0], [169.0, 1040642.0, 0], [159.0, 1168238.0, 0], [159.0, 1476304.0, 0], [159.0, 1649938.0, 0], [170.0, 5643810.0, 0], [149.0, 3916735.0, 0], [138.0, 4580661.0, 0], [150.0, 7072201.0, 0], [139.0, 6545696.0, 0], [139.0, 8417848.0, 0], [128.0, 7654892.0, 0], [129.0, 9286036.0, 0], [130.0, 9962761.0, 0]], "conditions": {"material": "A7N01S-T5 aluminum alloy", "am_type": "GMAW (Gas Metal Arc Welding)", "load_ratio": "0", "test_type": "Axial (tension-compression cyclic load)", "temperature": "-", "surface_treatment": "T5 heat treatment (cooled from elevated temperature and artificially aged)"}, "metadata": {"dataset_id": 5283, "title": "Effect of humidity on porosity, microstructure, and fatigue strength of A7N01S-T5 aluminum alloy welded joints in high-speed trains", "doi": "10.1016/j.matdes.2015.06.177", "authors": "Gou, G.; Zhang, M.; Chen, H.; Chen, J.; Li, P.; Yang, Y. P.", "publication": "MATERIALS & DESIGN", "year_of_publication": 2015, "UT": "WOS:000364585000037", "base_material": "A7N01S-T5 aluminum alloy", "base_young_modulus": "-", "base_yield_strength": 327, "base_ultimate_strength": 393, "base_elongation": 15.5, "weld_material": "ER5356 filler wire", "weld_young_modulus": "-", "weld_yield_strength": "-", "weld_ultimate_strength": "-", "weld_elongation": "-", "processing": "T5 heat treatment (cooled from elevated temperature and artificially aged)", "welding_joint": "-", "welding_method": "GMAW (Gas Metal Arc Welding)", "welding_voltage": "20.3–23.2", "welding_current": "170–195", "welding_speed": "8.33–10.93", "preheat_temp": "-", "welding_env": "Controlled humidity (70%), shielding gas (99.999% argon)", "residual_stress": "-", "fatigue_specimen_type": "Flat", "fatigue_specimen_thickness": 8, "fatigue_test_type": "Axial (tension-compression cyclic load)", "fatigue_temp": "-", "fatigue_env": "Under 70% humidity", "load_ratio": 0, "frequency": "90–110", "fatigue_machine": "Electromagnetic resonant high-cycle fatigue equipment", "fatigue_standard": "-", "fatigue_test_control": "-", "stress_concentration": "-", "failure_location": "-"}}, {"id": "WELD2025:5284", "name": "A7N01S-T5 aluminum alloy | -", "material_family": "Welded joint", "points": [[238.0, 572348.0, 0], [238.0, 702931.0, 0], [219.0, 585474.0, 0], [219.0, 753615.0, 0], [220.0, 867706.0, 0], [209.0, 862215.0, 0], [210.0, 909061.0, 0], [209.0, 947165.0, 0], [199.0, 2311165.0, 0], [198.0, 3465549.0, 0], [199.0, 3568883.0, 0], [210.0, 9189281.0, 0], [189.0, 6725886.0, 0], [189.0, 7974476.0, 0], [189.0, 9127420.0, 0], [179.0, 8859689.0, 0], [179.0, 9963400.0, 0], [169.0, 8804039.0, 0], [169.0, 9558091.0, 0], [168.0, 10076599.0, 0]], "conditions": {"material": "A7N01S-T5 aluminum alloy", "am_type": "GMAW (Gas Metal Arc Welding)", "load_ratio": "0", "test_type": "Axial (tension-compression cyclic load)", "temperature": "-", "surface_treatment": "T5 heat treatment (cooled from elevated temperature and artificially aged)"}, "metadata": {"dataset_id": 5284, "title": "Effect of humidity on porosity, microstructure, and fatigue strength of A7N01S-T5 aluminum alloy welded joints in high-speed trains", "doi": "10.1016/j.matdes.2015.06.177", "authors": "Gou, G.; Zhang, M.; Chen, H.; Chen, J.; Li, P.; Yang, Y. P.", "publication": "MATERIALS & DESIGN", "year_of_publication": 2015, "UT": "WOS:000364585000037", "base_material": "A7N01S-T5 aluminum alloy", "base_young_modulus": "-", "base_yield_strength": 327, "base_ultimate_strength": 393, "base_elongation": 15.5, "weld_material": "ER5356 filler wire", "weld_young_modulus": "-", "weld_yield_strength": "-", "weld_ultimate_strength": "-", "weld_elongation": "-", "processing": "T5 heat treatment (cooled from elevated temperature and artificially aged)", "welding_joint": "-", "welding_method": "GMAW (Gas Metal Arc Welding)", "welding_voltage": "20.3–23.2", "welding_current": "170–195", "welding_speed": "8.33–10.93", "preheat_temp": "-", "welding_env": "Controlled humidity (80%), shielding gas (99.999% argon)", "residual_stress": "-", "fatigue_specimen_type": "Flat", "fatigue_specimen_thickness": 8, "fatigue_test_type": "Axial (tension-compression cyclic load)", "fatigue_temp": "-", "fatigue_env": "Under 80% humidity", "load_ratio": 0, "frequency": "90–110", "fatigue_machine": "Electromagnetic resonant high-cycle fatigue equipment", "fatigue_standard": "-", "fatigue_test_control": "-", "stress_concentration": "-", "failure_location": "-"}}, {"id": "WELD2025:5285", "name": "A7N01S-T5 aluminum alloy | -", "material_family": "Welded joint", "points": [[241.0, 563001.0, 0], [239.0, 625654.0, 0], [240.0, 671249.0, 0], [231.0, 572989.0, 0], [231.0, 699366.0, 0], [231.0, 790983.0, 0], [220.0, 889372.0, 0], [221.0, 1098331.0, 0], [211.0, 3063745.0, 0], [211.0, 3942058.0, 0], [200.0, 7919106.0, 0], [201.0, 8956503.0, 0], [191.0, 7252518.0, 0], [191.0, 8956503.0, 0], [180.0, 8596422.0, 0], [180.0, 9331668.0, 0], [180.0, 9722547.0, 0]], "conditions": {"material": "A7N01S-T5 aluminum alloy", "am_type": "GMAW (Gas Metal Arc Welding)", "load_ratio": "0", "test_type": "Axial (tension-compression cyclic load)", "temperature": "-", "surface_treatment": "T5 heat treatment (cooled from elevated temperature and artificially aged)"}, "metadata": {"dataset_id": 5285, "title": "Effect of humidity on porosity, microstructure, and fatigue strength of A7N01S-T5 aluminum alloy welded joints in high-speed trains", "doi": "10.1016/j.matdes.2015.06.177", "authors": "Gou, G.; Zhang, M.; Chen, H.; Chen, J.; Li, P.; Yang, Y.
