Repository: yunyunfanfan/S-PA-CBB

# S-PA-CBB

Official research code, processed curve records, evaluation outputs, and manuscript source for:

> **From Physics to Selective Generation: Conditional Brownian Bridges for Sparse S–N Curve Reconstruction and Fatigue Decision-Making**

S-PA-CBB reconstructs a complete probabilistic stress–life (S–N) curve from only two to four observed fatigue tests. The method first fits an interpretable Basquin state, diagnoses whether that state is sufficient, and applies a ControlNet-style conditional Brownian-bridge residual only to curves that benefit from correction.

File: external_data/weld2025_disjoint_curves.json (part 205 of 223)
P.", "publication": "MATERIALS & DESIGN", "year_of_publication": 2015, "UT": "WOS:000364585000037", "base_material": "A7N01S-T5 aluminum alloy", "base_young_modulus": "-", "base_yield_strength": 327, "base_ultimate_strength": 393, "base_elongation": 15.5, "weld_material": "ER5356 filler wire", "weld_young_modulus": "-", "weld_yield_strength": "-", "weld_ultimate_strength": "-", "weld_elongation": "-", "processing": "T5 heat treatment (cooled from elevated temperature and artificially aged)", "welding_joint": "-", "welding_method": "GMAW (Gas Metal Arc Welding)", "welding_voltage": "20.3–23.2", "welding_current": "170–195", "welding_speed": "8.33–10.93", "preheat_temp": "-", "welding_env": "Controlled humidity (90%), shielding gas (99.999% argon)", "residual_stress": "-", "fatigue_specimen_type": "Flat", "fatigue_specimen_thickness": 8, "fatigue_test_type": "Axial (tension-compression cyclic load)", "fatigue_temp": "-", "fatigue_env": "Under 90% humidity", "load_ratio": 0, "frequency": "90–110", "fatigue_machine": "Electromagnetic resonant high-cycle fatigue equipment", "fatigue_standard": "-", "fatigue_test_control": "-", "stress_concentration": "-", "failure_location": "-"}}, {"id": "WELD2025:5289", "name": "2195-T8 Al–Li alloy | Symmetrical double-V-groove joint", "material_family": "Welded joint", "points": [[176.0, 228000.0, 0], [147.0, 494000.0, 0], [150.0, 304000.0, 0], [118.0, 1990000.0, 0], [122.0, 4530000.0, 0], [102.0, 5770000.0, 0], [117.0, 13100000.0, 1]], "conditions": {"material": "2195-T8 Al–Li alloy", "am_type": "Gas Tungsten Arc (GTA) welding", "load_ratio": "0.05", "test_type": "-", "temperature": "25", "surface_treatment": "-"}, "metadata": {"dataset_id": 5289, "title": "Effect of specimen orientation and welding on the fracture and fatigue properties of 2195 Al-Li alloy", "doi": "10.1016/j.msea.2004.01.129", "authors": "Chaturvedi, MC; Chen, DL", "publication": "MATERIALS SCIENCE AND ENGINEERING A-STRUCTURAL MATERIALS PROPERTIES MICROSTRUCTURE AND PROCESSING", "year_of_publication": 2004, "UT": "WOS:000226042400098", "base_material": "2195-T8 Al–Li alloy", "base_young_modulus": "-", "base_yield_strength": 549, "base_ultimate_strength": 585, "base_elongation": 12.8, "weld_material": "4043 (Al–5.3%Si) filler alloy", "weld_young_modulus": "-", "weld_yield_strength": 227, "weld_ultimate_strength": 302, "weld_elongation": 2.1, "processing": "-", "welding_joint": "Symmetrical double-V-groove joint", "welding_method": "Gas Tungsten Arc (GTA) welding", "welding_voltage": "12–16", "welding_current": 100, "welding_speed": 1.67, "preheat_temp": "-", "welding_env": "-", "residual_stress": "-", "fatigue_specimen_type": "Dumb-bell shaped", "fatigue_specimen_thickness": 8, "fatigue_test_type": "-", "fatigue_temp": 25, "fatigue_env": "-", "load_ratio": 0.05, "frequency": 50, "fatigue_machine": "Computerized Instron 8502 servo-hydraulic system", "fatigue_standard": "ASTM E647", "fatigue_test_control": "-", "stress_concentration": "-", "failure_location": "-"}}, {"id": "WELD2025:5290", "name": "2195-T8 Al–Li alloy | Symmetrical double-V-groove joint", "material_family": "Welded joint", "points": [[212.0, 56400.0, 0], [181.0, 74100.0, 0], [181.0, 120000.0, 0], [149.0, 202000.0, 0], [150.0, 338000.0, 0], [127.0, 1020000.0, 0], [122.0, 1360000.0, 0], [92.0, 2180000.0, 0], [129.0, 2960000.0, 0], [118.0, 12500000.0, 0], [98.0, 10700000.0, 1], [98.0, 11800000.0, 1], [99.0, 13900000.0, 1], [99.0, 17500000.0, 1]], "conditions": {"material": "2195-T8 Al–Li alloy", "am_type": "Gas Tungsten Arc (GTA) welding", "load_ratio": "0.05", "test_type": "-", "temperature": "25", "surface_treatment": "Post-weld heat treatment (PWHT) involving solution treatment at 504°C × 1 h and aging at 180°C × 10 h"}, "metadata": {"dataset_id": 5290, "title": "Effect of specimen orientation and welding on the fracture and fatigue properties of 2195 Al-Li alloy", "doi": "10.1016/j.msea.2004.01.129", "authors": "Chaturvedi, MC; Chen, DL", "publication": "MATERIALS SCIENCE AND ENGINEERING A-STRUCTURAL MATERIALS PROPERTIES MICROSTRUCTURE AND PROCESSING", "year_of_publication": 2004, "UT": "WOS:000226042400098", "base_material": "2195-T8 Al–Li alloy", "base_young_modulus": "-", "base_yield_strength": 549, "base_ultimate_strength": 585, "base_elongation": 12.8, "weld_material": "4043 (Al–5.3%Si) filler alloy", "weld_young_modulus": "-", "weld_yield_strength": 322, "weld_ultimate_strength": 347, "weld_elongation": 1.5, "processing": "Post-weld heat treatment (PWHT) involving solution treatment at 504°C × 1 h and aging at 180°C × 10 h", "welding_joint": "Symmetrical double-V-groove joint", "welding_method": "Gas Tungsten Arc (GTA) welding", "welding_voltage": "12–16", "welding_current": 100, "welding_speed": 1.67, "preheat_temp": "-", "welding_env": "-", "residual_stress": "-", "fatigue_specimen_type": "Dumb-bell shaped", "fatigue_specimen_thickness": 8, "fatigue_test_type": "-", "fatigue_temp": 25, "fatigue_env": "-", "load_ratio": 0.05, "frequency": 50, "fatigue_machine": "Computerized Instron 8502 servo-hydraulic system", "fatigue_standard": "ASTM E647", "fatigue_test_control": "-", "stress_concentration": "-", "failure_location": "-"}}, {"id": "WELD2025:5291", "name": "ELI Grade Ti-6Al-4V | Single-vee groove butt joint (60° included angle)", "material_family": "Welded joint", "points": [[1093.0, 26402.0, 0], [1090.0, 32324.0, 0], [890.0, 41507.0, 0], [888.0, 44738.0, 0], [680.0, 83569.0, 0], [678.0, 101550.0, 0]], "conditions": {"material": "ELI Grade Ti-6Al-4V", "am_type": "TIG", "load_ratio": "-1", "test_type": "Axial (load-controlled)", "temperature": "-", "surface_treatment": "Stress-relief treatment (540°C for 4h, furnace cooling)"}, "metadata": {"dataset_id": 5291, "title": "Effect of welding on microstructure and tensile properties of flowformed Ti-6Al-4V tubes", "doi": "10.1016/j.msea.2005.08.174", "authors": "Ucok, I; Kramer, LS; Gungor, MN; Wolfe, P; Dong, H; Tack, WT", "publication": "MATERIALS SCIENCE AND ENGINEERING A-STRUCTURAL MATERIALS PROPERTIES MICROSTRUCTURE AND PROCESSING", "year_of_publication": 2005, "UT": "WOS:000234034000035", "base_material": "ELI Grade Ti-6Al-4V", "base_young_modulus": "-", "base_yield_strength": "-", "base_ultimate_strength": "-", "base_elongation": "-", "weld_material": "ELI Grade Ti-6Al-4V", "weld_young_modulus": "-", "weld_yield_strength": "-", "weld_ultimate_strength": "-", "weld_elongation": "-", "processing": "Stress-relief treatment (540°C for 4h, furnace cooling)", "welding_joint": "Single-vee groove butt joint (60° included angle)", "welding_method": "TIG", "welding_voltage": "-", "welding_current": "-", "welding_speed": 2.17, "preheat_temp": "-", "welding_env": "Argon shielding and purging gas", "residual_stress": "-", "fatigue_specimen_type": "Flat, rectangular cross-section", "fatigue_specimen_thickness": 4, "fatigue_test_type": "Axial (load-controlled)", "fatigue_temp": "-", "fatigue_env": "-", "load_ratio": -1, "frequency": "-", "fatigue_machine": "-", "fatigue_standard": "ASTM E 466", "fatigue_test_control": "Load-controlled", "stress_concentration": "-", "failure_location": "-"}}, {"id": "WELD2025:5292", "name": "2024-T3 aluminum alloy | Butt Joint (flawed)", "material_family": "Welded joint", "points": [[140.0, 187137.0, 0], [122.0, 216252.0, 0], [111.0, 141950.0, 0], [113.0, 338098.0, 0], [100.0, 315430.0, 0], [96.0, 478405.0, 0], [90.0, 512313.0, 0], [82.0, 356146.0, 0], [82.0, 517983.0, 0], [86.0, 601403.0, 0], [90.0, 637062.0, 0], [77.0, 1426074.0, 0], [71.0, 2334271.0, 0], [72.0, 3109460.0, 0], [61.0, 4107172.0, 0]], "conditions": {"material": "2024-T3 aluminum alloy", "am_type": "Friction Stir Welding (FSW)", "load_ratio": "0.1", "test_type": "Axial", "temperature": "25", "surface_treatment": "-"}, "metadata": {"dataset_id": 5292, "title": "Effect of root flaws on the fatigue property of friction stir welds in 2024-T3 aluminum alloys", "doi": "10.1016/j.msea.2005.11.042", "authors": "Zhou, CZ; Yang, XQ; Luan, GH", "publication": "MATERIALS SCIENCE AND ENGINEERING A-STRUCTURAL MATERIALS PROPERTIES MICROSTRUCTURE AND PROCESSING", "year_of_publication": 2006, "UT": "WOS:000235769400020", "base_material": "2024-T3 aluminum alloy", "base_young_modulus": "-", "base_yield_strength": "-", "base_ultimate_strength": "-", "base_elongation": "-", "weld_material": "2024-T3 aluminum alloy (FSW)", "weld_young_modulus": "-", "weld_yield_strength": "-", "weld_ultimate_strength": "-", "weld_elongation": "-", "processing": "-", "welding_joint": "Butt Joint (flawed)", "welding_method": "Friction Stir Welding (FSW)", "welding_voltage": "-", "welding_current": "-", "welding_speed": "-", "preheat_temp": "-", "welding_env": "-", "residual_stress": "-", "fatigue_specimen_type": "plate", "fatigue_specimen_thickness": 4, "fatigue_test_type": "Axial", "fatigue_temp": 25, "fatigue_env": "Laboratory air", "load_ratio": 0.1, "frequency": "85–90", "fatigue_machine": "High-frequency fatigue test machine (100 kN capacity)", "fatigue_standard": "-", "fatigue_test_control": "Stress", "stress_concentration": "-", "failure_location": "Weld root"}}, {"id": "WELD2025:5293", "name": "2024-T3 aluminum alloy | Butt Joint", "material_family": "Welded joint", "points": [[360.0, 17909.0, 0], [362.0, 24881.0, 0], [269.0, 24006.0, 0], [279.0, 26417.0, 0], [318.0, 28643.0, 0], [279.0, 32724.0, 0], [276.0, 33353.0, 0], [281.0, 38719.0, 0], [320.0, 36864.0, 0], [317.0, 46366.0, 0], [241.0, 35030.0, 0], [277.0, 45114.0, 0], [240.0, 38103.0, 0], [217.0, 48456.0, 0], [199.0, 56438.0, 0], [280.0, 58733.0, 0], [255.0, 60069.0, 0], [261.0, 75564.0, 0], [282.0, 99923.0, 0], [236.0, 73252.0, 0], [241.0, 78779.0, 0], [239.0, 97580.0, 0], [242.0, 119048.0, 0], [241.0, 108610.0, 0], [220.0, 99044.0, 0], [201.0, 100913.0, 0], [201.0, 111034.0, 0], [241.0, 144671.0, 0], [241.0, 157364.0, 0], [224.0, 195608.0, 0], [241.0, 250870.0, 0], [206.0, 274770.0, 0], [241.0, 345867.0, 0], [202.0, 419963.0, 0], [161.0, 376933.0, 0], [201.0, 470985.0, 0], [189.0, 502463.0, 0], [204.0, 524242.0, 0], [176.0, 567667.0, 0], [201.0, 881621.0, 0], [157.0, 463301.0, 0]], "conditions": {"material": "2024-T3 aluminum alloy", "am_type": "Friction Stir Welding (FSW)", "load_ratio": "0.1", "test_type": "Axial", "temperature": "25", "surface_treatment": "-"}, "metadata": {"dataset_id": 5293, "title": "Effect of root flaws on the fatigue property of friction stir welds in 2024-T3 aluminum alloys", "doi": "10.1016/j.msea.2005.11.042", "authors": "Zhou, CZ; Yang, XQ; Luan, GH", "publication": "MATERIALS SCIENCE AND ENGINEERING A-STRUCTURAL MATERIALS PROPERTIES MICROSTRUCTURE AND PROCESSING", "year_of_publication": 2006, "UT": "WOS:000235769400020", "base_material": "2024-T3 aluminum alloy", "base_young_modulus": "-", "base_yield_strength": "-", "base_ultimate_strength": "-", "base_elongation": "-", "weld_material": "2024-T3 aluminum alloy (FSW)", "weld_young_modulus": "-", "weld_yield_strength": "-", "weld_ultimate_strength": "-", "weld_elongation": "-", "processing": "-", "welding_joint": "Butt Joint", "welding_method": "Friction Stir Welding (FSW)", "welding_voltage": "-", "welding_current": "-", "welding_speed": "-", "preheat_temp": "-", "welding_env": "-", "residual_stress": "-", "fatigue_specimen_type": "plate", "fatigue_specimen_thickness": 4, "fatigue_test_type": "Axial", "fatigue_temp": 25, "fatigue_env": "Laboratory air", "load_ratio": 0.1, "frequency": "85–90", "fatigue_machine": "High-frequency fatigue test machine (100 kN capacity)", "fatigue_standard": "-", "fatigue_test_control": "Stress", "stress_concentration": "-", "failure_location": "-"}}, {"id": "WELD2025:5296", "name": "6061-T6 aluminum alloy | Butt joint", "material_family": "Welded joint", "points": [[95.0, 217646.0, 0], [89.0, 236195.0, 0], [84.0, 254830.0, 0], [84.0, 265574.0, 0], [79.0, 505043.0, 0], [79.0, 658740.0, 0], [74.0, 538493.0, 0], [72.0, 627537.0, 0], [69.0, 1304315.0, 0], [63.0, 2538218.0, 0]], "conditions": {"material": "6061-T6 aluminum alloy", "am_type": "GMA (MIG)", "load_ratio": "0.1", "test_type": "Axial", "temperature": "25", "surface_treatment": "-"}, "metadata": {"dataset_id": 5296, "title": "Effect of the welding profile generated by the modified indirect electric arc technique on the fatigue behavior of 6061-T6 aluminum alloy", "doi": "10.1016/j.msea.2009.11.044", "authors": "Ambriz, R. R.; Mesmacque, G.; Ruiz, A.; Amrouche, A.; Lopez, V. H.", "publication": "MATERIALS SCIENCE AND ENGINEERING A-STRUCTURAL MATERIALS PROPERTIES MICROSTRUCTURE AND PROCESSING", "year_of_publication": 2010, "UT": "WOS:000275639200056", "base_material": "6061-T6 aluminum alloy", "base_young_modulus": 68, "base_yield_strength": 279, "base_ultimate_strength": 310, "base_elongation": 8.0, "weld_material": "ER4043 filler wire", "weld_young_modulus": 68, "weld_yield_strength": 151, "weld_ultimate_strength": 226, "weld_elongation": 4.0, "processing": "-", "welding_joint": "Butt joint", "welding_method": "GMA (MIG)", "welding_voltage": 24, "welding_current": 230, "welding_speed": 3.6, "preheat_temp": "-", "welding_env": "Ar shielding gas (23.6 L/min)", "residual_stress": "-", "fatigue_specimen_type": "Flat plate", "fatigue_specimen_thickness": 9.5, "fatigue_test_type": "Axial", "fatigue_temp": 25, "fatigue_env": "Atmospheric air", "load_ratio": 0.1, "frequency": 35, "fatigue_machine": "-", "fatigue_standard": "-", "fatigue_test_control": "Stress", "stress_concentration": "1.61–2.01", "failure_location": "Weld toe"}}, {"id": "WELD2025:5297", "name": "Low-carbon steel (ST14, DIN 1.0338) | Spot weld", "material_family": "Welded joint", "points": [[1014.0, 1608.0, 0], [960.0, 1666.0, 0], [829.0, 2090.0, 0], [768.0, 2402.0, 0], [861.0, 2662.0, 0], [704.0, 7671.0, 0], [689.0, 8223.0, 0], [642.0, 13020.0, 0], [514.0, 34119.0, 0], [383.0, 188382.0, 0], [262.0, 525428.0, 0]], "conditions": {"material": "Low-carbon steel (ST14, DIN 1.0338)", "am_type": "Resistance spot welding", "load_ratio": "0", "test_type": "Axial fatigue test", "temperature": "Ambient laboratory condition", "surface_treatment": "-"}, "metadata": {"dataset_id": 5297, "title": "Fatigue life estimation of spot welds using a crack propagation-based method with consideration of residual stresses effect", "doi": "10.1016/j.msea.2010.06.070", "authors": "Mirsalehi, S. E.; Kokabi, A. H.", "publication": "MATERIALS SCIENCE AND ENGINEERING A-STRUCTURAL MATERIALS PROPERTIES MICROSTRUCTURE AND PROCESSING", "year_of_publication": 2010, "UT": "WOS:000281264000034", "base_material": "Low-carbon steel (ST14, DIN 1.0338)", "base_young_modulus": "-", "base_yield_strength": "-", "base_ultimate_strength": "-", "base_elongation": "-", "weld_material": "Low-carbon steel (ST14)", "weld_young_modulus": "-", "weld_yield_strength": "-", "weld_ultimate_strength": "-", "weld_elongation": "-", "processing": "-", "welding_joint": "Spot weld", "welding_method": "Resistance spot welding", "welding_voltage": "-", "welding_current": 11360, "welding_speed": "-", "preheat_temp": "-", "welding_env": "-", "residual_stress": "178 MPa (tensile at nugget edge)", "fatigue_specimen_type": "Tensile-shear specimen (single spot weld)", "fatigue_specimen_thickness": 1, "fatigue_test_type": "Axial fatigue test", "fatigue_temp": "Ambient laboratory condition", "fatigue_env": "Ambient", "load_ratio": 0, "frequency": "-", "fatigue_machine": "Instron 8502 testing machine", "fatigue_standard": "ISO 14324", "fatigue_test_control": "Load", "stress_concentration": "-", "failure_location": "Weld nugget edge"}}, {"id": "WELD2025:5298", "name": "Ti–4.5Al–2.5Cr–1.2Fe–0.1C alloy (531c) | Butt Joint", "material_family": "Welded joint", "points": [[849.0, 9202.0, 0], [771.0, 12002.0, 0], [580.0, 83831.0, 0], [671.0, 144048.0, 0], [721.0, 264873.0, 0], [630.0, 488499.0, 0], [585.0, 541097.0, 0], [537.0, 1241721.0, 0], [525.0, 4637885.0, 0], [490.0, 5007268.0, 0], [451.0, 10912363.0, 0], [469.0, 123299.0, 0]], "conditions": {"material": "Ti–4.5Al–2.5Cr–1.2Fe–0.1C alloy (531c)", "am_type": "Laser welding (fiber laser)", "load_ratio": "0.1", "test_type": "Axial (tension-tension)", "temperature": "25", "surface_treatment": "Annealing (973K for 7.2 ks, air cooling)"}, "metadata": {"dataset_id": 5298, "title": "Microstructural factors determining mechanical properties of laser-welded Ti-4.5Al-2.5Cr-1.2Fe-0.1C alloy for use in next-generation aircraft", "doi": "10.1016/j.msea.2012.04.022", "authors": "Nakai, Masaaki; Niinomi, Mitsuo; Akahori, Toshikazu; Hayashi, Kazuhiro; Itsumi, Yoshio; Murakami, Shogo; Oyama, Hideto; Abe, Wataru", "publication": "MATERIALS SCIENCE AND ENGINEERING A-STRUCTURAL MATERIALS PROPERTIES MICROSTRUCTURE AND PROCESSING", "year_of_publication": 2012, "UT": "WOS:000305918300007", "base_material": "Ti–4.5Al–2.5Cr–1.2Fe–0.1C alloy (531c)", "base_young_modulus": "-", "base_yield_strength": "-", "base_ultimate_strength": "-", "base_elongation": "-", "weld_material": "Ti–4.5Al–2.5Cr–1.2Fe–0.1C alloy (laser-welded)", "weld_young_modulus": "-", "weld_yield_strength": "-", "weld_ultimate_strength": "-", "weld_elongation": "-", "processing": "Annealing (973K for 7.2 ks, air cooling)", "welding_joint": "Butt Joint", "welding_method": "Laser welding (fiber laser)", "welding_voltage": "-", "welding_current": "-", "welding_speed": 2, "preheat_temp": "-", "welding_env": "-", "residual_stress": "-", "fatigue_specimen_type": "Standard (flat specimen)", "fatigue_specimen_thickness": 3, "fatigue_test_type": "Axial (tension-tension)", "fatigue_temp": 25, "fatigue_env": "Air", "load_ratio": 0.1, "frequency": 10, "fatigue_machine": "Electro-servo-hydraulic machine", "fatigue_standard": "ASTM E466", "fatigue_test_control": "Stress-controlled", "stress_concentration": "-", "failure_location": "-"}}, {"id": "WELD2025:5299", "name": "Ti–4.5Al–2.5Cr–1.2Fe–0.1C alloy (531c) | Butt Joint", "material_family": "Welded joint", "points": [[718.0, 13406.0, 0], [676.0, 13040.0, 0], [631.0, 15348.0, 0], [585.0, 72353.0, 0], [501.0, 94354.0, 0], [455.0, 185241.0, 0], [407.0, 327709.0, 0], [367.0, 739340.0, 0], [296.0, 2439877.0, 0], [317.0, 3167604.0, 0], [276.0, 10466190.0, 0], [261.0, 10551209.0, 0]], "conditions": {"material": "Ti–4.5Al–2.5Cr–1.2Fe–0.1C alloy (531c)", "am_type": "Laser welding (fiber laser)", "load_ratio": "0.1", "test_type": "Axial (tension-tension)", "temperature": "25", "surface_treatment": "Annealing (973K for 7.2 ks, air cooling)"}, "metadata": {"dataset_id": 5299, "title": "Microstructural factors determining mechanical properties of laser-welded Ti-4.5Al-2.5Cr-1.2Fe-0.1C alloy for use in next-generation aircraft", "doi": "10.1016/j.msea.2012.04.022", "authors": "Nakai, Masaaki; Niinomi, Mitsuo; Akahori, Toshikazu; Hayashi, Kazuhiro; Itsumi, Yoshio; Murakami, Shogo; Oyama, Hideto; Abe, Wataru", "publication": "MATERIALS SCIENCE AND ENGINEERING A-STRUCTURAL MATERIALS PROPERTIES MICROSTRUCTURE AND PROCESSING", "year_of_publication": 2012, "UT": "WOS:000305918300007", "base_material": "Ti–4.5Al–2.5Cr–1.2Fe–0.1C alloy (531c)", "base_young_modulus": "-", "base_yield_strength": "-", "base_ultimate_strength": "-", "base_elongation": "-", "weld_material": "Ti–4.5Al–2.5Cr–1.2Fe–0.1C alloy (laser-welded)", "weld_young_modulus": "-", "weld_yield_strength": "-", "weld_ultimate_strength": "-", "weld_elongation": "-", "processing": "Annealing (973K for 7.2 ks, air cooling)", "welding_joint": "Butt Joint", "welding_method": "Laser welding (fiber laser)", "welding_voltage": "-", "welding_current": "-", "welding_speed": 8.33, "preheat_temp": "-", "welding_env": "-", "residual_stress": "-", "fatigue_specimen_type": "Standard (flat specimen)", "fatigue_specimen_thickness": 3, "fatigue_test_type": "Axial (tension-tension)", "fatigue_temp": 25, "fatigue_env": "Air", "load_ratio": 0.1, "frequency": 10, "fatigue_machine": "Electro-servo-hydraulic machine", "fatigue_standard": "ASTM E466", "fatigue_test_control": "Stress-controlled", "stress_concentration": "-", "failure_location": "-"}}, {"id": "WELD2025:5300", "name": "DP980 dual-phase steel | Butt joint", "material_family": "Welded joint", "points": [[641.0, 98.0, 0], [641.0, 169.0, 0], [591.0, 1562.0, 0], [591.0, 9563.0, 0], [543.0, 57580.0, 0], [440.0, 65435.0, 0], [492.0, 108015.0, 0], [493.0, 133962.0, 0], [441.0, 114120.0, 0], [386.0, 306529.0, 0], [438.0, 674249.0, 0], [393.0, 1383405.0, 0], [339.0, 408890.0, 0], [394.0, 10319726.0, 1], [342.0, 10709298.0, 1]], "conditions": {"material": "DP980 dual-phase steel", "am_type": "Diode laser welding (DLW)", "load_ratio": "0.1", "test_type": "Tension-tension cyclic loading", "temperature": "25", "surface_treatment": "Hot-dip galvannealing (GA) coating"}, "metadata": {"dataset_id": 5300, "title": "Microstructure and fatigue performance of single and multiple linear fiber laser welded DP980 dual-phase steel", "doi": "10.1016/j.msea.2012.05.091", "authors": "Xu, W.; Westerbaan, D.; Nayak, S. S.; Chen, D. L.; Goodwin, F.; Biro, E.; Zhou, Y.", "publication": "MATERIALS SCIENCE AND ENGINEERING A-STRUCTURAL MATERIALS PROPERTIES MICROSTRUCTURE AND PROCESSING", "year_of_publication": 2012, "UT": "WOS:000307086900008", "base_material": "DP980 dual-phase steel", "base_young_modulus": "-", "base_yield_strength": 720, "base_ultimate_strength": 1095, "base_elongation": 14.2, "weld_material": "DP980 dual-phase steel", "weld_young_modulus": "-", "weld_yield_strength": 505, "weld_ultimate_strength": 724, "weld_elongation": 7.6, "processing": "Hot-dip galvannealing (GA) coating", "welding_joint": "Butt joint", "welding_method": "Diode laser welding (DLW)", "welding_voltage": "-", "welding_current": "-", "welding_speed": 16.67, "preheat_temp": "-", "welding_env": "-", "residual_stress": "-", "fatigue_specimen_type": "standard (plat)", "fatigue_specimen_thickness": "-", "fatigue_test_type": "Tension-tension cyclic loading", "fatigue_temp": 25, "fatigue_env": "-", "load_ratio": 0.1, "frequency": 50, "fatigue_machine": "Instron 8801 servo-hydraulic testing system", "fatigue_standard": "ASTM-E8M", "fatigue_test_control": "Load control", "stress_concentration": "-", "failure_location": "Weld zone"}}, {"id": "WELD2025:5301", "name": "DP980 dual-phase steel | Butt joint", "material_family": "Welded joint", "points": [[894.0, 292.0, 0], [804.0, 4169.0, 0], [695.0, 18865.0, 0], [691.0, 26059.0, 0], [601.0, 5384.0, 0], [599.0, 32973.0, 0], [491.0, 31889.0, 0], [494.0, 48174.0, 0], [444.0, 13016.0, 0], [442.0, 134116.0, 0], [382.0, 87308.0, 0], [395.0, 285243.0, 0], [393.0, 11912851.0, 1], [300.0, 9625173.0, 1]], "conditions": {"material": "DP980 dual-phase steel", "am_type": "Fiber laser welding (FLW)", "load_ratio": "0.1", "test_type": "Tension-tension cyclic loading", "temperature": "25", "surface_treatment": "Hot-dip galvannealing (GA) coating"}, "metadata": {"dataset_id": 5301, "title": "Microstructure and fatigue performance of single and multiple linear fiber laser welded DP980 dual-phase steel", "doi": "10.1016/j.msea.2012.05.091", "authors": "Xu, W.; Westerbaan, D.; Nayak, S. S.; Chen, D. L.; Goodwin, F.; Biro, E.; Zhou, Y.", "publication": "MATERIALS SCIENCE AND ENGINEERING A-STRUCTURAL MATERIALS PROPERTIES MICROSTRUCTURE AND PROCESSING", "year_of_publication": 2012, "UT": "WOS:000307086900008", "base_material": "DP980 dual-phase steel", "base_young_modulus": "-", "base_yield_strength": 720, "base_ultimate_strength": 1095, "base_elongation": 14.2, "weld_material": "DP980 dual-phase steel", "weld_young_modulus": "-", "weld_yield_strength": 719, "weld_ultimate_strength": 1048, "weld_elongation": 4.6, "processing": "Hot-dip galvannealing (GA) coating", "welding_joint": "Butt joint", "welding_method": "Fiber laser welding (FLW)", "welding_voltage": "-", "welding_current": "-", "welding_speed": 266.67, "preheat_temp": "-", "welding_env": "-", "residual_stress": "-", "fatigue_specimen_type": "standard (plat)", "fatigue_specimen_thickness": "-", "fatigue_test_type": "Tension-tension cyclic loading", "fatigue_temp": 25, "fatigue_env": "-", "load_ratio": 0.1, "frequency": 50, "fatigue_machine": "Instron 8801 servo-hydraulic testing system", "fatigue_standard": "ASTM-E8M", "fatigue_test_control": "Load control", "stress_concentration": "-", "failure_location": "Weld zone"}}, {"id": "WELD2025:5302", "name": "DP980 dual-phase steel | Butt joint", "material_family": "Welded joint", "points": [[896.0, 1045.0, 0], [902.0, 2343.0, 0], [796.0, 4644.0, 0], [799.0, 5970.0, 0], [691.0, 3961.0, 0], [695.0, 7692.0, 0], [597.0, 23449.0, 0], [599.0, 48062.0, 0], [496.0, 60827.0, 0], [494.0, 108011.0, 0], [449.0, 34293.0, 0], [395.0, 247102.0, 0], [297.0, 116563.0, 0], [293.0, 387864.0, 0], [298.0, 12374258.0, 1]], "conditions": {"material": "DP980 dual-phase steel", "am_type": "Fiber laser welding (FLW)", "load_ratio": "0.1", "test_type": "Tension-tension cyclic loading", "temperature": "25", "surface_treatment": "Hot-dip galvannealing (GA) coating"}, "metadata": {"dataset_id": 5302, "title": "Microstructure and fatigue performance of single and multiple linear fiber laser welded DP980 dual-phase steel", "doi": "10.1016/j.msea.2012.05.091", "authors": "Xu, W.; Westerbaan, D.; Nayak, S. S.; Chen, D. L.; Goodwin, F.; Biro, E.; Zhou, Y.", "publication": "MATERIALS SCIENCE AND ENGINEERING A-STRUCTURAL MATERIALS PROPERTIES MICROSTRUCTURE AND PROCESSING", "year_of_publication": 2012, "UT": "WOS:000307086900008", "base_material": "DP980 dual-phase steel", "base_young_modulus": "-", "base_yield_strength": 720, "base_ultimate_strength": 1095, "base_elongation": 14.2, "weld_material": "DP980 dual-phase steel", "weld_young_modulus": "-", "weld_yield_strength": 717, "weld_ultimate_strength": 1066, "weld_elongation": 5.1, "processing": "Hot-dip galvannealing (GA) coating", "welding_joint": "Butt joint", "welding_method": "Fiber laser welding (FLW)", "welding_voltage": "-", "welding_current": "-", "welding_speed": 266.67, "preheat_temp": "-", "welding_env": "-", "residual_stress": "-", "fatigue_specimen_type": "standard (plat)", "fatigue_specimen_thickness": "-", "fatigue_test_type": "Tension-tension cyclic loading", "fatigue_temp": 25, "fatigue_env": "-", "load_ratio": 0.1, "frequency": 50, "fatigue_machine": "Instron 8801 servo-hydraulic testing system", "fatigue_standard": "ASTM-E8M", "fatigue_test_control": "Load control", "stress_concentration": "-", "failure_location": "Weld zone"}}, {"id": "WELD2025:5307", "name": "AISI410 martensite | Spot weld (single spot)", "material_family": "Welded joint", "points": [[898.0, 55355.0, 0], [876.0, 83660.0, 0], [846.0, 98235.0, 0], [823.0, 120289.0, 0], [793.0, 112524.0, 0], [777.0, 130981.0, 0], [752.0, 220866.0, 0], [726.0, 206592.0, 0], [794.0, 272362.0, 0], [695.0, 366464.0, 0], [697.0, 857614.0, 0], [711.0, 1058215.0, 0]], "conditions": {"material": "AISI410 martensite", "am_type": "Resistance spot welding", "load_ratio": "0.1", "test_type": "Tensile-shear fatigue", "temperature": "25", "surface_treatment": "-"}, "metadata": {"dataset_id": 5307, "title": "The effect of galvanizing on the mechanical resistance and fatigue toughness of a spot welded assembly made of AISI410 martensite", "doi": "10.1016/j.msea.2013.12.008", "authors": "Becker, N.; Gilgert, J.; Petit, E. J.; Azari, Z.", "publication": "MATERIALS SCIENCE AND ENGINEERING A-STRUCTURAL MATERIALS PROPERTIES MICROSTRUCTURE AND PROCESSING", "year_of_publication": 2014, "UT": "WOS:000332193500019", "base_material": "AISI410 martensite", "base_young_modulus": "-", "base_yield_strength": 900, "base_ultimate_strength": 1270, "base_elongation": "-", "weld_material": "AISI410 martensite", "weld_young_modulus": "-", "weld_yield_strength": "-", "weld_ultimate_strength": "-", "weld_elongation": "-", "processing": "-", "welding_joint": "Spot weld (single spot)", "welding_method": "Resistance spot welding", "welding_voltage": "-", "welding_current": 1400, "welding_speed": "-", "preheat_temp": "-", "welding_env": "-", "residual_stress": "-", "fatigue_specimen_type": "Flat plate", "fatigue_specimen_thickness": 2, "fatigue_test_type": "Tensile-shear fatigue", "fatigue_temp": 25, "fatigue_env": "-", "load_ratio": 0.1, "frequency": 30, "fatigue_machine": "Schenk Hydropuls", "fatigue_standard": "ISO-DIS 1099 (2006)", "fatigue_test_control": "Load", "stress_concentration": "-", "failure_location": "HAZ (heat-affected zone), RZ (recrystallized zone), BM (base metal)"}}, {"id": "WELD2025:5308", "name": "AISI410 martensite | Spot weld (single spot)", "material_family": "Welded joint", "points": [[876.0, 62836.0, 0], [898.0, 71863.0, 0], [851.0, 127516.0, 0], [801.0, 153625.0, 0], [818.0, 186379.0, 0], [770.0, 284217.0, 0]], "conditions": {"material": "AISI410 martensite", "am_type": "Resistance spot welding", "load_ratio": "0.1", "test_type": "Tensile-shear fatigue", "temperature": "25", "surface_treatment": "Annealing (440°C for 4 min)"}, "metadata": {"dataset_id": 5308, "title": "The effect of galvanizing on the mechanical resistance and fatigue toughness of a spot welded assembly made of AISI410 martensite", "doi": "10.1016/j.msea.2013.12.008", "authors": "Becker, N.; Gilgert, J.; Petit, E. J.; Azari, Z.", "publication": "MATERIALS SCIENCE AND ENGINEERING A-STRUCTURAL MATERIALS PROPERTIES MICROSTRUCTURE AND PROCESSING", "year_of_publication": 2014, "UT": "WOS:000332193500019", "base_material": "AISI410 martensite", "base_young_modulus": "-", "base_yield_strength": 1050, "base_ultimate_strength": 1270, "base_elongation": "-", "weld_material": "AISI410 martensite", "weld_young_modulus": "-", "weld_yield_strength": "-", "weld_ultimate_strength": "-", "weld_elongation": "-", "processing": "Annealing (440°C for 4 min)", "welding_joint": "Spot weld (single spot)", "welding_method": "Resistance spot welding", "welding_voltage": "-", "welding_current": 1400, "welding_speed": "-", "preheat_temp": "-", "welding_env": "-", "residual_stress": "-", "fatigue_specimen_type": "Flat plate", "fatigue_specimen_thickness": 2, "fatigue_test_type": "Tensile-shear fatigue", "fatigue_temp": 25, "fatigue_env": "-", "load_ratio": 0.1, "frequency": 30, "fatigue_machine": "Schenk Hydropuls", "fatigue_standard": "ISO-DIS 1099 (2006)", "fatigue_test_control": "Load", "stress_concentration": "-", "failure_location": "HAZ (heat-affected zone), RZ (recrystallized zone), BM (base metal)"}}, {"id": "WELD2025:5309", "name": "AISI410 martensite | Spot weld (single spot)", "material_family": "Welded joint", "points": [[899.0, 25947.0, 0], [880.0, 36658.0, 0], [854.0, 65567.0, 0], [820.0, 77646.0, 0], [797.0, 97511.0, 0], [753.0, 152489.0, 0], [729.0, 140248.0, 0], [695.0, 131206.0, 0], [677.0, 250990.0, 0], [643.0, 196760.0, 0]], "conditions": {"material": "AISI410 martensite", "am_type": "Resistance spot welding", "load_ratio": "0.1", "test_type": "Tensile-shear fatigue", "temperature": "25", "surface_treatment": "Galvanizing (4 min at 440°C in Zn alloy with Ni, Al, Bi, Sn)"}, "metadata": {"dataset_id": 5309, "title": "The effect of galvanizing on the mechanical resistance and fatigue toughness of a spot welded assembly made of AISI410 martensite", "doi": "10.1016/j.msea.2013.12.008", "authors": "Becker, N.; Gilgert, J.; Petit, E. J.; Azari, Z.", "publication": "MATERIALS SCIENCE AND ENGINEERING A-STRUCTURAL MATERIALS PROPERTIES MICROSTRUCTURE AND PROCESSING", "year_of_publication": 2014, "UT": "WOS:000332193500019", "base_material": "AISI410 martensite", "base_young_modulus": "-", "base_yield_strength": 1050, "base_ultimate_strength": 1270, "base_elongation": "-", "weld_material": "AISI410 martensite", "weld_young_modulus": "-", "weld_yield_strength": "-", "weld_ultimate_strength": "-", "weld_elongation": "-", "processing": "Galvanizing (4 min at 440°C in Zn alloy with Ni, Al, Bi, Sn)", "welding_joint": "Spot weld (single spot)", "welding_method": "Resistance spot welding", "welding_voltage": "-", "welding_current": 1400, "welding_speed": "-", "preheat_temp": "-", "welding_env": "-", "residual_stress": "-", "fatigue_specimen_type": "Flat plate", "fatigue_specimen_thickness": 2, "fatigue_test_type": "Tensile-shear fatigue", "fatigue_temp": 25, "fatigue_env": "-", "load_ratio": 0.1, "frequency": 30, "fatigue_machine": "Schenk Hydropuls", "fatigue_standard": "ISO-DIS 1099 (2006)", "fatigue_test_control": "Load", "stress_concentration": "-", "failure_location": "HAZ (heat-affected zone), RZ (recrystallized zone), BM (base metal)"}}, {"id": "WELD2025:5310", "name": "Ti-6Al-4V | -", "material_family": "Welded joint", "points": [[1393.0, 8858.0, 0], [1195.0, 10272.0, 0], [988.0, 17669.0, 0], [806.0, 29759.0, 0], [797.0, 45537.0, 0], [601.0, 61695.0, 0], [607.0, 145909.0, 0]], "conditions": {"material": "Ti-6Al-4V", "am_type": "Laser welding", "load_ratio": "-1", "test_type": "Axial", "temperature": "25", "surface_treatment": "SLMed to SLMed laser welded specimens followed by stress relieving (500°C for 2h)"}, "metadata": {"dataset_id": 5310, "title": "Investigation on laser welding of selective laser melted Ti-6Al-4V parts: Weldability, microstructure and mechanical properties", "doi": "10.1016/j.msea.2017.11.086", "authors": "Yu, Hanchen; Li, Fangzhi; Yang, Jingjing; Shao, Jianjun; Wang, Zemin; Zeng, Xiaoyan", "publication": "MATERIALS SCIENCE AND ENGINEERING A-STRUCTURAL MATERIALS PROPERTIES MICROSTRUCTURE AND PROCESSING", "year_of_publication": 2018, "UT": "WOS:000423892500003", "base_material": "Ti-6Al-4V", "base_young_modulus": "-", "base_yield_strength": "-", "base_ultimate_strength": "-", "base_elongation": "-", "weld_material": "Ti-6Al-4V", "weld_young_modulus": "-", "weld_yield_strength": "-", "weld_ultimate_strength": "-", "weld_elongation": "-", "processing": "SLMed to SLMed laser welded specimens followed by stress relieving (500°C for 2h)", "welding_joint": "-", "welding_method": "Laser welding", "welding_voltage": "-", "welding_current": "-", "welding_speed": "16.67–41.67", "preheat_temp": "-", "welding_env": "Argon shielding", "residual_stress": "-", "fatigue_specimen_type": "plat", "fatigue_specimen_thickness": 3, "fatigue_test_type": "Axial", "fatigue_temp": 25, "fatigue_env": "-", "load_ratio": -1, "frequency": 20, "fatigue_machine": "Shimadzu EHF-UV100k2-040-1A fatigue tester", "fatigue_standard": "ASTM E466-07", "fatigue_test_control": "-", "stress_concentration": "-", "failure_location": "-"}}, {"id": "WELD2025:5311", "name": "Ti-6Al-4V | -", "material_family": "Welded joint", "points": [[1392.0, 6625.0, 0], [1195.0, 11045.0, 0], [1001.0, 14356.0, 0], [789.0, 82255.0, 0], [593.0, 298530.0, 0]], "conditions": {"material": "Ti-6Al-4V", "am_type": "Laser welding", "load_ratio": "-1", "test_type": "Axial", "temperature": "25", "surface_treatment": "SLMed to wrought laser welded specimens followed by stress relieving (500°C for 2h)"}, "metadata": {"dataset_id": 5311, "title": "Investigation on laser welding of selective laser melted Ti-6Al-4V parts: Weldability, microstructure and mechanical properties", "doi": "10.1016/j.msea.2017.11.086", "authors": "Yu, Hanchen; Li, Fangzhi; Yang, Jingjing; Shao, Jianjun; Wang, Zemin; Zeng, Xiaoyan", "publication": "MATERIALS SCIENCE AND ENGINEERING A-STRUCTURAL MATERIALS PROPERTIES MICROSTRUCTURE AND PROCESSING", "year_of_publication": 2018, "UT": "WOS:000423892500003", "base_material": "Ti-6Al-4V", "base_young_modulus": "-", "base_yield_strength": "-", "base_ultimate_strength": "-", "base_elongation": "-", "weld_material": "Ti-6Al-4V", "weld_young_modulus": "-", "weld_yield_strength": "-", "weld_ultimate_strength": "-", "weld_elongation": "-", "processing": "SLMed to wrought laser welded specimens followed by stress relieving (500°C for 2h)", "welding_joint": "-", "welding_method": "Laser welding", "welding_voltage": "-", "welding_current": "-", "welding_speed": "16.67–41.67", "preheat_temp": "-", "welding_env": "Argon shielding", "residual_stress": "-", "fatigue_specimen_type": "plat", "fatigue_specimen_thickness": 3, "fatigue_test_type": "Axial", "fatigue_temp": 25, "fatigue_env": "-", "load_ratio": -1, "frequency": 20, "fatigue_machine": "Shimadzu EHF-UV100k2-040-1A fatigue tester", "fatigue_standard": "ASTM E466-07", "fatigue_test_control": "-", "stress_concentration": "-", "failure_location": "-"}}, {"id": "WELD2025:5312", "name": "Ti-6Al-4V | -", "material_family": "Welded joint", "points": [[1384.0, 2052.0, 0], [1190.0, 4388.0, 0], [1200.0, 6998.0, 0], [996.0, 21516.0, 0], [793.0, 59020.0, 0], [595.0, 610636.0, 0]], "conditions": {"material": "Ti-6Al-4V", "am_type": "Laser welding", "load_ratio": "-1", "test_type": "Axial", "temperature": "25", "surface_treatment": "SLMed to SLMed laser welded specimens followed by heat treatment at 850 °C for 2 hours, furnace cooling"}, "metadata": {"dataset_id": 5312, "title": "Investigation on laser welding of selective laser melted Ti-6Al-4V parts: Weldability, microstructure and mechanical properties", "doi": "10.1016/j.msea.2017.11.086", "authors": "Yu, Hanchen; Li, Fangzhi; Yang, Jingjing; Shao, Jianjun; Wang, Zemin; Zeng, Xiaoyan", "publication": "MATERIALS SCIENCE AND ENGINEERING A-STRUCTURAL MATERIALS PROPERTIES MICROSTRUCTURE AND PROCESSING", "year_of_publication": 2018, "UT": "WOS:000423892500003", "base_material": "Ti-6Al-4V", "base_young_modulus": "-", "base_yield_strength": "-", "base_ultimate_strength": "-", "base_elongation": "-", "weld_material": "Ti-6Al-4V", "weld_young_modulus": "-", "weld_yield_strength": "-", "weld_ultimate_strength": "-", "weld_elongation": "-", "processing": "SLMed to SLMed laser welded specimens followed by heat treatment at 850 °C for 2 hours, furnace cooling", "welding_joint": "-", "welding_method": "Laser welding", "welding_voltage": "-", "welding_current": "-", "welding_speed": "16.67–41.67", "preheat_temp": "-", "welding_env": "Argon shielding", "residual_stress": "-", "fatigue_specimen_type": "plat", "fatigue_specimen_thickness": 3, "fatigue_test_type": "Axial", "fatigue_temp": 25, "fatigue_env": "-", "load_ratio": -1, "frequency": 20, "fatigue_machine": "Shimadzu EHF-UV100k2-040-1A fatigue tester", "fatigue_standard": "ASTM E466-07", "fatigue_test_control": "-", "stress_concentration": "-", "failure_location": "-"}}, {"id": "WELD2025:5313", "name": "Ti-6Al-4V | -", "material_family": "Welded joint", "points": [[1383.0, 16167.0, 0], [1195.0, 13733.0, 0], [1192.0, 23552.0, 0], [993.0, 60705.0, 0], [805.0, 112253.0, 0], [601.0, 663408.0, 0]], "conditions": {"material": "Ti-6Al-4V", "am_type": "Laser welding", "load_ratio": "-1", "test_type": "Axial", "temperature": "25", "surface_treatment": "Stress-relieved (500°C for 2h) SLMed specimens"}, "metadata": {"dataset_id": 5313, "title": "Investigation on laser welding of selective laser melted Ti-6Al-4V parts: Weldability, microstructure and mechanical properties", "doi": "10.1016/j.msea.2017.11.086", "authors": "Yu, Hanchen; Li, Fangzhi; Yang, Jingjing; Shao, Jianjun; Wang, Zemin; Zeng, Xiaoyan", "publication": "MATERIALS SCIENCE AND ENGINEERING A-STRUCTURAL MATERIALS PROPERTIES MICROSTRUCTURE AND PROCESSING", "year_of_publication": 2018, "UT": "WOS:000423892500003", "base_material": "Ti-6Al-4V", "base_young_modulus": "-", "base_yield_strength": "-", "base_ultimate_strength": "-", "base_elongation": "-", "weld_material": "Ti-6Al-4V", "weld_young_modulus": "-", "weld_yield_strength": "-", "weld_ultimate_strength": "-", "weld_elongation": "-", "processing": "Stress-relieved (500°C for 2h) SLMed specimens", "welding_joint": "-", "welding_method": "Laser welding", "welding_voltage": "-", "welding_current": "-", "welding_speed": "16.67–41.67", "preheat_temp": "-", "welding_env": "Argon shielding", "residual_stress": "-", "fatigue_specimen_type": "plat", "fatigue_specimen_thickness": 3, "fatigue_test_type": "Axial", "fatigue_temp": 25, "fatigue_env": "-", "load_ratio": -1, "frequency": 20, "fatigue_machine": "Shimadzu EHF-UV100k2-040-1A fatigue tester", "fatigue_standard": "ASTM E466-07", "fatigue_test_control": "-", "stress_concentration": "-", "failure_location": "-"}}, {"id": "WELD2025:5314", "name": "6A01 aluminum alloy | -", "material_family": "Welded
