Repository: yunyunfanfan/S-PA-CBB

# S-PA-CBB

Official research code, processed curve records, evaluation outputs, and manuscript source for:

> **From Physics to Selective Generation: Conditional Brownian Bridges for Sparse S–N Curve Reconstruction and Fatigue Decision-Making**

S-PA-CBB reconstructs a complete probabilistic stress–life (S–N) curve from only two to four observed fatigue tests. The method first fits an interpretable Basquin state, diagnoses whether that state is sufficient, and applies a ControlNet-style conditional Brownian-bridge residual only to curves that benefit from correction.

File: external_data/weld2025_disjoint_curves.json (part 206 of 223)
joint", "points": [[241.0, 195027.0, 0], [241.0, 210644.0, 0], [240.0, 364318.0, 0], [202.0, 344101.0, 0], [200.0, 645641.0, 0], [200.0, 1163172.0, 0], [162.0, 3486131.0, 0], [162.0, 5948518.0, 0], [140.0, 5327553.0, 0], [140.0, 6927866.0, 0], [140.0, 7516186.0, 0], [129.0, 6586231.0, 0], [131.0, 7343108.0, 0], [132.0, 7859611.0, 0], [121.0, 8292409.0, 0], [120.0, 9671594.0, 1]], "conditions": {"material": "6A01 aluminum alloy", "am_type": "MIG", "load_ratio": "0", "test_type": "Axial (push-pull)", "temperature": "25", "surface_treatment": "-"}, "metadata": {"dataset_id": 5314, "title": "Microstructures and fatigue behavior of metal-inert-gas-welded joints for extruded Al-Mg-Si alloy", "doi": "10.1016/j.msea.2018.12.080", "authors": "Lin, Sen; Deng, Yun-Lai; Tang, Jian-Guo; Deng, Shu-Hao; Lin, Hua-Qiang; Ye, Ling-Ying; Zhang, Xin-Ming", "publication": "MATERIALS SCIENCE AND ENGINEERING A-STRUCTURAL MATERIALS PROPERTIES MICROSTRUCTURE AND PROCESSING", "year_of_publication": 2019, "UT": "WOS:000457819400007", "base_material": "6A01 aluminum alloy", "base_young_modulus": "-", "base_yield_strength": 247.3, "base_ultimate_strength": 274.8, "base_elongation": 11.2, "weld_material": "ER5356 filler wire", "weld_young_modulus": "-", "weld_yield_strength": 127.7, "weld_ultimate_strength": 210.3, "weld_elongation": 7.6, "processing": "-", "welding_joint": "-", "welding_method": "MIG", "welding_voltage": 21, "welding_current": 180, "welding_speed": 5.5, "preheat_temp": "-", "welding_env": "Ar shielding gas (22 L/min)", "residual_stress": "-", "fatigue_specimen_type": "plat", "fatigue_specimen_thickness": "3.8, 4.6", "fatigue_test_type": "Axial (push-pull)", "fatigue_temp": 25, "fatigue_env": "Air, 40–60% relative humidity", "load_ratio": 0, "frequency": 50, "fatigue_machine": "SDS-100 (CRIMS, CN)", "fatigue_standard": "ASTM E466", "fatigue_test_control": "Load-controlled", "stress_concentration": "-", "failure_location": "-"}}, {"id": "WELD2025:5315", "name": "AA 5182-H19 | Lap Joint", "material_family": "Welded joint", "points": [[95.0, 22.0, 0], [96.0, 97.0, 0], [98.0, 142.0, 0], [76.0, 1050.0, 0], [79.0, 2390.0, 0], [76.0, 2990.0, 0]], "conditions": {"material": "AA 5182-H19", "am_type": "Ultrasonic Spot Welding (USW 1000J)", "load_ratio": "0.2", "test_type": "Tension-Tension (Axial)", "temperature": "25", "surface_treatment": "-"}, "metadata": {"dataset_id": 5315, "title": "Ultrasonic spot welding of 5182 aluminum alloy: Evolution of microstructure and mechanical properties", "doi": "10.1016/j.msea.2019.04.059", "authors": "Mohammed, S. M. A. K.; Dash, S. S.; Jiang, X. Q.; Li, D. Y.; Chen, D. L.", "publication": "MATERIALS SCIENCE AND ENGINEERING A-STRUCTURAL MATERIALS PROPERTIES MICROSTRUCTURE AND PROCESSING", "year_of_publication": 2019, "UT": "WOS:000469893400050", "base_material": "AA 5182-H19", "base_young_modulus": "-", "base_yield_strength": "-", "base_ultimate_strength": "-", "base_elongation": "-", "weld_material": "AA 5182-H19", "weld_young_modulus": "-", "weld_yield_strength": "-", "weld_ultimate_strength": "-", "weld_elongation": "-", "processing": "-", "welding_joint": "Lap Joint", "welding_method": "Ultrasonic Spot Welding (USW 1000J)", "welding_voltage": "-", "welding_current": "-", "welding_speed": "-", "preheat_temp": "-", "welding_env": "-", "residual_stress": "-", "fatigue_specimen_type": "Sheet (lap shear configuration)", "fatigue_specimen_thickness": 2, "fatigue_test_type": "Tension-Tension (Axial)", "fatigue_temp": 25, "fatigue_env": "-", "load_ratio": 0.2, "frequency": 50, "fatigue_machine": "Instron 8801 servo-hydraulic testing system", "fatigue_standard": "-", "fatigue_test_control": "Load-controlled", "stress_concentration": "-", "failure_location": "interfacial failure"}}, {"id": "WELD2025:5316", "name": "AA 5182-H19 | Lap Joint", "material_family": "Welded joint", "points": [[60.0, 3210.0, 0], [59.0, 4230.0, 0], [40.0, 12400.0, 0], [39.0, 21500.0, 0], [20.0, 240000.0, 0], [20.0, 612000.0, 0]], "conditions": {"material": "AA 5182-H19", "am_type": "Ultrasonic Spot Welding (USW 1000J)", "load_ratio": "0.2", "test_type": "Tension-Tension (Axial)", "temperature": "25", "surface_treatment": "-"}, "metadata": {"dataset_id": 5316, "title": "Ultrasonic spot welding of 5182 aluminum alloy: Evolution of microstructure and mechanical properties", "doi": "10.1016/j.msea.2019.04.059", "authors": "Mohammed, S. M. A. K.; Dash, S. S.; Jiang, X. Q.; Li, D. Y.; Chen, D. L.", "publication": "MATERIALS SCIENCE AND ENGINEERING A-STRUCTURAL MATERIALS PROPERTIES MICROSTRUCTURE AND PROCESSING", "year_of_publication": 2019, "UT": "WOS:000469893400050", "base_material": "AA 5182-H19", "base_young_modulus": "-", "base_yield_strength": "-", "base_ultimate_strength": "-", "base_elongation": "-", "weld_material": "AA 5182-H19", "weld_young_modulus": "-", "weld_yield_strength": "-", "weld_ultimate_strength": "-", "weld_elongation": "-", "processing": "-", "welding_joint": "Lap Joint", "welding_method": "Ultrasonic Spot Welding (USW 1000J)", "welding_voltage": "-", "welding_current": "-", "welding_speed": "-", "preheat_temp": "-", "welding_env": "-", "residual_stress": "-", "fatigue_specimen_type": "Sheet (lap shear configuration)", "fatigue_specimen_thickness": 2, "fatigue_test_type": "Tension-Tension (Axial)", "fatigue_temp": 25, "fatigue_env": "-", "load_ratio": 0.2, "frequency": 50, "fatigue_machine": "Instron 8801 servo-hydraulic testing system", "fatigue_standard": "-", "fatigue_test_control": "Load-controlled", "stress_concentration": "-", "failure_location": "TTT failure"}}, {"id": "WELD2025:5317", "name": "AA 5182-H19 | Lap Joint", "material_family": "Welded joint", "points": [[83.0, 9.0, 0], [84.0, 12.0, 0], [83.0, 14.0, 0], [64.0, 139.0, 0], [67.0, 283.0, 0], [63.0, 685.0, 0], [50.0, 5960.0, 0], [50.0, 7430.0, 0]], "conditions": {"material": "AA 5182-H19", "am_type": "Ultrasonic Spot Welding (USW 4000J)", "load_ratio": "0.2", "test_type": "Tension-Tension (Axial)", "temperature": "25", "surface_treatment": "-"}, "metadata": {"dataset_id": 5317, "title": "Ultrasonic spot welding of 5182 aluminum alloy: Evolution of microstructure and mechanical properties", "doi": "10.1016/j.msea.2019.04.059", "authors": "Mohammed, S. M. A. K.; Dash, S. S.; Jiang, X. Q.; Li, D. Y.; Chen, D. L.", "publication": "MATERIALS SCIENCE AND ENGINEERING A-STRUCTURAL MATERIALS PROPERTIES MICROSTRUCTURE AND PROCESSING", "year_of_publication": 2019, "UT": "WOS:000469893400050", "base_material": "AA 5182-H19", "base_young_modulus": "-", "base_yield_strength": "-", "base_ultimate_strength": "-", "base_elongation": "-", "weld_material": "AA 5182-H19", "weld_young_modulus": "-", "weld_yield_strength": "-", "weld_ultimate_strength": "-", "weld_elongation": "-", "processing": "-", "welding_joint": "Lap Joint", "welding_method": "Ultrasonic Spot Welding (USW 4000J)", "welding_voltage": "-", "welding_current": "-", "welding_speed": "-", "preheat_temp": "-", "welding_env": "-", "residual_stress": "-", "fatigue_specimen_type": "Sheet (lap shear configuration)", "fatigue_specimen_thickness": 2, "fatigue_test_type": "Tension-Tension (Axial)", "fatigue_temp": 25, "fatigue_env": "-", "load_ratio": 0.2, "frequency": 50, "fatigue_machine": "Instron 8801 servo-hydraulic testing system", "fatigue_standard": "-", "fatigue_test_control": "Load-controlled", "stress_concentration": "-", "failure_location": "interfacial failure"}}, {"id": "WELD2025:5318", "name": "AA 5182-H19 | Lap Joint", "material_family": "Welded joint", "points": [[34.0, 19500.0, 0], [34.0, 30200.0, 0], [17.0, 444000.0, 0], [17.0, 771000.0, 0]], "conditions": {"material": "AA 5182-H19", "am_type": "Ultrasonic Spot Welding (USW 4000J)", "load_ratio": "0.2", "test_type": "Tension-Tension (Axial)", "temperature": "25", "surface_treatment": "-"}, "metadata": {"dataset_id": 5318, "title": "Ultrasonic spot welding of 5182 aluminum alloy: Evolution of microstructure and mechanical properties", "doi": "10.1016/j.msea.2019.04.059", "authors": "Mohammed, S. M. A. K.; Dash, S. S.; Jiang, X. Q.; Li, D. Y.; Chen, D. L.", "publication": "MATERIALS SCIENCE AND ENGINEERING A-STRUCTURAL MATERIALS PROPERTIES MICROSTRUCTURE AND PROCESSING", "year_of_publication": 2019, "UT": "WOS:000469893400050", "base_material": "AA 5182-H19", "base_young_modulus": "-", "base_yield_strength": "-", "base_ultimate_strength": "-", "base_elongation": "-", "weld_material": "AA 5182-H19", "weld_young_modulus": "-", "weld_yield_strength": "-", "weld_ultimate_strength": "-", "weld_elongation": "-", "processing": "-", "welding_joint": "Lap Joint", "welding_method": "Ultrasonic Spot Welding (USW 4000J)", "welding_voltage": "-", "welding_current": "-", "welding_speed": "-", "preheat_temp": "-", "welding_env": "-", "residual_stress": "-", "fatigue_specimen_type": "Sheet (lap shear configuration)", "fatigue_specimen_thickness": 2, "fatigue_test_type": "Tension-Tension (Axial)", "fatigue_temp": 25, "fatigue_env": "-", "load_ratio": 0.2, "frequency": 50, "fatigue_machine": "Instron 8801 servo-hydraulic testing system", "fatigue_standard": "-", "fatigue_test_control": "Load-controlled", "stress_concentration": "-", "failure_location": "TTT failure"}}, {"id": "WELD2025:5319", "name": "S460MC steels | Butt Joint", "material_family": "Welded joint", "points": [[696.0, 53286.0, 0], [641.0, 76550.0, 0], [577.0, 144552.0, 0], [578.0, 194707.0, 0], [523.0, 232193.0, 0], [468.0, 313490.0, 0], [401.0, 704396.0, 0], [398.0, 914301.0, 0], [345.0, 799358.0, 0], [342.0, 1234423.0, 0], [332.0, 1266019.0, 0]], "conditions": {"material": "S460MC steels", "am_type": "Hybrid Laser-TIG (LASTIG)", "load_ratio": "-1", "test_type": "Axial", "temperature": "25", "surface_treatment": "-"}, "metadata": {"dataset_id": 5319, "title": "Fatigue properties of laser and hybrid laser-TIG welds of thermo-mechanically rolled steels", "doi": "10.1016/j.msea.2019.138780", "authors": "Sebestova, Hana; Hornik, Petr; Mrna, Libor; Jambor, Michal; Hornik, Vit; Pokorny, Pavel; Hutar, Pavel; Ambroz, Ondrej; Dolezal, Pavel", "publication": "MATERIALS SCIENCE AND ENGINEERING A-STRUCTURAL MATERIALS PROPERTIES MICROSTRUCTURE AND PROCESSING", "year_of_publication": 2020, "UT": "WOS:000509621500028", "base_material": "S460MC steels", "base_young_modulus": 200, "base_yield_strength": "-", "base_ultimate_strength": "-", "base_elongation": "-", "weld_material": "S460MC", "weld_young_modulus": 200, "weld_yield_strength": "-", "weld_ultimate_strength": "-", "weld_elongation": "-", "processing": "-", "welding_joint": "Butt Joint", "welding_method": "Hybrid Laser-TIG (LASTIG)", "welding_voltage": "-", "welding_current": 40, "welding_speed": 20, "preheat_temp": "-", "welding_env": "Argon shielding gas (18 L/min)", "residual_stress": "-", "fatigue_specimen_type": "Notched", "fatigue_specimen_thickness": 3, "fatigue_test_type": "Axial", "fatigue_temp": 25, "fatigue_env": "-", "load_ratio": -1, "frequency": "40–44", "fatigue_machine": "Schenck PVQ resonant machine", "fatigue_standard": "-", "fatigue_test_control": "Stress", "stress_concentration": "1.81", "failure_location": "Weld toe (WM/HAZ interface)"}}, {"id": "WELD2025:5320", "name": "S460MC steels | Butt Joint", "material_family": "Welded joint", "points": [[634.0, 225464.0, 0], [729.0, 198363.0, 0], [634.0, 3132819.0, 0], [581.0, 4556293.0, 0]], "conditions": {"material": "S460MC steels", "am_type": "Hybrid Laser-TIG (LASTIG)", "load_ratio": "-1", "test_type": "Axial", "temperature": "25", "surface_treatment": "Ground"}, "metadata": {"dataset_id": 5320, "title": "Fatigue properties of laser and hybrid laser-TIG welds of thermo-mechanically rolled steels", "doi": "10.1016/j.msea.2019.138780", "authors": "Sebestova, Hana; Hornik, Petr; Mrna, Libor; Jambor, Michal; Hornik, Vit; Pokorny, Pavel; Hutar, Pavel; Ambroz, Ondrej; Dolezal, Pavel", "publication": "MATERIALS SCIENCE AND ENGINEERING A-STRUCTURAL MATERIALS PROPERTIES MICROSTRUCTURE AND PROCESSING", "year_of_publication": 2020, "UT": "WOS:000509621500028", "base_material": "S460MC steels", "base_young_modulus": 200, "base_yield_strength": "-", "base_ultimate_strength": "-", "base_elongation": "-", "weld_material": "S460MC", "weld_young_modulus": 200, "weld_yield_strength": "-", "weld_ultimate_strength": "-", "weld_elongation": "-", "processing": "Ground", "welding_joint": "Butt Joint", "welding_method": "Hybrid Laser-TIG (LASTIG)", "welding_voltage": "-", "welding_current": 40, "welding_speed": 20, "preheat_temp": "-", "welding_env": "Argon shielding gas (18 L/min)", "residual_stress": "-", "fatigue_specimen_type": "Notched", "fatigue_specimen_thickness": 3, "fatigue_test_type": "Axial", "fatigue_temp": 25, "fatigue_env": "-", "load_ratio": -1, "frequency": "40–44", "fatigue_machine": "Schenck PVQ resonant machine", "fatigue_standard": "-", "fatigue_test_control": "Stress", "stress_concentration": "1.81", "failure_location": "Weld toe (WM/HAZ interface)"}}, {"id": "WELD2025:5321", "name": "S460MC steels | Butt Joint", "material_family": "Welded joint", "points": [[582.0, 268831.0, 0], [516.0, 238101.0, 0], [462.0, 620623.0, 0], [458.0, 720415.0, 0], [403.0, 1411504.0, 0], [338.0, 1090541.0, 0], [336.0, 2536533.0, 0], [311.0, 2635525.0, 0]], "conditions": {"material": "S460MC steels", "am_type": "Laser", "load_ratio": "-1", "test_type": "Axial", "temperature": "25", "surface_treatment": "-"}, "metadata": {"dataset_id": 5321, "title": "Fatigue properties of laser and hybrid laser-TIG welds of thermo-mechanically rolled steels", "doi": "10.1016/j.msea.2019.138780", "authors": "Sebestova, Hana; Hornik, Petr; Mrna, Libor; Jambor, Michal; Hornik, Vit; Pokorny, Pavel; Hutar, Pavel; Ambroz, Ondrej; Dolezal, Pavel", "publication": "MATERIALS SCIENCE AND ENGINEERING A-STRUCTURAL MATERIALS PROPERTIES MICROSTRUCTURE AND PROCESSING", "year_of_publication": 2020, "UT": "WOS:000509621500028", "base_material": "S460MC steels", "base_young_modulus": 200, "base_yield_strength": "-", "base_ultimate_strength": "-", "base_elongation": "-", "weld_material": "S460MC", "weld_young_modulus": 200, "weld_yield_strength": "-", "weld_ultimate_strength": "-", "weld_elongation": "-", "processing": "-", "welding_joint": "Butt Joint", "welding_method": "Laser", "welding_voltage": "-", "welding_current": 0, "welding_speed": 20, "preheat_temp": "-", "welding_env": "Argon shielding gas (18 L/min)", "residual_stress": "-", "fatigue_specimen_type": "Notched", "fatigue_specimen_thickness": 3, "fatigue_test_type": "Axial", "fatigue_temp": 25, "fatigue_env": "-", "load_ratio": -1, "frequency": "40–44", "fatigue_machine": "Schenck PVQ resonant machine", "fatigue_standard": "-", "fatigue_test_control": "Stress", "stress_concentration": "1.71", "failure_location": "Weld toe (WM/HAZ interface)"}}, {"id": "WELD2025:5322", "name": "S460MC steels | Butt Joint", "material_family": "Welded joint", "points": [[727.0, 342515.0, 0], [696.0, 236329.0, 0], [637.0, 883090.0, 0], [573.0, 1163455.0, 0], [632.0, 1726620.0, 0]], "conditions": {"material": "S460MC steels", "am_type": "Laser", "load_ratio": "-1", "test_type": "Axial", "temperature": "25", "surface_treatment": "Ground"}, "metadata": {"dataset_id": 5322, "title": "Fatigue properties of laser and hybrid laser-TIG welds of thermo-mechanically rolled steels", "doi": "10.1016/j.msea.2019.138780", "authors": "Sebestova, Hana; Hornik, Petr; Mrna, Libor; Jambor, Michal; Hornik, Vit; Pokorny, Pavel; Hutar, Pavel; Ambroz, Ondrej; Dolezal, Pavel", "publication": "MATERIALS SCIENCE AND ENGINEERING A-STRUCTURAL MATERIALS PROPERTIES MICROSTRUCTURE AND PROCESSING", "year_of_publication": 2020, "UT": "WOS:000509621500028", "base_material": "S460MC steels", "base_young_modulus": 200, "base_yield_strength": "-", "base_ultimate_strength": "-", "base_elongation": "-", "weld_material": "S460MC", "weld_young_modulus": 200, "weld_yield_strength": "-", "weld_ultimate_strength": "-", "weld_elongation": "-", "processing": "Ground", "welding_joint": "Butt Joint", "welding_method": "Laser", "welding_voltage": "-", "welding_current": 0, "welding_speed": 20, "preheat_temp": "-", "welding_env": "Argon shielding gas (18 L/min)", "residual_stress": "-", "fatigue_specimen_type": "Notched", "fatigue_specimen_thickness": 3, "fatigue_test_type": "Axial", "fatigue_temp": 25, "fatigue_env": "-", "load_ratio": -1, "frequency": "40–44", "fatigue_machine": "Schenck PVQ resonant machine", "fatigue_standard": "-", "fatigue_test_control": "Stress", "stress_concentration": "1.71", "failure_location": "Weld toe (WM/HAZ interface)"}}, {"id": "WELD2025:5323", "name": "S700MC steels | Butt Joint", "material_family": "Welded joint", "points": [[699.0, 49769.0, 0], [580.0, 121716.0, 0], [521.0, 179217.0, 0], [462.0, 191268.0, 0], [458.0, 453991.0, 0], [396.0, 361877.0, 0], [283.0, 761529.0, 0], [339.0, 1413283.0, 0]], "conditions": {"material": "S700MC steels", "am_type": "Hybrid Laser-TIG (LASTIG)", "load_ratio": "-1", "test_type": "Axial", "temperature": "25", "surface_treatment": "-"}, "metadata": {"dataset_id": 5323, "title": "Fatigue properties of laser and hybrid laser-TIG welds of thermo-mechanically rolled steels", "doi": "10.1016/j.msea.2019.138780", "authors": "Sebestova, Hana; Hornik, Petr; Mrna, Libor; Jambor, Michal; Hornik, Vit; Pokorny, Pavel; Hutar, Pavel; Ambroz, Ondrej; Dolezal, Pavel", "publication": "MATERIALS SCIENCE AND ENGINEERING A-STRUCTURAL MATERIALS PROPERTIES MICROSTRUCTURE AND PROCESSING", "year_of_publication": 2020, "UT": "WOS:000509621500028", "base_material": "S700MC steels", "base_young_modulus": 200, "base_yield_strength": "-", "base_ultimate_strength": "-", "base_elongation": "-", "weld_material": "S700MC", "weld_young_modulus": 200, "weld_yield_strength": "-", "weld_ultimate_strength": "-", "weld_elongation": "-", "processing": "-", "welding_joint": "Butt Joint", "welding_method": "Hybrid Laser-TIG (LASTIG)", "welding_voltage": "-", "welding_current": 40, "welding_speed": 20, "preheat_temp": "-", "welding_env": "Argon shielding gas (18 L/min)", "residual_stress": "-", "fatigue_specimen_type": "Notched", "fatigue_specimen_thickness": 3, "fatigue_test_type": "Axial", "fatigue_temp": 25, "fatigue_env": "-", "load_ratio": -1, "frequency": "40–44", "fatigue_machine": "Schenck PVQ resonant machine", "fatigue_standard": "-", "fatigue_test_control": "Stress", "stress_concentration": "1.52", "failure_location": "Weld toe (WM/HAZ interface)"}}, {"id": "WELD2025:5324", "name": "S700MC steels | Butt Joint", "material_family": "Welded joint", "points": [[751.0, 98072.0, 0], [692.0, 402722.0, 0], [632.0, 480022.0, 0], [638.0, 895831.0, 0]], "conditions": {"material": "S700MC steels", "am_type": "Hybrid Laser-TIG (LASTIG)", "load_ratio": "-1", "test_type": "Axial", "temperature": "25", "surface_treatment": "Ground"}, "metadata": {"dataset_id": 5324, "title": "Fatigue properties of laser and hybrid laser-TIG welds of thermo-mechanically rolled steels", "doi": "10.1016/j.msea.2019.138780", "authors": "Sebestova, Hana; Hornik, Petr; Mrna, Libor; Jambor, Michal; Hornik, Vit; Pokorny, Pavel; Hutar, Pavel; Ambroz, Ondrej; Dolezal, Pavel", "publication": "MATERIALS SCIENCE AND ENGINEERING A-STRUCTURAL MATERIALS PROPERTIES MICROSTRUCTURE AND PROCESSING", "year_of_publication": 2020, "UT": "WOS:000509621500028", "base_material": "S700MC steels", "base_young_modulus": 200, "base_yield_strength": "-", "base_ultimate_strength": "-", "base_elongation": "-", "weld_material": "S700MC", "weld_young_modulus": 200, "weld_yield_strength": "-", "weld_ultimate_strength": "-", "weld_elongation": "-", "processing": "Ground", "welding_joint": "Butt Joint", "welding_method": "Hybrid Laser-TIG (LASTIG)", "welding_voltage": "-", "welding_current": 40, "welding_speed": 20, "preheat_temp": "-", "welding_env": "Argon shielding gas (18 L/min)", "residual_stress": "-", "fatigue_specimen_type": "Notched", "fatigue_specimen_thickness": 3, "fatigue_test_type": "Axial", "fatigue_temp": 25, "fatigue_env": "-", "load_ratio": -1, "frequency": "40–44", "fatigue_machine": "Schenck PVQ resonant machine", "fatigue_standard": "-", "fatigue_test_control": "Stress", "stress_concentration": "1.52", "failure_location": "Weld toe (WM/HAZ interface)"}}, {"id": "WELD2025:5325", "name": "S700MC steels | Butt Joint", "material_family": "Welded joint", "points": [[577.0, 104648.0, 0], [573.0, 161202.0, 0], [523.0, 237532.0, 0], [460.0, 294663.0, 0], [456.0, 491926.0, 0], [400.0, 451632.0, 0], [342.0, 374907.0, 0], [345.0, 1203934.0, 0], [286.0, 1494047.0, 0]], "conditions": {"material": "S700MC steels", "am_type": "Laser", "load_ratio": "-1", "test_type": "Axial", "temperature": "25", "surface_treatment": "-"}, "metadata": {"dataset_id": 5325, "title": "Fatigue properties of laser and hybrid laser-TIG welds of thermo-mechanically rolled steels", "doi": "10.1016/j.msea.2019.138780", "authors": "Sebestova, Hana; Hornik, Petr; Mrna, Libor; Jambor, Michal; Hornik, Vit; Pokorny, Pavel; Hutar, Pavel; Ambroz, Ondrej; Dolezal, Pavel", "publication": "MATERIALS SCIENCE AND ENGINEERING A-STRUCTURAL MATERIALS PROPERTIES MICROSTRUCTURE AND PROCESSING", "year_of_publication": 2020, "UT": "WOS:000509621500028", "base_material": "S700MC steels", "base_young_modulus": 200, "base_yield_strength": "-", "base_ultimate_strength": "-", "base_elongation": "-", "weld_material": "S700MC", "weld_young_modulus": 200, "weld_yield_strength": "-", "weld_ultimate_strength": "-", "weld_elongation": "-", "processing": "-", "welding_joint": "Butt Joint", "welding_method": "Laser", "welding_voltage": "-", "welding_current": 0, "welding_speed": 20, "preheat_temp": "-", "welding_env": "Argon shielding gas (18 L/min)", "residual_stress": "-", "fatigue_specimen_type": "Notched", "fatigue_specimen_thickness": 3, "fatigue_test_type": "Axial", "fatigue_temp": 25, "fatigue_env": "-", "load_ratio": -1, "frequency": "40–44", "fatigue_machine": "Schenck PVQ resonant machine", "fatigue_standard": "-", "fatigue_test_control": "Stress", "stress_concentration": "1.53", "failure_location": "Weld toe (WM/HAZ interface)"}}, {"id": "WELD2025:5326", "name": "S700MC steels | Butt Joint", "material_family": "Welded joint", "points": [[760.0, 96199.0, 0], [697.0, 144469.0, 0], [636.0, 219174.0, 0], [582.0, 449901.0, 0], [532.0, 430235.0, 0]], "conditions": {"material": "S700MC steels", "am_type": "Laser", "load_ratio": "-1", "test_type": "Axial", "temperature": "25", "surface_treatment": "Ground"}, "metadata": {"dataset_id": 5326, "title": "Fatigue properties of laser and hybrid laser-TIG welds of thermo-mechanically rolled steels", "doi": "10.1016/j.msea.2019.138780", "authors": "Sebestova, Hana; Hornik, Petr; Mrna, Libor; Jambor, Michal; Hornik, Vit; Pokorny, Pavel; Hutar, Pavel; Ambroz, Ondrej; Dolezal, Pavel", "publication": "MATERIALS SCIENCE AND ENGINEERING A-STRUCTURAL MATERIALS PROPERTIES MICROSTRUCTURE AND PROCESSING", "year_of_publication": 2020, "UT": "WOS:000509621500028", "base_material": "S700MC steels", "base_young_modulus": 200, "base_yield_strength": "-", "base_ultimate_strength": "-", "base_elongation": "-", "weld_material": "S700MC", "weld_young_modulus": 200, "weld_yield_strength": "-", "weld_ultimate_strength": "-", "weld_elongation": "-", "processing": "Ground", "welding_joint": "Butt Joint", "welding_method": "Laser", "welding_voltage": "-", "welding_current": 0, "welding_speed": 20, "preheat_temp": "-", "welding_env": "Argon shielding gas (18 L/min)", "residual_stress": "-", "fatigue_specimen_type": "Notched", "fatigue_specimen_thickness": 3, "fatigue_test_type": "Axial", "fatigue_temp": 25, "fatigue_env": "-", "load_ratio": -1, "frequency": "40–44", "fatigue_machine": "Schenck PVQ resonant machine", "fatigue_standard": "-", "fatigue_test_control": "Stress", "stress_concentration": "1.53", "failure_location": "Weld toe (WM/HAZ interface)"}}, {"id": "WELD2025:5331", "name": "Ti17 and Ti64 titanium alloys | Butt joint", "material_family": "Welded joint", "points": [[398.0, 32664.0, 0], [372.0, 51315.0, 0], [317.0, 96674.0, 0], [199.0, 1721633.0, 0], [255.0, 1288620.0, 1]], "conditions": {"material": "Ti17 and Ti64 titanium alloys", "am_type": "Linear Friction Welding (LFW)", "load_ratio": "0.1", "test_type": "Axial fatigue", "temperature": "25", "surface_treatment": "grinding for 2 min using a 1200 grit SiC paper"}, "metadata": {"dataset_id": 5331, "title": "Strength, fatigue strength and toughness of dissimilar Ti17-Ti64 linear friction welded joints: Effect of soft surface contamination and depletion of ¦Á precipitates", "doi": "10.1016/j.msea.2020.139989", "authors": "Garcia, J. M.; Esin, V. A.; Morgeneyer, T. F.", "publication": "MATERIALS SCIENCE AND ENGINEERING A-STRUCTURAL MATERIALS PROPERTIES MICROSTRUCTURE AND PROCESSING", "year_of_publication": 2021, "UT": "WOS:000588249300001", "base_material": "Ti17 and Ti64 titanium alloys", "base_young_modulus": "-", "base_yield_strength": "-", "base_ultimate_strength": 1050, "base_elongation": "-", "weld_material": "Ti17–Ti64 dissimilar weld", "weld_young_modulus": "-", "weld_yield_strength": "-", "weld_ultimate_strength": 560, "weld_elongation": "-", "processing": "grinding for 2 min using a 1200 grit SiC paper", "welding_joint": "Butt joint", "welding_method": "Linear Friction Welding (LFW)", "welding_voltage": "-", "welding_current": "-", "welding_speed": "-", "preheat_temp": "-", "welding_env": "-", "residual_stress": "-", "fatigue_specimen_type": "Smooth cross-weld specimens", "fatigue_specimen_thickness": "-", "fatigue_test_type": "Axial fatigue", "fatigue_temp": 25, "fatigue_env": "-", "load_ratio": 0.1, "frequency": 20, "fatigue_machine": "MTS 250 kN servo-hydraulic load frame", "fatigue_standard": "ASTM E466-15", "fatigue_test_control": "Stress-controlled", "stress_concentration": "-", "failure_location": "Ti17 TMZ (thermo-mechanically affected zone)"}}, {"id": "WELD2025:5337", "name": "X100Q bainitic steel | Girth weld (circumferential butt joint)", "material_family": "Welded joint", "points": [[1205.0, 2987.0, 0], [1150.0, 33059.0, 0], [1100.0, 118752.0, 0], [1017.0, 310111.0, 0]], "conditions": {"material": "X100Q bainitic steel", "am_type": "TIG, GMAW", "load_ratio": "-1", "test_type": "force-controlled", "temperature": "-", "surface_treatment": "Quenched and tempered"}, "metadata": {"dataset_id": 5337, "title": "Effect of welding on microstructure and mechanical response of X100Q bainitic steel through nanoindentation, tensile, cyclic plasticity and fatigue characterisation", "doi": "10.1016/j.msea.2020.140728", "authors": "Devaney, Ronan J.; O'Donoghue, Padraic E.; Leen, Sean B.", "publication": "MATERIALS SCIENCE AND ENGINEERING A-STRUCTURAL MATERIALS PROPERTIES MICROSTRUCTURE AND PROCESSING", "year_of_publication": 2021, "UT": "WOS:000615991900001", "base_material": "X100Q bainitic steel", "base_young_modulus": "-", "base_yield_strength": 835, "base_ultimate_strength": 940, "base_elongation": "-", "weld_material": "Böhler NiCrMo 2.5-IG filler wire", "weld_young_modulus": "-", "weld_yield_strength": 652, "weld_ultimate_strength": "-", "weld_elongation": "-", "processing": "Quenched and tempered", "welding_joint": "Girth weld (circumferential butt joint)", "welding_method": "TIG, GMAW", "welding_voltage": "-", "welding_current": "-", "welding_speed": "-", "preheat_temp": "-", "welding_env": "-", "residual_stress": "-", "fatigue_specimen_type": "Standard (dog bone)", "fatigue_specimen_thickness": 6.5, "fatigue_test_type": "force-controlled", "fatigue_temp": "-", "fatigue_env": "-", "load_ratio": -1, "frequency": 1, "fatigue_machine": "-", "fatigue_standard": "ASTM E466", "fatigue_test_control": "Load", "stress_concentration": "-", "failure_location": "-"}}, {"id": "WELD2025:5338", "name": "AA5086-H116 | Butt Joint", "material_family": "Welded joint", "points": [[209.0, 118619.0, 0], [209.0, 129841.0, 0], [208.0, 136529.0, 0], [188.0, 149445.0, 0], [189.0, 182693.0, 0], [189.0, 191140.0, 0], [169.0, 340542.0, 0], [169.0, 397907.0, 0], [169.0, 420507.0, 0], [149.0, 1091862.0, 0], [149.0, 1263042.0, 0], [149.0, 1424827.0, 0], [130.0, 3607879.0, 0], [131.0, 3909744.0, 0], [130.0, 4779575.0, 0], [110.0, 10100946.0, 1]], "conditions": {"material": "AA5086-H116", "am_type": "Friction Stir Welding (FSW)", "load_ratio": "-1", "test_type": "Axial fatigue", "temperature": "25", "surface_treatment": "-"}, "metadata": {"dataset_id": 5338, "title": "Enhanced fatigue properties of AA5086 friction stir weld joints by Cu-reinforcement", "doi": "10.1016/j.msea.2023.144778", "authors": "Choudhary, Sumit; Gaur, Vidit", "publication": "MATERIALS SCIENCE AND ENGINEERING A-STRUCTURAL MATERIALS PROPERTIES MICROSTRUCTURE AND PROCESSING", "year_of_publication": 2023, "UT": "WOS:001010358400001", "base_material": "AA5086-H116", "base_young_modulus": 68, "base_yield_strength": 171, "base_ultimate_strength": 325, "base_elongation": 31, "weld_material": "AA5086 with Cu-reinforcement (Al-Cu intermetallics)", "weld_young_modulus": 65, "weld_yield_strength": 163, "weld_ultimate_strength": 302, "weld_elongation": 13, "processing": "-", "welding_joint": "Butt Joint", "welding_method": "Friction Stir Welding (FSW)", "welding_voltage": "-", "welding_current": "-", "welding_speed": 1.5, "preheat_temp": "-", "welding_env": "-", "residual_stress": "-", "fatigue_specimen_type": "Flat sheet", "fatigue_specimen_thickness": 5, "fatigue_test_type": "Axial fatigue", "fatigue_temp": 25, "fatigue_env": "50% relative humidity", "load_ratio": -1, "frequency": 20, "fatigue_machine": "MTS 810 fatigue testing system (100 kN capacity)", "fatigue_standard": "ASTM-E08", "fatigue_test_control": "Load-controlled", "stress_concentration": "-", "failure_location": "Weld zone (SZ, TMAZ, HAZ)"}}, {"id": "WELD2025:5339", "name": "AA5086-H116 | Butt Joint", "material_family": "Welded joint", "points": [[209.0, 190183.0, 0], [208.0, 214544.0, 0], [188.0, 317421.0, 0], [189.0, 399911.0, 0], [190.0, 453407.0, 0], [170.0, 911278.0, 0], [170.0, 1250419.0, 0], [170.0, 1664846.0, 0], [149.0, 1916208.0, 0], [149.0, 2227786.0, 0], [150.0, 2342522.0, 0], [130.0, 9752027.0, 1]], "conditions": {"material": "AA5086-H116", "am_type": "Friction Stir Welding (FSW)", "load_ratio": "-1", "test_type": "Axial fatigue", "temperature": "25", "surface_treatment": "Friction Stir Processing (FSP) with Cu-reinforcement (single-pass)"}, "metadata": {"dataset_id": 5339, "title": "Enhanced fatigue properties of AA5086 friction stir weld joints by Cu-reinforcement", "doi": "10.1016/j.msea.2023.144778", "authors": "Choudhary, Sumit; Gaur, Vidit", "publication": "MATERIALS SCIENCE AND ENGINEERING A-STRUCTURAL MATERIALS PROPERTIES MICROSTRUCTURE AND PROCESSING", "year_of_publication": 2023, "UT": "WOS:001010358400001", "base_material": "AA5086-H116", "base_young_modulus": 68, "base_yield_strength": 171, "base_ultimate_strength": 325, "base_elongation": 31, "weld_material": "AA5086 with Cu-reinforcement (Al-Cu intermetallics)", "weld_young_modulus": 67, "weld_yield_strength": 167, "weld_ultimate_strength": 308, "weld_elongation": 18, "processing": "Friction Stir Processing (FSP) with Cu-reinforcement (single-pass)", "welding_joint": "Butt Joint", "welding_method": "Friction Stir Welding (FSW)", "welding_voltage": "-", "welding_current": "-", "welding_speed": 1.5, "preheat_temp": "-", "welding_env": "-", "residual_stress": "-", "fatigue_specimen_type": "Flat sheet", "fatigue_specimen_thickness": 5, "fatigue_test_type": "Axial fatigue", "fatigue_temp": 25, "fatigue_env": "50% relative humidity", "load_ratio": -1, "frequency": 20, "fatigue_machine": "MTS 810 fatigue testing system (100 kN capacity)", "fatigue_standard": "ASTM-E08", "fatigue_test_control": "Load-controlled", "stress_concentration": "-", "failure_location": "Weld zone (SZ, TMAZ, HAZ)"}}, {"id": "WELD2025:5340", "name": "AA5086-H116 | Butt Joint", "material_family": "Welded joint", "points": [[209.0, 146473.0, 0], [210.0, 184538.0, 0], [210.0, 211336.0, 0], [189.0, 359883.0, 0], [188.0, 412144.0, 0], [190.0, 483996.0, 0], [169.0, 764390.0, 0], [170.0, 939155.0, 0], [170.0, 1102884.0, 0], [150.0, 1368718.0, 0], [150.0, 1490704.0, 0], [151.0, 2538517.0, 0], [130.0, 10100946.0, 1]], "conditions": {"material": "AA5086-H116", "am_type": "Friction Stir Welding (FSW)", "load_ratio": "-1", "test_type": "Axial fatigue", "temperature": "25", "surface_treatment": "Friction Stir Processing (FSP) with Cu-reinforcement (double-pass)"}, "metadata": {"dataset_id": 5340, "title": "Enhanced fatigue properties of AA5086 friction stir weld joints by Cu-reinforcement", "doi": "10.1016/j.msea.2023.144778", "authors": "Choudhary, Sumit; Gaur, Vidit", "publication": "MATERIALS SCIENCE AND ENGINEERING A-STRUCTURAL MATERIALS PROPERTIES MICROSTRUCTURE AND PROCESSING", "year_of_publication": 2023, "UT": "WOS:001010358400001", "base_material": "AA5086-H116", "base_young_modulus": 68, "base_yield_strength": 171, "base_ultimate_strength": 325, "base_elongation": 31, "weld_material": "AA5086 with Cu-reinforcement (Al-Cu intermetallics)", "weld_young_modulus": 68, "weld_yield_strength": 173, "weld_ultimate_strength": 318, "weld_elongation": 22, "processing": "Friction Stir Processing (FSP) with Cu-reinforcement (double-pass)", "welding_joint": "Butt Joint", "welding_method": "Friction Stir Welding (FSW)", "welding_voltage": "-", "welding_current": "-", "welding_speed": 1.5, "preheat_temp": "-", "welding_env": "-", "residual_stress": "-", "fatigue_specimen_type": "Flat sheet", "fatigue_specimen_thickness": 5, "fatigue_test_type": "Axial fatigue", "fatigue_temp": 25, "fatigue_env": "50% relative humidity", "load_ratio": -1, "frequency": 20, "fatigue_machine": "MTS 810 fatigue testing system (100 kN capacity)", "fatigue_standard": "ASTM-E08", "fatigue_test_control": "Load-controlled", "stress_concentration": "-", "failure_location": "Weld zone (SZ, TMAZ, HAZ)"}}, {"id": "WELD2025:5343", "name": "AA6061-T6 aluminum alloy | Butt joint (implied from alignment of sheets)", "material_family": "Welded joint", "points": [[142.0, 36789.0, 0], [142.0, 67980.0, 0], [133.0, 94044.0, 0], [133.0, 103571.0, 0], [122.0, 153697.0, 0], [113.0, 312779.0, 0], [113.0, 377696.0, 0], [102.0, 593381.0, 0], [103.0, 667978.0, 0], [92.0, 831764.0, 0], [92.0, 1031177.0, 0], [82.0, 1223542.0, 0], [83.0, 1516884.0, 0]], "conditions": {"material": "AA6061-T6 aluminum alloy", "am_type": "Oscillating Laser Welding (OLW)", "load_ratio": "0.1", "test_type": "Axial", "temperature": "-", "surface_treatment": "-"}, "metadata": {"dataset_id": 5343, "title": "Effect of post-weld heat treatment methods on microstructure and fatigue behavior of Al-Mg-Si alloy oscillating laser welding", "doi": "10.1016/j.mtcomm.2024.109078", "authors": "Yang, Lifei; Chen, Xin", "publication": "MATERIALS TODAY COMMUNICATIONS", "year_of_publication": 2024, "UT": "WOS:001240038000001", "base_material": "AA6061-T6 aluminum alloy", "base_young_modulus": "-", "base_yield_strength": "-", "base_ultimate_strength": 348, "base_elongation": "-", "weld_material": "AA6061-T6 aluminum alloy", "weld_young_modulus": "-", "weld_yield_strength": "-", "weld_ultimate_strength": 225.5, "weld_elongation": "-", "processing": "-", "welding_joint": "Butt joint (implied from alignment of sheets)", "welding_method": "Oscillating Laser Welding (OLW)", "welding_voltage": "-", "welding_current": "-", "welding_speed": "-", "preheat_temp": "-", "welding_env": "-", "residual_stress": "-", "fatigue_specimen_type": "Standard (flat shee)", "fatigue_specimen_thickness": 2, "fatigue_test_type": "Axial", "fatigue_temp": "-", "fatigue_env": "-", "load_ratio": 0.1, "frequency": "80–90", "fatigue_machine": "LPJ-20E-type high-frequency fatigue test machine", "fatigue_standard": "GB/T 3075–2021", "fatigue_test_control": "Load (sinusoidal waveform)", "stress_concentration": "-", "failure_location": "Weld metal (WM)"}}, {"id": "WELD2025:5344", "name": "AA6061-T6 aluminum alloy | Butt joint (implied from alignment of sheets)", "material_family": "Welded joint", "points": [[142.0, 45809.0, 0], [142.0, 91201.0, 0], [132.0, 131826.0, 0], [133.0, 197350.0, 0], [123.0, 289036.0, 0], [113.0, 315535.0, 0], [112.0, 406934.0, 0], [103.0, 742124.0, 0], [103.0, 978309.0, 0], [93.0, 2080153.0, 0], [93.0, 2290868.0, 0], [83.0, 4849693.0, 0]], "conditions": {"material": "AA6061-T6 aluminum alloy", "am_type": "Oscillating Laser Welding (OLW)", "load_ratio": "0.1", "test_type": "Axial", "temperature": "-", "surface_treatment": "Artificial Aging (AA) 175°C for 8 hours"}, "metadata": {"dataset_id": 5344, "title": "Effect of post-weld heat treatment methods on microstructure and fatigue behavior of Al-Mg-Si alloy oscillating laser welding", "doi": "10.1016/j.mtcomm.2024.109078", "authors": "Yang, Lifei; Chen, Xin", "publication": "MATERIALS TODAY COMMUNICATIONS", "year_of_publication": 2024, "UT": "WOS:001240038000001", "base_material": "AA6061-T6 aluminum alloy", "base_young_modulus": "-", "base_yield_strength": "-", "base_ultimate_strength": 348, "base_elongation": "-", "weld_material": "AA6061-T6 aluminum alloy", "weld_young_modulus": "-", "weld_yield_strength": "-", "weld_ultimate_strength": 268.9, "weld_elongation": "-", "processing": "Artificial Aging (AA) 175°C for 8 hours", "welding_joint": "Butt joint (implied from alignment of sheets)", "welding_method": "Oscillating Laser Welding (OLW)", "welding_voltage": "-", "welding_current": "-", "welding_speed": "-", "preheat_temp": "-", "welding_env": "-", "residual_stress": "-", "fatigue_specimen_type": "Standard (flat shee)", "fatigue_specimen_thickness": 2, "fatigue_test_type": "Axial", "fatigue_temp": "-", "fatigue_env": "-", "load_ratio": 0.1, "frequency": "80–90", "fatigue_machine": "LPJ-20E-type high-frequency fatigue test machine", "fatigue_standard": "GB/T 3075–2021", "fatigue_test_control": "Load (sinusoidal waveform)", "stress_concentration": "-", "failure_location": "Weld metal (WM)"}}, {"id": "WELD2025:5345", "name": "AA6061-T6 aluminum alloy | Butt joint (implied from alignment of sheets)", "material_family": "Welded joint", "points": [[143.0, 59599.0, 0], [142.0, 82812.0, 0], [132.0, 90405.0, 0], [132.0, 111588.0, 0], [123.0, 220220.0, 0], [122.0, 241467.0, 0], [112.0, 244665.0, 0], [113.0, 284010.0, 0], [103.0, 454091.0, 0], [103.0, 598608.0, 0], [92.0, 928152.0, 0], [93.0, 1150674.0, 0], [83.0, 1939184.0, 0], [83.0, 2372674.0, 0]], "conditions": {"material": "AA6061-T6 aluminum alloy", "am_type": "Oscillating Laser Welding (OLW)", "load_ratio": "0.1", "test_type": "Axial", "temperature": "-", "surface_treatment": "Solution Treatment + Aging (STA) 530°C for 1 hour (water quenched) + 175°C for 8 hours"}, "metadata": {"dataset_id": 5345, "title": "Effect of post-weld heat treatment methods on microstructure and fatigue behavior of Al-Mg-Si alloy oscillating laser welding", "doi": "10.1016/j.mtcomm.2024.109078", "authors": "Yang, Lifei; Chen, Xin", "publication": "MATERIALS TODAY COMMUNICATIONS", "year_of_publication": 2024, "UT": "WOS:001240038000001", "base_material": "AA6061-T6 aluminum alloy", "base_young_modulus": "-", "base_yield_strength": "-", "base_ultimate_strength": 348, "base_elongation": "-", "weld_material": "AA6061-T6 aluminum alloy", "weld_young_modulus": "-", "weld_yield_strength": "-", "weld_ultimate_strength": 264.9, "weld_elongation": "-", "processing": "Solution Treatment + Aging (STA) 530°C for 1 hour (water quenched) + 175°C for 8 hours", "welding_joint": "Butt joint (implied from alignment of sheets)", "welding_method": "Oscillating Laser Welding (OLW)", "welding_voltage": "-", "welding_current": "-", "welding_speed": "-", "preheat_temp": "-", "welding_env": "-", "residual_stress": "-", "fatigue_specimen_type": "Standard (flat shee)", "fatigue_specimen_thickness": 2, "fatigue_test_type": "Axial", "fatigue_temp": "-", "fatigue_env": "-", "load_ratio": 0.1, "frequency": "80–90", "fatigue_machine": "LPJ-20E-type high-frequency fatigue test machine", "fatigue_standard": "GB/T 3075–2021", "fatigue_test_control": "Load (sinusoidal waveform)",
