Repository: yunyunfanfan/S-PA-CBB

# S-PA-CBB

Official research code, processed curve records, evaluation outputs, and manuscript source for:

> **From Physics to Selective Generation: Conditional Brownian Bridges for Sparse S–N Curve Reconstruction and Fatigue Decision-Making**

S-PA-CBB reconstructs a complete probabilistic stress–life (S–N) curve from only two to four observed fatigue tests. The method first fits an interpretable Basquin state, diagnoses whether that state is sufficient, and applies a ControlNet-style conditional Brownian-bridge residual only to curves that benefit from correction.

File: external_data/weld2025_disjoint_curves.json (part 207 of 223)
"stress_concentration": "-", "failure_location": "Weld metal (WM)"}}, {"id": "WELD2025:5346", "name": "S690QL steel | butt joint", "material_family": "Welded joint", "points": [[281.0, 65148.0, 0], [234.0, 110959.0, 0], [195.0, 154630.0, 0], [162.0, 700429.0, 0], [149.0, 1108851.0, 0]], "conditions": {"material": "S690QL steel", "am_type": "Single-laser welding (SLW)", "load_ratio": "0.1", "test_type": "Tension-tension fatigue", "temperature": "-", "surface_treatment": "-"}, "metadata": {"dataset_id": 5346, "title": "Fatigue behavior improvements of laser-induction hybrid welded S690QL steel plates", "doi": "10.1016/j.optlastec.2020.106101", "authors": "Li, Li; Zheng, Jianming; Wang, Chunming", "publication": "OPTICS AND LASER TECHNOLOGY", "year_of_publication": 2020, "UT": "WOS:000523646300031", "base_material": "S690QL steel", "base_young_modulus": "-", "base_yield_strength": 751, "base_ultimate_strength": 797, "base_elongation": 17.5, "weld_material": "S690QL steel", "weld_young_modulus": "-", "weld_yield_strength": "-", "weld_ultimate_strength": "-", "weld_elongation": "-", "processing": "-", "welding_joint": "butt joint", "welding_method": "Single-laser welding (SLW)", "welding_voltage": "-", "welding_current": "-", "welding_speed": 20, "preheat_temp": "-", "welding_env": "-", "residual_stress": "-", "fatigue_specimen_type": "Notched (symmetry grooves on weld center)", "fatigue_specimen_thickness": 5, "fatigue_test_type": "Tension-tension fatigue", "fatigue_temp": "-", "fatigue_env": "-", "load_ratio": 0.1, "frequency": "-", "fatigue_machine": "-", "fatigue_standard": "-", "fatigue_test_control": "Stress", "stress_concentration": "-", "failure_location": "Weld center (WC)"}}, {"id": "WELD2025:5347", "name": "S690QL steel | butt joint", "material_family": "Welded joint", "points": [[281.0, 95985.0, 0], [233.0, 150590.0, 0], [195.0, 429938.0, 0], [163.0, 400877.0, 0], [149.0, 1987701.0, 0]], "conditions": {"material": "S690QL steel", "am_type": "Laser-Induction Hybrid Welding (LIHW)", "load_ratio": "0.1", "test_type": "Tension-tension fatigue", "temperature": "-", "surface_treatment": "-"}, "metadata": {"dataset_id": 5347, "title": "Fatigue behavior improvements of laser-induction hybrid welded S690QL steel plates", "doi": "10.1016/j.optlastec.2020.106101", "authors": "Li, Li; Zheng, Jianming; Wang, Chunming", "publication": "OPTICS AND LASER TECHNOLOGY", "year_of_publication": 2020, "UT": "WOS:000523646300031", "base_material": "S690QL steel", "base_young_modulus": "-", "base_yield_strength": 751, "base_ultimate_strength": 797, "base_elongation": 17.5, "weld_material": "S690QL steel", "weld_young_modulus": "-", "weld_yield_strength": "-", "weld_ultimate_strength": "-", "weld_elongation": "-", "processing": "-", "welding_joint": "butt joint", "welding_method": "Laser-Induction Hybrid Welding (LIHW)", "welding_voltage": "-", "welding_current": "-", "welding_speed": 20, "preheat_temp": "-", "welding_env": "-", "residual_stress": "-", "fatigue_specimen_type": "Notched (symmetry grooves on weld center)", "fatigue_specimen_thickness": 5, "fatigue_test_type": "Tension-tension fatigue", "fatigue_temp": "-", "fatigue_env": "-", "load_ratio": 0.1, "frequency": "-", "fatigue_machine": "-", "fatigue_standard": "-", "fatigue_test_control": "Stress", "stress_concentration": "-", "failure_location": "Weld center (WC)"}}, {"id": "WELD2025:5348", "name": "Low alloy high strength steel | Y-groove butt joint", "material_family": "Welded joint", "points": [[396.0, 115051.0, 0], [360.0, 158462.0, 0], [323.0, 231511.0, 0], [286.0, 387092.0, 0], [251.0, 888252.0, 0]], "conditions": {"material": "Low alloy high strength steel", "am_type": "Hybrid laser-arc welding", "load_ratio": "0.1", "test_type": "Axial", "temperature": "-", "surface_treatment": "-"}, "metadata": {"dataset_id": 5348, "title": "Welding stability and fatigue performance of laser welded low alloy high strength steel with 20 mm thickness", "doi": "10.1016/j.optlastec.2021.106941", "authors": "Wang, Chunming; Mi, Gaoyang; Zhang, Xiong", "publication": "OPTICS AND LASER TECHNOLOGY", "year_of_publication": 2021, "UT": "WOS:000630818400001", "base_material": "Low alloy high strength steel", "base_young_modulus": "-", "base_yield_strength": "-", "base_ultimate_strength": "-", "base_elongation": "-", "weld_material": "CHW-50C3 filler wire", "weld_young_modulus": "-", "weld_yield_strength": "-", "weld_ultimate_strength": "-", "weld_elongation": "-", "processing": "-", "welding_joint": "Y-groove butt joint", "welding_method": "Hybrid laser-arc welding", "welding_voltage": 25.4, "welding_current": 180, "welding_speed": 20, "preheat_temp": "-", "welding_env": "Shielding gas (80% Ar + 20% CO₂)", "residual_stress": "-", "fatigue_specimen_type": "plat (semicircular grooves)", "fatigue_specimen_thickness": "-", "fatigue_test_type": "Axial", "fatigue_temp": "-", "fatigue_env": "-", "load_ratio": 0.1, "frequency": 10, "fatigue_machine": "Instron-8801 fatigue testing system", "fatigue_standard": "-", "fatigue_test_control": "Stress", "stress_concentration": "-", "failure_location": "-"}}, {"id": "WELD2025:5349", "name": "Low alloy high strength steel | Y-groove butt joint", "material_family": "Welded joint", "points": [[396.0, 136964.0, 0], [322.0, 342392.0, 0], [287.0, 517332.0, 0], [250.0, 1374339.0, 0], [359.0, 168765.0, 0]], "conditions": {"material": "Low alloy high strength steel", "am_type": "laser-arc welding", "load_ratio": "0.1", "test_type": "Axial", "temperature": "-", "surface_treatment": "-"}, "metadata": {"dataset_id": 5349, "title": "Welding stability and fatigue performance of laser welded low alloy high strength steel with 20 mm thickness", "doi": "10.1016/j.optlastec.2021.106941", "authors": "Wang, Chunming; Mi, Gaoyang; Zhang, Xiong", "publication": "OPTICS AND LASER TECHNOLOGY", "year_of_publication": 2021, "UT": "WOS:000630818400001", "base_material": "Low alloy high strength steel", "base_young_modulus": "-", "base_yield_strength": "-", "base_ultimate_strength": "-", "base_elongation": "-", "weld_material": "CHW-50C3 filler wire", "weld_young_modulus": "-", "weld_yield_strength": "-", "weld_ultimate_strength": "-", "weld_elongation": "-", "processing": "-", "welding_joint": "Y-groove butt joint", "welding_method": "laser-arc welding", "welding_voltage": 25.4, "welding_current": 180, "welding_speed": 20, "preheat_temp": "-", "welding_env": "Shielding gas (99.9% Ar)", "residual_stress": "-", "fatigue_specimen_type": "plat (semicircular grooves)", "fatigue_specimen_thickness": "-", "fatigue_test_type": "Axial", "fatigue_temp": "-", "fatigue_env": "-", "load_ratio": 0.1, "frequency": 10, "fatigue_machine": "Instron-8801 fatigue testing system", "fatigue_standard": "-", "fatigue_test_control": "Stress", "stress_concentration": "-", "failure_location": "-"}}, {"id": "WELD2025:5350", "name": "AZ31B-H24 Mg alloy | Butt Joint", "material_family": "Welded joint", "points": [[200.0, 5.0, 0], [160.0, 191.0, 0], [158.0, 353.0, 0], [120.0, 4820.0, 0], [100.0, 19300.0, 0], [100.0, 29100.0, 0], [80.0, 27900.0, 0], [77.0, 11900000.0, 1]], "conditions": {"material": "AZ31B-H24 Mg alloy", "am_type": "Friction Stir Welding (FSW with the 1000 rmp LHT pin tool)", "load_ratio": "0.1", "test_type": "Axial", "temperature": "-", "surface_treatment": "Friction Stir Welding (FSW)"}, "metadata": {"dataset_id": 5350, "title": "Effect of pin tool thread orientation on fatigue strength of friction stir welded AZ31B-H24 Mg butt joints", "doi": "10.1016/j.proeng.2010.03.089", "authors": "Chowdhury, S. M.; Chen, D. L.; Bhole, S. D.; Cao, X.", "publication": "FATIGUE 2010", "year_of_publication": 2010, "UT": "WOS:000278762900087", "base_material": "AZ31B-H24 Mg alloy", "base_young_modulus": "-", "base_yield_strength": "-", "base_ultimate_strength": "-", "base_elongation": "-", "weld_material": "AZ31B-H24 Mg alloy", "weld_young_modulus": "-", "weld_yield_strength": "-", "weld_ultimate_strength": "-", "weld_elongation": "-", "processing": "Friction Stir Welding (FSW)", "welding_joint": "Butt Joint", "welding_method": "Friction Stir Welding (FSW with the 1000 rmp LHT pin tool)", "welding_voltage": "-", "welding_current": "-", "welding_speed": 10, "preheat_temp": "-", "welding_env": "-", "residual_stress": "-", "fatigue_specimen_type": "-", "fatigue_specimen_thickness": 2, "fatigue_test_type": "Axial", "fatigue_temp": "-", "fatigue_env": "-", "load_ratio": 0.1, "frequency": 50, "fatigue_machine": "Instron 8801 servo-hydraulic testing system", "fatigue_standard": "-", "fatigue_test_control": "Load", "stress_concentration": "-", "failure_location": "specimen surface or near-surface defects"}}, {"id": "WELD2025:5351", "name": "AZ31B-H24 Mg alloy | Butt Joint", "material_family": "Welded joint", "points": [[202.0, 4.0, 0], [198.0, 5.0, 0], [160.0, 1110.0, 0], [160.0, 1480.0, 0], [122.0, 7260.0, 0], [122.0, 10100.0, 0], [100.0, 30300.0, 0], [100.0, 43800.0, 0], [77.0, 12400000.0, 1]], "conditions": {"material": "AZ31B-H24 Mg alloy", "am_type": "Friction Stir Welding (FSW with the 2000 rmp LHT pin tool)", "load_ratio": "0.1", "test_type": "Axial", "temperature": "-", "surface_treatment": "Friction Stir Welding (FSW)"}, "metadata": {"dataset_id": 5351, "title": "Effect of pin tool thread orientation on fatigue strength of friction stir welded AZ31B-H24 Mg butt joints", "doi": "10.1016/j.proeng.2010.03.089", "authors": "Chowdhury, S. M.; Chen, D. L.; Bhole, S. D.; Cao, X.", "publication": "FATIGUE 2010", "year_of_publication": 2010, "UT": "WOS:000278762900087", "base_material": "AZ31B-H24 Mg alloy", "base_young_modulus": "-", "base_yield_strength": "-", "base_ultimate_strength": "-", "base_elongation": "-", "weld_material": "AZ31B-H24 Mg alloy", "weld_young_modulus": "-", "weld_yield_strength": "-", "weld_ultimate_strength": "-", "weld_elongation": "-", "processing": "Friction Stir Welding (FSW)", "welding_joint": "Butt Joint", "welding_method": "Friction Stir Welding (FSW with the 2000 rmp LHT pin tool)", "welding_voltage": "-", "welding_current": "-", "welding_speed": 10, "preheat_temp": "-", "welding_env": "-", "residual_stress": "-", "fatigue_specimen_type": "-", "fatigue_specimen_thickness": 2, "fatigue_test_type": "Axial", "fatigue_temp": "-", "fatigue_env": "-", "load_ratio": 0.1, "frequency": 50, "fatigue_machine": "Instron 8801 servo-hydraulic testing system", "fatigue_standard": "-", "fatigue_test_control": "Load", "stress_concentration": "-", "failure_location": "specimen surface or near-surface defects"}}, {"id": "WELD2025:5352", "name": "AZ31B-H24 Mg alloy | Butt Joint", "material_family": "Welded joint", "points": [[198.0, 3.0, 0], [199.0, 5.0, 0], [158.0, 353.0, 0], [158.0, 451.0, 0], [118.0, 8900.0, 0], [118.0, 12900.0, 0], [79.0, 143000.0, 0], [78.0, 1360000.0, 0], [58.0, 11400000.0, 1], [57.0, 11800000.0, 1]], "conditions": {"material": "AZ31B-H24 Mg alloy", "am_type": "Friction Stir Welding (FSW with 2000 rmp the RHT pin tool)", "load_ratio": "0.1", "test_type": "Axial", "temperature": "-", "surface_treatment": "Friction Stir Welding (FSW)"}, "metadata": {"dataset_id": 5352, "title": "Effect of pin tool thread orientation on fatigue strength of friction stir welded AZ31B-H24 Mg butt joints", "doi": "10.1016/j.proeng.2010.03.089", "authors": "Chowdhury, S. M.; Chen, D. L.; Bhole, S. D.; Cao, X.", "publication": "FATIGUE 2010", "year_of_publication": 2010, "UT": "WOS:000278762900087", "base_material": "AZ31B-H24 Mg alloy", "base_young_modulus": "-", "base_yield_strength": "-", "base_ultimate_strength": "-", "base_elongation": "-", "weld_material": "AZ31B-H24 Mg alloy", "weld_young_modulus": "-", "weld_yield_strength": "-", "weld_ultimate_strength": "-", "weld_elongation": "-", "processing": "Friction Stir Welding (FSW)", "welding_joint": "Butt Joint", "welding_method": "Friction Stir Welding (FSW with 2000 rmp the RHT pin tool)", "welding_voltage": "-", "welding_current": "-", "welding_speed": 10, "preheat_temp": "-", "welding_env": "-", "residual_stress": "-", "fatigue_specimen_type": "-", "fatigue_specimen_thickness": 2, "fatigue_test_type": "Axial", "fatigue_temp": "-", "fatigue_env": "-", "load_ratio": 0.1, "frequency": 50, "fatigue_machine": "Instron 8801 servo-hydraulic testing system", "fatigue_standard": "-", "fatigue_test_control": "Load", "stress_concentration": "-", "failure_location": "welding defects near bottom surface"}}, {"id": "WELD2025:5353", "name": "Aluminium alloys 2198-T85 | Butt joint", "material_family": "Welded joint", "points": [[135.0, 91250.0, 0], [108.0, 132957.0, 0], [108.0, 161129.0, 0], [108.0, 250009.0, 0], [108.0, 410103.0, 0], [108.0, 279163.0, 0]], "conditions": {"material": "Aluminium alloys 2198-T85", "am_type": "Friction stir welding (FSW)", "load_ratio": "0.1", "test_type": "Axial fatigue testing", "temperature": "25", "surface_treatment": "-"}, "metadata": {"dataset_id": 5353, "title": "Influence of impact dents on the fatigue strength of aluminium alloy friction stir welds", "doi": "10.1016/j.proeng.2010.03.182", "authors": "Zhang, X.; Chan, B.; Lama, S.; Satikumar, V.; Shi, S.; Bao, R.", "publication": "FATIGUE 2010", "year_of_publication": 2010, "UT": "WOS:000278762900180", "base_material": "Aluminium alloys 2198-T85", "base_young_modulus": 76.7, "base_yield_strength": 451, "base_ultimate_strength": 500, "base_elongation": 10, "weld_material": "Friction stir weld nugget", "weld_young_modulus": 76.7, "weld_yield_strength": 266, "weld_ultimate_strength": 377, "weld_elongation": 20, "processing": "-", "welding_joint": "Butt joint", "welding_method": "Friction stir welding (FSW)", "welding_voltage": "-", "welding_current": "-", "welding_speed": "-", "preheat_temp": "-", "welding_env": "-", "residual_stress": "-", "fatigue_specimen_type": "Thin sheet butt welds", "fatigue_specimen_thickness": 1.6, "fatigue_test_type": "Axial fatigue testing", "fatigue_temp": 25, "fatigue_env": "-", "load_ratio": 0.1, "frequency": "-", "fatigue_machine": "Instron 8500 servo-hydraulic test machine", "fatigue_standard": "-", "fatigue_test_control": "Load-controlled", "stress_concentration": "-", "failure_location": "Weld toe"}}, {"id": "WELD2025:5354", "name": "Aluminium alloys 2024-T351 | Butt joint", "material_family": "Welded joint", "points": [[108.0, 99579.0, 0], [108.0, 93106.0, 0], [108.0, 79694.0, 0], [108.0, 154300.0, 0], [108.0, 109497.0, 0], [108.0, 115941.0, 0]], "conditions": {"material": "Aluminium alloys 2024-T351", "am_type": "Friction stir welding (FSW)", "load_ratio": "0.1", "test_type": "Axial fatigue testing", "temperature": "25", "surface_treatment": "-"}, "metadata": {"dataset_id": 5354, "title": "Influence of impact dents on the fatigue strength of aluminium alloy friction stir welds", "doi": "10.1016/j.proeng.2010.03.182", "authors": "Zhang, X.; Chan, B.; Lama, S.; Satikumar, V.; Shi, S.; Bao, R.", "publication": "FATIGUE 2010", "year_of_publication": 2010, "UT": "WOS:000278762900180", "base_material": "Aluminium alloys 2024-T351", "base_young_modulus": 73.8, "base_yield_strength": 325, "base_ultimate_strength": 472, "base_elongation": 21, "weld_material": "Friction stir weld nugget", "weld_young_modulus": 73.8, "weld_yield_strength": 300, "weld_ultimate_strength": 425, "weld_elongation": 8.3, "processing": "-", "welding_joint": "Butt joint", "welding_method": "Friction stir welding (FSW)", "welding_voltage": "-", "welding_current": "-", "welding_speed": "-", "preheat_temp": "-", "welding_env": "-", "residual_stress": "-", "fatigue_specimen_type": "Thin sheet butt welds", "fatigue_specimen_thickness": 1.6, "fatigue_test_type": "Axial fatigue testing", "fatigue_temp": 25, "fatigue_env": "-", "load_ratio": 0.1, "frequency": "-", "fatigue_machine": "Instron 8500 servo-hydraulic test machine", "fatigue_standard": "-", "fatigue_test_control": "Load-controlled", "stress_concentration": "-", "failure_location": "Weld toe"}}, {"id": "WELD2025:5355", "name": "Carbon steel (SS) and austenitic stainless steel (SSUS) | Lap joint", "material_family": "Welded joint", "points": [[66.0, 30300.0, 0], [45.0, 169000.0, 0], [41.0, 255000.0, 0], [33.0, 2000000.0, 0], [49.0, 100000.0, 0], [37.0, 1050000.0, 0]], "conditions": {"material": "Carbon steel (SS) and austenitic stainless steel (SSUS)", "am_type": "Resistance spot welding (RSW)", "load_ratio": "0.1", "test_type": "Axial", "temperature": "25", "surface_treatment": "-"}, "metadata": {"dataset_id": 5355, "title": "Corrosion Fatigue Behavior of Resistance Spot Welded Dissimilar Metal Welds between Carbon Steel and Austenitic Stainless Steel with Different Thickness", "doi": "10.1016/j.proeng.2011.04.108", "authors": "Jamasri; Ilman, M. N.; Soekrisno, R.; Triyono", "publication": "11TH INTERNATIONAL CONFERENCE ON THE MECHANICAL BEHAVIOR OF MATERIALS (ICM11)", "year_of_publication": 2011, "UT": "WOS:000300451300104", "base_material": "Carbon steel (SS) and austenitic stainless steel (SSUS)", "base_young_modulus": "-", "base_yield_strength": "-", "base_ultimate_strength": "-", "base_elongation": "-", "weld_material": "-", "weld_young_modulus": "-", "weld_yield_strength": "-", "weld_ultimate_strength": "-", "weld_elongation": "-", "processing": "-", "welding_joint": "Lap joint", "welding_method": "Resistance spot welding (RSW)", "welding_voltage": "-", "welding_current": 8000, "welding_speed": "-", "preheat_temp": "-", "welding_env": "-", "residual_stress": "-", "fatigue_specimen_type": "Standard", "fatigue_specimen_thickness": "1.2, 1.8", "fatigue_test_type": "Axial", "fatigue_temp": 25, "fatigue_env": "air", "load_ratio": 0.1, "frequency": 10, "fatigue_machine": "100 kN servo-hydraulic SHIMADZU testing machine", "fatigue_standard": "French standard A", "fatigue_test_control": "Stress", "stress_concentration": "-", "failure_location": "Weld nugget edge"}}, {"id": "WELD2025:5356", "name": "Carbon steel (SS) and austenitic stainless steel (SSUS) | Lap joint", "material_family": "Welded joint", "points": [[65.0, 24500.0, 0], [49.0, 66000.0, 0], [44.0, 99500.0, 0], [41.0, 154000.0, 0], [36.0, 325000.0, 0], [32.0, 408000.0, 0]], "conditions": {"material": "Carbon steel (SS) and austenitic stainless steel (SSUS)", "am_type": "Resistance spot welding (RSW)", "load_ratio": "0.1", "test_type": "Axial", "temperature": "25", "surface_treatment": "-"}, "metadata": {"dataset_id": 5356, "title": "Corrosion Fatigue Behavior of Resistance Spot Welded Dissimilar Metal Welds between Carbon Steel and Austenitic Stainless Steel with Different Thickness", "doi": "10.1016/j.proeng.2011.04.108", "authors": "Jamasri; Ilman, M. N.; Soekrisno, R.; Triyono", "publication": "11TH INTERNATIONAL CONFERENCE ON THE MECHANICAL BEHAVIOR OF MATERIALS (ICM11)", "year_of_publication": 2011, "UT": "WOS:000300451300104", "base_material": "Carbon steel (SS) and austenitic stainless steel (SSUS)", "base_young_modulus": "-", "base_yield_strength": "-", "base_ultimate_strength": "-", "base_elongation": "-", "weld_material": "-", "weld_young_modulus": "-", "weld_yield_strength": "-", "weld_ultimate_strength": "-", "weld_elongation": "-", "processing": "-", "welding_joint": "Lap joint", "welding_method": "Resistance spot welding (RSW)", "welding_voltage": "-", "welding_current": 8000, "welding_speed": "-", "preheat_temp": "-", "welding_env": "-", "residual_stress": "-", "fatigue_specimen_type": "Standard", "fatigue_specimen_thickness": "1.2, 1.8", "fatigue_test_type": "Axial", "fatigue_temp": 25, "fatigue_env": "Seawater (salinity 35 g/L, pH 8.2)", "load_ratio": 0.1, "frequency": 10, "fatigue_machine": "100 kN servo-hydraulic SHIMADZU testing machine", "fatigue_standard": "French standard A", "fatigue_test_control": "Stress", "stress_concentration": "-", "failure_location": "Weld nugget edge"}}, {"id": "WELD2025:5357", "name": "C-Mn Steel | Butt Joint", "material_family": "Welded joint", "points": [[284.0, 679000.0, 0], [253.0, 1150000.0, 0], [236.0, 367000.0, 0], [254.0, 343000.0, 0], [247.0, 558000.0, 0], [251.0, 661000.0, 0]], "conditions": {"material": "C-Mn Steel", "am_type": "-", "load_ratio": "0", "test_type": "Axial", "temperature": "-", "surface_treatment": "-"}, "metadata": {"dataset_id": 5357, "title": "Estimating the fatigue behaviour of welded joints", "doi": "10.1016/j.proeng.2011.04.158", "authors": "Chapetti, M. D.; Jaureguizahar, L. F.", "publication": "11TH INTERNATIONAL CONFERENCE ON THE MECHANICAL BEHAVIOR OF MATERIALS (ICM11)", "year_of_publication": 2011, "UT": "WOS:000300451300154", "base_material": "C-Mn Steel", "base_young_modulus": "-", "base_yield_strength": 286, "base_ultimate_strength": 472, "base_elongation": "-", "weld_material": "-", "weld_young_modulus": "-", "weld_yield_strength": "-", "weld_ultimate_strength": "-", "weld_elongation": "-", "processing": "-", "welding_joint": "Butt Joint", "welding_method": "-", "welding_voltage": "-", "welding_current": "-", "welding_speed": "-", "preheat_temp": "-", "welding_env": "-", "residual_stress": "-", "fatigue_specimen_type": "Butt-welded specimen", "fatigue_specimen_thickness": "-", "fatigue_test_type": "Axial", "fatigue_temp": "-", "fatigue_env": "-", "load_ratio": 0, "frequency": "-", "fatigue_machine": "-", "fatigue_standard": "-", "fatigue_test_control": "Stress", "stress_concentration": "-", "failure_location": "Weld toe"}}, {"id": "WELD2025:5358", "name": "S355J2+N | Butt Joint", "material_family": "Welded joint", "points": [[333.0, 34300.0, 0], [332.0, 41400.0, 0], [330.0, 45800.0, 0], [333.0, 57000.0, 0], [337.0, 64000.0, 0], [334.0, 90600.0, 0], [277.0, 78400.0, 0], [277.0, 136000.0, 0], [277.0, 169000.0, 0], [275.0, 201000.0, 0], [276.0, 254000.0, 0], [222.0, 138000.0, 0], [222.0, 160000.0, 0], [222.0, 289000.0, 0], [223.0, 354000.0, 0], [183.0, 501000.0, 0], [174.0, 606000.0, 0], [164.0, 1070000.0, 0], [165.0, 1400000.0, 0], [174.0, 1800000.0, 0], [165.0, 2110000.0, 0], [157.0, 2370000.0, 0], [150.0, 661000.0, 0], [148.0, 1080000.0, 0], [164.0, 5030000.0, 1], [155.0, 5180000.0, 1], [146.0, 5030000.0, 1], [140.0, 5100000.0, 1]], "conditions": {"material": "S355J2+N", "am_type": "MAG (Metal Active Gas)", "load_ratio": "0.1", "test_type": "Axial", "temperature": "25", "surface_treatment": "-"}, "metadata": {"dataset_id": 5358, "title": "Fatigue tests of axially loaded butt welds up to very high cycles", "doi": "10.1016/j.proeng.2013.12.065", "authors": "Schaumann, P.; Steppeler, S.", "publication": "FATIGUE DESIGN 2013, INTERNATIONAL CONFERENCE PROCEEDINGS", "year_of_publication": 2013, "UT": "WOS:000338327000010", "base_material": "S355J2+N", "base_young_modulus": "-", "base_yield_strength": "-", "base_ultimate_strength": "-", "base_elongation": "-", "weld_material": "S355J2+N", "weld_young_modulus": "-", "weld_yield_strength": "-", "weld_ultimate_strength": "-", "weld_elongation": "-", "processing": "-", "welding_joint": "Butt Joint", "welding_method": "MAG (Metal Active Gas)", "welding_voltage": "-", "welding_current": "-", "welding_speed": "-", "preheat_temp": "-", "welding_env": "-", "residual_stress": "-", "fatigue_specimen_type": "Flat", "fatigue_specimen_thickness": 4, "fatigue_test_type": "Axial", "fatigue_temp": 25, "fatigue_env": "-", "load_ratio": 0.1, "frequency": 20, "fatigue_machine": "Servo-hydraulic", "fatigue_standard": "-", "fatigue_test_control": "Load-controlled", "stress_concentration": "-", "failure_location": "Weld toe"}}, {"id": "WELD2025:5359", "name": "S355J2+N | Butt Joint", "material_family": "Welded joint", "points": [[277.0, 64000.0, 0], [277.0, 97400.0, 0], [275.0, 103000.0, 0], [277.0, 153000.0, 0], [277.0, 169000.0, 0], [276.0, 207000.0, 0], [221.0, 182000.0, 0], [221.0, 233000.0, 0], [220.0, 250000.0, 0], [221.0, 440000.0, 0], [222.0, 597000.0, 0], [162.0, 1070000.0, 0], [161.0, 1400000.0, 0], [149.0, 670000.0, 0], [149.0, 731000.0, 0], [150.0, 1160000.0, 0], [149.0, 1380000.0, 0], [137.0, 1250000.0, 0], [137.0, 1850000.0, 0], [137.0, 1880000.0, 0], [150.0, 552000000.0, 1], [137.0, 560000000.0, 1], [122.0, 536000000.0, 1]], "conditions": {"material": "S355J2+N", "am_type": "MAG (Metal Active Gas)", "load_ratio": "0.1", "test_type": "Axial", "temperature": "25", "surface_treatment": "-"}, "metadata": {"dataset_id": 5359, "title": "Fatigue tests of axially loaded butt welds up to very high cycles", "doi": "10.1016/j.proeng.2013.12.065", "authors": "Schaumann, P.; Steppeler, S.", "publication": "FATIGUE DESIGN 2013, INTERNATIONAL CONFERENCE PROCEEDINGS", "year_of_publication": 2013, "UT": "WOS:000338327000010", "base_material": "S355J2+N", "base_young_modulus": "-", "base_yield_strength": "-", "base_ultimate_strength": "-", "base_elongation": "-", "weld_material": "S355J2+N", "weld_young_modulus": "-", "weld_yield_strength": "-", "weld_ultimate_strength": "-", "weld_elongation": "-", "processing": "-", "welding_joint": "Butt Joint", "welding_method": "MAG (Metal Active Gas)", "welding_voltage": "-", "welding_current": "-", "welding_speed": "-", "preheat_temp": "-", "welding_env": "-", "residual_stress": "-", "fatigue_specimen_type": "Flat", "fatigue_specimen_thickness": 4, "fatigue_test_type": "Axial", "fatigue_temp": 25, "fatigue_env": "-", "load_ratio": 0.1, "frequency": 390, "fatigue_machine": "Resonance-based testing device", "fatigue_standard": "-", "fatigue_test_control": "Load-controlled", "stress_concentration": "-", "failure_location": "Weld toe"}}, {"id": "WELD2025:5360", "name": "S355J2+N | Butt Joint", "material_family": "Welded joint", "points": [[184.0, 206000.0, 0], [185.0, 285000.0, 0], [185.0, 290000.0, 0], [184.0, 555000.0, 0], [183.0, 574000.0, 0], [159.0, 492000.0, 0], [160.0, 693000.0, 0], [159.0, 880000.0, 0], [141.0, 658000.0, 0], [142.0, 1030000.0, 0], [143.0, 1200000.0, 0], [150.0, 1180000.0, 0], [133.0, 1060000.0, 0], [147.0, 1960000.0, 0], [135.0, 2410000.0, 0], [141.0, 2910000.0, 0], [141.0, 525000000.0, 1], [134.0, 543000000.0, 1], [128.0, 525000000.0, 1]], "conditions": {"material": "S355J2+N", "am_type": "MAG (Metal Active Gas)", "load_ratio": "0.5", "test_type": "Axial", "temperature": "25", "surface_treatment": "-"}, "metadata": {"dataset_id": 5360, "title": "Fatigue tests of axially loaded butt welds up to very high cycles", "doi": "10.1016/j.proeng.2013.12.065", "authors": "Schaumann, P.; Steppeler, S.", "publication": "FATIGUE DESIGN 2013, INTERNATIONAL CONFERENCE PROCEEDINGS", "year_of_publication": 2013, "UT": "WOS:000338327000010", "base_material": "S355J2+N", "base_young_modulus": "-", "base_yield_strength": "-", "base_ultimate_strength": "-", "base_elongation": "-", "weld_material": "S355J2+N", "weld_young_modulus": "-", "weld_yield_strength": "-", "weld_ultimate_strength": "-", "weld_elongation": "-", "processing": "-", "welding_joint": "Butt Joint", "welding_method": "MAG (Metal Active Gas)", "welding_voltage": "-", "welding_current": "-", "welding_speed": "-", "preheat_temp": "-", "welding_env": "-", "residual_stress": "-", "fatigue_specimen_type": "Flat", "fatigue_specimen_thickness": 4, "fatigue_test_type": "Axial", "fatigue_temp": 25, "fatigue_env": "-", "load_ratio": 0.5, "frequency": 390, "fatigue_machine": "Resonance-based testing device", "fatigue_standard": "-", "fatigue_test_control": "Load-controlled", "stress_concentration": "-", "failure_location": "Weld toe"}}, {"id": "WELD2025:5361", "name": "S355 J2+N carbon-manganese steel | Fillet weld (single and double)", "material_family": "Welded joint", "points": [[401.0, 678000.0, 0], [399.0, 768000.0, 0], [376.0, 686000.0, 0], [371.0, 759000.0, 0], [353.0, 722000.0, 0], [352.0, 834000.0, 0], [394.0, 1150000.0, 0], [338.0, 1050000.0, 0], [338.0, 1360000.0, 0], [336.0, 1770000.0, 0], [312.0, 1910000.0, 0], [318.0, 2000000.0, 1], [256.0, 2000000.0, 1], [212.0, 2000000.0, 1]], "conditions": {"material": "S355 J2+N carbon-manganese steel", "am_type": "GMAW (Gas Metal Arc Welding)", "load_ratio": "-1", "test_type": "Transverse bending fatigue", "temperature": "25", "surface_treatment": "-"}, "metadata": {"dataset_id": 5361, "title": "Use of martensitic stainless steel welding consumable to substantially improve the fatigue strength of low alloy steel welded structures", "doi": "10.1016/j.proeng.2013.12.067", "authors": "Scandella, Fabrice; Cavallin, Nicolas; Gressel, Philippe; Haouas, Jessy; Jubin, Laurent; Lefebvre, Fabien; Huther, Isabel", "publication": "FATIGUE DESIGN 2013, INTERNATIONAL CONFERENCE PROCEEDINGS", "year_of_publication": 2013, "UT": "WOS:000338327000012", "base_material": "S355 J2+N carbon-manganese steel", "base_young_modulus": "-", "base_yield_strength": 435, "base_ultimate_strength": 579, "base_elongation": "26%", "weld_material": "G3Si1", "weld_young_modulus": "-", "weld_yield_strength": "-", "weld_ultimate_strength": "-", "weld_elongation": "-", "processing": "-", "welding_joint": "Fillet weld (single and double)", "welding_method": "GMAW (Gas Metal Arc Welding)", "welding_voltage": 32.5, "welding_current": 380, "welding_speed": 583, "preheat_temp": "-", "welding_env": "Flat (PA) position", "residual_stress": "-", "fatigue_specimen_type": "T-shape fillet welded test pieces", "fatigue_specimen_thickness": 12, "fatigue_test_type": "Transverse bending fatigue", "fatigue_temp": 25, "fatigue_env": "-", "load_ratio": -1, "frequency": "-", "fatigue_machine": "25 kN Instron servo-hydraulic machine", "fatigue_standard": "-", "fatigue_test_control": "Load control", "stress_concentration": "-", "failure_location": "web"}}, {"id": "WELD2025:5362", "name": "S355 J2+N carbon-manganese steel | Fillet weld (single and double)", "material_family": "Welded joint", "points": [[565.0, 364000.0, 0], [570.0, 1560000.0, 0], [555.0, 1810000.0, 0]], "conditions": {"material": "S355 J2+N carbon-manganese steel", "am_type": "GMAW (Gas Metal Arc Welding)", "load_ratio": "-1", "test_type": "Transverse bending fatigue", "temperature": "25", "surface_treatment": "-"}, "metadata": {"dataset_id": 5362, "title": "Use of martensitic stainless steel welding consumable to substantially improve the fatigue strength of low alloy steel welded structures", "doi": "10.1016/j.proeng.2013.12.067", "authors": "Scandella, Fabrice; Cavallin, Nicolas; Gressel, Philippe; Haouas, Jessy; Jubin, Laurent; Lefebvre, Fabien; Huther, Isabel", "publication": "FATIGUE DESIGN 2013, INTERNATIONAL CONFERENCE PROCEEDINGS", "year_of_publication": 2013, "UT": "WOS:000338327000012", "base_material": "S355 J2+N carbon-manganese steel", "base_young_modulus": "-", "base_yield_strength": 435, "base_ultimate_strength": 579, "base_elongation": "26%", "weld_material": "T Z 16 5 1", "weld_young_modulus": "-", "weld_yield_strength": "-", "weld_ultimate_strength": "-", "weld_elongation": "-", "processing": "-", "welding_joint": "Fillet weld (single and double)", "welding_method": "GMAW (Gas Metal Arc Welding)", "welding_voltage": 29.7, "welding_current": 355, "welding_speed": 500, "preheat_temp": "-", "welding_env": "Flat (PA) position", "residual_stress": "-", "fatigue_specimen_type": "T-shape fillet welded test pieces", "fatigue_specimen_thickness": 12, "fatigue_test_type": "Transverse bending fatigue", "fatigue_temp": 25, "fatigue_env": "-", "load_ratio": -1, "frequency": "-", "fatigue_machine": "25 kN Instron servo-hydraulic machine", "fatigue_standard": "-", "fatigue_test_control": "Load control", "stress_concentration": "-", "failure_location": "Web"}}, {"id": "WELD2025:5363", "name": "S355 J2+N carbon-manganese steel | Fillet weld (single and double)", "material_family": "Welded joint", "points": [[551.0, 437000.0, 0], [546.0, 483000.0, 0], [548.0, 517000.0, 0], [515.0, 572000.0, 0], [506.0, 1080000.0, 0], [504.0, 1240000.0, 0], [491.0, 1820000.0, 0], [485.0, 2000000.0, 1], [399.0, 2000000.0, 1], [301.0, 2000000.0, 1]], "conditions": {"material": "S355 J2+N carbon-manganese steel", "am_type": "GMAW (Gas Metal Arc Welding)", "load_ratio": "-1", "test_type": "Transverse bending fatigue", "temperature": "25", "surface_treatment": "-"}, "metadata": {"dataset_id": 5363, "title": "Use of martensitic stainless steel welding consumable to substantially improve the fatigue strength of low alloy steel welded structures", "doi": "10.1016/j.proeng.2013.12.067", "authors": "Scandella, Fabrice; Cavallin, Nicolas; Gressel, Philippe; Haouas, Jessy; Jubin, Laurent; Lefebvre, Fabien; Huther, Isabel", "publication": "FATIGUE DESIGN 2013, INTERNATIONAL CONFERENCE PROCEEDINGS", "year_of_publication": 2013, "UT": "WOS:000338327000012", "base_material": "S355 J2+N carbon-manganese steel", "base_young_modulus": "-", "base_yield_strength": 435, "base_ultimate_strength": 579, "base_elongation": "26%", "weld_material": "T Z 16 5 1", "weld_young_modulus": "-", "weld_yield_strength": "-", "weld_ultimate_strength": "-", "weld_elongation": "-", "processing": "-", "welding_joint": "Fillet weld (single and double)", "welding_method": "GMAW (Gas Metal Arc Welding)", "welding_voltage": 29.7, "welding_current": 355, "welding_speed": 500, "preheat_temp": "-", "welding_env": "Flat (PA) position", "residual_stress": "-", "fatigue_specimen_type": "T-shape fillet welded test pieces", "fatigue_specimen_thickness": 12, "fatigue_test_type": "Transverse bending fatigue", "fatigue_temp": 25, "fatigue_env": "-", "load_ratio": -1, "frequency": "-", "fatigue_machine": "25 kN Instron servo-hydraulic machine", "fatigue_standard": "-", "fatigue_test_control": "Load control", "stress_concentration": "-", "failure_location": "flange"}}, {"id": "WELD2025:5364", "name": "Steel grades S460 | Butt Joint", "material_family": "Welded joint", "points": [[307.0, 380000.0, 0], [231.0, 485000.0, 0], [200.0, 717000.0, 0], [396.0, 105000.0, 0], [294.0, 356000.0, 0]], "conditions": {"material": "Steel grades S460", "am_type": "V-butt weld", "load_ratio": "-", "test_type": "Tensile fatigue tests", "temperature": "-", "surface_treatment": "TIG-dressing"}, "metadata": {"dataset_id": 5364, "title": "TIG-dressing of high strength butt welded connections - Part 2: physical testing and modelling", "doi": "10.1016/j.proeng.2013.12.068", "authors": "van Es, S. H. J.; Kolstein, M. H.; Pijpers, R. J. M.; Bijlaard, F. S. K.", "publication": "FATIGUE DESIGN 2013, INTERNATIONAL CONFERENCE PROCEEDINGS", "year_of_publication": 2013, "UT": "WOS:000338327000013", "base_material": "Steel grades S460", "base_young_modulus": "-", "base_yield_strength": 460, "base_ultimate_strength": "-", "base_elongation": "-", "weld_material": "-", "weld_young_modulus": "-", "weld_yield_strength": "-", "weld_ultimate_strength": "-", "weld_elongation": "-", "processing": "TIG-dressing", "welding_joint": "Butt Joint", "welding_method": "V-butt weld", "welding_voltage": "-", "welding_current": "-", "welding_speed": "-", "preheat_temp": "-", "welding_env": "-", "residual_stress": "-", "fatigue_specimen_type": "Butt welded specimen", "fatigue_specimen_thickness": 25, "fatigue_test_type": "Tensile fatigue tests", "fatigue_temp": "-", "fatigue_env": "-", "load_ratio": "-", "frequency": "-", "fatigue_machine": "-", "fatigue_standard": "-", "fatigue_test_control": "-", "stress_concentration": "-", "failure_location": "Weld toe, base material"}}, {"id": "WELD2025:5365", "name": "Steel grades S460 | Butt Joint", "material_family": "Welded joint", "points": [[219.0, 234000.0, 0], [210.0, 241000.0, 0], [224.0, 568000.0, 0], [192.0, 532000.0, 0], [186.0, 787000.0, 0], [160.0, 3130000.0, 0], [240.0, 180000.0, 0], [196.0, 347000.0, 0], [196.0, 395000.0, 0], [163.0, 666000.0, 0], [168.0, 985000.0, 0]], "conditions": {"material": "Steel grades S460", "am_type": "V-butt weld", "load_ratio": "-", "test_type": "Tensile fatigue tests", "temperature": "-", "surface_treatment": "-"}, "metadata": {"dataset_id": 5365, "title": "TIG-dressing of high strength butt welded connections - Part 2: physical testing and modelling", "doi": "10.1016/j.proeng.2013.12.068", "authors": "van Es, S. H. J.; Kolstein, M. H.; Pijpers, R. J. M.; Bijlaard, F. S. K.", "publication": "FATIGUE DESIGN 2013, INTERNATIONAL CONFERENCE PROCEEDINGS", "year_of_publication": 2013, "UT": "WOS:000338327000013", "base_material": "Steel grades S460", "base_young_modulus": "-", "base_yield_strength": 460, "base_ultimate_strength": "-", "base_elongation": "-", "weld_material": "-", "weld_young_modulus": "-", "weld_yield_strength": "-", "weld_ultimate_strength": "-", "weld_elongation": "-", "processing": "-", "welding_joint": "Butt Joint", "welding_method": "V-butt weld", "welding_voltage": "-", "welding_current": "-", "welding_speed": "-", "preheat_temp": "-", "welding_env": "-", "residual_stress": "-", "fatigue_specimen_type": "Butt welded specimen", "fatigue_specimen_thickness": 25, "fatigue_test_type": "Tensile fatigue tests", "fatigue_temp": "-", "fatigue_env": "-", "load_ratio": "-", "frequency": "-", "fatigue_machine": "-", "fatigue_standard": "-", "fatigue_test_control": "-", "stress_concentration": "-", "failure_location": "Weld toe, base material"}}, {"id": "WELD2025:5366", "name": "Steel grades S690 | Butt Joint", "material_family": "Welded joint", "points": [[319.0, 129000.0, 0], [232.0, 431000.0, 0], [167.0, 6950000.0, 1], [315.0, 152000.0, 0], [262.0, 666000.0, 0]], "conditions": {"material": "Steel grades S690", "am_type": "V-butt weld", "load_ratio": "-", "test_type": "Tensile fatigue tests", "temperature": "-", "surface_treatment": "TIG-dressing"}, "metadata": {"dataset_id": 5366, "title": "TIG-dressing of high strength butt welded connections - Part 2: physical testing and modelling", "doi": "10.1016/j.proeng.2013.12.068", "authors": "van Es, S. H. J.; Kolstein, M. H.; Pijpers, R. J. M.; Bijlaard, F. S. K.", "publication": "FATIGUE DESIGN 2013, INTERNATIONAL CONFERENCE PROCEEDINGS", "year_of_publication": 2013, "UT": "WOS:000338327000013", "base_material": "Steel grades S690", "base_young_modulus": "-", "base_yield_strength": 690, "base_ultimate_strength": "-", "base_elongation": "-", "weld_material": "-", "weld_young_modulus": "-", "weld_yield_strength": "-", "weld_ultimate_strength": "-", "weld_elongation": "-", "processing": "TIG-dressing", "welding_joint": "Butt Joint", "welding_method": "V-butt weld", "welding_voltage": "-", "welding_current": "-", "welding_speed": "-", "preheat_temp": "-", "welding_env": "-", "residual_stress": "-", "fatigue_specimen_type": "Butt welded specimen", "fatigue_specimen_thickness": 25, "fatigue_test_type": "Tensile fatigue tests", "fatigue_temp": "-", "fatigue_env": "-", "load_ratio": "-", "frequency": "-", "fatigue_machine": "-", "fatigue_standard": "-", "fatigue_test_control": "-", "stress_concentration": "-", "failure_location": "Weld toe, base material"}}, {"id": "WELD2025:5367", "name": "Steel grades S690 | Butt Joint", "material_family": "Welded joint", "points": [[229.0, 157000.0, 0], [181.0, 300000.0, 0], [173.0, 417000.0, 0], [181.0, 458000.0, 0], [169.0, 758000.0, 0], [185.0, 311000.0, 0], [188.0, 1170000.0, 0], [133.0, 1460000.0, 0], [162.0, 2100000.0, 0], [178.0, 3480000.0, 0], [123.0, 5970000.0, 0]], "conditions": {"material": "Steel grades S690", "am_type": "V-butt weld", "load_ratio": "-", "test_type": "Tensile fatigue tests", "temperature": "-", "surface_treatment": "-"}, "metadata": {"dataset_id": 5367, "title": "TIG-dressing of high strength butt welded connections - Part 2: physical testing and modelling", "doi": "10.1016/j.proeng.2013.12.068", "authors": "van Es, S. H. J.; Kolstein, M. H.; Pijpers, R. J. M.; Bijlaard, F. S. K.", "publication": "FATIGUE DESIGN 2013, INTERNATIONAL CONFERENCE PROCEEDINGS", "year_of_publication": 2013, "UT": "WOS:000338327000013", "base_material": "Steel grades S690", "base_young_modulus": "-", "base_yield_strength": 690, "base_ultimate_strength": "-", "base_elongation": "-", "weld_material": "-", "weld_young_modulus": "-", "weld_yield_strength": "-", "weld_ultimate_strength": "-", "weld_elongation": "-", "processing": "-", "welding_joint": "Butt Joint", "welding_method": "V-butt weld", "welding_voltage": "-", "welding_current": "-", "welding_speed": "-", "preheat_temp": "-", "welding_env": "-", "residual_stress": "-", "fatigue_specimen_type": "Butt welded specimen",
