Repository: yunyunfanfan/S-PA-CBB

# S-PA-CBB

Official research code, processed curve records, evaluation outputs, and manuscript source for:

> **From Physics to Selective Generation: Conditional Brownian Bridges for Sparse S–N Curve Reconstruction and Fatigue Decision-Making**

S-PA-CBB reconstructs a complete probabilistic stress–life (S–N) curve from only two to four observed fatigue tests. The method first fits an interpretable Basquin state, diagnoses whether that state is sufficient, and applies a ControlNet-style conditional Brownian-bridge residual only to curves that benefit from correction.

File: external_data/weld2025_disjoint_curves.json (part 208 of 223)
"fatigue_specimen_thickness": 25, "fatigue_test_type": "Tensile fatigue tests", "fatigue_temp": "-", "fatigue_env": "-", "load_ratio": "-", "frequency": "-", "fatigue_machine": "-", "fatigue_standard": "-", "fatigue_test_control": "-", "stress_concentration": "-", "failure_location": "Weld toe, base material"}}, {"id": "WELD2025:5368", "name": "Steel grades S890 | Butt Joint", "material_family": "Welded joint", "points": [[316.0, 346000.0, 0], [289.0, 636000.0, 0], [204.0, 5550000.0, 1], [330.0, 100000.0, 0], [192.0, 819000.0, 0]], "conditions": {"material": "Steel grades S890", "am_type": "V-butt weld", "load_ratio": "-", "test_type": "Tensile fatigue tests", "temperature": "-", "surface_treatment": "TIG-dressing"}, "metadata": {"dataset_id": 5368, "title": "TIG-dressing of high strength butt welded connections - Part 2: physical testing and modelling", "doi": "10.1016/j.proeng.2013.12.068", "authors": "van Es, S. H. J.; Kolstein, M. H.; Pijpers, R. J. M.; Bijlaard, F. S. K.", "publication": "FATIGUE DESIGN 2013, INTERNATIONAL CONFERENCE PROCEEDINGS", "year_of_publication": 2013, "UT": "WOS:000338327000013", "base_material": "Steel grades S890", "base_young_modulus": "-", "base_yield_strength": 890, "base_ultimate_strength": "-", "base_elongation": "-", "weld_material": "-", "weld_young_modulus": "-", "weld_yield_strength": "-", "weld_ultimate_strength": "-", "weld_elongation": "-", "processing": "TIG-dressing", "welding_joint": "Butt Joint", "welding_method": "V-butt weld", "welding_voltage": "-", "welding_current": "-", "welding_speed": "-", "preheat_temp": "-", "welding_env": "-", "residual_stress": "-", "fatigue_specimen_type": "Butt welded specimen", "fatigue_specimen_thickness": 25, "fatigue_test_type": "Tensile fatigue tests", "fatigue_temp": "-", "fatigue_env": "-", "load_ratio": "-", "frequency": "-", "fatigue_machine": "-", "fatigue_standard": "-", "fatigue_test_control": "-", "stress_concentration": "-", "failure_location": "Weld toe, base material"}}, {"id": "WELD2025:5369", "name": "Steel grades S890 | Butt Joint", "material_family": "Welded joint", "points": [[230.0, 409000.0, 0], [207.0, 1290000.0, 0], [178.0, 1230000.0, 0], [152.0, 3840000.0, 1], [158.0, 4590000.0, 1], [177.0, 7220000.0, 1], [179.0, 8360000.0, 1], [255.0, 318000.0, 0], [261.0, 401000.0, 0], [264.0, 494000.0, 0], [193.0, 364000.0, 0], [214.0, 368000.0, 0], [145.0, 3210000.0, 1], [164.0, 5000000.0, 1], [129.0, 10000000.0, 1], [139.0, 9900000.0, 1]], "conditions": {"material": "Steel grades S890", "am_type": "V-butt weld", "load_ratio": "-", "test_type": "Tensile fatigue tests", "temperature": "-", "surface_treatment": "-"}, "metadata": {"dataset_id": 5369, "title": "TIG-dressing of high strength butt welded connections - Part 2: physical testing and modelling", "doi": "10.1016/j.proeng.2013.12.068", "authors": "van Es, S. H. J.; Kolstein, M. H.; Pijpers, R. J. M.; Bijlaard, F. S. K.", "publication": "FATIGUE DESIGN 2013, INTERNATIONAL CONFERENCE PROCEEDINGS", "year_of_publication": 2013, "UT": "WOS:000338327000013", "base_material": "Steel grades S890", "base_young_modulus": "-", "base_yield_strength": 890, "base_ultimate_strength": "-", "base_elongation": "-", "weld_material": "-", "weld_young_modulus": "-", "weld_yield_strength": "-", "weld_ultimate_strength": "-", "weld_elongation": "-", "processing": "-", "welding_joint": "Butt Joint", "welding_method": "V-butt weld", "welding_voltage": "-", "welding_current": "-", "welding_speed": "-", "preheat_temp": "-", "welding_env": "-", "residual_stress": "-", "fatigue_specimen_type": "Butt welded specimen", "fatigue_specimen_thickness": 25, "fatigue_test_type": "Tensile fatigue tests", "fatigue_temp": "-", "fatigue_env": "-", "load_ratio": "-", "frequency": "-", "fatigue_machine": "-", "fatigue_standard": "-", "fatigue_test_control": "-", "stress_concentration": "-", "failure_location": "Weld toe, base material"}}, {"id": "WELD2025:5370", "name": "Steel grades S1100 | Butt Joint", "material_family": "Welded joint", "points": [[351.0, 143000.0, 0], [145.0, 9430000.0, 1], [314.0, 199000.0, 0], [190.0, 429000.0, 0], [169.0, 1900000.0, 0]], "conditions": {"material": "Steel grades S1100", "am_type": "V-butt weld", "load_ratio": "-", "test_type": "Tensile fatigue tests", "temperature": "-", "surface_treatment": "TIG-dressing"}, "metadata": {"dataset_id": 5370, "title": "TIG-dressing of high strength butt welded connections - Part 2: physical testing and modelling", "doi": "10.1016/j.proeng.2013.12.068", "authors": "van Es, S. H. J.; Kolstein, M. H.; Pijpers, R. J. M.; Bijlaard, F. S. K.", "publication": "FATIGUE DESIGN 2013, INTERNATIONAL CONFERENCE PROCEEDINGS", "year_of_publication": 2013, "UT": "WOS:000338327000013", "base_material": "Steel grades S1100", "base_young_modulus": "-", "base_yield_strength": 1100, "base_ultimate_strength": "-", "base_elongation": "-", "weld_material": "-", "weld_young_modulus": "-", "weld_yield_strength": "-", "weld_ultimate_strength": "-", "weld_elongation": "-", "processing": "TIG-dressing", "welding_joint": "Butt Joint", "welding_method": "V-butt weld", "welding_voltage": "-", "welding_current": "-", "welding_speed": "-", "preheat_temp": "-", "welding_env": "-", "residual_stress": "-", "fatigue_specimen_type": "Butt welded specimen", "fatigue_specimen_thickness": 20, "fatigue_test_type": "Tensile fatigue tests", "fatigue_temp": "-", "fatigue_env": "-", "load_ratio": "-", "frequency": "-", "fatigue_machine": "-", "fatigue_standard": "-", "fatigue_test_control": "-", "stress_concentration": "-", "failure_location": "Weld toe, base material"}}, {"id": "WELD2025:5371", "name": "Steel grades S1100 | Butt Joint", "material_family": "Welded joint", "points": [[232.0, 132000.0, 0], [253.0, 242000.0, 0], [209.0, 504000.0, 0], [220.0, 587000.0, 0], [187.0, 556000.0, 0], [189.0, 777000.0, 0], [162.0, 10200000.0, 1], [192.0, 385000.0, 0], [185.0, 499000.0, 0], [137.0, 509000.0, 0], [194.0, 794000.0, 0], [212.0, 1070000.0, 0], [135.0, 985000.0, 0], [196.0, 2500000.0, 0], [116.0, 2600000.0, 0], [123.0, 9840000.0, 1]], "conditions": {"material": "Steel grades S1100", "am_type": "V-butt weld", "load_ratio": "-", "test_type": "Tensile fatigue tests", "temperature": "-", "surface_treatment": "-"}, "metadata": {"dataset_id": 5371, "title": "TIG-dressing of high strength butt welded connections - Part 2: physical testing and modelling", "doi": "10.1016/j.proeng.2013.12.068", "authors": "van Es, S. H. J.; Kolstein, M. H.; Pijpers, R. J. M.; Bijlaard, F. S. K.", "publication": "FATIGUE DESIGN 2013, INTERNATIONAL CONFERENCE PROCEEDINGS", "year_of_publication": 2013, "UT": "WOS:000338327000013", "base_material": "Steel grades S1100", "base_young_modulus": "-", "base_yield_strength": 1100, "base_ultimate_strength": "-", "base_elongation": "-", "weld_material": "-", "weld_young_modulus": "-", "weld_yield_strength": "-", "weld_ultimate_strength": "-", "weld_elongation": "-", "processing": "-", "welding_joint": "Butt Joint", "welding_method": "V-butt weld", "welding_voltage": "-", "welding_current": "-", "welding_speed": "-", "preheat_temp": "-", "welding_env": "-", "residual_stress": "-", "fatigue_specimen_type": "Butt welded specimen", "fatigue_specimen_thickness": 20, "fatigue_test_type": "Tensile fatigue tests", "fatigue_temp": "-", "fatigue_env": "-", "load_ratio": "-", "frequency": "-", "fatigue_machine": "-", "fatigue_standard": "-", "fatigue_test_control": "-", "stress_concentration": "-", "failure_location": "Weld toe, base material"}}, {"id": "WELD2025:5372", "name": "S700MC | Longitudinal stiffener fillet welded joint", "material_family": "Welded joint", "points": [[353.0, 36400.0, 0], [250.0, 98400.0, 0], [200.0, 191000.0, 0], [194.0, 2120000.0, 0], [176.0, 3530000.0, 0]], "conditions": {"material": "S700MC", "am_type": "Robot welding", "load_ratio": "0.1", "test_type": "Constant Amplitude Loading (CAL)", "temperature": "-", "surface_treatment": "-"}, "metadata": {"dataset_id": 5372, "title": "Fatigue strength improvement of welded structures using new low transformation temperature filler materials", "doi": "10.1016/j.proeng.2013.12.074", "authors": "Bhatti, A. A.; Barsoum, Z.; van der Mee, V.; Kromm, A.; Kannengiesser, T.", "publication": "FATIGUE DESIGN 2013, INTERNATIONAL CONFERENCE PROCEEDINGS", "year_of_publication": 2013, "UT": "WOS:000338327000019", "base_material": "S700MC", "base_young_modulus": "-", "base_yield_strength": 700, "base_ultimate_strength": "-", "base_elongation": "-", "weld_material": "LTT (Low Transformation Temperature) filler wires (and Chromium-Manganese based 'C')", "weld_young_modulus": "-", "weld_yield_strength": "-", "weld_ultimate_strength": "-", "weld_elongation": "-", "processing": "-", "welding_joint": "Longitudinal stiffener fillet welded joint", "welding_method": "Robot welding", "welding_voltage": "26.5–27.2", "welding_current": "165–185", "welding_speed": "4.12–4.92", "preheat_temp": "-", "welding_env": "-", "residual_stress": "-", "fatigue_specimen_type": "Longitudinal stiffener fillet welded joint", "fatigue_specimen_thickness": 5, "fatigue_test_type": "Constant Amplitude Loading (CAL)", "fatigue_temp": "-", "fatigue_env": "-", "load_ratio": 0.1, "frequency": "-", "fatigue_machine": "-", "fatigue_standard": "IIW (International Institute of Welding) recommendations", "fatigue_test_control": "Stress-controlled", "stress_concentration": "-", "failure_location": "-"}}, {"id": "WELD2025:5373", "name": "S960QL | Longitudinal stiffener fillet welded joint", "material_family": "Welded joint", "points": [[350.0, 53200.0, 0], [252.0, 139000.0, 0], [250.0, 137000.0, 0]], "conditions": {"material": "S960QL", "am_type": "Robot welding", "load_ratio": "0.1", "test_type": "Constant Amplitude Loading (CAL)", "temperature": "-", "surface_treatment": "-"}, "metadata": {"dataset_id": 5373, "title": "Fatigue strength improvement of welded structures using new low transformation temperature filler materials", "doi": "10.1016/j.proeng.2013.12.074", "authors": "Bhatti, A. A.; Barsoum, Z.; van der Mee, V.; Kromm, A.; Kannengiesser, T.", "publication": "FATIGUE DESIGN 2013, INTERNATIONAL CONFERENCE PROCEEDINGS", "year_of_publication": 2013, "UT": "WOS:000338327000019", "base_material": "S960QL", "base_young_modulus": "-", "base_yield_strength": 960, "base_ultimate_strength": "-", "base_elongation": "-", "weld_material": "LTT (Low Transformation Temperature) filler wires (Chromium-Manganese based 'C')", "weld_young_modulus": "-", "weld_yield_strength": "-", "weld_ultimate_strength": "-", "weld_elongation": "-", "processing": "-", "welding_joint": "Longitudinal stiffener fillet welded joint", "welding_method": "Robot welding", "welding_voltage": "26.5–27.2", "welding_current": "165–185", "welding_speed": "4.12–4.92", "preheat_temp": "-", "welding_env": "-", "residual_stress": "-", "fatigue_specimen_type": "Longitudinal stiffener fillet welded joint", "fatigue_specimen_thickness": 10, "fatigue_test_type": "Constant Amplitude Loading (CAL)", "fatigue_temp": "-", "fatigue_env": "-", "load_ratio": 0.1, "frequency": "-", "fatigue_machine": "-", "fatigue_standard": "IIW (International Institute of Welding) recommendations", "fatigue_test_control": "Stress-controlled", "stress_concentration": "-", "failure_location": "-"}}, {"id": "WELD2025:5374", "name": "S690MC | Longitudinal stiffener fillet welded joint", "material_family": "Welded joint", "points": [[353.0, 63500.0, 0], [252.0, 234000.0, 0]], "conditions": {"material": "S690MC", "am_type": "Robot welding", "load_ratio": "0.1", "test_type": "Constant Amplitude Loading (CAL)", "temperature": "-", "surface_treatment": "-"}, "metadata": {"dataset_id": 5374, "title": "Fatigue strength improvement of welded structures using new low transformation temperature filler materials", "doi": "10.1016/j.proeng.2013.12.074", "authors": "Bhatti, A. A.; Barsoum, Z.; van der Mee, V.; Kromm, A.; Kannengiesser, T.", "publication": "FATIGUE DESIGN 2013, INTERNATIONAL CONFERENCE PROCEEDINGS", "year_of_publication": 2013, "UT": "WOS:000338327000019", "base_material": "S690MC", "base_young_modulus": "-", "base_yield_strength": 690, "base_ultimate_strength": "-", "base_elongation": "-", "weld_material": "LTT (Low Transformation Temperature) filler wires (Chromium-Manganese based 'C')", "weld_young_modulus": "-", "weld_yield_strength": "-", "weld_ultimate_strength": "-", "weld_elongation": "-", "processing": "-", "welding_joint": "Longitudinal stiffener fillet welded joint", "welding_method": "Robot welding", "welding_voltage": "26.5–27.2", "welding_current": "165–185", "welding_speed": "4.12–4.92", "preheat_temp": "-", "welding_env": "-", "residual_stress": "-", "fatigue_specimen_type": "Longitudinal stiffener fillet welded joint", "fatigue_specimen_thickness": 10, "fatigue_test_type": "Constant Amplitude Loading (CAL)", "fatigue_temp": "-", "fatigue_env": "-", "load_ratio": 0.1, "frequency": "-", "fatigue_machine": "-", "fatigue_standard": "IIW (International Institute of Welding) recommendations", "fatigue_test_control": "Stress-controlled", "stress_concentration": "-", "failure_location": "-"}}, {"id": "WELD2025:5375", "name": "S960MC | Longitudinal stiffener fillet welded joint", "material_family": "Welded joint", "points": [[350.0, 24600.0, 0], [250.0, 89500.0, 0]], "conditions": {"material": "S960MC", "am_type": "Robot welding", "load_ratio": "0.1", "test_type": "Constant Amplitude Loading (CAL)", "temperature": "-", "surface_treatment": "-"}, "metadata": {"dataset_id": 5375, "title": "Fatigue strength improvement of welded structures using new low transformation temperature filler materials", "doi": "10.1016/j.proeng.2013.12.074", "authors": "Bhatti, A. A.; Barsoum, Z.; van der Mee, V.; Kromm, A.; Kannengiesser, T.", "publication": "FATIGUE DESIGN 2013, INTERNATIONAL CONFERENCE PROCEEDINGS", "year_of_publication": 2013, "UT": "WOS:000338327000019", "base_material": "S960MC", "base_young_modulus": "-", "base_yield_strength": 960, "base_ultimate_strength": "-", "base_elongation": "-", "weld_material": "LTT (Low Transformation Temperature) filler wires (Chromium-Nickel based 'S')", "weld_young_modulus": "-", "weld_yield_strength": "-", "weld_ultimate_strength": "-", "weld_elongation": "-", "processing": "-", "welding_joint": "Longitudinal stiffener fillet welded joint", "welding_method": "Robot welding", "welding_voltage": "26.5–27.2", "welding_current": "165–185", "welding_speed": "4.12–4.92", "preheat_temp": "-", "welding_env": "-", "residual_stress": "-", "fatigue_specimen_type": "Longitudinal stiffener fillet welded joint", "fatigue_specimen_thickness": 5, "fatigue_test_type": "Constant Amplitude Loading (CAL)", "fatigue_temp": "-", "fatigue_env": "-", "load_ratio": 0.1, "frequency": "-", "fatigue_machine": "-", "fatigue_standard": "IIW (International Institute of Welding) recommendations", "fatigue_test_control": "Stress-controlled", "stress_concentration": "-", "failure_location": "-"}}, {"id": "WELD2025:5376", "name": "S960QL | Longitudinal stiffener fillet welded joint", "material_family": "Welded joint", "points": [[350.0, 41400.0, 0]], "conditions": {"material": "S960QL", "am_type": "Robot welding", "load_ratio": "0.1", "test_type": "Constant Amplitude Loading (CAL)", "temperature": "-", "surface_treatment": "-"}, "metadata": {"dataset_id": 5376, "title": "Fatigue strength improvement of welded structures using new low transformation temperature filler materials", "doi": "10.1016/j.proeng.2013.12.074", "authors": "Bhatti, A. A.; Barsoum, Z.; van der Mee, V.; Kromm, A.; Kannengiesser, T.", "publication": "FATIGUE DESIGN 2013, INTERNATIONAL CONFERENCE PROCEEDINGS", "year_of_publication": 2013, "UT": "WOS:000338327000019", "base_material": "S960QL", "base_young_modulus": "-", "base_yield_strength": 960, "base_ultimate_strength": "-", "base_elongation": "-", "weld_material": "LTT (Low Transformation Temperature) filler wires (Chromium-Nickel based 'S')", "weld_young_modulus": "-", "weld_yield_strength": "-", "weld_ultimate_strength": "-", "weld_elongation": "-", "processing": "-", "welding_joint": "Longitudinal stiffener fillet welded joint", "welding_method": "Robot welding", "welding_voltage": "26.5–27.2", "welding_current": "165–185", "welding_speed": "4.12–4.92", "preheat_temp": "-", "welding_env": "-", "residual_stress": "-", "fatigue_specimen_type": "Longitudinal stiffener fillet welded joint", "fatigue_specimen_thickness": 10, "fatigue_test_type": "Constant Amplitude Loading (CAL)", "fatigue_temp": "-", "fatigue_env": "-", "load_ratio": 0.1, "frequency": "-", "fatigue_machine": "-", "fatigue_standard": "IIW (International Institute of Welding) recommendations", "fatigue_test_control": "Stress-controlled", "stress_concentration": "-", "failure_location": "-"}}, {"id": "WELD2025:5377", "name": "S690QL | Longitudinal stiffener fillet welded joint", "material_family": "Welded joint", "points": [[247.0, 296000.0, 0]], "conditions": {"material": "S690QL", "am_type": "Robot welding", "load_ratio": "0.1", "test_type": "Constant Amplitude Loading (CAL)", "temperature": "-", "surface_treatment": "-"}, "metadata": {"dataset_id": 5377, "title": "Fatigue strength improvement of welded structures using new low transformation temperature filler materials", "doi": "10.1016/j.proeng.2013.12.074", "authors": "Bhatti, A. A.; Barsoum, Z.; van der Mee, V.; Kromm, A.; Kannengiesser, T.", "publication": "FATIGUE DESIGN 2013, INTERNATIONAL CONFERENCE PROCEEDINGS", "year_of_publication": 2013, "UT": "WOS:000338327000019", "base_material": "S690QL", "base_young_modulus": "-", "base_yield_strength": 690, "base_ultimate_strength": "-", "base_elongation": "-", "weld_material": "LTT (Low Transformation Temperature) filler wires (Chromium-Nickel based 'S')", "weld_young_modulus": "-", "weld_yield_strength": "-", "weld_ultimate_strength": "-", "weld_elongation": "-", "processing": "-", "welding_joint": "Longitudinal stiffener fillet welded joint", "welding_method": "Robot welding", "welding_voltage": "26.5–27.2", "welding_current": "165–185", "welding_speed": "4.12–4.92", "preheat_temp": "-", "welding_env": "-", "residual_stress": "-", "fatigue_specimen_type": "Longitudinal stiffener fillet welded joint", "fatigue_specimen_thickness": 10, "fatigue_test_type": "Constant Amplitude Loading (CAL)", "fatigue_temp": "-", "fatigue_env": "-", "load_ratio": 0.1, "frequency": "-", "fatigue_machine": "-", "fatigue_standard": "IIW (International Institute of Welding) recommendations", "fatigue_test_control": "Stress-controlled", "stress_concentration": "-", "failure_location": "-"}}, {"id": "WELD2025:5378", "name": "S700MC | Longitudinal stiffener fillet welded joint", "material_family": "Welded joint", "points": [[224.0, 286000.0, 0], [218.0, 158000.0, 0], [186.0, 1200000.0, 0], [186.0, 1270000.0, 0]], "conditions": {"material": "S700MC", "am_type": "Robot welding", "load_ratio": "0.1", "test_type": "Variable Amplitude Loading (VAL)", "temperature": "-", "surface_treatment": "-"}, "metadata": {"dataset_id": 5378, "title": "Fatigue strength improvement of welded structures using new low transformation temperature filler materials", "doi": "10.1016/j.proeng.2013.12.074", "authors": "Bhatti, A. A.; Barsoum, Z.; van der Mee, V.; Kromm, A.; Kannengiesser, T.", "publication": "FATIGUE DESIGN 2013, INTERNATIONAL CONFERENCE PROCEEDINGS", "year_of_publication": 2013, "UT": "WOS:000338327000019", "base_material": "S700MC", "base_young_modulus": "-", "base_yield_strength": 700, "base_ultimate_strength": "-", "base_elongation": "-", "weld_material": "LTT (Low Transformation Temperature) filler wires (and Chromium-Manganese based 'C')", "weld_young_modulus": "-", "weld_yield_strength": "-", "weld_ultimate_strength": "-", "weld_elongation": "-", "processing": "-", "welding_joint": "Longitudinal stiffener fillet welded joint", "welding_method": "Robot welding", "welding_voltage": "26.5–27.2", "welding_current": "165–185", "welding_speed": "4.12–4.92", "preheat_temp": "-", "welding_env": "-", "residual_stress": "-", "fatigue_specimen_type": "Longitudinal stiffener fillet welded joint", "fatigue_specimen_thickness": 10, "fatigue_test_type": "Variable Amplitude Loading (VAL)", "fatigue_temp": "-", "fatigue_env": "-", "load_ratio": 0.1, "frequency": "-", "fatigue_machine": "-", "fatigue_standard": "IIW (International Institute of Welding) recommendations", "fatigue_test_control": "Stress-controlled", "stress_concentration": "-", "failure_location": "-"}}, {"id": "WELD2025:5379", "name": "S690QL | Longitudinal stiffener fillet welded joint", "material_family": "Welded joint", "points": [[185.0, 861000.0, 0], [228.0, 443000.0, 0], [183.0, 2270000.0, 0]], "conditions": {"material": "S690QL", "am_type": "Robot welding", "load_ratio": "0.1", "test_type": "Variable Amplitude Loading (VAL)", "temperature": "-", "surface_treatment": "-"}, "metadata": {"dataset_id": 5379, "title": "Fatigue strength improvement of welded structures using new low transformation temperature filler materials", "doi": "10.1016/j.proeng.2013.12.074", "authors": "Bhatti, A. A.; Barsoum, Z.; van der Mee, V.; Kromm, A.; Kannengiesser, T.", "publication": "FATIGUE DESIGN 2013, INTERNATIONAL CONFERENCE PROCEEDINGS", "year_of_publication": 2013, "UT": "WOS:000338327000019", "base_material": "S690QL", "base_young_modulus": "-", "base_yield_strength": 690, "base_ultimate_strength": "-", "base_elongation": "-", "weld_material": "LTT (Low Transformation Temperature) filler wires (Chromium-Manganese based 'C')", "weld_young_modulus": "-", "weld_yield_strength": "-", "weld_ultimate_strength": "-", "weld_elongation": "-", "processing": "-", "welding_joint": "Longitudinal stiffener fillet welded joint", "welding_method": "Robot welding", "welding_voltage": "26.5–27.2", "welding_current": "165–185", "welding_speed": "4.12–4.92", "preheat_temp": "-", "welding_env": "-", "residual_stress": "-", "fatigue_specimen_type": "Longitudinal stiffener fillet welded joint", "fatigue_specimen_thickness": 10, "fatigue_test_type": "Variable Amplitude Loading (VAL)", "fatigue_temp": "-", "fatigue_env": "-", "load_ratio": 0.1, "frequency": "-", "fatigue_machine": "-", "fatigue_standard": "IIW (International Institute of Welding) recommendations", "fatigue_test_control": "Stress-controlled", "stress_concentration": "-", "failure_location": "-"}}, {"id": "WELD2025:5380", "name": "S960QL | Longitudinal stiffener fillet welded joint", "material_family": "Welded joint", "points": [[280.0, 403000.0, 0], [256.0, 523000.0, 0], [231.0, 499000.0, 0], [251.0, 1260000.0, 0], [224.0, 449000.0, 0], [201.0, 2440000.0, 0]], "conditions": {"material": "S960QL", "am_type": "Robot welding", "load_ratio": "0.1", "test_type": "Variable Amplitude Loading (VAL)", "temperature": "-", "surface_treatment": "-"}, "metadata": {"dataset_id": 5380, "title": "Fatigue strength improvement of welded structures using new low transformation temperature filler materials", "doi": "10.1016/j.proeng.2013.12.074", "authors": "Bhatti, A. A.; Barsoum, Z.; van der Mee, V.; Kromm, A.; Kannengiesser, T.", "publication": "FATIGUE DESIGN 2013, INTERNATIONAL CONFERENCE PROCEEDINGS", "year_of_publication": 2013, "UT": "WOS:000338327000019", "base_material": "S960QL", "base_young_modulus": "-", "base_yield_strength": 960, "base_ultimate_strength": "-", "base_elongation": "-", "weld_material": "LTT (Low Transformation Temperature) filler wires (Chromium-Manganese based 'C')", "weld_young_modulus": "-", "weld_yield_strength": "-", "weld_ultimate_strength": "-", "weld_elongation": "-", "processing": "-", "welding_joint": "Longitudinal stiffener fillet welded joint", "welding_method": "Robot welding", "welding_voltage": "26.5–27.2", "welding_current": "165–185", "welding_speed": "4.12–4.92", "preheat_temp": "-", "welding_env": "-", "residual_stress": "-", "fatigue_specimen_type": "Longitudinal stiffener fillet welded joint", "fatigue_specimen_thickness": 10, "fatigue_test_type": "Variable Amplitude Loading (VAL)", "fatigue_temp": "-", "fatigue_env": "-", "load_ratio": 0.1, "frequency": "-", "fatigue_machine": "-", "fatigue_standard": "IIW (International Institute of Welding) recommendations", "fatigue_test_control": "Stress-controlled", "stress_concentration": "-", "failure_location": "-"}}, {"id": "WELD2025:5381", "name": "S700MC | Longitudinal stiffener fillet welded joint", "material_family": "Welded joint", "points": [[352.0, 11700.0, 0], [349.0, 48200.0, 0], [250.0, 47000.0, 0], [247.0, 53700.0, 0], [151.0, 289000.0, 0], [125.0, 505000.0, 0], [125.0, 800000.0, 0]], "conditions": {"material": "S700MC", "am_type": "Robot welding", "load_ratio": "0.5", "test_type": "Constant Amplitude Loading (CAL)", "temperature": "-", "surface_treatment": "-"}, "metadata": {"dataset_id": 5381, "title": "Fatigue strength improvement of welded structures using new low transformation temperature filler materials", "doi": "10.1016/j.proeng.2013.12.074", "authors": "Bhatti, A. A.; Barsoum, Z.; van der Mee, V.; Kromm, A.; Kannengiesser, T.", "publication": "FATIGUE DESIGN 2013, INTERNATIONAL CONFERENCE PROCEEDINGS", "year_of_publication": 2013, "UT": "WOS:000338327000019", "base_material": "S700MC", "base_young_modulus": "-", "base_yield_strength": 700, "base_ultimate_strength": "-", "base_elongation": "-", "weld_material": "LTT (Low Transformation Temperature) filler wires (Chromium-Manganese based 'C')", "weld_young_modulus": "-", "weld_yield_strength": "-", "weld_ultimate_strength": "-", "weld_elongation": "-", "processing": "-", "welding_joint": "Longitudinal stiffener fillet welded joint", "welding_method": "Robot welding", "welding_voltage": "26.5–27.2", "welding_current": "165–185", "welding_speed": "4.12–4.92", "preheat_temp": "-", "welding_env": "-", "residual_stress": "-", "fatigue_specimen_type": "Longitudinal stiffener fillet welded joint", "fatigue_specimen_thickness": 5, "fatigue_test_type": "Constant Amplitude Loading (CAL)", "fatigue_temp": "-", "fatigue_env": "-", "load_ratio": 0.5, "frequency": "-", "fatigue_machine": "-", "fatigue_standard": "IIW (International Institute of Welding) recommendations", "fatigue_test_control": "Stress-controlled", "stress_concentration": "-", "failure_location": "-"}}, {"id": "WELD2025:5382", "name": "S960MC | Longitudinal stiffener fillet welded joint", "material_family": "Welded joint", "points": [[150.0, 315000.0, 0], [123.0, 675000.0, 0], [88.0, 1710000.0, 0]], "conditions": {"material": "S960MC", "am_type": "Robot welding", "load_ratio": "0.5", "test_type": "Constant Amplitude Loading (CAL)", "temperature": "-", "surface_treatment": "-"}, "metadata": {"dataset_id": 5382, "title": "Fatigue strength improvement of welded structures using new low transformation temperature filler materials", "doi": "10.1016/j.proeng.2013.12.074", "authors": "Bhatti, A. A.; Barsoum, Z.; van der Mee, V.; Kromm, A.; Kannengiesser, T.", "publication": "FATIGUE DESIGN 2013, INTERNATIONAL CONFERENCE PROCEEDINGS", "year_of_publication": 2013, "UT": "WOS:000338327000019", "base_material": "S960MC", "base_young_modulus": "-", "base_yield_strength": 960, "base_ultimate_strength": "-", "base_elongation": "-", "weld_material": "LTT (Low Transformation Temperature) filler wires (Chromium-Manganese based 'C')", "weld_young_modulus": "-", "weld_yield_strength": "-", "weld_ultimate_strength": "-", "weld_elongation": "-", "processing": "-", "welding_joint": "Longitudinal stiffener fillet welded joint", "welding_method": "Robot welding", "welding_voltage": "26.5–27.2", "welding_current": "165–185", "welding_speed": "4.12–4.92", "preheat_temp": "-", "welding_env": "-", "residual_stress": "-", "fatigue_specimen_type": "Longitudinal stiffener fillet welded joint", "fatigue_specimen_thickness": 5, "fatigue_test_type": "Constant Amplitude Loading (CAL)", "fatigue_temp": "-", "fatigue_env": "-", "load_ratio": 0.5, "frequency": "-", "fatigue_machine": "-", "fatigue_standard": "IIW (International Institute of Welding) recommendations", "fatigue_test_control": "Stress-controlled", "stress_concentration": "-", "failure_location": "-"}}, {"id": "WELD2025:5383", "name": "S960QL | Longitudinal stiffener fillet welded joint", "material_family": "Welded joint", "points": [[298.0, 72700.0, 0], [250.0, 102000.0, 0], [201.0, 119000.0, 0], [201.0, 121000.0, 0], [199.0, 241000.0, 0]], "conditions": {"material": "S960QL", "am_type": "Robot welding", "load_ratio": "0.5", "test_type": "Constant Amplitude Loading (CAL)", "temperature": "-", "surface_treatment": "-"}, "metadata": {"dataset_id": 5383, "title": "Fatigue strength improvement of welded structures using new low transformation temperature filler materials", "doi": "10.1016/j.proeng.2013.12.074", "authors": "Bhatti, A. A.; Barsoum, Z.; van der Mee, V.; Kromm, A.; Kannengiesser, T.", "publication": "FATIGUE DESIGN 2013, INTERNATIONAL CONFERENCE PROCEEDINGS", "year_of_publication": 2013, "UT": "WOS:000338327000019", "base_material": "S960QL", "base_young_modulus": "-", "base_yield_strength": 960, "base_ultimate_strength": "-", "base_elongation": "-", "weld_material": "LTT (Low Transformation Temperature) filler wires (Chromium-Manganese based 'C')", "weld_young_modulus": "-", "weld_yield_strength": "-", "weld_ultimate_strength": "-", "weld_elongation": "-", "processing": "-", "welding_joint": "Longitudinal stiffener fillet welded joint", "welding_method": "Robot welding", "welding_voltage": "26.5–27.2", "welding_current": "165–185", "welding_speed": "4.12–4.92", "preheat_temp": "-", "welding_env": "-", "residual_stress": "-", "fatigue_specimen_type": "Longitudinal stiffener fillet welded joint", "fatigue_specimen_thickness": 10, "fatigue_test_type": "Constant Amplitude Loading (CAL)", "fatigue_temp": "-", "fatigue_env": "-", "load_ratio": 0.5, "frequency": "-", "fatigue_machine": "-", "fatigue_standard": "IIW (International Institute of Welding) recommendations", "fatigue_test_control": "Stress-controlled", "stress_concentration": "-", "failure_location": "-"}}, {"id": "WELD2025:5384", "name": "S690QL | Longitudinal stiffener fillet welded joint", "material_family": "Welded joint", "points": [[349.0, 20600.0, 0], [250.0, 66800.0, 0]], "conditions": {"material": "S690QL", "am_type": "Robot welding", "load_ratio": "0.5", "test_type": "Constant Amplitude Loading (CAL)", "temperature": "-", "surface_treatment": "-"}, "metadata": {"dataset_id": 5384, "title": "Fatigue strength improvement of welded structures using new low transformation temperature filler materials", "doi": "10.1016/j.proeng.2013.12.074", "authors": "Bhatti, A. A.; Barsoum, Z.; van der Mee, V.; Kromm, A.; Kannengiesser, T.", "publication": "FATIGUE DESIGN 2013, INTERNATIONAL CONFERENCE PROCEEDINGS", "year_of_publication": 2013, "UT": "WOS:000338327000019", "base_material": "S690QL", "base_young_modulus": "-", "base_yield_strength": 690, "base_ultimate_strength": "-", "base_elongation": "-", "weld_material": "LTT (Low Transformation Temperature) filler wires (Chromium-Manganese based 'C')", "weld_young_modulus": "-", "weld_yield_strength": "-", "weld_ultimate_strength": "-", "weld_elongation": "-", "processing": "-", "welding_joint": "Longitudinal stiffener fillet welded joint", "welding_method": "Robot welding", "welding_voltage": "26.5–27.2", "welding_current": "165–185", "welding_speed": "4.12–4.92", "preheat_temp": "-", "welding_env": "-", "residual_stress": "-", "fatigue_specimen_type": "Longitudinal stiffener fillet welded joint", "fatigue_specimen_thickness": 10, "fatigue_test_type": "Constant Amplitude Loading (CAL)", "fatigue_temp": "-", "fatigue_env": "-", "load_ratio": 0.5, "frequency": "-", "fatigue_machine": "-", "fatigue_standard": "IIW (International Institute of Welding) recommendations", "fatigue_test_control": "Stress-controlled", "stress_concentration": "-", "failure_location": "-"}}, {"id": "WELD2025:5385", "name": "S960MC | Longitudinal stiffener fillet welded joint", "material_family": "Welded joint", "points": [[352.0, 17200.0, 0], [240.0, 43700.0, 0]], "conditions": {"material": "S960MC", "am_type": "Robot welding", "load_ratio": "0.5", "test_type": "Constant Amplitude Loading (CAL)", "temperature": "-", "surface_treatment": "-"}, "metadata": {"dataset_id": 5385, "title": "Fatigue strength improvement of welded structures using new low transformation temperature filler materials", "doi": "10.1016/j.proeng.2013.12.074", "authors": "Bhatti, A. A.; Barsoum, Z.; van der Mee, V.; Kromm, A.; Kannengiesser, T.", "publication": "FATIGUE DESIGN 2013, INTERNATIONAL CONFERENCE PROCEEDINGS", "year_of_publication": 2013, "UT": "WOS:000338327000019", "base_material": "S960MC", "base_young_modulus": "-", "base_yield_strength": 960, "base_ultimate_strength": "-", "base_elongation": "-", "weld_material": "LTT (Low Transformation Temperature) filler wires (Chromium-Nickel based 'S')", "weld_young_modulus": "-", "weld_yield_strength": "-", "weld_ultimate_strength": "-", "weld_elongation": "-", "processing": "-", "welding_joint": "Longitudinal stiffener fillet welded joint", "welding_method": "Robot welding", "welding_voltage": "26.5–27.2", "welding_current": "165–185", "welding_speed": "4.12–4.92", "preheat_temp": "-", "welding_env": "-", "residual_stress": "-", "fatigue_specimen_type": "Longitudinal stiffener fillet welded joint", "fatigue_specimen_thickness": 5, "fatigue_test_type": "Constant Amplitude Loading (CAL)", "fatigue_temp": "-", "fatigue_env": "-", "load_ratio": 0.5, "frequency": "-", "fatigue_machine": "-", "fatigue_standard": "IIW (International Institute of Welding) recommendations", "fatigue_test_control": "Stress-controlled", "stress_concentration": "-", "failure_location": "-"}}, {"id": "WELD2025:5386", "name": "S960QL | Longitudinal stiffener fillet welded joint", "material_family": "Welded joint", "points": [[346.0, 19700.0, 0], [150.0, 250000.0, 0], [122.0, 530000.0, 0]], "conditions": {"material": "S960QL", "am_type": "Robot welding", "load_ratio": "0.5", "test_type": "Constant Amplitude Loading (CAL)", "temperature": "-", "surface_treatment": "-"}, "metadata": {"dataset_id": 5386, "title": "Fatigue strength improvement of welded structures using new low transformation temperature filler materials", "doi": "10.1016/j.proeng.2013.12.074", "authors": "Bhatti, A. A.; Barsoum, Z.; van der Mee, V.; Kromm, A.; Kannengiesser, T.", "publication": "FATIGUE DESIGN 2013, INTERNATIONAL CONFERENCE PROCEEDINGS", "year_of_publication": 2013, "UT": "WOS:000338327000019", "base_material": "S960QL", "base_young_modulus": "-", "base_yield_strength": 960, "base_ultimate_strength": "-", "base_elongation": "-", "weld_material": "LTT (Low Transformation Temperature) filler wires (Chromium-Nickel based 'S')", "weld_young_modulus": "-", "weld_yield_strength": "-", "weld_ultimate_strength": "-", "weld_elongation": "-", "processing": "-", "welding_joint": "Longitudinal stiffener fillet welded joint", "welding_method": "Robot welding", "welding_voltage": "26.5–27.2", "welding_current": "165–185", "welding_speed": "4.12–4.92", "preheat_temp": "-", "welding_env": "-", "residual_stress": "-", "fatigue_specimen_type": "Longitudinal stiffener fillet welded joint", "fatigue_specimen_thickness": 10, "fatigue_test_type": "Constant Amplitude Loading (CAL)", "fatigue_temp": "-", "fatigue_env": "-", "load_ratio": 0.5, "frequency": "-", "fatigue_machine": "-", "fatigue_standard": "IIW (International Institute of Welding) recommendations", "fatigue_test_control": "Stress-controlled", "stress_concentration": "-", "failure_location": "-"}}, {"id": "WELD2025:5387", "name": "S690QL | Longitudinal stiffener fillet welded joint", "material_family": "Welded joint", "points": [[151.0, 232000.0, 0], [197.0, 537000.0, 0]], "conditions": {"material": "S690QL", "am_type": "Robot welding", "load_ratio": "0.5", "test_type": "Constant Amplitude Loading (CAL)", "temperature": "-", "surface_treatment": "-"}, "metadata": {"dataset_id": 5387, "title": "Fatigue strength improvement of welded structures using new low transformation temperature filler materials", "doi": "10.1016/j.proeng.2013.12.074", "authors": "Bhatti, A. A.; Barsoum, Z.; van der Mee, V.; Kromm, A.; Kannengiesser, T.", "publication": "FATIGUE DESIGN 2013, INTERNATIONAL CONFERENCE PROCEEDINGS", "year_of_publication": 2013, "UT": "WOS:000338327000019", "base_material": "S690QL", "base_young_modulus": "-", "base_yield_strength": 690, "base_ultimate_strength": "-", "base_elongation": "-", "weld_material": "LTT (Low Transformation Temperature) filler wires (Chromium-Nickel based 'S')", "weld_young_modulus": "-", "weld_yield_strength": "-", "weld_ultimate_strength": "-", "weld_elongation": "-", "processing": "-", "welding_joint": "Longitudinal stiffener fillet welded joint", "welding_method": "Robot welding", "welding_voltage": "26.5–27.2", "welding_current": "165–185", "welding_speed": "4.12–4.92", "preheat_temp": "-", "welding_env": "-", "residual_stress": "-", "fatigue_specimen_type": "Longitudinal stiffener fillet welded joint", "fatigue_specimen_thickness": 10, "fatigue_test_type": "Constant Amplitude Loading (CAL)", "fatigue_temp": "-", "fatigue_env": "-", "load_ratio": 0.5, "frequency": "-", "fatigue_machine": "-", "fatigue_standard": "IIW (International Institute of Welding) recommendations", "fatigue_test_control": "Stress-controlled", "stress_concentration": "-", "failure_location": "-"}}, {"id": "WELD2025:5388", "name": "S700MC | Longitudinal stiffener fillet welded joint", "material_family": "Welded joint", "points": [[215.0, 172000.0, 0], [215.0, 293000.0, 0], [184.0, 1270000.0, 0]], "conditions": {"material": "S700MC", "am_type": "Robot welding", "load_ratio": "0.5", "test_type": "Variable Amplitude Loading (VAL)", "temperature": "-", "surface_treatment": "-"}, "metadata": {"dataset_id": 5388, "title": "Fatigue strength improvement of welded structures using new low transformation temperature filler materials", "doi": "10.1016/j.proeng.2013.12.074", "authors": "Bhatti, A. A.; Barsoum, Z.; van der Mee, V.; Kromm, A.; Kannengiesser, T.", "publication": "FATIGUE DESIGN 2013, INTERNATIONAL CONFERENCE PROCEEDINGS", "year_of_publication": 2013, "UT": "WOS:000338327000019", "base_material": "S700MC", "base_young_modulus": "-", "base_yield_strength": 700, "base_ultimate_strength": "-", "base_elongation": "-", "weld_material": "LTT (Low Transformation Temperature) filler wires (Chromium-Manganese based 'C')", "weld_young_modulus": "-", "weld_yield_strength": "-", "weld_ultimate_strength": "-", "weld_elongation": "-", "processing": "-", "welding_joint": "Longitudinal stiffener fillet welded joint", "welding_method": "Robot welding", "welding_voltage": "26.5–27.2", "welding_current": "165–185", "welding_speed": "4.12–4.92", "preheat_temp": "-", "welding_env": "-", "residual_stress": "-", "fatigue_specimen_type": "Longitudinal stiffener fillet welded joint", "fatigue_specimen_thickness": 10, "fatigue_test_type": "Variable Amplitude Loading (VAL)", "fatigue_temp": "-", "fatigue_env": "-", "load_ratio": 0.5, "frequency": "-", "fatigue_machine": "-", "fatigue_standard": "IIW (International Institute of Welding) recommendations", "fatigue_test_control": "Stress-controlled", "stress_concentration": "-", "failure_location": "-"}}, {"id": "WELD2025:5389", "name": "S690QL | Longitudinal stiffener fillet welded joint", "material_family": "Welded joint", "points": [[179.0, 2240000.0, 0]], "conditions": {"material": "S690QL", "am_type": "Robot welding", "load_ratio": "0.5", "test_type": "Variable Amplitude Loading (VAL)", "temperature": "-", "surface_treatment": "-"}, "metadata": {"dataset_id": 5389, "title": "Fatigue strength improvement of welded structures using new low transformation temperature filler materials", "doi": "10.1016/j.proeng.2013.12.074", "authors": "Bhatti, A. A.; Barsoum, Z.; van der Mee, V.; Kromm, A.; Kannengiesser, T.", "publication": "FATIGUE DESIGN 2013, INTERNATIONAL CONFERENCE PROCEEDINGS", "year_of_publication": 2013, "UT": "WOS:000338327000019",
