Repository: yunyunfanfan/S-PA-CBB

# S-PA-CBB

Official research code, processed curve records, evaluation outputs, and manuscript source for:

> **From Physics to Selective Generation: Conditional Brownian Bridges for Sparse S–N Curve Reconstruction and Fatigue Decision-Making**

S-PA-CBB reconstructs a complete probabilistic stress–life (S–N) curve from only two to four observed fatigue tests. The method first fits an interpretable Basquin state, diagnoses whether that state is sufficient, and applies a ControlNet-style conditional Brownian-bridge residual only to curves that benefit from correction.

File: external_data/weld2025_disjoint_curves.json (part 209 of 223)
"base_material": "S690QL", "base_young_modulus": "-", "base_yield_strength": 690, "base_ultimate_strength": "-", "base_elongation": "-", "weld_material": "LTT (Low Transformation Temperature) filler wires (Chromium-Manganese based 'C')", "weld_young_modulus": "-", "weld_yield_strength": "-", "weld_ultimate_strength": "-", "weld_elongation": "-", "processing": "-", "welding_joint": "Longitudinal stiffener fillet welded joint", "welding_method": "Robot welding", "welding_voltage": "26.5–27.2", "welding_current": "165–185", "welding_speed": "4.12–4.92", "preheat_temp": "-", "welding_env": "-", "residual_stress": "-", "fatigue_specimen_type": "Longitudinal stiffener fillet welded joint", "fatigue_specimen_thickness": 10, "fatigue_test_type": "Variable Amplitude Loading (VAL)", "fatigue_temp": "-", "fatigue_env": "-", "load_ratio": 0.5, "frequency": "-", "fatigue_machine": "-", "fatigue_standard": "IIW (International Institute of Welding) recommendations", "fatigue_test_control": "Stress-controlled", "stress_concentration": "-", "failure_location": "-"}}, {"id": "WELD2025:5390", "name": "S960QL | Longitudinal stiffener fillet welded joint", "material_family": "Welded joint", "points": [[281.0, 416000.0, 0], [231.0, 464000.0, 0], [229.0, 518000.0, 0], [250.0, 531000.0, 0], [255.0, 1270000.0, 0], [209.0, 2590000.0, 0]], "conditions": {"material": "S960QL", "am_type": "Robot welding", "load_ratio": "0.5", "test_type": "Variable Amplitude Loading (VAL)", "temperature": "-", "surface_treatment": "-"}, "metadata": {"dataset_id": 5390, "title": "Fatigue strength improvement of welded structures using new low transformation temperature filler materials", "doi": "10.1016/j.proeng.2013.12.074", "authors": "Bhatti, A. A.; Barsoum, Z.; van der Mee, V.; Kromm, A.; Kannengiesser, T.", "publication": "FATIGUE DESIGN 2013, INTERNATIONAL CONFERENCE PROCEEDINGS", "year_of_publication": 2013, "UT": "WOS:000338327000019", "base_material": "S960QL", "base_young_modulus": "-", "base_yield_strength": 960, "base_ultimate_strength": "-", "base_elongation": "-", "weld_material": "LTT (Low Transformation Temperature) filler wires (Chromium-Manganese based 'C')", "weld_young_modulus": "-", "weld_yield_strength": "-", "weld_ultimate_strength": "-", "weld_elongation": "-", "processing": "-", "welding_joint": "Longitudinal stiffener fillet welded joint", "welding_method": "Robot welding", "welding_voltage": "26.5–27.2", "welding_current": "165–185", "welding_speed": "4.12–4.92", "preheat_temp": "-", "welding_env": "-", "residual_stress": "-", "fatigue_specimen_type": "Longitudinal stiffener fillet welded joint", "fatigue_specimen_thickness": 10, "fatigue_test_type": "Variable Amplitude Loading (VAL)", "fatigue_temp": "-", "fatigue_env": "-", "load_ratio": 0.5, "frequency": "-", "fatigue_machine": "-", "fatigue_standard": "IIW (International Institute of Welding) recommendations", "fatigue_test_control": "Stress-controlled", "stress_concentration": "-", "failure_location": "-"}}, {"id": "WELD2025:5391", "name": "S960QL | Butt Joint", "material_family": "Welded joint", "points": [[484.0, 7540.0, 0], [448.0, 9050.0, 0], [375.0, 8370.0, 0], [375.0, 16600.0, 0], [301.0, 11000.0, 0], [298.0, 12800.0, 0], [294.0, 39000.0, 0], [192.0, 50300.0, 0], [196.0, 138000.0, 0], [721.0, 7230.0, 0], [678.0, 8940.0, 0], [438.0, 48400.0, 0], [372.0, 101000.0, 0], [294.0, 823000.0, 0], [194.0, 4960000.0, 0], [587.0, 8660.0, 0], [587.0, 8280.0, 0], [535.0, 13300.0, 0], [484.0, 10900.0, 0], [486.0, 13300.0, 0], [438.0, 29700.0, 0], [366.0, 20300.0, 0], [365.0, 30600.0, 0], [292.0, 60700.0, 0], [146.0, 2070000.0, 0], [567.0, 15200.0, 0], [361.0, 46900.0, 0], [423.0, 26300.0, 0], [354.0, 83700.0, 0], [283.0, 58800.0, 0], [139.0, 594000.0, 0]], "conditions": {"material": "S960QL", "am_type": "MAG (Metal Active Gas) welding", "load_ratio": "0.1", "test_type": "Stress-controlled uniaxial fatigue tests (CAL)", "temperature": "-", "surface_treatment": "-"}, "metadata": {"dataset_id": 5391, "title": "Fatigue life of welded high-strength steels under Gaussian loads", "doi": "10.1016/j.proeng.2015.02.035", "authors": "Moeller, Benjamin; Wagener, Rainer; Hrabowski, Jennifer; Ummenhofer, Thomas; Melz, Tobias", "publication": "3RD INTERNATIONAL CONFERENCE ON MATERIAL AND COMPONENT PERFORMANCE UNDER VARIABLE AMPLITUDE LOADING, VAL 2015", "year_of_publication": 2015, "UT": "WOS:000380492500036", "base_material": "S960QL", "base_young_modulus": "-", "base_yield_strength": 960, "base_ultimate_strength": "-", "base_elongation": "-", "weld_material": "G 89 6 M Mn4Ni2CrMo", "weld_young_modulus": "-", "weld_yield_strength": 890, "weld_ultimate_strength": "-", "weld_elongation": "-", "processing": "-", "welding_joint": "Butt Joint", "welding_method": "MAG (Metal Active Gas) welding", "welding_voltage": "-", "welding_current": "-", "welding_speed": "-", "preheat_temp": "-", "welding_env": "-", "residual_stress": "-", "fatigue_specimen_type": "Butt-welded specimens", "fatigue_specimen_thickness": 8, "fatigue_test_type": "Stress-controlled uniaxial fatigue tests (CAL)", "fatigue_temp": "-", "fatigue_env": "-", "load_ratio": 0.1, "frequency": "0.1–3.2", "fatigue_machine": "Servo-hydraulic test rig, Hydraulic actuator", "fatigue_standard": "-", "fatigue_test_control": "Stress-controlled", "stress_concentration": "-", "failure_location": "Weld toe or weld root"}}, {"id": "WELD2025:5392", "name": "S1100QL | Butt Joint", "material_family": "Welded joint", "points": [[610.0, 6490.0, 0], [556.0, 4500.0, 0], [484.0, 8390.0, 0], [501.0, 10200.0, 0], [461.0, 10500.0, 0], [450.0, 9770.0, 0], [375.0, 26700.0, 0], [381.0, 36800.0, 0], [294.0, 27000.0, 0], [308.0, 33000.0, 0], [229.0, 64300.0, 0], [151.0, 794000.0, 0], [147.0, 910000.0, 0]], "conditions": {"material": "S1100QL", "am_type": "MAG (Metal Active Gas) welding", "load_ratio": "0.1", "test_type": "Stress-controlled uniaxial fatigue tests (CAL)", "temperature": "-", "surface_treatment": "-"}, "metadata": {"dataset_id": 5392, "title": "Fatigue life of welded high-strength steels under Gaussian loads", "doi": "10.1016/j.proeng.2015.02.035", "authors": "Moeller, Benjamin; Wagener, Rainer; Hrabowski, Jennifer; Ummenhofer, Thomas; Melz, Tobias", "publication": "3RD INTERNATIONAL CONFERENCE ON MATERIAL AND COMPONENT PERFORMANCE UNDER VARIABLE AMPLITUDE LOADING, VAL 2015", "year_of_publication": 2015, "UT": "WOS:000380492500036", "base_material": "S1100QL", "base_young_modulus": "-", "base_yield_strength": 1100, "base_ultimate_strength": "-", "base_elongation": "-", "weld_material": "G 89 6 M Mn4Ni2CrMo", "weld_young_modulus": "-", "weld_yield_strength": 890, "weld_ultimate_strength": "-", "weld_elongation": "-", "processing": "-", "welding_joint": "Butt Joint", "welding_method": "MAG (Metal Active Gas) welding", "welding_voltage": "-", "welding_current": "-", "welding_speed": "-", "preheat_temp": "-", "welding_env": "-", "residual_stress": "-", "fatigue_specimen_type": "Butt-welded specimens", "fatigue_specimen_thickness": 8, "fatigue_test_type": "Stress-controlled uniaxial fatigue tests (CAL)", "fatigue_temp": "-", "fatigue_env": "-", "load_ratio": 0.1, "frequency": "0.1–3.2", "fatigue_machine": "Servo-hydraulic test rig, Hydraulic actuator", "fatigue_standard": "-", "fatigue_test_control": "Stress-controlled", "stress_concentration": "-", "failure_location": "Weld toe or weld root"}}, {"id": "WELD2025:5393", "name": "FGS100WV | Tube-Clevis Connection", "material_family": "Welded joint", "points": [[566.0, 16500.0, 0], [477.0, 20300.0, 0], [470.0, 34100.0, 0], [488.0, 33400.0, 0], [396.0, 36000.0, 0], [402.0, 38800.0, 0], [393.0, 45800.0, 0], [402.0, 61600.0, 0], [394.0, 59300.0, 0], [306.0, 233000.0, 1]], "conditions": {"material": "FGS100WV", "am_type": "MAG (Metal Active Gas) welding", "load_ratio": "0.1", "test_type": "Stress-controlled uniaxial fatigue tests (CAL)", "temperature": "-", "surface_treatment": "-"}, "metadata": {"dataset_id": 5393, "title": "Fatigue life of welded high-strength steels under Gaussian loads", "doi": "10.1016/j.proeng.2015.02.035", "authors": "Moeller, Benjamin; Wagener, Rainer; Hrabowski, Jennifer; Ummenhofer, Thomas; Melz, Tobias", "publication": "3RD INTERNATIONAL CONFERENCE ON MATERIAL AND COMPONENT PERFORMANCE UNDER VARIABLE AMPLITUDE LOADING, VAL 2015", "year_of_publication": 2015, "UT": "WOS:000380492500036", "base_material": "FGS100WV", "base_young_modulus": "-", "base_yield_strength": 960, "base_ultimate_strength": "-", "base_elongation": "-", "weld_material": "G 89 6 M Mn4Ni2CrMo", "weld_young_modulus": "-", "weld_yield_strength": 890, "weld_ultimate_strength": "-", "weld_elongation": "-", "processing": "-", "welding_joint": "Tube-Clevis Connection", "welding_method": "MAG (Metal Active Gas) welding", "welding_voltage": "-", "welding_current": "-", "welding_speed": "-", "preheat_temp": "-", "welding_env": "-", "residual_stress": "-", "fatigue_specimen_type": "Tubular sample components (tube-clevis)", "fatigue_specimen_thickness": 5.6, "fatigue_test_type": "Stress-controlled uniaxial fatigue tests (CAL)", "fatigue_temp": "-", "fatigue_env": "-", "load_ratio": 0.1, "frequency": "0.1–3.2", "fatigue_machine": "Servo-hydraulic test rig, Hydraulic actuator", "fatigue_standard": "-", "fatigue_test_control": "Stress-controlled", "stress_concentration": "-", "failure_location": "Weld toe or weld root"}}, {"id": "WELD2025:5394", "name": "FGS100WV | Tube-Clevis Connection", "material_family": "Welded joint", "points": [[620.0, 5090.0, 0], [569.0, 6480.0, 0], [571.0, 8400.0, 0], [481.0, 8720.0, 0], [479.0, 14100.0, 0], [398.0, 14100.0, 0], [398.0, 18300.0, 0], [303.0, 44600.0, 0], [296.0, 48000.0, 0], [223.0, 58800.0, 0]], "conditions": {"material": "FGS100WV", "am_type": "MAG (Metal Active Gas) welding", "load_ratio": "0.1", "test_type": "Stress-controlled uniaxial fatigue tests (CAL)", "temperature": "-", "surface_treatment": "-"}, "metadata": {"dataset_id": 5394, "title": "Fatigue life of welded high-strength steels under Gaussian loads", "doi": "10.1016/j.proeng.2015.02.035", "authors": "Moeller, Benjamin; Wagener, Rainer; Hrabowski, Jennifer; Ummenhofer, Thomas; Melz, Tobias", "publication": "3RD INTERNATIONAL CONFERENCE ON MATERIAL AND COMPONENT PERFORMANCE UNDER VARIABLE AMPLITUDE LOADING, VAL 2015", "year_of_publication": 2015, "UT": "WOS:000380492500036", "base_material": "FGS100WV", "base_young_modulus": "-", "base_yield_strength": 960, "base_ultimate_strength": "-", "base_elongation": "-", "weld_material": "G 89 6 M Mn4Ni2CrMo", "weld_young_modulus": "-", "weld_yield_strength": 890, "weld_ultimate_strength": "-", "weld_elongation": "-", "processing": "-", "welding_joint": "Tube-Clevis Connection", "welding_method": "MAG (Metal Active Gas) welding", "welding_voltage": "-", "welding_current": "-", "welding_speed": "-", "preheat_temp": "-", "welding_env": "-", "residual_stress": "-", "fatigue_specimen_type": "Tubular sample components (tube with longitudinal welded elements)", "fatigue_specimen_thickness": 5.6, "fatigue_test_type": "Stress-controlled uniaxial fatigue tests (CAL)", "fatigue_temp": "-", "fatigue_env": "-", "load_ratio": 0.1, "frequency": "0.1–3.2", "fatigue_machine": "Servo-hydraulic test rig, Hydraulic actuator", "fatigue_standard": "-", "fatigue_test_control": "Stress-controlled", "stress_concentration": "-", "failure_location": "Weld toe or weld root"}}, {"id": "WELD2025:5395", "name": "S960QL | Butt Joint", "material_family": "Welded joint", "points": [[957.0, 5590.0, 0], [721.0, 18300.0, 0], [908.0, 12400.0, 0], [813.0, 37600.0, 0], [630.0, 62000.0, 0], [541.0, 141000.0, 0], [953.0, 116.0, 0], [935.0, 36500.0, 0], [935.0, 45200.0, 0], [904.0, 45800.0, 0], [900.0, 61200.0, 0], [813.0, 157000.0, 0], [718.0, 417000.0, 0], [627.0, 342000.0, 0], [538.0, 840000.0, 0], [962.0, 108.0, 0], [930.0, 11100.0, 0], [908.0, 12400.0, 0], [809.0, 16700.0, 0], [718.0, 37500.0, 0], [525.0, 109000.0, 0], [633.0, 62900.0, 0], [421.0, 391000.0, 0], [985.0, 15100.0, 0], [962.0, 20800.0, 0], [957.0, 22100.0, 0], [721.0, 131000.0, 0], [541.0, 210000.0, 0], [450.0, 688000.0, 0]], "conditions": {"material": "S960QL", "am_type": "MAG (Metal Active Gas) welding", "load_ratio": "0.1", "test_type": "Stress-controlled uniaxial fatigue tests (VAL)", "temperature": "-", "surface_treatment": "-"}, "metadata": {"dataset_id": 5395, "title": "Fatigue life of welded high-strength steels under Gaussian loads", "doi": "10.1016/j.proeng.2015.02.035", "authors": "Moeller, Benjamin; Wagener, Rainer; Hrabowski, Jennifer; Ummenhofer, Thomas; Melz, Tobias", "publication": "3RD INTERNATIONAL CONFERENCE ON MATERIAL AND COMPONENT PERFORMANCE UNDER VARIABLE AMPLITUDE LOADING, VAL 2015", "year_of_publication": 2015, "UT": "WOS:000380492500036", "base_material": "S960QL", "base_young_modulus": "-", "base_yield_strength": 960, "base_ultimate_strength": "-", "base_elongation": "-", "weld_material": "G 89 6 M Mn4Ni2CrMo", "weld_young_modulus": "-", "weld_yield_strength": 890, "weld_ultimate_strength": "-", "weld_elongation": "-", "processing": "-", "welding_joint": "Butt Joint", "welding_method": "MAG (Metal Active Gas) welding", "welding_voltage": "-", "welding_current": "-", "welding_speed": "-", "preheat_temp": "-", "welding_env": "-", "residual_stress": "-", "fatigue_specimen_type": "Butt-welded specimens", "fatigue_specimen_thickness": 8, "fatigue_test_type": "Stress-controlled uniaxial fatigue tests (VAL)", "fatigue_temp": "-", "fatigue_env": "-", "load_ratio": 0.1, "frequency": "0.1–3.2", "fatigue_machine": "Servo-hydraulic test rig, Hydraulic actuator", "fatigue_standard": "-", "fatigue_test_control": "Stress-controlled", "stress_concentration": "-", "failure_location": "Weld toe or weld root"}}, {"id": "WELD2025:5396", "name": "S1100QL | Butt Joint", "material_family": "Welded joint", "points": [[985.0, 111.0, 0], [981.0, 309.0, 0], [976.0, 725.0, 0], [971.0, 8840.0, 0], [967.0, 10100.0, 0], [900.0, 15100.0, 0], [948.0, 17300.0, 0], [900.0, 22700.0, 0], [809.0, 24900.0, 0], [718.0, 52500.0, 0], [450.0, 226000.0, 0], [359.0, 837000.0, 0]], "conditions": {"material": "S1100QL", "am_type": "MAG (Metal Active Gas) welding", "load_ratio": "0.1", "test_type": "Stress-controlled uniaxial fatigue tests (VAL)", "temperature": "-", "surface_treatment": "-"}, "metadata": {"dataset_id": 5396, "title": "Fatigue life of welded high-strength steels under Gaussian loads", "doi": "10.1016/j.proeng.2015.02.035", "authors": "Moeller, Benjamin; Wagener, Rainer; Hrabowski, Jennifer; Ummenhofer, Thomas; Melz, Tobias", "publication": "3RD INTERNATIONAL CONFERENCE ON MATERIAL AND COMPONENT PERFORMANCE UNDER VARIABLE AMPLITUDE LOADING, VAL 2015", "year_of_publication": 2015, "UT": "WOS:000380492500036", "base_material": "S1100QL", "base_young_modulus": "-", "base_yield_strength": 1100, "base_ultimate_strength": "-", "base_elongation": "-", "weld_material": "G 89 6 M Mn4Ni2CrMo", "weld_young_modulus": "-", "weld_yield_strength": 890, "weld_ultimate_strength": "-", "weld_elongation": "-", "processing": "-", "welding_joint": "Butt Joint", "welding_method": "MAG (Metal Active Gas) welding", "welding_voltage": "-", "welding_current": "-", "welding_speed": "-", "preheat_temp": "-", "welding_env": "-", "residual_stress": "-", "fatigue_specimen_type": "Butt-welded specimens", "fatigue_specimen_thickness": 8, "fatigue_test_type": "Stress-controlled uniaxial fatigue tests (VAL)", "fatigue_temp": "-", "fatigue_env": "-", "load_ratio": 0.1, "frequency": "0.1–3.2", "fatigue_machine": "Servo-hydraulic test rig, Hydraulic actuator", "fatigue_standard": "-", "fatigue_test_control": "Stress-controlled", "stress_concentration": "-", "failure_location": "Weld toe or weld root"}}, {"id": "WELD2025:5397", "name": "FGS100WV | Tube-Clevis Connection", "material_family": "Welded joint", "points": [[1013.0, 18100.0, 0], [969.0, 27300.0, 0], [973.0, 34100.0, 0], [951.0, 32200.0, 0], [901.0, 45800.0, 0], [881.0, 52100.0, 0], [925.0, 57200.0, 0], [801.0, 85900.0, 0], [715.0, 180000.0, 0], [545.0, 371000.0, 0], [476.0, 414000.0, 0], [401.0, 822000.0, 0]], "conditions": {"material": "FGS100WV", "am_type": "MAG (Metal Active Gas) welding", "load_ratio": "0.1", "test_type": "Stress-controlled uniaxial fatigue tests (VAL)", "temperature": "-", "surface_treatment": "-"}, "metadata": {"dataset_id": 5397, "title": "Fatigue life of welded high-strength steels under Gaussian loads", "doi": "10.1016/j.proeng.2015.02.035", "authors": "Moeller, Benjamin; Wagener, Rainer; Hrabowski, Jennifer; Ummenhofer, Thomas; Melz, Tobias", "publication": "3RD INTERNATIONAL CONFERENCE ON MATERIAL AND COMPONENT PERFORMANCE UNDER VARIABLE AMPLITUDE LOADING, VAL 2015", "year_of_publication": 2015, "UT": "WOS:000380492500036", "base_material": "FGS100WV", "base_young_modulus": "-", "base_yield_strength": 960, "base_ultimate_strength": "-", "base_elongation": "-", "weld_material": "G 89 6 M Mn4Ni2CrMo", "weld_young_modulus": "-", "weld_yield_strength": 890, "weld_ultimate_strength": "-", "weld_elongation": "-", "processing": "-", "welding_joint": "Tube-Clevis Connection", "welding_method": "MAG (Metal Active Gas) welding", "welding_voltage": "-", "welding_current": "-", "welding_speed": "-", "preheat_temp": "-", "welding_env": "-", "residual_stress": "-", "fatigue_specimen_type": "Tubular sample components (tube-clevis)", "fatigue_specimen_thickness": 5.6, "fatigue_test_type": "Stress-controlled uniaxial fatigue tests (VAL)", "fatigue_temp": "-", "fatigue_env": "-", "load_ratio": 0.1, "frequency": "0.1–3.2", "fatigue_machine": "Servo-hydraulic test rig, Hydraulic actuator", "fatigue_standard": "-", "fatigue_test_control": "Stress-controlled", "stress_concentration": "-", "failure_location": "Weld toe or weld root"}}, {"id": "WELD2025:5398", "name": "FGS100WV | Tube-Clevis Connection", "material_family": "Welded joint", "points": [[933.0, 16400.0, 0], [867.0, 20500.0, 0], [900.0, 23700.0, 0], [814.0, 29600.0, 0], [796.0, 33100.0, 0], [747.0, 44600.0, 0], [721.0, 64600.0, 0], [564.0, 157000.0, 0], [564.0, 154000.0, 0], [484.0, 169000.0, 0], [484.0, 176000.0, 0], [402.0, 355000.0, 0]], "conditions": {"material": "FGS100WV", "am_type": "MAG (Metal Active Gas) welding", "load_ratio": "0.1", "test_type": "Stress-controlled uniaxial fatigue tests (VAL)", "temperature": "-", "surface_treatment": "-"}, "metadata": {"dataset_id": 5398, "title": "Fatigue life of welded high-strength steels under Gaussian loads", "doi": "10.1016/j.proeng.2015.02.035", "authors": "Moeller, Benjamin; Wagener, Rainer; Hrabowski, Jennifer; Ummenhofer, Thomas; Melz, Tobias", "publication": "3RD INTERNATIONAL CONFERENCE ON MATERIAL AND COMPONENT PERFORMANCE UNDER VARIABLE AMPLITUDE LOADING, VAL 2015", "year_of_publication": 2015, "UT": "WOS:000380492500036", "base_material": "FGS100WV", "base_young_modulus": "-", "base_yield_strength": 960, "base_ultimate_strength": "-", "base_elongation": "-", "weld_material": "G 89 6 M Mn4Ni2CrMo", "weld_young_modulus": "-", "weld_yield_strength": 890, "weld_ultimate_strength": "-", "weld_elongation": "-", "processing": "-", "welding_joint": "Tube-Clevis Connection", "welding_method": "MAG (Metal Active Gas) welding", "welding_voltage": "-", "welding_current": "-", "welding_speed": "-", "preheat_temp": "-", "welding_env": "-", "residual_stress": "-", "fatigue_specimen_type": "Tubular sample components (tube with longitudinal welded elements)", "fatigue_specimen_thickness": 5.6, "fatigue_test_type": "Stress-controlled uniaxial fatigue tests (VAL)", "fatigue_temp": "-", "fatigue_env": "-", "load_ratio": 0.1, "frequency": "0.1–3.2", "fatigue_machine": "Servo-hydraulic test rig, Hydraulic actuator", "fatigue_standard": "-", "fatigue_test_control": "Stress-controlled", "stress_concentration": "-", "failure_location": "Weld toe or weld root"}}, {"id": "WELD2025:5399", "name": "S355 | T-Joint", "material_family": "Welded joint", "points": [[397.0, 28069.0, 0], [345.0, 90050.0, 0], [351.0, 138231.0, 0], [302.0, 448387.0, 0], [248.0, 821467.0, 0], [248.0, 990228.0, 0]], "conditions": {"material": "S355", "am_type": "-", "load_ratio": "0.1", "test_type": "Constant amplitude block loading", "temperature": "-", "surface_treatment": "-"}, "metadata": {"dataset_id": 5399, "title": "Fatigue strength of HFMI-treated high-strength steel joints under constant and variable amplitude block loading", "doi": "10.1016/j.proeng.2015.02.036", "authors": "Leitner, M.; Gerstbrein, S.; Ottersboeck, M. J.; Stoschka, M.", "publication": "3RD INTERNATIONAL CONFERENCE ON MATERIAL AND COMPONENT PERFORMANCE UNDER VARIABLE AMPLITUDE LOADING, VAL 2015", "year_of_publication": 2015, "UT": "WOS:000380492500031", "base_material": "S355", "base_young_modulus": "-", "base_yield_strength": 355, "base_ultimate_strength": "-", "base_elongation": "-", "weld_material": "-", "weld_young_modulus": "-", "weld_yield_strength": "-", "weld_ultimate_strength": "-", "weld_elongation": "-", "processing": "-", "welding_joint": "T-Joint", "welding_method": "-", "welding_voltage": "-", "welding_current": "-", "welding_speed": "-", "preheat_temp": "-", "welding_env": "-", "residual_stress": "-", "fatigue_specimen_type": "T-Joint specimen", "fatigue_specimen_thickness": 5, "fatigue_test_type": "Constant amplitude block loading", "fatigue_temp": "-", "fatigue_env": "-", "load_ratio": 0.1, "frequency": "-", "fatigue_machine": "-", "fatigue_standard": "IIW recommendations", "fatigue_test_control": "Stress", "stress_concentration": "-", "failure_location": "Weld toe"}}, {"id": "WELD2025:5400", "name": "S355 | T-Joint", "material_family": "Welded joint", "points": [[397.0, 38605.0, 0], [397.0, 44535.0, 0], [351.0, 126596.0, 0], [297.0, 273458.0, 0], [297.0, 326033.0, 0], [297.0, 352107.0, 0], [224.0, 1168280.0, 0], [246.0, 448827.0, 0], [244.0, 559191.0, 0]], "conditions": {"material": "S355", "am_type": "-", "load_ratio": "0.1", "test_type": "Constant amplitude block loading", "temperature": "-", "surface_treatment": "High-Frequency Mechanical Impact (HFMI) treatment"}, "metadata": {"dataset_id": 5400, "title": "Fatigue strength of HFMI-treated high-strength steel joints under constant and variable amplitude block loading", "doi": "10.1016/j.proeng.2015.02.036", "authors": "Leitner, M.; Gerstbrein, S.; Ottersboeck, M. J.; Stoschka, M.", "publication": "3RD INTERNATIONAL CONFERENCE ON MATERIAL AND COMPONENT PERFORMANCE UNDER VARIABLE AMPLITUDE LOADING, VAL 2015", "year_of_publication": 2015, "UT": "WOS:000380492500031", "base_material": "S355", "base_young_modulus": "-", "base_yield_strength": 355, "base_ultimate_strength": "-", "base_elongation": "-", "weld_material": "-", "weld_young_modulus": "-", "weld_yield_strength": "-", "weld_ultimate_strength": "-", "weld_elongation": "-", "processing": "High-Frequency Mechanical Impact (HFMI) treatment", "welding_joint": "T-Joint", "welding_method": "-", "welding_voltage": "-", "welding_current": "-", "welding_speed": "-", "preheat_temp": "-", "welding_env": "-", "residual_stress": "-", "fatigue_specimen_type": "T-Joint specimen", "fatigue_specimen_thickness": 5, "fatigue_test_type": "Constant amplitude block loading", "fatigue_temp": "-", "fatigue_env": "-", "load_ratio": 0.1, "frequency": "-", "fatigue_machine": "-", "fatigue_standard": "IIW recommendations", "fatigue_test_control": "Stress", "stress_concentration": "-", "failure_location": "Weld toe"}}, {"id": "WELD2025:5401", "name": "S690 | T-Joint", "material_family": "Welded joint", "points": [[601.0, 27285.0, 0], [508.0, 45812.0, 0], [504.0, 67368.0, 0], [400.0, 139470.0, 0], [355.0, 236739.0, 0], [328.0, 301728.0, 0], [355.0, 301671.0, 0], [357.0, 355873.0, 0], [300.0, 547117.0, 0], [270.0, 878881.0, 0], [222.0, 50132078.0, 1]], "conditions": {"material": "S690", "am_type": "-", "load_ratio": "0.1", "test_type": "Constant amplitude block loading", "temperature": "-", "surface_treatment": "-"}, "metadata": {"dataset_id": 5401, "title": "Fatigue strength of HFMI-treated high-strength steel joints under constant and variable amplitude block loading", "doi": "10.1016/j.proeng.2015.02.036", "authors": "Leitner, M.; Gerstbrein, S.; Ottersboeck, M. J.; Stoschka, M.", "publication": "3RD INTERNATIONAL CONFERENCE ON MATERIAL AND COMPONENT PERFORMANCE UNDER VARIABLE AMPLITUDE LOADING, VAL 2015", "year_of_publication": 2015, "UT": "WOS:000380492500031", "base_material": "S690", "base_young_modulus": "-", "base_yield_strength": 690, "base_ultimate_strength": "-", "base_elongation": "-", "weld_material": "-", "weld_young_modulus": "-", "weld_yield_strength": "-", "weld_ultimate_strength": "-", "weld_elongation": "-", "processing": "-", "welding_joint": "T-Joint", "welding_method": "-", "welding_voltage": "-", "welding_current": "-", "welding_speed": "-", "preheat_temp": "-", "welding_env": "-", "residual_stress": "-", "fatigue_specimen_type": "T-Joint specimen", "fatigue_specimen_thickness": 5, "fatigue_test_type": "Constant amplitude block loading", "fatigue_temp": "-", "fatigue_env": "-", "load_ratio": 0.1, "frequency": "-", "fatigue_machine": "-", "fatigue_standard": "IIW recommendations", "fatigue_test_control": "Stress", "stress_concentration": "-", "failure_location": "Weld toe"}}, {"id": "WELD2025:5402", "name": "S690 | T-Joint", "material_family": "Welded joint", "points": [[606.0, 23906.0, 0], [496.0, 78605.0, 0], [496.0, 87761.0, 0], [397.0, 171948.0, 0], [397.0, 209663.0, 0], [346.0, 448546.0, 0], [351.0, 778084.0, 0], [324.0, 1222593.0, 0], [298.0, 50096917.0, 1]], "conditions": {"material": "S690", "am_type": "-", "load_ratio": "0.1", "test_type": "Constant amplitude block loading", "temperature": "-", "surface_treatment": "High-Frequency Mechanical Impact (HFMI) treatment"}, "metadata": {"dataset_id": 5402, "title": "Fatigue strength of HFMI-treated high-strength steel joints under constant and variable amplitude block loading", "doi": "10.1016/j.proeng.2015.02.036", "authors": "Leitner, M.; Gerstbrein, S.; Ottersboeck, M. J.; Stoschka, M.", "publication": "3RD INTERNATIONAL CONFERENCE ON MATERIAL AND COMPONENT PERFORMANCE UNDER VARIABLE AMPLITUDE LOADING, VAL 2015", "year_of_publication": 2015, "UT": "WOS:000380492500031", "base_material": "S690", "base_young_modulus": "-", "base_yield_strength": 690, "base_ultimate_strength": "-", "base_elongation": "-", "weld_material": "-", "weld_young_modulus": "-", "weld_yield_strength": "-", "weld_ultimate_strength": "-", "weld_elongation": "-", "processing": "High-Frequency Mechanical Impact (HFMI) treatment", "welding_joint": "T-Joint", "welding_method": "-", "welding_voltage": "-", "welding_current": "-", "welding_speed": "-", "preheat_temp": "-", "welding_env": "-", "residual_stress": "-", "fatigue_specimen_type": "T-Joint specimen", "fatigue_specimen_thickness": 5, "fatigue_test_type": "Constant amplitude block loading", "fatigue_temp": "-", "fatigue_env": "-", "load_ratio": 0.1, "frequency": "-", "fatigue_machine": "-", "fatigue_standard": "IIW recommendations", "fatigue_test_control": "Stress", "stress_concentration": "-", "failure_location": "Weld toe"}}, {"id": "WELD2025:5403", "name": "S960 | T-Joint", "material_family": "Welded joint", "points": [[598.0, 18969.0, 0], [602.0, 20265.0, 0], [497.0, 41035.0, 0], [497.0, 44325.0, 0], [394.0, 91766.0, 0], [394.0, 102454.0, 0], [352.0, 224057.0, 0], [298.0, 322423.0, 0], [298.0, 359976.0, 0], [270.0, 674686.0, 0], [246.0, 737017.0, 0], [223.0, 1443592.0, 0], [171.0, 49070413.0, 1]], "conditions": {"material": "S960", "am_type": "-", "load_ratio": "0.1", "test_type": "Constant amplitude block loading", "temperature": "-", "surface_treatment": "-"}, "metadata": {"dataset_id": 5403, "title": "Fatigue strength of HFMI-treated high-strength steel joints under constant and variable amplitude block loading", "doi": "10.1016/j.proeng.2015.02.036", "authors": "Leitner, M.; Gerstbrein, S.; Ottersboeck, M. J.; Stoschka, M.", "publication": "3RD INTERNATIONAL CONFERENCE ON MATERIAL AND COMPONENT PERFORMANCE UNDER VARIABLE AMPLITUDE LOADING, VAL 2015", "year_of_publication": 2015, "UT": "WOS:000380492500031", "base_material": "S960", "base_young_modulus": "-", "base_yield_strength": 960, "base_ultimate_strength": "-", "base_elongation": "-", "weld_material": "-", "weld_young_modulus": "-", "weld_yield_strength": "-", "weld_ultimate_strength": "-", "weld_elongation": "-", "processing": "-", "welding_joint": "T-Joint", "welding_method": "-", "welding_voltage": "-", "welding_current": "-", "welding_speed": "-", "preheat_temp": "-", "welding_env": "-", "residual_stress": "-", "fatigue_specimen_type": "T-Joint specimen", "fatigue_specimen_thickness": 5, "fatigue_test_type": "Constant amplitude block loading", "fatigue_temp": "-", "fatigue_env": "-", "load_ratio": 0.1, "frequency": "-", "fatigue_machine": "-", "fatigue_standard": "IIW recommendations", "fatigue_test_control": "Stress", "stress_concentration": "-", "failure_location": "Weld toe"}}, {"id": "WELD2025:5404", "name": "S960 | T-Joint", "material_family": "Welded joint", "points": [[693.0, 32894.0, 0], [698.0, 38379.0, 0], [600.0, 67340.0, 0], [599.0, 75183.0, 0], [500.0, 92730.0, 0], [495.0, 114324.0, 0], [495.0, 130483.0, 0], [399.0, 264240.0, 0], [396.0, 363717.0, 0], [368.0, 468690.0, 0], [317.0, 49541070.0, 1]], "conditions": {"material": "S960", "am_type": "-", "load_ratio": "0.1", "test_type": "Constant amplitude block loading", "temperature": "-", "surface_treatment": "High-Frequency Mechanical Impact (HFMI) treatment"}, "metadata": {"dataset_id": 5404, "title": "Fatigue strength of HFMI-treated high-strength steel joints under constant and variable amplitude block loading", "doi": "10.1016/j.proeng.2015.02.036", "authors": "Leitner, M.; Gerstbrein, S.; Ottersboeck, M. J.; Stoschka, M.", "publication": "3RD INTERNATIONAL CONFERENCE ON MATERIAL AND COMPONENT PERFORMANCE UNDER VARIABLE AMPLITUDE LOADING, VAL 2015", "year_of_publication": 2015, "UT": "WOS:000380492500031", "base_material": "S960", "base_young_modulus": "-", "base_yield_strength": 960, "base_ultimate_strength": "-", "base_elongation": "-", "weld_material": "-", "weld_young_modulus": "-", "weld_yield_strength": "-", "weld_ultimate_strength": "-", "weld_elongation": "-", "processing": "High-Frequency Mechanical Impact (HFMI) treatment", "welding_joint": "T-Joint", "welding_method": "-", "welding_voltage": "-", "welding_current": "-", "welding_speed": "-", "preheat_temp": "-", "welding_env": "-", "residual_stress": "-", "fatigue_specimen_type": "T-Joint specimen", "fatigue_specimen_thickness": 5, "fatigue_test_type": "Constant amplitude block loading", "fatigue_temp": "-", "fatigue_env": "-", "load_ratio": 0.1, "frequency": "-", "fatigue_machine": "-", "fatigue_standard": "IIW recommendations", "fatigue_test_control": "Stress", "stress_concentration": "-", "failure_location": "Weld toe"}}, {"id": "WELD2025:5408", "name": "S690Q steel (quenched and tempered at 650°C) | Butt joint", "material_family": "Welded joint", "points": [[380.0, 38000.0, 0], [380.0, 39100.0, 0], [380.0, 41500.0, 0], [315.0, 114000.0, 0], [315.0, 124000.0, 0], [315.0, 162000.0, 0], [315.0, 198000.0, 0], [291.0, 268000.0, 0]], "conditions": {"material": "S690Q steel (quenched and tempered at 650°C)", "am_type": "-", "load_ratio": "0.1", "test_type": "Four-point bending fatigue", "temperature": "-", "surface_treatment": "-"}, "metadata": {"dataset_id": 5408, "title": "Understanding of fatigue strength improvement of steel structures by hammer peening treatment", "doi": "10.1016/j.proeng.2015.12.615", "authors": "Lefebvre, Fabien; Peyrac, Catherine; Elbel, Guillaume; Revilla-Gomez, C.; Verdu, Catherine; Buffiere, Jean-Yves", "publication": "FATIGUE DESIGN 2015, INTERNATIONAL CONFERENCE PROCEEDINGS, 6TH EDITION", "year_of_publication": 2015, "UT": "WOS:000378935300039", "base_material": "S690Q steel (quenched and tempered at 650°C)", "base_young_modulus": 210, "base_yield_strength": 745, "base_ultimate_strength": 812, "base_elongation": 5.1, "weld_material": "-", "weld_young_modulus": "-", "weld_yield_strength": "-", "weld_ultimate_strength": "-", "weld_elongation": "-", "processing": "-", "welding_joint": "Butt joint", "welding_method": "-", "welding_voltage": "-", "welding_current": "-", "welding_speed": "-", "preheat_temp": "-", "welding_env": "-", "residual_stress": "-", "fatigue_specimen_type": "plat", "fatigue_specimen_thickness": 3, "fatigue_test_type": "Four-point bending fatigue", "fatigue_temp": "-", "fatigue_env": "-", "load_ratio": 0.1, "frequency": 5, "fatigue_machine": "-", "fatigue_standard": "IIW (International Institute of Welding) guidelines", "fatigue_test_control": "Stress", "stress_concentration": "-", "failure_location": "Weld toe"}}, {"id": "WELD2025:5409", "name": "S690Q steel (quenched and tempered at 650°C) | Butt joint", "material_family": "Welded joint", "points": [[315.0, 66200.0, 0], [315.0, 70100.0, 0]], "conditions": {"material": "S690Q steel (quenched and tempered at 650°C)", "am_type": "-", "load_ratio": "0.1", "test_type": "Four-point bending fatigue", "temperature": "-", "surface_treatment": "stress relieved"}, "metadata": {"dataset_id": 5409, "title": "Understanding of fatigue strength improvement of steel structures by hammer peening treatment", "doi": "10.1016/j.proeng.2015.12.615", "authors": "Lefebvre, Fabien; Peyrac, Catherine; Elbel, Guillaume; Revilla-Gomez, C.; Verdu, Catherine; Buffiere, Jean-Yves", "publication": "FATIGUE DESIGN 2015, INTERNATIONAL CONFERENCE PROCEEDINGS, 6TH EDITION", "year_of_publication": 2015, "UT": "WOS:000378935300039", "base_material": "S690Q steel (quenched and tempered at 650°C)", "base_young_modulus": 210, "base_yield_strength": 745, "base_ultimate_strength": 812, "base_elongation": 5.1, "weld_material": "-", "weld_young_modulus": "-", "weld_yield_strength": "-", "weld_ultimate_strength": "-", "weld_elongation": "-", "processing": "stress relieved", "welding_joint": "Butt joint", "welding_method": "-", "welding_voltage": "-", "welding_current": "-", "welding_speed": "-", "preheat_temp": "-", "welding_env": "-", "residual_stress": "-", "fatigue_specimen_type": "plat", "fatigue_specimen_thickness": 3, "fatigue_test_type": "Four-point bending fatigue", "fatigue_temp": "-", "fatigue_env": "-", "load_ratio": 0.1, "frequency": 5, "fatigue_machine": "-", "fatigue_standard": "IIW (International Institute of Welding) guidelines", "fatigue_test_control": "Stress", "stress_concentration": "-", "failure_location": "Weld toe"}}, {"id": "WELD2025:5410", "name": "S690Q steel (quenched and tempered at 650°C) | Butt joint", "material_family": "Welded joint", "points": [[380.0, 24700.0, 0], [379.0, 32300.0, 0], [315.0, 52600.0, 0], [315.0, 79300.0, 0], [315.0, 84000.0, 0]], "conditions": {"material": "S690Q steel (quenched and tempered at 650°C)", "am_type": "-", "load_ratio": "0.1", "test_type": "Four-point bending fatigue", "temperature": "-", "surface_treatment": "Single sweeping hammer peening (manual), stress relieved"}, "metadata": {"dataset_id": 5410, "title": "Understanding of fatigue strength improvement of steel structures by hammer peening treatment", "doi": "10.1016/j.proeng.2015.12.615", "authors": "Lefebvre, Fabien; Peyrac, Catherine; Elbel, Guillaume; Revilla-Gomez, C.; Verdu, Catherine; Buffiere, Jean-Yves", "publication": "FATIGUE DESIGN 2015, INTERNATIONAL CONFERENCE PROCEEDINGS, 6TH EDITION", "year_of_publication": 2015, "UT": "WOS:000378935300039", "base_material": "S690Q steel (quenched and tempered at 650°C)", "base_young_modulus": 210, "base_yield_strength": 745, "base_ultimate_strength": 812, "base_elongation": 5.1, "weld_material": "-", "weld_young_modulus": "-", "weld_yield_strength": "-", "weld_ultimate_strength": "-", "weld_elongation": "-", "processing": "Single sweeping hammer peening (manual), stress relieved", "welding_joint": "Butt joint", "welding_method": "-", "welding_voltage": "-", "welding_current": "-", "welding_speed": "-", "preheat_temp": "-", "welding_env": "-", "residual_stress": "-", "fatigue_specimen_type": "plat", "fatigue_specimen_thickness": 3, "fatigue_test_type": "Four-point bending fatigue", "fatigue_temp": "-", "fatigue_env": "-", "load_ratio": 0.1, "frequency": 5, "fatigue_machine": "-", "fatigue_standard": "IIW (International Institute of Welding) guidelines", "fatigue_test_control": "Stress", "stress_concentration": "-", "failure_location": "Weld toe"}}, {"id": "WELD2025:5411", "name": "S690Q steel (quenched and tempered at 650°C) | Butt joint", "material_family": "Welded joint", "points": [[314.0, 115000.0, 0], [315.0, 130000.0, 0]], "conditions": {"material": "S690Q steel (quenched and tempered at 650°C)", "am_type": "-", "load_ratio": "0.1", "test_type": "Four-point bending fatigue", "temperature": "-", "surface_treatment": "machined groove"}, "metadata": {"dataset_id": 5411, "title": "Understanding of fatigue strength improvement of steel structures by hammer peening treatment", "doi": "10.1016/j.proeng.2015.12.615", "authors": "Lefebvre, Fabien; Peyrac, Catherine; Elbel, Guillaume; Revilla-Gomez, C.; Verdu, Catherine; Buffiere, Jean-Yves", "publication": "FATIGUE DESIGN 2015, INTERNATIONAL CONFERENCE PROCEEDINGS, 6TH EDITION", "year_of_publication": 2015, "UT": "WOS:000378935300039", "base_material": "S690Q steel (quenched and tempered at 650°C)", "base_young_modulus": 210, "base_yield_strength": 745, "base_ultimate_strength": 812, "base_elongation": 5.1, "weld_material": "-", "weld_young_modulus": "-", "weld_yield_strength": "-", "weld_ultimate_strength": "-", "weld_elongation": "-", "processing": "machined groove", "welding_joint": "Butt joint", "welding_method": "-", "welding_voltage": "-", "welding_current": "-", "welding_speed": "-", "preheat_temp": "-", "welding_env": "-", "residual_stress": "-", "fatigue_specimen_type": "plat", "fatigue_specimen_thickness": 3, "fatigue_test_type": "Four-point bending fatigue", "fatigue_temp": "-", "fatigue_env": "-", "load_ratio": 0.1, "frequency": 5, "fatigue_machine": "-", "fatigue_standard": "IIW (International Institute of Welding) guidelines", "fatigue_test_control": "Stress", "stress_concentration": "-", "failure_location": "Weld toe"}}, {"id": "WELD2025:5412", "name": "S690Q steel (quenched and tempered at 650°C) | Butt joint", "material_family": "Welded joint", "points": [[314.0, 145000.0, 0], [315.0, 478000.0, 0], [315.0, 342000.0, 0], [291.0, 851000.0, 0], [291.0, 1170000.0, 0]], "conditions": {"material": "S690Q steel (quenched and tempered at 650°C)", "am_type": "-", "load_ratio": "0.1", "test_type": "Four-point bending fatigue", "temperature": "-", "surface_treatment": "Hammer peening (automatic)"}, "metadata": {"dataset_id": 5412, "title": "Understanding of fatigue strength improvement of steel structures by hammer peening treatment", "doi": "10.1016/j.proeng.2015.12.615", "authors": "Lefebvre, Fabien; Peyrac, Catherine; Elbel, Guillaume; Revilla-Gomez, C.; Verdu, Catherine; Buffiere, Jean-Yves", "publication": "FATIGUE DESIGN 2015, INTERNATIONAL CONFERENCE PROCEEDINGS, 6TH EDITION", "year_of_publication": 2015, "UT": "WOS:000378935300039", "base_material": "S690Q steel (quenched and tempered at 650°C)", "base_young_modulus": 210, "base_yield_strength": 745, "base_ultimate_strength": 812, "base_elongation": 5.1, "weld_material": "-", "weld_young_modulus": "-", "weld_yield_strength": "-", "weld_ultimate_strength": "-", "weld_elongation": "-", "processing": "Hammer peening (automatic)", "welding_joint": "Butt joint", "welding_method": "-", "welding_voltage": "-", "welding_current": "-", "welding_speed": "-", "preheat_temp": "-", "welding_env": "-", "residual_stress": "-", "fatigue_specimen_type": "plat", "fatigue_specimen_thickness": 3, "fatigue_test_type": "Four-point bending fatigue", "fatigue_temp": "-", "fatigue_env": "-", "load_ratio": 0.1, "frequency": 5, "fatigue_machine": "-", "fatigue_standard": "IIW (International Institute of Welding) guidelines", "fatigue_test_control": "Stress", "stress_concentration": "-", "failure_location": "Weld toe"}}, {"id":
