Repository: yunyunfanfan/S-PA-CBB

# S-PA-CBB

Official research code, processed curve records, evaluation outputs, and manuscript source for:

> **From Physics to Selective Generation: Conditional Brownian Bridges for Sparse S–N Curve Reconstruction and Fatigue Decision-Making**

S-PA-CBB reconstructs a complete probabilistic stress–life (S–N) curve from only two to four observed fatigue tests. The method first fits an interpretable Basquin state, diagnoses whether that state is sufficient, and applies a ControlNet-style conditional Brownian-bridge residual only to curves that benefit from correction.

File: external_data/weld2025_disjoint_curves.json (part 210 of 223)
"WELD2025:5413", "name": "S690Q steel (quenched and tempered at 650°C) | Butt joint", "material_family": "Welded joint", "points": [[379.0, 79400.0, 0], [379.0, 87300.0, 0], [315.0, 114000.0, 0], [315.0, 311000.0, 0], [315.0, 359000.0, 0], [315.0, 541000.0, 0], [315.0, 728000.0, 0], [315.0, 607000.0, 0], [291.0, 2070000.0, 0], [291.0, 2170000.0, 0]], "conditions": {"material": "S690Q steel (quenched and tempered at 650°C)", "am_type": "-", "load_ratio": "0.1", "test_type": "Four-point bending fatigue", "temperature": "-", "surface_treatment": "Single sweeping hammer peening (manual)"}, "metadata": {"dataset_id": 5413, "title": "Understanding of fatigue strength improvement of steel structures by hammer peening treatment", "doi": "10.1016/j.proeng.2015.12.615", "authors": "Lefebvre, Fabien; Peyrac, Catherine; Elbel, Guillaume; Revilla-Gomez, C.; Verdu, Catherine; Buffiere, Jean-Yves", "publication": "FATIGUE DESIGN 2015, INTERNATIONAL CONFERENCE PROCEEDINGS, 6TH EDITION", "year_of_publication": 2015, "UT": "WOS:000378935300039", "base_material": "S690Q steel (quenched and tempered at 650°C)", "base_young_modulus": 210, "base_yield_strength": 745, "base_ultimate_strength": 812, "base_elongation": 5.1, "weld_material": "-", "weld_young_modulus": "-", "weld_yield_strength": "-", "weld_ultimate_strength": "-", "weld_elongation": "-", "processing": "Single sweeping hammer peening (manual)", "welding_joint": "Butt joint", "welding_method": "-", "welding_voltage": "-", "welding_current": "-", "welding_speed": "-", "preheat_temp": "-", "welding_env": "-", "residual_stress": "-", "fatigue_specimen_type": "plat", "fatigue_specimen_thickness": 3, "fatigue_test_type": "Four-point bending fatigue", "fatigue_temp": "-", "fatigue_env": "-", "load_ratio": 0.1, "frequency": 5, "fatigue_machine": "-", "fatigue_standard": "IIW (International Institute of Welding) guidelines", "fatigue_test_control": "Stress", "stress_concentration": "-", "failure_location": "Weld toe"}}, {"id": "WELD2025:5414", "name": "S690Q steel (quenched and tempered at 650°C) | Butt joint", "material_family": "Welded joint", "points": [[314.0, 613000.0, 0], [315.0, 655000.0, 0], [314.0, 1320000.0, 0]], "conditions": {"material": "S690Q steel (quenched and tempered at 650°C)", "am_type": "-", "load_ratio": "0.1", "test_type": "Four-point bending fatigue", "temperature": "-", "surface_treatment": "Double sweeping hammer peening (manual)"}, "metadata": {"dataset_id": 5414, "title": "Understanding of fatigue strength improvement of steel structures by hammer peening treatment", "doi": "10.1016/j.proeng.2015.12.615", "authors": "Lefebvre, Fabien; Peyrac, Catherine; Elbel, Guillaume; Revilla-Gomez, C.; Verdu, Catherine; Buffiere, Jean-Yves", "publication": "FATIGUE DESIGN 2015, INTERNATIONAL CONFERENCE PROCEEDINGS, 6TH EDITION", "year_of_publication": 2015, "UT": "WOS:000378935300039", "base_material": "S690Q steel (quenched and tempered at 650°C)", "base_young_modulus": 210, "base_yield_strength": 745, "base_ultimate_strength": 812, "base_elongation": 5.1, "weld_material": "-", "weld_young_modulus": "-", "weld_yield_strength": "-", "weld_ultimate_strength": "-", "weld_elongation": "-", "processing": "Double sweeping hammer peening (manual)", "welding_joint": "Butt joint", "welding_method": "-", "welding_voltage": "-", "welding_current": "-", "welding_speed": "-", "preheat_temp": "-", "welding_env": "-", "residual_stress": "-", "fatigue_specimen_type": "plat", "fatigue_specimen_thickness": 3, "fatigue_test_type": "Four-point bending fatigue", "fatigue_temp": "-", "fatigue_env": "-", "load_ratio": 0.1, "frequency": 5, "fatigue_machine": "-", "fatigue_standard": "IIW (International Institute of Welding) guidelines", "fatigue_test_control": "Stress", "stress_concentration": "-", "failure_location": "Weld toe"}}, {"id": "WELD2025:5415", "name": "Ti-6Al-4V (ASTM B265) | butt joint", "material_family": "Welded joint", "points": [[856.0, 5620.0, 0], [808.0, 17800.0, 0], [761.0, 25900.0, 0], [720.0, 86600.0, 0], [675.0, 1140000.0, 1]], "conditions": {"material": "Ti-6Al-4V (ASTM B265)", "am_type": "TIG (Tungsten Inert Gas) welding", "load_ratio": "0.1", "test_type": "Low cycle tensile fatigue", "temperature": "-", "surface_treatment": "-"}, "metadata": {"dataset_id": 5415, "title": "Improving the mechanical properties of TIG welding Ti-6Al-4V by post weld heat treatment", "doi": "10.1016/j.proeng.2017.10.1033", "authors": "Yan, Guangxu; Tan, Ming Jen; Crivoi, Alexandru; Li, Feng; Kumar, Sandeep; Chia, Chern How Nicholas", "publication": "INTERNATIONAL CONFERENCE ON THE TECHNOLOGY OF PLASTICITY, ICTP 2017", "year_of_publication": 2017, "UT": "WOS:000569773100107", "base_material": "Ti-6Al-4V (ASTM B265)", "base_young_modulus": "-", "base_yield_strength": "-", "base_ultimate_strength": "-", "base_elongation": "-", "weld_material": "Ti-6Al-4V (filler rods)", "weld_young_modulus": "-", "weld_yield_strength": "-", "weld_ultimate_strength": "-", "weld_elongation": "-", "processing": "-", "welding_joint": "butt joint", "welding_method": "TIG (Tungsten Inert Gas) welding", "welding_voltage": 15, "welding_current": 80, "welding_speed": "-", "preheat_temp": "-", "welding_env": "-", "residual_stress": "-", "fatigue_specimen_type": "plat", "fatigue_specimen_thickness": 3.175, "fatigue_test_type": "Low cycle tensile fatigue", "fatigue_temp": "-", "fatigue_env": "-", "load_ratio": 0.1, "frequency": 5, "fatigue_machine": "-", "fatigue_standard": "-", "fatigue_test_control": "-", "stress_concentration": "-", "failure_location": "-"}}, {"id": "WELD2025:5416", "name": "Ti-6Al-4V (ASTM B265) | butt joint", "material_family": "Welded joint", "points": [[856.0, 7720.0, 0], [811.0, 21100.0, 0], [765.0, 1240000.0, 1]], "conditions": {"material": "Ti-6Al-4V (ASTM B265)", "am_type": "TIG (Tungsten Inert Gas) welding", "load_ratio": "0.1", "test_type": "Low cycle tensile fatigue", "temperature": "-", "surface_treatment": "Post Weld Heat Treatment (PWHT) at 700 °C for 1 hour"}, "metadata": {"dataset_id": 5416, "title": "Improving the mechanical properties of TIG welding Ti-6Al-4V by post weld heat treatment", "doi": "10.1016/j.proeng.2017.10.1033", "authors": "Yan, Guangxu; Tan, Ming Jen; Crivoi, Alexandru; Li, Feng; Kumar, Sandeep; Chia, Chern How Nicholas", "publication": "INTERNATIONAL CONFERENCE ON THE TECHNOLOGY OF PLASTICITY, ICTP 2017", "year_of_publication": 2017, "UT": "WOS:000569773100107", "base_material": "Ti-6Al-4V (ASTM B265)", "base_young_modulus": "-", "base_yield_strength": "-", "base_ultimate_strength": "-", "base_elongation": "-", "weld_material": "Ti-6Al-4V (filler rods)", "weld_young_modulus": "-", "weld_yield_strength": "-", "weld_ultimate_strength": "-", "weld_elongation": "-", "processing": "Post Weld Heat Treatment (PWHT) at 700 °C for 1 hour", "welding_joint": "butt joint", "welding_method": "TIG (Tungsten Inert Gas) welding", "welding_voltage": 15, "welding_current": 80, "welding_speed": "-", "preheat_temp": "-", "welding_env": "-", "residual_stress": "-", "fatigue_specimen_type": "plat", "fatigue_specimen_thickness": 3.175, "fatigue_test_type": "Low cycle tensile fatigue", "fatigue_temp": "-", "fatigue_env": "-", "load_ratio": 0.1, "frequency": 5, "fatigue_machine": "-", "fatigue_standard": "-", "fatigue_test_control": "-", "stress_concentration": "-", "failure_location": "-"}}, {"id": "WELD2025:5421", "name": "S355J2+N structural steel | Fillet welded cruciform joint", "material_family": "Welded joint", "points": [[260.0, 168750.0, 0], [320.0, 81500.0, 0], [260.0, 181484.0, 0], [220.0, 445750.0, 0], [180.0, 572333.0, 0], [140.0, 5000000.0, 1], [160.0, 803000.0, 0], [160.0, 523983.0, 0], [140.0, 804960.0, 0], [140.0, 556990.0, 0], [160.0, 645140.0, 0], [320.0, 45000.0, 0], [120.0, 5000000.0, 1], [220.0, 173000.0, 0], [220.0, 205616.0, 0]], "conditions": {"material": "S355J2+N structural steel", "am_type": "MAG (Metal Active Gas)", "load_ratio": "0", "test_type": "Axial (uniaxial tension)", "temperature": "25", "surface_treatment": "-"}, "metadata": {"dataset_id": 5421, "title": "Effect of hot-dip galvanization on the fatigue behaviour of welded structural steel", "doi": "10.1016/j.prostr.2016.06.228", "authors": "Berto, F.; Mutignani, F.; Pittarello, L.", "publication": "21ST EUROPEAN CONFERENCE ON FRACTURE, (ECF21)", "year_of_publication": 2016, "UT": "WOS:000387976801108", "base_material": "S355J2+N structural steel", "base_young_modulus": "-", "base_yield_strength": "-", "base_ultimate_strength": "-", "base_elongation": "-", "weld_material": "S355 structural steel", "weld_young_modulus": "-", "weld_yield_strength": "-", "weld_ultimate_strength": "-", "weld_elongation": "-", "processing": "-", "welding_joint": "Fillet welded cruciform joint", "welding_method": "MAG (Metal Active Gas)", "welding_voltage": "-", "welding_current": "-", "welding_speed": "-", "preheat_temp": "-", "welding_env": "-", "residual_stress": "-", "fatigue_specimen_type": "Transverse non-load carrying fillet welded joint", "fatigue_specimen_thickness": 10, "fatigue_test_type": "Axial (uniaxial tension)", "fatigue_temp": 25, "fatigue_env": "Air", "load_ratio": 0, "frequency": 10, "fatigue_machine": "Servo-hydraulic MTS 810 test system (250 kN load cell)", "fatigue_standard": "-", "fatigue_test_control": "Remote force control", "stress_concentration": "-", "failure_location": "Weld toe"}}, {"id": "WELD2025:5422", "name": "S355J2+N structural steel | Fillet welded cruciform joint", "material_family": "Welded joint", "points": [[140.0, 494000.0, 0], [120.0, 1079000.0, 0], [100.0, 4800000.0, 1], [260.0, 85000.0, 0], [140.0, 436500.0, 0], [120.0, 978200.0, 0], [220.0, 96820.0, 0], [120.0, 905500.0, 0], [110.0, 1125546.0, 0], [100.0, 3800000.0, 1], [110.0, 1500000.0, 0], [110.0, 4500000.0, 1], [110.0, 4000000.0, 0], [260.0, 101200.0, 0], [170.0, 195000.0, 0], [170.0, 250000.0, 0], [110.0, 1940000.0, 0], [320.0, 42000.0, 0], [220.0, 115000.0, 0]], "conditions": {"material": "S355J2+N structural steel", "am_type": "MAG (Metal Active Gas)", "load_ratio": "0", "test_type": "Axial (uniaxial tension)", "temperature": "25", "surface_treatment": "Hot-dip galvanization (coating thickness: 96–104 µm, bath temperature: 452°C, immersion time: 4 minutes)"}, "metadata": {"dataset_id": 5422, "title": "Effect of hot-dip galvanization on the fatigue behaviour of welded structural steel", "doi": "10.1016/j.prostr.2016.06.228", "authors": "Berto, F.; Mutignani, F.; Pittarello, L.", "publication": "21ST EUROPEAN CONFERENCE ON FRACTURE, (ECF21)", "year_of_publication": 2016, "UT": "WOS:000387976801108", "base_material": "S355J2+N structural steel", "base_young_modulus": "-", "base_yield_strength": "-", "base_ultimate_strength": "-", "base_elongation": "-", "weld_material": "S355 structural steel", "weld_young_modulus": "-", "weld_yield_strength": "-", "weld_ultimate_strength": "-", "weld_elongation": "-", "processing": "Hot-dip galvanization (coating thickness: 96–104 µm, bath temperature: 452°C, immersion time: 4 minutes)", "welding_joint": "Fillet welded cruciform joint", "welding_method": "MAG (Metal Active Gas)", "welding_voltage": "-", "welding_current": "-", "welding_speed": "-", "preheat_temp": "-", "welding_env": "-", "residual_stress": "-", "fatigue_specimen_type": "Transverse non-load carrying fillet welded joint", "fatigue_specimen_thickness": 10, "fatigue_test_type": "Axial (uniaxial tension)", "fatigue_temp": 25, "fatigue_env": "Air", "load_ratio": 0, "frequency": 10, "fatigue_machine": "Servo-hydraulic MTS 810 test system (250 kN load cell)", "fatigue_standard": "-", "fatigue_test_control": "Remote force control", "stress_concentration": "-", "failure_location": "Weld toe"}}, {"id": "WELD2025:5423", "name": "AA6022-T4 (aluminum alloy) | Lap-shear joint", "material_family": "Welded joint", "points": [[325.0, 1810.0, 0], [325.0, 2080.0, 0], [273.0, 3370.0, 0], [273.0, 3860.0, 0], [266.0, 4050.0, 0], [226.0, 8620.0, 0], [238.0, 10100.0, 0], [232.0, 11100.0, 0], [188.0, 33300.0, 0], [188.0, 39100.0, 0], [152.0, 95500.0, 0], [156.0, 110000.0, 0], [156.0, 239000.0, 0], [128.0, 345000.0, 0], [128.0, 395000.0, 0], [80.0, 10000000.0, 1]], "conditions": {"material": "AA6022-T4 (aluminum alloy)", "am_type": "Resistance Spot Welding (RSW)", "load_ratio": "0.1", "test_type": "Tension-tension (load-controlled)", "temperature": "-", "surface_treatment": "-"}, "metadata": {"dataset_id": 5423, "title": "Tensile and Fatigue Behaviour of AA6022-T4 to IF Steel Resistance Spot Welds", "doi": "10.1016/j.prostr.2017.07.207", "authors": "Kang, Jidong; Rao, Harish M.; Sigler, David R.; Carlson, Blair E.", "publication": "2ND INTERNATIONAL CONFERENCE ON STRUCTURAL INTEGRITY, ICSI 2017", "year_of_publication": 2017, "UT": "WOS:000419177800191", "base_material": "AA6022-T4 (aluminum alloy)", "base_young_modulus": "-", "base_yield_strength": "-", "base_ultimate_strength": "-", "base_elongation": "-", "weld_material": "AA6022-T4 (aluminum alloy)", "weld_young_modulus": "-", "weld_yield_strength": "-", "weld_ultimate_strength": "-", "weld_elongation": "-", "processing": "-", "welding_joint": "Lap-shear joint", "welding_method": "Resistance Spot Welding (RSW)", "welding_voltage": "-", "welding_current": 24100, "welding_speed": "-", "preheat_temp": "-", "welding_env": "-", "residual_stress": "-", "fatigue_specimen_type": "Lap-shear specimen", "fatigue_specimen_thickness": 1.2, "fatigue_test_type": "Tension-tension (load-controlled)", "fatigue_temp": "-", "fatigue_env": "-", "load_ratio": 0.1, "frequency": 40, "fatigue_machine": "Servo-hydraulic MTS test frame", "fatigue_standard": "-", "fatigue_test_control": "Load-controlled", "stress_concentration": "-", "failure_location": "AA6022-T4 sheet around the outer edge of the weld nugget"}}, {"id": "WELD2025:5424", "name": "AA6022-T4 (aluminum alloy) | Lap-shear joint", "material_family": "Welded joint", "points": [[287.0, 25300.0, 0], [302.0, 33300.0, 0], [287.0, 39100.0, 0], [250.0, 49200.0, 0], [253.0, 56400.0, 0], [238.0, 144000.0, 0], [226.0, 228000.0, 0], [226.0, 280000.0, 0], [226.0, 314000.0, 0], [185.0, 300000.0, 0], [190.0, 640000.0, 0], [188.0, 751000.0, 0], [168.0, 486000.0, 0], [166.0, 597000.0, 0], [166.0, 655000.0, 0], [113.0, 1490000.0, 0], [113.0, 4000000.0, 0], [117.0, 6620000.0, 0], [55.0, 10000000.0, 1]], "conditions": {"material": "AA6022-T4 (aluminum alloy)", "am_type": "Resistance Spot Welding (RSW)", "load_ratio": "0.1", "test_type": "Tension-tension (load-controlled)", "temperature": "-", "surface_treatment": "-"}, "metadata": {"dataset_id": 5424, "title": "Tensile and Fatigue Behaviour of AA6022-T4 to IF Steel Resistance Spot Welds", "doi": "10.1016/j.prostr.2017.07.207", "authors": "Kang, Jidong; Rao, Harish M.; Sigler, David R.; Carlson, Blair E.", "publication": "2ND INTERNATIONAL CONFERENCE ON STRUCTURAL INTEGRITY, ICSI 2017", "year_of_publication": 2017, "UT": "WOS:000419177800191", "base_material": "AA6022-T4 (aluminum alloy)", "base_young_modulus": "-", "base_yield_strength": "-", "base_ultimate_strength": "-", "base_elongation": "-", "weld_material": "IF steel (interstitial-free steel)", "weld_young_modulus": "-", "weld_yield_strength": "-", "weld_ultimate_strength": "-", "weld_elongation": "-", "processing": "-", "welding_joint": "Lap-shear joint", "welding_method": "Resistance Spot Welding (RSW)", "welding_voltage": "-", "welding_current": 12200, "welding_speed": "-", "preheat_temp": "-", "welding_env": "-", "residual_stress": "-", "fatigue_specimen_type": "Lap-shear specimen", "fatigue_specimen_thickness": "1.2, 2.0", "fatigue_test_type": "Tension-tension (load-controlled)", "fatigue_temp": "-", "fatigue_env": "-", "load_ratio": 0.1, "frequency": 40, "fatigue_machine": "Servo-hydraulic MTS test frame", "fatigue_standard": "-", "fatigue_test_control": "Load-controlled", "stress_concentration": "-", "failure_location": "AA6022-T4 sheet around the outer edge of the weld nugget"}}, {"id": "WELD2025:5425", "name": "S355NL | Butt weld", "material_family": "Welded joint", "points": [[399.0, 84600.0, 0], [404.0, 106000.0, 0], [399.0, 128000.0, 0], [360.0, 101000.0, 0], [360.0, 126000.0, 0], [360.0, 155000.0, 0], [360.0, 197000.0, 0], [320.0, 191000.0, 0], [320.0, 246000.0, 0], [279.0, 280000.0, 0], [279.0, 417000.0, 0], [239.0, 445000.0, 0], [239.0, 574000.0, 0], [239.0, 777000.0, 0], [239.0, 1400000.0, 0], [199.0, 1930000.0, 0], [199.0, 2920000.0, 0], [200.0, 10400000.0, 1]], "conditions": {"material": "S355NL", "am_type": "TIG (WIG), MAG", "load_ratio": "-1", "test_type": "Axial", "temperature": "-", "surface_treatment": "-"}, "metadata": {"dataset_id": 5425, "title": "Fatigue strength and life determination of weldments based on fracture mechanics", "doi": "10.1016/j.prostr.2017.11.106", "authors": "Zerbst, U.; Madia, M.; Beier, H. Th.", "publication": "3RD INTERNATIONAL SYMPOSIUM ON FATIGUE DESIGN AND MATERIAL DEFECTS (FDMD 2017)", "year_of_publication": 2017, "UT": "WOS:000452909100054", "base_material": "S355NL", "base_young_modulus": "-", "base_yield_strength": "-", "base_ultimate_strength": "-", "base_elongation": "-", "weld_material": "-", "weld_young_modulus": "-", "weld_yield_strength": "-", "weld_ultimate_strength": "-", "weld_elongation": "-", "processing": "-", "welding_joint": "Butt weld", "welding_method": "TIG (WIG), MAG", "welding_voltage": "-", "welding_current": "-", "welding_speed": "-", "preheat_temp": "-", "welding_env": "-", "residual_stress": "-", "fatigue_specimen_type": "Butt weld", "fatigue_specimen_thickness": 10, "fatigue_test_type": "Axial", "fatigue_temp": "-", "fatigue_env": "-", "load_ratio": -1, "frequency": "-", "fatigue_machine": "-", "fatigue_standard": "IIW recommendations", "fatigue_test_control": "Stress", "stress_concentration": "-", "failure_location": "Weld toe"}}, {"id": "WELD2025:5426", "name": "S960QL | Butt weld", "material_family": "Welded joint", "points": [[359.0, 90200.0, 0], [319.0, 118000.0, 0], [359.0, 158000.0, 0], [398.0, 152000.0, 0], [398.0, 210000.0, 0], [400.0, 349000.0, 0], [360.0, 338000.0, 0], [359.0, 423000.0, 0], [359.0, 922000.0, 0], [321.0, 496000.0, 0], [319.0, 620000.0, 0], [320.0, 1020000.0, 0], [319.0, 1290000.0, 0], [279.0, 356000.0, 0], [279.0, 505000.0, 0], [279.0, 985000.0, 0], [280.0, 5950000.0, 0]], "conditions": {"material": "S960QL", "am_type": "TIG (WIG), MAG", "load_ratio": "-1", "test_type": "Axial", "temperature": "-", "surface_treatment": "Stress-relieved (post-weld heat treated)"}, "metadata": {"dataset_id": 5426, "title": "Fatigue strength and life determination of weldments based on fracture mechanics", "doi": "10.1016/j.prostr.2017.11.106", "authors": "Zerbst, U.; Madia, M.; Beier, H. Th.", "publication": "3RD INTERNATIONAL SYMPOSIUM ON FATIGUE DESIGN AND MATERIAL DEFECTS (FDMD 2017)", "year_of_publication": 2017, "UT": "WOS:000452909100054", "base_material": "S960QL", "base_young_modulus": "-", "base_yield_strength": "-", "base_ultimate_strength": "-", "base_elongation": "-", "weld_material": "-", "weld_young_modulus": "-", "weld_yield_strength": "-", "weld_ultimate_strength": "-", "weld_elongation": "-", "processing": "Stress-relieved (post-weld heat treated)", "welding_joint": "Butt weld", "welding_method": "TIG (WIG), MAG", "welding_voltage": "-", "welding_current": "-", "welding_speed": "-", "preheat_temp": "-", "welding_env": "-", "residual_stress": "-", "fatigue_specimen_type": "Butt weld", "fatigue_specimen_thickness": 10, "fatigue_test_type": "Axial", "fatigue_temp": "-", "fatigue_env": "-", "load_ratio": -1, "frequency": "-", "fatigue_machine": "-", "fatigue_standard": "IIW recommendations", "fatigue_test_control": "Stress", "stress_concentration": "-", "failure_location": "Weld toe"}}, {"id": "WELD2025:5427", "name": "S355NL | Butt weld", "material_family": "Welded joint", "points": [[438.0, 46900.0, 0], [396.0, 59600.0, 0], [399.0, 67700.0, 0], [396.0, 74500.0, 0], [397.0, 90100.0, 0], [318.0, 115000.0, 0], [319.0, 141000.0, 0], [320.0, 124000.0, 0], [319.0, 188000.0, 0], [319.0, 168000.0, 0], [320.0, 242000.0, 0], [239.0, 225000.0, 0], [241.0, 251000.0, 0], [239.0, 319000.0, 0], [240.0, 460000.0, 0], [239.0, 522000.0, 0], [200.0, 468000.0, 0], [200.0, 1040000.0, 0], [201.0, 1180000.0, 0], [201.0, 1300000.0, 0], [200.0, 2970000.0, 0]], "conditions": {"material": "S355NL", "am_type": "TIG (WIG), MAG", "load_ratio": "0", "test_type": "Axial", "temperature": "-", "surface_treatment": "Stress-relieved (post-weld heat treated)"}, "metadata": {"dataset_id": 5427, "title": "Fatigue strength and life determination of weldments based on fracture mechanics", "doi": "10.1016/j.prostr.2017.11.106", "authors": "Zerbst, U.; Madia, M.; Beier, H. Th.", "publication": "3RD INTERNATIONAL SYMPOSIUM ON FATIGUE DESIGN AND MATERIAL DEFECTS (FDMD 2017)", "year_of_publication": 2017, "UT": "WOS:000452909100054", "base_material": "S355NL", "base_young_modulus": "-", "base_yield_strength": "-", "base_ultimate_strength": "-", "base_elongation": "-", "weld_material": "-", "weld_young_modulus": "-", "weld_yield_strength": "-", "weld_ultimate_strength": "-", "weld_elongation": "-", "processing": "Stress-relieved (post-weld heat treated)", "welding_joint": "Butt weld", "welding_method": "TIG (WIG), MAG", "welding_voltage": "-", "welding_current": "-", "welding_speed": "-", "preheat_temp": "-", "welding_env": "-", "residual_stress": "-", "fatigue_specimen_type": "Butt weld", "fatigue_specimen_thickness": 10, "fatigue_test_type": "Axial", "fatigue_temp": "-", "fatigue_env": "-", "load_ratio": 0, "frequency": "-", "fatigue_machine": "-", "fatigue_standard": "IIW recommendations", "fatigue_test_control": "Stress", "stress_concentration": "-", "failure_location": "Weld toe"}}, {"id": "WELD2025:5428", "name": "S355J2+N | Butt weld", "material_family": "Welded joint", "points": [[399.0, 21900.0, 0], [399.0, 39600.0, 0], [299.0, 64900.0, 0], [299.0, 145000.0, 0], [200.0, 269000.0, 0], [199.0, 527000.0, 0], [148.0, 10900000.0, 1]], "conditions": {"material": "S355J2+N", "am_type": "TIG (WIG), MAG", "load_ratio": "0", "test_type": "Axial", "temperature": "-", "surface_treatment": "-"}, "metadata": {"dataset_id": 5428, "title": "Fatigue strength and life determination of weldments based on fracture mechanics", "doi": "10.1016/j.prostr.2017.11.106", "authors": "Zerbst, U.; Madia, M.; Beier, H. Th.", "publication": "3RD INTERNATIONAL SYMPOSIUM ON FATIGUE DESIGN AND MATERIAL DEFECTS (FDMD 2017)", "year_of_publication": 2017, "UT": "WOS:000452909100054", "base_material": "S355J2+N", "base_young_modulus": "-", "base_yield_strength": "-", "base_ultimate_strength": "-", "base_elongation": "-", "weld_material": "-", "weld_young_modulus": "-", "weld_yield_strength": "-", "weld_ultimate_strength": "-", "weld_elongation": "-", "processing": "-", "welding_joint": "Butt weld", "welding_method": "TIG (WIG), MAG", "welding_voltage": "-", "welding_current": "-", "welding_speed": "-", "preheat_temp": "-", "welding_env": "-", "residual_stress": "-", "fatigue_specimen_type": "Butt weld", "fatigue_specimen_thickness": 3, "fatigue_test_type": "Axial", "fatigue_temp": "-", "fatigue_env": "-", "load_ratio": 0, "frequency": "-", "fatigue_machine": "-", "fatigue_standard": "IIW recommendations", "fatigue_test_control": "Stress", "stress_concentration": "-", "failure_location": "Weld toe"}}, {"id": "WELD2025:5429", "name": "S355NL | longitudinal stiffened plate", "material_family": "Welded joint", "points": [[156.0, 178000.0, 0], [146.0, 190000.0, 0], [136.0, 184000.0, 0], [156.0, 344000.0, 0], [165.0, 438000.0, 0], [156.0, 460000.0, 0], [145.0, 453000.0, 0], [136.0, 532000.0, 0], [126.0, 568000.0, 0], [116.0, 399000.0, 0], [107.0, 440000.0, 0], [126.0, 821000.0, 0], [116.0, 1050000.0, 0], [97.0, 1030000.0, 0], [97.0, 1870000.0, 0]], "conditions": {"material": "S355NL", "am_type": "TIG (WIG), MAG", "load_ratio": "0.5", "test_type": "Axial", "temperature": "-", "surface_treatment": "Stress-relieved (post-weld heat treated)"}, "metadata": {"dataset_id": 5429, "title": "Fatigue strength and life determination of weldments based on fracture mechanics", "doi": "10.1016/j.prostr.2017.11.106", "authors": "Zerbst, U.; Madia, M.; Beier, H. Th.", "publication": "3RD INTERNATIONAL SYMPOSIUM ON FATIGUE DESIGN AND MATERIAL DEFECTS (FDMD 2017)", "year_of_publication": 2017, "UT": "WOS:000452909100054", "base_material": "S355NL", "base_young_modulus": "-", "base_yield_strength": "-", "base_ultimate_strength": "-", "base_elongation": "-", "weld_material": "-", "weld_young_modulus": "-", "weld_yield_strength": "-", "weld_ultimate_strength": "-", "weld_elongation": "-", "processing": "Stress-relieved (post-weld heat treated)", "welding_joint": "longitudinal stiffened plate", "welding_method": "TIG (WIG), MAG", "welding_voltage": "-", "welding_current": "-", "welding_speed": "-", "preheat_temp": "-", "welding_env": "-", "residual_stress": "-", "fatigue_specimen_type": "longitudinal stiffened plate", "fatigue_specimen_thickness": 10, "fatigue_test_type": "Axial", "fatigue_temp": "-", "fatigue_env": "-", "load_ratio": 0.5, "frequency": "-", "fatigue_machine": "-", "fatigue_standard": "IIW recommendations", "fatigue_test_control": "Stress", "stress_concentration": "-", "failure_location": "Weld toe"}}, {"id": "WELD2025:5430", "name": "S275JR | T-joint", "material_family": "Welded joint", "points": [[140.0, 2000000.0, 1], [220.0, 238430.0, 0], [140.0, 2000000.0, 1], [260.0, 250000.0, 0], [260.0, 2000000.0, 1], [200.0, 2000000.0, 1], [260.0, 580641.0, 0], [240.0, 337000.0, 0], [200.0, 2000000.0, 1], [200.0, 2000000.0, 1], [240.0, 2000000.0, 1], [260.0, 244909.0, 0], [220.0, 224168.0, 0], [240.0, 384636.0, 0], [190.0, 1298589.0, 0]], "conditions": {"material": "S275JR", "am_type": "TIG (Tungsten Inert Gas)", "load_ratio": "-", "test_type": "-", "temperature": "-", "surface_treatment": "-"}, "metadata": {"dataset_id": 5430, "title": "Evaluation of the Effect of the TIG-Dressing Technique on Welded Joints through the Strain Energy Density Method", "doi": "10.1016/j.prostr.2020.04.024", "authors": "Foti, Pietro; Berto, Filippo", "publication": "1ST VIRTUAL CONFERENCE ON STRUCTURAL INTEGRITY (VCSI1)", "year_of_publication": 2020, "UT": "WOS:000587595500023", "base_material": "S275JR", "base_young_modulus": "-", "base_yield_strength": "-", "base_ultimate_strength": "-", "base_elongation": "-", "weld_material": "-", "weld_young_modulus": "-", "weld_yield_strength": "-", "weld_ultimate_strength": "-", "weld_elongation": "-", "processing": "-", "welding_joint": "T-joint", "welding_method": "TIG (Tungsten Inert Gas)", "welding_voltage": "-", "welding_current": "-", "welding_speed": "-", "preheat_temp": "-", "welding_env": "-", "residual_stress": "-", "fatigue_specimen_type": "T-joint", "fatigue_specimen_thickness": 15, "fatigue_test_type": "-", "fatigue_temp": "-", "fatigue_env": "-", "load_ratio": "-", "frequency": "-", "fatigue_machine": "-", "fatigue_standard": "-", "fatigue_test_control": "-", "stress_concentration": "-", "failure_location": "Weld toe"}}, {"id": "WELD2025:5431", "name": "S275JR | T-joint", "material_family": "Welded joint", "points": [[200.0, 2000000.0, 1], [270.0, 202500.0, 0], [300.0, 225000.0, 0], [280.0, 630547.0, 0], [280.0, 405000.0, 0], [260.0, 943000.0, 0], [260.0, 1196135.0, 0], [240.0, 978000.0, 0], [220.0, 910000.0, 0], [220.0, 2300000.0, 0], [200.0, 2000000.0, 1], [220.0, 708000.0, 0], [240.0, 2000000.0, 1], [260.0, 510000.0, 0]], "conditions": {"material": "S275JR", "am_type": "TIG (Tungsten Inert Gas)", "load_ratio": "-", "test_type": "-", "temperature": "-", "surface_treatment": "TIG-dressing"}, "metadata": {"dataset_id": 5431, "title": "Evaluation of the Effect of the TIG-Dressing Technique on Welded Joints through the Strain Energy Density Method", "doi": "10.1016/j.prostr.2020.04.024", "authors": "Foti, Pietro; Berto, Filippo", "publication": "1ST VIRTUAL CONFERENCE ON STRUCTURAL INTEGRITY (VCSI1)", "year_of_publication": 2020, "UT": "WOS:000587595500023", "base_material": "S275JR", "base_young_modulus": "-", "base_yield_strength": "-", "base_ultimate_strength": "-", "base_elongation": "-", "weld_material": "-", "weld_young_modulus": "-", "weld_yield_strength": "-", "weld_ultimate_strength": "-", "weld_elongation": "-", "processing": "TIG-dressing", "welding_joint": "T-joint", "welding_method": "TIG (Tungsten Inert Gas)", "welding_voltage": "-", "welding_current": "-", "welding_speed": "-", "preheat_temp": "-", "welding_env": "-", "residual_stress": "-", "fatigue_specimen_type": "T-joint", "fatigue_specimen_thickness": 15, "fatigue_test_type": "-", "fatigue_temp": "-", "fatigue_env": "-", "load_ratio": "-", "frequency": "-", "fatigue_machine": "-", "fatigue_standard": "-", "fatigue_test_control": "-", "stress_concentration": "-", "failure_location": "Weld toe"}}, {"id": "WELD2025:5432", "name": "ADI 1050, S355J2 Steel | -", "material_family": "Welded joint", "points": [[175.0, 39400.0, 0], [252.0, 69800.0, 0], [149.0, 165000.0, 0], [166.0, 227000.0, 0], [160.0, 347000.0, 0], [135.0, 290000.0, 0], [135.0, 530000.0, 0], [131.0, 682000.0, 0], [125.0, 871000.0, 0], [116.0, 907000.0, 0], [109.0, 968000.0, 0], [107.0, 1980000.0, 0]], "conditions": {"material": "ADI 1050, S355J2 Steel", "am_type": "-", "load_ratio": "-", "test_type": "-", "temperature": "-", "surface_treatment": "-"}, "metadata": {"dataset_id": 5432, "title": "Austempered ductile iron-to-steel dissimilar arc-welded joints: fatigue strength assessment according to local approaches", "doi": "10.1016/j.prostr.2020.10.122", "authors": "Meneghetti, Giovanni; Campagnolo, Alberto; Pullin, Elena; Masaggia, Stefano", "publication": "1ST VIRTUAL EUROPEAN CONFERENCE ON FRACTURE - VECF1", "year_of_publication": 2020, "UT": "WOS:000632387500169", "base_material": "ADI 1050, S355J2 Steel", "base_young_modulus": "168, 210", "base_yield_strength": "920, 355", "base_ultimate_strength": "1100, 470", "base_elongation": "8, 22", "weld_material": "-", "weld_young_modulus": "-", "weld_yield_strength": "-", "weld_ultimate_strength": "-", "weld_elongation": "-", "processing": "-", "welding_joint": "-", "welding_method": "-", "welding_voltage": "-", "welding_current": "-", "welding_speed": "-", "preheat_temp": "-", "welding_env": "-", "residual_stress": "-", "fatigue_specimen_type": "-", "fatigue_specimen_thickness": "-", "fatigue_test_type": "-", "fatigue_temp": "-", "fatigue_env": "-", "load_ratio": "-", "frequency": "-", "fatigue_machine": "-", "fatigue_standard": "-", "fatigue_test_control": "-", "stress_concentration": "-", "failure_location": "-"}}, {"id": "WELD2025:5433", "name": "ADI 1050, S355J2 Steel | -", "material_family": "Welded joint", "points": [[269.0, 28300.0, 0], [249.0, 41800.0, 0], [186.0, 160000.0, 0], [147.0, 336000.0, 0]], "conditions": {"material": "ADI 1050, S355J2 Steel", "am_type": "-", "load_ratio": "-", "test_type": "-", "temperature": "-", "surface_treatment": "-"}, "metadata": {"dataset_id": 5433, "title": "Austempered ductile iron-to-steel dissimilar arc-welded joints: fatigue strength assessment according to local approaches", "doi": "10.1016/j.prostr.2020.10.122", "authors": "Meneghetti, Giovanni; Campagnolo, Alberto; Pullin, Elena; Masaggia, Stefano", "publication": "1ST VIRTUAL EUROPEAN CONFERENCE ON FRACTURE - VECF1", "year_of_publication": 2020, "UT": "WOS:000632387500169", "base_material": "ADI 1050, S355J2 Steel", "base_young_modulus": "168, 210", "base_yield_strength": "920, 355", "base_ultimate_strength": "1100, 470", "base_elongation": "8, 22", "weld_material": "-", "weld_young_modulus": "-", "weld_yield_strength": "-", "weld_ultimate_strength": "-", "weld_elongation": "-", "processing": "-", "welding_joint": "-", "welding_method": "-", "welding_voltage": "-", "welding_current": "-", "welding_speed": "-", "preheat_temp": "-", "welding_env": "-", "residual_stress": "-", "fatigue_specimen_type": "-", "fatigue_specimen_thickness": "-", "fatigue_test_type": "-", "fatigue_temp": "-", "fatigue_env": "-", "load_ratio": "-", "frequency": "-", "fatigue_machine": "-", "fatigue_standard": "-", "fatigue_test_control": "-", "stress_concentration": "-", "failure_location": "-"}}, {"id": "WELD2025:5434", "name": "ADI 1050, S355J2 Steel | -", "material_family": "Welded joint", "points": [[309.0, 108000.0, 0], [257.0, 221000.0, 0], [275.0, 262000.0, 0], [315.0, 350000.0, 0], [256.0, 374000.0, 0], [230.0, 476000.0, 0], [237.0, 568000.0, 0], [242.0, 620000.0, 0], [223.0, 662000.0, 0], [305.0, 573000.0, 0], [277.0, 884000.0, 0], [237.0, 928000.0, 0], [223.0, 1990000.0, 1]], "conditions": {"material": "ADI 1050, S355J2 Steel", "am_type": "-", "load_ratio": "-", "test_type": "-", "temperature": "-", "surface_treatment": "-"}, "metadata": {"dataset_id": 5434, "title": "Austempered ductile iron-to-steel dissimilar arc-welded joints: fatigue strength assessment according to local approaches", "doi": "10.1016/j.prostr.2020.10.122", "authors": "Meneghetti, Giovanni; Campagnolo, Alberto; Pullin, Elena; Masaggia, Stefano", "publication": "1ST VIRTUAL EUROPEAN CONFERENCE ON FRACTURE - VECF1", "year_of_publication": 2020, "UT": "WOS:000632387500169", "base_material": "ADI 1050, S355J2 Steel", "base_young_modulus": "168, 210", "base_yield_strength": "920, 355", "base_ultimate_strength": "1100, 470", "base_elongation": "8, 22", "weld_material": "-", "weld_young_modulus": "-", "weld_yield_strength": "-", "weld_ultimate_strength": "-", "weld_elongation": "-", "processing": "-", "welding_joint": "-", "welding_method": "-", "welding_voltage": "-", "welding_current": "-", "welding_speed": "-", "preheat_temp": "-", "welding_env": "-", "residual_stress": "-", "fatigue_specimen_type": "-", "fatigue_specimen_thickness": "-", "fatigue_test_type": "-", "fatigue_temp": "-", "fatigue_env": "-", "load_ratio": "-", "frequency": "-", "fatigue_machine": "-", "fatigue_standard": "-", "fatigue_test_control": "-", "stress_concentration": "-", "failure_location": "-"}}, {"id": "WELD2025:5435", "name": "ADI 1050, S355J2 Steel | -", "material_family": "Welded joint", "points": [[310.0, 12800.0, 0], [313.0, 110000.0, 0], [295.0, 152000.0, 0], [307.0, 185000.0, 0], [292.0, 1800000.0, 0]], "conditions": {"material": "ADI 1050, S355J2 Steel", "am_type": "-", "load_ratio": "-", "test_type": "-", "temperature": "-", "surface_treatment": "ground"}, "metadata": {"dataset_id": 5435, "title": "Austempered ductile iron-to-steel dissimilar arc-welded joints: fatigue strength assessment according to local approaches", "doi": "10.1016/j.prostr.2020.10.122", "authors": "Meneghetti, Giovanni; Campagnolo, Alberto; Pullin, Elena; Masaggia, Stefano", "publication": "1ST VIRTUAL EUROPEAN CONFERENCE ON FRACTURE - VECF1", "year_of_publication": 2020, "UT": "WOS:000632387500169", "base_material": "ADI 1050, S355J2 Steel", "base_young_modulus": "168, 210", "base_yield_strength": "920, 355", "base_ultimate_strength": "1100, 470", "base_elongation": "8, 22", "weld_material": "-", "weld_young_modulus": "-", "weld_yield_strength": "-", "weld_ultimate_strength": "-", "weld_elongation": "-", "processing": "ground", "welding_joint": "-", "welding_method": "-", "welding_voltage": "-", "welding_current": "-", "welding_speed": "-", "preheat_temp": "-", "welding_env": "-", "residual_stress": "-", "fatigue_specimen_type": "-", "fatigue_specimen_thickness": "-", "fatigue_test_type": "-", "fatigue_temp": "-", "fatigue_env": "-", "load_ratio": "-", "frequency": "-", "fatigue_machine": "-", "fatigue_standard": "-", "fatigue_test_control": "-", "stress_concentration": "-", "failure_location": "-"}}, {"id": "WELD2025:5436", "name": "ADI 1050, S355J2 Steel | -", "material_family": "Welded joint", "points": [[487.0, 45600.0, 0], [404.0, 338000.0, 0], [408.0, 509000.0, 0], [329.0, 1030000.0, 0], [343.0, 1300000.0, 0], [316.0, 2020000.0, 1]], "conditions": {"material": "ADI 1050, S355J2 Steel", "am_type": "-", "load_ratio": "-", "test_type": "-", "temperature": "-", "surface_treatment": "ground"}, "metadata": {"dataset_id": 5436, "title": "Austempered ductile iron-to-steel dissimilar arc-welded joints: fatigue strength assessment according to local approaches", "doi": "10.1016/j.prostr.2020.10.122", "authors": "Meneghetti, Giovanni; Campagnolo, Alberto; Pullin, Elena; Masaggia, Stefano", "publication": "1ST VIRTUAL EUROPEAN CONFERENCE ON FRACTURE - VECF1", "year_of_publication": 2020, "UT": "WOS:000632387500169", "base_material": "ADI 1050, S355J2 Steel", "base_young_modulus": "168, 210", "base_yield_strength": "920, 355", "base_ultimate_strength": "1100, 470", "base_elongation": "8, 22", "weld_material": "-", "weld_young_modulus": "-", "weld_yield_strength": "-", "weld_ultimate_strength": "-", "weld_elongation": "-", "processing": "ground", "welding_joint": "-", "welding_method": "-", "welding_voltage": "-", "welding_current": "-", "welding_speed": "-", "preheat_temp": "-", "welding_env": "-", "residual_stress": "-", "fatigue_specimen_type": "-", "fatigue_specimen_thickness": "-", "fatigue_test_type": "-", "fatigue_temp": "-", "fatigue_env": "-", "load_ratio": "-", "frequency": "-", "fatigue_machine": "-", "fatigue_standard": "-", "fatigue_test_control": "-", "stress_concentration": "-", "failure_location": "-"}}, {"id": "WELD2025:5437", "name": "ADI 1050, S355J2 Steel | -", "material_family": "Welded joint", "points": [[348.0, 46000.0, 0], [446.0, 54100.0, 0], [418.0, 82400.0, 0], [442.0, 89300.0, 0], [451.0, 112000.0, 0], [464.0, 95300.0, 0], [430.0, 160000.0, 0], [366.0, 180000.0, 0], [323.0, 175000.0, 0], [330.0, 234000.0, 0], [399.0, 298000.0, 0], [370.0, 325000.0, 0], [318.0, 837000.0, 0], [322.0, 2000000.0, 1], [296.0, 2000000.0, 1], [307.0, 3610000.0, 0]], "conditions": {"material": "ADI 1050, S355J2 Steel", "am_type": "-", "load_ratio": "-", "test_type": "-", "temperature": "-", "surface_treatment": "ground"}, "metadata": {"dataset_id": 5437, "title": "Austempered ductile iron-to-steel dissimilar arc-welded joints: fatigue strength assessment according to local approaches", "doi": "10.1016/j.prostr.2020.10.122", "authors": "Meneghetti, Giovanni; Campagnolo, Alberto; Pullin, Elena; Masaggia, Stefano", "publication": "1ST VIRTUAL EUROPEAN CONFERENCE ON FRACTURE - VECF1", "year_of_publication": 2020, "UT": "WOS:000632387500169", "base_material": "ADI 1050, S355J2 Steel", "base_young_modulus": "168, 210", "base_yield_strength": "920, 355", "base_ultimate_strength": "1100, 470", "base_elongation": "8, 22", "weld_material": "-", "weld_young_modulus": "-", "weld_yield_strength": "-", "weld_ultimate_strength": "-", "weld_elongation": "-", "processing": "ground", "welding_joint": "-", "welding_method": "-", "welding_voltage": "-", "welding_current": "-", "welding_speed": "-", "preheat_temp": "-", "welding_env": "-", "residual_stress": "-", "fatigue_specimen_type": "-", "fatigue_specimen_thickness": "-", "fatigue_test_type": "-", "fatigue_temp": "-", "fatigue_env": "-", "load_ratio": "-", "frequency": "-", "fatigue_machine": "-", "fatigue_standard": "-", "fatigue_test_control": "-", "stress_concentration": "-", "failure_location": "-"}}, {"id": "WELD2025:5438", "name": "ADI 1050, S355J2 Steel | -", "material_family": "Welded joint", "points": [[348.0, 52800.0, 0], [314.0, 107000.0, 0], [260.0, 111000.0, 0], [300.0, 183000.0, 0], [311.0, 215000.0, 0], [278.0, 241000.0, 0], [286.0, 591000.0, 0], [260.0, 616000.0, 0], [222.0, 1720000.0, 1]], "conditions": {"material": "ADI 1050, S355J2 Steel", "am_type": "-", "load_ratio": "-", "test_type": "-", "temperature": "-", "surface_treatment": "ground"}, "metadata": {"dataset_id": 5438, "title": "Austempered ductile iron-to-steel dissimilar arc-welded joints: fatigue strength assessment according to local approaches", "doi": "10.1016/j.prostr.2020.10.122", "authors": "Meneghetti, Giovanni; Campagnolo, Alberto; Pullin, Elena; Masaggia, Stefano", "publication": "1ST VIRTUAL EUROPEAN CONFERENCE ON FRACTURE - VECF1", "year_of_publication": 2020, "UT": "WOS:000632387500169", "base_material": "ADI 1050, S355J2 Steel",
