Repository: yunyunfanfan/S-PA-CBB

# S-PA-CBB

Official research code, processed curve records, evaluation outputs, and manuscript source for:

> **From Physics to Selective Generation: Conditional Brownian Bridges for Sparse S–N Curve Reconstruction and Fatigue Decision-Making**

S-PA-CBB reconstructs a complete probabilistic stress–life (S–N) curve from only two to four observed fatigue tests. The method first fits an interpretable Basquin state, diagnoses whether that state is sufficient, and applies a ControlNet-style conditional Brownian-bridge residual only to curves that benefit from correction.

File: external_data/weld2025_disjoint_curves.json (part 211 of 223)
"base_young_modulus": "168, 210", "base_yield_strength": "920, 355", "base_ultimate_strength": "1100, 470", "base_elongation": "8, 22", "weld_material": "-", "weld_young_modulus": "-", "weld_yield_strength": "-", "weld_ultimate_strength": "-", "weld_elongation": "-", "processing": "ground", "welding_joint": "-", "welding_method": "-", "welding_voltage": "-", "welding_current": "-", "welding_speed": "-", "preheat_temp": "-", "welding_env": "-", "residual_stress": "-", "fatigue_specimen_type": "-", "fatigue_specimen_thickness": "-", "fatigue_test_type": "-", "fatigue_temp": "-", "fatigue_env": "-", "load_ratio": "-", "frequency": "-", "fatigue_machine": "-", "fatigue_standard": "-", "fatigue_test_control": "-", "stress_concentration": "-", "failure_location": "-"}}, {"id": "WELD2025:5439", "name": "ADI 1050, S355J2 Steel | -", "material_family": "Welded joint", "points": [[340.0, 41800.0, 0], [343.0, 60000.0, 0], [336.0, 72400.0, 0], [309.0, 175000.0, 0], [299.0, 272000.0, 0], [287.0, 354000.0, 0], [234.0, 357000.0, 0], [240.0, 2020000.0, 1], [200.0, 2050000.0, 1], [174.0, 2020000.0, 1], [150.0, 2040000.0, 1], [111.0, 2040000.0, 1]], "conditions": {"material": "ADI 1050, S355J2 Steel", "am_type": "-", "load_ratio": "-", "test_type": "-", "temperature": "-", "surface_treatment": "ground"}, "metadata": {"dataset_id": 5439, "title": "Austempered ductile iron-to-steel dissimilar arc-welded joints: fatigue strength assessment according to local approaches", "doi": "10.1016/j.prostr.2020.10.122", "authors": "Meneghetti, Giovanni; Campagnolo, Alberto; Pullin, Elena; Masaggia, Stefano", "publication": "1ST VIRTUAL EUROPEAN CONFERENCE ON FRACTURE - VECF1", "year_of_publication": 2020, "UT": "WOS:000632387500169", "base_material": "ADI 1050, S355J2 Steel", "base_young_modulus": "168, 210", "base_yield_strength": "920, 355", "base_ultimate_strength": "1100, 470", "base_elongation": "8, 22", "weld_material": "-", "weld_young_modulus": "-", "weld_yield_strength": "-", "weld_ultimate_strength": "-", "weld_elongation": "-", "processing": "ground", "welding_joint": "-", "welding_method": "-", "welding_voltage": "-", "welding_current": "-", "welding_speed": "-", "preheat_temp": "-", "welding_env": "-", "residual_stress": "-", "fatigue_specimen_type": "-", "fatigue_specimen_thickness": "-", "fatigue_test_type": "-", "fatigue_temp": "-", "fatigue_env": "-", "load_ratio": "-", "frequency": "-", "fatigue_machine": "-", "fatigue_standard": "-", "fatigue_test_control": "-", "stress_concentration": "-", "failure_location": "-"}}, {"id": "WELD2025:5440", "name": "ADI 1050, S355J2 Steel | -", "material_family": "Welded joint", "points": [[222.0, 213000.0, 0], [242.0, 516000.0, 0]], "conditions": {"material": "ADI 1050, S355J2 Steel", "am_type": "-", "load_ratio": "-", "test_type": "-", "temperature": "-", "surface_treatment": "ground"}, "metadata": {"dataset_id": 5440, "title": "Austempered ductile iron-to-steel dissimilar arc-welded joints: fatigue strength assessment according to local approaches", "doi": "10.1016/j.prostr.2020.10.122", "authors": "Meneghetti, Giovanni; Campagnolo, Alberto; Pullin, Elena; Masaggia, Stefano", "publication": "1ST VIRTUAL EUROPEAN CONFERENCE ON FRACTURE - VECF1", "year_of_publication": 2020, "UT": "WOS:000632387500169", "base_material": "ADI 1050, S355J2 Steel", "base_young_modulus": "168, 210", "base_yield_strength": "920, 355", "base_ultimate_strength": "1100, 470", "base_elongation": "8, 22", "weld_material": "-", "weld_young_modulus": "-", "weld_yield_strength": "-", "weld_ultimate_strength": "-", "weld_elongation": "-", "processing": "ground", "welding_joint": "-", "welding_method": "-", "welding_voltage": "-", "welding_current": "-", "welding_speed": "-", "preheat_temp": "-", "welding_env": "-", "residual_stress": "-", "fatigue_specimen_type": "-", "fatigue_specimen_thickness": "-", "fatigue_test_type": "-", "fatigue_temp": "-", "fatigue_env": "-", "load_ratio": "-", "frequency": "-", "fatigue_machine": "-", "fatigue_standard": "-", "fatigue_test_control": "-", "stress_concentration": "-", "failure_location": "-"}}, {"id": "WELD2025:5441", "name": "ADI 1050, S355J2 Steel | -", "material_family": "Welded joint", "points": [[240.0, 82400.0, 0], [213.0, 119000.0, 0], [230.0, 141000.0, 0], [187.0, 247000.0, 0], [192.0, 257000.0, 0], [183.0, 549000.0, 0], [177.0, 1210000.0, 0], [177.0, 2030000.0, 1]], "conditions": {"material": "ADI 1050, S355J2 Steel", "am_type": "-", "load_ratio": "-", "test_type": "-", "temperature": "-", "surface_treatment": "ground"}, "metadata": {"dataset_id": 5441, "title": "Austempered ductile iron-to-steel dissimilar arc-welded joints: fatigue strength assessment according to local approaches", "doi": "10.1016/j.prostr.2020.10.122", "authors": "Meneghetti, Giovanni; Campagnolo, Alberto; Pullin, Elena; Masaggia, Stefano", "publication": "1ST VIRTUAL EUROPEAN CONFERENCE ON FRACTURE - VECF1", "year_of_publication": 2020, "UT": "WOS:000632387500169", "base_material": "ADI 1050, S355J2 Steel", "base_young_modulus": "168, 210", "base_yield_strength": "920, 355", "base_ultimate_strength": "1100, 470", "base_elongation": "8, 22", "weld_material": "-", "weld_young_modulus": "-", "weld_yield_strength": "-", "weld_ultimate_strength": "-", "weld_elongation": "-", "processing": "ground", "welding_joint": "-", "welding_method": "-", "welding_voltage": "-", "welding_current": "-", "welding_speed": "-", "preheat_temp": "-", "welding_env": "-", "residual_stress": "-", "fatigue_specimen_type": "-", "fatigue_specimen_thickness": "-", "fatigue_test_type": "-", "fatigue_temp": "-", "fatigue_env": "-", "load_ratio": "-", "frequency": "-", "fatigue_machine": "-", "fatigue_standard": "-", "fatigue_test_control": "-", "stress_concentration": "-", "failure_location": "-"}}, {"id": "WELD2025:5442", "name": "ADI 1050, S355J2 Steel | -", "material_family": "Welded joint", "points": [[187.0, 59900.0, 0], [176.0, 78500.0, 0], [185.0, 89200.0, 0], [159.0, 95800.0, 0]], "conditions": {"material": "ADI 1050, S355J2 Steel", "am_type": "-", "load_ratio": "-", "test_type": "-", "temperature": "-", "surface_treatment": "ground"}, "metadata": {"dataset_id": 5442, "title": "Austempered ductile iron-to-steel dissimilar arc-welded joints: fatigue strength assessment according to local approaches", "doi": "10.1016/j.prostr.2020.10.122", "authors": "Meneghetti, Giovanni; Campagnolo, Alberto; Pullin, Elena; Masaggia, Stefano", "publication": "1ST VIRTUAL EUROPEAN CONFERENCE ON FRACTURE - VECF1", "year_of_publication": 2020, "UT": "WOS:000632387500169", "base_material": "ADI 1050, S355J2 Steel", "base_young_modulus": "168, 210", "base_yield_strength": "920, 355", "base_ultimate_strength": "1100, 470", "base_elongation": "8, 22", "weld_material": "-", "weld_young_modulus": "-", "weld_yield_strength": "-", "weld_ultimate_strength": "-", "weld_elongation": "-", "processing": "ground", "welding_joint": "-", "welding_method": "-", "welding_voltage": "-", "welding_current": "-", "welding_speed": "-", "preheat_temp": "-", "welding_env": "-", "residual_stress": "-", "fatigue_specimen_type": "-", "fatigue_specimen_thickness": "-", "fatigue_test_type": "-", "fatigue_temp": "-", "fatigue_env": "-", "load_ratio": "-", "frequency": "-", "fatigue_machine": "-", "fatigue_standard": "-", "fatigue_test_control": "-", "stress_concentration": "-", "failure_location": "-"}}, {"id": "WELD2025:5443", "name": "ADI 1050, S355J2 Steel | -", "material_family": "Welded joint", "points": [[392.0, 40100.0, 0], [322.0, 112000.0, 0], [243.0, 122000.0, 0], [266.0, 187000.0, 0], [163.0, 303000.0, 0], [152.0, 547000.0, 0], [189.0, 1220000.0, 0], [167.0, 2010000.0, 1]], "conditions": {"material": "ADI 1050, S355J2 Steel", "am_type": "-", "load_ratio": "-", "test_type": "-", "temperature": "-", "surface_treatment": "ground"}, "metadata": {"dataset_id": 5443, "title": "Austempered ductile iron-to-steel dissimilar arc-welded joints: fatigue strength assessment according to local approaches", "doi": "10.1016/j.prostr.2020.10.122", "authors": "Meneghetti, Giovanni; Campagnolo, Alberto; Pullin, Elena; Masaggia, Stefano", "publication": "1ST VIRTUAL EUROPEAN CONFERENCE ON FRACTURE - VECF1", "year_of_publication": 2020, "UT": "WOS:000632387500169", "base_material": "ADI 1050, S355J2 Steel", "base_young_modulus": "168, 210", "base_yield_strength": "920, 355", "base_ultimate_strength": "1100, 470", "base_elongation": "8, 22", "weld_material": "-", "weld_young_modulus": "-", "weld_yield_strength": "-", "weld_ultimate_strength": "-", "weld_elongation": "-", "processing": "ground", "welding_joint": "-", "welding_method": "-", "welding_voltage": "-", "welding_current": "-", "welding_speed": "-", "preheat_temp": "-", "welding_env": "-", "residual_stress": "-", "fatigue_specimen_type": "-", "fatigue_specimen_thickness": "-", "fatigue_test_type": "-", "fatigue_temp": "-", "fatigue_env": "-", "load_ratio": "-", "frequency": "-", "fatigue_machine": "-", "fatigue_standard": "-", "fatigue_test_control": "-", "stress_concentration": "-", "failure_location": "-"}}, {"id": "WELD2025:5444", "name": "ADI 1050, S355J2 Steel | -", "material_family": "Welded joint", "points": [[329.0, 50500.0, 0], [237.0, 264000.0, 0]], "conditions": {"material": "ADI 1050, S355J2 Steel", "am_type": "-", "load_ratio": "-", "test_type": "-", "temperature": "-", "surface_treatment": "ground"}, "metadata": {"dataset_id": 5444, "title": "Austempered ductile iron-to-steel dissimilar arc-welded joints: fatigue strength assessment according to local approaches", "doi": "10.1016/j.prostr.2020.10.122", "authors": "Meneghetti, Giovanni; Campagnolo, Alberto; Pullin, Elena; Masaggia, Stefano", "publication": "1ST VIRTUAL EUROPEAN CONFERENCE ON FRACTURE - VECF1", "year_of_publication": 2020, "UT": "WOS:000632387500169", "base_material": "ADI 1050, S355J2 Steel", "base_young_modulus": "168, 210", "base_yield_strength": "920, 355", "base_ultimate_strength": "1100, 470", "base_elongation": "8, 22", "weld_material": "-", "weld_young_modulus": "-", "weld_yield_strength": "-", "weld_ultimate_strength": "-", "weld_elongation": "-", "processing": "ground", "welding_joint": "-", "welding_method": "-", "welding_voltage": "-", "welding_current": "-", "welding_speed": "-", "preheat_temp": "-", "welding_env": "-", "residual_stress": "-", "fatigue_specimen_type": "-", "fatigue_specimen_thickness": "-", "fatigue_test_type": "-", "fatigue_temp": "-", "fatigue_env": "-", "load_ratio": "-", "frequency": "-", "fatigue_machine": "-", "fatigue_standard": "-", "fatigue_test_control": "-", "stress_concentration": "-", "failure_location": "-"}}, {"id": "WELD2025:5449", "name": "S355 steel | Non-load-carrying (NLC) fillet-welded joints with double inclined attachment", "material_family": "Welded joint", "points": [[546.0, 169000.0, 0], [413.0, 441000.0, 0], [384.0, 690000.0, 0], [382.0, 946000.0, 0], [360.0, 1950000.0, 0]], "conditions": {"material": "S355 steel", "am_type": "-", "load_ratio": "0.05", "test_type": "Axial (constant amplitude loading)", "temperature": "-", "surface_treatment": "-"}, "metadata": {"dataset_id": 5449, "title": "The Peak Stress Method applied to fatigue lifetime estimation of welded steel joints under variable amplitude multiaxial local stresses", "doi": "10.1016/j.prostr.2022.03.043", "authors": "Vecchiato, Luca; Campagnolo, Alberto; Besa, Beatrice; Meneghetti, Giovanni", "publication": "9TH EDITION OF THE INTERNATIONAL CONFERENCE ON FATIGUE DESIGN, FATIGUE DESIGN 2021", "year_of_publication": 2022, "UT": "WOS:001199327000042", "base_material": "S355 steel", "base_young_modulus": "-", "base_yield_strength": "-", "base_ultimate_strength": "-", "base_elongation": "-", "weld_material": "-", "weld_young_modulus": "-", "weld_yield_strength": "-", "weld_ultimate_strength": "-", "weld_elongation": "-", "processing": "-", "welding_joint": "Non-load-carrying (NLC) fillet-welded joints with double inclined attachment", "welding_method": "-", "welding_voltage": "-", "welding_current": "-", "welding_speed": "-", "preheat_temp": "-", "welding_env": "-", "residual_stress": "-", "fatigue_specimen_type": "Fillet-welded joint", "fatigue_specimen_thickness": 8, "fatigue_test_type": "Axial (constant amplitude loading)", "fatigue_temp": "-", "fatigue_env": "-", "load_ratio": 0.05, "frequency": "0.1–10", "fatigue_machine": "MFL axial servo-hydraulic machine (250 kN capacity)", "fatigue_standard": "-", "fatigue_test_control": "Load", "stress_concentration": "-", "failure_location": "Weld toe"}}, {"id": "WELD2025:5450", "name": "S355 steel | Non-load-carrying (NLC) fillet-welded joints with double inclined attachment", "material_family": "Welded joint", "points": [[416.0, 419000.0, 0], [413.0, 441000.0, 0], [423.0, 453000.0, 0], [379.0, 1710000.0, 0]], "conditions": {"material": "S355 steel", "am_type": "-", "load_ratio": "0.05", "test_type": "Axial (variable amplitude loading)", "temperature": "-", "surface_treatment": "-"}, "metadata": {"dataset_id": 5450, "title": "The Peak Stress Method applied to fatigue lifetime estimation of welded steel joints under variable amplitude multiaxial local stresses", "doi": "10.1016/j.prostr.2022.03.043", "authors": "Vecchiato, Luca; Campagnolo, Alberto; Besa, Beatrice; Meneghetti, Giovanni", "publication": "9TH EDITION OF THE INTERNATIONAL CONFERENCE ON FATIGUE DESIGN, FATIGUE DESIGN 2021", "year_of_publication": 2022, "UT": "WOS:001199327000042", "base_material": "S355 steel", "base_young_modulus": "-", "base_yield_strength": "-", "base_ultimate_strength": "-", "base_elongation": "-", "weld_material": "-", "weld_young_modulus": "-", "weld_yield_strength": "-", "weld_ultimate_strength": "-", "weld_elongation": "-", "processing": "-", "welding_joint": "Non-load-carrying (NLC) fillet-welded joints with double inclined attachment", "welding_method": "-", "welding_voltage": "-", "welding_current": "-", "welding_speed": "-", "preheat_temp": "-", "welding_env": "-", "residual_stress": "-", "fatigue_specimen_type": "Fillet-welded joint", "fatigue_specimen_thickness": 8, "fatigue_test_type": "Axial (variable amplitude loading)", "fatigue_temp": "-", "fatigue_env": "-", "load_ratio": 0.05, "frequency": "0.1–10", "fatigue_machine": "MFL axial servo-hydraulic machine (250 kN capacity)", "fatigue_standard": "-", "fatigue_test_control": "Load", "stress_concentration": "-", "failure_location": "Weld toe"}}, {"id": "WELD2025:5451", "name": "Aluminium 2024-T351 | Butt Joint", "material_family": "Welded joint", "points": [[316.0, 18000.0, 0], [293.0, 25500.0, 0], [270.0, 29700.0, 0], [260.0, 32700.0, 0], [248.0, 45400.0, 0], [225.0, 43900.0, 0], [218.0, 59500.0, 0], [202.0, 93100.0, 0], [181.0, 106000.0, 0], [158.0, 292000.0, 0]], "conditions": {"material": "Aluminium 2024-T351", "am_type": "Friction Stir Welding (FSW)", "load_ratio": "0.1", "test_type": "Tension-Tension (Axial)", "temperature": "25", "surface_treatment": "-"}, "metadata": {"dataset_id": 5451, "title": "Friction stir welds with enhanced fatigue strength and life post laser peening", "doi": "10.1016/j.prostr.2022.12.074", "authors": "Antunes, J. R.; Ganguly, S.; Xu, Y.; Irving, P. E.; Furfari, D.; Busse, D.; Pacchione, M.", "publication": "23 EUROPEAN CONFERENCE ON FRACTURE, ECF23", "year_of_publication": 2022, "UT": "WOS:001248864600077", "base_material": "Aluminium 2024-T351", "base_young_modulus": "-", "base_yield_strength": "-", "base_ultimate_strength": "-", "base_elongation": "-", "weld_material": "-", "weld_young_modulus": "-", "weld_yield_strength": "-", "weld_ultimate_strength": "-", "weld_elongation": "-", "processing": "-", "welding_joint": "Butt Joint", "welding_method": "Friction Stir Welding (FSW)", "welding_voltage": "-", "welding_current": "-", "welding_speed": "-", "preheat_temp": "-", "welding_env": "-", "residual_stress": "Tensile (~90-130 MPa longitudinal, ~15 MPa transverse)", "fatigue_specimen_type": "Dogbone-shaped", "fatigue_specimen_thickness": 2.3, "fatigue_test_type": "Tension-Tension (Axial)", "fatigue_temp": 25, "fatigue_env": "-", "load_ratio": 0.1, "frequency": 5, "fatigue_machine": "Instron 8800MT (250 kN)", "fatigue_standard": "BS EN 6072:2010", "fatigue_test_control": "Load-controlled", "stress_concentration": "-", "failure_location": "Advancing side of the weld"}}, {"id": "WELD2025:5452", "name": "Aluminium 2024-T351 | Butt Joint", "material_family": "Welded joint", "points": [[316.0, 18200.0, 0], [271.0, 41100.0, 0], [249.0, 60200.0, 0], [217.0, 152000.0, 0], [181.0, 228000.0, 0]], "conditions": {"material": "Aluminium 2024-T351", "am_type": "Friction Stir Welding (FSW)", "load_ratio": "0.1", "test_type": "Tension-Tension (Axial)", "temperature": "25", "surface_treatment": "Laser Peening"}, "metadata": {"dataset_id": 5452, "title": "Friction stir welds with enhanced fatigue strength and life post laser peening", "doi": "10.1016/j.prostr.2022.12.074", "authors": "Antunes, J. R.; Ganguly, S.; Xu, Y.; Irving, P. E.; Furfari, D.; Busse, D.; Pacchione, M.", "publication": "23 EUROPEAN CONFERENCE ON FRACTURE, ECF23", "year_of_publication": 2022, "UT": "WOS:001248864600077", "base_material": "Aluminium 2024-T351", "base_young_modulus": "-", "base_yield_strength": "-", "base_ultimate_strength": "-", "base_elongation": "-", "weld_material": "-", "weld_young_modulus": "-", "weld_yield_strength": "-", "weld_ultimate_strength": "-", "weld_elongation": "-", "processing": "Laser Peening", "welding_joint": "Butt Joint", "welding_method": "Friction Stir Welding (FSW)", "welding_voltage": "-", "welding_current": "-", "welding_speed": "-", "preheat_temp": "-", "welding_env": "-", "residual_stress": "Compressive (~230 MPa longitudinal, ~180 MPa transverse)", "fatigue_specimen_type": "Dogbone-shaped", "fatigue_specimen_thickness": 2.3, "fatigue_test_type": "Tension-Tension (Axial)", "fatigue_temp": 25, "fatigue_env": "-", "load_ratio": 0.1, "frequency": 5, "fatigue_machine": "Instron 8800MT (250 kN)", "fatigue_standard": "BS EN 6072:2010", "fatigue_test_control": "Load-controlled", "stress_concentration": "-", "failure_location": "Advancing side of the weld"}}, {"id": "WELD2025:5453", "name": "S690QL | Longitudinal attachments (LA)", "material_family": "Welded joint", "points": [[343.0, 291171.0, 0]], "conditions": {"material": "S690QL", "am_type": "MAG (Metal Active Gas)", "load_ratio": "0.1", "test_type": "Axial", "temperature": "-", "surface_treatment": "-"}, "metadata": {"dataset_id": 5453, "title": "Fatigue tests of S690 as-welded and HFMI-treated details with longitudinal and transverse attachments", "doi": "10.1016/j.rineng.2024.102386", "authors": "Fustar, Boris; Lukacevic, Ivan; Skejic, Davor; Garasic, Ivica", "publication": "RESULTS IN ENGINEERING", "year_of_publication": 2024, "UT": "WOS:001255503500001", "base_material": "S690QL", "base_young_modulus": 210, "base_yield_strength": 824.7, "base_ultimate_strength": 867.3, "base_elongation": "-", "weld_material": "G 42 5 M21 G 3 Si1", "weld_young_modulus": "-", "weld_yield_strength": "-", "weld_ultimate_strength": "-", "weld_elongation": "-", "processing": "-", "welding_joint": "Longitudinal attachments (LA)", "welding_method": "MAG (Metal Active Gas)", "welding_voltage": "28–31", "welding_current": "240–260", "welding_speed": "-", "preheat_temp": "-", "welding_env": "Gas shielding (82% Ar + 18% CO2)", "residual_stress": "-121.4 MPa", "fatigue_specimen_type": "Full-scale welded details", "fatigue_specimen_thickness": 8.4, "fatigue_test_type": "Axial", "fatigue_temp": "-", "fatigue_env": "-", "load_ratio": 0.1, "frequency": 10, "fatigue_machine": "-", "fatigue_standard": "-", "fatigue_test_control": "Load", "stress_concentration": "3.33", "failure_location": "Weld toe"}}, {"id": "WELD2025:5454", "name": "S690QL | transverse attachments", "material_family": "Welded joint", "points": [[340.0, 259200.0, 0]], "conditions": {"material": "S690QL", "am_type": "MAG (Metal Active Gas)", "load_ratio": "0.1", "test_type": "Axial", "temperature": "-", "surface_treatment": "-"}, "metadata": {"dataset_id": 5454, "title": "Fatigue tests of S690 as-welded and HFMI-treated details with longitudinal and transverse attachments", "doi": "10.1016/j.rineng.2024.102386", "authors": "Fustar, Boris; Lukacevic, Ivan; Skejic, Davor; Garasic, Ivica", "publication": "RESULTS IN ENGINEERING", "year_of_publication": 2024, "UT": "WOS:001255503500001", "base_material": "S690QL", "base_young_modulus": 210, "base_yield_strength": 824.7, "base_ultimate_strength": 867.3, "base_elongation": "-", "weld_material": "G 42 5 M21 G 3 Si1", "weld_young_modulus": "-", "weld_yield_strength": "-", "weld_ultimate_strength": "-", "weld_elongation": "-", "processing": "-", "welding_joint": "transverse attachments", "welding_method": "MAG (Metal Active Gas)", "welding_voltage": "28–31", "welding_current": "240–260", "welding_speed": "-", "preheat_temp": "-", "welding_env": "Gas shielding (82% Ar + 18% CO2)", "residual_stress": "-70.83 MPa", "fatigue_specimen_type": "Full-scale welded details", "fatigue_specimen_thickness": 8.4, "fatigue_test_type": "Axial", "fatigue_temp": "-", "fatigue_env": "-", "load_ratio": 0.1, "frequency": 10, "fatigue_machine": "-", "fatigue_standard": "-", "fatigue_test_control": "Load", "stress_concentration": "2.25", "failure_location": "Weld toe"}}, {"id": "WELD2025:5455", "name": "S690QL | Longitudinal attachments (LA)", "material_family": "Welded joint", "points": [[337.0, 714682.0, 0], [337.0, 746646.0, 0], [337.0, 783938.0, 0], [331.0, 799019.0, 0]], "conditions": {"material": "S690QL", "am_type": "MAG (Metal Active Gas)", "load_ratio": "0.1", "test_type": "Axial", "temperature": "-", "surface_treatment": "HFMI (High-Frequency Mechanical Impact) treatment"}, "metadata": {"dataset_id": 5455, "title": "Fatigue tests of S690 as-welded and HFMI-treated details with longitudinal and transverse attachments", "doi": "10.1016/j.rineng.2024.102386", "authors": "Fustar, Boris; Lukacevic, Ivan; Skejic, Davor; Garasic, Ivica", "publication": "RESULTS IN ENGINEERING", "year_of_publication": 2024, "UT": "WOS:001255503500001", "base_material": "S690QL", "base_young_modulus": 210, "base_yield_strength": 824.7, "base_ultimate_strength": 867.3, "base_elongation": "-", "weld_material": "G 42 5 M21 G 3 Si1", "weld_young_modulus": "-", "weld_yield_strength": "-", "weld_ultimate_strength": "-", "weld_elongation": "-", "processing": "HFMI (High-Frequency Mechanical Impact) treatment", "welding_joint": "Longitudinal attachments (LA)", "welding_method": "MAG (Metal Active Gas)", "welding_voltage": "28–31", "welding_current": "240–260", "welding_speed": "-", "preheat_temp": "-", "welding_env": "Gas shielding (82% Ar + 18% CO2)", "residual_stress": "-238.33 MPa", "fatigue_specimen_type": "Full-scale welded details", "fatigue_specimen_thickness": 8.4, "fatigue_test_type": "Axial", "fatigue_temp": "-", "fatigue_env": "-", "load_ratio": 0.1, "frequency": 10, "fatigue_machine": "-", "fatigue_standard": "-", "fatigue_test_control": "Load", "stress_concentration": "2.64", "failure_location": "Weld toe"}}, {"id": "WELD2025:5456", "name": "S690QL | transverse attachments", "material_family": "Welded joint", "points": [[329.0, 572601.0, 0], [337.0, 669399.0, 0], [344.0, 706708.0, 0], [341.0, 763526.0, 0]], "conditions": {"material": "S690QL", "am_type": "MAG (Metal Active Gas)", "load_ratio": "0.1", "test_type": "Axial", "temperature": "-", "surface_treatment": "HFMI (High-Frequency Mechanical Impact) treatment"}, "metadata": {"dataset_id": 5456, "title": "Fatigue tests of S690 as-welded and HFMI-treated details with longitudinal and transverse attachments", "doi": "10.1016/j.rineng.2024.102386", "authors": "Fustar, Boris; Lukacevic, Ivan; Skejic, Davor; Garasic, Ivica", "publication": "RESULTS IN ENGINEERING", "year_of_publication": 2024, "UT": "WOS:001255503500001", "base_material": "S690QL", "base_young_modulus": 210, "base_yield_strength": 824.7, "base_ultimate_strength": 867.3, "base_elongation": "-", "weld_material": "G 42 5 M21 G 3 Si1", "weld_young_modulus": "-", "weld_yield_strength": "-", "weld_ultimate_strength": "-", "weld_elongation": "-", "processing": "HFMI (High-Frequency Mechanical Impact) treatment", "welding_joint": "transverse attachments", "welding_method": "MAG (Metal Active Gas)", "welding_voltage": "28–31", "welding_current": "240–260", "welding_speed": "-", "preheat_temp": "-", "welding_env": "Gas shielding (82% Ar + 18% CO2)", "residual_stress": "-166.6 MPa", "fatigue_specimen_type": "Full-scale welded details", "fatigue_specimen_thickness": 8.4, "fatigue_test_type": "Axial", "fatigue_temp": "-", "fatigue_env": "-", "load_ratio": 0.1, "frequency": 10, "fatigue_machine": "-", "fatigue_standard": "-", "fatigue_test_control": "Load", "stress_concentration": "1.94", "failure_location": "Weld toe"}}, {"id": "WELD2025:5457", "name": "Mild steel S355J2 | butt joint", "material_family": "Welded joint", "points": [[313.0, 35192.0, 0], [311.0, 62711.0, 0], [312.0, 97802.0, 0], [234.0, 122138.0, 0], [235.0, 215244.0, 0], [233.0, 445630.0, 0], [207.0, 2946050.0, 0], [207.0, 10000000.0, 1], [182.0, 10000000.0, 1]], "conditions": {"material": "Mild steel S355J2", "am_type": "Gas Metal Arc Welding (GMAW)", "load_ratio": "0.1", "test_type": "Four-point bending", "temperature": "-", "surface_treatment": "-"}, "metadata": {"dataset_id": 5457, "title": "Wear and fatigue resistance of mild steel components reinforced by arc welded hard layers", "doi": "10.1016/j.surfcoat.2017.09.046", "authors": "Leitner, Martin; Pichler, Philip; Steinwender, Florian; Guster, Christoph", "publication": "SURFACE & COATINGS TECHNOLOGY", "year_of_publication": 2017, "UT": "WOS:000414819700017", "base_material": "Mild steel S355J2", "base_young_modulus": "-", "base_yield_strength": "-", "base_ultimate_strength": "-", "base_elongation": "-", "weld_material": "Metal-cored wire", "weld_young_modulus": "-", "weld_yield_strength": "-", "weld_ultimate_strength": "-", "weld_elongation": "-", "processing": "-", "welding_joint": "butt joint", "welding_method": "Gas Metal Arc Welding (GMAW)", "welding_voltage": 28.7, "welding_current": 265, "welding_speed": 1.67, "preheat_temp": "-", "welding_env": "Shielding gas M21 (82% Ar, 18% CO₂)", "residual_stress": "-", "fatigue_specimen_type": "Flat sheet (hard-faced)", "fatigue_specimen_thickness": 12, "fatigue_test_type": "Four-point bending", "fatigue_temp": "-", "fatigue_env": "-", "load_ratio": 0.1, "frequency": "-", "fatigue_machine": "Resonance test machine Power Swing MOT 100kN (Sincotec)", "fatigue_standard": "-", "fatigue_test_control": "-", "stress_concentration": "-", "failure_location": "-"}}, {"id": "WELD2025:5458", "name": "Mild steel S355J2 | butt joint", "material_family": "Welded joint", "points": [[338.0, 94596.0, 0], [337.0, 97802.0, 0], [336.0, 127689.0, 0], [280.0, 227539.0, 0], [284.0, 251468.0, 0], [250.0, 310570.0, 0], [251.0, 559615.0, 0], [250.0, 802980.0, 0], [195.0, 1331208.0, 0], [223.0, 2269083.0, 0], [220.0, 10111721.0, 1], [195.0, 10168049.0, 1], [166.0, 9944603.0, 1]], "conditions": {"material": "Mild steel S355J2", "am_type": "Gas Metal Arc Welding (GMAW)", "load_ratio": "0.1", "test_type": "Four-point bending", "temperature": "-", "surface_treatment": "-"}, "metadata": {"dataset_id": 5458, "title": "Wear and fatigue resistance of mild steel components reinforced by arc welded hard layers", "doi": "10.1016/j.surfcoat.2017.09.046", "authors": "Leitner, Martin; Pichler, Philip; Steinwender, Florian; Guster, Christoph", "publication": "SURFACE & COATINGS TECHNOLOGY", "year_of_publication": 2017, "UT": "WOS:000414819700017", "base_material": "Mild steel S355J2", "base_young_modulus": "-", "base_yield_strength": "-", "base_ultimate_strength": "-", "base_elongation": "-", "weld_material": "Solid wire", "weld_young_modulus": "-", "weld_yield_strength": "-", "weld_ultimate_strength": "-", "weld_elongation": "-", "processing": "-", "welding_joint": "butt joint", "welding_method": "Gas Metal Arc Welding (GMAW)", "welding_voltage": 28.6, "welding_current": 186, "welding_speed": 1.58, "preheat_temp": "-", "welding_env": "Shielding gas M21 (82% Ar, 18% CO₂)", "residual_stress": "-", "fatigue_specimen_type": "Flat sheet (hard-faced)", "fatigue_specimen_thickness": 12, "fatigue_test_type": "Four-point bending", "fatigue_temp": "-", "fatigue_env": "-", "load_ratio": 0.1, "frequency": "-", "fatigue_machine": "Resonance test machine Power Swing MOT 100kN (Sincotec)", "fatigue_standard": "-", "fatigue_test_control": "-", "stress_concentration": "-", "failure_location": "-"}}, {"id": "WELD2025:5459", "name": "Mild steel S355J2 | butt joint", "material_family": "Welded joint", "points": [[159.0, 13134.0, 0], [159.0, 14956.0, 0], [160.0, 16489.0, 0], [100.0, 78356.0, 0], [101.0, 280072.0, 0], [86.0, 283004.0, 0], [86.0, 790117.0, 0]], "conditions": {"material": "Mild steel S355J2", "am_type": "Gas Metal Arc Welding (GMAW)", "load_ratio": "0.1", "test_type": "Four-point bending", "temperature": "-", "surface_treatment": "-"}, "metadata": {"dataset_id": 5459, "title": "Wear and fatigue resistance of mild steel components reinforced by arc welded hard layers", "doi": "10.1016/j.surfcoat.2017.09.046", "authors": "Leitner, Martin; Pichler, Philip; Steinwender, Florian; Guster, Christoph", "publication": "SURFACE & COATINGS TECHNOLOGY", "year_of_publication": 2017, "UT": "WOS:000414819700017", "base_material": "Mild steel S355J2", "base_young_modulus": "-", "base_yield_strength": "-", "base_ultimate_strength": "-", "base_elongation": "-", "weld_material": "Solid wire with tungsten carbides", "weld_young_modulus": "-", "weld_yield_strength": "-", "weld_ultimate_strength": "-", "weld_elongation": "-", "processing": "-", "welding_joint": "butt joint", "welding_method": "Gas Metal Arc Welding (GMAW)", "welding_voltage": 31, "welding_current": 196, "welding_speed": 1.35, "preheat_temp": "-", "welding_env": "Shielding gas M21 (82% Ar, 18% CO₂)", "residual_stress": "-", "fatigue_specimen_type": "Flat sheet (hard-faced)", "fatigue_specimen_thickness": 12, "fatigue_test_type": "Four-point bending", "fatigue_temp": "-", "fatigue_env": "-", "load_ratio": 0.1, "frequency": "-", "fatigue_machine": "Resonance test machine Power Swing MOT 100kN (Sincotec)", "fatigue_standard": "-", "fatigue_test_control": "-", "stress_concentration": "-", "failure_location": "-"}}, {"id": "WELD2025:5460", "name": "AISI 316L | butt joint", "material_family": "Welded joint", "points": [[474.0, 86753.0, 0], [474.0, 89432.0, 0], [416.0, 193265.0, 0], [416.0, 197852.0, 0], [356.0, 425765.0, 0], [356.0, 434941.0, 0], [296.0, 1001254.0, 0], [296.0, 1023546.0, 0], [238.0, 2000000.0, 1], [238.0, 2000000.0, 1]], "conditions": {"material": "AISI 316L", "am_type": "Gas Metal Arc Welding (GMAW)", "load_ratio": "0.1", "test_type": "Axial (tension-tension mode)", "temperature": "25", "surface_treatment": "-"}, "metadata": {"dataset_id": 5460, "title": "High cycle fatigue behaviour of Inconel 625 weld overlay on AISI 316L plate", "doi": "10.1016/j.surfcoat.2021.127138", "authors": "Kumar, N. Pravin; Shanmugam, N. Siva; Sreedhar, G.", "publication": "SURFACE & COATINGS TECHNOLOGY", "year_of_publication": 2021, "UT": "WOS:000655570000017", "base_material": "AISI 316L", "base_young_modulus": "-", "base_yield_strength": 296, "base_ultimate_strength": 576, "base_elongation": 56, "weld_material": "-", "weld_young_modulus": "-", "weld_yield_strength": "-", "weld_ultimate_strength": "-", "weld_elongation": "-", "processing": "-", "welding_joint": "butt joint", "welding_method": "Gas Metal Arc Welding (GMAW)", "welding_voltage": 15.6, "welding_current": 120, "welding_speed": 4.17, "preheat_temp": "-", "welding_env": "Pure argon shielding gas (99.999%)", "residual_stress": "-", "fatigue_specimen_type": "Flat", "fatigue_specimen_thickness": 3, "fatigue_test_type": "Axial (tension-tension mode)", "fatigue_temp": 25, "fatigue_env": "-", "load_ratio": 0.1, "frequency": 20, "fatigue_machine": "Instron 8801 (100 kN)", "fatigue_standard": "ASTM E466-15", "fatigue_test_control": "Stress-controlled", "stress_concentration": "-", "failure_location": "-"}}, {"id": "WELD2025:5461", "name": "- | butt joint", "material_family": "Welded joint", "points": [[572.0, 145431.0, 0], [572.0, 165654.0, 0], [500.0, 229265.0, 0], [500.0, 248562.0, 0], [428.0, 648321.0, 0], [428.0, 627236.0, 0], [358.0, 1355605.0, 0], [358.0, 1425623.0, 0], [286.0, 2000000.0, 1], [286.0, 2000000.0, 1]], "conditions": {"material": "-", "am_type": "Gas Metal Arc Welding (GMAW)", "load_ratio": "0.1", "test_type": "Axial (tension-tension mode)", "temperature": "25", "surface_treatment": "-"}, "metadata": {"dataset_id": 5461, "title": "High cycle fatigue behaviour of Inconel 625 weld overlay on AISI 316L plate", "doi": "10.1016/j.surfcoat.2021.127138", "authors": "Kumar, N. Pravin; Shanmugam, N. Siva; Sreedhar, G.", "publication": "SURFACE & COATINGS TECHNOLOGY", "year_of_publication": 2021, "UT": "WOS:000655570000017", "base_material": "-", "base_young_modulus": "-", "base_yield_strength": "-", "base_ultimate_strength": "-", "base_elongation": "-", "weld_material": "ERNiCrMo-3 (Inconel 625 filler wire)", "weld_young_modulus": "-", "weld_yield_strength": 357, "weld_ultimate_strength": 606, "weld_elongation": 38, "processing": "-", "welding_joint": "butt joint", "welding_method": "Gas Metal Arc Welding (GMAW)", "welding_voltage": 15.6, "welding_current": 120, "welding_speed": 4.17, "preheat_temp": "-", "welding_env": "Pure argon shielding gas (99.999%)", "residual_stress": "-", "fatigue_specimen_type": "Flat", "fatigue_specimen_thickness": 3, "fatigue_test_type": "Axial (tension-tension mode)", "fatigue_temp": 25, "fatigue_env": "-", "load_ratio": 0.1, "frequency": 20, "fatigue_machine": "Instron 8801 (100 kN)", "fatigue_standard": "ASTM E466-15", "fatigue_test_control": "Stress-controlled", "stress_concentration": "-", "failure_location": "-"}}, {"id": "WELD2025:5462", "name": "Posten80 steel | In-plane gusset welded joint (groove weld)", "material_family": "Welded joint", "points": [[62.0, 245000.0, 0], [62.0, 194000.0, 0], [62.0, 182000.0, 0], [93.0, 61000.0, 0], [93.0, 77000.0, 0], [93.0, 70000.0, 0], [124.0, 35000.0, 0], [124.0, 37000.0, 0], [124.0, 25000.0, 0]], "conditions": {"material": "Posten80 steel", "am_type": "-", "load_ratio": "0.1", "test_type": "Axial", "temperature": "25", "surface_treatment": "-"}, "metadata": {"dataset_id": 5462, "title": "Fatigue life prediction of in-plane gusset welded joints using strain energy density factor approach", "doi": "10.1016/j.tafmec.2006.02.003", "authors": "Choi, D. H.; Choi, H. Y.; Lee, D.", "publication": "THEORETICAL AND APPLIED FRACTURE MECHANICS", "year_of_publication": 2006, "UT": "WOS:000237716600004", "base_material": "Posten80 steel", "base_young_modulus": 200, "base_yield_strength": 700, "base_ultimate_strength": 800, "base_elongation": 16, "weld_material": "-", "weld_young_modulus": "-", "weld_yield_strength": "-", "weld_ultimate_strength": "-", "weld_elongation": "-", "processing": "-", "welding_joint": "In-plane gusset welded joint (groove weld)", "welding_method": "-", "welding_voltage": "-", "welding_current": "-", "welding_speed": "-", "preheat_temp": "-", "welding_env": "-", "residual_stress": "-", "fatigue_specimen_type": "In-plane gusset welded joint (wide plate)", "fatigue_specimen_thickness": 10, "fatigue_test_type": "Axial", "fatigue_temp": 25, "fatigue_env": "-", "load_ratio": 0.1, "frequency": 10, "fatigue_machine": "-", "fatigue_standard": "ASTM E-647", "fatigue_test_control": "Stress", "stress_concentration": "-", "failure_location": "Weld toe, center of plate, corner of plate"}}, {"id": "WELD2025:5463", "name": "6156-T4 aluminum alloy | Butt Joint", "material_family": "Welded joint", "points": [[138.0, 225898.0, 0], [140.0, 278031.0, 0], [142.0, 330576.0, 0], [142.0, 386171.0, 0], [128.0, 698497.0, 0], [127.0, 815647.0, 0], [127.0, 866541.0, 0], [103.0, 5558051.0, 0], [103.0, 5955139.0, 0], [102.0, 8124660.0, 0]], "conditions": {"material": "6156-T4 aluminum alloy", "am_type": "Laser beam welding", "load_ratio": "0.5", "test_type": "Axial", "temperature": "-", "surface_treatment": "-"}, "metadata": {"dataset_id": 5463, "title": "Fatigue life prediction of laser welded 6156 Al-alloy joints based on crack closure", "doi": "10.1016/j.tafmec.2014.10.001", "authors": "Liu, Hu; Shang, De-Guang; Liu, Jian-Zhong; Guo, Zhen-Kun", "publication": "THEORETICAL AND APPLIED FRACTURE MECHANICS", "year_of_publication": 2014, "UT": "WOS:000345723000020", "base_material": "6156-T4 aluminum alloy", "base_young_modulus": "-", "base_yield_strength": "-", "base_ultimate_strength": "-", "base_elongation": "-", "weld_material": "6156-T4 aluminum alloy", "weld_young_modulus": "-", "weld_yield_strength": "-", "weld_ultimate_strength": "-", "weld_elongation": "-", "processing": "-", "welding_joint": "Butt Joint", "welding_method": "Laser beam welding", "welding_voltage": "-", "welding_current": "-", "welding_speed": "-", "preheat_temp": "-", "welding_env": "-", "residual_stress": "17.88 MPa", "fatigue_specimen_type": "Butt Joint", "fatigue_specimen_thickness": 3.6, "fatigue_test_type": "Axial", "fatigue_temp": "-", "fatigue_env": "-", "load_ratio": 0.5, "frequency": ">50", "fatigue_machine": "High-frequency fatigue testing machine", "fatigue_standard": "ASTM E647-11", "fatigue_test_control": "Stress", "stress_concentration": "-", "failure_location": "Weld toe"}}, {"id": "WELD2025:5464", "name": "6156-T4 aluminum alloy | Butt Joint", "material_family": "Welded joint", "points": [[190.0, 149082.0, 0], [189.0, 268156.0, 0], [191.0, 372426.0, 0], [170.0, 331680.0, 0], [172.0, 397723.0, 0], [173.0, 456726.0, 0], [174.0, 520013.0, 0], [143.0, 1407157.0, 0], [142.0, 1560557.0, 0], [145.0, 2130586.0, 0], [144.0, 3484747.0, 0]], "conditions": {"material": "6156-T4 aluminum alloy", "am_type": "Laser beam welding", "load_ratio": "0.06", "test_type": "Axial", "temperature": "-", "surface_treatment": "-"}, "metadata": {"dataset_id": 5464, "title": "Fatigue life prediction of laser welded 6156 Al-alloy joints based on crack closure", "doi": "10.1016/j.tafmec.2014.10.001", "authors": "Liu, Hu; Shang, De-Guang; Liu, Jian-Zhong; Guo, Zhen-Kun", "publication": "THEORETICAL AND APPLIED FRACTURE MECHANICS", "year_of_publication": 2014, "UT": "WOS:000345723000020", "base_material": "6156-T4 aluminum alloy", "base_young_modulus": "-", "base_yield_strength": "-", "base_ultimate_strength": "-", "base_elongation": "-", "weld_material": "6156-T4 aluminum alloy", "weld_young_modulus": "-", "weld_yield_strength": "-", "weld_ultimate_strength": "-", "weld_elongation": "-", "processing": "-", "welding_joint": "Butt Joint", "welding_method": "Laser beam welding", "welding_voltage": "-", "welding_current": "-", "welding_speed": "-", "preheat_temp": "-", "welding_env": "-", "residual_stress": "17.88 MPa", "fatigue_specimen_type": "Butt Joint", "fatigue_specimen_thickness": 3.6, "fatigue_test_type": "Axial", "fatigue_temp": "-", "fatigue_env": "-", "load_ratio": 0.06, "frequency": ">50", "fatigue_machine": "High-frequency fatigue testing machine", "fatigue_standard": "ASTM E647-11", "fatigue_test_control": "Stress", "stress_concentration": "-", "failure_location": "Weld toe"}}, {"id": "WELD2025:5465", "name": "6156-T4 aluminum alloy | Butt Joint", "material_family": "Welded joint", "points": [[242.0, 212712.0, 0], [244.0, 261740.0, 0], [244.0, 333335.0, 0], [244.0, 458789.0, 0], [200.0, 708269.0, 0], [204.0, 1149371.0, 0], [205.0, 1342771.0, 0], [203.0, 1709668.0, 0], [165.0, 3274323.0, 0], [165.0, 3891312.0, 0], [166.0, 10061038.0, 0]], "conditions": {"material": "6156-T4 aluminum alloy", "am_type": "Laser beam welding", "load_ratio": "-1", "test_type": "Axial", "temperature": "-", "surface_treatment": "-"}, "metadata": {"dataset_id": 5465, "title": "Fatigue life prediction of laser welded 6156 Al-alloy joints based on crack closure", "doi": "10.1016/j.tafmec.2014.10.001", "authors": "Liu, Hu; Shang,
