Repository: yunyunfanfan/S-PA-CBB

# S-PA-CBB

Official research code, processed curve records, evaluation outputs, and manuscript source for:

> **From Physics to Selective Generation: Conditional Brownian Bridges for Sparse S–N Curve Reconstruction and Fatigue Decision-Making**

S-PA-CBB reconstructs a complete probabilistic stress–life (S–N) curve from only two to four observed fatigue tests. The method first fits an interpretable Basquin state, diagnoses whether that state is sufficient, and applies a ControlNet-style conditional Brownian-bridge residual only to curves that benefit from correction.

File: external_data/weld2025_disjoint_curves.json (part 212 of 223)
De-Guang; Liu, Jian-Zhong; Guo, Zhen-Kun", "publication": "THEORETICAL AND APPLIED FRACTURE MECHANICS", "year_of_publication": 2014, "UT": "WOS:000345723000020", "base_material": "6156-T4 aluminum alloy", "base_young_modulus": "-", "base_yield_strength": "-", "base_ultimate_strength": "-", "base_elongation": "-", "weld_material": "6156-T4 aluminum alloy", "weld_young_modulus": "-", "weld_yield_strength": "-", "weld_ultimate_strength": "-", "weld_elongation": "-", "processing": "-", "welding_joint": "Butt Joint", "welding_method": "Laser beam welding", "welding_voltage": "-", "welding_current": "-", "welding_speed": "-", "preheat_temp": "-", "welding_env": "-", "residual_stress": "17.88 MPa", "fatigue_specimen_type": "Butt Joint", "fatigue_specimen_thickness": 3.6, "fatigue_test_type": "Axial", "fatigue_temp": "-", "fatigue_env": "-", "load_ratio": -1, "frequency": ">50", "fatigue_machine": "High-frequency fatigue testing machine", "fatigue_standard": "ASTM E647-11", "fatigue_test_control": "Stress", "stress_concentration": "-", "failure_location": "Weld toe"}}, {"id": "WELD2025:5466", "name": "6156-T4 aluminum alloy | T-Joint", "material_family": "Welded joint", "points": [[109.0, 51706.0, 0], [110.0, 63877.0, 0], [111.0, 69693.0, 0], [111.0, 79904.0, 0], [111.0, 85554.0, 0], [99.0, 144933.0, 0], [99.0, 169289.0, 0], [100.0, 173568.0, 0], [100.0, 188179.0, 0], [100.0, 225343.0, 0], [80.0, 367346.0, 0], [79.0, 426366.0, 0], [79.0, 560439.0, 0], [79.0, 615218.0, 0]], "conditions": {"material": "6156-T4 aluminum alloy", "am_type": "Laser beam welding", "load_ratio": "0.5", "test_type": "Axial", "temperature": "-", "surface_treatment": "-"}, "metadata": {"dataset_id": 5466, "title": "Fatigue life prediction of laser welded 6156 Al-alloy joints based on crack closure", "doi": "10.1016/j.tafmec.2014.10.001", "authors": "Liu, Hu; Shang, De-Guang; Liu, Jian-Zhong; Guo, Zhen-Kun", "publication": "THEORETICAL AND APPLIED FRACTURE MECHANICS", "year_of_publication": 2014, "UT": "WOS:000345723000020", "base_material": "6156-T4 aluminum alloy", "base_young_modulus": "-", "base_yield_strength": "-", "base_ultimate_strength": "-", "base_elongation": "-", "weld_material": "6156-T4 aluminum alloy", "weld_young_modulus": "-", "weld_yield_strength": "-", "weld_ultimate_strength": "-", "weld_elongation": "-", "processing": "-", "welding_joint": "T-Joint", "welding_method": "Laser beam welding", "welding_voltage": "-", "welding_current": "-", "welding_speed": "-", "preheat_temp": "-", "welding_env": "-", "residual_stress": "17.88 MPa", "fatigue_specimen_type": "T-Joint", "fatigue_specimen_thickness": 3.6, "fatigue_test_type": "Axial", "fatigue_temp": "-", "fatigue_env": "-", "load_ratio": 0.5, "frequency": ">50", "fatigue_machine": "High-frequency fatigue testing machine", "fatigue_standard": "ASTM E647-11", "fatigue_test_control": "Stress", "stress_concentration": "-", "failure_location": "Weld toe"}}, {"id": "WELD2025:5467", "name": "6156-T4 aluminum alloy | T-Joint", "material_family": "Welded joint", "points": [[136.0, 19047.0, 0], [135.0, 22109.0, 0], [135.0, 34159.0, 0], [134.0, 37729.0, 0], [101.0, 84390.0, 0], [102.0, 91495.0, 0], [104.0, 111648.0, 0], [104.0, 135370.0, 0], [84.0, 245291.0, 0], [83.0, 301099.0, 0], [84.0, 533436.0, 0]], "conditions": {"material": "6156-T4 aluminum alloy", "am_type": "Laser beam welding", "load_ratio": "0.06", "test_type": "Axial", "temperature": "-", "surface_treatment": "-"}, "metadata": {"dataset_id": 5467, "title": "Fatigue life prediction of laser welded 6156 Al-alloy joints based on crack closure", "doi": "10.1016/j.tafmec.2014.10.001", "authors": "Liu, Hu; Shang, De-Guang; Liu, Jian-Zhong; Guo, Zhen-Kun", "publication": "THEORETICAL AND APPLIED FRACTURE MECHANICS", "year_of_publication": 2014, "UT": "WOS:000345723000020", "base_material": "6156-T4 aluminum alloy", "base_young_modulus": "-", "base_yield_strength": "-", "base_ultimate_strength": "-", "base_elongation": "-", "weld_material": "6156-T4 aluminum alloy", "weld_young_modulus": "-", "weld_yield_strength": "-", "weld_ultimate_strength": "-", "weld_elongation": "-", "processing": "-", "welding_joint": "T-Joint", "welding_method": "Laser beam welding", "welding_voltage": "-", "welding_current": "-", "welding_speed": "-", "preheat_temp": "-", "welding_env": "-", "residual_stress": "17.88 MPa", "fatigue_specimen_type": "T-Joint", "fatigue_specimen_thickness": 3.6, "fatigue_test_type": "Axial", "fatigue_temp": "-", "fatigue_env": "-", "load_ratio": 0.06, "frequency": ">50", "fatigue_machine": "High-frequency fatigue testing machine", "fatigue_standard": "ASTM E647-11", "fatigue_test_control": "Stress", "stress_concentration": "-", "failure_location": "Weld toe"}}, {"id": "WELD2025:5468", "name": "6156-T4 aluminum alloy | T-Joint", "material_family": "Welded joint", "points": [[178.0, 54174.0, 0], [177.0, 68175.0, 0], [178.0, 69463.0, 0], [107.0, 196286.0, 0], [107.0, 212803.0, 0], [108.0, 223666.0, 0], [108.0, 248590.0, 0], [86.0, 362352.0, 0], [88.0, 390486.0, 0], [87.0, 849081.0, 0], [88.0, 937945.0, 0]], "conditions": {"material": "6156-T4 aluminum alloy", "am_type": "Laser beam welding", "load_ratio": "-1", "test_type": "Axial", "temperature": "-", "surface_treatment": "-"}, "metadata": {"dataset_id": 5468, "title": "Fatigue life prediction of laser welded 6156 Al-alloy joints based on crack closure", "doi": "10.1016/j.tafmec.2014.10.001", "authors": "Liu, Hu; Shang, De-Guang; Liu, Jian-Zhong; Guo, Zhen-Kun", "publication": "THEORETICAL AND APPLIED FRACTURE MECHANICS", "year_of_publication": 2014, "UT": "WOS:000345723000020", "base_material": "6156-T4 aluminum alloy", "base_young_modulus": "-", "base_yield_strength": "-", "base_ultimate_strength": "-", "base_elongation": "-", "weld_material": "6156-T4 aluminum alloy", "weld_young_modulus": "-", "weld_yield_strength": "-", "weld_ultimate_strength": "-", "weld_elongation": "-", "processing": "-", "welding_joint": "T-Joint", "welding_method": "Laser beam welding", "welding_voltage": "-", "welding_current": "-", "welding_speed": "-", "preheat_temp": "-", "welding_env": "-", "residual_stress": "17.88 MPa", "fatigue_specimen_type": "T-Joint", "fatigue_specimen_thickness": 3.6, "fatigue_test_type": "Axial", "fatigue_temp": "-", "fatigue_env": "-", "load_ratio": -1, "frequency": ">50", "fatigue_machine": "High-frequency fatigue testing machine", "fatigue_standard": "ASTM E647-11", "fatigue_test_control": "Stress", "stress_concentration": "-", "failure_location": "Weld toe"}}, {"id": "WELD2025:5469", "name": "S355JR | Tube-to-flange fillet-welded joint", "material_family": "Welded joint", "points": [[300.0, 133448.0, 0], [300.0, 112320.0, 0], [275.0, 977749.0, 0], [325.0, 55091.0, 0], [300.0, 85816.0, 0], [280.0, 116788.0, 0], [275.0, 253139.0, 0]], "conditions": {"material": "S355JR", "am_type": "MIG", "load_ratio": "-1", "test_type": "Torsional", "temperature": "25", "surface_treatment": "Stress-relieved (600°C for 2–4h, slow cooling to 300–350°C)"}, "metadata": {"dataset_id": 5469, "title": "Assessment of root failures in tube-to-flange steel welded joints under torsional loading according to the Peak Stress Method", "doi": "10.1016/j.tafmec.2016.01.013", "authors": "Meneghetti, Giovanni; De Marchi, Andrea; Campagnolo, Alberto", "publication": "THEORETICAL AND APPLIED FRACTURE MECHANICS", "year_of_publication": 2016, "UT": "WOS:000374357500004", "base_material": "S355JR", "base_young_modulus": "-", "base_yield_strength": 355, "base_ultimate_strength": 510, "base_elongation": "-", "weld_material": "Manganese-silicon alloyed solid wire", "weld_young_modulus": "-", "weld_yield_strength": 470, "weld_ultimate_strength": 560, "weld_elongation": "-", "processing": "Stress-relieved (600°C for 2–4h, slow cooling to 300–350°C)", "welding_joint": "Tube-to-flange fillet-welded joint", "welding_method": "MIG", "welding_voltage": "-", "welding_current": "-", "welding_speed": "-", "preheat_temp": "-", "welding_env": "-", "residual_stress": "-", "fatigue_specimen_type": "Tube-to-flange welded joint", "fatigue_specimen_thickness": 10, "fatigue_test_type": "Torsional", "fatigue_temp": 25, "fatigue_env": "-", "load_ratio": -1, "frequency": "-", "fatigue_machine": "MTS FlexTest GT60 digital controller", "fatigue_standard": "-", "fatigue_test_control": "Load control", "stress_concentration": "-", "failure_location": "Weld root"}}, {"id": "WELD2025:5470", "name": "S355JR | Tube-to-flange fillet-welded joint", "material_family": "Welded joint", "points": [[275.0, 1159292.0, 0]], "conditions": {"material": "S355JR", "am_type": "MIG", "load_ratio": "-1", "test_type": "Torsional", "temperature": "25", "surface_treatment": "Stress-relieved (600°C for 2–4h, slow cooling to 300–350°C)"}, "metadata": {"dataset_id": 5470, "title": "Assessment of root failures in tube-to-flange steel welded joints under torsional loading according to the Peak Stress Method", "doi": "10.1016/j.tafmec.2016.01.013", "authors": "Meneghetti, Giovanni; De Marchi, Andrea; Campagnolo, Alberto", "publication": "THEORETICAL AND APPLIED FRACTURE MECHANICS", "year_of_publication": 2016, "UT": "WOS:000374357500004", "base_material": "S355JR", "base_young_modulus": "-", "base_yield_strength": 355, "base_ultimate_strength": 510, "base_elongation": "-", "weld_material": "Manganese-silicon alloyed solid wire", "weld_young_modulus": "-", "weld_yield_strength": 470, "weld_ultimate_strength": 560, "weld_elongation": "-", "processing": "Stress-relieved (600°C for 2–4h, slow cooling to 300–350°C)", "welding_joint": "Tube-to-flange fillet-welded joint", "welding_method": "MIG", "welding_voltage": "-", "welding_current": "-", "welding_speed": "-", "preheat_temp": "-", "welding_env": "-", "residual_stress": "-", "fatigue_specimen_type": "Tube-to-flange welded joint", "fatigue_specimen_thickness": 10, "fatigue_test_type": "Torsional", "fatigue_temp": 25, "fatigue_env": "-", "load_ratio": -1, "frequency": "-", "fatigue_machine": "MTS FlexTest GT60 digital controller", "fatigue_standard": "-", "fatigue_test_control": "Load control", "stress_concentration": "-", "failure_location": "weld toe"}}, {"id": "WELD2025:5471", "name": "S355JR | Tube-to-flange fillet-welded joint", "material_family": "Welded joint", "points": [[350.0, 32616.0, 0], [400.0, 8053.0, 0], [350.0, 45955.0, 0]], "conditions": {"material": "S355JR", "am_type": "MIG", "load_ratio": "-1", "test_type": "Torsional", "temperature": "25", "surface_treatment": "Stress-relieved (600°C for 2–4h, slow cooling to 300–350°C)"}, "metadata": {"dataset_id": 5471, "title": "Assessment of root failures in tube-to-flange steel welded joints under torsional loading according to the Peak Stress Method", "doi": "10.1016/j.tafmec.2016.01.013", "authors": "Meneghetti, Giovanni; De Marchi, Andrea; Campagnolo, Alberto", "publication": "THEORETICAL AND APPLIED FRACTURE MECHANICS", "year_of_publication": 2016, "UT": "WOS:000374357500004", "base_material": "S355JR", "base_young_modulus": "-", "base_yield_strength": 355, "base_ultimate_strength": 510, "base_elongation": "-", "weld_material": "Manganese-silicon alloyed solid wire", "weld_young_modulus": "-", "weld_yield_strength": 470, "weld_ultimate_strength": 560, "weld_elongation": "-", "processing": "Stress-relieved (600°C for 2–4h, slow cooling to 300–350°C)", "welding_joint": "Tube-to-flange fillet-welded joint", "welding_method": "MIG", "welding_voltage": "-", "welding_current": "-", "welding_speed": "-", "preheat_temp": "-", "welding_env": "-", "residual_stress": "-", "fatigue_specimen_type": "Tube-to-flange welded joint", "fatigue_specimen_thickness": 10, "fatigue_test_type": "Torsional", "fatigue_temp": 25, "fatigue_env": "-", "load_ratio": -1, "frequency": "-", "fatigue_machine": "MTS FlexTest GT60 digital controller", "fatigue_standard": "-", "fatigue_test_control": "Load control", "stress_concentration": "-", "failure_location": "tube"}}, {"id": "WELD2025:5472", "name": "S355JR | Tube-to-flange fillet-welded joint", "material_family": "Welded joint", "points": [[200.0, 1872792.0, 1]], "conditions": {"material": "S355JR", "am_type": "MIG", "load_ratio": "0", "test_type": "Torsional", "temperature": "25", "surface_treatment": "Stress-relieved (600°C for 2–4h, slow cooling to 300–350°C)"}, "metadata": {"dataset_id": 5472, "title": "Assessment of root failures in tube-to-flange steel welded joints under torsional loading according to the Peak Stress Method", "doi": "10.1016/j.tafmec.2016.01.013", "authors": "Meneghetti, Giovanni; De Marchi, Andrea; Campagnolo, Alberto", "publication": "THEORETICAL AND APPLIED FRACTURE MECHANICS", "year_of_publication": 2016, "UT": "WOS:000374357500004", "base_material": "S355JR", "base_young_modulus": "-", "base_yield_strength": 355, "base_ultimate_strength": 510, "base_elongation": "-", "weld_material": "Manganese-silicon alloyed solid wire", "weld_young_modulus": "-", "weld_yield_strength": 470, "weld_ultimate_strength": 560, "weld_elongation": "-", "processing": "Stress-relieved (600°C for 2–4h, slow cooling to 300–350°C)", "welding_joint": "Tube-to-flange fillet-welded joint", "welding_method": "MIG", "welding_voltage": "-", "welding_current": "-", "welding_speed": "-", "preheat_temp": "-", "welding_env": "-", "residual_stress": "-", "fatigue_specimen_type": "Tube-to-flange welded joint", "fatigue_specimen_thickness": 10, "fatigue_test_type": "Torsional", "fatigue_temp": 25, "fatigue_env": "-", "load_ratio": 0, "frequency": "-", "fatigue_machine": "MTS FlexTest GT60 digital controller", "fatigue_standard": "-", "fatigue_test_control": "Load control", "stress_concentration": "-", "failure_location": "-"}}, {"id": "WELD2025:5473", "name": "S355JR | Tube-to-flange fillet-welded joint", "material_family": "Welded joint", "points": [[300.0, 46858.0, 0], [200.0, 376320.0, 0], [275.0, 62140.0, 0]], "conditions": {"material": "S355JR", "am_type": "MIG", "load_ratio": "-1", "test_type": "Torsional", "temperature": "25", "surface_treatment": "-"}, "metadata": {"dataset_id": 5473, "title": "Assessment of root failures in tube-to-flange steel welded joints under torsional loading according to the Peak Stress Method", "doi": "10.1016/j.tafmec.2016.01.013", "authors": "Meneghetti, Giovanni; De Marchi, Andrea; Campagnolo, Alberto", "publication": "THEORETICAL AND APPLIED FRACTURE MECHANICS", "year_of_publication": 2016, "UT": "WOS:000374357500004", "base_material": "S355JR", "base_young_modulus": "-", "base_yield_strength": 355, "base_ultimate_strength": 510, "base_elongation": "-", "weld_material": "Manganese-silicon alloyed solid wire", "weld_young_modulus": "-", "weld_yield_strength": 470, "weld_ultimate_strength": 560, "weld_elongation": "-", "processing": "-", "welding_joint": "Tube-to-flange fillet-welded joint", "welding_method": "MIG", "welding_voltage": "-", "welding_current": "-", "welding_speed": "-", "preheat_temp": "-", "welding_env": "-", "residual_stress": "-", "fatigue_specimen_type": "Tube-to-flange welded joint", "fatigue_specimen_thickness": 10, "fatigue_test_type": "Torsional", "fatigue_temp": 25, "fatigue_env": "-", "load_ratio": -1, "frequency": "-", "fatigue_machine": "MTS FlexTest GT60 digital controller", "fatigue_standard": "-", "fatigue_test_control": "Load control", "stress_concentration": "-", "failure_location": "Weld root"}}, {"id": "WELD2025:5474", "name": "S355JR | Tube-to-flange fillet-welded joint", "material_family": "Welded joint", "points": [[190.0, 1135497.0, 0]], "conditions": {"material": "S355JR", "am_type": "MIG", "load_ratio": "0", "test_type": "Torsional", "temperature": "25", "surface_treatment": "-"}, "metadata": {"dataset_id": 5474, "title": "Assessment of root failures in tube-to-flange steel welded joints under torsional loading according to the Peak Stress Method", "doi": "10.1016/j.tafmec.2016.01.013", "authors": "Meneghetti, Giovanni; De Marchi, Andrea; Campagnolo, Alberto", "publication": "THEORETICAL AND APPLIED FRACTURE MECHANICS", "year_of_publication": 2016, "UT": "WOS:000374357500004", "base_material": "S355JR", "base_young_modulus": "-", "base_yield_strength": 355, "base_ultimate_strength": 510, "base_elongation": "-", "weld_material": "Manganese-silicon alloyed solid wire", "weld_young_modulus": "-", "weld_yield_strength": 470, "weld_ultimate_strength": 560, "weld_elongation": "-", "processing": "-", "welding_joint": "Tube-to-flange fillet-welded joint", "welding_method": "MIG", "welding_voltage": "-", "welding_current": "-", "welding_speed": "-", "preheat_temp": "-", "welding_env": "-", "residual_stress": "-", "fatigue_specimen_type": "Tube-to-flange welded joint", "fatigue_specimen_thickness": 10, "fatigue_test_type": "Torsional", "fatigue_temp": 25, "fatigue_env": "-", "load_ratio": 0, "frequency": "-", "fatigue_machine": "MTS FlexTest GT60 digital controller", "fatigue_standard": "-", "fatigue_test_control": "Load control", "stress_concentration": "-", "failure_location": "Weld root"}}, {"id": "WELD2025:5475", "name": "EN AW-6156-T4 aluminum alloy | Butt Joint", "material_family": "Welded joint", "points": [[158.0, 87569.0, 0], [158.0, 123569.0, 0], [158.0, 82997.0, 0], [147.0, 170997.0, 0], [147.0, 150569.0, 0], [147.0, 153497.0, 0], [136.0, 212196.0, 0], [136.0, 251069.0, 0], [136.0, 149497.0, 0], [120.0, 427997.0, 0], [120.0, 399997.0, 0], [120.0, 380497.0, 0], [138.0, 65530.0, 0], [138.0, 28180.0, 0], [138.0, 86622.0, 0], [138.0, 65530.0, 0], [131.0, 123972.0, 0], [131.0, 145064.0, 0], [131.0, 123972.0, 0], [131.0, 145064.0, 0], [108.0, 495716.0, 0], [108.0, 437274.0, 0], [108.0, 671042.0, 0], [108.0, 671042.0, 0]], "conditions": {"material": "EN AW-6156-T4 aluminum alloy", "am_type": "YAG laser beam welding", "load_ratio": "-1", "test_type": "Axial", "temperature": "-", "surface_treatment": "-"}, "metadata": {"dataset_id": 5475, "title": "Fatigue analysis of laser welded Al-alloy joints with the fictitious notch radius of rf=0.05 mm", "doi": "10.1016/j.tafmec.2016.11.004", "authors": "Liu, Hu; Shang, De-Guang; Yang, Guang-You", "publication": "THEORETICAL AND APPLIED FRACTURE MECHANICS", "year_of_publication": 2017, "UT": "WOS:000395852500002", "base_material": "EN AW-6156-T4 aluminum alloy", "base_young_modulus": "-", "base_yield_strength": "-", "base_ultimate_strength": "-", "base_elongation": "-", "weld_material": "ER4047 Al-Si alloy", "weld_young_modulus": "-", "weld_yield_strength": "-", "weld_ultimate_strength": "-", "weld_elongation": "-", "processing": "-", "welding_joint": "Butt Joint", "welding_method": "YAG laser beam welding", "welding_voltage": "-", "welding_current": "-", "welding_speed": 55, "preheat_temp": "-", "welding_env": "-", "residual_stress": "-70.74 MPa", "fatigue_specimen_type": "Butt Joint", "fatigue_specimen_thickness": 3.6, "fatigue_test_type": "Axial", "fatigue_temp": "-", "fatigue_env": "-", "load_ratio": -1, "frequency": "50–120", "fatigue_machine": "High-frequency fatigue testing machine", "fatigue_standard": "-", "fatigue_test_control": "-", "stress_concentration": "2.80", "failure_location": "Heat Affected Zone (HAZ)"}}, {"id": "WELD2025:5476", "name": "EN AW-6156-T4 aluminum alloy | T-Joint", "material_family": "Welded joint", "points": [[125.0, 36498.0, 0], [109.0, 240997.0, 0], [109.0, 272998.0, 0], [109.0, 201069.0, 0], [98.0, 339997.0, 0], [98.0, 250497.0, 0], [87.0, 305197.0, 0], [87.0, 361997.0, 0], [82.0, 276497.0, 0], [82.0, 463998.0, 0], [115.0, 182414.0, 0], [115.0, 145170.0, 0], [115.0, 261948.0, 0], [100.0, 378832.0, 0], [100.0, 357740.0, 0], [100.0, 182414.0, 0], [88.0, 671042.0, 0], [88.0, 612600.0, 0], [88.0, 240856.0, 0]], "conditions": {"material": "EN AW-6156-T4 aluminum alloy", "am_type": "YAG laser beam welding", "load_ratio": "-1", "test_type": "Axial", "temperature": "-", "surface_treatment": "-"}, "metadata": {"dataset_id": 5476, "title": "Fatigue analysis of laser welded Al-alloy joints with the fictitious notch radius of rf=0.05 mm", "doi": "10.1016/j.tafmec.2016.11.004", "authors": "Liu, Hu; Shang, De-Guang; Yang, Guang-You", "publication": "THEORETICAL AND APPLIED FRACTURE MECHANICS", "year_of_publication": 2017, "UT": "WOS:000395852500002", "base_material": "EN AW-6156-T4 aluminum alloy", "base_young_modulus": "-", "base_yield_strength": "-", "base_ultimate_strength": "-", "base_elongation": "-", "weld_material": "ER4047 Al-Si alloy", "weld_young_modulus": "-", "weld_yield_strength": "-", "weld_ultimate_strength": "-", "weld_elongation": "-", "processing": "-", "welding_joint": "T-Joint", "welding_method": "YAG laser beam welding", "welding_voltage": "-", "welding_current": "-", "welding_speed": 150, "preheat_temp": "-", "welding_env": "-", "residual_stress": "17.88 MPa", "fatigue_specimen_type": "T-Joint", "fatigue_specimen_thickness": 3.6, "fatigue_test_type": "Axial", "fatigue_temp": "-", "fatigue_env": "-", "load_ratio": -1, "frequency": "50–120", "fatigue_machine": "High-frequency fatigue testing machine", "fatigue_standard": "-", "fatigue_test_control": "-", "stress_concentration": "4.33", "failure_location": "HAZ and Base Metal (BM)"}}, {"id": "WELD2025:5489", "name": "High-strength steel (HSS) | Butt Joint", "material_family": "Welded joint", "points": [[296.0, 40170.0, 0], [248.0, 89230.0, 0], [197.0, 194545.0, 0], [193.0, 221540.0, 0], [148.0, 510654.0, 0], [96.0, 1390820.0, 0], [150.0, 74747.0, 0]], "conditions": {"material": "High-strength steel (HSS)", "am_type": "Gas Tungsten Arc Welding (GTAW)", "load_ratio": "0.1", "test_type": "Four-point bending", "temperature": "-", "surface_treatment": "strengthened with carbon fibre reinforced polymer (CFRP)"}, "metadata": {"dataset_id": 5489, "title": "Fatigue testing of butt-welded high strength square hollow sections strengthened with CFRP", "doi": "10.1016/j.tws.2017.09.004", "authors": "Amraei, Mohsen; Jiao, Hui; Zhao, Xiao-Ling; Tong, Le-Wei", "publication": "THIN-WALLED STRUCTURES", "year_of_publication": 2017, "UT": "WOS:000418106800024", "base_material": "High-strength steel (HSS)", "base_young_modulus": 215, "base_yield_strength": 780, "base_ultimate_strength": 863, "base_elongation": 13.4, "weld_material": "AWS A5.18: ER70S-6 low carbon steel rod", "weld_young_modulus": "-", "weld_yield_strength": "-", "weld_ultimate_strength": 500, "weld_elongation": "-", "processing": "strengthened with carbon fibre reinforced polymer (CFRP)", "welding_joint": "Butt Joint", "welding_method": "Gas Tungsten Arc Welding (GTAW)", "welding_voltage": 30, "welding_current": 100, "welding_speed": 6.7, "preheat_temp": "-", "welding_env": "Argon-based shielding gas (Argoshield 065)", "residual_stress": "-", "fatigue_specimen_type": "Butt-welded square hollow section (SHS)", "fatigue_specimen_thickness": 4, "fatigue_test_type": "Four-point bending", "fatigue_temp": "-", "fatigue_env": "-", "load_ratio": 0.1, "frequency": 7, "fatigue_machine": "MTS-810 testing machine (100 kN capacity)", "fatigue_standard": "-", "fatigue_test_control": "Load control", "stress_concentration": "-", "failure_location": "Weld toe (HAZ)"}}, {"id": "WELD2025:5490", "name": "High-strength steel (HSS) | Butt Joint", "material_family": "Welded joint", "points": [[147.0, 97836.0, 0], [132.0, 143128.0, 0], [112.0, 280489.0, 0], [93.0, 348767.0, 0], [77.0, 655494.0, 0]], "conditions": {"material": "High-strength steel (HSS)", "am_type": "Gas Tungsten Arc Welding (GTAW)", "load_ratio": "0.1", "test_type": "Four-point bending", "temperature": "-", "surface_treatment": "-"}, "metadata": {"dataset_id": 5490, "title": "Fatigue testing of butt-welded high strength square hollow sections strengthened with CFRP", "doi": "10.1016/j.tws.2017.09.004", "authors": "Amraei, Mohsen; Jiao, Hui; Zhao, Xiao-Ling; Tong, Le-Wei", "publication": "THIN-WALLED STRUCTURES", "year_of_publication": 2017, "UT": "WOS:000418106800024", "base_material": "High-strength steel (HSS)", "base_young_modulus": 215, "base_yield_strength": 780, "base_ultimate_strength": 863, "base_elongation": 13.4, "weld_material": "AWS A5.18: ER70S-6 low carbon steel rod", "weld_young_modulus": "-", "weld_yield_strength": "-", "weld_ultimate_strength": 500, "weld_elongation": "-", "processing": "-", "welding_joint": "Butt Joint", "welding_method": "Gas Tungsten Arc Welding (GTAW)", "welding_voltage": 30, "welding_current": 100, "welding_speed": 6.7, "preheat_temp": "-", "welding_env": "Argon-based shielding gas (Argoshield 065)", "residual_stress": "-", "fatigue_specimen_type": "Butt-welded square hollow section (SHS)", "fatigue_specimen_thickness": 4, "fatigue_test_type": "Four-point bending", "fatigue_temp": "-", "fatigue_env": "-", "load_ratio": 0.1, "frequency": 7, "fatigue_machine": "MTS-810 testing machine (100 kN capacity)", "fatigue_standard": "-", "fatigue_test_control": "Load control", "stress_concentration": "-", "failure_location": "Weld toe (HAZ)"}}, {"id": "WELD2025:5496", "name": "Q345QB structural steel | Butt Joint", "material_family": "Welded joint", "points": [[117.0, 396953.0, 0], [111.0, 473814.0, 0], [166.0, 29309.0, 0]], "conditions": {"material": "Q345QB structural steel", "am_type": "Carbon-dioxide shield welding, Manual arc welding", "load_ratio": "-", "test_type": "Axial", "temperature": "-", "surface_treatment": "-"}, "metadata": {"dataset_id": 5496, "title": "Fatigue performance improvement of U-rib butt-welded connections of steel bridge decks using externally bonded CFRP strips", "doi": "10.1016/j.tws.2023.111017", "authors": "Jiang, Xu; Lv, Zhilin; Qiang, Xuhong; Song, Shenyou", "publication": "THIN-WALLED STRUCTURES", "year_of_publication": 2023, "UT": "WOS:001052622800001", "base_material": "Q345QB structural steel", "base_young_modulus": 206, "base_yield_strength": "-", "base_ultimate_strength": "-", "base_elongation": "-", "weld_material": "-", "weld_young_modulus": "-", "weld_yield_strength": "-", "weld_ultimate_strength": "-", "weld_elongation": "-", "processing": "-", "welding_joint": "Butt Joint", "welding_method": "Carbon-dioxide shield welding, Manual arc welding", "welding_voltage": "-", "welding_current": "-", "welding_speed": "-", "preheat_temp": "-", "welding_env": "-", "residual_stress": "-", "fatigue_specimen_type": "Full-scale single U-rib specimens", "fatigue_specimen_thickness": "6 (U-rib), 14 (deck)", "fatigue_test_type": "Axial", "fatigue_temp": "-", "fatigue_env": "-", "load_ratio": "-", "frequency": "-", "fatigue_machine": "PMS-500 pulsating fatigue testing machine", "fatigue_standard": "-", "fatigue_test_control": "Load", "stress_concentration": "-", "failure_location": "Weld toe (arc transition zone of U-rib butt welds)"}}, {"id": "WELD2025:5497", "name": "Q345QB structural steel | Butt Joint", "material_family": "Welded joint", "points": [[94.0, 2766120.0, 0], [65.0, 2457526.0, 0], [52.0, 2284949.0, 0]], "conditions": {"material": "Q345QB structural steel", "am_type": "Carbon-dioxide shield welding, Manual arc welding", "load_ratio": "-", "test_type": "Axial", "temperature": "-", "surface_treatment": "the CFRP strips were crossly wrapped"}, "metadata": {"dataset_id": 5497, "title": "Fatigue performance improvement of U-rib butt-welded connections of steel bridge decks using externally bonded CFRP strips", "doi": "10.1016/j.tws.2023.111017", "authors": "Jiang, Xu; Lv, Zhilin; Qiang, Xuhong; Song, Shenyou", "publication": "THIN-WALLED STRUCTURES", "year_of_publication": 2023, "UT": "WOS:001052622800001", "base_material": "Q345QB structural steel", "base_young_modulus": 206, "base_yield_strength": "-", "base_ultimate_strength": "-", "base_elongation": "-", "weld_material": "-", "weld_young_modulus": "-", "weld_yield_strength": "-", "weld_ultimate_strength": "-", "weld_elongation": "-", "processing": "the CFRP strips were crossly wrapped", "welding_joint": "Butt Joint", "welding_method": "Carbon-dioxide shield welding, Manual arc welding", "welding_voltage": "-", "welding_current": "-", "welding_speed": "-", "preheat_temp": "-", "welding_env": "-", "residual_stress": "-", "fatigue_specimen_type": "Full-scale single U-rib specimens", "fatigue_specimen_thickness": "6 (U-rib), 14 (deck)", "fatigue_test_type": "Axial", "fatigue_temp": "-", "fatigue_env": "-", "load_ratio": "-", "frequency": "-", "fatigue_machine": "PMS-500 pulsating fatigue testing machine", "fatigue_standard": "-", "fatigue_test_control": "Load", "stress_concentration": "-", "failure_location": "Weld toe (arc transition zone of U-rib butt welds)"}}, {"id": "WELD2025:5498", "name": "Q355B (substrate material), TA2 (clad material) | Butt Joint", "material_family": "Welded joint", "points": [[360.0, 8300.0, 0], [360.0, 7300.0, 0], [360.0, 4700.0, 0], [360.0, 3400.0, 0], [342.0, 13600.0, 0], [342.0, 12800.0, 0], [342.0, 15100.0, 0], [342.0, 6800.0, 0], [324.0, 20200.0, 0], [324.0, 38300.0, 0], [324.0, 28600.0, 0], [324.0, 17500.0, 0], [306.0, 7100.0, 0], [306.0, 14100.0, 0], [306.0, 21200.0, 0], [306.0, 31300.0, 0], [270.0, 90900.0, 0], [270.0, 14900.0, 0], [270.0, 91900.0, 0], [270.0, 27000.0, 0], [225.0, 85800.0, 0], [225.0, 68500.0, 0], [225.0, 118700.0, 0], [135.0, 314600.0, 0], [135.0, 1634600.0, 0], [135.0, 11215800.0, 1]], "conditions": {"material": "Q355B (substrate material), TA2 (clad material)", "am_type": "GTAW (Gas Tungsten Arc Welding)", "load_ratio": "0.1", "test_type": "Axial (Tensile-Tensile)", "temperature": "-", "surface_treatment": "-"}, "metadata": {"dataset_id": 5498, "title": "Fatigue properties of titanium-clad bimetallic steel butt-welded joints", "doi": "10.1016/j.tws.2024.112149", "authors": "Hai, Letian; Ban, Huiyong; Huang, Chenyang; Shi, Yongjiu", "publication": "THIN-WALLED STRUCTURES", "year_of_publication": 2024, "UT": "WOS:001261827300001", "base_material": "Q355B (substrate material), TA2 (clad material)", "base_young_modulus": "201.8, 104.2", "base_yield_strength": "435.7, 314.7", "base_ultimate_strength": "619.5, 397.6", "base_elongation": "29.3, 41.1", "weld_material": "-", "weld_young_modulus": 183.4, "weld_yield_strength": 398.5, "weld_ultimate_strength": 510.7, "weld_elongation": 11.65, "processing": "-", "welding_joint": "Butt Joint", "welding_method": "GTAW (Gas Tungsten Arc Welding)", "welding_voltage": "10–14", "welding_current": "90–280", "welding_speed": "0.67–1.67", "preheat_temp": "-", "welding_env": "-", "residual_stress": "-", "fatigue_specimen_type": "Butt-welded joint", "fatigue_specimen_thickness": 10, "fatigue_test_type": "Axial (Tensile-Tensile)", "fatigue_temp": "-", "fatigue_env": "-", "load_ratio": 0.1, "frequency": "90–95", "fatigue_machine": "QBG-250 (±125 kN capacity)", "fatigue_standard": "GB/T 3075-2008 (equivalent to ISO 1099:2017)", "fatigue_test_control": "Load", "stress_concentration": "-", "failure_location": "Clad-to-cap weld"}}, {"id": "WELD2025:5499", "name": "Q355B (substrate material), TA2 (clad material) | Butt Joint", "material_family": "Welded joint", "points": [[225.0, 451900.0, 0]], "conditions": {"material": "Q355B (substrate material), TA2 (clad material)", "am_type": "GTAW (Gas Tungsten Arc Welding)", "load_ratio": "0.1", "test_type": "Axial (Tensile-Tensile)", "temperature": "-", "surface_treatment": "-"}, "metadata": {"dataset_id": 5499, "title": "Fatigue properties of titanium-clad bimetallic steel butt-welded joints", "doi": "10.1016/j.tws.2024.112149", "authors": "Hai, Letian; Ban, Huiyong; Huang, Chenyang; Shi, Yongjiu", "publication": "THIN-WALLED STRUCTURES", "year_of_publication": 2024, "UT": "WOS:001261827300001", "base_material": "Q355B (substrate material), TA2 (clad material)", "base_young_modulus": "201.8, 104.2", "base_yield_strength": "435.7, 314.7", "base_ultimate_strength": "619.5, 397.6", "base_elongation": "29.3, 41.1", "weld_material": "-", "weld_young_modulus": 183.4, "weld_yield_strength": 398.5, "weld_ultimate_strength": 510.7, "weld_elongation": 11.65, "processing": "-", "welding_joint": "Butt Joint", "welding_method": "GTAW (Gas Tungsten Arc Welding)", "welding_voltage": "10–14", "welding_current": "90–280", "welding_speed": "0.67–1.67", "preheat_temp": "-", "welding_env": "-", "residual_stress": "-", "fatigue_specimen_type": "Butt-welded joint", "fatigue_specimen_thickness": 10, "fatigue_test_type": "Axial (Tensile-Tensile)", "fatigue_temp": "-", "fatigue_env": "-", "load_ratio": 0.1, "frequency": "90–95", "fatigue_machine": "QBG-250 (±125 kN capacity)", "fatigue_standard": "GB/T 3075-2008 (equivalent to ISO 1099:2017)", "fatigue_test_control": "Load", "stress_concentration": "-", "failure_location": "substrate weld"}}, {"id": "WELD2025:5500", "name": "Q355B (substrate material), TA2 (clad material) | Butt Joint", "material_family": "Welded joint", "points": [[360.0, 22500.0, 0], [360.0, 18900.0, 0], [360.0, 49000.0, 0], [360.0, 25900.0, 0], [342.0, 35400.0, 0], [342.0, 46500.0, 0], [342.0, 53400.0, 0], [324.0, 74600.0, 0], [324.0, 154000.0, 0], [324.0, 85100.0, 0], [324.0, 68000.0, 0], [306.0, 80000.0, 0], [306.0, 189700.0, 0], [306.0, 62000.0, 0], [270.0, 269900.0, 0], [270.0, 294000.0, 0], [270.0, 289600.0, 0], [225.0, 874200.0, 0], [225.0, 1132000.0, 0], [180.0, 5516800.0, 1]], "conditions": {"material": "Q355B (substrate material), TA2 (clad material)", "am_type": "GTAW (Gas Tungsten Arc Welding)", "load_ratio": "0.1", "test_type": "Axial (Tensile-Tensile)", "temperature": "-", "surface_treatment": "-"}, "metadata": {"dataset_id": 5500, "title": "Fatigue properties of titanium-clad bimetallic steel butt-welded joints", "doi": "10.1016/j.tws.2024.112149", "authors": "Hai, Letian; Ban, Huiyong; Huang, Chenyang; Shi, Yongjiu", "publication": "THIN-WALLED STRUCTURES", "year_of_publication": 2024, "UT": "WOS:001261827300001", "base_material": "Q355B (substrate material), TA2 (clad material)", "base_young_modulus": "201.8, 104.2", "base_yield_strength": "435.7, 314.7", "base_ultimate_strength": "619.5, 397.6", "base_elongation": "29.3, 41.1", "weld_material": "-", "weld_young_modulus": 129.9, "weld_yield_strength": 362.3, "weld_ultimate_strength": 527.9, "weld_elongation": 17.78, "processing": "-", "welding_joint": "Butt Joint", "welding_method": "GTAW (Gas Tungsten Arc Welding)", "welding_voltage": "10–14", "welding_current": "90–280", "welding_speed": "0.67–1.67", "preheat_temp": "-", "welding_env": "-", "residual_stress": "-", "fatigue_specimen_type": "Butt-welded joint", "fatigue_specimen_thickness": 10, "fatigue_test_type": "Axial (Tensile-Tensile)", "fatigue_temp": "-", "fatigue_env": "-", "load_ratio": 0.1, "frequency": "90–95", "fatigue_machine": "QBG-250 (±125 kN capacity)", "fatigue_standard": "GB/T 3075-2008 (equivalent to ISO 1099:2017)", "fatigue_test_control": "Load", "stress_concentration": "-", "failure_location": "Clad-to-cap weld"}}, {"id": "WELD2025:5501", "name": "Q355B (substrate material), TA2 (clad material) | Butt Joint", "material_family": "Welded joint", "points": [[270.0, 301600.0, 0], [225.0, 2094700.0, 0], [180.0, 4584500.0, 0], [180.0, 11336900.0, 1]], "conditions": {"material": "Q355B (substrate material), TA2 (clad material)", "am_type": "GTAW (Gas Tungsten Arc Welding)", "load_ratio": "0.1", "test_type": "Axial (Tensile-Tensile)", "temperature": "-", "surface_treatment": "-"}, "metadata": {"dataset_id": 5501, "title": "Fatigue properties of titanium-clad bimetallic steel butt-welded joints", "doi": "10.1016/j.tws.2024.112149", "authors": "Hai, Letian; Ban, Huiyong; Huang, Chenyang; Shi, Yongjiu", "publication": "THIN-WALLED STRUCTURES", "year_of_publication": 2024, "UT": "WOS:001261827300001", "base_material": "Q355B (substrate material), TA2 (clad material)", "base_young_modulus": "201.8, 104.2", "base_yield_strength": "435.7, 314.7", "base_ultimate_strength": "619.5, 397.6", "base_elongation": "29.3, 41.1", "weld_material": "-", "weld_young_modulus": 129.9, "weld_yield_strength": 362.3, "weld_ultimate_strength": 527.9, "weld_elongation": 17.78, "processing": "-", "welding_joint": "Butt Joint", "welding_method": "GTAW (Gas Tungsten Arc Welding)", "welding_voltage": "10–14", "welding_current": "90–280", "welding_speed": "0.67–1.67", "preheat_temp": "-", "welding_env": "-", "residual_stress": "-", "fatigue_specimen_type": "Butt-welded joint", "fatigue_specimen_thickness": 10, "fatigue_test_type": "Axial (Tensile-Tensile)", "fatigue_temp": "-", "fatigue_env": "-", "load_ratio": 0.1, "frequency": "90–95", "fatigue_machine": "QBG-250 (±125 kN capacity)", "fatigue_standard": "GB/T 3075-2008 (equivalent to ISO 1099:2017)", "fatigue_test_control": "Load", "stress_concentration": "-", "failure_location": "substrate weld"}}, {"id": "WELD2025:5502", "name": "Q355B (substrate material), TA2 (clad material) | Butt Joint", "material_family": "Welded joint", "points": [[342.0, 62800.0, 0], [306.0, 117800.0, 0]], "conditions": {"material": "Q355B (substrate material), TA2 (clad material)", "am_type": "GTAW (Gas Tungsten Arc Welding)", "load_ratio": "0.1", "test_type": "Axial (Tensile-Tensile)", "temperature": "-", "surface_treatment": "-"}, "metadata": {"dataset_id": 5502, "title": "Fatigue properties of titanium-clad bimetallic steel butt-welded joints", "doi": "10.1016/j.tws.2024.112149", "authors": "Hai, Letian; Ban, Huiyong; Huang, Chenyang; Shi, Yongjiu", "publication": "THIN-WALLED STRUCTURES", "year_of_publication": 2024, "UT": "WOS:001261827300001", "base_material": "Q355B (substrate material), TA2 (clad material)", "base_young_modulus": "201.8, 104.2", "base_yield_strength": "435.7, 314.7", "base_ultimate_strength": "619.5, 397.6", "base_elongation": "29.3, 41.1", "weld_material": "-", "weld_young_modulus": 129.9, "weld_yield_strength": 362.3, "weld_ultimate_strength": 527.9, "weld_elongation": 17.78, "processing": "-", "welding_joint": "Butt Joint", "welding_method": "GTAW (Gas Tungsten Arc Welding)", "welding_voltage": "10–14", "welding_current": "90–280", "welding_speed": "0.67–1.67", "preheat_temp": "-", "welding_env": "-", "residual_stress": "-", "fatigue_specimen_type": "Butt-welded joint", "fatigue_specimen_thickness": 10, "fatigue_test_type": "Axial (Tensile-Tensile)", "fatigue_temp": "-", "fatigue_env": "-", "load_ratio": 0.1, "frequency": "90–95", "fatigue_machine": "QBG-250 (±125 kN capacity)", "fatigue_standard": "GB/T 3075-2008 (equivalent to ISO 1099:2017)", "fatigue_test_control": "Load", "stress_concentration": "-", "failure_location": "Substrate near cap edge"}}, {"id": "WELD2025:5503", "name": "Ti6.5Al2Zr1Mo1V alloy (α + β microstructure) | -", "material_family": "Welded joint", "points": [[877.0, 39080.0, 0], [880.0, 43045.0, 0], [805.0, 44136.0, 0], [800.0, 92290.0, 0], [716.0, 124172.0, 0], [720.0, 482236.0, 0], [653.0, 281821.0, 0], [650.0, 1039602.0, 0], [522.0, 1425018.0, 0], [500.0, 1566952.0, 0], [454.0, 1287227.0, 0], [476.0, 2651507.0, 0], [477.0, 3442951.0, 0], [478.0, 4395150.0, 0], [518.0, 2644839.0, 0], [599.0, 2024957.0, 0], [598.0, 3336621.0, 0], [514.0, 7018741.0, 0], [478.0, 6248926.0, 0], [481.0, 6766961.0, 0], [479.0, 7325838.0, 0], [461.0, 5698660.0, 0], [498.0, 9967636.0, 1], [459.0, 9714206.0, 1], [440.0, 10149433.0, 1]], "conditions": {"material": "Ti6.5Al2Zr1Mo1V alloy (α + β microstructure)", "am_type": "Electron Beam Welding (EBW) with beam oscillation", "load_ratio": "0.06", "test_type": "Axial", "temperature": "25", "surface_treatment": "Annealing at 800 °C for 2 h"}, "metadata": {"dataset_id": 5503, "title": "Fatigue properties of heavy-thickness Ti6.5Al2Zr1Mo1V alloy with oscillation EBW", "doi": "10.1016/j.vacuum.2015.08.025", "authors": "Fu, Peng-fei; Mao, Zhi-yong; Wang, Ya-jun; Tang, Zhen-yun; Zuo, Cong-jin", "publication": "VACUUM", "year_of_publication": 2015, "UT": "WOS:000362619000037", "base_material": "Ti6.5Al2Zr1Mo1V alloy (α + β microstructure)", "base_young_modulus": "-", "base_yield_strength": 915, "base_ultimate_strength": 965, "base_elongation": 16.7, "weld_material": "Ti6.5Al2Zr1Mo1V alloy", "weld_young_modulus": "-", "weld_yield_strength": 920, "weld_ultimate_strength": 975, "weld_elongation": 13.4, "processing": "Annealing at 800 °C for 2 h", "welding_joint": "-", "welding_method": "Electron Beam Welding (EBW) with beam oscillation", "welding_voltage":
