Repository: yunyunfanfan/S-PA-CBB

# S-PA-CBB

Official research code, processed curve records, evaluation outputs, and manuscript source for:

> **From Physics to Selective Generation: Conditional Brownian Bridges for Sparse S–N Curve Reconstruction and Fatigue Decision-Making**

S-PA-CBB reconstructs a complete probabilistic stress–life (S–N) curve from only two to four observed fatigue tests. The method first fits an interpretable Basquin state, diagnoses whether that state is sufficient, and applies a ControlNet-style conditional Brownian-bridge residual only to curves that benefit from correction.

File: external_data/weld2025_disjoint_curves.json (part 213 of 223)
150000, "welding_current": "0.12, 0.18", "welding_speed": 10, "preheat_temp": "-", "welding_env": "-", "residual_stress": "-", "fatigue_specimen_type": "Round bar", "fatigue_specimen_thickness": 5, "fatigue_test_type": "Axial", "fatigue_temp": 25, "fatigue_env": "-", "load_ratio": 0.06, "frequency": "100–200", "fatigue_machine": "GPS-100", "fatigue_standard": "-", "fatigue_test_control": "-", "stress_concentration": "-", "failure_location": "-"}}, {"id": "WELD2025:5504", "name": "A5083 aluminum alloy | X-shaped groove (Butt Joint)", "material_family": "Welded joint", "points": [[388.0, 24100.0, 0], [363.0, 118000.0, 0], [340.0, 403000.0, 0], [290.0, 1850000.0, 0]], "conditions": {"material": "A5083 aluminum alloy", "am_type": "MIG (Metal–Inert-Gas)", "load_ratio": "0.01", "test_type": "Axial", "temperature": "-269", "surface_treatment": "-"}, "metadata": {"dataset_id": 5504, "title": "Effect of welding structure on high-cycle and low-cycle fatigue properties for MIG welded A5083 aluminum alloys at cryogenic temperatures", "doi": "10.1016/S0011-2275(01)00100-X", "authors": "Yuri, T; Ogata, T; Saito, M; Hirayama, Y", "publication": "CRYOGENICS", "year_of_publication": 2001, "UT": "WOS:000171574800003", "base_material": "A5083 aluminum alloy", "base_young_modulus": 83, "base_yield_strength": 192, "base_ultimate_strength": 577, "base_elongation": 30.3, "weld_material": "A5183", "weld_young_modulus": 66, "weld_yield_strength": 187, "weld_ultimate_strength": 484, "weld_elongation": 20.3, "processing": "-", "welding_joint": "X-shaped groove (Butt Joint)", "welding_method": "MIG (Metal–Inert-Gas)", "welding_voltage": "33, 34", "welding_current": "720, 780", "welding_speed": 5.33, "preheat_temp": "-", "welding_env": "-", "residual_stress": "-", "fatigue_specimen_type": "Hourglass type (round bar)", "fatigue_specimen_thickness": 6, "fatigue_test_type": "Axial", "fatigue_temp": -269, "fatigue_env": "Liquid helium", "load_ratio": 0.01, "frequency": "4-10", "fatigue_machine": "Servohydraulic (±50 kN)", "fatigue_standard": "JIS Z 2283", "fatigue_test_control": "Stress", "stress_concentration": "-", "failure_location": "-"}}, {"id": "WELD2025:5505", "name": "A5083 aluminum alloy | X-shaped groove (Butt Joint)", "material_family": "Welded joint", "points": [[338.0, 136000.0, 0], [316.0, 182000.0, 0], [253.0, 584000.0, 0], [274.0, 823000.0, 0], [235.0, 931000.0, 0], [198.0, 10200000.0, 1]], "conditions": {"material": "A5083 aluminum alloy", "am_type": "MIG (Metal–Inert-Gas)", "load_ratio": "0.01", "test_type": "Axial", "temperature": "-196", "surface_treatment": "-"}, "metadata": {"dataset_id": 5505, "title": "Effect of welding structure on high-cycle and low-cycle fatigue properties for MIG welded A5083 aluminum alloys at cryogenic temperatures", "doi": "10.1016/S0011-2275(01)00100-X", "authors": "Yuri, T; Ogata, T; Saito, M; Hirayama, Y", "publication": "CRYOGENICS", "year_of_publication": 2001, "UT": "WOS:000171574800003", "base_material": "A5083 aluminum alloy", "base_young_modulus": 74, "base_yield_strength": 168, "base_ultimate_strength": 433, "base_elongation": 36.3, "weld_material": "A5183", "weld_young_modulus": 71, "weld_yield_strength": 165, "weld_ultimate_strength": 396, "weld_elongation": 29.6, "processing": "-", "welding_joint": "X-shaped groove (Butt Joint)", "welding_method": "MIG (Metal–Inert-Gas)", "welding_voltage": "33, 34", "welding_current": "720, 780", "welding_speed": 5.33, "preheat_temp": "-", "welding_env": "-", "residual_stress": "-", "fatigue_specimen_type": "Hourglass type (round bar)", "fatigue_specimen_thickness": 6, "fatigue_test_type": "Axial", "fatigue_temp": -196, "fatigue_env": "liquid nitrogen", "load_ratio": 0.01, "frequency": 10, "fatigue_machine": "Servohydraulic (±50 kN)", "fatigue_standard": "JIS Z 2283", "fatigue_test_control": "Stress", "stress_concentration": "-", "failure_location": "-"}}, {"id": "WELD2025:5506", "name": "A5083 aluminum alloy | X-shaped groove (Butt Joint)", "material_family": "Welded joint", "points": [[226.0, 77200.0, 0], [198.0, 244000.0, 0], [170.0, 1630000.0, 0], [141.0, 6100000.0, 0]], "conditions": {"material": "A5083 aluminum alloy", "am_type": "MIG (Metal–Inert-Gas)", "load_ratio": "0.01", "test_type": "Axial", "temperature": "20", "surface_treatment": "-"}, "metadata": {"dataset_id": 5506, "title": "Effect of welding structure on high-cycle and low-cycle fatigue properties for MIG welded A5083 aluminum alloys at cryogenic temperatures", "doi": "10.1016/S0011-2275(01)00100-X", "authors": "Yuri, T; Ogata, T; Saito, M; Hirayama, Y", "publication": "CRYOGENICS", "year_of_publication": 2001, "UT": "WOS:000171574800003", "base_material": "A5083 aluminum alloy", "base_young_modulus": 72, "base_yield_strength": 153, "base_ultimate_strength": 310, "base_elongation": 18.1, "weld_material": "A5183", "weld_young_modulus": 67, "weld_yield_strength": 139, "weld_ultimate_strength": 281, "weld_elongation": 22.8, "processing": "-", "welding_joint": "X-shaped groove (Butt Joint)", "welding_method": "MIG (Metal–Inert-Gas)", "welding_voltage": "33, 34", "welding_current": "720, 780", "welding_speed": 5.33, "preheat_temp": "-", "welding_env": "-", "residual_stress": "-", "fatigue_specimen_type": "Hourglass type (round bar)", "fatigue_specimen_thickness": 6, "fatigue_test_type": "Axial", "fatigue_temp": 20, "fatigue_env": "-", "load_ratio": 0.01, "frequency": 10, "fatigue_machine": "Servohydraulic (±50 kN)", "fatigue_standard": "JIS Z 2283", "fatigue_test_control": "Stress", "stress_concentration": "-", "failure_location": "-"}}, {"id": "WELD2025:5510", "name": "GD-AlSi10Mg (cast alloy, T6 heat-treated) | Butt joint", "material_family": "Welded joint", "points": [[142.0, 31100.0, 0], [142.0, 36700.0, 0], [142.0, 46800.0, 0], [122.0, 56500.0, 0], [101.0, 109000.0, 0], [90.0, 137000.0, 0], [90.0, 152000.0, 0], [86.0, 173000.0, 0], [121.0, 197000.0, 0], [91.0, 392000.0, 0], [101.0, 396000.0, 0], [85.0, 411000.0, 0], [84.0, 435000.0, 0], [81.0, 513000.0, 0], [80.0, 550000.0, 0], [81.0, 702000.0, 0], [80.0, 753000.0, 0], [81.0, 5530000.0, 1], [81.0, 9460000.0, 1], [70.0, 10000000.0, 1]], "conditions": {"material": "GD-AlSi10Mg (cast alloy, T6 heat-treated)", "am_type": "CO2 laser welding", "load_ratio": "0", "test_type": "Axial", "temperature": "-", "surface_treatment": "T6 heat-treated"}, "metadata": {"dataset_id": 5510, "title": "Fatigue assessment of laser welded thin sheet aluminium", "doi": "10.1016/S0142-1123(03)00053-7", "authors": "Eibl, M; Sonsino, CM; Kaufmann, H; Zhang, G", "publication": "INTERNATIONAL JOURNAL OF FATIGUE", "year_of_publication": 2003, "UT": "WOS:000183393400004", "base_material": "GD-AlSi10Mg (cast alloy, T6 heat-treated)", "base_young_modulus": "-", "base_yield_strength": 220, "base_ultimate_strength": 285, "base_elongation": 8.7, "weld_material": "S-AlSi5", "weld_young_modulus": "-", "weld_yield_strength": "-", "weld_ultimate_strength": "-", "weld_elongation": "-", "processing": "T6 heat-treated", "welding_joint": "Butt joint", "welding_method": "CO2 laser welding", "welding_voltage": "-", "welding_current": "-", "welding_speed": "-", "preheat_temp": "-", "welding_env": "Ar/He shielding gas", "residual_stress": "-", "fatigue_specimen_type": "Butt joint", "fatigue_specimen_thickness": 1.5, "fatigue_test_type": "Axial", "fatigue_temp": "-", "fatigue_env": "-", "load_ratio": 0, "frequency": "25–35", "fatigue_machine": "Servohydraulic test rigs", "fatigue_standard": "-", "fatigue_test_control": "-", "stress_concentration": "-", "failure_location": "Weld toe, base material"}}, {"id": "WELD2025:5511", "name": "GD-AlSi10Mg (cast alloy, T6 heat-treated) | Single lap joint", "material_family": "Welded joint", "points": [[40.0, 9660.0, 0], [41.0, 13500.0, 0], [35.0, 15200.0, 0], [30.0, 42400.0, 0], [31.0, 47100.0, 0], [31.0, 53000.0, 0], [31.0, 57500.0, 0], [26.0, 84400.0, 0], [25.0, 90600.0, 0], [20.0, 291000.0, 0], [21.0, 274000.0, 0], [18.0, 627000.0, 0], [19.0, 1630000.0, 0], [17.0, 2690000.0, 0], [17.0, 5360000.0, 1], [14.0, 5120000.0, 1], [12.0, 5240000.0, 1]], "conditions": {"material": "GD-AlSi10Mg (cast alloy, T6 heat-treated)", "am_type": "CO2 laser welding", "load_ratio": "0", "test_type": "Axial", "temperature": "-", "surface_treatment": "T6 heat-treated"}, "metadata": {"dataset_id": 5511, "title": "Fatigue assessment of laser welded thin sheet aluminium", "doi": "10.1016/S0142-1123(03)00053-7", "authors": "Eibl, M; Sonsino, CM; Kaufmann, H; Zhang, G", "publication": "INTERNATIONAL JOURNAL OF FATIGUE", "year_of_publication": 2003, "UT": "WOS:000183393400004", "base_material": "GD-AlSi10Mg (cast alloy, T6 heat-treated)", "base_young_modulus": "-", "base_yield_strength": 220, "base_ultimate_strength": 285, "base_elongation": 8.7, "weld_material": "S-AlSi5", "weld_young_modulus": "-", "weld_yield_strength": "-", "weld_ultimate_strength": "-", "weld_elongation": "-", "processing": "T6 heat-treated", "welding_joint": "Single lap joint", "welding_method": "CO2 laser welding", "welding_voltage": "-", "welding_current": "-", "welding_speed": "-", "preheat_temp": "-", "welding_env": "Ar/He shielding gas", "residual_stress": "-", "fatigue_specimen_type": "Single lap joint", "fatigue_specimen_thickness": 3.0, "fatigue_test_type": "Axial", "fatigue_temp": "-", "fatigue_env": "-", "load_ratio": 0, "frequency": "25–35", "fatigue_machine": "Servohydraulic test rigs", "fatigue_standard": "-", "fatigue_test_control": "-", "stress_concentration": "-", "failure_location": "Weld toe, base material"}}, {"id": "WELD2025:5515", "name": "AL-6XN (ASTM B688, UNS N08367) | Longitudinal fillet weld", "material_family": "Welded joint", "points": [[289.0, 246000.0, 0], [282.0, 286000.0, 0], [277.0, 382000.0, 0], [272.0, 474000.0, 0], [282.0, 511000.0, 0], [200.0, 440000.0, 0], [207.0, 652000.0, 0], [200.0, 794000.0, 0], [200.0, 896000.0, 0], [203.0, 994000.0, 0], [202.0, 1100000.0, 0], [202.0, 1270000.0, 0], [152.0, 1500000.0, 0], [121.0, 4050000.0, 0], [122.0, 4620000.0, 0], [122.0, 4940000.0, 0], [117.0, 4800000.0, 0], [97.0, 5320000.0, 0], [101.0, 6010000.0, 0], [98.0, 7180000.0, 0], [101.0, 7670000.0, 0], [97.0, 8990000.0, 0]], "conditions": {"material": "AL-6XN (ASTM B688, UNS N08367)", "am_type": "-", "load_ratio": "-1", "test_type": "tension and compression", "temperature": "-", "surface_treatment": "-"}, "metadata": {"dataset_id": 5515, "title": "Fatigue strength of welded AL-6XN superaustenitic stainless steel", "doi": "10.1016/S0142-1123(03)00123-3", "authors": "Metrovich, B; Fisher, JW; Yen, BT; Kaufmann, EJ; Cheng, XH; Ma, ZZ", "publication": "INTERNATIONAL JOURNAL OF FATIGUE", "year_of_publication": 2003, "UT": "WOS:000186883300060", "base_material": "AL-6XN (ASTM B688, UNS N08367)", "base_young_modulus": "-", "base_yield_strength": 376, "base_ultimate_strength": 745, "base_elongation": 54, "weld_material": "AL-6XN", "weld_young_modulus": "-", "weld_yield_strength": "-", "weld_ultimate_strength": "-", "weld_elongation": "-", "processing": "-", "welding_joint": "Longitudinal fillet weld", "welding_method": "-", "welding_voltage": "-", "welding_current": "-", "welding_speed": "-", "preheat_temp": "-", "welding_env": "-", "residual_stress": "-", "fatigue_specimen_type": "Full-scale I-beams", "fatigue_specimen_thickness": 16, "fatigue_test_type": "tension and compression", "fatigue_temp": "-", "fatigue_env": "-", "load_ratio": -1, "frequency": "-", "fatigue_machine": "-", "fatigue_standard": "AASHTO resistance curves", "fatigue_test_control": "Stress", "stress_concentration": "-", "failure_location": "Weld root"}}, {"id": "WELD2025:5516", "name": "AL-6XN (ASTM B688, UNS N08367) | Longitudinal fillet weld", "material_family": "Welded joint", "points": [[207.0, 487000.0, 0], [207.0, 535000.0, 0], [200.0, 646000.0, 0], [205.0, 764000.0, 0], [151.0, 1130000.0, 0], [123.0, 2140000.0, 0], [124.0, 2330000.0, 0], [124.0, 2540000.0, 0], [125.0, 2760000.0, 0], [123.0, 2920000.0, 0], [123.0, 3300000.0, 0]], "conditions": {"material": "AL-6XN (ASTM B688, UNS N08367)", "am_type": "-", "load_ratio": "0", "test_type": "tension", "temperature": "-", "surface_treatment": "-"}, "metadata": {"dataset_id": 5516, "title": "Fatigue strength of welded AL-6XN superaustenitic stainless steel", "doi": "10.1016/S0142-1123(03)00123-3", "authors": "Metrovich, B; Fisher, JW; Yen, BT; Kaufmann, EJ; Cheng, XH; Ma, ZZ", "publication": "INTERNATIONAL JOURNAL OF FATIGUE", "year_of_publication": 2003, "UT": "WOS:000186883300060", "base_material": "AL-6XN (ASTM B688, UNS N08367)", "base_young_modulus": "-", "base_yield_strength": 376, "base_ultimate_strength": 745, "base_elongation": 54, "weld_material": "AL-6XN", "weld_young_modulus": "-", "weld_yield_strength": "-", "weld_ultimate_strength": "-", "weld_elongation": "-", "processing": "-", "welding_joint": "Longitudinal fillet weld", "welding_method": "-", "welding_voltage": "-", "welding_current": "-", "welding_speed": "-", "preheat_temp": "-", "welding_env": "-", "residual_stress": "-", "fatigue_specimen_type": "Full-scale I-beams", "fatigue_specimen_thickness": 16, "fatigue_test_type": "tension", "fatigue_temp": "-", "fatigue_env": "-", "load_ratio": 0, "frequency": "-", "fatigue_machine": "-", "fatigue_standard": "AASHTO resistance curves", "fatigue_test_control": "Stress", "stress_concentration": "-", "failure_location": "Weld root"}}, {"id": "WELD2025:5517", "name": "AL-6XN (ASTM B688, UNS N08367) | Transverse groove welds", "material_family": "Welded joint", "points": [[162.0, 699000.0, 0], [164.0, 845000.0, 0], [162.0, 984000.0, 0], [167.0, 1060000.0, 0], [169.0, 1160000.0, 0], [167.0, 1290000.0, 0], [167.0, 1440000.0, 0], [151.0, 1070000.0, 0], [112.0, 1390000.0, 0], [101.0, 3910000.0, 0], [111.0, 5250000.0, 0]], "conditions": {"material": "AL-6XN (ASTM B688, UNS N08367)", "am_type": "-", "load_ratio": "-", "test_type": "constant amplitude loading", "temperature": "-", "surface_treatment": "-"}, "metadata": {"dataset_id": 5517, "title": "Fatigue strength of welded AL-6XN superaustenitic stainless steel", "doi": "10.1016/S0142-1123(03)00123-3", "authors": "Metrovich, B; Fisher, JW; Yen, BT; Kaufmann, EJ; Cheng, XH; Ma, ZZ", "publication": "INTERNATIONAL JOURNAL OF FATIGUE", "year_of_publication": 2003, "UT": "WOS:000186883300060", "base_material": "AL-6XN (ASTM B688, UNS N08367)", "base_young_modulus": "-", "base_yield_strength": 376, "base_ultimate_strength": 745, "base_elongation": 54, "weld_material": "AL-6XN", "weld_young_modulus": "-", "weld_yield_strength": "-", "weld_ultimate_strength": "-", "weld_elongation": "-", "processing": "-", "welding_joint": "Transverse groove welds", "welding_method": "-", "welding_voltage": "-", "welding_current": "-", "welding_speed": "-", "preheat_temp": "-", "welding_env": "-", "residual_stress": "-", "fatigue_specimen_type": "Full-scale I-beams", "fatigue_specimen_thickness": 16, "fatigue_test_type": "constant amplitude loading", "fatigue_temp": "-", "fatigue_env": "-", "load_ratio": "-", "frequency": "-", "fatigue_machine": "-", "fatigue_standard": "AASHTO resistance curves", "fatigue_test_control": "Stress", "stress_concentration": "-", "failure_location": "Weld toe"}}, {"id": "WELD2025:5518", "name": "AL-6XN (ASTM B688, UNS N08367) | Transverse groove welds", "material_family": "Welded joint", "points": [[156.0, 815000.0, 0], [156.0, 928000.0, 0]], "conditions": {"material": "AL-6XN (ASTM B688, UNS N08367)", "am_type": "-", "load_ratio": "-", "test_type": "constant amplitude loading", "temperature": "-", "surface_treatment": "-"}, "metadata": {"dataset_id": 5518, "title": "Fatigue strength of welded AL-6XN superaustenitic stainless steel", "doi": "10.1016/S0142-1123(03)00123-3", "authors": "Metrovich, B; Fisher, JW; Yen, BT; Kaufmann, EJ; Cheng, XH; Ma, ZZ", "publication": "INTERNATIONAL JOURNAL OF FATIGUE", "year_of_publication": 2003, "UT": "WOS:000186883300060", "base_material": "AL-6XN (ASTM B688, UNS N08367)", "base_young_modulus": "-", "base_yield_strength": 376, "base_ultimate_strength": 745, "base_elongation": 54, "weld_material": "AL-6XN", "weld_young_modulus": "-", "weld_yield_strength": "-", "weld_ultimate_strength": "-", "weld_elongation": "-", "processing": "-", "welding_joint": "Transverse groove welds", "welding_method": "-", "welding_voltage": "-", "welding_current": "-", "welding_speed": "-", "preheat_temp": "-", "welding_env": "-", "residual_stress": "-", "fatigue_specimen_type": "Full-scale I-beams", "fatigue_specimen_thickness": 16, "fatigue_test_type": "constant amplitude loading", "fatigue_temp": "-", "fatigue_env": "-", "load_ratio": "-", "frequency": "-", "fatigue_machine": "-", "fatigue_standard": "AASHTO resistance curves", "fatigue_test_control": "Stress", "stress_concentration": "-", "failure_location": "Weld root"}}, {"id": "WELD2025:5519", "name": "AL-6XN (ASTM B688, UNS N08367) | Transverse groove welds", "material_family": "Welded joint", "points": [[167.0, 3050000.0, 0], [105.0, 2410000.0, 0], [112.0, 4670000.0, 0], [153.0, 825000.0, 0], [111.0, 5500000.0, 1], [112.0, 6970000.0, 1], [109.0, 7840000.0, 1], [111.0, 9030000.0, 1]], "conditions": {"material": "AL-6XN (ASTM B688, UNS N08367)", "am_type": "-", "load_ratio": "-", "test_type": "constant amplitude loading", "temperature": "-", "surface_treatment": "-"}, "metadata": {"dataset_id": 5519, "title": "Fatigue strength of welded AL-6XN superaustenitic stainless steel", "doi": "10.1016/S0142-1123(03)00123-3", "authors": "Metrovich, B; Fisher, JW; Yen, BT; Kaufmann, EJ; Cheng, XH; Ma, ZZ", "publication": "INTERNATIONAL JOURNAL OF FATIGUE", "year_of_publication": 2003, "UT": "WOS:000186883300060", "base_material": "AL-6XN (ASTM B688, UNS N08367)", "base_young_modulus": "-", "base_yield_strength": 376, "base_ultimate_strength": 745, "base_elongation": 54, "weld_material": "AL-6XN", "weld_young_modulus": "-", "weld_yield_strength": "-", "weld_ultimate_strength": "-", "weld_elongation": "-", "processing": "-", "welding_joint": "Transverse groove welds", "welding_method": "-", "welding_voltage": "-", "welding_current": "-", "welding_speed": "-", "preheat_temp": "-", "welding_env": "-", "residual_stress": "-", "fatigue_specimen_type": "Full-scale I-beams", "fatigue_specimen_thickness": 16, "fatigue_test_type": "constant amplitude loading", "fatigue_temp": "-", "fatigue_env": "-", "load_ratio": "-", "frequency": "-", "fatigue_machine": "-", "fatigue_standard": "AASHTO resistance curves", "fatigue_test_control": "Stress", "stress_concentration": "-", "failure_location": "internal discontinuities"}}, {"id": "WELD2025:5520", "name": "AL-6XN (ASTM B688, UNS N08367) | Simulated bulkhead attachments", "material_family": "Welded joint", "points": [[111.0, 533000.0, 0], [55.0, 4360000.0, 0], [56.0, 4360000.0, 0], [56.0, 4790000.0, 0], [49.0, 8440000.0, 0], [111.0, 636000.0, 1], [49.0, 8850000.0, 1], [42.0, 20400000.0, 1]], "conditions": {"material": "AL-6XN (ASTM B688, UNS N08367)", "am_type": "-", "load_ratio": "0", "test_type": "tension", "temperature": "-", "surface_treatment": "-"}, "metadata": {"dataset_id": 5520, "title": "Fatigue strength of welded AL-6XN superaustenitic stainless steel", "doi": "10.1016/S0142-1123(03)00123-3", "authors": "Metrovich, B; Fisher, JW; Yen, BT; Kaufmann, EJ; Cheng, XH; Ma, ZZ", "publication": "INTERNATIONAL JOURNAL OF FATIGUE", "year_of_publication": 2003, "UT": "WOS:000186883300060", "base_material": "AL-6XN (ASTM B688, UNS N08367)", "base_young_modulus": "-", "base_yield_strength": 376, "base_ultimate_strength": 745, "base_elongation": 54, "weld_material": "AL-6XN", "weld_young_modulus": "-", "weld_yield_strength": "-", "weld_ultimate_strength": "-", "weld_elongation": "-", "processing": "-", "welding_joint": "Simulated bulkhead attachments", "welding_method": "-", "welding_voltage": "-", "welding_current": "-", "welding_speed": "-", "preheat_temp": "-", "welding_env": "-", "residual_stress": "-", "fatigue_specimen_type": "Full-scale I-beams", "fatigue_specimen_thickness": 16, "fatigue_test_type": "tension", "fatigue_temp": "-", "fatigue_env": "-", "load_ratio": 0, "frequency": "-", "fatigue_machine": "-", "fatigue_standard": "AASHTO resistance curves", "fatigue_test_control": "Stress", "stress_concentration": "-", "failure_location": "Weld toe"}}, {"id": "WELD2025:5521", "name": "AL-6XN (ASTM B688, UNS N08367) | Simulated bulkhead attachments", "material_family": "Welded joint", "points": [[155.0, 222000.0, 0], [166.0, 250000.0, 0], [166.0, 278000.0, 0], [167.0, 299000.0, 0], [164.0, 321000.0, 0], [168.0, 374000.0, 0], [111.0, 1020000.0, 0], [109.0, 1120000.0, 0], [109.0, 1630000.0, 0], [167.0, 299000.0, 1], [162.0, 383000.0, 1], [111.0, 917000.0, 1], [111.0, 1280000.0, 1], [58.0, 10100000.0, 1]], "conditions": {"material": "AL-6XN (ASTM B688, UNS N08367)", "am_type": "-", "load_ratio": "-1", "test_type": "tension and compression", "temperature": "-", "surface_treatment": "-"}, "metadata": {"dataset_id": 5521, "title": "Fatigue strength of welded AL-6XN superaustenitic stainless steel", "doi": "10.1016/S0142-1123(03)00123-3", "authors": "Metrovich, B; Fisher, JW; Yen, BT; Kaufmann, EJ; Cheng, XH; Ma, ZZ", "publication": "INTERNATIONAL JOURNAL OF FATIGUE", "year_of_publication": 2003, "UT": "WOS:000186883300060", "base_material": "AL-6XN (ASTM B688, UNS N08367)", "base_young_modulus": "-", "base_yield_strength": 376, "base_ultimate_strength": 745, "base_elongation": 54, "weld_material": "AL-6XN", "weld_young_modulus": "-", "weld_yield_strength": "-", "weld_ultimate_strength": "-", "weld_elongation": "-", "processing": "-", "welding_joint": "Simulated bulkhead attachments", "welding_method": "-", "welding_voltage": "-", "welding_current": "-", "welding_speed": "-", "preheat_temp": "-", "welding_env": "-", "residual_stress": "-", "fatigue_specimen_type": "Full-scale I-beams", "fatigue_specimen_thickness": 16, "fatigue_test_type": "tension and compression", "fatigue_temp": "-", "fatigue_env": "-", "load_ratio": -1, "frequency": "-", "fatigue_machine": "-", "fatigue_standard": "AASHTO resistance curves", "fatigue_test_control": "Stress", "stress_concentration": "-", "failure_location": "Weld toe"}}, {"id": "WELD2025:5524", "name": "STE355 fine-grained structural steel | K-shaped tubular joint (butt joint between brace and chord tubes)", "material_family": "Welded joint", "points": [[150.0, 381000.0, 0], [347.0, 2070000.0, 0], [294.0, 3890000.0, 0], [222.0, 14500000.0, 0], [211.0, 12600000.0, 0]], "conditions": {"material": "STE355 fine-grained structural steel", "am_type": "Conventional multilayer welding", "load_ratio": "-1", "test_type": "Axial tensile-compressive loading", "temperature": "-", "surface_treatment": "-"}, "metadata": {"dataset_id": 5524, "title": "Prediction of service fatigue strength of a welded tubular joint on the basis of the notch strain approach", "doi": "10.1016/S0142-1123(98)00012-7", "authors": "Radaj, D; Sonsino, CM; Flade, D", "publication": "INTERNATIONAL JOURNAL OF FATIGUE", "year_of_publication": 1998, "UT": "WOS:000074823900006", "base_material": "STE355 fine-grained structural steel", "base_young_modulus": 206, "base_yield_strength": "≥355", "base_ultimate_strength": "≥470", "base_elongation": "-", "weld_material": "Conventional multilayer welding", "weld_young_modulus": "-", "weld_yield_strength": "-", "weld_ultimate_strength": "-", "weld_elongation": "-", "processing": "-", "welding_joint": "K-shaped tubular joint (butt joint between brace and chord tubes)", "welding_method": "Conventional multilayer welding", "welding_voltage": "-", "welding_current": "-", "welding_speed": "-", "preheat_temp": "-", "welding_env": "-", "residual_stress": "-", "fatigue_specimen_type": "Full-scale tubular joint", "fatigue_specimen_thickness": "-", "fatigue_test_type": "Axial tensile-compressive loading", "fatigue_temp": "-", "fatigue_env": "Artificial seawater", "load_ratio": -1, "frequency": "-", "fatigue_machine": "-", "fatigue_standard": "-", "fatigue_test_control": "-", "stress_concentration": "-", "failure_location": "Weld toe in the saddle areas of the intersection line (0–30° from saddle point)"}}, {"id": "WELD2025:5525", "name": "Carbon-manganese steel (BS EN10025 Fe510A, Grade 50) | Butt Joint", "material_family": "Welded joint", "points": [[301.0, 85900.0, 0], [301.0, 91300.0, 0], [200.0, 554000.0, 0], [201.0, 906000.0, 0], [147.0, 710000.0, 0], [151.0, 3840000.0, 0], [119.0, 5020000.0, 1]], "conditions": {"material": "Carbon-manganese steel (BS EN10025 Fe510A, Grade 50)", "am_type": "MMA (Manual Metal Arc)", "load_ratio": "0.05", "test_type": "Axial tension-tension loading", "temperature": "-", "surface_treatment": "-"}, "metadata": {"dataset_id": 5525, "title": "Fatigue performance of tungsten inert gas (TIG) and plasma welds in thin sections", "doi": "10.1016/S0142-1123(98)00084-X", "authors": "Branco, CM; Maddox, SJ; Infante, V; Gomes, EC", "publication": "INTERNATIONAL JOURNAL OF FATIGUE", "year_of_publication": 1999, "UT": "WOS:000080629200007", "base_material": "Carbon-manganese steel (BS EN10025 Fe510A, Grade 50)", "base_young_modulus": "-", "base_yield_strength": 430, "base_ultimate_strength": 554, "base_elongation": 37, "weld_material": "-", "weld_young_modulus": "-", "weld_yield_strength": "-", "weld_ultimate_strength": "-", "weld_elongation": "-", "processing": "-", "welding_joint": "Butt Joint", "welding_method": "MMA (Manual Metal Arc)", "welding_voltage": "-", "welding_current": "-", "welding_speed": "-", "preheat_temp": "-", "welding_env": "-", "residual_stress": "-", "fatigue_specimen_type": "Plate", "fatigue_specimen_thickness": 6, "fatigue_test_type": "Axial tension-tension loading", "fatigue_temp": "-", "fatigue_env": "-", "load_ratio": 0.05, "frequency": "5–15", "fatigue_machine": "Hydraulic and servo-hydraulic fatigue testing machines", "fatigue_standard": "-", "fatigue_test_control": "Stress", "stress_concentration": "-", "failure_location": "Weld toe"}}, {"id": "WELD2025:5526", "name": "Carbon-manganese steel (BS EN10025 Fe510A, Grade 50) | Butt Joint", "material_family": "Welded joint", "points": [[351.0, 74400.0, 0], [353.0, 162000.0, 0], [302.0, 536000.0, 0], [303.0, 1130000.0, 0], [252.0, 571000.0, 0], [251.0, 808000.0, 0], [200.0, 1310000.0, 0], [201.0, 1390000.0, 0], [150.0, 5060000.0, 1]], "conditions": {"material": "Carbon-manganese steel (BS EN10025 Fe510A, Grade 50)", "am_type": "TIG", "load_ratio": "0.05", "test_type": "Axial tension-tension loading", "temperature": "-", "surface_treatment": "-"}, "metadata": {"dataset_id": 5526, "title": "Fatigue performance of tungsten inert gas (TIG) and plasma welds in thin sections", "doi": "10.1016/S0142-1123(98)00084-X", "authors": "Branco, CM; Maddox, SJ; Infante, V; Gomes, EC", "publication": "INTERNATIONAL JOURNAL OF FATIGUE", "year_of_publication": 1999, "UT": "WOS:000080629200007", "base_material": "Carbon-manganese steel (BS EN10025 Fe510A, Grade 50)", "base_young_modulus": "-", "base_yield_strength": 430, "base_ultimate_strength": 554, "base_elongation": 37, "weld_material": "-", "weld_young_modulus": "-", "weld_yield_strength": "-", "weld_ultimate_strength": "-", "weld_elongation": "-", "processing": "-", "welding_joint": "Butt Joint", "welding_method": "TIG", "welding_voltage": "-", "welding_current": "-", "welding_speed": "-", "preheat_temp": "-", "welding_env": "-", "residual_stress": "-", "fatigue_specimen_type": "Plate", "fatigue_specimen_thickness": 6, "fatigue_test_type": "Axial tension-tension loading", "fatigue_temp": "-", "fatigue_env": "-", "load_ratio": 0.05, "frequency": "5–15", "fatigue_machine": "Hydraulic and servo-hydraulic fatigue testing machines", "fatigue_standard": "-", "fatigue_test_control": "Stress", "stress_concentration": "-", "failure_location": "Weld toe"}}, {"id": "WELD2025:5527", "name": "Carbon-manganese steel (BS EN10025 Fe510A, Grade 50) | Butt Joint", "material_family": "Welded joint", "points": [[302.0, 170000.0, 0], [302.0, 201000.0, 0], [252.0, 679000.0, 0], [251.0, 776000.0, 0], [201.0, 1800000.0, 0], [150.0, 1820000.0, 0], [150.0, 2020000.0, 0], [118.0, 5020000.0, 1]], "conditions": {"material": "Carbon-manganese steel (BS EN10025 Fe510A, Grade 50)", "am_type": "Plasma", "load_ratio": "0.05", "test_type": "Axial tension-tension loading", "temperature": "-", "surface_treatment": "-"}, "metadata": {"dataset_id": 5527, "title": "Fatigue performance of tungsten inert gas (TIG) and plasma welds in thin sections", "doi": "10.1016/S0142-1123(98)00084-X", "authors": "Branco, CM; Maddox, SJ; Infante, V; Gomes, EC", "publication": "INTERNATIONAL JOURNAL OF FATIGUE", "year_of_publication": 1999, "UT": "WOS:000080629200007", "base_material": "Carbon-manganese steel (BS EN10025 Fe510A, Grade 50)", "base_young_modulus": "-", "base_yield_strength": 430, "base_ultimate_strength": 554, "base_elongation": 37, "weld_material": "-", "weld_young_modulus": "-", "weld_yield_strength": "-", "weld_ultimate_strength": "-", "weld_elongation": "-", "processing": "-", "welding_joint": "Butt Joint", "welding_method": "Plasma", "welding_voltage": "-", "welding_current": "-", "welding_speed": "-", "preheat_temp": "-", "welding_env": "-", "residual_stress": "-", "fatigue_specimen_type": "Plate", "fatigue_specimen_thickness": 6, "fatigue_test_type": "Axial tension-tension loading", "fatigue_temp": "-", "fatigue_env": "-", "load_ratio": 0.05, "frequency": "5–15", "fatigue_machine": "Hydraulic and servo-hydraulic fatigue testing machines", "fatigue_standard": "-", "fatigue_test_control": "Stress", "stress_concentration": "-", "failure_location": "Weld toe"}}, {"id": "WELD2025:5528", "name": "Carbon-manganese steel (BS EN10025 Fe510A, Grade 50) | Butt Joint", "material_family": "Welded joint", "points": [[304.0, 149000.0, 0], [301.0, 216000.0, 0], [200.0, 182000.0, 0], [199.0, 272000.0, 0], [200.0, 320000.0, 0], [198.0, 385000.0, 0], [150.0, 1570000.0, 0], [140.0, 2220000.0, 0], [120.0, 5100000.0, 1]], "conditions": {"material": "Carbon-manganese steel (BS EN10025 Fe510A, Grade 50)", "am_type": "MMA (Manual Metal Arc)", "load_ratio": "0.05", "test_type": "Axial tension-tension loading", "temperature": "-", "surface_treatment": "-"}, "metadata": {"dataset_id": 5528, "title": "Fatigue performance of tungsten inert gas (TIG) and plasma welds in thin sections", "doi": "10.1016/S0142-1123(98)00084-X", "authors": "Branco, CM; Maddox, SJ; Infante, V; Gomes, EC", "publication": "INTERNATIONAL JOURNAL OF FATIGUE", "year_of_publication": 1999, "UT": "WOS:000080629200007", "base_material": "Carbon-manganese steel (BS EN10025 Fe510A, Grade 50)", "base_young_modulus": "-", "base_yield_strength": 430, "base_ultimate_strength": 580, "base_elongation": 28, "weld_material": "-", "weld_young_modulus": "-", "weld_yield_strength": "-", "weld_ultimate_strength": "-", "weld_elongation": "-", "processing": "-", "welding_joint": "Butt Joint", "welding_method": "MMA (Manual Metal Arc)", "welding_voltage": "-", "welding_current": "-", "welding_speed": "-", "preheat_temp": "-", "welding_env": "-", "residual_stress": "-", "fatigue_specimen_type": "Plate", "fatigue_specimen_thickness": 3, "fatigue_test_type": "Axial tension-tension loading", "fatigue_temp": "-", "fatigue_env": "-", "load_ratio": 0.05, "frequency": "5–15", "fatigue_machine": "Hydraulic and servo-hydraulic fatigue testing machines", "fatigue_standard": "-", "fatigue_test_control": "Stress", "stress_concentration": "-", "failure_location": "Weld toe"}}, {"id": "WELD2025:5529", "name": "Carbon-manganese steel (BS EN10025 Fe510A, Grade 50) | Butt Joint", "material_family": "Welded joint", "points": [[397.0, 76600.0, 0], [381.0, 76700.0, 0], [363.0, 89400.0, 0], [303.0, 271000.0, 0], [301.0, 300000.0, 0], [366.0, 207000.0, 0], [275.0, 554000.0, 0], [200.0, 2040000.0, 0], [200.0, 5120000.0, 1]], "conditions": {"material": "Carbon-manganese steel (BS EN10025 Fe510A, Grade 50)", "am_type": "TIG", "load_ratio": "0.05", "test_type": "Axial tension-tension loading", "temperature": "-", "surface_treatment": "-"}, "metadata": {"dataset_id": 5529, "title": "Fatigue performance of tungsten inert gas (TIG) and plasma welds in thin sections", "doi": "10.1016/S0142-1123(98)00084-X", "authors": "Branco, CM; Maddox, SJ; Infante, V; Gomes, EC", "publication": "INTERNATIONAL JOURNAL OF FATIGUE", "year_of_publication": 1999, "UT": "WOS:000080629200007", "base_material": "Carbon-manganese steel (BS EN10025 Fe510A, Grade 50)", "base_young_modulus": "-", "base_yield_strength": 430, "base_ultimate_strength": 580, "base_elongation": 28, "weld_material": "-", "weld_young_modulus": "-", "weld_yield_strength": "-", "weld_ultimate_strength": "-", "weld_elongation": "-", "processing": "-", "welding_joint": "Butt Joint", "welding_method": "TIG", "welding_voltage": "-", "welding_current": "-", "welding_speed": "-", "preheat_temp": "-", "welding_env": "-", "residual_stress": "-", "fatigue_specimen_type": "Plate", "fatigue_specimen_thickness": 3, "fatigue_test_type": "Axial tension-tension loading", "fatigue_temp": "-", "fatigue_env": "-", "load_ratio": 0.05, "frequency": "5–15", "fatigue_machine": "Hydraulic and servo-hydraulic fatigue testing machines", "fatigue_standard": "-", "fatigue_test_control": "Stress", "stress_concentration": "-", "failure_location": "Weld toe"}}, {"id": "WELD2025:5530", "name": "Carbon-manganese steel (BS EN10025 Fe510A, Grade 50) | Butt Joint", "material_family": "Welded joint", "points": [[401.0, 43200.0, 0], [403.0, 63700.0, 0], [399.0, 101000.0, 0], [361.0, 89400.0, 0], [354.0, 197000.0, 0], [300.0, 447000.0, 0], [300.0, 708000.0, 0], [300.0, 761000.0, 0], [201.0, 1410000.0, 0], [200.0, 2260000.0, 0]], "conditions": {"material": "Carbon-manganese steel (BS EN10025 Fe510A, Grade 50)", "am_type": "Plasma", "load_ratio": "0.05", "test_type": "Axial tension-tension loading", "temperature": "-", "surface_treatment": "-"}, "metadata": {"dataset_id": 5530, "title": "Fatigue performance of tungsten inert gas (TIG) and plasma welds in thin sections", "doi": "10.1016/S0142-1123(98)00084-X", "authors": "Branco, CM; Maddox, SJ; Infante, V; Gomes, EC", "publication": "INTERNATIONAL JOURNAL OF FATIGUE", "year_of_publication": 1999, "UT": "WOS:000080629200007", "base_material": "Carbon-manganese steel (BS EN10025 Fe510A, Grade 50)", "base_young_modulus": "-", "base_yield_strength": 430, "base_ultimate_strength": 580, "base_elongation": 28, "weld_material": "-", "weld_young_modulus": "-", "weld_yield_strength": "-", "weld_ultimate_strength": "-", "weld_elongation": "-", "processing": "-", "welding_joint": "Butt Joint", "welding_method": "Plasma", "welding_voltage": "-", "welding_current": "-", "welding_speed": "-", "preheat_temp": "-", "welding_env": "-", "residual_stress": "-", "fatigue_specimen_type": "Plate", "fatigue_specimen_thickness": 3, "fatigue_test_type": "Axial tension-tension loading", "fatigue_temp": "-", "fatigue_env": "-", "load_ratio": 0.05, "frequency": "5–15", "fatigue_machine": "Hydraulic and servo-hydraulic fatigue testing machines", "fatigue_standard": "-", "fatigue_test_control": "Stress", "stress_concentration": "-", "failure_location": "Weld toe"}}, {"id": "WELD2025:5531", "name": "Carbon-manganese steel (BS EN10025 Fe510A, Grade 50) | Non-load-carrying Fillet Welded Attachments", "material_family": "Welded joint", "points": [[301.0, 141000.0, 0], [300.0, 216000.0, 0], [200.0, 357000.0, 0], [201.0, 416000.0, 0], [150.0, 2260000.0, 0], [150.0, 3820000.0, 0], [120.0, 3840000.0, 0]], "conditions": {"material": "Carbon-manganese steel (BS EN10025 Fe510A, Grade 50)", "am_type": "MMA (Manual Metal Arc)", "load_ratio": "0.05", "test_type": "Axial tension-tension loading", "temperature": "-", "surface_treatment": "-"}, "metadata": {"dataset_id": 5531, "title": "Fatigue performance of tungsten inert gas (TIG) and plasma welds in thin sections", "doi": "10.1016/S0142-1123(98)00084-X", "authors": "Branco, CM; Maddox, SJ; Infante, V; Gomes, EC", "publication": "INTERNATIONAL JOURNAL OF FATIGUE", "year_of_publication": 1999, "UT": "WOS:000080629200007", "base_material": "Carbon-manganese steel (BS EN10025 Fe510A, Grade 50)", "base_young_modulus": "-", "base_yield_strength": 430, "base_ultimate_strength": 554, "base_elongation": 37, "weld_material": "-", "weld_young_modulus": "-", "weld_yield_strength": "-", "weld_ultimate_strength": "-", "weld_elongation": "-", "processing": "-", "welding_joint": "Non-load-carrying Fillet Welded Attachments", "welding_method": "MMA (Manual Metal Arc)", "welding_voltage": "-", "welding_current": "-", "welding_speed": "-", "preheat_temp": "-", "welding_env": "-", "residual_stress": "-", "fatigue_specimen_type": "Plate", "fatigue_specimen_thickness": 6, "fatigue_test_type": "Axial tension-tension loading", "fatigue_temp": "-", "fatigue_env": "-", "load_ratio": 0.05, "frequency": "5–15", "fatigue_machine": "Hydraulic and servo-hydraulic fatigue testing machines", "fatigue_standard": "-", "fatigue_test_control": "Stress", "stress_concentration": "-", "failure_location": "Weld toe"}}, {"id": "WELD2025:5532", "name": "Carbon-manganese steel (BS EN10025 Fe510A, Grade 50) | Non-load-carrying Fillet Welded Attachments", "material_family": "Welded joint", "points": [[300.0, 205000.0, 0], [300.0, 249000.0, 0], [200.0, 322000.0, 0], [200.0, 506000.0, 0], [150.0, 1060000.0, 0], [149.0, 1270000.0, 0], [120.0, 5020000.0, 1]], "conditions": {"material": "Carbon-manganese steel (BS EN10025 Fe510A, Grade 50)", "am_type": "TIG", "load_ratio": "0.05", "test_type": "Axial tension-tension loading", "temperature": "-", "surface_treatment": "-"}, "metadata": {"dataset_id": 5532, "title": "Fatigue performance of tungsten inert gas (TIG) and plasma welds in thin sections", "doi": "10.1016/S0142-1123(98)00084-X", "authors": "Branco, CM; Maddox, SJ; Infante, V; Gomes, EC", "publication": "INTERNATIONAL JOURNAL OF FATIGUE", "year_of_publication": 1999, "UT": "WOS:000080629200007", "base_material": "Carbon-manganese steel (BS EN10025 Fe510A, Grade 50)", "base_young_modulus": "-", "base_yield_strength": 430, "base_ultimate_strength": 554, "base_elongation": 37, "weld_material": "-", "weld_young_modulus": "-", "weld_yield_strength": "-", "weld_ultimate_strength": "-", "weld_elongation": "-", "processing": "-", "welding_joint": "Non-load-carrying Fillet Welded Attachments", "welding_method": "TIG", "welding_voltage": "-", "welding_current": "-", "welding_speed": "-", "preheat_temp": "-", "welding_env": "-", "residual_stress": "-", "fatigue_specimen_type": "Plate", "fatigue_specimen_thickness": 6, "fatigue_test_type": "Axial tension-tension loading", "fatigue_temp": "-", "fatigue_env": "-", "load_ratio": 0.05, "frequency": "5–15", "fatigue_machine": "Hydraulic and servo-hydraulic fatigue testing machines", "fatigue_standard": "-", "fatigue_test_control": "Stress", "stress_concentration": "-", "failure_location": "Weld toe"}}, {"id": "WELD2025:5533", "name": "Carbon-manganese steel (BS EN10025 Fe510A, Grade 50) | Non-load-carrying Fillet Welded Attachments", "material_family": "Welded joint", "points": [[201.0, 1440000.0, 0], [149.0, 4940000.0, 1], [148.0, 4990000.0, 1]], "conditions": {"material": "Carbon-manganese steel (BS EN10025 Fe510A, Grade 50)", "am_type": "Plasma", "load_ratio": "0.05", "test_type": "Axial tension-tension loading", "temperature": "-", "surface_treatment": "-"}, "metadata": {"dataset_id": 5533, "title": "Fatigue performance of tungsten inert gas (TIG) and plasma welds in thin sections", "doi": "10.1016/S0142-1123(98)00084-X", "authors": "Branco, CM; Maddox, SJ; Infante, V; Gomes, EC", "publication": "INTERNATIONAL JOURNAL OF FATIGUE", "year_of_publication": 1999, "UT": "WOS:000080629200007", "base_material": "Carbon-manganese steel (BS EN10025 Fe510A, Grade 50)", "base_young_modulus": "-", "base_yield_strength": 430, "base_ultimate_strength": 554, "base_elongation": 37, "weld_material": "-", "weld_young_modulus": "-", "weld_yield_strength": "-", "weld_ultimate_strength": "-", "weld_elongation": "-", "processing": "-", "welding_joint":
