Repository: yunyunfanfan/S-PA-CBB

# S-PA-CBB

Official research code, processed curve records, evaluation outputs, and manuscript source for:

> **From Physics to Selective Generation: Conditional Brownian Bridges for Sparse S–N Curve Reconstruction and Fatigue Decision-Making**

S-PA-CBB reconstructs a complete probabilistic stress–life (S–N) curve from only two to four observed fatigue tests. The method first fits an interpretable Basquin state, diagnoses whether that state is sufficient, and applies a ControlNet-style conditional Brownian-bridge residual only to curves that benefit from correction.

File: external_data/weld2025_disjoint_curves.json (part 214 of 223)
"Non-load-carrying Fillet Welded Attachments", "welding_method": "Plasma", "welding_voltage": "-", "welding_current": "-", "welding_speed": "-", "preheat_temp": "-", "welding_env": "-", "residual_stress": "-", "fatigue_specimen_type": "Plate", "fatigue_specimen_thickness": 6, "fatigue_test_type": "Axial tension-tension loading", "fatigue_temp": "-", "fatigue_env": "-", "load_ratio": 0.05, "frequency": "5–15", "fatigue_machine": "Hydraulic and servo-hydraulic fatigue testing machines", "fatigue_standard": "-", "fatigue_test_control": "Stress", "stress_concentration": "-", "failure_location": "Weld toe"}}, {"id": "WELD2025:5534", "name": "Carbon-manganese steel (BS EN10025 Fe510A, Grade 50) | Non-load-carrying Fillet Welded Attachments", "material_family": "Welded joint", "points": [[301.0, 148000.0, 0], [301.0, 171000.0, 0], [200.0, 318000.0, 0], [200.0, 442000.0, 0], [150.0, 1470000.0, 0], [119.0, 4810000.0, 1]], "conditions": {"material": "Carbon-manganese steel (BS EN10025 Fe510A, Grade 50)", "am_type": "MMA (Manual Metal Arc)", "load_ratio": "0.05", "test_type": "Axial tension-tension loading", "temperature": "-", "surface_treatment": "-"}, "metadata": {"dataset_id": 5534, "title": "Fatigue performance of tungsten inert gas (TIG) and plasma welds in thin sections", "doi": "10.1016/S0142-1123(98)00084-X", "authors": "Branco, CM; Maddox, SJ; Infante, V; Gomes, EC", "publication": "INTERNATIONAL JOURNAL OF FATIGUE", "year_of_publication": 1999, "UT": "WOS:000080629200007", "base_material": "Carbon-manganese steel (BS EN10025 Fe510A, Grade 50)", "base_young_modulus": "-", "base_yield_strength": 430, "base_ultimate_strength": 580, "base_elongation": 28, "weld_material": "-", "weld_young_modulus": "-", "weld_yield_strength": "-", "weld_ultimate_strength": "-", "weld_elongation": "-", "processing": "-", "welding_joint": "Non-load-carrying Fillet Welded Attachments", "welding_method": "MMA (Manual Metal Arc)", "welding_voltage": "-", "welding_current": "-", "welding_speed": "-", "preheat_temp": "-", "welding_env": "-", "residual_stress": "-", "fatigue_specimen_type": "Plate", "fatigue_specimen_thickness": 3, "fatigue_test_type": "Axial tension-tension loading", "fatigue_temp": "-", "fatigue_env": "-", "load_ratio": 0.05, "frequency": "5–15", "fatigue_machine": "Hydraulic and servo-hydraulic fatigue testing machines", "fatigue_standard": "-", "fatigue_test_control": "Stress", "stress_concentration": "-", "failure_location": "Weld toe"}}, {"id": "WELD2025:5535", "name": "Carbon-manganese steel (BS EN10025 Fe510A, Grade 50) | Non-load-carrying Fillet Welded Attachments", "material_family": "Welded joint", "points": [[302.0, 119000.0, 0], [301.0, 149000.0, 0], [250.0, 251000.0, 0], [252.0, 318000.0, 0], [200.0, 979000.0, 0], [150.0, 1770000.0, 0], [200.0, 4650000.0, 0], [150.0, 3520000.0, 0], [119.0, 5060000.0, 1]], "conditions": {"material": "Carbon-manganese steel (BS EN10025 Fe510A, Grade 50)", "am_type": "TIG", "load_ratio": "0.05", "test_type": "Axial tension-tension loading", "temperature": "-", "surface_treatment": "-"}, "metadata": {"dataset_id": 5535, "title": "Fatigue performance of tungsten inert gas (TIG) and plasma welds in thin sections", "doi": "10.1016/S0142-1123(98)00084-X", "authors": "Branco, CM; Maddox, SJ; Infante, V; Gomes, EC", "publication": "INTERNATIONAL JOURNAL OF FATIGUE", "year_of_publication": 1999, "UT": "WOS:000080629200007", "base_material": "Carbon-manganese steel (BS EN10025 Fe510A, Grade 50)", "base_young_modulus": "-", "base_yield_strength": 430, "base_ultimate_strength": 580, "base_elongation": 28, "weld_material": "-", "weld_young_modulus": "-", "weld_yield_strength": "-", "weld_ultimate_strength": "-", "weld_elongation": "-", "processing": "-", "welding_joint": "Non-load-carrying Fillet Welded Attachments", "welding_method": "TIG", "welding_voltage": "-", "welding_current": "-", "welding_speed": "-", "preheat_temp": "-", "welding_env": "-", "residual_stress": "-", "fatigue_specimen_type": "Plate", "fatigue_specimen_thickness": 3, "fatigue_test_type": "Axial tension-tension loading", "fatigue_temp": "-", "fatigue_env": "-", "load_ratio": 0.05, "frequency": "5–15", "fatigue_machine": "Hydraulic and servo-hydraulic fatigue testing machines", "fatigue_standard": "-", "fatigue_test_control": "Stress", "stress_concentration": "-", "failure_location": "Weld toe"}}, {"id": "WELD2025:5536", "name": "Carbon-manganese steel (BS EN10025 Fe510A, Grade 50) | Non-load-carrying Fillet Welded Attachments", "material_family": "Welded joint", "points": [[301.0, 240000.0, 0], [301.0, 277000.0, 0], [252.0, 148000.0, 0], [250.0, 281000.0, 0], [200.0, 527000.0, 0], [201.0, 1110000.0, 0], [149.0, 3670000.0, 0], [151.0, 4070000.0, 0]], "conditions": {"material": "Carbon-manganese steel (BS EN10025 Fe510A, Grade 50)", "am_type": "Plasma", "load_ratio": "0.05", "test_type": "Axial tension-tension loading", "temperature": "-", "surface_treatment": "-"}, "metadata": {"dataset_id": 5536, "title": "Fatigue performance of tungsten inert gas (TIG) and plasma welds in thin sections", "doi": "10.1016/S0142-1123(98)00084-X", "authors": "Branco, CM; Maddox, SJ; Infante, V; Gomes, EC", "publication": "INTERNATIONAL JOURNAL OF FATIGUE", "year_of_publication": 1999, "UT": "WOS:000080629200007", "base_material": "Carbon-manganese steel (BS EN10025 Fe510A, Grade 50)", "base_young_modulus": "-", "base_yield_strength": 430, "base_ultimate_strength": 580, "base_elongation": 28, "weld_material": "-", "weld_young_modulus": "-", "weld_yield_strength": "-", "weld_ultimate_strength": "-", "weld_elongation": "-", "processing": "-", "welding_joint": "Non-load-carrying Fillet Welded Attachments", "welding_method": "Plasma", "welding_voltage": "-", "welding_current": "-", "welding_speed": "-", "preheat_temp": "-", "welding_env": "-", "residual_stress": "-", "fatigue_specimen_type": "Plate", "fatigue_specimen_thickness": 3, "fatigue_test_type": "Axial tension-tension loading", "fatigue_temp": "-", "fatigue_env": "-", "load_ratio": 0.05, "frequency": "5–15", "fatigue_machine": "Hydraulic and servo-hydraulic fatigue testing machines", "fatigue_standard": "-", "fatigue_test_control": "Stress", "stress_concentration": "-", "failure_location": "Weld toe"}}, {"id": "WELD2025:5537", "name": "Carbon-manganese steel (BS EN10025 Fe510A, Grade 50) | Fillet Welded Cruciform Joint", "material_family": "Welded joint", "points": [[302.0, 48600.0, 0], [302.0, 56700.0, 0], [203.0, 123000.0, 0], [202.0, 196000.0, 0], [150.0, 201000.0, 0], [151.0, 372000.0, 0], [120.0, 393000.0, 0], [119.0, 463000.0, 0]], "conditions": {"material": "Carbon-manganese steel (BS EN10025 Fe510A, Grade 50)", "am_type": "MMA (Manual Metal Arc)", "load_ratio": "0.05", "test_type": "Axial tension-tension loading", "temperature": "-", "surface_treatment": "-"}, "metadata": {"dataset_id": 5537, "title": "Fatigue performance of tungsten inert gas (TIG) and plasma welds in thin sections", "doi": "10.1016/S0142-1123(98)00084-X", "authors": "Branco, CM; Maddox, SJ; Infante, V; Gomes, EC", "publication": "INTERNATIONAL JOURNAL OF FATIGUE", "year_of_publication": 1999, "UT": "WOS:000080629200007", "base_material": "Carbon-manganese steel (BS EN10025 Fe510A, Grade 50)", "base_young_modulus": "-", "base_yield_strength": 430, "base_ultimate_strength": 554, "base_elongation": 37, "weld_material": "-", "weld_young_modulus": "-", "weld_yield_strength": "-", "weld_ultimate_strength": "-", "weld_elongation": "-", "processing": "-", "welding_joint": "Fillet Welded Cruciform Joint", "welding_method": "MMA (Manual Metal Arc)", "welding_voltage": "-", "welding_current": "-", "welding_speed": "-", "preheat_temp": "-", "welding_env": "-", "residual_stress": "-", "fatigue_specimen_type": "Plate", "fatigue_specimen_thickness": 6, "fatigue_test_type": "Axial tension-tension loading", "fatigue_temp": "-", "fatigue_env": "-", "load_ratio": 0.05, "frequency": "5–15", "fatigue_machine": "Hydraulic and servo-hydraulic fatigue testing machines", "fatigue_standard": "-", "fatigue_test_control": "Stress", "stress_concentration": "-", "failure_location": "Weld toe"}}, {"id": "WELD2025:5538", "name": "Carbon-manganese steel (BS EN10025 Fe510A, Grade 50) | Fillet Welded Cruciform Joint", "material_family": "Welded joint", "points": [[296.0, 72900.0, 0], [296.0, 79200.0, 0], [197.0, 320000.0, 0], [196.0, 323000.0, 0], [147.0, 740000.0, 0], [147.0, 763000.0, 0], [116.0, 1170000.0, 0], [118.0, 1230000.0, 0]], "conditions": {"material": "Carbon-manganese steel (BS EN10025 Fe510A, Grade 50)", "am_type": "TIG", "load_ratio": "0.05", "test_type": "Axial tension-tension loading", "temperature": "-", "surface_treatment": "-"}, "metadata": {"dataset_id": 5538, "title": "Fatigue performance of tungsten inert gas (TIG) and plasma welds in thin sections", "doi": "10.1016/S0142-1123(98)00084-X", "authors": "Branco, CM; Maddox, SJ; Infante, V; Gomes, EC", "publication": "INTERNATIONAL JOURNAL OF FATIGUE", "year_of_publication": 1999, "UT": "WOS:000080629200007", "base_material": "Carbon-manganese steel (BS EN10025 Fe510A, Grade 50)", "base_young_modulus": "-", "base_yield_strength": 430, "base_ultimate_strength": 554, "base_elongation": 37, "weld_material": "-", "weld_young_modulus": "-", "weld_yield_strength": "-", "weld_ultimate_strength": "-", "weld_elongation": "-", "processing": "-", "welding_joint": "Fillet Welded Cruciform Joint", "welding_method": "TIG", "welding_voltage": "-", "welding_current": "-", "welding_speed": "-", "preheat_temp": "-", "welding_env": "-", "residual_stress": "-", "fatigue_specimen_type": "Plate", "fatigue_specimen_thickness": 6, "fatigue_test_type": "Axial tension-tension loading", "fatigue_temp": "-", "fatigue_env": "-", "load_ratio": 0.05, "frequency": "5–15", "fatigue_machine": "Hydraulic and servo-hydraulic fatigue testing machines", "fatigue_standard": "-", "fatigue_test_control": "Stress", "stress_concentration": "-", "failure_location": "Weld toe"}}, {"id": "WELD2025:5539", "name": "Carbon-manganese steel (BS EN10025 Fe510A, Grade 50) | Fillet Welded Cruciform Joint", "material_family": "Welded joint", "points": [[296.0, 4340.0, 0], [199.0, 17200.0, 0], [149.0, 38900.0, 0], [118.0, 84400.0, 0]], "conditions": {"material": "Carbon-manganese steel (BS EN10025 Fe510A, Grade 50)", "am_type": "TIG", "load_ratio": "0.05", "test_type": "Axial tension-tension loading", "temperature": "-", "surface_treatment": "-"}, "metadata": {"dataset_id": 5539, "title": "Fatigue performance of tungsten inert gas (TIG) and plasma welds in thin sections", "doi": "10.1016/S0142-1123(98)00084-X", "authors": "Branco, CM; Maddox, SJ; Infante, V; Gomes, EC", "publication": "INTERNATIONAL JOURNAL OF FATIGUE", "year_of_publication": 1999, "UT": "WOS:000080629200007", "base_material": "Carbon-manganese steel (BS EN10025 Fe510A, Grade 50)", "base_young_modulus": "-", "base_yield_strength": 430, "base_ultimate_strength": 554, "base_elongation": 37, "weld_material": "-", "weld_young_modulus": "-", "weld_yield_strength": "-", "weld_ultimate_strength": "-", "weld_elongation": "-", "processing": "-", "welding_joint": "Fillet Welded Cruciform Joint", "welding_method": "TIG", "welding_voltage": "-", "welding_current": "-", "welding_speed": "-", "preheat_temp": "-", "welding_env": "-", "residual_stress": "-", "fatigue_specimen_type": "Plate", "fatigue_specimen_thickness": 6, "fatigue_test_type": "Axial tension-tension loading", "fatigue_temp": "-", "fatigue_env": "-", "load_ratio": 0.05, "frequency": "5–15", "fatigue_machine": "Hydraulic and servo-hydraulic fatigue testing machines", "fatigue_standard": "-", "fatigue_test_control": "Stress", "stress_concentration": "-", "failure_location": "Weld root"}}, {"id": "WELD2025:5540", "name": "Carbon-manganese steel (BS EN10025 Fe510A, Grade 50) | Fillet Welded Cruciform Joint", "material_family": "Welded joint", "points": [[302.0, 67900.0, 0], [301.0, 182000.0, 0], [200.0, 268000.0, 0], [201.0, 392000.0, 0], [150.0, 389000.0, 0], [149.0, 707000.0, 0], [120.0, 4890000.0, 1], [118.0, 4950000.0, 1]], "conditions": {"material": "Carbon-manganese steel (BS EN10025 Fe510A, Grade 50)", "am_type": "MMA (Manual Metal Arc)", "load_ratio": "0.05", "test_type": "Axial tension-tension loading", "temperature": "-", "surface_treatment": "-"}, "metadata": {"dataset_id": 5540, "title": "Fatigue performance of tungsten inert gas (TIG) and plasma welds in thin sections", "doi": "10.1016/S0142-1123(98)00084-X", "authors": "Branco, CM; Maddox, SJ; Infante, V; Gomes, EC", "publication": "INTERNATIONAL JOURNAL OF FATIGUE", "year_of_publication": 1999, "UT": "WOS:000080629200007", "base_material": "Carbon-manganese steel (BS EN10025 Fe510A, Grade 50)", "base_young_modulus": "-", "base_yield_strength": 430, "base_ultimate_strength": 580, "base_elongation": 28, "weld_material": "-", "weld_young_modulus": "-", "weld_yield_strength": "-", "weld_ultimate_strength": "-", "weld_elongation": "-", "processing": "-", "welding_joint": "Fillet Welded Cruciform Joint", "welding_method": "MMA (Manual Metal Arc)", "welding_voltage": "-", "welding_current": "-", "welding_speed": "-", "preheat_temp": "-", "welding_env": "-", "residual_stress": "-", "fatigue_specimen_type": "Plate", "fatigue_specimen_thickness": 3, "fatigue_test_type": "Axial tension-tension loading", "fatigue_temp": "-", "fatigue_env": "-", "load_ratio": 0.05, "frequency": "5–15", "fatigue_machine": "Hydraulic and servo-hydraulic fatigue testing machines", "fatigue_standard": "-", "fatigue_test_control": "Stress", "stress_concentration": "-", "failure_location": "Weld toe"}}, {"id": "WELD2025:5541", "name": "Carbon-manganese steel (BS EN10025 Fe510A, Grade 50) | Fillet Welded Cruciform Joint", "material_family": "Welded joint", "points": [[301.0, 58800.0, 0], [200.0, 201000.0, 0], [202.0, 225000.0, 0], [149.0, 464000.0, 0], [149.0, 468000.0, 0], [119.0, 1860000.0, 0], [119.0, 2020000.0, 0], [120.0, 2090000.0, 0]], "conditions": {"material": "Carbon-manganese steel (BS EN10025 Fe510A, Grade 50)", "am_type": "TIG", "load_ratio": "0.05", "test_type": "Axial tension-tension loading", "temperature": "-", "surface_treatment": "-"}, "metadata": {"dataset_id": 5541, "title": "Fatigue performance of tungsten inert gas (TIG) and plasma welds in thin sections", "doi": "10.1016/S0142-1123(98)00084-X", "authors": "Branco, CM; Maddox, SJ; Infante, V; Gomes, EC", "publication": "INTERNATIONAL JOURNAL OF FATIGUE", "year_of_publication": 1999, "UT": "WOS:000080629200007", "base_material": "Carbon-manganese steel (BS EN10025 Fe510A, Grade 50)", "base_young_modulus": "-", "base_yield_strength": 430, "base_ultimate_strength": 580, "base_elongation": 28, "weld_material": "-", "weld_young_modulus": "-", "weld_yield_strength": "-", "weld_ultimate_strength": "-", "weld_elongation": "-", "processing": "-", "welding_joint": "Fillet Welded Cruciform Joint", "welding_method": "TIG", "welding_voltage": "-", "welding_current": "-", "welding_speed": "-", "preheat_temp": "-", "welding_env": "-", "residual_stress": "-", "fatigue_specimen_type": "Plate", "fatigue_specimen_thickness": 3, "fatigue_test_type": "Axial tension-tension loading", "fatigue_temp": "-", "fatigue_env": "-", "load_ratio": 0.05, "frequency": "5–15", "fatigue_machine": "Hydraulic and servo-hydraulic fatigue testing machines", "fatigue_standard": "-", "fatigue_test_control": "Stress", "stress_concentration": "-", "failure_location": "Weld toe"}}, {"id": "WELD2025:5542", "name": "Carbon-manganese steel (BS EN10025 Fe510A, Grade 50) | Fillet Welded Cruciform Joint", "material_family": "Welded joint", "points": [[302.0, 93400.0, 0], [200.0, 170000.0, 0], [151.0, 877000.0, 0], [150.0, 923000.0, 0]], "conditions": {"material": "Carbon-manganese steel (BS EN10025 Fe510A, Grade 50)", "am_type": "Plasma", "load_ratio": "0.05", "test_type": "Axial tension-tension loading", "temperature": "-", "surface_treatment": "-"}, "metadata": {"dataset_id": 5542, "title": "Fatigue performance of tungsten inert gas (TIG) and plasma welds in thin sections", "doi": "10.1016/S0142-1123(98)00084-X", "authors": "Branco, CM; Maddox, SJ; Infante, V; Gomes, EC", "publication": "INTERNATIONAL JOURNAL OF FATIGUE", "year_of_publication": 1999, "UT": "WOS:000080629200007", "base_material": "Carbon-manganese steel (BS EN10025 Fe510A, Grade 50)", "base_young_modulus": "-", "base_yield_strength": 430, "base_ultimate_strength": 580, "base_elongation": 28, "weld_material": "-", "weld_young_modulus": "-", "weld_yield_strength": "-", "weld_ultimate_strength": "-", "weld_elongation": "-", "processing": "-", "welding_joint": "Fillet Welded Cruciform Joint", "welding_method": "Plasma", "welding_voltage": "-", "welding_current": "-", "welding_speed": "-", "preheat_temp": "-", "welding_env": "-", "residual_stress": "-", "fatigue_specimen_type": "Plate", "fatigue_specimen_thickness": 3, "fatigue_test_type": "Axial tension-tension loading", "fatigue_temp": "-", "fatigue_env": "-", "load_ratio": 0.05, "frequency": "5–15", "fatigue_machine": "Hydraulic and servo-hydraulic fatigue testing machines", "fatigue_standard": "-", "fatigue_test_control": "Stress", "stress_concentration": "-", "failure_location": "Weld toe"}}, {"id": "WELD2025:5543", "name": "Steel | Stud welding (shear connectors)", "material_family": "Welded joint", "points": [[298.0, 8270.0, 0], [295.0, 22300.0, 0], [253.0, 26200.0, 0], [189.0, 113000.0, 0], [166.0, 1790000.0, 0], [140.0, 1660000.0, 0], [144.0, 4620000.0, 0], [146.0, 15300000.0, 0]], "conditions": {"material": "Steel", "am_type": "Stud welding gun", "load_ratio": "-", "test_type": "Axial (cyclic loading)", "temperature": "-", "surface_treatment": "-"}, "metadata": {"dataset_id": 5543, "title": "Fatigue of welded stud shear connectors in steel - Concrete-steel sandwich beams", "doi": "10.1016/S0143-974X(97)00070-9", "authors": "Roberts, TM; Dogan, O", "publication": "JOURNAL OF CONSTRUCTIONAL STEEL RESEARCH", "year_of_publication": 1998, "UT": "WOS:000073577400004", "base_material": "Steel", "base_young_modulus": "-", "base_yield_strength": "288–293", "base_ultimate_strength": "-", "base_elongation": "-", "weld_material": "-", "weld_young_modulus": "-", "weld_yield_strength": "-", "weld_ultimate_strength": "-", "weld_elongation": "-", "processing": "-", "welding_joint": "Stud welding (shear connectors)", "welding_method": "Stud welding gun", "welding_voltage": "-", "welding_current": "-", "welding_speed": "-", "preheat_temp": "-", "welding_env": "-", "residual_stress": "-", "fatigue_specimen_type": "Full-scale SCSS beams", "fatigue_specimen_thickness": 8, "fatigue_test_type": "Axial (cyclic loading)", "fatigue_temp": "-", "fatigue_env": "-", "load_ratio": "-", "frequency": "1–6", "fatigue_machine": "Dartec actuator with load cell", "fatigue_standard": "Eurocode 3", "fatigue_test_control": "Load-controlled", "stress_concentration": "-", "failure_location": "Weld-affected zone of stud connectors"}}, {"id": "WELD2025:5544", "name": "Steel | Stud welding (shear connectors)", "material_family": "Welded joint", "points": [[174.0, 200000.0, 0], [148.0, 364000.0, 0], [148.0, 713000.0, 0], [145.0, 875000.0, 0], [131.0, 1110000.0, 0], [130.0, 1280000.0, 0], [119.0, 1690000.0, 0], [127.0, 2230000.0, 0], [121.0, 3310000.0, 0], [127.0, 3610000.0, 0]], "conditions": {"material": "Steel", "am_type": "Stud welding gun", "load_ratio": "-", "test_type": "Axial (cyclic loading)", "temperature": "-", "surface_treatment": "-"}, "metadata": {"dataset_id": 5544, "title": "Fatigue of welded stud shear connectors in steel - Concrete-steel sandwich beams", "doi": "10.1016/S0143-974X(97)00070-9", "authors": "Roberts, TM; Dogan, O", "publication": "JOURNAL OF CONSTRUCTIONAL STEEL RESEARCH", "year_of_publication": 1998, "UT": "WOS:000073577400004", "base_material": "Steel", "base_young_modulus": "-", "base_yield_strength": "288–293", "base_ultimate_strength": "-", "base_elongation": "-", "weld_material": "-", "weld_young_modulus": "-", "weld_yield_strength": "-", "weld_ultimate_strength": "-", "weld_elongation": "-", "processing": "-", "welding_joint": "Stud welding (shear connectors)", "welding_method": "Stud welding gun", "welding_voltage": "-", "welding_current": "-", "welding_speed": "-", "preheat_temp": "-", "welding_env": "-", "residual_stress": "-", "fatigue_specimen_type": "push shear specimens", "fatigue_specimen_thickness": 8, "fatigue_test_type": "Axial (cyclic loading)", "fatigue_temp": "-", "fatigue_env": "-", "load_ratio": "-", "frequency": 5, "fatigue_machine": "Dartec actuator with load cell", "fatigue_standard": "Eurocode 3", "fatigue_test_control": "Load-controlled", "stress_concentration": "-", "failure_location": "Weld-affected zone of stud connectors"}}, {"id": "WELD2025:5545", "name": "EN 1.4310 (austenitic stainless steel), EN 1.4003 (modified 12% Cr stainless steel) | Fillet weld", "material_family": "Welded joint", "points": [[504.0, 32700.0, 0], [293.0, 35700.0, 0], [298.0, 39300.0, 0], [266.0, 44000.0, 0], [333.0, 59400.0, 0], [252.0, 60500.0, 0], [297.0, 70100.0, 0], [338.0, 87700.0, 0], [263.0, 90900.0, 0], [225.0, 110000.0, 0], [190.0, 120000.0, 0], [253.0, 139000.0, 0], [263.0, 171000.0, 0], [251.0, 183000.0, 0], [220.0, 168000.0, 0], [223.0, 185000.0, 0], [190.0, 155000.0, 0], [306.0, 193000.0, 0], [303.0, 210000.0, 0], [263.0, 218000.0, 0], [154.0, 250000.0, 0], [153.0, 376000.0, 0], [170.0, 474000.0, 0], [229.0, 664000.0, 0], [184.0, 818000.0, 0], [169.0, 777000.0, 0], [140.0, 819000.0, 0], [140.0, 725000.0, 0], [117.0, 536000.0, 0], [116.0, 863000.0, 0], [121.0, 1690000.0, 0], [101.0, 2120000.0, 0], [105.0, 2270000.0, 0], [79.0, 1960000.0, 0], [122.0, 3750000.0, 0], [100.0, 3440000.0, 0], [79.0, 3420000.0, 0]], "conditions": {"material": "EN 1.4310 (austenitic stainless steel), EN 1.4003 (modified 12% Cr stainless steel)", "am_type": "Gas Metal Arc Welding (GMAW), Flux Cored Arc Welding (FCAW)", "load_ratio": "0.1", "test_type": "Three-point bending fatigue test", "temperature": "25", "surface_treatment": "-"}, "metadata": {"dataset_id": 5545, "title": "Nominal stress range fatigue of stainless steel fillet welds -: the effect of weld size", "doi": "10.1016/S0143-974X(99)00056-5", "authors": "Lahti, KE; H??nninen, H; Niemi, E", "publication": "JOURNAL OF CONSTRUCTIONAL STEEL RESEARCH", "year_of_publication": 2000, "UT": "WOS:000087152700009", "base_material": "EN 1.4310 (austenitic stainless steel), EN 1.4003 (modified 12% Cr stainless steel)", "base_young_modulus": "-", "base_yield_strength": "583, 531", "base_ultimate_strength": "956, 553", "base_elongation": "41, 22", "weld_material": "-", "weld_young_modulus": "-", "weld_yield_strength": "-", "weld_ultimate_strength": "-", "weld_elongation": "-", "processing": "-", "welding_joint": "Fillet weld", "welding_method": "Gas Metal Arc Welding (GMAW), Flux Cored Arc Welding (FCAW)", "welding_voltage": "-", "welding_current": "-", "welding_speed": "-", "preheat_temp": "-", "welding_env": "-", "residual_stress": "-", "fatigue_specimen_type": "-", "fatigue_specimen_thickness": "-", "fatigue_test_type": "Three-point bending fatigue test", "fatigue_temp": 25, "fatigue_env": "-", "load_ratio": 0.1, "frequency": "-", "fatigue_machine": "-", "fatigue_standard": "Eurocode 3", "fatigue_test_control": "Stress", "stress_concentration": "-", "failure_location": "Weld toe"}}, {"id": "WELD2025:5546", "name": "EN 1.4310 (austenitic stainless steel), EN 1.4003 (modified 12% Cr stainless steel) | Fillet weld", "material_family": "Welded joint", "points": [[431.0, 4450.0, 0], [301.0, 6590.0, 0], [495.0, 29400.0, 0], [298.0, 33200.0, 0], [259.0, 31000.0, 0], [240.0, 35100.0, 0], [212.0, 37000.0, 0], [163.0, 31100.0, 0], [147.0, 34000.0, 0], [138.0, 47200.0, 0], [202.0, 50900.0, 0], [216.0, 58500.0, 0], [207.0, 63200.0, 0], [202.0, 61600.0, 0], [192.0, 59000.0, 0], [124.0, 61200.0, 0], [150.0, 71500.0, 0], [217.0, 90900.0, 0], [149.0, 98500.0, 0], [161.0, 121000.0, 0], [155.0, 119000.0, 0], [160.0, 131000.0, 0], [125.0, 127000.0, 0], [109.0, 124000.0, 0], [192.0, 141000.0, 0], [172.0, 150000.0, 0], [191.0, 202000.0, 0], [176.0, 200000.0, 0], [158.0, 200000.0, 0], [155.0, 215000.0, 0], [138.0, 209000.0, 0], [139.0, 286000.0, 0], [108.0, 377000.0, 0], [98.0, 371000.0, 0], [97.0, 340000.0, 0], [104.0, 553000.0, 0], [110.0, 657000.0, 0], [118.0, 741000.0, 0], [108.0, 774000.0, 0], [93.0, 646000.0, 0], [82.0, 539000.0, 0], [77.0, 1010000.0, 0], [69.0, 790000.0, 0], [71.0, 1180000.0, 0], [74.0, 1200000.0, 0], [79.0, 1290000.0, 0], [95.0, 1480000.0, 0], [90.0, 1940000.0, 0], [74.0, 1740000.0, 0], [58.0, 1260000.0, 0], [74.0, 2230000.0, 0], [59.0, 2120000.0, 0], [54.0, 2330000.0, 0], [93.0, 2650000.0, 0], [65.0, 2950000.0, 0], [60.0, 2950000.0, 0], [59.0, 3210000.0, 0]], "conditions": {"material": "EN 1.4310 (austenitic stainless steel), EN 1.4003 (modified 12% Cr stainless steel)", "am_type": "Flux Cored Arc Welding (FCAW), Manual Metal Arc Welding (SMAW), Powder Plasma Arc Welding (PPAW), Gas Tungsten Arc Welding (GTAW)", "load_ratio": "0.1", "test_type": "Three-point bending fatigue test", "temperature": "25", "surface_treatment": "-"}, "metadata": {"dataset_id": 5546, "title": "Nominal stress range fatigue of stainless steel fillet welds -: the effect of weld size", "doi": "10.1016/S0143-974X(99)00056-5", "authors": "Lahti, KE; H??nninen, H; Niemi, E", "publication": "JOURNAL OF CONSTRUCTIONAL STEEL RESEARCH", "year_of_publication": 2000, "UT": "WOS:000087152700009", "base_material": "EN 1.4310 (austenitic stainless steel), EN 1.4003 (modified 12% Cr stainless steel)", "base_young_modulus": "-", "base_yield_strength": "583, 531", "base_ultimate_strength": "956, 553", "base_elongation": "41, 22", "weld_material": "-", "weld_young_modulus": "-", "weld_yield_strength": "-", "weld_ultimate_strength": "-", "weld_elongation": "-", "processing": "-", "welding_joint": "Fillet weld", "welding_method": "Flux Cored Arc Welding (FCAW), Manual Metal Arc Welding (SMAW), Powder Plasma Arc Welding (PPAW), Gas Tungsten Arc Welding (GTAW)", "welding_voltage": "-", "welding_current": "-", "welding_speed": "-", "preheat_temp": "-", "welding_env": "-", "residual_stress": "-", "fatigue_specimen_type": "-", "fatigue_specimen_thickness": "-", "fatigue_test_type": "Three-point bending fatigue test", "fatigue_temp": 25, "fatigue_env": "-", "load_ratio": 0.1, "frequency": "-", "fatigue_machine": "-", "fatigue_standard": "Eurocode 3", "fatigue_test_control": "Stress", "stress_concentration": "-", "failure_location": "Weld root"}}, {"id": "WELD2025:5547", "name": "2091 Al-Li alloy (T851 condition) | Butt joint", "material_family": "Welded joint", "points": [[250.0, 7220.0, 0], [251.0, 8890.0, 0], [249.0, 9870.0, 0], [221.0, 15400.0, 0], [222.0, 15800.0, 0], [191.0, 33800.0, 0], [191.0, 58300.0, 0], [191.0, 73700.0, 0], [160.0, 128000.0, 0], [160.0, 157000.0, 0], [160.0, 175000.0, 0], [146.0, 135000.0, 0], [143.0, 171000.0, 0], [145.0, 205000.0, 0], [120.0, 754000.0, 0], [120.0, 905000.0, 0], [115.0, 1930000.0, 0], [100.0, 4920000.0, 0]], "conditions": {"material": "2091 Al-Li alloy (T851 condition)", "am_type": "TIG (manual)", "load_ratio": "-", "test_type": "Alternating bending", "temperature": "25", "surface_treatment": "-"}, "metadata": {"dataset_id": 5547, "title": "Effect of weld metal microstructure on the monotonic and cyclic mechanical behavior of tig welded 2091 Al-Li alloy joints", "doi": "10.1016/S0921-5093(02)00741-4", "authors": "Sol¨®rzano, IG; Darwish, FA; de Macedo, MC; de Menezes, SO", "publication": "MATERIALS SCIENCE AND ENGINEERING A-STRUCTURAL MATERIALS PROPERTIES MICROSTRUCTURE AND PROCESSING", "year_of_publication": 2003, "UT": "WOS:000181508700029", "base_material": "2091 Al-Li alloy (T851 condition)", "base_young_modulus": "-", "base_yield_strength": 364, "base_ultimate_strength": 482, "base_elongation": 15.4, "weld_material": "2091 Al-Li alloy", "weld_young_modulus": "-", "weld_yield_strength": 247, "weld_ultimate_strength": 305, "weld_elongation": 1.3, "processing": "-", "welding_joint": "Butt joint", "welding_method": "TIG (manual)", "welding_voltage": 10, "welding_current": 75, "welding_speed": 2.1, "preheat_temp": "-", "welding_env": "Argon shielding atmosphere", "residual_stress": "-", "fatigue_specimen_type": "Flat specimen", "fatigue_specimen_thickness": 2, "fatigue_test_type": "Alternating bending", "fatigue_temp": 25, "fatigue_env": "-", "load_ratio": "-", "frequency": "-", "fatigue_machine": "-", "fatigue_standard": "-", "fatigue_test_control": "-", "stress_concentration": "-", "failure_location": "Weld metal"}}, {"id": "WELD2025:5548", "name": "2091 Al-Li alloy (T851 condition) | Butt joint", "material_family": "Welded joint", "points": [[281.0, 29300.0, 0], [281.0, 34300.0, 0], [283.0, 41100.0, 0], [280.0, 46800.0, 0], [248.0, 34400.0, 0], [248.0, 40200.0, 0], [253.0, 69400.0, 0], [220.0, 46000.0, 0], [221.0, 51000.0, 0], [190.0, 84000.0, 0], [197.0, 127000.0, 0], [184.0, 157000.0, 0], [165.0, 157000.0, 0], [159.0, 184000.0, 0], [158.0, 252000.0, 0], [146.0, 626000.0, 0], [121.0, 6370000.0, 0], [114.0, 6050000.0, 0], [114.0, 7450000.0, 0]], "conditions": {"material": "2091 Al-Li alloy (T851 condition)", "am_type": "TIG (manual)", "load_ratio": "-", "test_type": "Alternating bending", "temperature": "25", "surface_treatment": "heat-treated"}, "metadata": {"dataset_id": 5548, "title": "Effect of weld metal microstructure on the monotonic and cyclic mechanical behavior of tig welded 2091 Al-Li alloy joints", "doi": "10.1016/S0921-5093(02)00741-4", "authors": "Sol¨®rzano, IG; Darwish, FA; de Macedo, MC; de Menezes, SO", "publication": "MATERIALS SCIENCE AND ENGINEERING A-STRUCTURAL MATERIALS PROPERTIES MICROSTRUCTURE AND PROCESSING", "year_of_publication": 2003, "UT": "WOS:000181508700029", "base_material": "2091 Al-Li alloy (T851 condition)", "base_young_modulus": "-", "base_yield_strength": 364, "base_ultimate_strength": 482, "base_elongation": 15.4, "weld_material": "2091 Al-Li alloy", "weld_young_modulus": "-", "weld_yield_strength": 329, "weld_ultimate_strength": 452, "weld_elongation": 8.2, "processing": "heat-treated", "welding_joint": "Butt joint", "welding_method": "TIG (manual)", "welding_voltage": 10, "welding_current": 75, "welding_speed": 2.1, "preheat_temp": "-", "welding_env": "Argon shielding atmosphere", "residual_stress": "-", "fatigue_specimen_type": "Flat specimen", "fatigue_specimen_thickness": 2, "fatigue_test_type": "Alternating bending", "fatigue_temp": 25, "fatigue_env": "-", "load_ratio": "-", "frequency": "-", "fatigue_machine": "-", "fatigue_standard": "-", "fatigue_test_control": "-", "stress_concentration": "-", "failure_location": "Weld metal"}}, {"id": "WELD2025:5549", "name": "AA7075-T6 | Cruciform Joint", "material_family": "Welded joint", "points": [[75.0, 436000.0, 0], [75.0, 282000.0, 0], [75.0, 765000.0, 0], [75.0, 534000.0, 0], [75.0, 456000.0, 0], [75.0, 333000.0, 0], [75.0, 582000.0, 0], [75.0, 396000.0, 0], [125.0, 36000.0, 0], [125.0, 81000.0, 0], [125.0, 300000.0, 0], [125.0, 201000.0, 0], [125.0, 51000.0, 0], [125.0, 57000.0, 0], [125.0, 99000.0, 0], [125.0, 30000.0, 0], [100.0, 391000.0, 0], [100.0, 150000.0, 0], [100.0, 120000.0, 0], [100.0, 479000.0, 0], [100.0, 390000.0, 0], [100.0, 191000.0, 0], [50.0, 702000.0, 0], [150.0, 30000.0, 0], [100.0, 400000.0, 0], [100.0, 342000.0, 0], [100.0, 337000.0, 0], [100.0, 401000.0, 0], [100.0, 396000.0, 0], [100.0, 337000.0, 0]], "conditions": {"material": "AA7075-T6", "am_type": "Gas Metal Arc Welding (GMAW)", "load_ratio": "0", "test_type": "Axial", "temperature": "-", "surface_treatment": "-"}, "metadata": {"dataset_id": 5549, "title": "Fatigue life prediction of gas metal arc welded crucifrom joints of AA7075 aluminium alloy failing from root region", "doi": "10.1016/S1003-6326(11)60844-3", "authors": "Ravindra, B.; Kumar, T. Senthil; Balasubramanian, V.", "publication": "TRANSACTIONS OF NONFERROUS METALS SOCIETY OF CHINA", "year_of_publication": 2011, "UT": "WOS:000293005400003", "base_material": "AA7075-T6", "base_young_modulus": "-", "base_yield_strength": 410, "base_ultimate_strength": 480, "base_elongation": 4.72, "weld_material": "AA5356 (Al-5%Mg)", "weld_young_modulus": "-", "weld_yield_strength": 305, "weld_ultimate_strength": 376, "weld_elongation": 4.5, "processing": "-", "welding_joint": "Cruciform Joint", "welding_method": "Gas Metal Arc Welding (GMAW)", "welding_voltage": 22, "welding_current": 140, "welding_speed": 4.0, "preheat_temp": 100, "welding_env": "Argon shielding gas (99.99% purity)", "residual_stress": "-", "fatigue_specimen_type": "Cruciform joint with lack of penetration (LOP) defect", "fatigue_specimen_thickness": 8, "fatigue_test_type": "Axial", "fatigue_temp": "-", "fatigue_env": "-", "load_ratio": 0, "frequency": 10, "fatigue_machine": "Servo hydraulic controlled fatigue testing machine (8801-Instron, UK)", "fatigue_standard": "-", "fatigue_test_control": "Constant amplitude loading", "stress_concentration": "-", "failure_location": "Weld root (LOP region)"}}, {"id": "WELD2025:5550", "name": "AA2219-T87 aluminium alloy | T-Joint", "material_family": "Welded joint", "points": [[190.0, 64000.0, 0], [165.0, 203000.0, 0], [165.0, 220000.0, 0], [140.0, 692000.0, 0], [145.0, 354000.0, 0], [105.0, 953000.0, 0], [115.0, 430000.0, 0], [100.0, 3217000.0, 0], [85.0, 2856000.0, 0], [85.0, 4362000.0, 0]], "conditions": {"material": "AA2219-T87 aluminium alloy", "am_type": "Variable Polarity TIG (VPTIG)", "load_ratio": "0.5", "test_type": "Four-point bending", "temperature": "-", "surface_treatment": "-"}, "metadata": {"dataset_id": 5550, "title": "Effect of post weld heat treatment on properties of variable polarity TIG welded AA2219 aluminium alloy joints", "doi": "10.1016/S1003-6326(14)63193-9", "authors": "Ding, Ji-kun; Wang, Dong-po; Wang, Ying; Du, Hui", "publication": "TRANSACTIONS OF NONFERROUS METALS SOCIETY OF CHINA", "year_of_publication": 2014, "UT": "WOS:000339036700006", "base_material": "AA2219-T87 aluminium alloy", "base_young_modulus": "-", "base_yield_strength": 395, "base_ultimate_strength": 475, "base_elongation": 10, "weld_material": "ER2325 (filler wire)", "weld_young_modulus": "-", "weld_yield_strength": 202, "weld_ultimate_strength": 253, "weld_elongation": 9.1, "processing": "-", "welding_joint": "T-Joint", "welding_method": "Variable Polarity TIG (VPTIG)", "welding_voltage": "10.6–14.2", "welding_current": "140–225", "welding_speed": "-", "preheat_temp": "-", "welding_env": "-", "residual_stress": "-", "fatigue_specimen_type": "T-Joint", "fatigue_specimen_thickness": 8, "fatigue_test_type": "Four-point bending", "fatigue_temp": "-", "fatigue_env": "-", "load_ratio": 0.5, "frequency": "-", "fatigue_machine": "PLG-200C (100 kN high-frequency fatigue testing machine)", "fatigue_standard": "-", "fatigue_test_control": "Stress", "stress_concentration": "-", "failure_location": "Weld toe"}}, {"id": "WELD2025:5551", "name": "AA2219-T87 aluminium alloy | T-Joint", "material_family": "Welded joint", "points": [[190.0, 96000.0, 0], [170.0, 304000.0, 0], [170.0, 521000.0, 0], [140.0, 987000.0, 0], [140.0, 578000.0, 0], [115.0, 1073000.0, 0], [110.0, 2125000.0, 0], [95.0, 5845000.0, 0], [85.0, 3775000.0, 0], [80.0, 7812000.0, 0]], "conditions": {"material": "AA2219-T87 aluminium alloy", "am_type": "Variable Polarity TIG (VPTIG)", "load_ratio": "0.5", "test_type": "Four-point bending", "temperature": "-", "surface_treatment": "Post Weld Heat Treatment (PWHT) – Solution treatment (535 °C, 30 min), water quenching, artificial aging (175 °C, 12 h)"}, "metadata": {"dataset_id": 5551, "title": "Effect of post weld heat treatment on properties of variable polarity TIG welded AA2219 aluminium alloy joints", "doi": "10.1016/S1003-6326(14)63193-9", "authors": "Ding, Ji-kun; Wang, Dong-po; Wang, Ying; Du, Hui", "publication": "TRANSACTIONS OF NONFERROUS METALS SOCIETY OF CHINA", "year_of_publication": 2014, "UT": "WOS:000339036700006", "base_material": "AA2219-T87 aluminium alloy", "base_young_modulus": "-", "base_yield_strength": 395, "base_ultimate_strength": 475, "base_elongation": 10, "weld_material": "ER2325 (filler wire)", "weld_young_modulus": "-", "weld_yield_strength": 288, "weld_ultimate_strength": 362, "weld_elongation": 11.5, "processing": "Post Weld Heat Treatment (PWHT) – Solution treatment (535 °C, 30 min), water quenching, artificial aging (175 °C, 12 h)", "welding_joint": "T-Joint", "welding_method": "Variable Polarity TIG (VPTIG)", "welding_voltage": "10.6–14.2", "welding_current": "140–225", "welding_speed": "-", "preheat_temp": "-", "welding_env": "-", "residual_stress": "-", "fatigue_specimen_type": "T-Joint", "fatigue_specimen_thickness": 8, "fatigue_test_type": "Four-point bending", "fatigue_temp": "-", "fatigue_env": "-", "load_ratio": 0.5, "frequency": "-", "fatigue_machine": "PLG-200C (100 kN high-frequency fatigue testing machine)", "fatigue_standard": "-", "fatigue_test_control": "Stress", "stress_concentration": "-", "failure_location": "Weld toe"}}, {"id": "WELD2025:5552", "name": "5052 aluminum alloy | Butt Joint", "material_family": "Welded joint", "points": [[77.0, 269000.0, 0], [72.0, 334000.0, 0], [71.0, 459000.0, 0], [62.0, 730000.0, 0], [58.0, 1340000.0, 0], [54.0, 1530000.0, 0], [49.0, 2980000.0, 0]], "conditions": {"material": "5052 aluminum alloy", "am_type": "Friction Stir Welding (FSW)", "load_ratio": "0.1", "test_type": "Axial", "temperature": "25", "surface_treatment": "-"}, "metadata": {"dataset_id": 5552, "title": "Comparison of fatigue property between friction stir and TIG welds", "doi": "10.1016/S1005-8850(08)60053-5", "authors": "Wang, Xunhong; Wang, Kuaishe; Shen, Yang; Hu, Kai", "publication": "JOURNAL OF UNIVERSITY OF SCIENCE AND TECHNOLOGY BEIJING", "year_of_publication": 2008, "UT": "WOS:000257564300014", "base_material": "5052 aluminum alloy", "base_young_modulus": "-", "base_yield_strength": "-", "base_ultimate_strength": 256, "base_elongation": "-", "weld_material": "5052 alloy", "weld_young_modulus": "-", "weld_yield_strength": "-", "weld_ultimate_strength": 252.8, "weld_elongation": "-", "processing": "-", "welding_joint": "Butt Joint", "welding_method": "Friction Stir Welding (FSW)", "welding_voltage": "-", "welding_current": "-", "welding_speed": "1.25-1.583", "preheat_temp": "-", "welding_env": "-", "residual_stress": "-", "fatigue_specimen_type": "plat", "fatigue_specimen_thickness": 10, "fatigue_test_type": "Axial", "fatigue_temp": 25, "fatigue_env": "-", "load_ratio": 0.1, "frequency": 20, "fatigue_machine": "MTS 810", "fatigue_standard": "-", "fatigue_test_control": "Stress", "stress_concentration": "-", "failure_location": "advancing side"}}, {"id": "WELD2025:5553", "name": "5052 aluminum alloy | Butt Joint", "material_family": "Welded joint", "points": [[63.0, 193000.0, 0], [57.0, 283000.0, 0], [54.0, 391000.0, 0], [50.0, 672000.0, 0], [49.0, 787000.0, 0], [43.0, 1520000.0, 0], [40.0, 2260000.0, 0], [38.0, 2820000.0, 0]], "conditions": {"material": "5052 aluminum alloy", "am_type": "TIG", "load_ratio": "0.1", "test_type": "Axial", "temperature": "25", "surface_treatment": "-"}, "metadata": {"dataset_id": 5553, "title": "Comparison of fatigue property between friction stir and TIG welds", "doi": "10.1016/S1005-8850(08)60053-5", "authors": "Wang, Xunhong; Wang, Kuaishe; Shen, Yang; Hu, Kai", "publication": "JOURNAL OF UNIVERSITY OF SCIENCE AND TECHNOLOGY BEIJING", "year_of_publication": 2008, "UT": "WOS:000257564300014", "base_material": "5052 aluminum alloy", "base_young_modulus": "-", "base_yield_strength": "-", "base_ultimate_strength": 256, "base_elongation": "-", "weld_material": "TIG", "weld_young_modulus": "-", "weld_yield_strength": "-", "weld_ultimate_strength": 228.6, "weld_elongation": "-", "processing": "-", "welding_joint": "Butt Joint", "welding_method": "TIG", "welding_voltage": "-", "welding_current": "230–270", "welding_speed": "-", "preheat_temp": "-", "welding_env": "Argon shielding gas", "residual_stress": "-",
