Repository: yunyunfanfan/S-PA-CBB

# S-PA-CBB

Official research code, processed curve records, evaluation outputs, and manuscript source for:

> **From Physics to Selective Generation: Conditional Brownian Bridges for Sparse S–N Curve Reconstruction and Fatigue Decision-Making**

S-PA-CBB reconstructs a complete probabilistic stress–life (S–N) curve from only two to four observed fatigue tests. The method first fits an interpretable Basquin state, diagnoses whether that state is sufficient, and applies a ControlNet-style conditional Brownian-bridge residual only to curves that benefit from correction.

File: external_data/weld2025_disjoint_curves.json (part 215 of 223)
"fatigue_specimen_type": "plat", "fatigue_specimen_thickness": 10, "fatigue_test_type": "Axial", "fatigue_temp": 25, "fatigue_env": "-", "load_ratio": 0.1, "frequency": 20, "fatigue_machine": "MTS 810", "fatigue_standard": "-", "fatigue_test_control": "Stress", "stress_concentration": "-", "failure_location": "Weld"}}, {"id": "WELD2025:5554", "name": "TWIP steel (Fe-25Mn-3Al-3Si) | Butt Joint", "material_family": "Welded joint", "points": [[120.0, 2000000.0, 1], [130.0, 2000000.0, 1], [150.0, 800300.0, 0], [160.0, 703000.0, 0], [170.0, 425700.0, 0], [180.0, 304500.0, 0], [190.0, 135400.0, 0], [200.0, 29800.0, 0]], "conditions": {"material": "TWIP steel (Fe-25Mn-3Al-3Si)", "am_type": "Laser Beam Welding (LBW)", "load_ratio": "0.1", "test_type": "High Cycle Fatigue (HCF), Axial", "temperature": "25", "surface_treatment": "Annealing (at 1000°C for 10 min, air cooling)"}, "metadata": {"dataset_id": 5554, "title": "Evaluation on Fatigue Performance and Fracture Mechanism of Laser Welded TWIP Steel Joint Based on Evolution of Microstructure and Micromechanical Properties", "doi": "10.1016/S1006-706X(16)30105-4", "authors": "Ma, Li-li; Wei, Ying-hui; Hou, Li-feng; Guo, Chun-li", "publication": "JOURNAL OF IRON AND STEEL RESEARCH INTERNATIONAL", "year_of_publication": 2016, "UT": "WOS:000382659100007", "base_material": "TWIP steel (Fe-25Mn-3Al-3Si)", "base_young_modulus": "-", "base_yield_strength": 183, "base_ultimate_strength": 606, "base_elongation": 95, "weld_material": "TWIP steel", "weld_young_modulus": "-", "weld_yield_strength": 129, "weld_ultimate_strength": 569, "weld_elongation": 63, "processing": "Annealing (at 1000°C for 10 min, air cooling)", "welding_joint": "Butt Joint", "welding_method": "Laser Beam Welding (LBW)", "welding_voltage": "-", "welding_current": "-", "welding_speed": 6.67, "preheat_temp": "-", "welding_env": "Argon shielding gas", "residual_stress": "-", "fatigue_specimen_type": "Plat", "fatigue_specimen_thickness": 1.0, "fatigue_test_type": "High Cycle Fatigue (HCF), Axial", "fatigue_temp": 25, "fatigue_env": "-", "load_ratio": 0.1, "frequency": 100, "fatigue_machine": "PLG-100D high-frequency electromagnetic resonance fatigue tester", "fatigue_standard": "-", "fatigue_test_control": "Stress", "stress_concentration": "-", "failure_location": "Weld toe"}}, {"id": "WELD2025:5557", "name": "Aluminum alloy AA5052O | Butt Joint", "material_family": "Welded joint", "points": [[199.0, 22700.0, 0], [163.0, 54500.0, 0], [118.0, 431000.0, 0], [115.0, 451000.0, 0], [101.0, 647000.0, 0], [75.0, 10800000.0, 1]], "conditions": {"material": "Aluminum alloy AA5052O", "am_type": "Laser welding", "load_ratio": "-1", "test_type": "Axial", "temperature": "-", "surface_treatment": "-"}, "metadata": {"dataset_id": 5557, "title": "Estimation of Fatigue Limit for Aluminum Alloy Laser Welds Based on Dissipated Energy", "doi": "10.1007/s11340-025-01148-3", "authors": "Yamamoto, T.; Ogawa, Y.; Hayashi, M.; Kadoi, K.; Shiozawa, D.; Sakagami, T.", "publication": "EXPERIMENTAL MECHANICS", "year_of_publication": 2025, "UT": "WOS:001403286100001", "base_material": "Aluminum alloy AA5052O", "base_young_modulus": "-", "base_yield_strength": "-", "base_ultimate_strength": 208, "base_elongation": 28, "weld_material": "Aluminum alloy AA5052O (laser-welded)", "weld_young_modulus": "-", "weld_yield_strength": "-", "weld_ultimate_strength": "-", "weld_elongation": "-", "processing": "-", "welding_joint": "Butt Joint", "welding_method": "Laser welding", "welding_voltage": "-", "welding_current": "-", "welding_speed": 25, "preheat_temp": "-", "welding_env": "-", "residual_stress": "-", "fatigue_specimen_type": "Dumbbell-shaped", "fatigue_specimen_thickness": 3, "fatigue_test_type": "Axial", "fatigue_temp": "-", "fatigue_env": "-", "load_ratio": -1, "frequency": 13, "fatigue_machine": "Electro-hydraulic servo fatigue-testing machine", "fatigue_standard": "-", "fatigue_test_control": "-", "stress_concentration": "-", "failure_location": "Boundary between weld metal and HAZ"}}, {"id": "WELD2025:5558", "name": "Aluminum alloy AA5052O | Butt Joint", "material_family": "Welded joint", "points": [[221.0, 95500.0, 0], [183.0, 158000.0, 0], [181.0, 216000.0, 0], [161.0, 1300000.0, 0], [141.0, 9970000.0, 1]], "conditions": {"material": "Aluminum alloy AA5052O", "am_type": "Laser welding", "load_ratio": "-1", "test_type": "Axial", "temperature": "-", "surface_treatment": "Polishing"}, "metadata": {"dataset_id": 5558, "title": "Estimation of Fatigue Limit for Aluminum Alloy Laser Welds Based on Dissipated Energy", "doi": "10.1007/s11340-025-01148-3", "authors": "Yamamoto, T.; Ogawa, Y.; Hayashi, M.; Kadoi, K.; Shiozawa, D.; Sakagami, T.", "publication": "EXPERIMENTAL MECHANICS", "year_of_publication": 2025, "UT": "WOS:001403286100001", "base_material": "Aluminum alloy AA5052O", "base_young_modulus": "-", "base_yield_strength": "-", "base_ultimate_strength": 208, "base_elongation": 28, "weld_material": "Aluminum alloy AA5052O (laser-welded)", "weld_young_modulus": "-", "weld_yield_strength": "-", "weld_ultimate_strength": "-", "weld_elongation": "-", "processing": "Polishing", "welding_joint": "Butt Joint", "welding_method": "Laser welding", "welding_voltage": "-", "welding_current": "-", "welding_speed": 25, "preheat_temp": "-", "welding_env": "-", "residual_stress": "-", "fatigue_specimen_type": "Dumbbell-shaped", "fatigue_specimen_thickness": 3, "fatigue_test_type": "Axial", "fatigue_temp": "-", "fatigue_env": "-", "load_ratio": -1, "frequency": 13, "fatigue_machine": "Electro-hydraulic servo fatigue-testing machine", "fatigue_standard": "-", "fatigue_test_control": "-", "stress_concentration": "-", "failure_location": "Boundary between weld metal and HAZ"}}, {"id": "WELD2025:5559", "name": "7075 and 6061 aluminum alloy sheets | Lap joint", "material_family": "Welded joint", "points": [[173.0, 3410.0, 0], [176.0, 3780.0, 0], [157.0, 4010.0, 0], [162.0, 6090.0, 0], [145.0, 8040.0, 0], [134.0, 9940.0, 0], [133.0, 9870.0, 0], [116.0, 9170.0, 0], [112.0, 14900.0, 0], [100.0, 14900.0, 0], [84.0, 21600.0, 0], [83.0, 21600.0, 0], [94.0, 29200.0, 0], [73.0, 36300.0, 0], [72.0, 36300.0, 0], [77.0, 58900.0, 0], [66.0, 79500.0, 0], [61.0, 135000.0, 0], [61.0, 139000.0, 0], [55.0, 145000.0, 0]], "conditions": {"material": "7075 and 6061 aluminum alloy sheets", "am_type": "TIG (Tungsten Inert Gas) welding", "load_ratio": "-", "test_type": "Constant amplitude loading fatigue tests", "temperature": "-", "surface_treatment": "-"}, "metadata": {"dataset_id": 5559, "title": "Fatigue Strength Analysis of Dissimilar Aluminum Alloy TIG Welds", "doi": "10.1007/s11595-025-3061-4", "authors": "Liao Xiangyun; Wang Ruijie; Liu Guoshou; Zhao Pinglin", "publication": "JOURNAL OF WUHAN UNIVERSITY OF TECHNOLOGY-MATERIALS SCIENCE EDITION", "year_of_publication": 2025, "UT": "WOS:001421390900028", "base_material": "7075 and 6061 aluminum alloy sheets", "base_young_modulus": "72.8, 67.8", "base_yield_strength": "-", "base_ultimate_strength": "-", "base_elongation": "-", "weld_material": "ER5356 welding wire", "weld_young_modulus": 71.4, "weld_yield_strength": "-", "weld_ultimate_strength": "-", "weld_elongation": "-", "processing": "-", "welding_joint": "Lap joint", "welding_method": "TIG (Tungsten Inert Gas) welding", "welding_voltage": "-", "welding_current": "-", "welding_speed": "-", "preheat_temp": "-", "welding_env": "-", "residual_stress": "-", "fatigue_specimen_type": "Lap joint specimens", "fatigue_specimen_thickness": 3, "fatigue_test_type": "Constant amplitude loading fatigue tests", "fatigue_temp": "-", "fatigue_env": "-", "load_ratio": "-", "frequency": 10, "fatigue_machine": "MTS809 fatigue testing machine", "fatigue_standard": "-", "fatigue_test_control": "Load", "stress_concentration": "-", "failure_location": "7075 side weld toe"}}, {"id": "WELD2025:5560", "name": "6061 aluminum alloy (T6 heat-treated) | Butt Joint", "material_family": "Welded joint", "points": [[230.0, 139759.0, 0], [209.0, 120416.0, 0], [190.0, 429053.0, 0], [180.0, 635177.0, 0], [161.0, 846712.0, 0], [150.0, 997033.0, 0]], "conditions": {"material": "6061 aluminum alloy (T6 heat-treated)", "am_type": "Laser-MIG hybrid welding", "load_ratio": "0.1", "test_type": "Axial (tension-tension)", "temperature": "-", "surface_treatment": "-"}, "metadata": {"dataset_id": 5560, "title": "Study on Microstructure and Fatigue Damage Mechanism of 6061 Aluminum Alloy Laser-Metal Inert Gas Hybrid Welding", "doi": "10.1007/s11665-025-11001-2", "authors": "Li, Qiubo; Yang, Shanglei; Hu, Bangguo; Xue, Suqi; Fan, Cong", "publication": "JOURNAL OF MATERIALS ENGINEERING AND PERFORMANCE", "year_of_publication": 2025, "UT": "WOS:001450717800001", "base_material": "6061 aluminum alloy (T6 heat-treated)", "base_young_modulus": "-", "base_yield_strength": 324, "base_ultimate_strength": 336, "base_elongation": 12.9, "weld_material": "ER4043 aluminum alloy welding wire", "weld_young_modulus": "-", "weld_yield_strength": 175, "weld_ultimate_strength": 198, "weld_elongation": 7.5, "processing": "-", "welding_joint": "Butt Joint", "welding_method": "Laser-MIG hybrid welding", "welding_voltage": 19.9, "welding_current": 172, "welding_speed": 15, "preheat_temp": "-", "welding_env": "Argon shielding gas (99.99% purity, 15 L/min flow rate)", "residual_stress": "-", "fatigue_specimen_type": "plat (Standard)", "fatigue_specimen_thickness": 4, "fatigue_test_type": "Axial (tension-tension)", "fatigue_temp": "-", "fatigue_env": "-", "load_ratio": 0.1, "frequency": 15, "fatigue_machine": "IBTC-300 in situ two-way tension and compression fatigue testing machine", "fatigue_standard": "GB/T 26077-2010", "fatigue_test_control": "Stress", "stress_concentration": "-", "failure_location": "Sub-surface of specimens (initiation at pores)"}}, {"id": "WELD2025:5563", "name": "JIS SM490Y steel | Fillet weld", "material_family": "Welded joint", "points": [[119.0, 245000.0, 1], [70.0, 1312000.0, 1]], "conditions": {"material": "JIS SM490Y steel", "am_type": "-", "load_ratio": "-∞", "test_type": "Plate bending", "temperature": "-", "surface_treatment": "-"}, "metadata": {"dataset_id": 5563, "title": "Monitoring Fatigue Crack Initiation and Propagation Using Changes in Weld Residual Stress", "doi": "10.1007/s13296-025-00943-x", "authors": "Matsumoto, Naoki; Ishikawa, Toshiyuki", "publication": "INTERNATIONAL JOURNAL OF STEEL STRUCTURES", "year_of_publication": 2025, "UT": "WOS:001455754700001", "base_material": "JIS SM490Y steel", "base_young_modulus": "-", "base_yield_strength": 355, "base_ultimate_strength": 490, "base_elongation": "-", "weld_material": "JIS SM490Y steel (fillet weld)", "weld_young_modulus": "-", "weld_yield_strength": 528, "weld_ultimate_strength": "-", "weld_elongation": "-", "processing": "-", "welding_joint": "Fillet weld", "welding_method": "-", "welding_voltage": "-", "welding_current": "-", "welding_speed": "-", "preheat_temp": "-", "welding_env": "-", "residual_stress": "-", "fatigue_specimen_type": "Out-of-plane gusset welded-joint", "fatigue_specimen_thickness": 12, "fatigue_test_type": "Plate bending", "fatigue_temp": "-", "fatigue_env": "-", "load_ratio": "-∞", "frequency": 20, "fatigue_machine": "Plate-bending fatigue test machine", "fatigue_standard": "-", "fatigue_test_control": "Load", "stress_concentration": "-", "failure_location": "Weld toe"}}, {"id": "WELD2025:5564", "name": "Steel | T-Joint", "material_family": "Welded joint", "points": [[323.0, 73000.0, 0], [319.0, 85900.0, 0], [276.0, 122000.0, 0], [273.0, 144000.0, 0], [272.0, 193000.0, 0], [197.0, 808000.0, 0], [198.0, 1580000.0, 0], [326.0, 62100.0, 0], [328.0, 75300.0, 0], [328.0, 79200.0, 0], [276.0, 121000.0, 0], [271.0, 156000.0, 0], [271.0, 166000.0, 0], [200.0, 792000.0, 0], [197.0, 1010000.0, 0], [199.0, 1080000.0, 0]], "conditions": {"material": "Steel", "am_type": "Robotic welding", "load_ratio": "0.1", "test_type": "Axial", "temperature": "-", "surface_treatment": "-"}, "metadata": {"dataset_id": 5564, "title": "The influence of weld start reentrant angle on fatigue life determined through analysis and physical testing", "doi": "10.1007/s40194-024-01906-2", "authors": "Cook, D. Bradley; Lee, Christy; Stickel, Donald", "publication": "WELDING IN THE WORLD", "year_of_publication": 2025, "UT": "WOS:001391765700001", "base_material": "Steel", "base_young_modulus": "-", "base_yield_strength": "-", "base_ultimate_strength": "-", "base_elongation": "-", "weld_material": "-", "weld_young_modulus": "-", "weld_yield_strength": "-", "weld_ultimate_strength": "-", "weld_elongation": "-", "processing": "-", "welding_joint": "T-Joint", "welding_method": "Robotic welding", "welding_voltage": "-", "welding_current": "-", "welding_speed": "-", "preheat_temp": "-", "welding_env": "-", "residual_stress": "-", "fatigue_specimen_type": "T specimen", "fatigue_specimen_thickness": 12, "fatigue_test_type": "Axial", "fatigue_temp": "-", "fatigue_env": "-", "load_ratio": 0.1, "frequency": "-", "fatigue_machine": "-", "fatigue_standard": "IIW-2259", "fatigue_test_control": "Stress", "stress_concentration": "-", "failure_location": "Weld toe"}}, {"id": "WELD2025:5565", "name": "S355 steel grade | Circular attachment (non-load-carrying)", "material_family": "Welded joint", "points": [[121.0, 537000.0, 0], [120.0, 561000.0, 0], [121.0, 578000.0, 0], [120.0, 548000.0, 0]], "conditions": {"material": "S355 steel grade", "am_type": "GMAW (Gas Metal Arc Welding)", "load_ratio": "0.1", "test_type": "Axial", "temperature": "-", "surface_treatment": "-"}, "metadata": {"dataset_id": 5565, "title": "Mechanized HFMI for improved fatigue life in complex weld shapes", "doi": "10.1007/s40194-024-01907-1", "authors": "Stenberg, T.; Hultgren, G.; Banno, Y.; Barsoum, Z.", "publication": "WELDING IN THE WORLD", "year_of_publication": 2025, "UT": "WOS:001389292700001", "base_material": "S355 steel grade", "base_young_modulus": "-", "base_yield_strength": 355, "base_ultimate_strength": "-", "base_elongation": "-", "weld_material": "-", "weld_young_modulus": "-", "weld_yield_strength": "-", "weld_ultimate_strength": "-", "weld_elongation": "-", "processing": "-", "welding_joint": "Circular attachment (non-load-carrying)", "welding_method": "GMAW (Gas Metal Arc Welding)", "welding_voltage": "-", "welding_current": "-", "welding_speed": "-", "preheat_temp": "-", "welding_env": "-", "residual_stress": "-", "fatigue_specimen_type": "Plate specimens with circular attachment", "fatigue_specimen_thickness": 12, "fatigue_test_type": "Axial", "fatigue_temp": "-", "fatigue_env": "-", "load_ratio": 0.1, "frequency": 20, "fatigue_machine": "MTS servo-hydraulic machine (250 kN capacity)", "fatigue_standard": "IIW recommendations", "fatigue_test_control": "Stress", "stress_concentration": "-", "failure_location": "Weld toe"}}, {"id": "WELD2025:5566", "name": "S355 steel grade | Circular attachment (non-load-carrying)", "material_family": "Welded joint", "points": [[178.0, 149000.0, 0], [177.0, 168000.0, 0], [179.0, 176000.0, 0], [179.0, 182000.0, 0], [178.0, 199000.0, 0]], "conditions": {"material": "S355 steel grade", "am_type": "GMAW (Gas Metal Arc Welding)", "load_ratio": "0.1", "test_type": "Axial", "temperature": "-", "surface_treatment": "-"}, "metadata": {"dataset_id": 5566, "title": "Mechanized HFMI for improved fatigue life in complex weld shapes", "doi": "10.1007/s40194-024-01907-1", "authors": "Stenberg, T.; Hultgren, G.; Banno, Y.; Barsoum, Z.", "publication": "WELDING IN THE WORLD", "year_of_publication": 2025, "UT": "WOS:001389292700001", "base_material": "S355 steel grade", "base_young_modulus": "-", "base_yield_strength": 355, "base_ultimate_strength": "-", "base_elongation": "-", "weld_material": "-", "weld_young_modulus": "-", "weld_yield_strength": "-", "weld_ultimate_strength": "-", "weld_elongation": "-", "processing": "-", "welding_joint": "Circular attachment (non-load-carrying)", "welding_method": "GMAW (Gas Metal Arc Welding)", "welding_voltage": "-", "welding_current": "-", "welding_speed": "-", "preheat_temp": "-", "welding_env": "-", "residual_stress": "-", "fatigue_specimen_type": "Plate specimens with circular attachment", "fatigue_specimen_thickness": 8, "fatigue_test_type": "Axial", "fatigue_temp": "-", "fatigue_env": "-", "load_ratio": 0.1, "frequency": 20, "fatigue_machine": "MTS servo-hydraulic machine (250 kN capacity)", "fatigue_standard": "IIW recommendations", "fatigue_test_control": "Stress", "stress_concentration": "-", "failure_location": "Weld toe"}}, {"id": "WELD2025:5567", "name": "S355 steel grade | Circular attachment (non-load-carrying)", "material_family": "Welded joint", "points": [[178.0, 451000.0, 0], [181.0, 561000.0, 0], [180.0, 601000.0, 0], [182.0, 622000.0, 0], [180.0, 637000.0, 0], [180.0, 650000.0, 0]], "conditions": {"material": "S355 steel grade", "am_type": "GMAW (Gas Metal Arc Welding)", "load_ratio": "0.1", "test_type": "Axial", "temperature": "-", "surface_treatment": "HFMI (High-Frequency Mechanical Impact)"}, "metadata": {"dataset_id": 5567, "title": "Mechanized HFMI for improved fatigue life in complex weld shapes", "doi": "10.1007/s40194-024-01907-1", "authors": "Stenberg, T.; Hultgren, G.; Banno, Y.; Barsoum, Z.", "publication": "WELDING IN THE WORLD", "year_of_publication": 2025, "UT": "WOS:001389292700001", "base_material": "S355 steel grade", "base_young_modulus": "-", "base_yield_strength": 355, "base_ultimate_strength": "-", "base_elongation": "-", "weld_material": "-", "weld_young_modulus": "-", "weld_yield_strength": "-", "weld_ultimate_strength": "-", "weld_elongation": "-", "processing": "HFMI (High-Frequency Mechanical Impact)", "welding_joint": "Circular attachment (non-load-carrying)", "welding_method": "GMAW (Gas Metal Arc Welding)", "welding_voltage": "-", "welding_current": "-", "welding_speed": "-", "preheat_temp": "-", "welding_env": "-", "residual_stress": "-", "fatigue_specimen_type": "Plate specimens with circular attachment", "fatigue_specimen_thickness": 8, "fatigue_test_type": "Axial", "fatigue_temp": "-", "fatigue_env": "-", "load_ratio": 0.1, "frequency": 20, "fatigue_machine": "MTS servo-hydraulic machine (250 kN capacity)", "fatigue_standard": "IIW recommendations", "fatigue_test_control": "Stress", "stress_concentration": "-", "failure_location": "Weld toe"}}, {"id": "WELD2025:5572", "name": "SM490A | Fillet-welded cover plate", "material_family": "Welded joint", "points": [[375.0, 20800.0, 0], [260.0, 86700.0, 0], [130.0, 521000.0, 0], [97.0, 10000000.0, 1], [68.0, 10200000.0, 1]], "conditions": {"material": "SM490A", "am_type": "-", "load_ratio": "0", "test_type": "Axial", "temperature": "-", "surface_treatment": "Resin coating applied to bolt threads"}, "metadata": {"dataset_id": 5572, "title": "Extending fatigue life of weld roots in fillet-welded cover plates by installing tap bolt joints", "doi": "10.1007/s40194-025-01986-8", "authors": "Niwa, Yuichiro; Tateishi, Kazuo; Hanji, Takeshi; Shimizu, Masaru", "publication": "WELDING IN THE WORLD", "year_of_publication": 2025, "UT": "WOS:001425313400001", "base_material": "SM490A", "base_young_modulus": "-", "base_yield_strength": 410, "base_ultimate_strength": 539, "base_elongation": 29, "weld_material": "SCM435", "weld_young_modulus": "-", "weld_yield_strength": 940, "weld_ultimate_strength": 1040, "weld_elongation": 9, "processing": "Resin coating applied to bolt threads", "welding_joint": "Fillet-welded cover plate", "welding_method": "-", "welding_voltage": "-", "welding_current": "-", "welding_speed": "-", "preheat_temp": "-", "welding_env": "-", "residual_stress": "-", "fatigue_specimen_type": "Full-scale girder specimen", "fatigue_specimen_thickness": 12, "fatigue_test_type": "Axial", "fatigue_temp": "-", "fatigue_env": "-", "load_ratio": 0, "frequency": "-", "fatigue_machine": "Hydraulic servo fatigue testing machine (250 kN max dynamic load)", "fatigue_standard": "JSSC recommendations", "fatigue_test_control": "-", "stress_concentration": "-", "failure_location": "Weld root, thread valley"}}, {"id": "WELD2025:5573", "name": "SM490A | Fillet-welded cover plate", "material_family": "Welded joint", "points": [[379.0, 24000.0, 0], [252.0, 73700.0, 0], [131.0, 452000.0, 0], [105.0, 10000000.0, 1]], "conditions": {"material": "SM490A", "am_type": "-", "load_ratio": "0", "test_type": "Axial", "temperature": "-", "surface_treatment": "-"}, "metadata": {"dataset_id": 5573, "title": "Extending fatigue life of weld roots in fillet-welded cover plates by installing tap bolt joints", "doi": "10.1007/s40194-025-01986-8", "authors": "Niwa, Yuichiro; Tateishi, Kazuo; Hanji, Takeshi; Shimizu, Masaru", "publication": "WELDING IN THE WORLD", "year_of_publication": 2025, "UT": "WOS:001425313400001", "base_material": "SM490A", "base_young_modulus": "-", "base_yield_strength": 410, "base_ultimate_strength": 539, "base_elongation": 29, "weld_material": "SCM435", "weld_young_modulus": "-", "weld_yield_strength": 940, "weld_ultimate_strength": 1040, "weld_elongation": 9, "processing": "-", "welding_joint": "Fillet-welded cover plate", "welding_method": "-", "welding_voltage": "-", "welding_current": "-", "welding_speed": "-", "preheat_temp": "-", "welding_env": "-", "residual_stress": "-", "fatigue_specimen_type": "Full-scale girder specimen", "fatigue_specimen_thickness": 12, "fatigue_test_type": "Axial", "fatigue_temp": "-", "fatigue_env": "-", "load_ratio": 0, "frequency": "-", "fatigue_machine": "Hydraulic servo fatigue testing machine (250 kN max dynamic load)", "fatigue_standard": "JSSC recommendations", "fatigue_test_control": "-", "stress_concentration": "-", "failure_location": "Weld root, thread valley"}}, {"id": "WELD2025:5574", "name": "SM490A | Fillet-welded cover plate", "material_family": "Welded joint", "points": [[205.0, 10000000.0, 1]], "conditions": {"material": "SM490A", "am_type": "-", "load_ratio": "−∞", "test_type": "Axial", "temperature": "-", "surface_treatment": "Resin coating applied to bolt threads"}, "metadata": {"dataset_id": 5574, "title": "Extending fatigue life of weld roots in fillet-welded cover plates by installing tap bolt joints", "doi": "10.1007/s40194-025-01986-8", "authors": "Niwa, Yuichiro; Tateishi, Kazuo; Hanji, Takeshi; Shimizu, Masaru", "publication": "WELDING IN THE WORLD", "year_of_publication": 2025, "UT": "WOS:001425313400001", "base_material": "SM490A", "base_young_modulus": "-", "base_yield_strength": 410, "base_ultimate_strength": 539, "base_elongation": 29, "weld_material": "SCM435", "weld_young_modulus": "-", "weld_yield_strength": 940, "weld_ultimate_strength": 1040, "weld_elongation": 9, "processing": "Resin coating applied to bolt threads", "welding_joint": "Fillet-welded cover plate", "welding_method": "-", "welding_voltage": "-", "welding_current": "-", "welding_speed": "-", "preheat_temp": "-", "welding_env": "-", "residual_stress": "-", "fatigue_specimen_type": "Full-scale girder specimen", "fatigue_specimen_thickness": 12, "fatigue_test_type": "Axial", "fatigue_temp": "-", "fatigue_env": "-", "load_ratio": "−∞", "frequency": "-", "fatigue_machine": "Hydraulic servo fatigue testing machine (250 kN max dynamic load)", "fatigue_standard": "JSSC recommendations", "fatigue_test_control": "-", "stress_concentration": "-", "failure_location": "Weld root, thread valley"}}, {"id": "WELD2025:5575", "name": "SM490A | Fillet-welded cover plate", "material_family": "Welded joint", "points": [[282.0, 170000.0, 0], [206.0, 928000.0, 0], [185.0, 2100000.0, 0]], "conditions": {"material": "SM490A", "am_type": "-", "load_ratio": "0", "test_type": "Shear", "temperature": "-", "surface_treatment": "Resin coating applied to bolt threads"}, "metadata": {"dataset_id": 5575, "title": "Extending fatigue life of weld roots in fillet-welded cover plates by installing tap bolt joints", "doi": "10.1007/s40194-025-01986-8", "authors": "Niwa, Yuichiro; Tateishi, Kazuo; Hanji, Takeshi; Shimizu, Masaru", "publication": "WELDING IN THE WORLD", "year_of_publication": 2025, "UT": "WOS:001425313400001", "base_material": "SM490A", "base_young_modulus": "-", "base_yield_strength": 363, "base_ultimate_strength": 517, "base_elongation": 29, "weld_material": "SCM435", "weld_young_modulus": "-", "weld_yield_strength": 940, "weld_ultimate_strength": 1131, "weld_elongation": 9, "processing": "Resin coating applied to bolt threads", "welding_joint": "Fillet-welded cover plate", "welding_method": "-", "welding_voltage": "-", "welding_current": "-", "welding_speed": "-", "preheat_temp": "-", "welding_env": "-", "residual_stress": "-", "fatigue_specimen_type": "Full-scale girder specimen", "fatigue_specimen_thickness": 16, "fatigue_test_type": "Shear", "fatigue_temp": "-", "fatigue_env": "-", "load_ratio": 0, "frequency": "-", "fatigue_machine": "Hydraulic servo fatigue testing machine (250 kN max dynamic load)", "fatigue_standard": "JSSC recommendations", "fatigue_test_control": "-", "stress_concentration": "-", "failure_location": "Weld root, thread valley"}}, {"id": "WELD2025:5576", "name": "S700 high-strength steel (HSS) | Non-load carrying (NLC) fillet-welded double-sided longitudinal gusset joint", "material_family": "Welded joint", "points": [[245.0, 80629.0, 0], [221.0, 90900.0, 0], [300.0, 39017.0, 0], [186.0, 147714.0, 0], [300.0, 34900.0, 0], [245.0, 67535.0, 0], [170.0, 200782.0, 0], [186.0, 162213.0, 0], [170.0, 193890.0, 0], [300.0, 10000.0, 0], [245.0, 350002.0, 0], [252.0, 360002.0, 0], [221.0, 410002.0, 0], [221.0, 640002.0, 0], [300.0, 180000.0, 0]], "conditions": {"material": "S700 high-strength steel (HSS)", "am_type": "Gas Metal Arc Welding (GMAW)", "load_ratio": "0.05", "test_type": "Axial (tension)", "temperature": "-", "surface_treatment": "-"}, "metadata": {"dataset_id": 5576, "title": "Fatigue performance of welded joints made of high-strength steel under variable amplitude loading conditions and varying mean stress", "doi": "10.1007/s40194-025-01989-5", "authors": "Gronlund, Kiia; Ahola, Antti; Lipiainen, Kalle; Pesonen, Tero; Bjork, Timo; Moshtaghi, Masoud", "publication": "WELDING IN THE WORLD", "year_of_publication": 2025, "UT": "WOS:001426451600001", "base_material": "S700 high-strength steel (HSS)", "base_young_modulus": 210, "base_yield_strength": 700, "base_ultimate_strength": 861, "base_elongation": "-", "weld_material": "OK AristoRod 69 (ESAB)", "weld_young_modulus": "-", "weld_yield_strength": "-", "weld_ultimate_strength": "-", "weld_elongation": "-", "processing": "-", "welding_joint": "Non-load carrying (NLC) fillet-welded double-sided longitudinal gusset joint", "welding_method": "Gas Metal Arc Welding (GMAW)", "welding_voltage": "-", "welding_current": "-", "welding_speed": "-", "preheat_temp": "-", "welding_env": "-", "residual_stress": "-", "fatigue_specimen_type": "Non-load carrying (NLC) fillet-welded double-sided longitudinal gusset joint", "fatigue_specimen_thickness": 8, "fatigue_test_type": "Axial (tension)", "fatigue_temp": "-", "fatigue_env": "-", "load_ratio": 0.05, "frequency": "-", "fatigue_machine": "Servo-hydraulic test rig (400 kN capacity)", "fatigue_standard": "IIW recommendations", "fatigue_test_control": "Stress", "stress_concentration": "-", "failure_location": "Weld toe"}}, {"id": "WELD2025:5577", "name": "Al-2.7Cu-1.8Li (V-1461 alloy) | Butt joint", "material_family": "Welded joint", "points": [[195.0, 64800.0, 0], [195.0, 68900.0, 0], [196.0, 74100.0, 0], [195.0, 83900.0, 0], [195.0, 85600.0, 0], [196.0, 93900.0, 0], [195.0, 133000.0, 0], [195.0, 145000.0, 0], [157.0, 160000.0, 0], [157.0, 214000.0, 0], [157.0, 239000.0, 0], [157.0, 266000.0, 0], [157.0, 288000.0, 0], [157.0, 355000.0, 0], [157.0, 536000.0, 0], [157.0, 672000.0, 0], [157.0, 1010000.0, 0]], "conditions": {"material": "Al-2.7Cu-1.8Li (V-1461 alloy)", "am_type": "Fiber laser welding", "load_ratio": "-", "test_type": "Axial", "temperature": "25", "surface_treatment": "-"}, "metadata": {"dataset_id": 5577, "title": "Effect single-stage and three-stage aging treatment on the microstructure, phase composition, and mechanical properties of laser-welded joint Al-Cu-Li alloy", "doi": "10.1007/s40194-025-02016-3", "authors": "Malikov, Alexandr; Mironova, Maria; Vitoshkin, Igor; Beglyarov, Egor; Gertsel, Ilya; Karpov, Evgeniy; Zakharchenko, Kirill; Zavyalov, Alexey", "publication": "WELDING IN THE WORLD", "year_of_publication": 2025, "UT": "WOS:001449808700001", "base_material": "Al-2.7Cu-1.8Li (V-1461 alloy)", "base_young_modulus": "-", "base_yield_strength": 470, "base_ultimate_strength": 550, "base_elongation": 10.1, "weld_material": "Al-2.7Cu-1.8Li (V-1461 alloy)", "weld_young_modulus": "-", "weld_yield_strength": 316, "weld_ultimate_strength": 280, "weld_elongation": 0.61, "processing": "-", "welding_joint": "Butt joint", "welding_method": "Fiber laser welding", "welding_voltage": "-", "welding_current": "-", "welding_speed": 128, "preheat_temp": "-", "welding_env": "Helium shielding gas", "residual_stress": "-", "fatigue_specimen_type": "Standard (dog bone)", "fatigue_specimen_thickness": 2, "fatigue_test_type": "Axial", "fatigue_temp": 25, "fatigue_env": "-", "load_ratio": "-", "frequency": "0.5-2", "fatigue_machine": "\"BiSS UT-100\" universal servo-hydraulic machine", "fatigue_standard": "Russian State Standard GOST 25.502–79", "fatigue_test_control": "Load", "stress_concentration": "-", "failure_location": "Weld metal"}}, {"id": "WELD2025:5578", "name": "Al-2.7Cu-1.8Li (V-1461 alloy) | Butt joint", "material_family": "Welded joint", "points": [[196.0, 55500.0, 0], [196.0, 63500.0, 0], [196.0, 68200.0, 0], [196.0, 100000.0, 0], [196.0, 114000.0, 0], [196.0, 123000.0, 0], [196.0, 135000.0, 0], [196.0, 143000.0, 0], [196.0, 154000.0, 0], [196.0, 175000.0, 0], [196.0, 202000.0, 0], [196.0, 267000.0, 0], [196.0, 387000.0, 0], [118.0, 287000.0, 0], [117.0, 1160000.0, 0]], "conditions": {"material": "Al-2.7Cu-1.8Li (V-1461 alloy)", "am_type": "Fiber laser welding", "load_ratio": "-", "test_type": "Axial", "temperature": "25", "surface_treatment": "Post-weld heat treatment (PWHT) in mode: Quenching at 535 °C for 30 min + three-stage aging (122 °C, 20 h + 142 °C, 24 h + 152 °C, 24 h)"}, "metadata": {"dataset_id": 5578, "title": "Effect single-stage and three-stage aging treatment on the microstructure, phase composition, and mechanical properties of laser-welded joint Al-Cu-Li alloy", "doi": "10.1007/s40194-025-02016-3", "authors": "Malikov, Alexandr; Mironova, Maria; Vitoshkin, Igor; Beglyarov, Egor; Gertsel, Ilya; Karpov, Evgeniy; Zakharchenko, Kirill; Zavyalov, Alexey", "publication": "WELDING IN THE WORLD", "year_of_publication": 2025, "UT": "WOS:001449808700001", "base_material": "Al-2.7Cu-1.8Li (V-1461 alloy)", "base_young_modulus": "-", "base_yield_strength": 470, "base_ultimate_strength": 550, "base_elongation": 10.1, "weld_material": "Al-2.7Cu-1.8Li (V-1461 alloy)", "weld_young_modulus": "-", "weld_yield_strength": 461, "weld_ultimate_strength": 371, "weld_elongation": 4.43, "processing": "Post-weld heat treatment (PWHT) in mode: Quenching at 535 °C for 30 min + three-stage aging (122 °C, 20 h + 142 °C, 24 h + 152 °C, 24 h)", "welding_joint": "Butt joint", "welding_method": "Fiber laser welding", "welding_voltage": "-", "welding_current": "-", "welding_speed": 128, "preheat_temp": "-", "welding_env": "Helium shielding gas", "residual_stress": "-", "fatigue_specimen_type": "Standard (dog bone)", "fatigue_specimen_thickness": 2, "fatigue_test_type": "Axial", "fatigue_temp": 25, "fatigue_env": "-", "load_ratio": "-", "frequency": "0.5-2", "fatigue_machine": "\"BiSS UT-100\" universal servo-hydraulic machine", "fatigue_standard": "Russian State Standard GOST 25.502–79", "fatigue_test_control": "Load", "stress_concentration": "-", "failure_location": "Weld metal"}}, {"id": "WELD2025:5579", "name": "Al-2.7Cu-1.8Li (V-1461 alloy) | Butt joint", "material_family": "Welded joint", "points": [[196.0, 44200.0, 0], [196.0, 63500.0, 0], [196.0, 74100.0, 0], [196.0, 82200.0, 0], [196.0, 93000.0, 0], [196.0, 98900.0, 0], [196.0, 125000.0, 0], [117.0, 79000.0, 0], [117.0, 302000.0, 0]], "conditions": {"material": "Al-2.7Cu-1.8Li (V-1461 alloy)", "am_type": "Fiber laser welding", "load_ratio": "-", "test_type": "Axial", "temperature": "25", "surface_treatment": "Post-weld heat treatment (PWHT) in mode: Quenching at 535 °C + single-stage aging (170 °C, 32 h)"}, "metadata": {"dataset_id": 5579, "title": "Effect single-stage and three-stage aging treatment on the microstructure, phase composition, and mechanical properties of laser-welded joint Al-Cu-Li alloy", "doi": "10.1007/s40194-025-02016-3", "authors": "Malikov, Alexandr; Mironova, Maria; Vitoshkin, Igor; Beglyarov, Egor; Gertsel, Ilya; Karpov, Evgeniy; Zakharchenko, Kirill; Zavyalov, Alexey", "publication": "WELDING IN THE WORLD", "year_of_publication": 2025, "UT": "WOS:001449808700001", "base_material": "Al-2.7Cu-1.8Li (V-1461 alloy)", "base_young_modulus": "-", "base_yield_strength": 470, "base_ultimate_strength": 550, "base_elongation": 10.1, "weld_material": "Al-2.7Cu-1.8Li (V-1461 alloy)", "weld_young_modulus": "-", "weld_yield_strength": 455, "weld_ultimate_strength": 410, "weld_elongation": 1.95, "processing": "Post-weld heat treatment (PWHT) in mode: Quenching at 535 °C + single-stage aging (170 °C, 32 h)", "welding_joint": "Butt joint", "welding_method": "Fiber laser welding", "welding_voltage": "-", "welding_current": "-", "welding_speed": 128, "preheat_temp": "-", "welding_env": "Helium shielding gas", "residual_stress": "-", "fatigue_specimen_type": "Standard (dog bone)", "fatigue_specimen_thickness": 2, "fatigue_test_type": "Axial", "fatigue_temp": 25, "fatigue_env": "-", "load_ratio": "-", "frequency": "0.5-2", "fatigue_machine": "\"BiSS UT-100\" universal servo-hydraulic machine", "fatigue_standard": "Russian State Standard GOST 25.502–79", "fatigue_test_control": "Load", "stress_concentration": "-", "failure_location": "Weld metal"}}, {"id": "WELD2025:5580", "name": "HY80 | T-Joint", "material_family": "Welded joint", "points": [[650.0, 8700.0, 0], [646.0, 12400.0, 0], [593.0, 20300.0, 0], [597.0, 27300.0, 0], [540.0, 32700.0, 0], [540.0, 34200.0, 0], [540.0, 36600.0, 0], [486.0, 38300.0, 0], [431.0, 46500.0, 0], [483.0, 78200.0, 0], [378.0, 87600.0, 0], [378.0, 104000.0, 0]], "conditions": {"material": "HY80", "am_type": "Submerged Arc Welding (SAW)", "load_ratio": "0.1", "test_type": "Axial", "temperature": "25", "surface_treatment": "-"}, "metadata": {"dataset_id": 5580, "title": "An investigation of compressive mean stress effect on fillet welded joints with high strength steel", "doi": "10.1007/s40194-025-02028-z", "authors": "Kim, Ji Hoon; Jang, Seong Won; Kim, Myung Hyun", "publication": "WELDING IN THE WORLD", "year_of_publication": 2025, "UT": "WOS:001456487300001", "base_material": "HY80", "base_young_modulus": "-", "base_yield_strength": 594.2, "base_ultimate_strength": 761.2, "base_elongation": "-", "weld_material": "AWS A5.23 wire and EN ISO 14174 flux", "weld_young_modulus": "-", "weld_yield_strength": "-", "weld_ultimate_strength": "-", "weld_elongation": "-", "processing": "-", "welding_joint": "T-Joint", "welding_method": "Submerged Arc Welding (SAW)", "welding_voltage": 30, "welding_current": 500, "welding_speed": 10, "preheat_temp": "-", "welding_env": "Mixture of argon gas and carbon dioxide gas (flow rate 25 L/min)", "residual_stress": "-", "fatigue_specimen_type": "T-joint", "fatigue_specimen_thickness": 30, "fatigue_test_type": "Axial", "fatigue_temp": 25, "fatigue_env": "-", "load_ratio": 0.1, "frequency": "-", "fatigue_machine": "Servo-hydraulic testing machine (IST 8800 of Instron Corporation)", "fatigue_standard": "-", "fatigue_test_control": "-", "stress_concentration": "-", "failure_location": "Weld toe on the horizontal plate"}}, {"id": "WELD2025:5581", "name": "HY100 | T-Joint", "material_family": "Welded joint", "points": [[742.0, 2500.0, 0], [742.0, 4210.0, 0], [809.0, 4610.0, 0], [676.0, 6190.0, 0], [809.0, 6330.0, 0], [676.0, 7850.0, 0], [608.0, 9960.0, 0], [608.0, 10800.0, 0], [539.0, 16600.0, 0], [472.0, 26700.0, 0], [539.0, 30600.0, 0], [472.0, 32000.0, 0]], "conditions": {"material": "HY100", "am_type": "Submerged Arc Welding (SAW)", "load_ratio": "0.1", "test_type": "Axial", "temperature": "25", "surface_treatment": "-"}, "metadata": {"dataset_id": 5581, "title": "An investigation of compressive mean stress effect on fillet welded joints with high strength steel", "doi": "10.1007/s40194-025-02028-z", "authors": "Kim, Ji Hoon; Jang, Seong Won; Kim, Myung Hyun", "publication": "WELDING IN THE WORLD", "year_of_publication": 2025, "UT": "WOS:001456487300001", "base_material": "HY100", "base_young_modulus": "-", "base_yield_strength": 755.3, "base_ultimate_strength": 832.5, "base_elongation": "-", "weld_material": "AWS A5.23 wire and EN ISO 14174 flux", "weld_young_modulus": "-", "weld_yield_strength": "-", "weld_ultimate_strength": "-", "weld_elongation": "-", "processing": "-", "welding_joint": "T-Joint", "welding_method": "Submerged Arc Welding (SAW)", "welding_voltage": 30, "welding_current": 500, "welding_speed": 10, "preheat_temp": "-", "welding_env": "Mixture of argon gas and carbon dioxide gas (flow rate 25 L/min)", "residual_stress": "-", "fatigue_specimen_type": "T-joint", "fatigue_specimen_thickness": 30, "fatigue_test_type": "Axial", "fatigue_temp": 25, "fatigue_env": "-", "load_ratio": 0.1, "frequency": "-", "fatigue_machine": "Servo-hydraulic testing machine (IST 8800 of Instron Corporation)", "fatigue_standard": "-", "fatigue_test_control": "-", "stress_concentration": "-", "failure_location": "Weld toe on the horizontal plate"}}, {"id": "WELD2025:5582", "name": "S355 (mild steel), AA5083 | Fillet weld", "material_family": "Welded joint", "points": [[86.0, 42800.0, 0], [57.0, 170000.0, 0]], "conditions": {"material": "S355 (mild steel), AA5083", "am_type": "Gas Metal Arc Welding (GMAW)", "load_ratio": "0.1", "test_type": "Uniaxial constant amplitude fatigue tests", "temperature": "-", "surface_treatment": "Explosion welding (atmospheric explosion welding)"}, "metadata": {"dataset_id": 5582, "title": "Fatigue performance of explosion-cladded steel-to-aluminum transition joints for marine applications", "doi": "10.1007/s40194-025-02029-y", "authors": "Lipiaeinen, Kalle; Afkhami, Shahriar; Havia, Juho; Ahola, Antti; Moshtaghi, Masoud; Bjork, Timo", "publication": "WELDING IN THE WORLD", "year_of_publication": 2025, "UT": "WOS:001456499100001", "base_material": "S355 (mild steel), AA5083", "base_young_modulus": "-", "base_yield_strength": "-", "base_ultimate_strength": 260, "base_elongation": "-", "weld_material": "AMSE SA 516 Grade 55, 1050A (aluminum), 5086 (aluminum)", "weld_young_modulus": "-", "weld_yield_strength": "-", "weld_ultimate_strength": 112, "weld_elongation": "-", "processing": "Explosion welding (atmospheric explosion welding)", "welding_joint": "Fillet weld", "welding_method": "Gas Metal Arc Welding (GMAW)", "welding_voltage": "-", "welding_current": "-", "welding_speed": "-", "preheat_temp": "<150", "welding_env": "-", "residual_stress": "-", "fatigue_specimen_type": "Dog bone specimen", "fatigue_specimen_thickness": "5, 6", "fatigue_test_type": "Uniaxial constant amplitude fatigue tests", "fatigue_temp": "-", "fatigue_env": "-", "load_ratio": 0.1, "frequency": "-", "fatigue_machine": "150 kN servo-hydraulic test rig", "fatigue_standard": "-", "fatigue_test_control": "Stress-controlled", "stress_concentration": "3.71", "failure_location": "Weld root"}}, {"id": "WELD2025:5583", "name": "S355 (mild steel), AA5083 | K-butt weld (fully penetrating)", "material_family": "Welded joint", "points": [[109.0, 155000.0, 0], [70.0, 457000.0, 0]], "conditions": {"material": "S355 (mild steel), AA5083", "am_type": "Gas Metal Arc Welding (GMAW)", "load_ratio": "0.1", "test_type": "Uniaxial constant amplitude fatigue tests", "temperature": "-", "surface_treatment": "Explosion welding (atmospheric explosion welding)"}, "metadata":
