Repository: yunyunfanfan/S-PA-CBB

# S-PA-CBB

Official research code, processed curve records, evaluation outputs, and manuscript source for:

> **From Physics to Selective Generation: Conditional Brownian Bridges for Sparse S–N Curve Reconstruction and Fatigue Decision-Making**

S-PA-CBB reconstructs a complete probabilistic stress–life (S–N) curve from only two to four observed fatigue tests. The method first fits an interpretable Basquin state, diagnoses whether that state is sufficient, and applies a ControlNet-style conditional Brownian-bridge residual only to curves that benefit from correction.

File: external_data/weld2025_disjoint_curves.json (part 216 of 223)
{"dataset_id": 5583, "title": "Fatigue performance of explosion-cladded steel-to-aluminum transition joints for marine applications", "doi": "10.1007/s40194-025-02029-y", "authors": "Lipiaeinen, Kalle; Afkhami, Shahriar; Havia, Juho; Ahola, Antti; Moshtaghi, Masoud; Bjork, Timo", "publication": "WELDING IN THE WORLD", "year_of_publication": 2025, "UT": "WOS:001456499100001", "base_material": "S355 (mild steel), AA5083", "base_young_modulus": "-", "base_yield_strength": "-", "base_ultimate_strength": 260, "base_elongation": "-", "weld_material": "AMSE SA 516 Grade 55, 1050A (aluminum), 5086 (aluminum)", "weld_young_modulus": "-", "weld_yield_strength": "-", "weld_ultimate_strength": 112, "weld_elongation": "-", "processing": "Explosion welding (atmospheric explosion welding)", "welding_joint": "K-butt weld (fully penetrating)", "welding_method": "Gas Metal Arc Welding (GMAW)", "welding_voltage": "-", "welding_current": "-", "welding_speed": "-", "preheat_temp": "<150", "welding_env": "-", "residual_stress": "-", "fatigue_specimen_type": "Dog bone specimen", "fatigue_specimen_thickness": "5, 6", "fatigue_test_type": "Uniaxial constant amplitude fatigue tests", "fatigue_temp": "-", "fatigue_env": "-", "load_ratio": 0.1, "frequency": "-", "fatigue_machine": "150 kN servo-hydraulic test rig", "fatigue_standard": "-", "fatigue_test_control": "Stress-controlled", "stress_concentration": "1.64", "failure_location": "Weld toe"}}, {"id": "WELD2025:5584", "name": "S355 (mild steel), AA5083 | Fillet weld", "material_family": "Welded joint", "points": [[51.0, 42100.0, 0], [56.0, 47100.0, 0], [47.0, 92800.0, 0], [45.0, 150000.0, 0], [40.0, 365000.0, 0], [35.0, 316000.0, 0], [36.0, 573000.0, 0], [30.0, 1220000.0, 1]], "conditions": {"material": "S355 (mild steel), AA5083", "am_type": "Gas Metal Arc Welding (GMAW)", "load_ratio": "0.1", "test_type": "Uniaxial constant amplitude fatigue tests", "temperature": "-", "surface_treatment": "Explosion welding (atmospheric explosion welding)"}, "metadata": {"dataset_id": 5584, "title": "Fatigue performance of explosion-cladded steel-to-aluminum transition joints for marine applications", "doi": "10.1007/s40194-025-02029-y", "authors": "Lipiaeinen, Kalle; Afkhami, Shahriar; Havia, Juho; Ahola, Antti; Moshtaghi, Masoud; Bjork, Timo", "publication": "WELDING IN THE WORLD", "year_of_publication": 2025, "UT": "WOS:001456499100001", "base_material": "S355 (mild steel), AA5083", "base_young_modulus": "-", "base_yield_strength": "-", "base_ultimate_strength": 260, "base_elongation": "-", "weld_material": "AMSE SA 516 Grade 55, 1050A (aluminum), 5086 (aluminum)", "weld_young_modulus": "-", "weld_yield_strength": "-", "weld_ultimate_strength": 112, "weld_elongation": "-", "processing": "Explosion welding (atmospheric explosion welding)", "welding_joint": "Fillet weld", "welding_method": "Gas Metal Arc Welding (GMAW)", "welding_voltage": "-", "welding_current": "-", "welding_speed": "-", "preheat_temp": "<150", "welding_env": "-", "residual_stress": "-", "fatigue_specimen_type": "Dog bone specimen", "fatigue_specimen_thickness": "5, 6", "fatigue_test_type": "Uniaxial constant amplitude fatigue tests", "fatigue_temp": "-", "fatigue_env": "-", "load_ratio": 0.1, "frequency": "-", "fatigue_machine": "150 kN servo-hydraulic test rig", "fatigue_standard": "-", "fatigue_test_control": "Stress-controlled", "stress_concentration": "2.81", "failure_location": "Steel-to-aluminum transition area (TJ region)"}}, {"id": "WELD2025:5585", "name": "S355 (mild steel), AA5083 | Fillet weld", "material_family": "Welded joint", "points": [[39.0, 174000.0, 0], [29.0, 269000.0, 0], [24.0, 1290000.0, 1]], "conditions": {"material": "S355 (mild steel), AA5083", "am_type": "Gas Metal Arc Welding (GMAW)", "load_ratio": "0.4–0.5", "test_type": "Uniaxial constant amplitude fatigue tests", "temperature": "-", "surface_treatment": "Explosion welding (atmospheric explosion welding)"}, "metadata": {"dataset_id": 5585, "title": "Fatigue performance of explosion-cladded steel-to-aluminum transition joints for marine applications", "doi": "10.1007/s40194-025-02029-y", "authors": "Lipiaeinen, Kalle; Afkhami, Shahriar; Havia, Juho; Ahola, Antti; Moshtaghi, Masoud; Bjork, Timo", "publication": "WELDING IN THE WORLD", "year_of_publication": 2025, "UT": "WOS:001456499100001", "base_material": "S355 (mild steel), AA5083", "base_young_modulus": "-", "base_yield_strength": "-", "base_ultimate_strength": 260, "base_elongation": "-", "weld_material": "AMSE SA 516 Grade 55, 1050A (aluminum), 5086 (aluminum)", "weld_young_modulus": "-", "weld_yield_strength": "-", "weld_ultimate_strength": 112, "weld_elongation": "-", "processing": "Explosion welding (atmospheric explosion welding)", "welding_joint": "Fillet weld", "welding_method": "Gas Metal Arc Welding (GMAW)", "welding_voltage": "-", "welding_current": "-", "welding_speed": "-", "preheat_temp": "<150", "welding_env": "-", "residual_stress": "-", "fatigue_specimen_type": "Dog bone specimen", "fatigue_specimen_thickness": "5, 6", "fatigue_test_type": "Uniaxial constant amplitude fatigue tests", "fatigue_temp": "-", "fatigue_env": "-", "load_ratio": "0.4–0.5", "frequency": "-", "fatigue_machine": "150 kN servo-hydraulic test rig", "fatigue_standard": "-", "fatigue_test_control": "Stress-controlled", "stress_concentration": "2.81", "failure_location": "Steel-to-aluminum transition area (TJ region)"}}, {"id": "WELD2025:5586", "name": "Weldox-700 steel | Butt Joint", "material_family": "Welded joint", "points": [[552.0, 35300.0, 0], [552.0, 38800.0, 0], [497.0, 42600.0, 0], [502.0, 58400.0, 0], [449.0, 110000.0, 0], [449.0, 177000.0, 0], [404.0, 329000.0, 0], [398.0, 426000.0, 0], [344.0, 1990000.0, 1]], "conditions": {"material": "Weldox-700 steel", "am_type": "GMAW (Gas Metal Arc Welding)", "load_ratio": "-1", "test_type": "Axial", "temperature": "25", "surface_treatment": "-"}, "metadata": {"dataset_id": 5586, "title": "Failure analysis of GMAW welded Weldox-700 steel under high cycle fatigue", "doi": "10.1016/j.engfailanal.2025.109360", "authors": "Tiwari, Reetesh; Singh, Indra Vir; Manglik, Amit", "publication": "ENGINEERING FAILURE ANALYSIS", "year_of_publication": 2025, "UT": "WOS:001423287200001", "base_material": "Weldox-700 steel", "base_young_modulus": "-", "base_yield_strength": 755, "base_ultimate_strength": 825, "base_elongation": 23.9, "weld_material": "E110C-K4-H4 (AWS A5.28)", "weld_young_modulus": "-", "weld_yield_strength": 750, "weld_ultimate_strength": 830, "weld_elongation": 6.85, "processing": "-", "welding_joint": "Butt Joint", "welding_method": "GMAW (Gas Metal Arc Welding)", "welding_voltage": "-", "welding_current": "-", "welding_speed": "-", "preheat_temp": 100, "welding_env": "CO2 (20%) + Argon (80%) shielding gas", "residual_stress": "-", "fatigue_specimen_type": "Flat dog bone-shaped", "fatigue_specimen_thickness": 8, "fatigue_test_type": "Axial", "fatigue_temp": 25, "fatigue_env": "25", "load_ratio": -1, "frequency": 10, "fatigue_machine": "Servo-hydraulic fatigue testing machine (MTS, USA)", "fatigue_standard": "ASTM E-466", "fatigue_test_control": "Load", "stress_concentration": "1.80 (front left toe), 1.79 (front right toe), 1.92 (back left toe), 1.80 (back right toe)", "failure_location": "HAZ"}}, {"id": "WELD2025:5587", "name": "Weldox-700 steel | Butt Joint", "material_family": "Welded joint", "points": [[440.0, 39700.0, 0], [440.0, 61900.0, 0]], "conditions": {"material": "Weldox-700 steel", "am_type": "GMAW (Gas Metal Arc Welding)", "load_ratio": "0.1", "test_type": "Axial", "temperature": "25", "surface_treatment": "-"}, "metadata": {"dataset_id": 5587, "title": "Failure analysis of GMAW welded Weldox-700 steel under high cycle fatigue", "doi": "10.1016/j.engfailanal.2025.109360", "authors": "Tiwari, Reetesh; Singh, Indra Vir; Manglik, Amit", "publication": "ENGINEERING FAILURE ANALYSIS", "year_of_publication": 2025, "UT": "WOS:001423287200001", "base_material": "Weldox-700 steel", "base_young_modulus": "-", "base_yield_strength": 755, "base_ultimate_strength": 825, "base_elongation": 23.9, "weld_material": "E110C-K4-H4 (AWS A5.28)", "weld_young_modulus": "-", "weld_yield_strength": 750, "weld_ultimate_strength": 830, "weld_elongation": 6.85, "processing": "-", "welding_joint": "Butt Joint", "welding_method": "GMAW (Gas Metal Arc Welding)", "welding_voltage": "-", "welding_current": "-", "welding_speed": "-", "preheat_temp": 100, "welding_env": "CO2 (20%) + Argon (80%) shielding gas", "residual_stress": "-", "fatigue_specimen_type": "Flat dog bone-shaped", "fatigue_specimen_thickness": 8, "fatigue_test_type": "Axial", "fatigue_temp": 25, "fatigue_env": "25", "load_ratio": 0.1, "frequency": 10, "fatigue_machine": "Servo-hydraulic fatigue testing machine (MTS, USA)", "fatigue_standard": "ASTM E-466", "fatigue_test_control": "Load", "stress_concentration": "1.80 (front left toe), 1.79 (front right toe), 1.92 (back left toe), 1.80 (back right toe)", "failure_location": "Weld toe"}}, {"id": "WELD2025:5588", "name": "Weldox-700 steel | Butt Joint", "material_family": "Welded joint", "points": [[381.0, 64900.0, 0], [381.0, 71300.0, 0], [341.0, 211000.0, 0], [341.0, 243000.0, 0], [320.0, 261000.0, 0], [320.0, 584000.0, 0], [300.0, 2020000.0, 1]], "conditions": {"material": "Weldox-700 steel", "am_type": "GMAW (Gas Metal Arc Welding)", "load_ratio": "0.1", "test_type": "Axial", "temperature": "25", "surface_treatment": "-"}, "metadata": {"dataset_id": 5588, "title": "Failure analysis of GMAW welded Weldox-700 steel under high cycle fatigue", "doi": "10.1016/j.engfailanal.2025.109360", "authors": "Tiwari, Reetesh; Singh, Indra Vir; Manglik, Amit", "publication": "ENGINEERING FAILURE ANALYSIS", "year_of_publication": 2025, "UT": "WOS:001423287200001", "base_material": "Weldox-700 steel", "base_young_modulus": "-", "base_yield_strength": 755, "base_ultimate_strength": 825, "base_elongation": 23.9, "weld_material": "E110C-K4-H4 (AWS A5.28)", "weld_young_modulus": "-", "weld_yield_strength": 750, "weld_ultimate_strength": 830, "weld_elongation": 6.85, "processing": "-", "welding_joint": "Butt Joint", "welding_method": "GMAW (Gas Metal Arc Welding)", "welding_voltage": "-", "welding_current": "-", "welding_speed": "-", "preheat_temp": 100, "welding_env": "CO2 (20%) + Argon (80%) shielding gas", "residual_stress": "-", "fatigue_specimen_type": "Flat dog bone-shaped", "fatigue_specimen_thickness": 8, "fatigue_test_type": "Axial", "fatigue_temp": 25, "fatigue_env": "25", "load_ratio": 0.1, "frequency": 10, "fatigue_machine": "Servo-hydraulic fatigue testing machine (MTS, USA)", "fatigue_standard": "ASTM E-466", "fatigue_test_control": "Load", "stress_concentration": "1.80 (front left toe), 1.79 (front right toe), 1.92 (back left toe), 1.80 (back right toe)", "failure_location": "HAZ"}}, {"id": "WELD2025:5589", "name": "Weldox-700 steel | Butt Joint", "material_family": "Welded joint", "points": [[350.0, 31800.0, 0], [350.0, 52600.0, 0], [300.0, 145000.0, 0], [300.0, 147000.0, 0], [250.0, 314000.0, 0]], "conditions": {"material": "Weldox-700 steel", "am_type": "GMAW (Gas Metal Arc Welding)", "load_ratio": "0.5", "test_type": "Axial", "temperature": "25", "surface_treatment": "-"}, "metadata": {"dataset_id": 5589, "title": "Failure analysis of GMAW welded Weldox-700 steel under high cycle fatigue", "doi": "10.1016/j.engfailanal.2025.109360", "authors": "Tiwari, Reetesh; Singh, Indra Vir; Manglik, Amit", "publication": "ENGINEERING FAILURE ANALYSIS", "year_of_publication": 2025, "UT": "WOS:001423287200001", "base_material": "Weldox-700 steel", "base_young_modulus": "-", "base_yield_strength": 755, "base_ultimate_strength": 825, "base_elongation": 23.9, "weld_material": "E110C-K4-H4 (AWS A5.28)", "weld_young_modulus": "-", "weld_yield_strength": 750, "weld_ultimate_strength": 830, "weld_elongation": 6.85, "processing": "-", "welding_joint": "Butt Joint", "welding_method": "GMAW (Gas Metal Arc Welding)", "welding_voltage": "-", "welding_current": "-", "welding_speed": "-", "preheat_temp": 100, "welding_env": "CO2 (20%) + Argon (80%) shielding gas", "residual_stress": "-", "fatigue_specimen_type": "Flat dog bone-shaped", "fatigue_specimen_thickness": 8, "fatigue_test_type": "Axial", "fatigue_temp": 25, "fatigue_env": "25", "load_ratio": 0.5, "frequency": 10, "fatigue_machine": "Servo-hydraulic fatigue testing machine (MTS, USA)", "fatigue_standard": "ASTM E-466", "fatigue_test_control": "Load", "stress_concentration": "1.80 (front left toe), 1.79 (front right toe), 1.92 (back left toe), 1.80 (back right toe)", "failure_location": "weld root"}}, {"id": "WELD2025:5590", "name": "Weldox-700 steel | Butt Joint", "material_family": "Welded joint", "points": [[250.0, 468000.0, 0], [225.0, 696000.0, 0], [225.0, 1220000.0, 0], [200.0, 2020000.0, 1]], "conditions": {"material": "Weldox-700 steel", "am_type": "GMAW (Gas Metal Arc Welding)", "load_ratio": "0.5", "test_type": "Axial", "temperature": "25", "surface_treatment": "-"}, "metadata": {"dataset_id": 5590, "title": "Failure analysis of GMAW welded Weldox-700 steel under high cycle fatigue", "doi": "10.1016/j.engfailanal.2025.109360", "authors": "Tiwari, Reetesh; Singh, Indra Vir; Manglik, Amit", "publication": "ENGINEERING FAILURE ANALYSIS", "year_of_publication": 2025, "UT": "WOS:001423287200001", "base_material": "Weldox-700 steel", "base_young_modulus": "-", "base_yield_strength": 755, "base_ultimate_strength": 825, "base_elongation": 23.9, "weld_material": "E110C-K4-H4 (AWS A5.28)", "weld_young_modulus": "-", "weld_yield_strength": 750, "weld_ultimate_strength": 830, "weld_elongation": 6.85, "processing": "-", "welding_joint": "Butt Joint", "welding_method": "GMAW (Gas Metal Arc Welding)", "welding_voltage": "-", "welding_current": "-", "welding_speed": "-", "preheat_temp": 100, "welding_env": "CO2 (20%) + Argon (80%) shielding gas", "residual_stress": "-", "fatigue_specimen_type": "Flat dog bone-shaped", "fatigue_specimen_thickness": 8, "fatigue_test_type": "Axial", "fatigue_temp": 25, "fatigue_env": "25", "load_ratio": 0.5, "frequency": 10, "fatigue_machine": "Servo-hydraulic fatigue testing machine (MTS, USA)", "fatigue_standard": "ASTM E-466", "fatigue_test_control": "Load", "stress_concentration": "1.80 (front left toe), 1.79 (front right toe), 1.92 (back left toe), 1.80 (back right toe)", "failure_location": "HAZ"}}, {"id": "WELD2025:5591", "name": "TC4 titanium alloy | Butt Joint", "material_family": "Welded joint", "points": [[270.0, 47800.0, 0], [270.0, 76200.0, 0], [224.0, 206000.0, 0], [225.0, 322000.0, 0], [202.0, 316000.0, 0], [202.0, 440000.0, 0], [180.0, 913000.0, 0], [180.0, 1600000.0, 0], [157.0, 3670000.0, 0], [157.0, 4080000.0, 0]], "conditions": {"material": "TC4 titanium alloy", "am_type": "Laser welding", "load_ratio": "0.1", "test_type": "Axial", "temperature": "-", "surface_treatment": "-"}, "metadata": {"dataset_id": 5591, "title": "Dealloying significantly improves the fatigue property of laser-welded joints of TC4 titanium alloy", "doi": "10.1016/j.engfailanal.2025.109390", "authors": "Long, Jian; Zhang, Lin-Jie; Xie, Miao-Xia; Liu, Yong-Qiang", "publication": "ENGINEERING FAILURE ANALYSIS", "year_of_publication": 2025, "UT": "WOS:001426337600001", "base_material": "TC4 titanium alloy", "base_young_modulus": "-", "base_yield_strength": "-", "base_ultimate_strength": 889, "base_elongation": "-", "weld_material": "TC4 titanium alloy", "weld_young_modulus": "-", "weld_yield_strength": "-", "weld_ultimate_strength": 880, "weld_elongation": "-", "processing": "-", "welding_joint": "Butt Joint", "welding_method": "Laser welding", "welding_voltage": "-", "welding_current": "-", "welding_speed": 25, "preheat_temp": "-", "welding_env": "Argon shielding gas (99.99% purity, 10 L/min flow rate)", "residual_stress": "-", "fatigue_specimen_type": "Plate", "fatigue_specimen_thickness": 2.5, "fatigue_test_type": "Axial", "fatigue_temp": "-", "fatigue_env": "-", "load_ratio": 0.1, "frequency": "100–120", "fatigue_machine": "QBG-100 high-frequency fatigue testing machine", "fatigue_standard": "GB/T3075-2008", "fatigue_test_control": "Stress", "stress_concentration": "-", "failure_location": "Weld toe"}}, {"id": "WELD2025:5592", "name": "TC4 titanium alloy | Butt Joint", "material_family": "Welded joint", "points": [[270.0, 100000.0, 0], [270.0, 192000.0, 0], [247.0, 265000.0, 0], [247.0, 361000.0, 0], [225.0, 498000.0, 0], [225.0, 549000.0, 0], [202.0, 1130000.0, 0], [202.0, 1700000.0, 0], [180.0, 4850000.0, 0], [180.0, 7020000.0, 0]], "conditions": {"material": "TC4 titanium alloy", "am_type": "Laser welding", "load_ratio": "0.1", "test_type": "Axial", "temperature": "-", "surface_treatment": "-"}, "metadata": {"dataset_id": 5592, "title": "Dealloying significantly improves the fatigue property of laser-welded joints of TC4 titanium alloy", "doi": "10.1016/j.engfailanal.2025.109390", "authors": "Long, Jian; Zhang, Lin-Jie; Xie, Miao-Xia; Liu, Yong-Qiang", "publication": "ENGINEERING FAILURE ANALYSIS", "year_of_publication": 2025, "UT": "WOS:001426337600001", "base_material": "TC4 titanium alloy", "base_young_modulus": "-", "base_yield_strength": "-", "base_ultimate_strength": 889, "base_elongation": "-", "weld_material": "TC4 titanium alloy with added TA1 (Ti content: 99.99 wt%)", "weld_young_modulus": "-", "weld_yield_strength": "-", "weld_ultimate_strength": 913, "weld_elongation": "-", "processing": "-", "welding_joint": "Butt Joint", "welding_method": "Laser welding", "welding_voltage": "-", "welding_current": "-", "welding_speed": 25, "preheat_temp": "-", "welding_env": "Argon shielding gas (99.99% purity, 10 L/min flow rate)", "residual_stress": "-", "fatigue_specimen_type": "Plate", "fatigue_specimen_thickness": 2.5, "fatigue_test_type": "Axial", "fatigue_temp": "-", "fatigue_env": "-", "load_ratio": 0.1, "frequency": "100–120", "fatigue_machine": "QBG-100 high-frequency fatigue testing machine", "fatigue_standard": "GB/T3075-2008", "fatigue_test_control": "Stress", "stress_concentration": "-", "failure_location": "Weld toe"}}, {"id": "WELD2025:5593", "name": "T2 pure copper | Butt Joint", "material_family": "Welded joint", "points": [[111.0, 93100.0, 0], [111.0, 118000.0, 0], [111.0, 127000.0, 0], [111.0, 128000.0, 0], [111.0, 157000.0, 0], [102.0, 115000.0, 0], [102.0, 217000.0, 0], [102.0, 295000.0, 0], [102.0, 548000.0, 0], [93.0, 321000.0, 0], [93.0, 671000.0, 0], [93.0, 852000.0, 0], [93.0, 926000.0, 0], [84.0, 687000.0, 0], [84.0, 2030000.0, 0], [93.0, 2540000.0, 0], [84.0, 5520000.0, 0], [84.0, 6670000.0, 0], [84.0, 7980000.0, 0], [75.0, 6140000.0, 0], [75.0, 8670000.0, 0], [75.0, 10000000.0, 1]], "conditions": {"material": "T2 pure copper", "am_type": "Tungsten inert gas (TIG) welding", "load_ratio": "0.1", "test_type": "Axial", "temperature": "23", "surface_treatment": "-"}, "metadata": {"dataset_id": 5593, "title": "Enhanced fatigue properties of pure copper welded joints in submarine cable by double-sided symmetrical oblique laser shock peening", "doi": "10.1016/j.engfracmech.2024.110797", "authors": "Tang, Yang; Zhang, Yongkang; Hu, Ming; Miao, Bing; Zhou, Yuanqing; Li, Siwei; Wu, Qingyuan", "publication": "ENGINEERING FRACTURE MECHANICS", "year_of_publication": 2025, "UT": "WOS:001397429200001", "base_material": "T2 pure copper", "base_young_modulus": "-", "base_yield_strength": 296, "base_ultimate_strength": 314, "base_elongation": 45.7, "weld_material": "Pure copper filler metal", "weld_young_modulus": "-", "weld_yield_strength": 85.7, "weld_ultimate_strength": 257.6, "weld_elongation": 33.5, "processing": "-", "welding_joint": "Butt Joint", "welding_method": "Tungsten inert gas (TIG) welding", "welding_voltage": "-", "welding_current": 130, "welding_speed": "-", "preheat_temp": "-", "welding_env": "-", "residual_stress": "Tensile residual stress (TRS) in specimen (max 227 MPa in WZ)", "fatigue_specimen_type": "Plat", "fatigue_specimen_thickness": 3, "fatigue_test_type": "Axial", "fatigue_temp": 23, "fatigue_env": "50% R.H", "load_ratio": 0.1, "frequency": 30, "fatigue_machine": "MTS Landmark 370.10 high-performance fatigue test system", "fatigue_standard": "ASTM E466-15", "fatigue_test_control": "Stress", "stress_concentration": "-", "failure_location": "Weld zone (WZ)"}}, {"id": "WELD2025:5594", "name": "T2 pure copper | Butt Joint", "material_family": "Welded joint", "points": [[129.0, 106000.0, 0], [129.0, 125000.0, 0], [128.0, 133000.0, 0], [129.0, 155000.0, 0], [129.0, 181000.0, 0], [120.0, 207000.0, 0], [120.0, 292000.0, 0], [120.0, 337000.0, 0], [120.0, 366000.0, 0], [120.0, 499000.0, 0], [111.0, 523000.0, 0], [111.0, 893000.0, 0], [111.0, 971000.0, 0], [111.0, 1170000.0, 0], [111.0, 1760000.0, 0], [102.0, 822000.0, 0], [102.0, 926000.0, 0], [102.0, 1310000.0, 0], [102.0, 1540000.0, 0], [102.0, 2940000.0, 0], [93.0, 3910000.0, 0], [93.0, 6520000.0, 0], [93.0, 10000000.0, 1]], "conditions": {"material": "T2 pure copper", "am_type": "Tungsten inert gas (TIG) welding", "load_ratio": "0.1", "test_type": "Axial", "temperature": "23", "surface_treatment": "Double-sided symmetric oblique laser shock peening (DSOLSP)"}, "metadata": {"dataset_id": 5594, "title": "Enhanced fatigue properties of pure copper welded joints in submarine cable by double-sided symmetrical oblique laser shock peening", "doi": "10.1016/j.engfracmech.2024.110797", "authors": "Tang, Yang; Zhang, Yongkang; Hu, Ming; Miao, Bing; Zhou, Yuanqing; Li, Siwei; Wu, Qingyuan", "publication": "ENGINEERING FRACTURE MECHANICS", "year_of_publication": 2025, "UT": "WOS:001397429200001", "base_material": "T2 pure copper", "base_young_modulus": "-", "base_yield_strength": 296, "base_ultimate_strength": 314, "base_elongation": 45.7, "weld_material": "Pure copper filler metal", "weld_young_modulus": "-", "weld_yield_strength": 118.2, "weld_ultimate_strength": 278, "weld_elongation": 25.9, "processing": "Double-sided symmetric oblique laser shock peening (DSOLSP)", "welding_joint": "Butt Joint", "welding_method": "Tungsten inert gas (TIG) welding", "welding_voltage": "-", "welding_current": 130, "welding_speed": "-", "preheat_temp": "-", "welding_env": "-", "residual_stress": "compressive residual stress (CRS) in specimen (max -158 MPa in BM, -155 MPa in WZ)", "fatigue_specimen_type": "Plat", "fatigue_specimen_thickness": 3, "fatigue_test_type": "Axial", "fatigue_temp": 23, "fatigue_env": "50% R.H", "load_ratio": 0.1, "frequency": 30, "fatigue_machine": "MTS Landmark 370.10 high-performance fatigue test system", "fatigue_standard": "ASTM E466-15", "fatigue_test_control": "Stress", "stress_concentration": "-", "failure_location": "Weld zone (WZ)"}}, {"id": "WELD2025:5595", "name": "Q345 steel | Butt Joint", "material_family": "Welded joint", "points": [[261.0, 67200.0, 0], [243.0, 91300.0, 0], [288.0, 177000.0, 0], [301.0, 200000.0, 0], [244.0, 322000.0, 0], [288.0, 369000.0, 0], [207.0, 397000.0, 0], [289.0, 411000.0, 0], [244.0, 438000.0, 0], [226.0, 495000.0, 0], [226.0, 539000.0, 0], [187.0, 560000.0, 0], [206.0, 595000.0, 0], [188.0, 603000.0, 0], [206.0, 690000.0, 0], [244.0, 697000.0, 0], [224.0, 770000.0, 0], [169.0, 893000.0, 0], [181.0, 1070000.0, 0], [224.0, 1230000.0, 0], [161.0, 1410000.0, 0], [188.0, 1690000.0, 0], [155.0, 1690000.0, 0], [181.0, 1880000.0, 0], [146.0, 3000000.0, 0], [297.0, 223000.0, 0], [262.0, 387000.0, 0]], "conditions": {"material": "Q345 steel", "am_type": "-", "load_ratio": "0.1", "test_type": "Axial", "temperature": "25", "surface_treatment": "-"}, "metadata": {"dataset_id": 5595, "title": "The evaluation method for grain refinement effect of UIT on fatigue life of welded joints based on crystal plasticity", "doi": "10.1016/j.engfracmech.2025.111023", "authors": "Han, Shao-hui; Cui, Chuang; Zhang, Qinghua; Wang, Ying; Xie, Yi; Zhang, Yun-hui", "publication": "ENGINEERING FRACTURE MECHANICS", "year_of_publication": 2025, "UT": "WOS:001445526900001", "base_material": "Q345 steel", "base_young_modulus": 206, "base_yield_strength": 345, "base_ultimate_strength": "-", "base_elongation": "-", "weld_material": "-", "weld_young_modulus": "-", "weld_yield_strength": "-", "weld_ultimate_strength": "-", "weld_elongation": "-", "processing": "-", "welding_joint": "Butt Joint", "welding_method": "-", "welding_voltage": "-", "welding_current": "-", "welding_speed": "-", "preheat_temp": "-", "welding_env": "-", "residual_stress": "-", "fatigue_specimen_type": "Butt Joint", "fatigue_specimen_thickness": "-", "fatigue_test_type": "Axial", "fatigue_temp": 25, "fatigue_env": "-", "load_ratio": 0.1, "frequency": 6, "fatigue_machine": "-", "fatigue_standard": "-", "fatigue_test_control": "Stress", "stress_concentration": "-", "failure_location": "-"}}, {"id": "WELD2025:5596", "name": "Q345 steel | Butt Joint", "material_family": "Welded joint", "points": [[349.0, 88900.0, 0], [321.0, 111000.0, 0], [315.0, 174000.0, 0], [323.0, 200000.0, 0], [323.0, 237000.0, 0], [260.0, 210000.0, 0], [225.0, 292000.0, 0], [262.0, 318000.0, 0], [262.0, 392000.0, 0], [306.0, 448000.0, 0], [262.0, 609000.0, 0], [301.0, 723000.0, 0], [291.0, 787000.0, 0], [301.0, 935000.0, 0], [298.0, 1210000.0, 0], [287.0, 1600000.0, 0], [279.0, 2370000.0, 0], [244.0, 838000.0, 0], [244.0, 913000.0, 0], [244.0, 971000.0, 0], [244.0, 1010000.0, 0], [226.0, 838000.0, 0], [226.0, 936000.0, 0], [226.0, 1100000.0, 0], [226.0, 1340000.0, 0], [226.0, 1590000.0, 0], [244.0, 1470000.0, 0], [261.0, 1600000.0, 0], [263.0, 1810000.0, 0], [244.0, 1790000.0, 0], [226.0, 2370000.0, 0]], "conditions": {"material": "Q345 steel", "am_type": "-", "load_ratio": "0.1", "test_type": "Axial", "temperature": "25", "surface_treatment": "Ultrasonic Impact Treatment (UIT)"}, "metadata": {"dataset_id": 5596, "title": "The evaluation method for grain refinement effect of UIT on fatigue life of welded joints based on crystal plasticity", "doi": "10.1016/j.engfracmech.2025.111023", "authors": "Han, Shao-hui; Cui, Chuang; Zhang, Qinghua; Wang, Ying; Xie, Yi; Zhang, Yun-hui", "publication": "ENGINEERING FRACTURE MECHANICS", "year_of_publication": 2025, "UT": "WOS:001445526900001", "base_material": "Q345 steel", "base_young_modulus": 206, "base_yield_strength": 345, "base_ultimate_strength": "-", "base_elongation": "-", "weld_material": "-", "weld_young_modulus": "-", "weld_yield_strength": "-", "weld_ultimate_strength": "-", "weld_elongation": "-", "processing": "Ultrasonic Impact Treatment (UIT)", "welding_joint": "Butt Joint", "welding_method": "-", "welding_voltage": "-", "welding_current": "-", "welding_speed": "-", "preheat_temp": "-", "welding_env": "-", "residual_stress": "-", "fatigue_specimen_type": "Butt Joint", "fatigue_specimen_thickness": "-", "fatigue_test_type": "Axial", "fatigue_temp": 25, "fatigue_env": "-", "load_ratio": 0.1, "frequency": 6, "fatigue_machine": "-", "fatigue_standard": "-", "fatigue_test_control": "Stress", "stress_concentration": "-", "failure_location": "-"}}, {"id": "WELD2025:5597", "name": "Q345 steel | Cruciform Joint", "material_family": "Welded joint", "points": [[295.0, 63800.0, 0], [299.0, 67000.0, 0], [225.0, 162000.0, 0], [223.0, 179000.0, 0], [205.0, 168000.0, 0], [170.0, 462000.0, 0], [169.0, 576000.0, 0], [151.0, 352000.0, 0], [125.0, 1450000.0, 0], [124.0, 1920000.0, 0], [125.0, 3880000.0, 0], [100.0, 1380000.0, 0]], "conditions": {"material": "Q345 steel", "am_type": "-", "load_ratio": "0.1", "test_type": "Axial", "temperature": "25", "surface_treatment": "-"}, "metadata": {"dataset_id": 5597, "title": "The evaluation method for grain refinement effect of UIT on fatigue life of welded joints based on crystal plasticity", "doi": "10.1016/j.engfracmech.2025.111023", "authors": "Han, Shao-hui; Cui, Chuang; Zhang, Qinghua; Wang, Ying; Xie, Yi; Zhang, Yun-hui", "publication": "ENGINEERING FRACTURE MECHANICS", "year_of_publication": 2025, "UT": "WOS:001445526900001", "base_material": "Q345 steel", "base_young_modulus": 206, "base_yield_strength": 345, "base_ultimate_strength": "-", "base_elongation": "-", "weld_material": "-", "weld_young_modulus": "-", "weld_yield_strength": "-", "weld_ultimate_strength": "-", "weld_elongation": "-", "processing": "-", "welding_joint": "Cruciform Joint", "welding_method": "-", "welding_voltage": "-", "welding_current": "-", "welding_speed": "-", "preheat_temp": "-", "welding_env": "-", "residual_stress": "-", "fatigue_specimen_type": "Cruciform Joint", "fatigue_specimen_thickness": "-", "fatigue_test_type": "Axial", "fatigue_temp": 25, "fatigue_env": "-", "load_ratio": 0.1, "frequency": 6, "fatigue_machine": "-", "fatigue_standard": "-", "fatigue_test_control": "Stress", "stress_concentration": "-", "failure_location": "-"}}, {"id": "WELD2025:5598", "name": "Q345 steel | Cruciform Joint", "material_family": "Welded joint", "points": [[342.0, 117000.0, 0], [344.0, 139000.0, 0], [318.0, 298000.0, 0], [303.0, 309000.0, 0], [320.0, 341000.0, 0], [318.0, 713000.0, 0], [286.0, 806000.0, 0], [273.0, 826000.0, 0], [262.0, 1080000.0, 0], [303.0, 1440000.0, 0]], "conditions": {"material": "Q345 steel", "am_type": "-", "load_ratio": "0.1", "test_type": "Axial", "temperature": "25", "surface_treatment": "Ultrasonic Impact Treatment (UIT)"}, "metadata": {"dataset_id": 5598, "title": "The evaluation method for grain refinement effect of UIT on fatigue life of welded joints based on crystal plasticity", "doi": "10.1016/j.engfracmech.2025.111023", "authors": "Han, Shao-hui; Cui, Chuang; Zhang, Qinghua; Wang, Ying; Xie, Yi; Zhang, Yun-hui", "publication": "ENGINEERING FRACTURE MECHANICS", "year_of_publication": 2025, "UT": "WOS:001445526900001", "base_material": "Q345 steel", "base_young_modulus": 206, "base_yield_strength": 345, "base_ultimate_strength": "-", "base_elongation": "-", "weld_material": "-", "weld_young_modulus": "-", "weld_yield_strength": "-", "weld_ultimate_strength": "-", "weld_elongation": "-", "processing": "Ultrasonic Impact Treatment (UIT)", "welding_joint": "Cruciform Joint", "welding_method": "-", "welding_voltage": "-", "welding_current": "-", "welding_speed": "-", "preheat_temp": "-", "welding_env": "-", "residual_stress": "-", "fatigue_specimen_type": "Cruciform Joint", "fatigue_specimen_thickness": "-", "fatigue_test_type": "Axial", "fatigue_temp": 25, "fatigue_env": "-", "load_ratio": 0.1, "frequency": 6, "fatigue_machine": "-", "fatigue_standard": "-", "fatigue_test_control": "Stress", "stress_concentration": "-", "failure_location": "-"}}, {"id": "WELD2025:5599", "name": "Q345 steel | T-Joint", "material_family": "Welded joint", "points": [[380.0, 138000.0, 0], [383.0, 200000.0, 0], [339.0, 193000.0, 0], [308.0, 525000.0, 0], [262.0, 448000.0, 0], [315.0, 785000.0, 0], [285.0, 805000.0, 0], [287.0, 1160000.0, 0], [284.0, 1600000.0, 0], [267.0, 1210000.0, 0], [263.0, 1330000.0, 0], [268.0, 1720000.0, 0]], "conditions": {"material": "Q345 steel", "am_type": "-", "load_ratio": "0.1", "test_type": "Axial", "temperature": "25", "surface_treatment": "-"}, "metadata": {"dataset_id": 5599, "title": "The evaluation method for grain refinement effect of UIT on fatigue life of welded joints based on crystal plasticity", "doi": "10.1016/j.engfracmech.2025.111023", "authors": "Han, Shao-hui; Cui, Chuang; Zhang, Qinghua; Wang, Ying; Xie, Yi; Zhang, Yun-hui", "publication": "ENGINEERING FRACTURE MECHANICS", "year_of_publication": 2025, "UT": "WOS:001445526900001", "base_material": "Q345 steel", "base_young_modulus": 206, "base_yield_strength": 345, "base_ultimate_strength": "-", "base_elongation": "-", "weld_material": "-", "weld_young_modulus": "-", "weld_yield_strength": "-", "weld_ultimate_strength": "-", "weld_elongation": "-", "processing": "-", "welding_joint": "T-Joint", "welding_method": "-", "welding_voltage": "-", "welding_current": "-", "welding_speed": "-", "preheat_temp": "-", "welding_env": "-", "residual_stress": "-", "fatigue_specimen_type": "T-Joint", "fatigue_specimen_thickness": "-", "fatigue_test_type": "Axial", "fatigue_temp": 25, "fatigue_env": "-", "load_ratio": 0.1, "frequency": 6, "fatigue_machine": "-", "fatigue_standard": "-", "fatigue_test_control": "Stress", "stress_concentration": "-", "failure_location": "-"}}, {"id": "WELD2025:5600", "name": "Q345 steel | T-Joint", "material_family": "Welded joint", "points": [[399.0, 1160000.0, 0], [384.0, 1690000.0, 0], [382.0, 2080000.0, 0], [382.0, 2380000.0, 0], [361.0, 2530000.0, 0], [401.0, 4550000.0, 0]], "conditions": {"material": "Q345 steel", "am_type": "-", "load_ratio": "0.1", "test_type": "Axial", "temperature": "25", "surface_treatment": "Ultrasonic Impact Treatment (UIT)"}, "metadata": {"dataset_id": 5600, "title": "The evaluation method for grain refinement effect of UIT on fatigue life of welded joints based on crystal plasticity", "doi": "10.1016/j.engfracmech.2025.111023", "authors": "Han, Shao-hui; Cui, Chuang; Zhang, Qinghua; Wang, Ying; Xie, Yi; Zhang, Yun-hui", "publication": "ENGINEERING FRACTURE MECHANICS", "year_of_publication": 2025, "UT": "WOS:001445526900001", "base_material": "Q345 steel", "base_young_modulus": 206, "base_yield_strength": 345, "base_ultimate_strength": "-", "base_elongation": "-", "weld_material": "-", "weld_young_modulus": "-", "weld_yield_strength": "-", "weld_ultimate_strength": "-", "weld_elongation": "-", "processing": "Ultrasonic Impact Treatment (UIT)", "welding_joint": "T-Joint", "welding_method": "-", "welding_voltage": "-", "welding_current": "-", "welding_speed": "-", "preheat_temp": "-", "welding_env": "-", "residual_stress": "-", "fatigue_specimen_type": "T-Joint", "fatigue_specimen_thickness": "-", "fatigue_test_type": "Axial", "fatigue_temp": 25, "fatigue_env": "-", "load_ratio": 0.1, "frequency": 6, "fatigue_machine": "-", "fatigue_standard": "-", "fatigue_test_control": "Stress", "stress_concentration": "-", "failure_location": "-"}}, {"id": "WELD2025:5601", "name": "EN10025-4 S355 ML Z35 | X-joint", "material_family": "Welded joint", "points": [[291.0, 107389.0, 0], [280.0, 125389.0, 1], [282.0, 107389.0, 0], [284.0, 125389.0, 0], [169.0, 394640.0, 0], [163.0, 473720.0, 0], [159.0, 461922.0, 0], [176.0, 552305.0, 0]], "conditions": {"material": "EN10025-4 S355 ML Z35", "am_type": "Flux-cored arc welding (FCAW)", "load_ratio": "-1", "test_type": "Out-of-plane bending", "temperature": "-", "surface_treatment": "-"}, "metadata": {"dataset_id": 5601, "title": "Comparison of resonance and hydraulic testing on large scale fatigue tests of welded tubular joints for offshore wind turbine foundations", "doi": "10.1016/j.ijfatigue.2024.108797", "authors": "Thibaux, Philippe; Thiele, Marc; Van Wittenberghe, Jeroen; Baessler, Matthias", "publication": "INTERNATIONAL JOURNAL OF FATIGUE", "year_of_publication": 2025, "UT": "WOS:001407911300001", "base_material": "EN10025-4 S355 ML Z35", "base_young_modulus": 207, "base_yield_strength": "-", "base_ultimate_strength": "-", "base_elongation": "-", "weld_material": "-", "weld_young_modulus": "-", "weld_yield_strength": "-", "weld_ultimate_strength": "-", "weld_elongation": "-", "processing": "-", "welding_joint": "X-joint", "welding_method": "Flux-cored arc welding (FCAW)", "welding_voltage": "-", "welding_current": "-", "welding_speed": "-", "preheat_temp": "-", "welding_env": "Offshore yard", "residual_stress": "-", "fatigue_specimen_type": "Full-scale tubular joint", "fatigue_specimen_thickness": "50 (Chord), 25 (Brace)", "fatigue_test_type": "Out-of-plane bending", "fatigue_temp": "-", "fatigue_env": "-", "load_ratio": -1, "frequency": 22.5, "fatigue_machine": "Resonance testing system", "fatigue_standard": "DNV-RP-C203", "fatigue_test_control": "Stress", "stress_concentration": "2.31–2.59 (Chord), 1.89–2.28 (Brace)", "failure_location": "Weld toe on the chord"}}, {"id": "WELD2025:5602", "name": "EN10025-4 S355 ML Z35 | X-joint", "material_family": "Welded joint", "points": [[295.0, 168000.0, 0], [287.0, 168000.0, 0], [296.0, 145800.0, 0], [274.0, 215756.0, 0], [194.0, 449280.0, 0], [176.0, 579036.0, 1], [172.0, 403175.0, 0], [176.0, 569200.0, 0]], "conditions": {"material": "EN10025-4 S355 ML Z35", "am_type": "Flux-cored arc welding (FCAW)", "load_ratio": "-1", "test_type": "Out-of-plane bending", "temperature": "-", "surface_treatment": "-"}, "metadata": {"dataset_id": 5602, "title": "Comparison of resonance and hydraulic testing on large scale fatigue tests of welded tubular joints for offshore wind turbine foundations", "doi": "10.1016/j.ijfatigue.2024.108797", "authors": "Thibaux, Philippe; Thiele, Marc; Van Wittenberghe, Jeroen; Baessler, Matthias", "publication": "INTERNATIONAL JOURNAL OF FATIGUE", "year_of_publication": 2025, "UT": "WOS:001407911300001", "base_material": "EN10025-4 S355 ML Z35", "base_young_modulus": 207, "base_yield_strength": "-", "base_ultimate_strength": "-", "base_elongation": "-", "weld_material": "-", "weld_young_modulus": "-", "weld_yield_strength": "-", "weld_ultimate_strength": "-", "weld_elongation": "-", "processing": "-", "welding_joint": "X-joint", "welding_method": "Flux-cored arc welding (FCAW)", "welding_voltage": "-", "welding_current": "-", "welding_speed": "-", "preheat_temp": "-", "welding_env": "Offshore yard", "residual_stress": "-", "fatigue_specimen_type": "Full-scale tubular joint", "fatigue_specimen_thickness": "50 (Chord), 25 (Brace)", "fatigue_test_type": "Out-of-plane bending", "fatigue_temp": "-", "fatigue_env": "-", "load_ratio": -1, "frequency": 0.5, "fatigue_machine": "Hydraulic actuators", "fatigue_standard": "DNV-RP-C203", "fatigue_test_control": "Stress", "stress_concentration": "2.31–2.59 (Chord), 1.89–2.28 (Brace)", "failure_location": "Weld toe on the chord"}}, {"id": "WELD2025:5603", "name": "7050-T7451 aluminum alloy | Butt Joint", "material_family": "Welded joint", "points": [[126.0, 35429.0, 0], [126.0, 9970.0, 0]], "conditions": {"material": "7050-T7451 aluminum alloy", "am_type": "Friction Stir Welding (FSW)", "load_ratio": "0.1", "test_type": "Creep-fatigue", "temperature": "150", "surface_treatment": "-"}, "metadata": {"dataset_id": 5603, "title": "Creep-fatigue behavior of a friction stir welding 7050-T7451 aluminum alloy: Microstructure evolution and microscopic damage mechanisms", "doi": "10.1016/j.ijfatigue.2025.108840", "authors": "Wang, Huan; Xu, Weifeng; Wang, Yanfei; Lu, Hongjian", "publication": "INTERNATIONAL JOURNAL OF FATIGUE", "year_of_publication": 2025, "UT": "WOS:001423079700001", "base_material": "7050-T7451 aluminum alloy", "base_young_modulus": "-", "base_yield_strength": 300, "base_ultimate_strength": 437, "base_elongation": "-", "weld_material": "Al-Zn-Mg-Cu alloy", "weld_young_modulus": "-", "weld_yield_strength": 248, "weld_ultimate_strength": "-", "weld_elongation": "-", "processing": "-", "welding_joint": "Butt Joint", "welding_method": "Friction Stir Welding (FSW)", "welding_voltage": "-", "welding_current": "-", "welding_speed": 2, "preheat_temp": "-", "welding_env": "-", "residual_stress": "-", "fatigue_specimen_type": "-", "fatigue_specimen_thickness": 12, "fatigue_test_type": "Creep-fatigue", "fatigue_temp": 150, "fatigue_env": "-", "load_ratio": 0.1, "frequency": "-", "fatigue_machine": "High-temperature electronic creep-fatigue testing machine", "fatigue_standard": "ASTM E2714-13(2020)", "fatigue_test_control": "Stress", "stress_concentration": "-", "failure_location": "HAZ"}}, {"id": "WELD2025:5604", "name": "7050-T7451 aluminum alloy | Butt Joint", "material_family": "Welded joint", "points": [[126.0, 9101.0, 0], [126.0, 1696.0, 0]], "conditions": {"material": "7050-T7451 aluminum alloy", "am_type": "Friction Stir Welding (FSW)", "load_ratio": "0.1", "test_type": "Creep-fatigue", "temperature": "175", "surface_treatment": "-"}, "metadata": {"dataset_id": 5604, "title": "Creep-fatigue behavior of a friction stir welding 7050-T7451 aluminum alloy: Microstructure evolution and microscopic damage mechanisms", "doi": "10.1016/j.ijfatigue.2025.108840", "authors": "Wang, Huan; Xu, Weifeng; Wang, Yanfei; Lu, Hongjian", "publication": "INTERNATIONAL JOURNAL OF
