Repository: yunyunfanfan/S-PA-CBB

# S-PA-CBB

Official research code, processed curve records, evaluation outputs, and manuscript source for:

> **From Physics to Selective Generation: Conditional Brownian Bridges for Sparse S–N Curve Reconstruction and Fatigue Decision-Making**

S-PA-CBB reconstructs a complete probabilistic stress–life (S–N) curve from only two to four observed fatigue tests. The method first fits an interpretable Basquin state, diagnoses whether that state is sufficient, and applies a ControlNet-style conditional Brownian-bridge residual only to curves that benefit from correction.

File: external_data/weld2025_disjoint_curves.json (part 217 of 223)
FATIGUE", "year_of_publication": 2025, "UT": "WOS:001423079700001", "base_material": "7050-T7451 aluminum alloy", "base_young_modulus": "-", "base_yield_strength": 300, "base_ultimate_strength": 437, "base_elongation": "-", "weld_material": "Al-Zn-Mg-Cu alloy", "weld_young_modulus": "-", "weld_yield_strength": 235, "weld_ultimate_strength": "-", "weld_elongation": "-", "processing": "-", "welding_joint": "Butt Joint", "welding_method": "Friction Stir Welding (FSW)", "welding_voltage": "-", "welding_current": "-", "welding_speed": 2, "preheat_temp": "-", "welding_env": "-", "residual_stress": "-", "fatigue_specimen_type": "-", "fatigue_specimen_thickness": 12, "fatigue_test_type": "Creep-fatigue", "fatigue_temp": 175, "fatigue_env": "-", "load_ratio": 0.1, "frequency": "-", "fatigue_machine": "High-temperature electronic creep-fatigue testing machine", "fatigue_standard": "ASTM E2714-13(2020)", "fatigue_test_control": "Stress", "stress_concentration": "-", "failure_location": "-"}}, {"id": "WELD2025:5605", "name": "7050-T7451 aluminum alloy | Butt Joint", "material_family": "Welded joint", "points": [[126.0, 7984.0, 0], [126.0, 3476.0, 0], [126.0, 3417.0, 0], [126.0, 164.0, 0]], "conditions": {"material": "7050-T7451 aluminum alloy", "am_type": "Friction Stir Welding (FSW)", "load_ratio": "0.1", "test_type": "Creep-fatigue", "temperature": "200", "surface_treatment": "-"}, "metadata": {"dataset_id": 5605, "title": "Creep-fatigue behavior of a friction stir welding 7050-T7451 aluminum alloy: Microstructure evolution and microscopic damage mechanisms", "doi": "10.1016/j.ijfatigue.2025.108840", "authors": "Wang, Huan; Xu, Weifeng; Wang, Yanfei; Lu, Hongjian", "publication": "INTERNATIONAL JOURNAL OF FATIGUE", "year_of_publication": 2025, "UT": "WOS:001423079700001", "base_material": "7050-T7451 aluminum alloy", "base_young_modulus": "-", "base_yield_strength": 300, "base_ultimate_strength": 437, "base_elongation": "-", "weld_material": "Al-Zn-Mg-Cu alloy", "weld_young_modulus": "-", "weld_yield_strength": 201, "weld_ultimate_strength": "-", "weld_elongation": "-", "processing": "-", "welding_joint": "Butt Joint", "welding_method": "Friction Stir Welding (FSW)", "welding_voltage": "-", "welding_current": "-", "welding_speed": 2, "preheat_temp": "-", "welding_env": "-", "residual_stress": "-", "fatigue_specimen_type": "-", "fatigue_specimen_thickness": 12, "fatigue_test_type": "Creep-fatigue", "fatigue_temp": 200, "fatigue_env": "-", "load_ratio": 0.1, "frequency": "-", "fatigue_machine": "High-temperature electronic creep-fatigue testing machine", "fatigue_standard": "ASTM E2714-13(2020)", "fatigue_test_control": "Stress", "stress_concentration": "-", "failure_location": "WNZ"}}, {"id": "WELD2025:5606", "name": "45 steel | -", "material_family": "Welded joint", "points": [[56.0, 8499.0, 0], [56.0, 9754.0, 0], [52.0, 140558.0, 0], [52.0, 180540.0, 0], [40.0, 271466.0, 0], [40.0, 311573.0, 0]], "conditions": {"material": "45 steel", "am_type": "Ultrasonic-assisted solidification welding", "load_ratio": "0.1", "test_type": "Shear fatigue", "temperature": "-", "surface_treatment": "-"}, "metadata": {"dataset_id": 5606, "title": "Study on shear fatigue damage behavior and evolution of Fe-Pb thin walled heterogeneous welded material components under hot isostatic pressure", "doi": "10.1016/j.ijfatigue.2025.108867", "authors": "Ding, Siyuan; Liu, Jianhua; Peng, Jinfang; Li, Hechang; Li, Bo; Zhu, Minhao", "publication": "INTERNATIONAL JOURNAL OF FATIGUE", "year_of_publication": 2025, "UT": "WOS:001425671800001", "base_material": "45 steel", "base_young_modulus": "-", "base_yield_strength": 355, "base_ultimate_strength": "600–800", "base_elongation": 16, "weld_material": "Pb (with Sb-Sn as welding agent)", "weld_young_modulus": "-", "weld_yield_strength": "5–10", "weld_ultimate_strength": 16, "weld_elongation": "-", "processing": "-", "welding_joint": "-", "welding_method": "Ultrasonic-assisted solidification welding", "welding_voltage": "-", "welding_current": "-", "welding_speed": "-", "preheat_temp": "130–150 (Fe alloy), 390–420 (Pb alloy)", "welding_env": "-", "residual_stress": "-", "fatigue_specimen_type": "Thin-walled heterogeneous welded component", "fatigue_specimen_thickness": "-", "fatigue_test_type": "Shear fatigue", "fatigue_temp": "-", "fatigue_env": "-", "load_ratio": 0.1, "frequency": 20, "fatigue_machine": "Walter Bai fatigue testing machine (LFV-10-HH)", "fatigue_standard": "-", "fatigue_test_control": "Stress", "stress_concentration": "-", "failure_location": "Weld seam near the Pb material side"}}, {"id": "WELD2025:5607", "name": "45 steel | -", "material_family": "Welded joint", "points": [[66.0, 2003.0, 0], [66.0, 14833.0, 0], [62.0, 13968.0, 0], [62.0, 39467.0, 0], [60.0, 32345.0, 0], [60.0, 102282.0, 0], [56.0, 184654.0, 0], [56.0, 432422.0, 0], [52.0, 497501.0, 0], [52.0, 647032.0, 0], [40.0, 913934.0, 0], [40.0, 1313788.0, 0]], "conditions": {"material": "45 steel", "am_type": "Ultrasonic-assisted solidification welding", "load_ratio": "0.1", "test_type": "Shear fatigue", "temperature": "-", "surface_treatment": "Hot Isostatic Pressing (HIP)"}, "metadata": {"dataset_id": 5607, "title": "Study on shear fatigue damage behavior and evolution of Fe-Pb thin walled heterogeneous welded material components under hot isostatic pressure", "doi": "10.1016/j.ijfatigue.2025.108867", "authors": "Ding, Siyuan; Liu, Jianhua; Peng, Jinfang; Li, Hechang; Li, Bo; Zhu, Minhao", "publication": "INTERNATIONAL JOURNAL OF FATIGUE", "year_of_publication": 2025, "UT": "WOS:001425671800001", "base_material": "45 steel", "base_young_modulus": "-", "base_yield_strength": 355, "base_ultimate_strength": "600–800", "base_elongation": 16, "weld_material": "Pb (with Sb-Sn as welding agent)", "weld_young_modulus": "-", "weld_yield_strength": "5–10", "weld_ultimate_strength": 16, "weld_elongation": "-", "processing": "Hot Isostatic Pressing (HIP)", "welding_joint": "-", "welding_method": "Ultrasonic-assisted solidification welding", "welding_voltage": "-", "welding_current": "-", "welding_speed": "-", "preheat_temp": "130–150 (Fe alloy), 390–420 (Pb alloy)", "welding_env": "-", "residual_stress": "-", "fatigue_specimen_type": "Thin-walled heterogeneous welded component", "fatigue_specimen_thickness": "-", "fatigue_test_type": "Shear fatigue", "fatigue_temp": "-", "fatigue_env": "-", "load_ratio": 0.1, "frequency": 20, "fatigue_machine": "Walter Bai fatigue testing machine (LFV-10-HH)", "fatigue_standard": "-", "fatigue_test_control": "Stress", "stress_concentration": "-", "failure_location": "Weld seam near the Pb material side"}}, {"id": "WELD2025:5608", "name": "S355J2G3+N steel | Double-sided T-joint", "material_family": "Welded joint", "points": [[175.0, 5180000.0, 0], [320.0, 73200.0, 0], [320.0, 74800.0, 0], [320.0, 93800.0, 0], [305.0, 118000.0, 0], [305.0, 147000.0, 0], [305.0, 181000.0, 0], [240.0, 698000.0, 0], [240.0, 1970000.0, 0], [240.0, 2390000.0, 0], [305.0, 8190000.0, 0]], "conditions": {"material": "S355J2G3+N steel", "am_type": "Robot arc welding", "load_ratio": "0.1", "test_type": "bending, constant amplitude", "temperature": "-", "surface_treatment": "-"}, "metadata": {"dataset_id": 5608, "title": "Mode-{I, III} multiaxial fatigue testing of high-quality welds in steel maritime structures using a hexapod", "doi": "10.1016/j.ijfatigue.2025.108870", "authors": "Bufalari, Gabriele; Troost, Niels; den Besten, Henk; Kaminski, Miroslaw Lech", "publication": "INTERNATIONAL JOURNAL OF FATIGUE", "year_of_publication": 2025, "UT": "WOS:001445422900001", "base_material": "S355J2G3+N steel", "base_young_modulus": 206, "base_yield_strength": 340, "base_ultimate_strength": 506, "base_elongation": "-", "weld_material": "EH36", "weld_young_modulus": 206, "weld_yield_strength": 406, "weld_ultimate_strength": 548, "weld_elongation": "-", "processing": "-", "welding_joint": "Double-sided T-joint", "welding_method": "Robot arc welding", "welding_voltage": "-", "welding_current": "-", "welding_speed": "-", "preheat_temp": "-", "welding_env": "-", "residual_stress": "-", "fatigue_specimen_type": "Tubular with circumferential weld", "fatigue_specimen_thickness": 10, "fatigue_test_type": "bending, constant amplitude", "fatigue_temp": "-", "fatigue_env": "-", "load_ratio": 0.1, "frequency": ">30", "fatigue_machine": "Custom-built TU Delft hexapod", "fatigue_standard": "-", "fatigue_test_control": "Load", "stress_concentration": "1.15-1.20", "failure_location": "Weld toe along the weld seam"}}, {"id": "WELD2025:5609", "name": "S355J2G3+N steel | Double-sided T-joint", "material_family": "Welded joint", "points": [[305.0, 156000.0, 0], [240.0, 936000.0, 0], [370.0, 173000.0, 0]], "conditions": {"material": "S355J2G3+N steel", "am_type": "Robot arc welding", "load_ratio": "0.1", "test_type": "bending, constant amplitude", "temperature": "-", "surface_treatment": "thermally stress-relieved at 560–600°C for ≥2h"}, "metadata": {"dataset_id": 5609, "title": "Mode-{I, III} multiaxial fatigue testing of high-quality welds in steel maritime structures using a hexapod", "doi": "10.1016/j.ijfatigue.2025.108870", "authors": "Bufalari, Gabriele; Troost, Niels; den Besten, Henk; Kaminski, Miroslaw Lech", "publication": "INTERNATIONAL JOURNAL OF FATIGUE", "year_of_publication": 2025, "UT": "WOS:001445422900001", "base_material": "S355J2G3+N steel", "base_young_modulus": 206, "base_yield_strength": 340, "base_ultimate_strength": 506, "base_elongation": "-", "weld_material": "EH36", "weld_young_modulus": 206, "weld_yield_strength": 406, "weld_ultimate_strength": 548, "weld_elongation": "-", "processing": "thermally stress-relieved at 560–600°C for ≥2h", "welding_joint": "Double-sided T-joint", "welding_method": "Robot arc welding", "welding_voltage": "-", "welding_current": "-", "welding_speed": "-", "preheat_temp": "-", "welding_env": "-", "residual_stress": "-", "fatigue_specimen_type": "Tubular with circumferential weld", "fatigue_specimen_thickness": 10, "fatigue_test_type": "bending, constant amplitude", "fatigue_temp": "-", "fatigue_env": "-", "load_ratio": 0.1, "frequency": ">30", "fatigue_machine": "Custom-built TU Delft hexapod", "fatigue_standard": "-", "fatigue_test_control": "Load", "stress_concentration": "1.15-1.20", "failure_location": "Weld toe along the weld seam"}}, {"id": "WELD2025:5610", "name": "S355J2G3+N steel | Double-sided T-joint", "material_family": "Welded joint", "points": [[318.0, 30300.0, 0], [318.0, 59700.0, 0], [318.0, 161000.0, 0], [274.0, 26300.0, 0], [274.0, 94100.0, 0], [274.0, 1420000.0, 0], [254.0, 3530000.0, 0], [254.0, 2240000.0, 0], [242.0, 11900000.0, 0], [231.0, 17100000.0, 0]], "conditions": {"material": "S355J2G3+N steel", "am_type": "Robot arc welding", "load_ratio": "-1", "test_type": "torsion, constant amplitude", "temperature": "-", "surface_treatment": "-"}, "metadata": {"dataset_id": 5610, "title": "Mode-{I, III} multiaxial fatigue testing of high-quality welds in steel maritime structures using a hexapod", "doi": "10.1016/j.ijfatigue.2025.108870", "authors": "Bufalari, Gabriele; Troost, Niels; den Besten, Henk; Kaminski, Miroslaw Lech", "publication": "INTERNATIONAL JOURNAL OF FATIGUE", "year_of_publication": 2025, "UT": "WOS:001445422900001", "base_material": "S355J2G3+N steel", "base_young_modulus": 206, "base_yield_strength": 340, "base_ultimate_strength": 506, "base_elongation": "-", "weld_material": "EH36", "weld_young_modulus": 206, "weld_yield_strength": 406, "weld_ultimate_strength": 548, "weld_elongation": "-", "processing": "-", "welding_joint": "Double-sided T-joint", "welding_method": "Robot arc welding", "welding_voltage": "-", "welding_current": "-", "welding_speed": "-", "preheat_temp": "-", "welding_env": "-", "residual_stress": "-", "fatigue_specimen_type": "Tubular with circumferential weld", "fatigue_specimen_thickness": 10, "fatigue_test_type": "torsion, constant amplitude", "fatigue_temp": "-", "fatigue_env": "-", "load_ratio": -1, "frequency": ">30", "fatigue_machine": "Custom-built TU Delft hexapod", "fatigue_standard": "-", "fatigue_test_control": "Load", "stress_concentration": "1.05", "failure_location": "Weld toe along the weld seam"}}, {"id": "WELD2025:5611", "name": "S355J2G3+N steel | Double-sided T-joint", "material_family": "Welded joint", "points": [[318.0, 27500.0, 0], [274.0, 1310000.0, 0]], "conditions": {"material": "S355J2G3+N steel", "am_type": "Robot arc welding", "load_ratio": "-1", "test_type": "torsion, constant amplitude", "temperature": "-", "surface_treatment": "thermally stress-relieved at 560–600°C for ≥2h"}, "metadata": {"dataset_id": 5611, "title": "Mode-{I, III} multiaxial fatigue testing of high-quality welds in steel maritime structures using a hexapod", "doi": "10.1016/j.ijfatigue.2025.108870", "authors": "Bufalari, Gabriele; Troost, Niels; den Besten, Henk; Kaminski, Miroslaw Lech", "publication": "INTERNATIONAL JOURNAL OF FATIGUE", "year_of_publication": 2025, "UT": "WOS:001445422900001", "base_material": "S355J2G3+N steel", "base_young_modulus": 206, "base_yield_strength": 340, "base_ultimate_strength": 506, "base_elongation": "-", "weld_material": "EH36", "weld_young_modulus": 206, "weld_yield_strength": 406, "weld_ultimate_strength": 548, "weld_elongation": "-", "processing": "thermally stress-relieved at 560–600°C for ≥2h", "welding_joint": "Double-sided T-joint", "welding_method": "Robot arc welding", "welding_voltage": "-", "welding_current": "-", "welding_speed": "-", "preheat_temp": "-", "welding_env": "-", "residual_stress": "-", "fatigue_specimen_type": "Tubular with circumferential weld", "fatigue_specimen_thickness": 10, "fatigue_test_type": "torsion, constant amplitude", "fatigue_temp": "-", "fatigue_env": "-", "load_ratio": -1, "frequency": ">30", "fatigue_machine": "Custom-built TU Delft hexapod", "fatigue_standard": "-", "fatigue_test_control": "Load", "stress_concentration": "1.05", "failure_location": "Weld toe along the weld seam"}}, {"id": "WELD2025:5612", "name": "S355J2G3+N steel | Double-sided T-joint", "material_family": "Welded joint", "points": [[320.0, 288000.0, 0], [320.0, 402000.0, 0], [320.0, 677000.0, 0], [260.0, 1720000.0, 0], [260.0, 2880000.0, 0], [260.0, 5890000.0, 0], [260.0, 10000000.0, 0]], "conditions": {"material": "S355J2G3+N steel", "am_type": "Robot arc welding", "load_ratio": "0.1", "test_type": "bending, variable amplitude", "temperature": "-", "surface_treatment": "-"}, "metadata": {"dataset_id": 5612, "title": "Mode-{I, III} multiaxial fatigue testing of high-quality welds in steel maritime structures using a hexapod", "doi": "10.1016/j.ijfatigue.2025.108870", "authors": "Bufalari, Gabriele; Troost, Niels; den Besten, Henk; Kaminski, Miroslaw Lech", "publication": "INTERNATIONAL JOURNAL OF FATIGUE", "year_of_publication": 2025, "UT": "WOS:001445422900001", "base_material": "S355J2G3+N steel", "base_young_modulus": 206, "base_yield_strength": 340, "base_ultimate_strength": 506, "base_elongation": "-", "weld_material": "EH36", "weld_young_modulus": 206, "weld_yield_strength": 406, "weld_ultimate_strength": 548, "weld_elongation": "-", "processing": "-", "welding_joint": "Double-sided T-joint", "welding_method": "Robot arc welding", "welding_voltage": "-", "welding_current": "-", "welding_speed": "-", "preheat_temp": "-", "welding_env": "-", "residual_stress": "-", "fatigue_specimen_type": "Tubular with circumferential weld", "fatigue_specimen_thickness": 10, "fatigue_test_type": "bending, variable amplitude", "fatigue_temp": "-", "fatigue_env": "-", "load_ratio": 0.1, "frequency": ">30", "fatigue_machine": "Custom-built TU Delft hexapod", "fatigue_standard": "-", "fatigue_test_control": "Load", "stress_concentration": "1.15-1.20", "failure_location": "Weld toe along the weld seam"}}, {"id": "WELD2025:5613", "name": "S355J2G3+N steel | Double-sided T-joint", "material_family": "Welded joint", "points": [[570.0, 5020000.0, 0], [570.0, 5150000.0, 0], [570.0, 3290000.0, 0]], "conditions": {"material": "S355J2G3+N steel", "am_type": "Robot arc welding", "load_ratio": "-1", "test_type": "torsion, variable amplitude", "temperature": "-", "surface_treatment": "-"}, "metadata": {"dataset_id": 5613, "title": "Mode-{I, III} multiaxial fatigue testing of high-quality welds in steel maritime structures using a hexapod", "doi": "10.1016/j.ijfatigue.2025.108870", "authors": "Bufalari, Gabriele; Troost, Niels; den Besten, Henk; Kaminski, Miroslaw Lech", "publication": "INTERNATIONAL JOURNAL OF FATIGUE", "year_of_publication": 2025, "UT": "WOS:001445422900001", "base_material": "S355J2G3+N steel", "base_young_modulus": 206, "base_yield_strength": 340, "base_ultimate_strength": 506, "base_elongation": "-", "weld_material": "EH36", "weld_young_modulus": 206, "weld_yield_strength": 406, "weld_ultimate_strength": 548, "weld_elongation": "-", "processing": "-", "welding_joint": "Double-sided T-joint", "welding_method": "Robot arc welding", "welding_voltage": "-", "welding_current": "-", "welding_speed": "-", "preheat_temp": "-", "welding_env": "-", "residual_stress": "-", "fatigue_specimen_type": "Tubular with circumferential weld", "fatigue_specimen_thickness": 10, "fatigue_test_type": "torsion, variable amplitude", "fatigue_temp": "-", "fatigue_env": "-", "load_ratio": -1, "frequency": ">30", "fatigue_machine": "Custom-built TU Delft hexapod", "fatigue_standard": "-", "fatigue_test_control": "Load", "stress_concentration": "1.05", "failure_location": "Weld toe along the weld seam"}}, {"id": "WELD2025:5616", "name": "FH690 marine steel | -", "material_family": "Welded joint", "points": [[1000.0, 91600.0, 0], [800.0, 10200000.0, 0]], "conditions": {"material": "FH690 marine steel", "am_type": "Submerged arc welding (15 kJ/cm heat input)", "load_ratio": "0.1", "test_type": "Axial", "temperature": "-", "surface_treatment": "Quenched and tempered"}, "metadata": {"dataset_id": 5616, "title": "Effect of heat input on microstructural characteristics and fatigue property of heat-affected zone in a FH690 heavy-gauge marine steel", "doi": "10.1016/j.ijfatigue.2025.108898", "authors": "Bai, Y.; Guo, X.; Sun, X. J.; Liu, G. Y.; Xie, Z. J.; Wang, X. L.; Shang, C. J.", "publication": "INTERNATIONAL JOURNAL OF FATIGUE", "year_of_publication": 2025, "UT": "WOS:001436037500001", "base_material": "FH690 marine steel", "base_young_modulus": "-", "base_yield_strength": "-", "base_ultimate_strength": "-", "base_elongation": "-", "weld_material": "-", "weld_young_modulus": "-", "weld_yield_strength": "-", "weld_ultimate_strength": "-", "weld_elongation": "-", "processing": "Quenched and tempered", "welding_joint": "-", "welding_method": "Submerged arc welding (15 kJ/cm heat input)", "welding_voltage": "-", "welding_current": "-", "welding_speed": "-", "preheat_temp": "-", "welding_env": "-", "residual_stress": "-", "fatigue_specimen_type": "Round bar", "fatigue_specimen_thickness": "-", "fatigue_test_type": "Axial", "fatigue_temp": "-", "fatigue_env": "-", "load_ratio": 0.1, "frequency": 50, "fatigue_machine": "LF7105 electro-hydraulic servo fatigue testing machine", "fatigue_standard": "-", "fatigue_test_control": "Stress", "stress_concentration": "-", "failure_location": "Weld metal"}}, {"id": "WELD2025:5617", "name": "FH690 marine steel | -", "material_family": "Welded joint", "points": [[1001.0, 112000.0, 0], [901.0, 848000.0, 0], [750.0, 10200000.0, 0]], "conditions": {"material": "FH690 marine steel", "am_type": "Submerged arc welding (50 kJ/cm heat input)", "load_ratio": "0.1", "test_type": "Axial", "temperature": "-", "surface_treatment": "Quenched and tempered"}, "metadata": {"dataset_id": 5617, "title": "Effect of heat input on microstructural characteristics and fatigue property of heat-affected zone in a FH690 heavy-gauge marine steel", "doi": "10.1016/j.ijfatigue.2025.108898", "authors": "Bai, Y.; Guo, X.; Sun, X. J.; Liu, G. Y.; Xie, Z. J.; Wang, X. L.; Shang, C. J.", "publication": "INTERNATIONAL JOURNAL OF FATIGUE", "year_of_publication": 2025, "UT": "WOS:001436037500001", "base_material": "FH690 marine steel", "base_young_modulus": "-", "base_yield_strength": "-", "base_ultimate_strength": "-", "base_elongation": "-", "weld_material": "-", "weld_young_modulus": "-", "weld_yield_strength": "-", "weld_ultimate_strength": "-", "weld_elongation": "-", "processing": "Quenched and tempered", "welding_joint": "-", "welding_method": "Submerged arc welding (50 kJ/cm heat input)", "welding_voltage": "-", "welding_current": "-", "welding_speed": "-", "preheat_temp": "-", "welding_env": "-", "residual_stress": "-", "fatigue_specimen_type": "Round bar", "fatigue_specimen_thickness": "-", "fatigue_test_type": "Axial", "fatigue_temp": "-", "fatigue_env": "-", "load_ratio": 0.1, "frequency": 50, "fatigue_machine": "LF7105 electro-hydraulic servo fatigue testing machine", "fatigue_standard": "-", "fatigue_test_control": "Stress", "stress_concentration": "-", "failure_location": "coarse-grained heat affected zone (CGHAZ)"}}, {"id": "WELD2025:5620", "name": "PossFD stainless steel | Butt Joint", "material_family": "Welded joint", "points": [[412.0, 119000.0, 0], [367.0, 122000.0, 0], [327.0, 212000.0, 0], [260.0, 387000.0, 0], [259.0, 512000.0, 0], [260.0, 611000.0, 0], [249.0, 324000.0, 0], [220.0, 891000.0, 0], [249.0, 2720000.0, 0], [221.0, 2160000.0, 0], [197.0, 3490000.0, 0], [198.0, 8680000.0, 0]], "conditions": {"material": "PossFD stainless steel", "am_type": "TIG (Tungsten Inert Gas)", "load_ratio": "0.1", "test_type": "Axial (tensile-tensile)", "temperature": "25", "surface_treatment": "Heat treatment (1050–1100 °C)"}, "metadata": {"dataset_id": 5620, "title": "Mechanical properties of high ductility stainless steel for HVAC refrigerant piping", "doi": "10.1016/j.ijpvp.2025.105513", "authors": "Kim, Dong-Jun; Lee, Won-Bae; Seo, Young-Jin; Hong, Seok-Pyo", "publication": "INTERNATIONAL JOURNAL OF PRESSURE VESSELS AND PIPING", "year_of_publication": 2025, "UT": "WOS:001459963100001", "base_material": "PossFD stainless steel", "base_young_modulus": 176, "base_yield_strength": 226, "base_ultimate_strength": 538, "base_elongation": 55, "weld_material": "PossFD (autogenous TIG weld)", "weld_young_modulus": 170, "weld_yield_strength": 240, "weld_ultimate_strength": 485, "weld_elongation": 52, "processing": "Heat treatment (1050–1100 °C)", "welding_joint": "Butt Joint", "welding_method": "TIG (Tungsten Inert Gas)", "welding_voltage": "-", "welding_current": "-", "welding_speed": "-", "preheat_temp": "-", "welding_env": "-", "residual_stress": "-", "fatigue_specimen_type": "Standard (plate-type)", "fatigue_specimen_thickness": "-", "fatigue_test_type": "Axial (tensile-tensile)", "fatigue_temp": 25, "fatigue_env": "-", "load_ratio": 0.1, "frequency": 10, "fatigue_machine": "MTS-810 hydraulic testing machine", "fatigue_standard": "ASTM E466", "fatigue_test_control": "Load", "stress_concentration": "-", "failure_location": "Weld toe/HAZ"}}, {"id": "WELD2025:5621", "name": "Q345qE bridge steel | Butt Joint", "material_family": "Welded joint", "points": [[120.0, 5000000.0, 0], [130.0, 4169110.0, 0], [140.0, 2780000.0, 0], [150.0, 2111700.0, 0], [160.0, 1661100.0, 0], [170.0, 647800.0, 0], [180.0, 891100.0, 0], [190.0, 1171400.0, 0], [200.0, 321400.0, 0]], "conditions": {"material": "Q345qE bridge steel", "am_type": "CO2 gas-shielded arc welding", "load_ratio": "0.1", "test_type": "Axial", "temperature": "-", "surface_treatment": "-"}, "metadata": {"dataset_id": 5621, "title": "Effect of undercut defects on high-cycle fatigue behavior of welded joints", "doi": "10.1016/j.jcsr.2024.109315", "authors": "Yuan, Daoyun; Cui, Chuang; Zhang, Qinghua; Shao, Lin; Song, Songke; Peng, Yousong; Li, Ao", "publication": "JOURNAL OF CONSTRUCTIONAL STEEL RESEARCH", "year_of_publication": 2025, "UT": "WOS:001400457500001", "base_material": "Q345qE bridge steel", "base_young_modulus": 206, "base_yield_strength": 448, "base_ultimate_strength": 543, "base_elongation": 31.0, "weld_material": "HTW-58 (CO2 gas-shielded arc welding)", "weld_young_modulus": "-", "weld_yield_strength": "-", "weld_ultimate_strength": "-", "weld_elongation": "-", "processing": "-", "welding_joint": "Butt Joint", "welding_method": "CO2 gas-shielded arc welding", "welding_voltage": "27–33", "welding_current": "240–280", "welding_speed": "-", "preheat_temp": "-", "welding_env": "-", "residual_stress": "-", "fatigue_specimen_type": "Standard (butt welded joints)", "fatigue_specimen_thickness": 8, "fatigue_test_type": "Axial", "fatigue_temp": "-", "fatigue_env": "-", "load_ratio": 0.1, "frequency": "68–120", "fatigue_machine": "High-frequency fatigue testing machine", "fatigue_standard": "TB/T 2349–2016", "fatigue_test_control": "Stress", "stress_concentration": "-", "failure_location": "Weld toe"}}, {"id": "WELD2025:5622", "name": "Q345qE bridge steel | Butt Joint with undercuts", "material_family": "Welded joint", "points": [[110.0, 1926200.0, 0], [120.0, 898600.0, 0], [130.0, 264000.0, 0], [140.0, 216300.0, 0], [150.0, 441400.0, 0], [160.0, 223000.0, 0], [170.0, 230300.0, 0], [180.0, 198600.0, 0]], "conditions": {"material": "Q345qE bridge steel", "am_type": "CO2 gas-shielded arc welding", "load_ratio": "0.1", "test_type": "Axial", "temperature": "-", "surface_treatment": "-"}, "metadata": {"dataset_id": 5622, "title": "Effect of undercut defects on high-cycle fatigue behavior of welded joints", "doi": "10.1016/j.jcsr.2024.109315", "authors": "Yuan, Daoyun; Cui, Chuang; Zhang, Qinghua; Shao, Lin; Song, Songke; Peng, Yousong; Li, Ao", "publication": "JOURNAL OF CONSTRUCTIONAL STEEL RESEARCH", "year_of_publication": 2025, "UT": "WOS:001400457500001", "base_material": "Q345qE bridge steel", "base_young_modulus": 206, "base_yield_strength": 448, "base_ultimate_strength": 543, "base_elongation": 31.0, "weld_material": "HTW-58 (CO2 gas-shielded arc welding)", "weld_young_modulus": "-", "weld_yield_strength": "-", "weld_ultimate_strength": "-", "weld_elongation": "-", "processing": "-", "welding_joint": "Butt Joint with undercuts", "welding_method": "CO2 gas-shielded arc welding", "welding_voltage": "27–33", "welding_current": "240–280", "welding_speed": "-", "preheat_temp": "-", "welding_env": "-", "residual_stress": "-", "fatigue_specimen_type": "Standard (butt welded joints)", "fatigue_specimen_thickness": 8, "fatigue_test_type": "Axial", "fatigue_temp": "-", "fatigue_env": "-", "load_ratio": 0.1, "frequency": "68–120", "fatigue_machine": "High-frequency fatigue testing machine", "fatigue_standard": "TB/T 2349–2016", "fatigue_test_control": "Stress", "stress_concentration": "-", "failure_location": "undercut root"}}, {"id": "WELD2025:5623", "name": "Q345qE bridge steel | Cruciform Joint", "material_family": "Welded joint", "points": [[90.0, 3685200.0, 0], [100.0, 2028400.0, 0], [110.0, 906500.0, 0], [120.0, 1190600.0, 0], [130.0, 530600.0, 0], [140.0, 529600.0, 0], [150.0, 356300.0, 0], [190.0, 198900.0, 0]], "conditions": {"material": "Q345qE bridge steel", "am_type": "CO2 gas-shielded arc welding", "load_ratio": "0.1", "test_type": "Axial", "temperature": "-", "surface_treatment": "-"}, "metadata": {"dataset_id": 5623, "title": "Effect of undercut defects on high-cycle fatigue behavior of welded joints", "doi": "10.1016/j.jcsr.2024.109315", "authors": "Yuan, Daoyun; Cui, Chuang; Zhang, Qinghua; Shao, Lin; Song, Songke; Peng, Yousong; Li, Ao", "publication": "JOURNAL OF CONSTRUCTIONAL STEEL RESEARCH", "year_of_publication": 2025, "UT": "WOS:001400457500001", "base_material": "Q345qE bridge steel", "base_young_modulus": 206, "base_yield_strength": 444, "base_ultimate_strength": 530, "base_elongation": 34.0, "weld_material": "HTW-58 (CO2 gas-shielded arc welding)", "weld_young_modulus": "-", "weld_yield_strength": "-", "weld_ultimate_strength": "-", "weld_elongation": "-", "processing": "-", "welding_joint": "Cruciform Joint", "welding_method": "CO2 gas-shielded arc welding", "welding_voltage": "27–33", "welding_current": "240–280", "welding_speed": "-", "preheat_temp": "-", "welding_env": "-", "residual_stress": "-", "fatigue_specimen_type": "Standard (cruciform welded joints)", "fatigue_specimen_thickness": 16, "fatigue_test_type": "Axial", "fatigue_temp": "-", "fatigue_env": "-", "load_ratio": 0.1, "frequency": "68–120", "fatigue_machine": "High-frequency fatigue testing machine", "fatigue_standard": "TB/T 2349–2016", "fatigue_test_control": "Stress", "stress_concentration": "-", "failure_location": "Weld toe"}}, {"id": "WELD2025:5624", "name": "Q345qE bridge steel | Cruciform Joint with undercuts", "material_family": "Welded joint", "points": [[100.0, 1475900.0, 0], [110.0, 645800.0, 0], [120.0, 749400.0, 0], [130.0, 626600.0, 0], [140.0, 446100.0, 0], [150.0, 195200.0, 0], [150.0, 201200.0, 0], [160.0, 205400.0, 0], [170.0, 169100.0, 0]], "conditions": {"material": "Q345qE bridge steel", "am_type": "CO2 gas-shielded arc welding", "load_ratio": "0.1", "test_type": "Axial", "temperature": "-", "surface_treatment": "-"}, "metadata": {"dataset_id": 5624, "title": "Effect of undercut defects on high-cycle fatigue behavior of welded joints", "doi": "10.1016/j.jcsr.2024.109315", "authors": "Yuan, Daoyun; Cui, Chuang; Zhang, Qinghua; Shao, Lin; Song, Songke; Peng, Yousong; Li, Ao", "publication": "JOURNAL OF CONSTRUCTIONAL STEEL RESEARCH", "year_of_publication": 2025, "UT": "WOS:001400457500001", "base_material": "Q345qE bridge steel", "base_young_modulus": 206, "base_yield_strength": 444, "base_ultimate_strength": 530, "base_elongation": 34.0, "weld_material": "HTW-58 (CO2 gas-shielded arc welding)", "weld_young_modulus": "-", "weld_yield_strength": "-", "weld_ultimate_strength": "-", "weld_elongation": "-", "processing": "-", "welding_joint": "Cruciform Joint with undercuts", "welding_method": "CO2 gas-shielded arc welding", "welding_voltage": "27–33", "welding_current": "240–280", "welding_speed": "-", "preheat_temp": "-", "welding_env": "-", "residual_stress": "-", "fatigue_specimen_type": "Standard (cruciform welded joints)", "fatigue_specimen_thickness": 16, "fatigue_test_type": "Axial", "fatigue_temp": "-", "fatigue_env": "-", "load_ratio": 0.1, "frequency": "68–120", "fatigue_machine": "High-frequency fatigue testing machine", "fatigue_standard": "TB/T 2349–2016", "fatigue_test_control": "Stress", "stress_concentration": "-", "failure_location": "undercut root"}}, {"id": "WELD2025:5625", "name": "Q345DNH steel | Groove welding", "material_family": "Welded joint", "points": [[324.0, 78600.0, 0], [211.0, 282000.0, 0], [148.0, 818000.0, 0], [106.0, 2220000.0, 0]], "conditions": {"material": "Q345DNH steel", "am_type": "-", "load_ratio": "-", "test_type": "Multiaxial", "temperature": "-", "surface_treatment": "-"}, "metadata": {"dataset_id": 5625, "title": "Research on fatigue life evaluation method of OSD diaphragm under the multiaxial stress state", "doi": "10.1016/j.jcsr.2025.109346", "authors": "He, Zhigang; Lin, Pengzhen; Liu, Yinglong", "publication": "JOURNAL OF CONSTRUCTIONAL STEEL RESEARCH", "year_of_publication": 2025, "UT": "WOS:001423803200001", "base_material": "Q345DNH steel", "base_young_modulus": 206.0, "base_yield_strength": "-", "base_ultimate_strength": "-", "base_elongation": "-", "weld_material": "-", "weld_young_modulus": "-", "weld_yield_strength": "-", "weld_ultimate_strength": "-", "weld_elongation": "-", "processing": "-", "welding_joint": "Groove welding", "welding_method": "-", "welding_voltage": "-", "welding_current": "-", "welding_speed": "-", "preheat_temp": "-", "welding_env": "-", "residual_stress": "-", "fatigue_specimen_type": "Full-scale", "fatigue_specimen_thickness": "8 (U-rib and diaphragm), 16 (top plate)", "fatigue_test_type": "Multiaxial", "fatigue_temp": "-", "fatigue_env": "-", "load_ratio": "-", "frequency": 3, "fatigue_machine": "-", "fatigue_standard": "-", "fatigue_test_control": "Load", "stress_concentration": "-", "failure_location": "Weld toe on the web of the U-rib with an arc-shaped notch"}}, {"id": "WELD2025:5626", "name": "Q345qD | Deck-U-rib welded joint", "material_family": "Welded joint", "points": [[360.0, 307261.0, 0], [440.0, 215631.0, 0], [360.0, 76815.0, 0], [440.0, 53908.0, 0], [360.0, 229372.0, 0], [440.0, 188572.0, 0], [360.0, 76815.0, 0], [440.0, 143480.0, 0], [440.0, 53908.0, 0], [360.0, 258815.0, 0]], "conditions": {"material": "Q345qD", "am_type": "Double-layer arc welding", "load_ratio": "0.1", "test_type": "Axial (tensile fatigue)", "temperature": "-", "surface_treatment": "-"}, "metadata": {"dataset_id": 5626, "title": "Effects of variable amplitude load and stress ratio on fatigue performance of orthotropic steel decks: An experimental study", "doi": "10.1016/j.jcsr.2025.109353", "authors": "Yang, Haibo; Lu, Xueqi; Wang, Ping; Qian, Hongliang", "publication": "JOURNAL OF CONSTRUCTIONAL STEEL RESEARCH", "year_of_publication": 2025, "UT": "WOS:001410524300001", "base_material": "Q345qD", "base_young_modulus": 201, "base_yield_strength": 389, "base_ultimate_strength": 497, "base_elongation": "-", "weld_material": "Q345qD", "weld_young_modulus": 201, "weld_yield_strength": "-", "weld_ultimate_strength": "-", "weld_elongation": "-", "processing": "-", "welding_joint": "Deck-U-rib welded joint", "welding_method": "Double-layer arc welding", "welding_voltage": 30, "welding_current": "300–320", "welding_speed": "5, 5.83", "preheat_temp": "-", "welding_env": "-", "residual_stress": "-", "fatigue_specimen_type": "Full-scale deck-U-rib welded detail", "fatigue_specimen_thickness": 16, "fatigue_test_type": "Axial (tensile fatigue)", "fatigue_temp": "-", "fatigue_env": "-", "load_ratio": 0.1, "frequency": 6, "fatigue_machine": "MTS fatigue test machine", "fatigue_standard": "-", "fatigue_test_control": "Load", "stress_concentration": "1.609-1.624", "failure_location": "Weld toe (internal deck toe position)"}}, {"id": "WELD2025:5627", "name": "Q345qD | Deck-U-rib welded joint", "material_family": "Welded joint", "points": [[360.0, 399325.0, 0], [440.0, 227050.0, 0], [360.0, 212578.0, 0], [440.0, 261230.0, 0], [360.0, 77331.0, 0], [440.0, 56763.0, 0], [360.0, 77331.0, 0], [440.0, 121693.0, 0], [440.0, 56763.0, 0], [360.0, 170840.0, 0]], "conditions": {"material": "Q345qD", "am_type": "Double-layer arc welding", "load_ratio": "0.3", "test_type": "Axial (tensile fatigue)", "temperature": "-", "surface_treatment": "-"}, "metadata": {"dataset_id": 5627, "title": "Effects of variable amplitude load and stress ratio on fatigue performance of orthotropic steel decks: An experimental study", "doi": "10.1016/j.jcsr.2025.109353", "authors": "Yang, Haibo; Lu, Xueqi; Wang, Ping; Qian, Hongliang", "publication": "JOURNAL OF CONSTRUCTIONAL STEEL RESEARCH", "year_of_publication": 2025, "UT": "WOS:001410524300001", "base_material": "Q345qD", "base_young_modulus": 201, "base_yield_strength": 389, "base_ultimate_strength": 497, "base_elongation": "-", "weld_material": "Q345qD", "weld_young_modulus": 201, "weld_yield_strength": "-", "weld_ultimate_strength": "-", "weld_elongation": "-", "processing": "-", "welding_joint": "Deck-U-rib welded joint", "welding_method": "Double-layer arc welding", "welding_voltage": 30, "welding_current": "300–320", "welding_speed": "5, 5.83", "preheat_temp": "-", "welding_env": "-", "residual_stress": "-", "fatigue_specimen_type": "Full-scale deck-U-rib welded detail", "fatigue_specimen_thickness": 16, "fatigue_test_type": "Axial (tensile fatigue)", "fatigue_temp": "-", "fatigue_env": "-", "load_ratio": 0.3, "frequency": 6, "fatigue_machine": "MTS fatigue test machine", "fatigue_standard": "-", "fatigue_test_control": "Load", "stress_concentration": "1.609-1.624", "failure_location": "Weld toe (internal deck toe position)"}}, {"id": "WELD2025:5628", "name": "G20Mn5QT cast steel and Q355D steel | Butt Joint", "material_family": "Welded joint", "points": [[601.0, 61700.0, 0], [602.0, 72300.0, 0], [523.0, 96700.0, 0], [521.0, 116000.0, 0], [439.0, 185000.0, 0], [439.0, 247000.0, 0], [379.0, 345000.0, 0], [319.0, 754000.0, 0], [260.0, 1010000.0, 0], [257.0, 1240000.0, 0]], "conditions": {"material": "G20Mn5QT cast steel and Q355D steel", "am_type": "CO₂ gas-shielded welding", "load_ratio": "0.1", "test_type": "Axial", "temperature": "25", "surface_treatment": "-"}, "metadata": {"dataset_id": 5628, "title": "Corrosion failure mechanism and electrolytic accelerated fatigue performance of butt-welded joints", "doi": "10.1016/j.jcsr.2025.109354", "authors": "Lu, Yan; Liu, Zhanxiang; Wang, Peipeng; Wang, Haiyang", "publication": "JOURNAL OF CONSTRUCTIONAL STEEL RESEARCH", "year_of_publication": 2025, "UT": "WOS:001409655000001", "base_material": "G20Mn5QT cast steel and Q355D steel", "base_young_modulus": "208.78, 208.75", "base_yield_strength": "315, 359", "base_ultimate_strength": "533, 545", "base_elongation": "27.17, 28.52", "weld_material": "ER50–6", "weld_young_modulus": "-", "weld_yield_strength": "-", "weld_ultimate_strength": "-", "weld_elongation": "-", "processing": "-", "welding_joint": "Butt Joint", "welding_method": "CO₂ gas-shielded welding", "welding_voltage": "35–40", "welding_current": "260–380", "welding_speed": "58.3–75", "preheat_temp": "-", "welding_env": "-", "residual_stress": "-", "fatigue_specimen_type": "Butt-welded planar joints", "fatigue_specimen_thickness": 8, "fatigue_test_type": "Axial", "fatigue_temp": 25, "fatigue_env": "wt. 3.5% NaCl solution", "load_ratio": 0.1, "frequency": 1, "fatigue_machine": "PWS-E100 electro-hydraulic servo static and dynamic universal testing machine", "fatigue_standard": "-", "fatigue_test_control": "force loading control (sinusoidal waveform)", "stress_concentration": "-", "failure_location": "Weld toe, weld root, casting defects, welding defects"}}, {"id": "WELD2025:5629", "name": "G20Mn5QT cast steel and Q355D steel | Butt Joint", "material_family": "Welded joint", "points": [[600.0, 64400.0, 0], [602.0, 77900.0, 0], [519.0, 159000.0, 0], [521.0, 170000.0, 0], [437.0, 235000.0, 0], [439.0, 273000.0, 0], [379.0, 432000.0, 0], [376.0, 489000.0, 0], [319.0, 741000.0, 0], [319.0, 1350000.0, 0], [257.0, 1770000.0, 0], [257.0, 2320000.0, 0]], "conditions": {"material": "G20Mn5QT cast steel and Q355D steel", "am_type": "CO₂ gas-shielded welding", "load_ratio": "0.1", "test_type": "Axial", "temperature": "25", "surface_treatment": "-"}, "metadata": {"dataset_id": 5629, "title": "Corrosion failure mechanism and electrolytic accelerated fatigue performance of butt-welded joints", "doi": "10.1016/j.jcsr.2025.109354", "authors": "Lu, Yan; Liu, Zhanxiang; Wang, Peipeng; Wang, Haiyang", "publication": "JOURNAL OF CONSTRUCTIONAL STEEL RESEARCH", "year_of_publication": 2025, "UT": "WOS:001409655000001", "base_material": "G20Mn5QT cast steel and Q355D steel", "base_young_modulus": "208.78, 208.75", "base_yield_strength": "315, 359", "base_ultimate_strength": "533, 545", "base_elongation": "27.17, 28.52", "weld_material": "ER50–6", "weld_young_modulus": "-", "weld_yield_strength": "-", "weld_ultimate_strength": "-", "weld_elongation": "-", "processing": "-", "welding_joint": "Butt Joint", "welding_method": "CO₂ gas-shielded welding", "welding_voltage": "35–40", "welding_current": "260–380", "welding_speed": "58.3–75", "preheat_temp": "-", "welding_env": "-", "residual_stress": "-", "fatigue_specimen_type": "Butt-welded planar joints", "fatigue_specimen_thickness": 8, "fatigue_test_type": "Axial", "fatigue_temp": 25, "fatigue_env": "wt. 3.5% NaCl solution", "load_ratio": 0.1, "frequency": 10, "fatigue_machine": "PWS-E100 electro-hydraulic servo static and dynamic universal testing machine", "fatigue_standard": "-", "fatigue_test_control": "force loading control (sinusoidal waveform)", "stress_concentration": "-", "failure_location": "Weld toe, weld root, casting defects, welding defects"}}, {"id": "WELD2025:5630", "name": "G20Mn5QT cast steel and Q355D steel | Butt Joint", "material_family": "Welded joint", "points": [[602.0, 58700.0, 0], [599.0, 70500.0, 0], [519.0, 103000.0, 0], [519.0, 128000.0, 0],
