Repository: yunyunfanfan/S-PA-CBB

# S-PA-CBB

Official research code, processed curve records, evaluation outputs, and manuscript source for:

> **From Physics to Selective Generation: Conditional Brownian Bridges for Sparse S–N Curve Reconstruction and Fatigue Decision-Making**

S-PA-CBB reconstructs a complete probabilistic stress–life (S–N) curve from only two to four observed fatigue tests. The method first fits an interpretable Basquin state, diagnoses whether that state is sufficient, and applies a ControlNet-style conditional Brownian-bridge residual only to curves that benefit from correction.

File: external_data/weld2025_disjoint_curves.json (part 218 of 223)
[438.0, 217000.0, 0], [442.0, 254000.0, 0], [379.0, 345000.0, 0], [377.0, 411000.0, 0], [319.0, 671000.0, 0], [318.0, 861000.0, 0], [258.0, 1150000.0, 0], [257.0, 1370000.0, 0]], "conditions": {"material": "G20Mn5QT cast steel and Q355D steel", "am_type": "CO₂ gas-shielded welding", "load_ratio": "0.1", "test_type": "Axial", "temperature": "25", "surface_treatment": "Electrolytic accelerated corrosion"}, "metadata": {"dataset_id": 5630, "title": "Corrosion failure mechanism and electrolytic accelerated fatigue performance of butt-welded joints", "doi": "10.1016/j.jcsr.2025.109354", "authors": "Lu, Yan; Liu, Zhanxiang; Wang, Peipeng; Wang, Haiyang", "publication": "JOURNAL OF CONSTRUCTIONAL STEEL RESEARCH", "year_of_publication": 2025, "UT": "WOS:001409655000001", "base_material": "G20Mn5QT cast steel and Q355D steel", "base_young_modulus": "208.78, 208.75", "base_yield_strength": "315, 359", "base_ultimate_strength": "533, 545", "base_elongation": "27.17, 28.52", "weld_material": "ER50–6", "weld_young_modulus": "-", "weld_yield_strength": "-", "weld_ultimate_strength": "-", "weld_elongation": "-", "processing": "Electrolytic accelerated corrosion", "welding_joint": "Butt Joint", "welding_method": "CO₂ gas-shielded welding", "welding_voltage": "35–40", "welding_current": "260–380", "welding_speed": "58.3–75", "preheat_temp": "-", "welding_env": "-", "residual_stress": "-", "fatigue_specimen_type": "Butt-welded planar joints", "fatigue_specimen_thickness": 8, "fatigue_test_type": "Axial", "fatigue_temp": 25, "fatigue_env": "wt. 3.5% NaCl solution", "load_ratio": 0.1, "frequency": 10, "fatigue_machine": "PWS-E100 electro-hydraulic servo static and dynamic universal testing machine", "fatigue_standard": "-", "fatigue_test_control": "force loading control (sinusoidal waveform)", "stress_concentration": "-", "failure_location": "Weld toe, weld root, casting defects, welding defects"}}, {"id": "WELD2025:5631", "name": "Q345 steel | Cruciform joint", "material_family": "Welded joint", "points": [[260.0, 72686.0, 0], [260.0, 113205.0, 0], [260.0, 121378.0, 0], [260.0, 112221.0, 0], [260.0, 78838.0, 0], [260.0, 105079.0, 0], [260.0, 109340.0, 0]], "conditions": {"material": "Q345 steel", "am_type": "Manual gas-shielded welding (CO₂)", "load_ratio": "0.1", "test_type": "Axial", "temperature": "-", "surface_treatment": "-"}, "metadata": {"dataset_id": 5631, "title": "Fatigue life extension of the prefatigued welded joints by ultrasonic impact treatment", "doi": "10.1016/j.jcsr.2025.109508", "authors": "Li, Tao; Wang, Yang; Feng, Liuyang; Gan, Jin; Shao, Yongbo", "publication": "JOURNAL OF CONSTRUCTIONAL STEEL RESEARCH", "year_of_publication": 2025, "UT": "WOS:001448417800001", "base_material": "Q345 steel", "base_young_modulus": "-", "base_yield_strength": 345, "base_ultimate_strength": 470, "base_elongation": 22, "weld_material": "ER50-6", "weld_young_modulus": "-", "weld_yield_strength": 420, "weld_ultimate_strength": 500, "weld_elongation": 22, "processing": "-", "welding_joint": "Cruciform joint", "welding_method": "Manual gas-shielded welding (CO₂)", "welding_voltage": "-", "welding_current": "-", "welding_speed": "-", "preheat_temp": "-", "welding_env": "-", "residual_stress": "tensile (125 MPa)", "fatigue_specimen_type": "Non-load-carrying cruciform welded joints", "fatigue_specimen_thickness": 10, "fatigue_test_type": "Axial", "fatigue_temp": "-", "fatigue_env": "-", "load_ratio": 0.1, "frequency": 10, "fatigue_machine": "SDS 100 electro-hydraulic fatigue testing machine", "fatigue_standard": "-", "fatigue_test_control": "-", "stress_concentration": "-", "failure_location": "Weld toe"}}, {"id": "WELD2025:5632", "name": "Q345 steel | Cruciform joint", "material_family": "Welded joint", "points": [[260.0, 827086.0, 0], [260.0, 1271282.0, 0], [260.0, 715796.0, 0]], "conditions": {"material": "Q345 steel", "am_type": "Manual gas-shielded welding (CO₂)", "load_ratio": "0.1", "test_type": "Axial", "temperature": "-", "surface_treatment": "Ultrasonic Impact Treatment (UIT)"}, "metadata": {"dataset_id": 5632, "title": "Fatigue life extension of the prefatigued welded joints by ultrasonic impact treatment", "doi": "10.1016/j.jcsr.2025.109508", "authors": "Li, Tao; Wang, Yang; Feng, Liuyang; Gan, Jin; Shao, Yongbo", "publication": "JOURNAL OF CONSTRUCTIONAL STEEL RESEARCH", "year_of_publication": 2025, "UT": "WOS:001448417800001", "base_material": "Q345 steel", "base_young_modulus": "-", "base_yield_strength": 345, "base_ultimate_strength": 470, "base_elongation": 22, "weld_material": "ER50-6", "weld_young_modulus": "-", "weld_yield_strength": 420, "weld_ultimate_strength": 500, "weld_elongation": 22, "processing": "Ultrasonic Impact Treatment (UIT)", "welding_joint": "Cruciform joint", "welding_method": "Manual gas-shielded welding (CO₂)", "welding_voltage": "-", "welding_current": "-", "welding_speed": "-", "preheat_temp": "-", "welding_env": "-", "residual_stress": "compressive (-53 MPa to -170 MPa)", "fatigue_specimen_type": "Non-load-carrying cruciform welded joints", "fatigue_specimen_thickness": 10, "fatigue_test_type": "Axial", "fatigue_temp": "-", "fatigue_env": "-", "load_ratio": 0.1, "frequency": 10, "fatigue_machine": "SDS 100 electro-hydraulic fatigue testing machine", "fatigue_standard": "-", "fatigue_test_control": "-", "stress_concentration": "-", "failure_location": "base material"}}, {"id": "WELD2025:5633", "name": "Q345 steel | Cruciform joint", "material_family": "Welded joint", "points": [[260.0, 773291.0, 0], [260.0, 1600000.0, 1]], "conditions": {"material": "Q345 steel", "am_type": "Manual gas-shielded welding (CO₂)", "load_ratio": "0.1", "test_type": "Axial", "temperature": "-", "surface_treatment": "Ultrasonic Impact Treatment (UIT)"}, "metadata": {"dataset_id": 5633, "title": "Fatigue life extension of the prefatigued welded joints by ultrasonic impact treatment", "doi": "10.1016/j.jcsr.2025.109508", "authors": "Li, Tao; Wang, Yang; Feng, Liuyang; Gan, Jin; Shao, Yongbo", "publication": "JOURNAL OF CONSTRUCTIONAL STEEL RESEARCH", "year_of_publication": 2025, "UT": "WOS:001448417800001", "base_material": "Q345 steel", "base_young_modulus": "-", "base_yield_strength": 345, "base_ultimate_strength": 470, "base_elongation": 22, "weld_material": "ER50-6", "weld_young_modulus": "-", "weld_yield_strength": 420, "weld_ultimate_strength": 500, "weld_elongation": 22, "processing": "Ultrasonic Impact Treatment (UIT)", "welding_joint": "Cruciform joint", "welding_method": "Manual gas-shielded welding (CO₂)", "welding_voltage": "-", "welding_current": "-", "welding_speed": "-", "preheat_temp": "-", "welding_env": "-", "residual_stress": "compressive (-53 MPa to -170 MPa)", "fatigue_specimen_type": "Non-load-carrying cruciform welded joints", "fatigue_specimen_thickness": 10, "fatigue_test_type": "Axial", "fatigue_temp": "-", "fatigue_env": "-", "load_ratio": 0.1, "frequency": 10, "fatigue_machine": "SDS 100 electro-hydraulic fatigue testing machine", "fatigue_standard": "-", "fatigue_test_control": "-", "stress_concentration": "-", "failure_location": "Weld toe"}}, {"id": "WELD2025:5634", "name": "Q345 steel | Cruciform joint", "material_family": "Welded joint", "points": [[260.0, 1270891.0, 0], [260.0, 717308.0, 0]], "conditions": {"material": "Q345 steel", "am_type": "Manual gas-shielded welding (CO₂)", "load_ratio": "0.1", "test_type": "Axial", "temperature": "-", "surface_treatment": "Ultrasonic Impact Treatment (UIT)"}, "metadata": {"dataset_id": 5634, "title": "Fatigue life extension of the prefatigued welded joints by ultrasonic impact treatment", "doi": "10.1016/j.jcsr.2025.109508", "authors": "Li, Tao; Wang, Yang; Feng, Liuyang; Gan, Jin; Shao, Yongbo", "publication": "JOURNAL OF CONSTRUCTIONAL STEEL RESEARCH", "year_of_publication": 2025, "UT": "WOS:001448417800001", "base_material": "Q345 steel", "base_young_modulus": "-", "base_yield_strength": 345, "base_ultimate_strength": 470, "base_elongation": 22, "weld_material": "ER50-6", "weld_young_modulus": "-", "weld_yield_strength": 420, "weld_ultimate_strength": 500, "weld_elongation": 22, "processing": "Ultrasonic Impact Treatment (UIT)", "welding_joint": "Cruciform joint", "welding_method": "Manual gas-shielded welding (CO₂)", "welding_voltage": "-", "welding_current": "-", "welding_speed": "-", "preheat_temp": "-", "welding_env": "-", "residual_stress": "compressive (-53 MPa to -170 MPa)", "fatigue_specimen_type": "Non-load-carrying cruciform welded joints", "fatigue_specimen_thickness": 10, "fatigue_test_type": "Axial", "fatigue_temp": "-", "fatigue_env": "-", "load_ratio": 0.1, "frequency": 10, "fatigue_machine": "SDS 100 electro-hydraulic fatigue testing machine", "fatigue_standard": "-", "fatigue_test_control": "-", "stress_concentration": "-", "failure_location": "HAZ"}}, {"id": "WELD2025:5635", "name": "Ti–6Al–4V (Ti64) | Butt Joint", "material_family": "Welded joint", "points": [[813.0, 50900.0, 0]], "conditions": {"material": "Ti–6Al–4V (Ti64)", "am_type": "Electron Beam Welding (EBW)", "load_ratio": "0.5", "test_type": "Axial", "temperature": "25", "surface_treatment": "Beta Annealing (BA) at 1030 °C for 0.5 h, air cooling"}, "metadata": {"dataset_id": 5635, "title": "Improving fatigue life and toughness in electron beam welded Ti-6Al-4V achieved through beta heat treatment for microstructure uniformity", "doi": "10.1016/j.jmrt.2025.01.055", "authors": "Seo, Seongji; Jo, A. Ra; Lee, Hyun Wook; Hwang, Sun Kwang; Han, Jeongho; Park, Jiyong", "publication": "JOURNAL OF MATERIALS RESEARCH AND TECHNOLOGY-JMR&T", "year_of_publication": 2025, "UT": "WOS:001401014000001", "base_material": "Ti–6Al–4V (Ti64)", "base_young_modulus": "-", "base_yield_strength": "-", "base_ultimate_strength": "-", "base_elongation": "-", "weld_material": "Ti–6Al–4V (Ti64)", "weld_young_modulus": "-", "weld_yield_strength": "-", "weld_ultimate_strength": "-", "weld_elongation": "-", "processing": "Beta Annealing (BA) at 1030 °C for 0.5 h, air cooling", "welding_joint": "Butt Joint", "welding_method": "Electron Beam Welding (EBW)", "welding_voltage": 54000, "welding_current": 0.07, "welding_speed": 21, "preheat_temp": 250, "welding_env": "High-vacuum chamber (1.13 × 10⁻² Pa)", "residual_stress": "319.25 MPa (FZ), -225.3 MPa (BM)", "fatigue_specimen_type": "-", "fatigue_specimen_thickness": 2, "fatigue_test_type": "Axial", "fatigue_temp": 25, "fatigue_env": "-", "load_ratio": 0.5, "frequency": 20, "fatigue_machine": "ACE-MU100, ACEONE Tech", "fatigue_standard": "-", "fatigue_test_control": "Load-controlled", "stress_concentration": "-", "failure_location": "Fusion Zone (FZ)"}}, {"id": "WELD2025:5636", "name": "Ti–6Al–4V (Ti64) | Butt Joint", "material_family": "Welded joint", "points": [[813.0, 58600.0, 0]], "conditions": {"material": "Ti–6Al–4V (Ti64)", "am_type": "Electron Beam Welding (EBW)", "load_ratio": "0.5", "test_type": "Axial", "temperature": "25", "surface_treatment": "Beta Annealing (BA) at 1030 °C for 0.5 h, air cooling"}, "metadata": {"dataset_id": 5636, "title": "Improving fatigue life and toughness in electron beam welded Ti-6Al-4V achieved through beta heat treatment for microstructure uniformity", "doi": "10.1016/j.jmrt.2025.01.055", "authors": "Seo, Seongji; Jo, A. Ra; Lee, Hyun Wook; Hwang, Sun Kwang; Han, Jeongho; Park, Jiyong", "publication": "JOURNAL OF MATERIALS RESEARCH AND TECHNOLOGY-JMR&T", "year_of_publication": 2025, "UT": "WOS:001401014000001", "base_material": "Ti–6Al–4V (Ti64)", "base_young_modulus": "-", "base_yield_strength": "-", "base_ultimate_strength": "-", "base_elongation": "-", "weld_material": "Ti–6Al–4V (Ti64)", "weld_young_modulus": "-", "weld_yield_strength": "-", "weld_ultimate_strength": "-", "weld_elongation": "-", "processing": "Beta Annealing (BA) at 1030 °C for 0.5 h, air cooling", "welding_joint": "Butt Joint", "welding_method": "Electron Beam Welding (EBW)", "welding_voltage": 54000, "welding_current": 0.07, "welding_speed": 21, "preheat_temp": 250, "welding_env": "High-vacuum chamber (1.13 × 10⁻² Pa)", "residual_stress": "90.5 MPa (FZ), -43.5 MPa (BM)", "fatigue_specimen_type": "-", "fatigue_specimen_thickness": 2, "fatigue_test_type": "Axial", "fatigue_temp": 25, "fatigue_env": "-", "load_ratio": 0.5, "frequency": 20, "fatigue_machine": "ACE-MU100, ACEONE Tech", "fatigue_standard": "-", "fatigue_test_control": "Load-controlled", "stress_concentration": "-", "failure_location": "Fusion Zone (FZ)"}}, {"id": "WELD2025:5637", "name": "Ti–6Al–4V (Ti64) | Butt Joint", "material_family": "Welded joint", "points": [[813.0, 79100.0, 0]], "conditions": {"material": "Ti–6Al–4V (Ti64)", "am_type": "Electron Beam Welding (EBW)", "load_ratio": "0.5", "test_type": "Axial", "temperature": "25", "surface_treatment": "Beta Annealing (BA) at 1030 °C for 0.5 h, air cooling"}, "metadata": {"dataset_id": 5637, "title": "Improving fatigue life and toughness in electron beam welded Ti-6Al-4V achieved through beta heat treatment for microstructure uniformity", "doi": "10.1016/j.jmrt.2025.01.055", "authors": "Seo, Seongji; Jo, A. Ra; Lee, Hyun Wook; Hwang, Sun Kwang; Han, Jeongho; Park, Jiyong", "publication": "JOURNAL OF MATERIALS RESEARCH AND TECHNOLOGY-JMR&T", "year_of_publication": 2025, "UT": "WOS:001401014000001", "base_material": "Ti–6Al–4V (Ti64)", "base_young_modulus": "-", "base_yield_strength": "-", "base_ultimate_strength": "-", "base_elongation": "-", "weld_material": "Ti–6Al–4V (Ti64)", "weld_young_modulus": "-", "weld_yield_strength": "-", "weld_ultimate_strength": "-", "weld_elongation": "-", "processing": "Beta Annealing (BA) at 1030 °C for 0.5 h, air cooling", "welding_joint": "Butt Joint", "welding_method": "Electron Beam Welding (EBW)", "welding_voltage": 54000, "welding_current": 0.07, "welding_speed": 21, "preheat_temp": 250, "welding_env": "High-vacuum chamber (1.13 × 10⁻² Pa)", "residual_stress": "28.58 MPa (FZ), 22.5 MPa (BM)", "fatigue_specimen_type": "-", "fatigue_specimen_thickness": 2, "fatigue_test_type": "Axial", "fatigue_temp": 25, "fatigue_env": "-", "load_ratio": 0.5, "frequency": 20, "fatigue_machine": "ACE-MU100, ACEONE Tech", "fatigue_standard": "-", "fatigue_test_control": "Load-controlled", "stress_concentration": "-", "failure_location": "Fusion Zone (FZ)"}}, {"id": "WELD2025:5639", "name": "321 austenitic stainless steel | Single V-groove joint (V-shape)", "material_family": "Welded joint", "points": [[698.0, 569.0, 0], [698.0, 1377.0, 0], [660.0, 955.0, 0], [629.0, 1513.0, 0], [658.0, 2182.0, 0], [628.0, 5179.0, 0], [598.0, 13530.0, 0], [560.0, 7027.0, 0], [539.0, 12263.0, 0], [578.0, 22722.0, 0], [519.0, 21815.0, 0], [537.0, 36690.0, 0], [579.0, 51946.0, 0], [561.0, 107790.0, 0], [600.0, 167981.0, 0], [500.0, 2200924.0, 0], [497.0, 5432977.0, 0], [518.0, 2039490.0, 1], [479.0, 10239209.0, 1], [456.0, 10228792.0, 1]], "conditions": {"material": "321 austenitic stainless steel", "am_type": "Gas-tungsten arc welding (GTAW)", "load_ratio": "-1", "test_type": "Tension-compression", "temperature": "25", "surface_treatment": "-"}, "metadata": {"dataset_id": 5639, "title": "Experimental investigation of fatigue behavior and fracture mechanisms in welded joints of 321 stainless steel", "doi": "10.1016/j.mtcomm.2025.112193", "authors": "Li, Y. F.; Chen, X.; Zhang, L. Y.; Wang, Y. G.", "publication": "MATERIALS TODAY COMMUNICATIONS", "year_of_publication": 2025, "UT": "WOS:001446663100001", "base_material": "321 austenitic stainless steel", "base_young_modulus": 196.3, "base_yield_strength": 348.2, "base_ultimate_strength": 725.2, "base_elongation": 57.1, "weld_material": "ER321 filler wire", "weld_young_modulus": 196.3, "weld_yield_strength": 311.3, "weld_ultimate_strength": 647.3, "weld_elongation": 43.6, "processing": "-", "welding_joint": "Single V-groove joint (V-shape)", "welding_method": "Gas-tungsten arc welding (GTAW)", "welding_voltage": 13, "welding_current": 180, "welding_speed": 0.42, "preheat_temp": 150, "welding_env": "High-purity argon gas", "residual_stress": "-", "fatigue_specimen_type": "Standard", "fatigue_specimen_thickness": 16, "fatigue_test_type": "Tension-compression", "fatigue_temp": 25, "fatigue_env": "-", "load_ratio": -1, "frequency": 5, "fatigue_machine": "Instron 8872", "fatigue_standard": "-", "fatigue_test_control": "Stress", "stress_concentration": "-", "failure_location": "Heat-affected zone (HAZ)"}}, {"id": "WELD2025:5642", "name": "AH32 mild steel | Fillet joint", "material_family": "Welded joint", "points": [[350.0, 24883.0, 0], [325.0, 47578.0, 0], [300.0, 67785.0, 0], [275.0, 108740.0, 0], [250.0, 144642.0, 0], [225.0, 298636.0, 0], [200.0, 828139.0, 0], [175.0, 1972663.0, 1]], "conditions": {"material": "AH32 mild steel", "am_type": "Gas Metal Arc Welding (GMAW)", "load_ratio": "0.1", "test_type": "axial fatigue", "temperature": "-", "surface_treatment": "Wire brushing (post-weld cleaning)"}, "metadata": {"dataset_id": 5642, "title": "Fatigue life assessment of fillet welded joint using the local strain approach accounting for microscale notch effect", "doi": "10.1016/j.oceaneng.2025.120808", "authors": "Dong, Yan; Ai, Zhihao; Garbatov, Yordan", "publication": "OCEAN ENGINEERING", "year_of_publication": 2025, "UT": "WOS:001443648700001", "base_material": "AH32 mild steel", "base_young_modulus": 206, "base_yield_strength": 331, "base_ultimate_strength": 467, "base_elongation": 35, "weld_material": "-", "weld_young_modulus": "-", "weld_yield_strength": "-", "weld_ultimate_strength": "-", "weld_elongation": "-", "processing": "Wire brushing (post-weld cleaning)", "welding_joint": "Fillet joint", "welding_method": "Gas Metal Arc Welding (GMAW)", "welding_voltage": 27.2, "welding_current": 210, "welding_speed": "-", "preheat_temp": "-", "welding_env": "-", "residual_stress": "Cosinusoidal distribution along weld seam (max: 363 MPa)", "fatigue_specimen_type": "Fillet welded joint with non-load-carrying transverse stiffener", "fatigue_specimen_thickness": 6, "fatigue_test_type": "axial fatigue", "fatigue_temp": "-", "fatigue_env": "-", "load_ratio": 0.1, "frequency": 20, "fatigue_machine": "-", "fatigue_standard": "-", "fatigue_test_control": "Stress", "stress_concentration": "-", "failure_location": "Weld toe"}}, {"id": "WELD2025:5643", "name": "G20Mn5QT cast steel | Cruciform welded connection (non-load-carrying)", "material_family": "Welded joint", "points": [[249.0, 103272.0, 0], [248.0, 142962.0, 0], [250.0, 278290.0, 0], [209.0, 234209.0, 0], [209.0, 261017.0, 0], [209.0, 421880.0, 0], [170.0, 447950.0, 0], [170.0, 671667.0, 0], [169.0, 751265.0, 0], [129.0, 1003239.0, 0], [129.0, 1274140.0, 0], [130.0, 1524362.0, 0], [89.0, 2585196.0, 0], [89.0, 3024163.0, 0], [89.0, 4393371.0, 0]], "conditions": {"material": "G20Mn5QT cast steel", "am_type": "CO2 gas arc welding", "load_ratio": "0.1", "test_type": "Axial", "temperature": "-", "surface_treatment": "Postweld heat treatment at 250°C for 2 h"}, "metadata": {"dataset_id": 5643, "title": "Effect of Corrosion on the Fatigue Behavior of G20Mn5QT Cast Steel Welded Connections and Fatigue Life Evaluation Model", "doi": "10.1061/JMCEE7.MTENG-17026", "authors": "Lu, Yan; Yu, Zhenchao; Zhang, Xiaolong; Wang, Peipeng; Han, Qinghua; Wang, Ruqi", "publication": "JOURNAL OF MATERIALS IN CIVIL ENGINEERING", "year_of_publication": 2025, "UT": "WOS:001379451100044", "base_material": "G20Mn5QT cast steel", "base_young_modulus": 207, "base_yield_strength": 330.5, "base_ultimate_strength": 585.8, "base_elongation": "-", "weld_material": "Q355D steel (ER50-6 filler wire)", "weld_young_modulus": 203, "weld_yield_strength": 357, "weld_ultimate_strength": 519.2, "weld_elongation": "-", "processing": "Postweld heat treatment at 250°C for 2 h", "welding_joint": "Cruciform welded connection (non-load-carrying)", "welding_method": "CO2 gas arc welding", "welding_voltage": "-", "welding_current": "-", "welding_speed": "-", "preheat_temp": "-", "welding_env": "-", "residual_stress": "-", "fatigue_specimen_type": "Cruciform welded connection (non-load-carrying)", "fatigue_specimen_thickness": 8, "fatigue_test_type": "Axial", "fatigue_temp": "-", "fatigue_env": "3.5% NaCl solution", "load_ratio": 0.1, "frequency": 5, "fatigue_machine": "PWS-E100 electrohydraulic servo universal testing machine", "fatigue_standard": "DIN EN ISO 11782-1", "fatigue_test_control": "Stress", "stress_concentration": "-", "failure_location": "Weld toe"}}, {"id": "WELD2025:5644", "name": "G20Mn5QT cast steel | Cruciform welded connection (load-carrying)", "material_family": "Welded joint", "points": [[240.0, 56463.0, 0], [239.0, 62219.0, 0], [239.0, 95240.0, 0], [199.0, 77107.0, 0], [199.0, 118915.0, 0], [199.0, 139110.0, 0], [159.0, 273943.0, 0], [159.0, 292991.0, 0], [159.0, 363845.0, 0], [118.0, 496879.0, 0], [119.0, 754945.0, 0], [120.0, 844485.0, 0], [79.0, 3483427.0, 0], [79.0, 3984789.0, 0]], "conditions": {"material": "G20Mn5QT cast steel", "am_type": "CO2 gas arc welding", "load_ratio": "0.1", "test_type": "Axial", "temperature": "-", "surface_treatment": "Postweld heat treatment at 250°C for 2 h"}, "metadata": {"dataset_id": 5644, "title": "Effect of Corrosion on the Fatigue Behavior of G20Mn5QT Cast Steel Welded Connections and Fatigue Life Evaluation Model", "doi": "10.1061/JMCEE7.MTENG-17026", "authors": "Lu, Yan; Yu, Zhenchao; Zhang, Xiaolong; Wang, Peipeng; Han, Qinghua; Wang, Ruqi", "publication": "JOURNAL OF MATERIALS IN CIVIL ENGINEERING", "year_of_publication": 2025, "UT": "WOS:001379451100044", "base_material": "G20Mn5QT cast steel", "base_young_modulus": 207, "base_yield_strength": 330.5, "base_ultimate_strength": 585.8, "base_elongation": "-", "weld_material": "Q355D steel (ER50-6 filler wire)", "weld_young_modulus": 203, "weld_yield_strength": 357, "weld_ultimate_strength": 519.2, "weld_elongation": "-", "processing": "Postweld heat treatment at 250°C for 2 h", "welding_joint": "Cruciform welded connection (load-carrying)", "welding_method": "CO2 gas arc welding", "welding_voltage": "-", "welding_current": "-", "welding_speed": "-", "preheat_temp": "-", "welding_env": "-", "residual_stress": "-", "fatigue_specimen_type": "Cruciform welded connection (load-carrying)", "fatigue_specimen_thickness": 8, "fatigue_test_type": "Axial", "fatigue_temp": "-", "fatigue_env": "3.5% NaCl solution", "load_ratio": 0.1, "frequency": 5, "fatigue_machine": "PWS-E100 electrohydraulic servo universal testing machine", "fatigue_standard": "DIN EN ISO 11782-1", "fatigue_test_control": "Stress", "stress_concentration": "-", "failure_location": "weld toe and weld root"}}, {"id": "WELD2025:5645", "name": "REBCO-coated conductor (CC) tapes | Single-lap joint", "material_family": "Welded joint", "points": [[235.0, 32.0, 0], [220.0, 84.0, 0]], "conditions": {"material": "REBCO-coated conductor (CC) tapes", "am_type": "Ultrasonic welding (UW)", "load_ratio": "0.1", "test_type": "Low-cycle fatigue (LCF)", "temperature": "-196", "surface_treatment": "Co-Evaporation Deposition and Reaction (RCE-DR)"}, "metadata": {"dataset_id": 5645, "title": "Effects of Stress Ratio on Low-Cycle Fatigue Performance of Various REBCO CC Lap Joints at 77 K", "doi": "10.1109/TASC.2024.3513288", "authors": "De Leon, Michael B.; Pascua, Richard; Shin, Hyung-Seop", "publication": "IEEE TRANSACTIONS ON APPLIED SUPERCONDUCTIVITY", "year_of_publication": 2025, "UT": "WOS:001386434500001", "base_material": "REBCO-coated conductor (CC) tapes", "base_young_modulus": "-", "base_yield_strength": "-", "base_ultimate_strength": "-", "base_elongation": "-", "weld_material": "In52Sn48 solder strip", "weld_young_modulus": "-", "weld_yield_strength": "-", "weld_ultimate_strength": "-", "weld_elongation": "-", "processing": "Co-Evaporation Deposition and Reaction (RCE-DR)", "welding_joint": "Single-lap joint", "welding_method": "Ultrasonic welding (UW)", "welding_voltage": "-", "welding_current": "-", "welding_speed": "-", "preheat_temp": "-", "welding_env": "Flux-free", "residual_stress": "-", "fatigue_specimen_type": "Lap joint", "fatigue_specimen_thickness": "-", "fatigue_test_type": "Low-cycle fatigue (LCF)", "fatigue_temp": -196, "fatigue_env": "Self-field", "load_ratio": 0.1, "frequency": 0.02, "fatigue_machine": "-", "fatigue_standard": "-", "fatigue_test_control": "Load control mode", "stress_concentration": "-", "failure_location": "failure within the solder layer"}}, {"id": "WELD2025:5646", "name": "REBCO-coated conductor (CC) tapes | Single-lap joint", "material_family": "Welded joint", "points": [[230.0, 12.0, 0], [223.0, 87.0, 0]], "conditions": {"material": "REBCO-coated conductor (CC) tapes", "am_type": "Ultrasonic welding (UW)", "load_ratio": "0.5", "test_type": "Low-cycle fatigue (LCF)", "temperature": "-196", "surface_treatment": "Co-Evaporation Deposition and Reaction (RCE-DR)"}, "metadata": {"dataset_id": 5646, "title": "Effects of Stress Ratio on Low-Cycle Fatigue Performance of Various REBCO CC Lap Joints at 77 K", "doi": "10.1109/TASC.2024.3513288", "authors": "De Leon, Michael B.; Pascua, Richard; Shin, Hyung-Seop", "publication": "IEEE TRANSACTIONS ON APPLIED SUPERCONDUCTIVITY", "year_of_publication": 2025, "UT": "WOS:001386434500001", "base_material": "REBCO-coated conductor (CC) tapes", "base_young_modulus": "-", "base_yield_strength": "-", "base_ultimate_strength": "-", "base_elongation": "-", "weld_material": "In52Sn48 solder strip", "weld_young_modulus": "-", "weld_yield_strength": "-", "weld_ultimate_strength": "-", "weld_elongation": "-", "processing": "Co-Evaporation Deposition and Reaction (RCE-DR)", "welding_joint": "Single-lap joint", "welding_method": "Ultrasonic welding (UW)", "welding_voltage": "-", "welding_current": "-", "welding_speed": "-", "preheat_temp": "-", "welding_env": "Flux-free", "residual_stress": "-", "fatigue_specimen_type": "Lap joint", "fatigue_specimen_thickness": "-", "fatigue_test_type": "Low-cycle fatigue (LCF)", "fatigue_temp": -196, "fatigue_env": "Self-field", "load_ratio": 0.5, "frequency": 0.02, "fatigue_machine": "-", "fatigue_standard": "-", "fatigue_test_control": "Load control mode", "stress_concentration": "-", "failure_location": "failure within the solder layer"}}, {"id": "WELD2025:5647", "name": "REBCO-coated conductor (CC) tapes | Single-lap joint", "material_family": "Welded joint", "points": [[108.0, 15.0, 0], [100.0, 39.0, 0], [90.0, 101.0, 0]], "conditions": {"material": "REBCO-coated conductor (CC) tapes", "am_type": "Ultrasonic welding (UW)", "load_ratio": "0.1", "test_type": "Low-cycle fatigue (LCF)", "temperature": "-196", "surface_treatment": "IBAD/Metal-Organic Chemical Vapor Deposition (MOCVD)"}, "metadata": {"dataset_id": 5647, "title": "Effects of Stress Ratio on Low-Cycle Fatigue Performance of Various REBCO CC Lap Joints at 77 K", "doi": "10.1109/TASC.2024.3513288", "authors": "De Leon, Michael B.; Pascua, Richard; Shin, Hyung-Seop", "publication": "IEEE TRANSACTIONS ON APPLIED SUPERCONDUCTIVITY", "year_of_publication": 2025, "UT": "WOS:001386434500001", "base_material": "REBCO-coated conductor (CC) tapes", "base_young_modulus": "-", "base_yield_strength": "-", "base_ultimate_strength": "-", "base_elongation": "-", "weld_material": "In52Sn48 solder strip", "weld_young_modulus": "-", "weld_yield_strength": "-", "weld_ultimate_strength": "-", "weld_elongation": "-", "processing": "IBAD/Metal-Organic Chemical Vapor Deposition (MOCVD)", "welding_joint": "Single-lap joint", "welding_method": "Ultrasonic welding (UW)", "welding_voltage": "-", "welding_current": "-", "welding_speed": "-", "preheat_temp": "-", "welding_env": "Flux-free", "residual_stress": "-", "fatigue_specimen_type": "Lap joint", "fatigue_specimen_thickness": "-", "fatigue_test_type": "Low-cycle fatigue (LCF)", "fatigue_temp": -196, "fatigue_env": "Self-field", "load_ratio": 0.1, "frequency": 0.02, "fatigue_machine": "-", "fatigue_standard": "-", "fatigue_test_control": "Load control mode", "stress_concentration": "-", "failure_location": "failure within the solder layer"}}, {"id": "WELD2025:5648", "name": "S275J2+N non-alloyed structural steel | Butt joint", "material_family": "Welded joint", "points": [[450.0, 290000.0, 0], [450.0, 686000.0, 0], [385.0, 489000.0, 0], [385.0, 1350000.0, 0], [320.0, 899000.0, 0], [320.0, 3840000.0, 0], [320.0, 4320000.0, 0], [288.0, 4320000.0, 0], [288.0, 7420000.0, 0], [256.0, 10600000.0, 0], [256.0, 3300000.0, 0], [287.0, 93500000.0, 0], [256.0, 221000000.0, 0], [227.0, 541000000.0, 0], [228.0, 826000000.0, 0], [254.0, 5380000000.0, 1], [227.0, 5380000000.0, 1]], "conditions": {"material": "S275J2+N non-alloyed structural steel", "am_type": "Flux-core arc welding (FCAW)", "load_ratio": "-1", "test_type": "Axial", "temperature": "25", "surface_treatment": "-"}, "metadata": {"dataset_id": 5648, "title": "Assessing the Very High Cycle Fatigue Behavior and Frequency Effect of Structural Steel Welds", "doi": "10.1111/ffe.14569", "authors": "England, Andrew; Gorash, Yevgen; Toumpis, Athanasios", "publication": "FATIGUE & FRACTURE OF ENGINEERING MATERIALS & STRUCTURES", "year_of_publication": 2025, "UT": "WOS:001395823100001", "base_material": "S275J2+N non-alloyed structural steel", "base_young_modulus": 210, "base_yield_strength": 320, "base_ultimate_strength": 507, "base_elongation": 29, "weld_material": "Nippon Steel SF-1A wire (E71T-1M classification)", "weld_young_modulus": "-", "weld_yield_strength": 530, "weld_ultimate_strength": 590, "weld_elongation": 28, "processing": "-", "welding_joint": "Butt joint", "welding_method": "Flux-core arc welding (FCAW)", "welding_voltage": "21.5–21.9", "welding_current": "102–110", "welding_speed": 5, "preheat_temp": "-", "welding_env": "Protective shielding gas (80% Ar/20% CO₂)", "residual_stress": "-", "fatigue_specimen_type": "plat", "fatigue_specimen_thickness": 3, "fatigue_test_type": "Axial", "fatigue_temp": 25, "fatigue_env": "air", "load_ratio": -1, "frequency": 20000, "fatigue_machine": "Shimadzu USF-2000A (Ultrasonic)", "fatigue_standard": "WES 1112", "fatigue_test_control": "Displacement", "stress_concentration": "-", "failure_location": "Weld toe"}}, {"id": "WELD2025:5649", "name": "S275J2+N non-alloyed structural steel | Butt joint", "material_family": "Welded joint", "points": [[260.0, 230000.0, 0], [259.0, 241000.0, 0], [259.0, 249000.0, 0], [260.0, 311000.0, 0], [231.0, 410000.0, 0], [231.0, 463000.0, 0], [231.0, 492000.0, 0], [231.0, 736000.0, 0], [202.0, 1240000.0, 0], [202.0, 1520000.0, 0], [200.0, 2530000.0, 1], [200.0, 2730000.0, 1], [200.0, 3000000.0, 1]], "conditions": {"material": "S275J2+N non-alloyed structural steel", "am_type": "Flux-core arc welding (FCAW)", "load_ratio": "0.1", "test_type": "Axial", "temperature": "25", "surface_treatment": "-"}, "metadata": {"dataset_id": 5649, "title": "Assessing the Very High Cycle Fatigue Behavior and Frequency Effect of Structural Steel Welds", "doi": "10.1111/ffe.14569", "authors": "England, Andrew; Gorash, Yevgen; Toumpis, Athanasios", "publication": "FATIGUE & FRACTURE OF ENGINEERING MATERIALS & STRUCTURES", "year_of_publication": 2025, "UT": "WOS:001395823100001", "base_material": "S275J2+N non-alloyed structural steel", "base_young_modulus": 210, "base_yield_strength": 320, "base_ultimate_strength": 507, "base_elongation": 29, "weld_material": "Nippon Steel SF-1A wire (E71T-1M classification)", "weld_young_modulus": "-", "weld_yield_strength": 530, "weld_ultimate_strength": 590, "weld_elongation": 28, "processing": "-", "welding_joint": "Butt joint", "welding_method": "Flux-core arc welding (FCAW)", "welding_voltage": "21.5–21.9", "welding_current": "102–110", "welding_speed": 5, "preheat_temp": "-", "welding_env": "Protective shielding gas (80% Ar/20% CO₂)", "residual_stress": "-", "fatigue_specimen_type": "plat", "fatigue_specimen_thickness": 3, "fatigue_test_type": "Axial", "fatigue_temp": 25, "fatigue_env": "air", "load_ratio": 0.1, "frequency": 10, "fatigue_machine": "Instron 8802", "fatigue_standard": "-", "fatigue_test_control": "Load", "stress_concentration": "-", "failure_location": "Weld toe"}}, {"id": "WELD2025:5650", "name": "30CrMnSiNi2A ultrahigh-strength steel | Socket joint", "material_family": "Welded joint", "points": [[899.0, 54000.0, 0], [899.0, 64000.0, 0], [899.0, 88500.0, 0], [879.0, 328000.0, 0], [878.0, 377000.0, 0], [878.0, 476000.0, 0], [856.0, 1380000.0, 0], [856.0, 1910000.0, 0], [856.0, 3590000.0, 0], [833.0, 5610000.0, 0], [833.0, 6160000.0, 0], [833.0, 7300000.0, 0]], "conditions": {"material": "30CrMnSiNi2A ultrahigh-strength steel", "am_type": "Electron Beam Welding (EBW)", "load_ratio": "0.1", "test_type": "Axial", "temperature": "25", "surface_treatment": "Quenching and low-temperature tempering"}, "metadata": {"dataset_id": 5650, "title": "Influences of Welding Techniques on Fatigue Behaviors of Thick-Walled Cylinders of 30CrMnSiNi2A Steel", "doi": "10.1111/ffe.14583", "authors": "Long, Jian; Zhang, Lin-Jie; Xie, Miao-Xia; Na, Suck Joo", "publication": "FATIGUE & FRACTURE OF ENGINEERING MATERIALS & STRUCTURES", "year_of_publication": 2025, "UT": "WOS:001419011900001", "base_material": "30CrMnSiNi2A ultrahigh-strength steel", "base_young_modulus": "-", "base_yield_strength": "-", "base_ultimate_strength": 1608, "base_elongation": "-", "weld_material": "-", "weld_young_modulus": "-", "weld_yield_strength": "-", "weld_ultimate_strength": 1642, "weld_elongation": "-", "processing": "Quenching and low-temperature tempering", "welding_joint": "Socket joint", "welding_method": "Electron Beam Welding (EBW)", "welding_voltage": "-", "welding_current": "-", "welding_speed": "-", "preheat_temp": "-", "welding_env": "Vacuum", "residual_stress": "-", "fatigue_specimen_type": "Standard (round bar)", "fatigue_specimen_thickness": 5, "fatigue_test_type": "Axial", "fatigue_temp": 25, "fatigue_env": "Atmospheric", "load_ratio": 0.1, "frequency": 100, "fatigue_machine": "QBG-100 high-frequency fatigue tester", "fatigue_standard": "-", "fatigue_test_control": "Stress-controlled", "stress_concentration": "-", "failure_location": "Surface"}}, {"id": "WELD2025:5651", "name": "30CrMnSiNi2A ultrahigh-strength steel | Socket joint", "material_family": "Welded joint", "points": [[765.0, 43100.0, 0], [765.0, 57700.0, 0], [765.0, 68400.0, 0], [720.0, 173000.0, 0], [720.0, 306000.0, 0], [720.0, 471000.0, 0], [698.0, 3090000.0, 0], [698.0, 4140000.0, 0], [698.0, 4270000.0, 0], [676.0, 5910000.0, 0], [676.0, 6290000.0, 0], [676.0, 7680000.0, 0]], "conditions": {"material": "30CrMnSiNi2A ultrahigh-strength steel", "am_type": "Shielded Metal Arc Welding (SMAW)", "load_ratio": "0.1", "test_type": "Axial", "temperature": "25", "surface_treatment": "Quenching and low-temperature tempering"}, "metadata": {"dataset_id": 5651, "title": "Influences of Welding Techniques on Fatigue Behaviors of Thick-Walled Cylinders of 30CrMnSiNi2A Steel", "doi": "10.1111/ffe.14583", "authors": "Long, Jian; Zhang, Lin-Jie; Xie, Miao-Xia; Na, Suck Joo", "publication": "FATIGUE & FRACTURE OF ENGINEERING MATERIALS & STRUCTURES", "year_of_publication": 2025, "UT": "WOS:001419011900001", "base_material": "30CrMnSiNi2A ultrahigh-strength steel", "base_young_modulus": "-", "base_yield_strength": "-", "base_ultimate_strength": 1608, "base_elongation": "-", "weld_material": "H18CrMoA", "weld_young_modulus": "-", "weld_yield_strength": "-", "weld_ultimate_strength": 854, "weld_elongation": "-", "processing": "Quenching and low-temperature tempering", "welding_joint": "Socket joint", "welding_method": "Shielded Metal Arc Welding (SMAW)", "welding_voltage": "-", "welding_current": "-", "welding_speed": "-", "preheat_temp": "-", "welding_env": "-", "residual_stress": "-", "fatigue_specimen_type": "Standard (round bar)", "fatigue_specimen_thickness": 5, "fatigue_test_type": "Axial", "fatigue_temp": 25, "fatigue_env": "Atmospheric", "load_ratio": 0.1, "frequency": 100, "fatigue_machine": "QBG-100 high-frequency fatigue tester", "fatigue_standard": "-", "fatigue_test_control": "Stress-controlled", "stress_concentration": "-", "failure_location": "Surface"}}, {"id": "WELD2025:5652", "name": "Ti-5.5Al-4.0Sn-3.5Zr-1.0Ta-1.0Mo-0.4Si-0.85Nd (wt. %) | Butt Joint", "material_family": "Welded joint", "points": [[520.0, 12805.0, 0], [520.0, 30214.0, 0], [520.0, 36249.0, 0], [519.0, 45809.0, 0], [520.0, 1749504.0, 0], [479.0, 12691.0, 0], [479.0, 74446.0, 0], [480.0, 280675.0, 0], [480.0, 1085746.0, 0], [480.0, 1445665.0, 0], [479.0, 3687702.0, 0], [480.0, 12858032.0, 0], [480.0, 39359557.0, 0], [440.0, 100862.0, 0], [440.0, 121011.0, 0], [441.0, 161142.0, 0], [440.0, 198387.0, 0], [440.0, 264124.0, 0], [440.0, 561683.0, 0], [440.0, 3953199.0, 0], [440.0, 7381339.0, 0], [440.0, 9328892.0, 0], [440.0, 48050118.0, 0], [400.0, 33527.0, 0], [399.0, 64245.0, 0], [400.0, 268754.0, 0], [399.0, 514986.0, 0], [400.0, 115378269.0, 0], [400.0, 344112375.0, 0], [400.0, 1053357997.0, 0], [360.0, 1017371542.0, 0]], "conditions": {"material": "Ti-5.5Al-4.0Sn-3.5Zr-1.0Ta-1.0Mo-0.4Si-0.85Nd (wt. %)", "am_type": "Laser Beam Welding (LBW)", "load_ratio": "-1", "test_type": "Axial", "temperature": "25", "surface_treatment": "-"}, "metadata": {"dataset_id": 5652, "title": "Fatigue Behavior Up to Very High Cycle Regime of Laser Beam Welded Ti60 Joints", "doi": "10.1111/ffe.14597", "authors": "Ren, Lisha; Chen, Yao; Xu, Guangpei; Li, Fei; Wang, Qiaoling; Zhou, Jie", "publication": "FATIGUE & FRACTURE OF ENGINEERING MATERIALS & STRUCTURES", "year_of_publication": 2025, "UT": "WOS:001419879900001", "base_material": "Ti-5.5Al-4.0Sn-3.5Zr-1.0Ta-1.0Mo-0.4Si-0.85Nd (wt. %)", "base_young_modulus": 110.37, "base_yield_strength": "-", "base_ultimate_strength": 1178.64, "base_elongation": 9.55, "weld_material": "Ti60", "weld_young_modulus": 126.0, "weld_yield_strength": "-", "weld_ultimate_strength": "-", "weld_elongation": "-", "processing": "-", "welding_joint": "Butt Joint", "welding_method": "Laser Beam Welding (LBW)", "welding_voltage": "-", "welding_current": "-", "welding_speed": 25, "preheat_temp": "-", "welding_env": "-", "residual_stress": "-", "fatigue_specimen_type": "Dog bone", "fatigue_specimen_thickness": 1, "fatigue_test_type": "Axial", "fatigue_temp": 25, "fatigue_env": "Ambient", "load_ratio": -1, "frequency": 20000, "fatigue_machine": "USF2000 (SHIMADZU)", "fatigue_standard": "-", "fatigue_test_control": "Stress", "stress_concentration": "-", "failure_location": "Weld toe, weld root, base metal"}}, {"id": "WELD2025:5653", "name": "S275JR+AR | Double-V butt joint", "material_family": "Welded joint", "points": [[550.0, 11700.0, 0], [523.0, 10300.0, 0], [500.0, 28700.0, 0], [499.0, 31400.0, 0], [474.0, 108000.0, 0], [470.0, 194000.0, 0], [449.0, 375000.0, 0], [479.0, 981000.0, 0], [441.0, 3610000.0, 0], [429.0, 4480000.0, 0], [419.0, 10300000.0, 1]], "conditions": {"material": "S275JR+AR", "am_type": "MIG", "load_ratio": "-1", "test_type": "Ultrasonic fatigue (USF)", "temperature": "-", "surface_treatment": "Postweld heat treatment (PWHT)"}, "metadata": {"dataset_id": 5653, "title": "Comparative Fatigue Analysis of Structural Steels Considering Welding and Surface Effects", "doi": "10.1111/str.70003", "authors": "Gorash, Yevgen; Comlekci, Tugrul; Walker, Carl; Toumpis, Athanasios; Kelly, James; England, Andrew; Milne, Lewis", "publication": "STRAIN", "year_of_publication": 2025, "UT": "WOS:001443295300001", "base_material": "S275JR+AR", "base_young_modulus": 211.1, "base_yield_strength": 314, "base_ultimate_strength": 468.9, "base_elongation": 31.8, "weld_material": "ER70S-6 AWS A5.18", "weld_young_modulus": "-", "weld_yield_strength": "-", "weld_ultimate_strength": "-", "weld_elongation": "-", "processing": "Postweld heat treatment (PWHT)", "welding_joint": "Double-V butt joint", "welding_method": "MIG", "welding_voltage": "-", "welding_current": "-", "welding_speed": "-", "preheat_temp": "-", "welding_env": "Shielding gas (95% Ar, 3% CO2, 2% O2)", "residual_stress": "-", "fatigue_specimen_type": "Tapered ultrasonic fatigue (USF)", "fatigue_specimen_thickness": 12, "fatigue_test_type": "Ultrasonic fatigue
