Repository: yunyunfanfan/S-PA-CBB

# S-PA-CBB

Official research code, processed curve records, evaluation outputs, and manuscript source for:

> **From Physics to Selective Generation: Conditional Brownian Bridges for Sparse S–N Curve Reconstruction and Fatigue Decision-Making**

S-PA-CBB reconstructs a complete probabilistic stress–life (S–N) curve from only two to four observed fatigue tests. The method first fits an interpretable Basquin state, diagnoses whether that state is sufficient, and applies a ControlNet-style conditional Brownian-bridge residual only to curves that benefit from correction.

File: external_data/weld2025_disjoint_curves.json (part 219 of 223)
(USF)", "fatigue_temp": "-", "fatigue_env": "Air", "load_ratio": -1, "frequency": 20000, "fatigue_machine": "Shimadzu USF-2000A", "fatigue_standard": "Japan Welding Engineering Society WES 1112", "fatigue_test_control": "Stress", "stress_concentration": "-", "failure_location": "Weld toe, weld root, subsurface pores"}}, {"id": "WELD2025:5654", "name": "S355JR+AR | Double-V butt joint", "material_family": "Welded joint", "points": [[550.0, 279000.0, 0], [541.0, 327000.0, 0], [520.0, 691000.0, 0], [510.0, 520000.0, 0], [530.0, 791000.0, 0], [509.0, 938000.0, 0], [500.0, 3530000.0, 0], [490.0, 9890000.0, 0], [479.0, 20400000.0, 1]], "conditions": {"material": "S355JR+AR", "am_type": "MIG", "load_ratio": "-1", "test_type": "Ultrasonic fatigue (USF)", "temperature": "-", "surface_treatment": "Postweld heat treatment (PWHT)"}, "metadata": {"dataset_id": 5654, "title": "Comparative Fatigue Analysis of Structural Steels Considering Welding and Surface Effects", "doi": "10.1111/str.70003", "authors": "Gorash, Yevgen; Comlekci, Tugrul; Walker, Carl; Toumpis, Athanasios; Kelly, James; England, Andrew; Milne, Lewis", "publication": "STRAIN", "year_of_publication": 2025, "UT": "WOS:001443295300001", "base_material": "S355JR+AR", "base_young_modulus": 210.7, "base_yield_strength": 378.2, "base_ultimate_strength": 512.8, "base_elongation": 24.3, "weld_material": "ER70S-6 AWS A5.18", "weld_young_modulus": "-", "weld_yield_strength": "-", "weld_ultimate_strength": "-", "weld_elongation": "-", "processing": "Postweld heat treatment (PWHT)", "welding_joint": "Double-V butt joint", "welding_method": "MIG", "welding_voltage": "-", "welding_current": "-", "welding_speed": "-", "preheat_temp": "-", "welding_env": "Shielding gas (95% Ar, 3% CO2, 2% O2)", "residual_stress": "-", "fatigue_specimen_type": "Tapered ultrasonic fatigue (USF)", "fatigue_specimen_thickness": 15, "fatigue_test_type": "Ultrasonic fatigue (USF)", "fatigue_temp": "-", "fatigue_env": "Air", "load_ratio": -1, "frequency": 20000, "fatigue_machine": "Shimadzu USF-2000A", "fatigue_standard": "Japan Welding Engineering Society WES 1112", "fatigue_test_control": "Stress", "stress_concentration": "-", "failure_location": "Weld toe, weld root, subsurface pores"}}, {"id": "WELD2025:5655", "name": "Titanium Grade 2 alloy (Ti) | Lap Joint", "material_family": "Welded joint", "points": [[675.0, 163043.0, 0], [600.0, 300725.0, 0], [527.0, 757246.0, 0], [450.0, 1148551.0, 0], [373.0, 1384058.0, 1]], "conditions": {"material": "Titanium Grade 2 alloy (Ti)", "am_type": "Resistance Spot Welding (RSW)", "load_ratio": "0.1", "test_type": "Alternating bending fatigue", "temperature": "25", "surface_treatment": "-"}, "metadata": {"dataset_id": 5655, "title": "Study on Fatigue Life and Fracture Behaviour of Similar and Dissimilar Resistance Spot-Welded Joints of Titanium Grade 2 Alloy and Austenitic Stainless Steel 304", "doi": "10.3390/app15041938", "authors": "Mezher, Marwan T.; Pereira, Alejandro; Trzepiecinski, Tomasz", "publication": "APPLIED SCIENCES-BASEL", "year_of_publication": 2025, "UT": "WOS:001431894100001", "base_material": "Titanium Grade 2 alloy (Ti)", "base_young_modulus": 113, "base_yield_strength": 318, "base_ultimate_strength": 428, "base_elongation": 28, "weld_material": "Titanium Grade 2 alloy (Ti)", "weld_young_modulus": "-", "weld_yield_strength": "-", "weld_ultimate_strength": "-", "weld_elongation": "-", "processing": "-", "welding_joint": "Lap Joint", "welding_method": "Resistance Spot Welding (RSW)", "welding_voltage": "-", "welding_current": 7000, "welding_speed": "-", "preheat_temp": "-", "welding_env": "-", "residual_stress": "-", "fatigue_specimen_type": "Cantilever beam", "fatigue_specimen_thickness": 1, "fatigue_test_type": "Alternating bending fatigue", "fatigue_temp": 25, "fatigue_env": "air", "load_ratio": 0.1, "frequency": "-", "fatigue_machine": "HSM-20 alternating bending fatigue machine", "fatigue_standard": "-", "fatigue_test_control": "Stress-controlled", "stress_concentration": "-", "failure_location": "Base metal (BM)"}}, {"id": "WELD2025:5656", "name": "Titanium Grade 2 alloy (Ti) | Lap Joint", "material_family": "Welded joint", "points": [[1118.0, 363278.0, 0], [985.0, 441092.0, 0], [865.0, 540800.0, 0], [735.0, 610100.0, 0], [616.0, 735349.0, 1]], "conditions": {"material": "Titanium Grade 2 alloy (Ti)", "am_type": "Resistance Spot Welding (RSW)", "load_ratio": "0.1", "test_type": "Alternating bending fatigue", "temperature": "25", "surface_treatment": "-"}, "metadata": {"dataset_id": 5656, "title": "Study on Fatigue Life and Fracture Behaviour of Similar and Dissimilar Resistance Spot-Welded Joints of Titanium Grade 2 Alloy and Austenitic Stainless Steel 304", "doi": "10.3390/app15041938", "authors": "Mezher, Marwan T.; Pereira, Alejandro; Trzepiecinski, Tomasz", "publication": "APPLIED SCIENCES-BASEL", "year_of_publication": 2025, "UT": "WOS:001431894100001", "base_material": "Titanium Grade 2 alloy (Ti)", "base_young_modulus": 113, "base_yield_strength": 318, "base_ultimate_strength": 428, "base_elongation": 28, "weld_material": "Titanium Grade 2 alloy (Ti)", "weld_young_modulus": "-", "weld_yield_strength": "-", "weld_ultimate_strength": "-", "weld_elongation": "-", "processing": "-", "welding_joint": "Lap Joint", "welding_method": "Resistance Spot Welding (RSW)", "welding_voltage": "-", "welding_current": 5000, "welding_speed": "-", "preheat_temp": "-", "welding_env": "-", "residual_stress": "-", "fatigue_specimen_type": "Cantilever beam", "fatigue_specimen_thickness": 0.5, "fatigue_test_type": "Alternating bending fatigue", "fatigue_temp": 25, "fatigue_env": "air", "load_ratio": 0.1, "frequency": "-", "fatigue_machine": "HSM-20 alternating bending fatigue machine", "fatigue_standard": "-", "fatigue_test_control": "Stress-controlled", "stress_concentration": "-", "failure_location": "Base metal (BM)"}}, {"id": "WELD2025:5657", "name": "Titanium Grade 2 alloy (Ti) | Lap Joint", "material_family": "Welded joint", "points": [[587.0, 22087.0, 0], [522.0, 152619.0, 0], [456.0, 312614.0, 0], [389.0, 512592.0, 0], [325.0, 767282.0, 1]], "conditions": {"material": "Titanium Grade 2 alloy (Ti)", "am_type": "Resistance Spot Welding (RSW)", "load_ratio": "0.1", "test_type": "Alternating bending fatigue", "temperature": "25", "surface_treatment": "-"}, "metadata": {"dataset_id": 5657, "title": "Study on Fatigue Life and Fracture Behaviour of Similar and Dissimilar Resistance Spot-Welded Joints of Titanium Grade 2 Alloy and Austenitic Stainless Steel 304", "doi": "10.3390/app15041938", "authors": "Mezher, Marwan T.; Pereira, Alejandro; Trzepiecinski, Tomasz", "publication": "APPLIED SCIENCES-BASEL", "year_of_publication": 2025, "UT": "WOS:001431894100001", "base_material": "Titanium Grade 2 alloy (Ti)", "base_young_modulus": 113, "base_yield_strength": 318, "base_ultimate_strength": 428, "base_elongation": 28, "weld_material": "Titanium Grade 2 alloy (Ti)", "weld_young_modulus": "-", "weld_yield_strength": "-", "weld_ultimate_strength": "-", "weld_elongation": "-", "processing": "-", "welding_joint": "Lap Joint", "welding_method": "Resistance Spot Welding (RSW)", "welding_voltage": "-", "welding_current": 5500, "welding_speed": "-", "preheat_temp": "-", "welding_env": "-", "residual_stress": "-", "fatigue_specimen_type": "Cantilever beam", "fatigue_specimen_thickness": "0.5, 1.0", "fatigue_test_type": "Alternating bending fatigue", "fatigue_temp": 25, "fatigue_env": "air", "load_ratio": 0.1, "frequency": "-", "fatigue_machine": "HSM-20 alternating bending fatigue machine", "fatigue_standard": "-", "fatigue_test_control": "Stress-controlled", "stress_concentration": "-", "failure_location": "Base metal (BM)"}}, {"id": "WELD2025:5658", "name": "AISI 304 austenitic stainless steel (ASS) | Lap Joint", "material_family": "Welded joint", "points": [[951.0, 1194737.0, 0], [846.0, 1426316.0, 0], [742.0, 2668421.0, 0], [638.0, 3847368.0, 0], [530.0, 4563158.0, 1]], "conditions": {"material": "AISI 304 austenitic stainless steel (ASS)", "am_type": "Resistance Spot Welding (RSW)", "load_ratio": "0.1", "test_type": "Alternating bending fatigue", "temperature": "25", "surface_treatment": "-"}, "metadata": {"dataset_id": 5658, "title": "Study on Fatigue Life and Fracture Behaviour of Similar and Dissimilar Resistance Spot-Welded Joints of Titanium Grade 2 Alloy and Austenitic Stainless Steel 304", "doi": "10.3390/app15041938", "authors": "Mezher, Marwan T.; Pereira, Alejandro; Trzepiecinski, Tomasz", "publication": "APPLIED SCIENCES-BASEL", "year_of_publication": 2025, "UT": "WOS:001431894100001", "base_material": "AISI 304 austenitic stainless steel (ASS)", "base_young_modulus": 193, "base_yield_strength": 215, "base_ultimate_strength": 505, "base_elongation": 40, "weld_material": "AISI 304 austenitic stainless steel (ASS)", "weld_young_modulus": "-", "weld_yield_strength": "-", "weld_ultimate_strength": "-", "weld_elongation": "-", "processing": "-", "welding_joint": "Lap Joint", "welding_method": "Resistance Spot Welding (RSW)", "welding_voltage": "-", "welding_current": 6000, "welding_speed": "-", "preheat_temp": "-", "welding_env": "-", "residual_stress": "-", "fatigue_specimen_type": "Cantilever beam", "fatigue_specimen_thickness": 1, "fatigue_test_type": "Alternating bending fatigue", "fatigue_temp": 25, "fatigue_env": "air", "load_ratio": 0.1, "frequency": "-", "fatigue_machine": "HSM-20 alternating bending fatigue machine", "fatigue_standard": "-", "fatigue_test_control": "Stress-controlled", "stress_concentration": "-", "failure_location": "Base metal (BM)"}}, {"id": "WELD2025:5659", "name": "AISI 304 austenitic stainless steel (ASS) | Lap Joint", "material_family": "Welded joint", "points": [[930.0, 653918.0, 0], [824.0, 1004245.0, 0], [721.0, 1429996.0, 0], [621.0, 2165704.0, 0], [511.0, 3378739.0, 1]], "conditions": {"material": "AISI 304 austenitic stainless steel (ASS)", "am_type": "Resistance Spot Welding (RSW)", "load_ratio": "0.1", "test_type": "Alternating bending fatigue", "temperature": "25", "surface_treatment": "-"}, "metadata": {"dataset_id": 5659, "title": "Study on Fatigue Life and Fracture Behaviour of Similar and Dissimilar Resistance Spot-Welded Joints of Titanium Grade 2 Alloy and Austenitic Stainless Steel 304", "doi": "10.3390/app15041938", "authors": "Mezher, Marwan T.; Pereira, Alejandro; Trzepiecinski, Tomasz", "publication": "APPLIED SCIENCES-BASEL", "year_of_publication": 2025, "UT": "WOS:001431894100001", "base_material": "AISI 304 austenitic stainless steel (ASS)", "base_young_modulus": 193, "base_yield_strength": 215, "base_ultimate_strength": 505, "base_elongation": 40, "weld_material": "AISI 304 austenitic stainless steel (ASS)", "weld_young_modulus": "-", "weld_yield_strength": "-", "weld_ultimate_strength": "-", "weld_elongation": "-", "processing": "-", "welding_joint": "Lap Joint", "welding_method": "Resistance Spot Welding (RSW)", "welding_voltage": "-", "welding_current": 7000, "welding_speed": "-", "preheat_temp": "-", "welding_env": "-", "residual_stress": "-", "fatigue_specimen_type": "Cantilever beam", "fatigue_specimen_thickness": 0.5, "fatigue_test_type": "Alternating bending fatigue", "fatigue_temp": 25, "fatigue_env": "air", "load_ratio": 0.1, "frequency": "-", "fatigue_machine": "HSM-20 alternating bending fatigue machine", "fatigue_standard": "-", "fatigue_test_control": "Stress-controlled", "stress_concentration": "-", "failure_location": "Base metal (BM)"}}, {"id": "WELD2025:5660", "name": "AISI 304 austenitic stainless steel (ASS) | Lap Joint", "material_family": "Welded joint", "points": [[660.0, 21277.0, 0], [588.0, 131915.0, 0], [513.0, 319149.0, 0], [445.0, 600000.0, 0], [373.0, 738298.0, 1]], "conditions": {"material": "AISI 304 austenitic stainless steel (ASS)", "am_type": "Resistance Spot Welding (RSW)", "load_ratio": "0.1", "test_type": "Alternating bending fatigue", "temperature": "25", "surface_treatment": "-"}, "metadata": {"dataset_id": 5660, "title": "Study on Fatigue Life and Fracture Behaviour of Similar and Dissimilar Resistance Spot-Welded Joints of Titanium Grade 2 Alloy and Austenitic Stainless Steel 304", "doi": "10.3390/app15041938", "authors": "Mezher, Marwan T.; Pereira, Alejandro; Trzepiecinski, Tomasz", "publication": "APPLIED SCIENCES-BASEL", "year_of_publication": 2025, "UT": "WOS:001431894100001", "base_material": "AISI 304 austenitic stainless steel (ASS)", "base_young_modulus": 193, "base_yield_strength": 215, "base_ultimate_strength": 505, "base_elongation": 40, "weld_material": "AISI 304 austenitic stainless steel (ASS)", "weld_young_modulus": "-", "weld_yield_strength": "-", "weld_ultimate_strength": "-", "weld_elongation": "-", "processing": "-", "welding_joint": "Lap Joint", "welding_method": "Resistance Spot Welding (RSW)", "welding_voltage": "-", "welding_current": 7000, "welding_speed": "-", "preheat_temp": "-", "welding_env": "-", "residual_stress": "-", "fatigue_specimen_type": "Cantilever beam", "fatigue_specimen_thickness": "0.5, 1.0", "fatigue_test_type": "Alternating bending fatigue", "fatigue_temp": 25, "fatigue_env": "air", "load_ratio": 0.1, "frequency": "-", "fatigue_machine": "HSM-20 alternating bending fatigue machine", "fatigue_standard": "-", "fatigue_test_control": "Stress-controlled", "stress_concentration": "-", "failure_location": "Base metal (BM)"}}, {"id": "WELD2025:5661", "name": "Titanium Grade 2 alloy (Ti), AISI 304 austenitic stainless steel (ASS) | Lap Joint", "material_family": "Welded joint", "points": [[208.0, 17485.0, 0], [184.0, 85583.0, 0], [161.0, 186810.0, 0], [138.0, 279755.0, 0], [114.0, 370859.0, 1]], "conditions": {"material": "Titanium Grade 2 alloy (Ti), AISI 304 austenitic stainless steel (ASS)", "am_type": "Resistance Spot Welding (RSW)", "load_ratio": "0.1", "test_type": "Alternating bending fatigue", "temperature": "25", "surface_treatment": "-"}, "metadata": {"dataset_id": 5661, "title": "Study on Fatigue Life and Fracture Behaviour of Similar and Dissimilar Resistance Spot-Welded Joints of Titanium Grade 2 Alloy and Austenitic Stainless Steel 304", "doi": "10.3390/app15041938", "authors": "Mezher, Marwan T.; Pereira, Alejandro; Trzepiecinski, Tomasz", "publication": "APPLIED SCIENCES-BASEL", "year_of_publication": 2025, "UT": "WOS:001431894100001", "base_material": "Titanium Grade 2 alloy (Ti), AISI 304 austenitic stainless steel (ASS)", "base_young_modulus": "113, 193", "base_yield_strength": "318, 215", "base_ultimate_strength": "428, 505", "base_elongation": "28, 40", "weld_material": "Titanium Grade 2 alloy (Ti), AISI 304 austenitic stainless steel (ASS)", "weld_young_modulus": "-", "weld_yield_strength": "-", "weld_ultimate_strength": "-", "weld_elongation": "-", "processing": "-", "welding_joint": "Lap Joint", "welding_method": "Resistance Spot Welding (RSW)", "welding_voltage": "-", "welding_current": 6000, "welding_speed": "-", "preheat_temp": "-", "welding_env": "-", "residual_stress": "-", "fatigue_specimen_type": "Cantilever beam", "fatigue_specimen_thickness": 1, "fatigue_test_type": "Alternating bending fatigue", "fatigue_temp": 25, "fatigue_env": "air", "load_ratio": 0.1, "frequency": "-", "fatigue_machine": "HSM-20 alternating bending fatigue machine", "fatigue_standard": "-", "fatigue_test_control": "Stress-controlled", "stress_concentration": "-", "failure_location": "Interfacial failure (IF)"}}, {"id": "WELD2025:5662", "name": "Titanium Grade 2 alloy (Ti), AISI 304 austenitic stainless steel (ASS) | Lap Joint", "material_family": "Welded joint", "points": [[281.0, 59043.0, 0], [249.0, 186702.0, 0], [217.0, 271277.0, 0], [187.0, 480319.0, 0], [156.0, 609574.0, 1], [232.0, 18848.0, 0], [206.0, 157068.0, 0], [182.0, 236649.0, 0], [156.0, 317277.0, 0], [130.0, 410471.0, 1]], "conditions": {"material": "Titanium Grade 2 alloy (Ti), AISI 304 austenitic stainless steel (ASS)", "am_type": "Resistance Spot Welding (RSW)", "load_ratio": "0.1", "test_type": "Alternating bending fatigue", "temperature": "25", "surface_treatment": "-"}, "metadata": {"dataset_id": 5662, "title": "Study on Fatigue Life and Fracture Behaviour of Similar and Dissimilar Resistance Spot-Welded Joints of Titanium Grade 2 Alloy and Austenitic Stainless Steel 304", "doi": "10.3390/app15041938", "authors": "Mezher, Marwan T.; Pereira, Alejandro; Trzepiecinski, Tomasz", "publication": "APPLIED SCIENCES-BASEL", "year_of_publication": 2025, "UT": "WOS:001431894100001", "base_material": "Titanium Grade 2 alloy (Ti), AISI 304 austenitic stainless steel (ASS)", "base_young_modulus": "113, 193", "base_yield_strength": "318, 215", "base_ultimate_strength": "428, 505", "base_elongation": "28, 40", "weld_material": "Titanium Grade 2 alloy (Ti), AISI 304 austenitic stainless steel (ASS)", "weld_young_modulus": "-", "weld_yield_strength": "-", "weld_ultimate_strength": "-", "weld_elongation": "-", "processing": "-", "welding_joint": "Lap Joint", "welding_method": "Resistance Spot Welding (RSW)", "welding_voltage": "-", "welding_current": 6000, "welding_speed": "-", "preheat_temp": "-", "welding_env": "-", "residual_stress": "-", "fatigue_specimen_type": "Cantilever beam", "fatigue_specimen_thickness": "0.5, 1", "fatigue_test_type": "Alternating bending fatigue", "fatigue_temp": 25, "fatigue_env": "air", "load_ratio": 0.1, "frequency": "-", "fatigue_machine": "HSM-20 alternating bending fatigue machine", "fatigue_standard": "-", "fatigue_test_control": "Stress-controlled", "stress_concentration": "-", "failure_location": "Interfacial failure (IF)"}}, {"id": "WELD2025:5663", "name": "Titanium Grade 2 alloy (Ti), AISI 304 austenitic stainless steel (ASS) | Lap Joint", "material_family": "Welded joint", "points": [[328.0, 63303.0, 0], [292.0, 140367.0, 0], [256.0, 239450.0, 0], [220.0, 444495.0, 0], [184.0, 646789.0, 1]], "conditions": {"material": "Titanium Grade 2 alloy (Ti), AISI 304 austenitic stainless steel (ASS)", "am_type": "Resistance Spot Welding (RSW)", "load_ratio": "0.1", "test_type": "Alternating bending fatigue", "temperature": "25", "surface_treatment": "-"}, "metadata": {"dataset_id": 5663, "title": "Study on Fatigue Life and Fracture Behaviour of Similar and Dissimilar Resistance Spot-Welded Joints of Titanium Grade 2 Alloy and Austenitic Stainless Steel 304", "doi": "10.3390/app15041938", "authors": "Mezher, Marwan T.; Pereira, Alejandro; Trzepiecinski, Tomasz", "publication": "APPLIED SCIENCES-BASEL", "year_of_publication": 2025, "UT": "WOS:001431894100001", "base_material": "Titanium Grade 2 alloy (Ti), AISI 304 austenitic stainless steel (ASS)", "base_young_modulus": "113, 193", "base_yield_strength": "318, 215", "base_ultimate_strength": "428, 505", "base_elongation": "28, 40", "weld_material": "Titanium Grade 2 alloy (Ti), AISI 304 austenitic stainless steel (ASS)", "weld_young_modulus": "-", "weld_yield_strength": "-", "weld_ultimate_strength": "-", "weld_elongation": "-", "processing": "-", "welding_joint": "Lap Joint", "welding_method": "Resistance Spot Welding (RSW)", "welding_voltage": "-", "welding_current": 6500, "welding_speed": "-", "preheat_temp": "-", "welding_env": "-", "residual_stress": "-", "fatigue_specimen_type": "Cantilever beam", "fatigue_specimen_thickness": 0.5, "fatigue_test_type": "Alternating bending fatigue", "fatigue_temp": 25, "fatigue_env": "air", "load_ratio": 0.1, "frequency": "-", "fatigue_machine": "HSM-20 alternating bending fatigue machine", "fatigue_standard": "-", "fatigue_test_control": "Stress-controlled", "stress_concentration": "-", "failure_location": "Interfacial failure (IF)"}}, {"id": "WELD2025:5673", "name": "Q345R low-alloy steel | -", "material_family": "Welded joint", "points": [[316.0, 2292.0, 0], [281.0, 25773.0, 0], [247.0, 41678.0, 0], [211.0, 342816.0, 0], [176.0, 782546.0, 0], [141.0, 2998673.0, 0], [124.0, 9692294.0, 0]], "conditions": {"material": "Q345R low-alloy steel", "am_type": "-", "load_ratio": "-1", "test_type": "Axial (tension-compression symmetrical loading)", "temperature": "25", "surface_treatment": "-"}, "metadata": {"dataset_id": 5673, "title": "Fatigue Life Analysis of Cyclone Separator Group Structure in a Reactor Device", "doi": "10.3390/ma18061214", "authors": "Shan, Yilian; Sun, Jiye; Zhu, Xianglong; Tian, Yanhui; Zhou, Junyao; Ding, Yuzhe; Ding, Benjie; Du, Jianke; Zhang, Minghua", "publication": "MATERIALS", "year_of_publication": 2025, "UT": "WOS:001453084200001", "base_material": "Q345R low-alloy steel", "base_young_modulus": 210, "base_yield_strength": 345, "base_ultimate_strength": "470–630", "base_elongation": 21, "weld_material": "-", "weld_young_modulus": "-", "weld_yield_strength": "-", "weld_ultimate_strength": "-", "weld_elongation": "-", "processing": "-", "welding_joint": "-", "welding_method": "-", "welding_voltage": "-", "welding_current": "-", "welding_speed": "-", "preheat_temp": "-", "welding_env": "-", "residual_stress": "-", "fatigue_specimen_type": "Standard (round bar)", "fatigue_specimen_thickness": 6, "fatigue_test_type": "Axial (tension-compression symmetrical loading)", "fatigue_temp": 25, "fatigue_env": "Air", "load_ratio": -1, "frequency": 10, "fatigue_machine": "MTS 50 kN fatigue testing machine", "fatigue_standard": "GB/T 4337-2015", "fatigue_test_control": "Load", "stress_concentration": "-", "failure_location": "Weld toe"}}, {"id": "WELD2025:5675", "name": "Optim 1100 QC (Ultra high strength steel) | Butt Joint", "material_family": "Welded joint", "points": [[500.0, 37817.0, 0], [503.0, 57144.0, 0], [498.0, 75941.0, 0], [400.0, 140414.0, 0], [398.0, 155323.0, 0], [398.0, 264430.0, 0], [300.0, 561053.0, 0], [300.0, 598263.0, 0], [268.0, 587387.0, 0], [269.0, 795057.0, 0], [279.0, 963971.0, 0], [302.0, 1316806.0, 0], [458.0, 34502.0, 0], [413.0, 91235.0, 0], [347.0, 292506.0, 0], [291.0, 592800.0, 0]], "conditions": {"material": "Optim 1100 QC (Ultra high strength steel)", "am_type": "MAG (Gas Metal Arc Welding)", "load_ratio": "0.05–0.57", "test_type": "Axial (tensile loading)", "temperature": "25", "surface_treatment": "-"}, "metadata": {"dataset_id": 5675, "title": "Fatigue strength prediction of ultra high strength steel butt-welded joints", "doi": "10.1111/ffe.12015", "authors": "Nykanen, T.; Bjork, T.; Laitinen, R.", "publication": "FATIGUE & FRACTURE OF ENGINEERING MATERIALS & STRUCTURES", "year_of_publication": 2013, "UT": "WOS:000319145000001", "base_material": "Optim 1100 QC (Ultra high strength steel)", "base_young_modulus": 210, "base_yield_strength": 1100, "base_ultimate_strength": 1250, "base_elongation": 6, "weld_material": "Union X96 wire", "weld_young_modulus": 210, "weld_yield_strength": 954, "weld_ultimate_strength": 1055, "weld_elongation": 4.6, "processing": "-", "welding_joint": "Butt Joint", "welding_method": "MAG (Gas Metal Arc Welding)", "welding_voltage": "-", "welding_current": "-", "welding_speed": "-", "preheat_temp": "-", "welding_env": "Air (flat position)", "residual_stress": "-112 MPa", "fatigue_specimen_type": "Standard (butt-welded joint)", "fatigue_specimen_thickness": 6, "fatigue_test_type": "Axial (tensile loading)", "fatigue_temp": 25, "fatigue_env": "Air", "load_ratio": "0.05–0.57", "frequency": "-", "fatigue_machine": "Servo-hydraulic rig", "fatigue_standard": "IIW Recommendations", "fatigue_test_control": "Stress", "stress_concentration": "2.04–2.25", "failure_location": "Weld toe, weld root"}}, {"id": "WELD2025:5676", "name": "Optim 1100 QC (Ultra high strength steel) | Butt Joint", "material_family": "Welded joint", "points": [[561.0, 19030.0, 0], [486.0, 93338.0, 0], [464.0, 169645.0, 0], [400.0, 380924.0, 0], [338.0, 847508.0, 0]], "conditions": {"material": "Optim 1100 QC (Ultra high strength steel)", "am_type": "MAG (Gas Metal Arc Welding)", "load_ratio": "0.05–0.57", "test_type": "Axial (tensile loading)", "temperature": "25", "surface_treatment": "Ultrasonic Peening Treatment (UP)"}, "metadata": {"dataset_id": 5676, "title": "Fatigue strength prediction of ultra high strength steel butt-welded joints", "doi": "10.1111/ffe.12015", "authors": "Nykanen, T.; Bjork, T.; Laitinen, R.", "publication": "FATIGUE & FRACTURE OF ENGINEERING MATERIALS & STRUCTURES", "year_of_publication": 2013, "UT": "WOS:000319145000001", "base_material": "Optim 1100 QC (Ultra high strength steel)", "base_young_modulus": 210, "base_yield_strength": 1100, "base_ultimate_strength": 1250, "base_elongation": 6, "weld_material": "Union X96 wire", "weld_young_modulus": 210, "weld_yield_strength": 954, "weld_ultimate_strength": 1055, "weld_elongation": 4.6, "processing": "Ultrasonic Peening Treatment (UP)", "welding_joint": "Butt Joint", "welding_method": "MAG (Gas Metal Arc Welding)", "welding_voltage": "-", "welding_current": "-", "welding_speed": "-", "preheat_temp": "-", "welding_env": "Air (flat position)", "residual_stress": "-240 MPa", "fatigue_specimen_type": "Standard (butt-welded joint)", "fatigue_specimen_thickness": 6, "fatigue_test_type": "Axial (tensile loading)", "fatigue_temp": 25, "fatigue_env": "Air", "load_ratio": "0.05–0.57", "frequency": "-", "fatigue_machine": "Servo-hydraulic rig", "fatigue_standard": "IIW Recommendations", "fatigue_test_control": "Stress", "stress_concentration": "2.04–2.25", "failure_location": "Weld toe, weld root"}}, {"id": "WELD2025:5677", "name": "Optim 1100 QC (Ultra high strength steel) | Butt Joint", "material_family": "Welded joint", "points": [[500.0, 41869.0, 0], [509.0, 61756.0, 0], [493.0, 73721.0, 0], [499.0, 105167.0, 0], [499.0, 129850.0, 0], [427.0, 143182.0, 0], [390.0, 139865.0, 0], [343.0, 166742.0, 0], [345.0, 166757.0, 0], [400.0, 204039.0, 0], [449.0, 225829.0, 0], [395.0, 263315.0, 0], [356.0, 268842.0, 0], [343.0, 268699.0, 0], [299.0, 296365.0, 0], [327.0, 327898.0, 0], [397.0, 415046.0, 0], [291.0, 427271.0, 0], [322.0, 697205.0, 0], [344.0, 842695.0, 0], [314.0, 832361.0, 0], [314.0, 899591.0, 0]], "conditions": {"material": "Optim 1100 QC (Ultra high strength steel)", "am_type": "Pulsed MAG", "load_ratio": "0.05–0.57", "test_type": "Axial (tensile loading)", "temperature": "25", "surface_treatment": "-"}, "metadata": {"dataset_id": 5677, "title": "Fatigue strength prediction of ultra high strength steel butt-welded joints", "doi": "10.1111/ffe.12015", "authors": "Nykanen, T.; Bjork, T.; Laitinen, R.", "publication": "FATIGUE & FRACTURE OF ENGINEERING MATERIALS & STRUCTURES", "year_of_publication": 2013, "UT": "WOS:000319145000001", "base_material": "Optim 1100 QC (Ultra high strength steel)", "base_young_modulus": 210, "base_yield_strength": 1100, "base_ultimate_strength": 1250, "base_elongation": 6, "weld_material": "Union X96 wire", "weld_young_modulus": 210, "weld_yield_strength": 1019, "weld_ultimate_strength": 1133, "weld_elongation": 4.5, "processing": "-", "welding_joint": "Butt Joint", "welding_method": "Pulsed MAG", "welding_voltage": "-", "welding_current": "-", "welding_speed": "-", "preheat_temp": "-", "welding_env": "Air (flat position)", "residual_stress": "-112 MPa", "fatigue_specimen_type": "Standard (butt-welded joint)", "fatigue_specimen_thickness": 6, "fatigue_test_type": "Axial (tensile loading)", "fatigue_temp": 25, "fatigue_env": "Air", "load_ratio": "0.05–0.57", "frequency": "-", "fatigue_machine": "Servo-hydraulic rig", "fatigue_standard": "IIW Recommendations", "fatigue_test_control": "Stress", "stress_concentration": "2.04–2.25", "failure_location": "Weld toe, weld root"}}, {"id": "WELD2025:5678", "name": "Optim 1100 QC (Ultra high strength steel) | Butt Joint", "material_family": "Welded joint", "points": [[521.0, 62514.0, 0], [466.0, 250183.0, 0], [421.0, 226398.0, 0]], "conditions": {"material": "Optim 1100 QC (Ultra high strength steel)", "am_type": "Pulsed MAG", "load_ratio": "0.05–0.57", "test_type": "Axial (tensile loading)", "temperature": "25", "surface_treatment": "Ultrasonic Peening Treatment (UP)"}, "metadata": {"dataset_id": 5678, "title": "Fatigue strength prediction of ultra high strength steel butt-welded joints", "doi": "10.1111/ffe.12015", "authors": "Nykanen, T.; Bjork, T.; Laitinen, R.", "publication": "FATIGUE & FRACTURE OF ENGINEERING MATERIALS & STRUCTURES", "year_of_publication": 2013, "UT": "WOS:000319145000001", "base_material": "Optim 1100 QC (Ultra high strength steel)", "base_young_modulus": 210, "base_yield_strength": 1100, "base_ultimate_strength": 1250, "base_elongation": 6, "weld_material": "Union X96 wire", "weld_young_modulus": 210, "weld_yield_strength": 1019, "weld_ultimate_strength": 1133, "weld_elongation": 4.5, "processing": "Ultrasonic Peening Treatment (UP)", "welding_joint": "Butt Joint", "welding_method": "Pulsed MAG", "welding_voltage": "-", "welding_current": "-", "welding_speed": "-", "preheat_temp": "-", "welding_env": "Air (flat position)", "residual_stress": "-240 MPa", "fatigue_specimen_type": "Standard (butt-welded joint)", "fatigue_specimen_thickness": 6, "fatigue_test_type": "Axial (tensile loading)", "fatigue_temp": 25, "fatigue_env": "Air", "load_ratio": "0.05–0.57", "frequency": "-", "fatigue_machine": "Servo-hydraulic rig", "fatigue_standard": "IIW Recommendations", "fatigue_test_control": "Stress", "stress_concentration": "2.04–2.25", "failure_location": "Weld toe, weld root"}}, {"id": "WELD2025:5679", "name": "S355 steel | Tube-to-flange circumferential fillet weld (T-joint)", "material_family": "Welded joint", "points": [[19.0, 270378.0, 0], [19.0, 326509.0, 0]], "conditions": {"material": "S355 steel", "am_type": "Automatic metal arc welding", "load_ratio": "0.05", "test_type": "Bending fatigue", "temperature": "-", "surface_treatment": "-"}, "metadata": {"dataset_id": 5679, "title": "The effect of throat underflushing on the fatigue strength of fillet weldments", "doi": "10.1111/ffe.12064", "authors": "Livieri, P.; Tovo, R.", "publication": "FATIGUE & FRACTURE OF ENGINEERING MATERIALS & STRUCTURES", "year_of_publication": 2013, "UT": "WOS:000326325800001", "base_material": "S355 steel", "base_young_modulus": "-", "base_yield_strength": "-", "base_ultimate_strength": "-", "base_elongation": "-", "weld_material": "-", "weld_young_modulus": "-", "weld_yield_strength": "-", "weld_ultimate_strength": "-", "weld_elongation": "-", "processing": "-", "welding_joint": "Tube-to-flange circumferential fillet weld (T-joint)", "welding_method": "Automatic metal arc welding", "welding_voltage": "-", "welding_current": "-", "welding_speed": "-", "preheat_temp": "-", "welding_env": "-", "residual_stress": "-", "fatigue_specimen_type": "Tubular T-joint", "fatigue_specimen_thickness": 10, "fatigue_test_type": "Bending fatigue", "fatigue_temp": "-", "fatigue_env": "-", "load_ratio": 0.05, "frequency": "5–9", "fatigue_machine": "Hydraulic servo actuator", "fatigue_standard": "-", "fatigue_test_control": "Stress control", "stress_concentration": "-", "failure_location": "Weld toe or grinding notch tip"}}, {"id": "WELD2025:5680", "name": "S355 steel | Tube-to-flange circumferential fillet weld (T-joint)", "material_family": "Welded joint", "points": [[32.0, 79154.0, 0], [32.0, 85957.0, 0], [29.0, 133023.0, 0], [24.0, 289856.0, 0], [22.0, 242984.0, 0], [20.0, 403614.0, 0], [20.0, 481650.0, 0], [20.0, 669981.0, 0], [18.0, 694481.0, 0], [17.0, 2791744.0, 1], [17.0, 2792172.0, 1]], "conditions": {"material": "S355 steel", "am_type": "Automatic metal arc welding", "load_ratio": "0.05", "test_type": "Bending fatigue", "temperature": "-", "surface_treatment": "Post-weld grinding"}, "metadata": {"dataset_id": 5680, "title": "The effect of throat underflushing on the fatigue strength of fillet weldments", "doi": "10.1111/ffe.12064", "authors": "Livieri, P.; Tovo, R.", "publication": "FATIGUE & FRACTURE OF ENGINEERING MATERIALS & STRUCTURES", "year_of_publication": 2013, "UT": "WOS:000326325800001", "base_material": "S355 steel", "base_young_modulus": "-", "base_yield_strength": "-", "base_ultimate_strength": "-", "base_elongation": "-", "weld_material": "-", "weld_young_modulus": "-", "weld_yield_strength": "-", "weld_ultimate_strength": "-", "weld_elongation": "-", "processing": "Post-weld grinding", "welding_joint": "Tube-to-flange circumferential fillet weld (T-joint)", "welding_method": "Automatic metal arc welding", "welding_voltage": "-", "welding_current": "-", "welding_speed": "-", "preheat_temp": "-", "welding_env": "-", "residual_stress": "-", "fatigue_specimen_type": "Tubular T-joint", "fatigue_specimen_thickness": 10, "fatigue_test_type": "Bending fatigue", "fatigue_temp": "-", "fatigue_env": "-", "load_ratio": 0.05, "frequency": "5–9", "fatigue_machine": "Hydraulic servo actuator", "fatigue_standard": "-", "fatigue_test_control": "Stress control", "stress_concentration": "-", "failure_location": "Weld toe or grinding notch tip"}}, {"id": "WELD2025:5697", "name": "S690QL | inclined butt weld (0° specimen)", "material_family": "Welded joint", "points": [[211.0, 252000.0, 0], [146.0, 293000.0, 0], [218.0, 305000.0, 0], [150.0, 499000.0, 0], [139.0, 1220000.0, 0], [125.0, 1420000.0, 0], [83.0, 3630000.0, 0], [116.0, 4350000.0, 0], [68.0, 20200000.0, 0], [77.0, 20600000.0, 0]], "conditions": {"material": "S690QL", "am_type": "-", "load_ratio": "0.1", "test_type": "Axial", "temperature": "-", "surface_treatment": "-"}, "metadata": {"dataset_id": 5697, "title": "The multiaxial weld root fatigue of butt welded joints subjected to uniaxial loading", "doi": "10.1111/ffe.12444", "authors": "Khurshid, M.; Barsoum, Z.; Barsoum, I.; Daeuwel, T.", "publication": "FATIGUE & FRACTURE OF ENGINEERING MATERIALS & STRUCTURES", "year_of_publication": 2016, "UT": "WOS:000383726900009", "base_material": "S690QL", "base_young_modulus": 210, "base_yield_strength": 700, "base_ultimate_strength": "780–930", "base_elongation": 14, "weld_material": "-", "weld_young_modulus": "-", "weld_yield_strength": "-", "weld_ultimate_strength": "-", "weld_elongation": "-", "processing": "-", "welding_joint": "inclined butt weld (0° specimen)", "welding_method": "-", "welding_voltage": "-", "welding_current": "-", "welding_speed": "-", "preheat_temp": "-", "welding_env": "-", "residual_stress": "-", "fatigue_specimen_type": "Wide plate", "fatigue_specimen_thickness": 16, "fatigue_test_type": "Axial", "fatigue_temp": "-", "fatigue_env": "-", "load_ratio": 0.1, "frequency": "-", "fatigue_machine": "SCHENK HYDROPULS PSB 250", "fatigue_standard": "-", "fatigue_test_control": "Load", "stress_concentration": "-", "failure_location": "Weld root"}}, {"id": "WELD2025:5698", "name": "S690QL | inclined butt weld (45° specimen)", "material_family": "Welded joint", "points": [[105.0, 218846.0, 0], [106.0, 327900.0, 0], [94.0, 327585.0, 0], [82.0, 339121.0, 0], [73.0, 708144.0, 0], [73.0, 769603.0, 0], [51.0, 1682102.0, 0], [52.0, 2059088.0, 0], [35.0, 7154129.0, 0]], "conditions": {"material": "S690QL", "am_type": "-", "load_ratio": "0.1", "test_type": "Axial", "temperature": "-", "surface_treatment": "-"}, "metadata": {"dataset_id": 5698, "title": "The multiaxial weld root fatigue of butt welded joints subjected to uniaxial loading", "doi": "10.1111/ffe.12444", "authors": "Khurshid, M.; Barsoum, Z.; Barsoum, I.; Daeuwel, T.", "publication": "FATIGUE & FRACTURE OF ENGINEERING MATERIALS & STRUCTURES", "year_of_publication": 2016, "UT": "WOS:000383726900009", "base_material": "S690QL", "base_young_modulus": 210, "base_yield_strength": 700, "base_ultimate_strength": "780–930", "base_elongation": 14, "weld_material": "-", "weld_young_modulus": "-", "weld_yield_strength": "-", "weld_ultimate_strength": "-", "weld_elongation": "-", "processing": "-", "welding_joint": "inclined butt weld (45° specimen)", "welding_method": "-", "welding_voltage": "-", "welding_current": "-", "welding_speed": "-", "preheat_temp": "-", "welding_env": "-", "residual_stress": "-", "fatigue_specimen_type": "Wide plate", "fatigue_specimen_thickness": 16, "fatigue_test_type": "Axial", "fatigue_temp": "-", "fatigue_env": "-", "load_ratio": 0.1, "frequency": "-", "fatigue_machine": "SCHENK HYDROPULS PSB 250", "fatigue_standard": "-", "fatigue_test_control": "Load", "stress_concentration": "-", "failure_location": "Weld root"}}, {"id": "WELD2025:5699", "name": "S690QL | inclined butt weld (60° specimen)", "material_family": "Welded joint", "points": [[99.0, 322507.0, 0], [96.0, 459377.0, 0], [85.0, 435608.0, 0], [78.0, 1163678.0, 0], [64.0, 1046613.0, 0], [64.0, 1117503.0, 0], [48.0, 2386382.0, 0], [48.0, 3582685.0, 0], [31.0, 7643541.0, 0]], "conditions": {"material": "S690QL", "am_type": "-", "load_ratio": "0.1", "test_type": "Axial", "temperature": "-", "surface_treatment": "-"}, "metadata": {"dataset_id": 5699, "title": "The multiaxial weld root fatigue of butt welded joints subjected to uniaxial loading", "doi": "10.1111/ffe.12444", "authors": "Khurshid, M.; Barsoum, Z.; Barsoum, I.; Daeuwel, T.", "publication": "FATIGUE & FRACTURE OF ENGINEERING MATERIALS & STRUCTURES", "year_of_publication": 2016, "UT": "WOS:000383726900009", "base_material": "S690QL", "base_young_modulus": 210, "base_yield_strength": 700, "base_ultimate_strength": "780–930", "base_elongation": 14, "weld_material": "-", "weld_young_modulus": "-", "weld_yield_strength": "-", "weld_ultimate_strength": "-", "weld_elongation": "-", "processing": "-", "welding_joint": "inclined butt weld (60° specimen)", "welding_method": "-", "welding_voltage": "-", "welding_current": "-", "welding_speed": "-", "preheat_temp": "-", "welding_env": "-", "residual_stress": "-", "fatigue_specimen_type": "Wide plate", "fatigue_specimen_thickness": 16, "fatigue_test_type": "Axial", "fatigue_temp": "-", "fatigue_env": "-", "load_ratio": 0.1, "frequency": "-", "fatigue_machine": "SCHENK HYDROPULS PSB 250", "fatigue_standard": "-", "fatigue_test_control": "Load", "stress_concentration": "-", "failure_location": "Weld root"}}, {"id": "WELD2025:5700", "name": "S690QL | inclined butt weld (70° specimen)", "material_family": "Welded joint", "points": [[144.0, 105810.0, 0], [110.0, 152412.0, 0], [99.0, 263484.0, 0], [124.0, 312133.0, 0], [91.0, 700298.0, 0], [101.0, 840482.0, 0], [75.0, 1119584.0, 0], [67.0, 1134271.0, 0], [49.0, 3217712.0, 0], [37.0, 4121870.0, 0]], "conditions": {"material": "S690QL", "am_type": "-", "load_ratio": "0.1", "test_type": "Axial", "temperature": "-", "surface_treatment": "-"}, "metadata": {"dataset_id": 5700, "title": "The multiaxial weld root fatigue of butt welded joints subjected to uniaxial loading", "doi": "10.1111/ffe.12444", "authors": "Khurshid, M.; Barsoum, Z.; Barsoum, I.; Daeuwel, T.", "publication": "FATIGUE & FRACTURE OF ENGINEERING MATERIALS & STRUCTURES", "year_of_publication": 2016, "UT": "WOS:000383726900009", "base_material": "S690QL", "base_young_modulus": 210, "base_yield_strength": 700, "base_ultimate_strength": "780–930", "base_elongation": 14, "weld_material": "-", "weld_young_modulus": "-", "weld_yield_strength": "-", "weld_ultimate_strength": "-", "weld_elongation": "-", "processing": "-", "welding_joint": "inclined butt weld (70° specimen)", "welding_method": "-", "welding_voltage": "-", "welding_current": "-", "welding_speed": "-", "preheat_temp": "-", "welding_env": "-", "residual_stress": "-", "fatigue_specimen_type": "Wide plate", "fatigue_specimen_thickness": 16, "fatigue_test_type": "Axial", "fatigue_temp": "-", "fatigue_env": "-", "load_ratio": 0.1, "frequency": "-", "fatigue_machine": "SCHENK HYDROPULS PSB 250", "fatigue_standard": "-", "fatigue_test_control": "Load", "stress_concentration": "-", "failure_location": "Weld root"}}, {"id": "WELD2025:5701", "name": "25Cr2Ni2MoV steel | Cross-weld joint", "material_family": "Welded joint", "points": [[600.0, 69500.0, 0], [721.0, 48900.0, 0], [759.0, 80000.0, 0], [764.0, 128000.0, 0], [721.0, 229000.0, 0], [718.0, 287000.0, 0], [679.0, 919000.0, 0], [640.0, 769000.0, 0], [561.0, 3370000.0, 0]], "conditions": {"material": "25Cr2Ni2MoV steel", "am_type": "Submerged arc welding", "load_ratio": "-1", "test_type": "Axial push-pull", "temperature": "370", "surface_treatment": "Post weld heat treatment (PWHT) at 550 °C for 40 h"},
