Repository: yunyunfanfan/S-PA-CBB

# S-PA-CBB

Official research code, processed curve records, evaluation outputs, and manuscript source for:

> **From Physics to Selective Generation: Conditional Brownian Bridges for Sparse S–N Curve Reconstruction and Fatigue Decision-Making**

S-PA-CBB reconstructs a complete probabilistic stress–life (S–N) curve from only two to four observed fatigue tests. The method first fits an interpretable Basquin state, diagnoses whether that state is sufficient, and applies a ControlNet-style conditional Brownian-bridge residual only to curves that benefit from correction.

File: external_data/weld2025_disjoint_curves.json (part 220 of 223)
"metadata": {"dataset_id": 5701, "title": "Effect of temperature on high-cycle fatigue and very high cycle fatigue behaviours of a low-strength Cr-Ni-Mo-V steel welded joint", "doi": "10.1111/ffe.12471", "authors": "Wu, W.; Zhu, M. -L.; Liu, X.; Xuan, F. -Z.", "publication": "FATIGUE & FRACTURE OF ENGINEERING MATERIALS & STRUCTURES", "year_of_publication": 2017, "UT": "WOS:000389307200004", "base_material": "25Cr2Ni2MoV steel", "base_young_modulus": 192.5, "base_yield_strength": 723, "base_ultimate_strength": 842, "base_elongation": "-", "weld_material": "Ni-rich weld metal (WM)", "weld_young_modulus": "-", "weld_yield_strength": "-", "weld_ultimate_strength": "-", "weld_elongation": "-", "processing": "Post weld heat treatment (PWHT) at 550 °C for 40 h", "welding_joint": "Cross-weld joint", "welding_method": "Submerged arc welding", "welding_voltage": "-", "welding_current": "-", "welding_speed": "-", "preheat_temp": "-", "welding_env": "-", "residual_stress": "-", "fatigue_specimen_type": "Cross-weld specimen with parallel section", "fatigue_specimen_thickness": 6, "fatigue_test_type": "Axial push-pull", "fatigue_temp": 370, "fatigue_env": "Ambient", "load_ratio": -1, "frequency": 100, "fatigue_machine": "Electromagnetic resonance testing machine", "fatigue_standard": "-", "fatigue_test_control": "Stress", "stress_concentration": "-", "failure_location": "surface initiation"}}, {"id": "WELD2025:5702", "name": "25Cr2Ni2MoV steel | Cross-weld joint", "material_family": "Welded joint", "points": [[600.0, 1130000.0, 0], [720.0, 1160000.0, 0], [601.0, 1520000.0, 0], [639.0, 3920000.0, 0], [560.0, 4420000.0, 0], [559.0, 5510000.0, 0], [480.0, 5370000.0, 0], [520.0, 7660000.0, 0], [560.0, 7830000.0, 0], [521.0, 11100000.0, 0], [480.0, 13500000.0, 0], [481.0, 22400000.0, 0], [440.0, 25500000.0, 0], [480.0, 26400000.0, 0], [440.0, 41100000.0, 0], [601.0, 1030000.0, 0], [680.0, 1340000.0, 0], [521.0, 9640000.0, 0], [518.0, 13800000.0, 0], [479.0, 21000000.0, 0], [439.0, 28500000.0, 0], [441.0, 61200000.0, 1]], "conditions": {"material": "25Cr2Ni2MoV steel", "am_type": "Submerged arc welding", "load_ratio": "-1", "test_type": "Axial push-pull", "temperature": "370", "surface_treatment": "Post weld heat treatment (PWHT) at 550 °C for 40 h"}, "metadata": {"dataset_id": 5702, "title": "Effect of temperature on high-cycle fatigue and very high cycle fatigue behaviours of a low-strength Cr-Ni-Mo-V steel welded joint", "doi": "10.1111/ffe.12471", "authors": "Wu, W.; Zhu, M. -L.; Liu, X.; Xuan, F. -Z.", "publication": "FATIGUE & FRACTURE OF ENGINEERING MATERIALS & STRUCTURES", "year_of_publication": 2017, "UT": "WOS:000389307200004", "base_material": "25Cr2Ni2MoV steel", "base_young_modulus": 192.5, "base_yield_strength": 723, "base_ultimate_strength": 842, "base_elongation": "-", "weld_material": "Ni-rich weld metal (WM)", "weld_young_modulus": "-", "weld_yield_strength": "-", "weld_ultimate_strength": "-", "weld_elongation": "-", "processing": "Post weld heat treatment (PWHT) at 550 °C for 40 h", "welding_joint": "Cross-weld joint", "welding_method": "Submerged arc welding", "welding_voltage": "-", "welding_current": "-", "welding_speed": "-", "preheat_temp": "-", "welding_env": "-", "residual_stress": "-", "fatigue_specimen_type": "Cross-weld specimen with parallel section", "fatigue_specimen_thickness": 6, "fatigue_test_type": "Axial push-pull", "fatigue_temp": 370, "fatigue_env": "Ambient", "load_ratio": -1, "frequency": 100, "fatigue_machine": "Electromagnetic resonance testing machine", "fatigue_standard": "-", "fatigue_test_control": "Stress", "stress_concentration": "-", "failure_location": "internal initiation"}}, {"id": "WELD2025:5703", "name": "25Cr2Ni2MoV steel | Cross-weld joint", "material_family": "Welded joint", "points": [[760.0, 61200.0, 0], [760.0, 117000.0, 0], [720.0, 167000.0, 0], [640.0, 260000.0, 0], [801.0, 349000.0, 0], [600.0, 430000.0, 0], [640.0, 682000.0, 0], [681.0, 1610000.0, 0], [800.0, 71800.0, 0], [679.0, 107000.0, 0], [616.0, 203000.0, 0], [599.0, 307000.0, 0], [596.0, 358000.0, 0], [619.0, 444000.0, 0], [619.0, 1840000.0, 0], [618.0, 1600000.0, 0], [681.0, 747000.0, 0], [622.0, 6260000.0, 0]], "conditions": {"material": "25Cr2Ni2MoV steel", "am_type": "Submerged arc welding", "load_ratio": "-1", "test_type": "Axial push-pull", "temperature": "25", "surface_treatment": "Post weld heat treatment (PWHT) at 550 °C for 40 h"}, "metadata": {"dataset_id": 5703, "title": "Effect of temperature on high-cycle fatigue and very high cycle fatigue behaviours of a low-strength Cr-Ni-Mo-V steel welded joint", "doi": "10.1111/ffe.12471", "authors": "Wu, W.; Zhu, M. -L.; Liu, X.; Xuan, F. -Z.", "publication": "FATIGUE & FRACTURE OF ENGINEERING MATERIALS & STRUCTURES", "year_of_publication": 2017, "UT": "WOS:000389307200004", "base_material": "25Cr2Ni2MoV steel", "base_young_modulus": 205.6, "base_yield_strength": 723, "base_ultimate_strength": 842, "base_elongation": "-", "weld_material": "Ni-rich weld metal (WM)", "weld_young_modulus": "-", "weld_yield_strength": "-", "weld_ultimate_strength": "-", "weld_elongation": "-", "processing": "Post weld heat treatment (PWHT) at 550 °C for 40 h", "welding_joint": "Cross-weld joint", "welding_method": "Submerged arc welding", "welding_voltage": "-", "welding_current": "-", "welding_speed": "-", "preheat_temp": "-", "welding_env": "-", "residual_stress": "-", "fatigue_specimen_type": "Cross-weld specimen with parallel section", "fatigue_specimen_thickness": 6, "fatigue_test_type": "Axial push-pull", "fatigue_temp": 25, "fatigue_env": "Ambient", "load_ratio": -1, "frequency": 110, "fatigue_machine": "Electromagnetic resonance testing machine", "fatigue_standard": "-", "fatigue_test_control": "Stress", "stress_concentration": "-", "failure_location": "surface initiation"}}, {"id": "WELD2025:5704", "name": "25Cr2Ni2MoV steel | Cross-weld joint", "material_family": "Welded joint", "points": [[759.0, 1580000.0, 0], [759.0, 2260000.0, 0], [680.0, 2690000.0, 0], [720.0, 6330000.0, 0], [600.0, 9810000.0, 0], [620.0, 13300000.0, 0], [680.0, 15300000.0, 0], [640.0, 57400000.0, 0], [718.0, 10400000.0, 0], [719.0, 11400000.0, 0], [640.0, 68900000.0, 1]], "conditions": {"material": "25Cr2Ni2MoV steel", "am_type": "Submerged arc welding", "load_ratio": "-1", "test_type": "Axial push-pull", "temperature": "25", "surface_treatment": "Post weld heat treatment (PWHT) at 550 °C for 40 h"}, "metadata": {"dataset_id": 5704, "title": "Effect of temperature on high-cycle fatigue and very high cycle fatigue behaviours of a low-strength Cr-Ni-Mo-V steel welded joint", "doi": "10.1111/ffe.12471", "authors": "Wu, W.; Zhu, M. -L.; Liu, X.; Xuan, F. -Z.", "publication": "FATIGUE & FRACTURE OF ENGINEERING MATERIALS & STRUCTURES", "year_of_publication": 2017, "UT": "WOS:000389307200004", "base_material": "25Cr2Ni2MoV steel", "base_young_modulus": 205.6, "base_yield_strength": 723, "base_ultimate_strength": 842, "base_elongation": "-", "weld_material": "Ni-rich weld metal (WM)", "weld_young_modulus": "-", "weld_yield_strength": "-", "weld_ultimate_strength": "-", "weld_elongation": "-", "processing": "Post weld heat treatment (PWHT) at 550 °C for 40 h", "welding_joint": "Cross-weld joint", "welding_method": "Submerged arc welding", "welding_voltage": "-", "welding_current": "-", "welding_speed": "-", "preheat_temp": "-", "welding_env": "-", "residual_stress": "-", "fatigue_specimen_type": "Cross-weld specimen with parallel section", "fatigue_specimen_thickness": 6, "fatigue_test_type": "Axial push-pull", "fatigue_temp": 25, "fatigue_env": "Ambient", "load_ratio": -1, "frequency": 110, "fatigue_machine": "Electromagnetic resonance testing machine", "fatigue_standard": "-", "fatigue_test_control": "Stress", "stress_concentration": "-", "failure_location": "internal initiation"}}, {"id": "WELD2025:5705", "name": "S960 MC (ultra-high strength steel) | T-Joint", "material_family": "Welded joint", "points": [[301.0, 95435.0, 0], [210.0, 407221.0, 0]], "conditions": {"material": "S960 MC (ultra-high strength steel)", "am_type": "Gas Metal Arc Welding (GMAW)", "load_ratio": "-", "test_type": "Tensile", "temperature": "-", "surface_treatment": "-"}, "metadata": {"dataset_id": 5705, "title": "Effect of loading type on the fatigue strength of asymmetric and symmetric transverse non-load carrying attachments", "doi": "10.1111/ffe.12531", "authors": "Ahola, A.; Nykanen, T.; Bjork, T.", "publication": "FATIGUE & FRACTURE OF ENGINEERING MATERIALS & STRUCTURES", "year_of_publication": 2017, "UT": "WOS:000398597700002", "base_material": "S960 MC (ultra-high strength steel)", "base_young_modulus": "-", "base_yield_strength": 960, "base_ultimate_strength": "980–1250", "base_elongation": 7, "weld_material": "Union X96", "weld_young_modulus": "-", "weld_yield_strength": 930, "weld_ultimate_strength": 980, "weld_elongation": 14, "processing": "-", "welding_joint": "T-Joint", "welding_method": "Gas Metal Arc Welding (GMAW)", "welding_voltage": 28.8, "welding_current": 229.6, "welding_speed": 5.9, "preheat_temp": "-", "welding_env": "-", "residual_stress": "-", "fatigue_specimen_type": "Transverse non-load carrying attachment joints", "fatigue_specimen_thickness": 8, "fatigue_test_type": "Tensile", "fatigue_temp": "-", "fatigue_env": "-", "load_ratio": "-", "frequency": "-", "fatigue_machine": "Hydraulic actuator with force transducer", "fatigue_standard": "-", "fatigue_test_control": "-", "stress_concentration": "1.854", "failure_location": "Weld toe"}}, {"id": "WELD2025:5706", "name": "S960 MC (ultra-high strength steel) | X-Joint", "material_family": "Welded joint", "points": [[371.0, 37314.0, 0], [246.0, 254766.0, 0]], "conditions": {"material": "S960 MC (ultra-high strength steel)", "am_type": "Gas Metal Arc Welding (GMAW)", "load_ratio": "-", "test_type": "Tensile", "temperature": "-", "surface_treatment": "-"}, "metadata": {"dataset_id": 5706, "title": "Effect of loading type on the fatigue strength of asymmetric and symmetric transverse non-load carrying attachments", "doi": "10.1111/ffe.12531", "authors": "Ahola, A.; Nykanen, T.; Bjork, T.", "publication": "FATIGUE & FRACTURE OF ENGINEERING MATERIALS & STRUCTURES", "year_of_publication": 2017, "UT": "WOS:000398597700002", "base_material": "S960 MC (ultra-high strength steel)", "base_young_modulus": "-", "base_yield_strength": 960, "base_ultimate_strength": "980–1250", "base_elongation": 7, "weld_material": "Union X96", "weld_young_modulus": "-", "weld_yield_strength": 930, "weld_ultimate_strength": 980, "weld_elongation": 14, "processing": "-", "welding_joint": "X-Joint", "welding_method": "Gas Metal Arc Welding (GMAW)", "welding_voltage": 28.8, "welding_current": 229.6, "welding_speed": 5.9, "preheat_temp": "-", "welding_env": "-", "residual_stress": "-", "fatigue_specimen_type": "Transverse non-load carrying attachment joints", "fatigue_specimen_thickness": 8, "fatigue_test_type": "Tensile", "fatigue_temp": "-", "fatigue_env": "-", "load_ratio": "-", "frequency": "-", "fatigue_machine": "Hydraulic actuator with force transducer", "fatigue_standard": "-", "fatigue_test_control": "-", "stress_concentration": "2.325", "failure_location": "Weld toe"}}, {"id": "WELD2025:5707", "name": "S960 MC (ultra-high strength steel) | T-Joint", "material_family": "Welded joint", "points": [[378.0, 171521.0, 0], [301.0, 481567.0, 0], [271.0, 887850.0, 0]], "conditions": {"material": "S960 MC (ultra-high strength steel)", "am_type": "Gas Metal Arc Welding (GMAW)", "load_ratio": "-", "test_type": "Bending (four-point bending)", "temperature": "-", "surface_treatment": "-"}, "metadata": {"dataset_id": 5707, "title": "Effect of loading type on the fatigue strength of asymmetric and symmetric transverse non-load carrying attachments", "doi": "10.1111/ffe.12531", "authors": "Ahola, A.; Nykanen, T.; Bjork, T.", "publication": "FATIGUE & FRACTURE OF ENGINEERING MATERIALS & STRUCTURES", "year_of_publication": 2017, "UT": "WOS:000398597700002", "base_material": "S960 MC (ultra-high strength steel)", "base_young_modulus": "-", "base_yield_strength": 960, "base_ultimate_strength": "980–1250", "base_elongation": 7, "weld_material": "Union X96", "weld_young_modulus": "-", "weld_yield_strength": 930, "weld_ultimate_strength": 980, "weld_elongation": 14, "processing": "-", "welding_joint": "T-Joint", "welding_method": "Gas Metal Arc Welding (GMAW)", "welding_voltage": 28.8, "welding_current": 229.6, "welding_speed": 5.9, "preheat_temp": "-", "welding_env": "-", "residual_stress": "-", "fatigue_specimen_type": "Transverse non-load carrying attachment joints", "fatigue_specimen_thickness": 8, "fatigue_test_type": "Bending (four-point bending)", "fatigue_temp": "-", "fatigue_env": "-", "load_ratio": "-", "frequency": "-", "fatigue_machine": "Hydraulic actuator with force transducer", "fatigue_standard": "-", "fatigue_test_control": "-", "stress_concentration": "1.854", "failure_location": "Weld toe"}}, {"id": "WELD2025:5708", "name": "S960 MC (ultra-high strength steel) | X-Joint", "material_family": "Welded joint", "points": [[363.0, 123142.0, 0], [363.0, 136360.0, 0], [300.0, 373212.0, 0], [264.0, 487744.0, 0]], "conditions": {"material": "S960 MC (ultra-high strength steel)", "am_type": "Gas Metal Arc Welding (GMAW)", "load_ratio": "-", "test_type": "Bending (four-point bending)", "temperature": "-", "surface_treatment": "-"}, "metadata": {"dataset_id": 5708, "title": "Effect of loading type on the fatigue strength of asymmetric and symmetric transverse non-load carrying attachments", "doi": "10.1111/ffe.12531", "authors": "Ahola, A.; Nykanen, T.; Bjork, T.", "publication": "FATIGUE & FRACTURE OF ENGINEERING MATERIALS & STRUCTURES", "year_of_publication": 2017, "UT": "WOS:000398597700002", "base_material": "S960 MC (ultra-high strength steel)", "base_young_modulus": "-", "base_yield_strength": 960, "base_ultimate_strength": "980–1250", "base_elongation": 7, "weld_material": "Union X96", "weld_young_modulus": "-", "weld_yield_strength": 930, "weld_ultimate_strength": 980, "weld_elongation": 14, "processing": "-", "welding_joint": "X-Joint", "welding_method": "Gas Metal Arc Welding (GMAW)", "welding_voltage": 28.8, "welding_current": 229.6, "welding_speed": 5.9, "preheat_temp": "-", "welding_env": "-", "residual_stress": "-", "fatigue_specimen_type": "Transverse non-load carrying attachment joints", "fatigue_specimen_thickness": 8, "fatigue_test_type": "Bending (four-point bending)", "fatigue_temp": "-", "fatigue_env": "-", "load_ratio": "-", "frequency": "-", "fatigue_machine": "Hydraulic actuator with force transducer", "fatigue_standard": "-", "fatigue_test_control": "-", "stress_concentration": "2.325", "failure_location": "Weld toe"}}, {"id": "WELD2025:5715", "name": "AA7020-T651 (Al-4.2Zn-1.2Mg) | Butt Joint", "material_family": "Welded joint", "points": [[166.0, 984000.0, 0], [161.0, 29400.0, 0], [162.0, 49800.0, 0], [162.0, 57700.0, 0], [117.0, 158000.0, 0], [117.0, 180000.0, 0], [116.0, 199000.0, 0], [118.0, 570000.0, 0], [90.0, 543000.0, 0], [100.0, 1390000.0, 0], [100.0, 1660000.0, 0]], "conditions": {"material": "AA7020-T651 (Al-4.2Zn-1.2Mg)", "am_type": "Hybrid Laser-MIG (HLW)", "load_ratio": "0.1", "test_type": "High Cycle Fatigue (HCF)", "temperature": "-", "surface_treatment": "T651 heat treatment (solution heat treated, artificially aged, and traction controlled between quenching and aging)"}, "metadata": {"dataset_id": 5715, "title": "Effect of microstructural features on the failure behavior of hybrid laser welded AA7020", "doi": "10.1111/ffe.12838", "authors": "Hu, Y. N.; Wu, S. C.; Song, Z.; Fu, Y. N.; Yuan, Q. X.; Zhang, L. L.", "publication": "FATIGUE & FRACTURE OF ENGINEERING MATERIALS & STRUCTURES", "year_of_publication": 2018, "UT": "WOS:000440650800012", "base_material": "AA7020-T651 (Al-4.2Zn-1.2Mg)", "base_young_modulus": 68.5, "base_yield_strength": 319, "base_ultimate_strength": 357, "base_elongation": 13, "weld_material": "ER5356", "weld_young_modulus": 64.8, "weld_yield_strength": 219, "weld_ultimate_strength": 265, "weld_elongation": "-", "processing": "T651 heat treatment (solution heat treated, artificially aged, and traction controlled between quenching and aging)", "welding_joint": "Butt Joint", "welding_method": "Hybrid Laser-MIG (HLW)", "welding_voltage": "-", "welding_current": 100, "welding_speed": 100, "preheat_temp": "-", "welding_env": "-", "residual_stress": "-", "fatigue_specimen_type": "Dog-bone", "fatigue_specimen_thickness": 2, "fatigue_test_type": "High Cycle Fatigue (HCF)", "fatigue_temp": "-", "fatigue_env": "-", "load_ratio": 0.1, "frequency": 50, "fatigue_machine": "Amsler HFP 5000", "fatigue_standard": "IIW", "fatigue_test_control": "Stress", "stress_concentration": "-", "failure_location": "Weld toe, Weld center"}}, {"id": "WELD2025:5716", "name": "Ti-6Al-2Sn-4Zr-2Mo-0.1Si (Ti6242) | Linear friction welded joint", "material_family": "Welded joint", "points": [[546.0, 3920.0, 0], [535.0, 3650.0, 0], [512.0, 2890.0, 0], [490.0, 2440.0, 0]], "conditions": {"material": "Ti-6Al-2Sn-4Zr-2Mo-0.1Si (Ti6242)", "am_type": "Linear Friction Welding (LFW)", "load_ratio": "0.1", "test_type": "Axial", "temperature": "25", "surface_treatment": "-"}, "metadata": {"dataset_id": 5716, "title": "Strength and fatigue strength of a similar Ti-6Al-2Sn-4Zr-2Mo-0.1Si linear friction welded joint", "doi": "10.1111/ffe.12973", "authors": "Garcia, Juan Manuel; Morgeneyer, Thilo F.", "publication": "FATIGUE & FRACTURE OF ENGINEERING MATERIALS & STRUCTURES", "year_of_publication": 2019, "UT": "WOS:000462908000009", "base_material": "Ti-6Al-2Sn-4Zr-2Mo-0.1Si (Ti6242)", "base_young_modulus": 118, "base_yield_strength": "-", "base_ultimate_strength": 960, "base_elongation": 14.0, "weld_material": "Ti-6Al-2Sn-4Zr-2Mo-0.1Si (Ti6242)", "weld_young_modulus": "-", "weld_yield_strength": "-", "weld_ultimate_strength": 960, "weld_elongation": 9.2, "processing": "-", "welding_joint": "Linear friction welded joint", "welding_method": "Linear Friction Welding (LFW)", "welding_voltage": "-", "welding_current": "-", "welding_speed": "-", "preheat_temp": "-", "welding_env": "-", "residual_stress": "-", "fatigue_specimen_type": "Smooth cross-weld specimens", "fatigue_specimen_thickness": 3, "fatigue_test_type": "Axial", "fatigue_temp": 25, "fatigue_env": "Air", "load_ratio": 0.1, "frequency": 20, "fatigue_machine": "MTS 250 kN servo-hydraulic load frame", "fatigue_standard": "ASTM 466-07", "fatigue_test_control": "Stress", "stress_concentration": "-", "failure_location": "Weld toe vicinity"}}, {"id": "WELD2025:5717", "name": "S235 J2 + N (normalized steel) | Cruciform joint (non-penetrating fillet welds)", "material_family": "Welded joint", "points": [[185.0, 63600.0, 0], [128.0, 177000.0, 0], [128.0, 201000.0, 0], [92.0, 515000.0, 0], [91.0, 534000.0, 0], [65.0, 1450000.0, 0], [65.0, 1550000.0, 0], [65.0, 1990000.0, 0], [56.0, 2000000.0, 1]], "conditions": {"material": "S235 J2 + N (normalized steel)", "am_type": "Flux cored arc welding", "load_ratio": "0", "test_type": "Axial loading", "temperature": "25", "surface_treatment": "-"}, "metadata": {"dataset_id": 5717, "title": "Fatigue strength of fillet-welded joints at subzero temperatures", "doi": "10.1111/ffe.13163", "authors": "Braun, Moritz; Scheffer, Robert; Fricke, Wolfgang; Ehlers, Soeren", "publication": "FATIGUE & FRACTURE OF ENGINEERING MATERIALS & STRUCTURES", "year_of_publication": 2020, "UT": "WOS:000501020800001", "base_material": "S235 J2 + N (normalized steel)", "base_young_modulus": "-", "base_yield_strength": 356, "base_ultimate_strength": 445, "base_elongation": 38, "weld_material": "Outershield 71E-H wire", "weld_young_modulus": "-", "weld_yield_strength": "-", "weld_ultimate_strength": "-", "weld_elongation": "-", "processing": "-", "welding_joint": "Cruciform joint (non-penetrating fillet welds)", "welding_method": "Flux cored arc welding", "welding_voltage": "-", "welding_current": "-", "welding_speed": "-", "preheat_temp": "-", "welding_env": "-", "residual_stress": "-", "fatigue_specimen_type": "Cruciform joint", "fatigue_specimen_thickness": 10, "fatigue_test_type": "Axial loading", "fatigue_temp": 25, "fatigue_env": "Subzero temperature chamber with vaporized nitrogen cooling", "load_ratio": 0, "frequency": 33, "fatigue_machine": "Schenck horizontal resonance testing machine (200 kN capacity)", "fatigue_standard": "IIW recommendations", "fatigue_test_control": "Load", "stress_concentration": "-", "failure_location": "Weld root"}}, {"id": "WELD2025:5718", "name": "S235 J2 + N (normalized steel) | Cruciform joint (non-penetrating fillet welds)", "material_family": "Welded joint", "points": [[219.0, 40200.0, 0], [185.0, 88700.0, 0], [131.0, 266000.0, 0], [125.0, 269000.0, 0], [73.0, 1060000.0, 0], [73.0, 1220000.0, 0], [63.0, 1820000.0, 0], [165.0, 111000.0, 0], [164.0, 137000.0, 0]], "conditions": {"material": "S235 J2 + N (normalized steel)", "am_type": "Flux cored arc welding", "load_ratio": "0", "test_type": "Axial loading", "temperature": "-20", "surface_treatment": "-"}, "metadata": {"dataset_id": 5718, "title": "Fatigue strength of fillet-welded joints at subzero temperatures", "doi": "10.1111/ffe.13163", "authors": "Braun, Moritz; Scheffer, Robert; Fricke, Wolfgang; Ehlers, Soeren", "publication": "FATIGUE & FRACTURE OF ENGINEERING MATERIALS & STRUCTURES", "year_of_publication": 2020, "UT": "WOS:000501020800001", "base_material": "S235 J2 + N (normalized steel)", "base_young_modulus": "-", "base_yield_strength": 356, "base_ultimate_strength": 445, "base_elongation": 38, "weld_material": "Outershield 71E-H wire", "weld_young_modulus": "-", "weld_yield_strength": "-", "weld_ultimate_strength": "-", "weld_elongation": "-", "processing": "-", "welding_joint": "Cruciform joint (non-penetrating fillet welds)", "welding_method": "Flux cored arc welding", "welding_voltage": "-", "welding_current": "-", "welding_speed": "-", "preheat_temp": "-", "welding_env": "-", "residual_stress": "-", "fatigue_specimen_type": "Cruciform joint", "fatigue_specimen_thickness": 10, "fatigue_test_type": "Axial loading", "fatigue_temp": -20, "fatigue_env": "Subzero temperature chamber with vaporized nitrogen cooling", "load_ratio": 0, "frequency": 33, "fatigue_machine": "Schenck horizontal resonance testing machine (200 kN capacity)", "fatigue_standard": "IIW recommendations", "fatigue_test_control": "Load", "stress_concentration": "-", "failure_location": "Weld root"}}, {"id": "WELD2025:5719", "name": "S235 J2 + N (normalized steel) | Cruciform joint (non-penetrating fillet welds)", "material_family": "Welded joint", "points": [[219.0, 70100.0, 0], [186.0, 122000.0, 0], [149.0, 193000.0, 0], [168.0, 204000.0, 0], [157.0, 255000.0, 0], [129.0, 341000.0, 0], [102.0, 619000.0, 0], [102.0, 637000.0, 0], [83.0, 1350000.0, 0], [82.0, 1520000.0, 0], [74.0, 2000000.0, 1]], "conditions": {"material": "S235 J2 + N (normalized steel)", "am_type": "Flux cored arc welding", "load_ratio": "0", "test_type": "Axial loading", "temperature": "-50", "surface_treatment": "-"}, "metadata": {"dataset_id": 5719, "title": "Fatigue strength of fillet-welded joints at subzero temperatures", "doi": "10.1111/ffe.13163", "authors": "Braun, Moritz; Scheffer, Robert; Fricke, Wolfgang; Ehlers, Soeren", "publication": "FATIGUE & FRACTURE OF ENGINEERING MATERIALS & STRUCTURES", "year_of_publication": 2020, "UT": "WOS:000501020800001", "base_material": "S235 J2 + N (normalized steel)", "base_young_modulus": "-", "base_yield_strength": 356, "base_ultimate_strength": 445, "base_elongation": 38, "weld_material": "Outershield 71E-H wire", "weld_young_modulus": "-", "weld_yield_strength": "-", "weld_ultimate_strength": "-", "weld_elongation": "-", "processing": "-", "welding_joint": "Cruciform joint (non-penetrating fillet welds)", "welding_method": "Flux cored arc welding", "welding_voltage": "-", "welding_current": "-", "welding_speed": "-", "preheat_temp": "-", "welding_env": "-", "residual_stress": "-", "fatigue_specimen_type": "Cruciform joint", "fatigue_specimen_thickness": 10, "fatigue_test_type": "Axial loading", "fatigue_temp": -50, "fatigue_env": "Subzero temperature chamber with vaporized nitrogen cooling", "load_ratio": 0, "frequency": 33, "fatigue_machine": "Schenck horizontal resonance testing machine (200 kN capacity)", "fatigue_standard": "IIW recommendations", "fatigue_test_control": "Load", "stress_concentration": "-", "failure_location": "Weld root"}}, {"id": "WELD2025:5720", "name": "S500G1 + M (thermomechanically rolled, fine-grained structural steel) | Cruciform joint (non-penetrating fillet welds)", "material_family": "Welded joint", "points": [[154.0, 62879.0, 0], [122.0, 133926.0, 0], [108.0, 255104.0, 0], [90.0, 290193.0, 0], [91.0, 465490.0, 0], [76.0, 516044.0, 0], [76.0, 543344.0, 0], [76.0, 572088.0, 0], [54.0, 1510443.0, 0], [53.0, 1459416.0, 0], [46.0, 2204365.0, 0]], "conditions": {"material": "S500G1 + M (thermomechanically rolled, fine-grained structural steel)", "am_type": "Flux cored arc welding", "load_ratio": "0", "test_type": "Axial loading", "temperature": "25", "surface_treatment": "-"}, "metadata": {"dataset_id": 5720, "title": "Fatigue strength of fillet-welded joints at subzero temperatures", "doi": "10.1111/ffe.13163", "authors": "Braun, Moritz; Scheffer, Robert; Fricke, Wolfgang; Ehlers, Soeren", "publication": "FATIGUE & FRACTURE OF ENGINEERING MATERIALS & STRUCTURES", "year_of_publication": 2020, "UT": "WOS:000501020800001", "base_material": "S500G1 + M (thermomechanically rolled, fine-grained structural steel)", "base_young_modulus": "-", "base_yield_strength": 595, "base_ultimate_strength": 651, "base_elongation": 23, "weld_material": "Stein Megafil 821R wire", "weld_young_modulus": "-", "weld_yield_strength": "-", "weld_ultimate_strength": "-", "weld_elongation": "-", "processing": "-", "welding_joint": "Cruciform joint (non-penetrating fillet welds)", "welding_method": "Flux cored arc welding", "welding_voltage": "-", "welding_current": "-", "welding_speed": "-", "preheat_temp": "-", "welding_env": "-", "residual_stress": "-", "fatigue_specimen_type": "Cruciform joint", "fatigue_specimen_thickness": 10, "fatigue_test_type": "Axial loading", "fatigue_temp": 25, "fatigue_env": "Subzero temperature chamber with vaporized nitrogen cooling", "load_ratio": 0, "frequency": 33, "fatigue_machine": "Schenck horizontal resonance testing machine (200 kN capacity)", "fatigue_standard": "IIW recommendations", "fatigue_test_control": "Load", "stress_concentration": "-", "failure_location": "Weld root"}}, {"id": "WELD2025:5721", "name": "S500G1 + M (thermomechanically rolled, fine-grained structural steel) | Cruciform joint (non-penetrating fillet welds)", "material_family": "Welded joint", "points": [[183.0, 82069.0, 0], [152.0, 108039.0, 0], [137.0, 113755.0, 0], [121.0, 244377.0, 0], [121.0, 280389.0, 0], [107.0, 308181.0, 0], [107.0, 391998.0, 0], [91.0, 409204.0, 0], [69.0, 1197728.0, 0], [60.0, 1327805.0, 0]], "conditions": {"material": "S500G1 + M (thermomechanically rolled, fine-grained structural steel)", "am_type": "Flux cored arc welding", "load_ratio": "0", "test_type": "Axial loading", "temperature": "-20", "surface_treatment": "-"}, "metadata": {"dataset_id": 5721, "title": "Fatigue strength of fillet-welded joints at subzero temperatures", "doi": "10.1111/ffe.13163", "authors": "Braun, Moritz; Scheffer, Robert; Fricke, Wolfgang; Ehlers, Soeren", "publication": "FATIGUE & FRACTURE OF ENGINEERING MATERIALS & STRUCTURES", "year_of_publication": 2020, "UT": "WOS:000501020800001", "base_material": "S500G1 + M (thermomechanically rolled, fine-grained structural steel)", "base_young_modulus": "-", "base_yield_strength": 595, "base_ultimate_strength": 651, "base_elongation": 23, "weld_material": "Stein Megafil 821R wire", "weld_young_modulus": "-", "weld_yield_strength": "-", "weld_ultimate_strength": "-", "weld_elongation": "-", "processing": "-", "welding_joint": "Cruciform joint (non-penetrating fillet welds)", "welding_method": "Flux cored arc welding", "welding_voltage": "-", "welding_current": "-", "welding_speed": "-", "preheat_temp": "-", "welding_env": "-", "residual_stress": "-", "fatigue_specimen_type": "Cruciform joint", "fatigue_specimen_thickness": 10, "fatigue_test_type": "Axial loading", "fatigue_temp": -20, "fatigue_env": "Subzero temperature chamber with vaporized nitrogen cooling", "load_ratio": 0, "frequency": 33, "fatigue_machine": "Schenck horizontal resonance testing machine (200 kN capacity)", "fatigue_standard": "IIW recommendations", "fatigue_test_control": "Load", "stress_concentration": "-", "failure_location": "Weld root"}}, {"id": "WELD2025:5722", "name": "S500G1 + M (thermomechanically rolled, fine-grained structural steel) | Cruciform joint (non-penetrating fillet welds)", "material_family": "Welded joint", "points": [[182.0, 77945.0, 0], [152.0, 129402.0, 0], [138.0, 153662.0, 0], [138.0, 244377.0, 0], [123.0, 318956.0, 0], [107.0, 282809.0, 0], [107.0, 292697.0, 0], [85.0, 612792.0, 0], [75.0, 827771.0, 0], [70.0, 1197728.0, 0], [68.0, 1294018.0, 0]], "conditions": {"material": "S500G1 + M (thermomechanically rolled, fine-grained structural steel)", "am_type": "Flux cored arc welding", "load_ratio": "0", "test_type": "Axial loading", "temperature": "-50", "surface_treatment": "-"}, "metadata": {"dataset_id": 5722, "title": "Fatigue strength of fillet-welded joints at subzero temperatures", "doi": "10.1111/ffe.13163", "authors": "Braun, Moritz; Scheffer, Robert; Fricke, Wolfgang; Ehlers, Soeren", "publication": "FATIGUE & FRACTURE OF ENGINEERING MATERIALS & STRUCTURES", "year_of_publication": 2020, "UT": "WOS:000501020800001", "base_material": "S500G1 + M (thermomechanically rolled, fine-grained structural steel)", "base_young_modulus": "-", "base_yield_strength": 595, "base_ultimate_strength": 651, "base_elongation": 23, "weld_material": "Stein Megafil 821R wire", "weld_young_modulus": "-", "weld_yield_strength": "-", "weld_ultimate_strength": "-", "weld_elongation": "-", "processing": "-", "welding_joint": "Cruciform joint (non-penetrating fillet welds)", "welding_method": "Flux cored arc welding", "welding_voltage": "-", "welding_current": "-", "welding_speed": "-", "preheat_temp": "-", "welding_env": "-", "residual_stress": "-", "fatigue_specimen_type": "Cruciform joint", "fatigue_specimen_thickness": 10, "fatigue_test_type": "Axial loading", "fatigue_temp": -50, "fatigue_env": "Subzero temperature chamber with vaporized nitrogen cooling", "load_ratio": 0, "frequency": 33, "fatigue_machine": "Schenck horizontal resonance testing machine (200 kN capacity)", "fatigue_standard": "IIW recommendations", "fatigue_test_control": "Load", "stress_concentration": "-", "failure_location": "Weld root"}}, {"id": "WELD2025:5723", "name": "S235 J2 + N (normalized steel) | two-sided transverse stiffeners", "material_family": "Welded joint", "points": [[261.0, 126000.0, 0], [220.0, 186000.0, 0], [180.0, 236000.0, 0], [220.0, 494000.0, 0], [160.0, 519000.0, 0], [180.0, 889000.0, 0], [160.0, 1520000.0, 0], [120.0, 2000000.0, 1], [240.0, 133000.0, 0], [140.0, 761000.0, 0], [130.0, 808000.0, 0], [129.0, 1160000.0, 0]], "conditions": {"material": "S235 J2 + N (normalized steel)", "am_type": "Flux cored arc welding", "load_ratio": "0", "test_type": "Axial loading", "temperature": "25", "surface_treatment": "-"}, "metadata": {"dataset_id": 5723, "title": "Fatigue strength of fillet-welded joints at subzero temperatures", "doi": "10.1111/ffe.13163", "authors": "Braun, Moritz; Scheffer, Robert; Fricke, Wolfgang; Ehlers, Soeren", "publication": "FATIGUE & FRACTURE OF ENGINEERING MATERIALS & STRUCTURES", "year_of_publication": 2020, "UT": "WOS:000501020800001", "base_material": "S235 J2 + N (normalized steel)", "base_young_modulus": "-", "base_yield_strength": 356, "base_ultimate_strength": 445, "base_elongation": 38, "weld_material": "Outershield 71E-H wire", "weld_young_modulus": "-", "weld_yield_strength": "-", "weld_ultimate_strength": "-", "weld_elongation": "-", "processing": "-", "welding_joint": "two-sided transverse stiffeners", "welding_method": "Flux cored arc welding", "welding_voltage": "-", "welding_current": "-", "welding_speed": "-", "preheat_temp": "-", "welding_env": "-", "residual_stress": "-", "fatigue_specimen_type": "transverse stiffener", "fatigue_specimen_thickness": 10, "fatigue_test_type": "Axial loading", "fatigue_temp": 25, "fatigue_env": "Subzero temperature chamber with vaporized nitrogen cooling", "load_ratio": 0, "frequency": 33, "fatigue_machine": "Schenck horizontal resonance testing machine (200 kN capacity)", "fatigue_standard": "IIW recommendations", "fatigue_test_control": "Load", "stress_concentration": "-", "failure_location": "Weld toe"}}, {"id": "WELD2025:5724", "name": "S235 J2 + N (normalized steel) | two-sided transverse stiffeners", "material_family": "Welded joint", "points": [[260.0, 137000.0, 0], [240.0, 164000.0, 0], [200.0, 231000.0, 0], [220.0, 313000.0, 0], [200.0, 632000.0, 0], [240.0, 507000.0, 0], [240.0, 257000.0, 0], [160.0, 1190000.0, 0], [150.0, 1070000.0, 0]], "conditions": {"material": "S235 J2 + N (normalized steel)", "am_type": "Flux cored arc welding", "load_ratio": "0", "test_type": "Axial loading", "temperature": "-20", "surface_treatment": "-"}, "metadata": {"dataset_id": 5724, "title": "Fatigue strength of fillet-welded joints at subzero temperatures", "doi": "10.1111/ffe.13163", "authors": "Braun, Moritz; Scheffer, Robert; Fricke, Wolfgang; Ehlers, Soeren", "publication": "FATIGUE & FRACTURE OF ENGINEERING MATERIALS & STRUCTURES", "year_of_publication": 2020, "UT": "WOS:000501020800001", "base_material": "S235 J2 + N (normalized steel)", "base_young_modulus": "-", "base_yield_strength": 356, "base_ultimate_strength": 445, "base_elongation": 38, "weld_material": "Outershield 71E-H wire", "weld_young_modulus": "-", "weld_yield_strength": "-", "weld_ultimate_strength": "-", "weld_elongation": "-", "processing": "-", "welding_joint": "two-sided transverse stiffeners", "welding_method": "Flux cored arc welding", "welding_voltage": "-", "welding_current": "-", "welding_speed": "-", "preheat_temp": "-", "welding_env": "-", "residual_stress": "-", "fatigue_specimen_type": "transverse stiffener", "fatigue_specimen_thickness": 10, "fatigue_test_type": "Axial loading", "fatigue_temp": -20, "fatigue_env": "Subzero temperature chamber with vaporized nitrogen cooling", "load_ratio": 0, "frequency": 33, "fatigue_machine": "Schenck horizontal resonance testing machine (200 kN capacity)", "fatigue_standard": "IIW recommendations", "fatigue_test_control": "Load", "stress_concentration": "-", "failure_location": "Weld toe"}}, {"id": "WELD2025:5725", "name": "S235 J2 + N (normalized steel) | two-sided transverse stiffeners", "material_family": "Welded joint", "points": [[280.0, 95600.0, 0], [280.0, 160000.0, 0], [220.0, 281000.0, 0], [200.0, 364000.0, 0], [240.0, 503000.0, 0], [240.0, 578000.0, 0], [160.0, 1170000.0, 0], [260.0, 170000.0, 0], [239.0, 182000.0, 0], [200.0, 390000.0, 0]], "conditions": {"material": "S235 J2 + N (normalized steel)", "am_type": "Flux cored arc welding", "load_ratio": "0", "test_type": "Axial loading", "temperature": "-50", "surface_treatment": "-"}, "metadata": {"dataset_id": 5725, "title": "Fatigue strength of fillet-welded joints at subzero temperatures", "doi": "10.1111/ffe.13163", "authors": "Braun, Moritz; Scheffer, Robert; Fricke, Wolfgang; Ehlers, Soeren", "publication": "FATIGUE & FRACTURE OF ENGINEERING MATERIALS & STRUCTURES", "year_of_publication": 2020, "UT": "WOS:000501020800001", "base_material": "S235 J2 + N (normalized steel)", "base_young_modulus": "-", "base_yield_strength": 356, "base_ultimate_strength": 445, "base_elongation": 38, "weld_material": "Outershield 71E-H wire", "weld_young_modulus": "-", "weld_yield_strength": "-", "weld_ultimate_strength": "-", "weld_elongation": "-", "processing": "-", "welding_joint": "two-sided transverse stiffeners", "welding_method": "Flux cored arc welding", "welding_voltage": "-", "welding_current": "-", "welding_speed": "-", "preheat_temp": "-", "welding_env": "-", "residual_stress": "-", "fatigue_specimen_type": "transverse stiffener", "fatigue_specimen_thickness": 10, "fatigue_test_type": "Axial loading", "fatigue_temp": -50, "fatigue_env": "Subzero temperature chamber with vaporized nitrogen cooling", "load_ratio": 0, "frequency": 33, "fatigue_machine": "Schenck horizontal resonance testing machine (200 kN capacity)", "fatigue_standard": "IIW recommendations", "fatigue_test_control": "Load", "stress_concentration": "-", "failure_location": "Weld toe"}}, {"id": "WELD2025:5726", "name": "S500G1 + M (thermomechanically rolled, fine-grained structural steel) | two-sided transverse stiffeners", "material_family": "Welded joint", "points": [[320.0, 62600.0, 0], [240.0, 169000.0, 0], [200.0, 265000.0, 0], [200.0, 343000.0, 0], [160.0, 669000.0, 0], [150.0, 965000.0, 0], [150.0, 1130000.0, 0], [140.0, 1560000.0, 0], [140.0, 2010000.0, 1]], "conditions": {"material": "S500G1 + M (thermomechanically rolled, fine-grained structural steel)", "am_type": "Flux cored arc welding", "load_ratio": "0", "test_type": "Axial loading", "temperature": "25", "surface_treatment": "-"}, "metadata": {"dataset_id": 5726, "title": "Fatigue strength of fillet-welded joints at subzero temperatures", "doi": "10.1111/ffe.13163", "authors": "Braun, Moritz; Scheffer, Robert; Fricke, Wolfgang; Ehlers, Soeren", "publication": "FATIGUE & FRACTURE OF ENGINEERING MATERIALS & STRUCTURES", "year_of_publication": 2020, "UT": "WOS:000501020800001", "base_material": "S500G1 + M (thermomechanically rolled, fine-grained structural steel)", "base_young_modulus": "-", "base_yield_strength": 595, "base_ultimate_strength": 651, "base_elongation": 23, "weld_material": "Stein Megafil 821R wire", "weld_young_modulus": "-", "weld_yield_strength": "-", "weld_ultimate_strength": "-", "weld_elongation": "-", "processing": "-", "welding_joint": "two-sided transverse stiffeners", "welding_method": "Flux cored arc welding", "welding_voltage": "-", "welding_current": "-", "welding_speed": "-", "preheat_temp": "-", "welding_env": "-", "residual_stress": "-", "fatigue_specimen_type": "transverse stiffener", "fatigue_specimen_thickness": 10, "fatigue_test_type": "Axial loading", "fatigue_temp": 25, "fatigue_env": "Subzero temperature chamber with vaporized nitrogen cooling", "load_ratio": 0, "frequency": 33, "fatigue_machine": "Schenck horizontal resonance testing machine (200 kN capacity)", "fatigue_standard": "IIW recommendations", "fatigue_test_control": "Load", "stress_concentration": "-", "failure_location": "Weld toe"}}, {"id": "WELD2025:5727", "name": "S500G1 + M (thermomechanically rolled, fine-grained structural steel) | two-sided transverse stiffeners", "material_family": "Welded joint", "points": [[300.0, 100000.0, 0], [280.0, 127000.0, 0], [260.0, 154000.0, 0], [240.0, 253000.0, 0], [180.0, 503000.0, 0], [150.0, 843000.0, 0], [150.0, 1020000.0, 0]], "conditions": {"material": "S500G1 + M (thermomechanically rolled, fine-grained structural steel)", "am_type": "Flux cored arc welding", "load_ratio": "0", "test_type": "Axial loading", "temperature": "-20", "surface_treatment": "-"}, "metadata": {"dataset_id": 5727, "title": "Fatigue strength of fillet-welded joints at subzero temperatures", "doi": "10.1111/ffe.13163", "authors": "Braun, Moritz; Scheffer, Robert; Fricke, Wolfgang; Ehlers, Soeren", "publication": "FATIGUE & FRACTURE OF ENGINEERING MATERIALS & STRUCTURES", "year_of_publication": 2020, "UT": "WOS:000501020800001", "base_material": "S500G1 + M (thermomechanically rolled, fine-grained structural steel)", "base_young_modulus": "-", "base_yield_strength": 595, "base_ultimate_strength": 651, "base_elongation": 23, "weld_material": "Stein Megafil 821R wire", "weld_young_modulus": "-", "weld_yield_strength": "-",
