Repository: yunyunfanfan/S-PA-CBB

# S-PA-CBB

Official research code, processed curve records, evaluation outputs, and manuscript source for:

> **From Physics to Selective Generation: Conditional Brownian Bridges for Sparse S–N Curve Reconstruction and Fatigue Decision-Making**

S-PA-CBB reconstructs a complete probabilistic stress–life (S–N) curve from only two to four observed fatigue tests. The method first fits an interpretable Basquin state, diagnoses whether that state is sufficient, and applies a ControlNet-style conditional Brownian-bridge residual only to curves that benefit from correction.

File: external_data/weld2025_disjoint_curves.json (part 221 of 223)
"weld_ultimate_strength": "-", "weld_elongation": "-", "processing": "-", "welding_joint": "two-sided transverse stiffeners", "welding_method": "Flux cored arc welding", "welding_voltage": "-", "welding_current": "-", "welding_speed": "-", "preheat_temp": "-", "welding_env": "-", "residual_stress": "-", "fatigue_specimen_type": "transverse stiffener", "fatigue_specimen_thickness": 10, "fatigue_test_type": "Axial loading", "fatigue_temp": -20, "fatigue_env": "Subzero temperature chamber with vaporized nitrogen cooling", "load_ratio": 0, "frequency": 33, "fatigue_machine": "Schenck horizontal resonance testing machine (200 kN capacity)", "fatigue_standard": "IIW recommendations", "fatigue_test_control": "Load", "stress_concentration": "-", "failure_location": "Weld toe"}}, {"id": "WELD2025:5728", "name": "S500G1 + M (thermomechanically rolled, fine-grained structural steel) | two-sided transverse stiffeners", "material_family": "Welded joint", "points": [[320.0, 92700.0, 0], [280.0, 114000.0, 0], [300.0, 135000.0, 0], [260.0, 169000.0, 0], [260.0, 222000.0, 0], [240.0, 292000.0, 0], [220.0, 321000.0, 0], [200.0, 360000.0, 0], [180.0, 452000.0, 0], [150.0, 1180000.0, 0], [150.0, 1630000.0, 0]], "conditions": {"material": "S500G1 + M (thermomechanically rolled, fine-grained structural steel)", "am_type": "Flux cored arc welding", "load_ratio": "0", "test_type": "Axial loading", "temperature": "-50", "surface_treatment": "-"}, "metadata": {"dataset_id": 5728, "title": "Fatigue strength of fillet-welded joints at subzero temperatures", "doi": "10.1111/ffe.13163", "authors": "Braun, Moritz; Scheffer, Robert; Fricke, Wolfgang; Ehlers, Soeren", "publication": "FATIGUE & FRACTURE OF ENGINEERING MATERIALS & STRUCTURES", "year_of_publication": 2020, "UT": "WOS:000501020800001", "base_material": "S500G1 + M (thermomechanically rolled, fine-grained structural steel)", "base_young_modulus": "-", "base_yield_strength": 595, "base_ultimate_strength": 651, "base_elongation": 23, "weld_material": "Stein Megafil 821R wire", "weld_young_modulus": "-", "weld_yield_strength": "-", "weld_ultimate_strength": "-", "weld_elongation": "-", "processing": "-", "welding_joint": "two-sided transverse stiffeners", "welding_method": "Flux cored arc welding", "welding_voltage": "-", "welding_current": "-", "welding_speed": "-", "preheat_temp": "-", "welding_env": "-", "residual_stress": "-", "fatigue_specimen_type": "transverse stiffener", "fatigue_specimen_thickness": 10, "fatigue_test_type": "Axial loading", "fatigue_temp": -50, "fatigue_env": "Subzero temperature chamber with vaporized nitrogen cooling", "load_ratio": 0, "frequency": 33, "fatigue_machine": "Schenck horizontal resonance testing machine (200 kN capacity)", "fatigue_standard": "IIW recommendations", "fatigue_test_control": "Load", "stress_concentration": "-", "failure_location": "Weld toe"}}, {"id": "WELD2025:5729", "name": "S235 J2 + N (normalized steel) | Cruciform joint (non-penetrating fillet welds)", "material_family": "Welded joint", "points": [[140.0, 163000.0, 0], [129.0, 207000.0, 0], [119.0, 232000.0, 0], [110.0, 285000.0, 0], [111.0, 306000.0, 0], [92.0, 409000.0, 0], [92.0, 470000.0, 0], [64.0, 1510000.0, 0], [119.0, 205000.0, 0]], "conditions": {"material": "S235 J2 + N (normalized steel)", "am_type": "Flux cored arc welding", "load_ratio": "0.5", "test_type": "Axial loading", "temperature": "25", "surface_treatment": "-"}, "metadata": {"dataset_id": 5729, "title": "Fatigue strength of fillet-welded joints at subzero temperatures", "doi": "10.1111/ffe.13163", "authors": "Braun, Moritz; Scheffer, Robert; Fricke, Wolfgang; Ehlers, Soeren", "publication": "FATIGUE & FRACTURE OF ENGINEERING MATERIALS & STRUCTURES", "year_of_publication": 2020, "UT": "WOS:000501020800001", "base_material": "S235 J2 + N (normalized steel)", "base_young_modulus": "-", "base_yield_strength": 356, "base_ultimate_strength": 445, "base_elongation": 38, "weld_material": "Outershield 71E-H wire", "weld_young_modulus": "-", "weld_yield_strength": "-", "weld_ultimate_strength": "-", "weld_elongation": "-", "processing": "-", "welding_joint": "Cruciform joint (non-penetrating fillet welds)", "welding_method": "Flux cored arc welding", "welding_voltage": "-", "welding_current": "-", "welding_speed": "-", "preheat_temp": "-", "welding_env": "-", "residual_stress": "-", "fatigue_specimen_type": "Cruciform joint", "fatigue_specimen_thickness": 10, "fatigue_test_type": "Axial loading", "fatigue_temp": 25, "fatigue_env": "Subzero temperature chamber with vaporized nitrogen cooling", "load_ratio": 0.5, "frequency": 33, "fatigue_machine": "Schenck horizontal resonance testing machine (200 kN capacity)", "fatigue_standard": "IIW recommendations", "fatigue_test_control": "Load", "stress_concentration": "-", "failure_location": "Weld root"}}, {"id": "WELD2025:5730", "name": "S235 J2 + N (normalized steel) | two-sided transverse stiffeners", "material_family": "Welded joint", "points": [[125.0, 90000.0, 0], [109.0, 163000.0, 0], [93.0, 231000.0, 0], [92.0, 247000.0, 0], [85.0, 359000.0, 0], [77.0, 505000.0, 0], [62.0, 750000.0, 0], [54.0, 1090000.0, 0], [54.0, 1240000.0, 0], [47.0, 2420000.0, 0]], "conditions": {"material": "S235 J2 + N (normalized steel)", "am_type": "Flux cored arc welding", "load_ratio": "0.5", "test_type": "Axial loading", "temperature": "25", "surface_treatment": "-"}, "metadata": {"dataset_id": 5730, "title": "Fatigue strength of fillet-welded joints at subzero temperatures", "doi": "10.1111/ffe.13163", "authors": "Braun, Moritz; Scheffer, Robert; Fricke, Wolfgang; Ehlers, Soeren", "publication": "FATIGUE & FRACTURE OF ENGINEERING MATERIALS & STRUCTURES", "year_of_publication": 2020, "UT": "WOS:000501020800001", "base_material": "S235 J2 + N (normalized steel)", "base_young_modulus": "-", "base_yield_strength": 356, "base_ultimate_strength": 445, "base_elongation": 38, "weld_material": "Outershield 71E-H wire", "weld_young_modulus": "-", "weld_yield_strength": "-", "weld_ultimate_strength": "-", "weld_elongation": "-", "processing": "-", "welding_joint": "two-sided transverse stiffeners", "welding_method": "Flux cored arc welding", "welding_voltage": "-", "welding_current": "-", "welding_speed": "-", "preheat_temp": "-", "welding_env": "-", "residual_stress": "-", "fatigue_specimen_type": "transverse stiffener", "fatigue_specimen_thickness": 10, "fatigue_test_type": "Axial loading", "fatigue_temp": 25, "fatigue_env": "Subzero temperature chamber with vaporized nitrogen cooling", "load_ratio": 0.5, "frequency": 33, "fatigue_machine": "Schenck horizontal resonance testing machine (200 kN capacity)", "fatigue_standard": "IIW recommendations", "fatigue_test_control": "Load", "stress_concentration": "-", "failure_location": "Weld toe"}}, {"id": "WELD2025:5731", "name": "S500G1 + M (thermomechanically rolled, fine-grained structural steel) | two-sided transverse stiffeners", "material_family": "Welded joint", "points": [[220.0, 203000.0, 0], [180.0, 340000.0, 0], [150.0, 625000.0, 0], [160.0, 505000.0, 0], [160.0, 533000.0, 0], [140.0, 1200000.0, 0], [140.0, 1270000.0, 0]], "conditions": {"material": "S500G1 + M (thermomechanically rolled, fine-grained structural steel)", "am_type": "Flux cored arc welding", "load_ratio": "0.5", "test_type": "Axial loading", "temperature": "25", "surface_treatment": "-"}, "metadata": {"dataset_id": 5731, "title": "Fatigue strength of fillet-welded joints at subzero temperatures", "doi": "10.1111/ffe.13163", "authors": "Braun, Moritz; Scheffer, Robert; Fricke, Wolfgang; Ehlers, Soeren", "publication": "FATIGUE & FRACTURE OF ENGINEERING MATERIALS & STRUCTURES", "year_of_publication": 2020, "UT": "WOS:000501020800001", "base_material": "S500G1 + M (thermomechanically rolled, fine-grained structural steel)", "base_young_modulus": "-", "base_yield_strength": 595, "base_ultimate_strength": 651, "base_elongation": 23, "weld_material": "Stein Megafil 821R wire", "weld_young_modulus": "-", "weld_yield_strength": "-", "weld_ultimate_strength": "-", "weld_elongation": "-", "processing": "-", "welding_joint": "two-sided transverse stiffeners", "welding_method": "Flux cored arc welding", "welding_voltage": "-", "welding_current": "-", "welding_speed": "-", "preheat_temp": "-", "welding_env": "-", "residual_stress": "-", "fatigue_specimen_type": "transverse stiffener", "fatigue_specimen_thickness": 10, "fatigue_test_type": "Axial loading", "fatigue_temp": 25, "fatigue_env": "Subzero temperature chamber with vaporized nitrogen cooling", "load_ratio": 0.5, "frequency": 33, "fatigue_machine": "Schenck horizontal resonance testing machine (200 kN capacity)", "fatigue_standard": "IIW recommendations", "fatigue_test_control": "Load", "stress_concentration": "-", "failure_location": "Weld toe"}}, {"id": "WELD2025:5732", "name": "AlMg6-H38 (Al5456-H38) aluminium alloy | Butt Joint", "material_family": "Welded joint", "points": [[174.0, 32000.0, 0], [172.0, 39100.0, 0], [174.0, 53600.0, 0], [139.0, 71300.0, 0], [139.0, 95900.0, 0], [93.0, 264000.0, 0], [99.0, 367000.0, 0], [98.0, 430000.0, 0], [98.0, 520000.0, 0], [93.0, 554000.0, 0], [93.0, 706000.0, 0], [88.0, 969000.0, 0], [93.0, 1150000.0, 0], [100.0, 1260000.0, 0], [79.0, 1150000.0, 0]], "conditions": {"material": "AlMg6-H38 (Al5456-H38) aluminium alloy", "am_type": "TIG (Tungsten Inert Gas)", "load_ratio": "0.01", "test_type": "Axial", "temperature": "20", "surface_treatment": "-"}, "metadata": {"dataset_id": 5732, "title": "Experimental evaluation of fatigue behaviour of thin Al5456 welded joints", "doi": "10.1111/ffe.13173", "authors": "Shahani, Amir Reza; Shakeri, Iman", "publication": "FATIGUE & FRACTURE OF ENGINEERING MATERIALS & STRUCTURES", "year_of_publication": 2020, "UT": "WOS:000502057200001", "base_material": "AlMg6-H38 (Al5456-H38) aluminium alloy", "base_young_modulus": 71, "base_yield_strength": 313, "base_ultimate_strength": 395, "base_elongation": 7.8, "weld_material": "ER5356 aluminium alloy (filler metal)", "weld_young_modulus": 63, "weld_yield_strength": 196.5, "weld_ultimate_strength": 349.5, "weld_elongation": 4.7, "processing": "-", "welding_joint": "Butt Joint", "welding_method": "TIG (Tungsten Inert Gas)", "welding_voltage": "-", "welding_current": "-", "welding_speed": "-", "preheat_temp": "-", "welding_env": "-", "residual_stress": "-", "fatigue_specimen_type": "plat", "fatigue_specimen_thickness": 2, "fatigue_test_type": "Axial", "fatigue_temp": 20, "fatigue_env": "Ambient", "load_ratio": 0.01, "frequency": 15, "fatigue_machine": "Zwick loading machine (100-kN capacity)", "fatigue_standard": "ISO/TR 14345", "fatigue_test_control": "Load", "stress_concentration": "-", "failure_location": "Weld root"}}, {"id": "WELD2025:5733", "name": "AlMg6-H38 (Al5456-H38) aluminium alloy | Butt Joint", "material_family": "Welded joint", "points": [[175.0, 6690.0, 0], [132.0, 15900.0, 0], [132.0, 29100.0, 0], [111.0, 154000.0, 0], [111.0, 163000.0, 0], [90.0, 157000.0, 0], [90.0, 218000.0, 0], [79.0, 330000.0, 0], [79.0, 387000.0, 0], [66.0, 378000.0, 0], [68.0, 1420000.0, 0], [57.0, 1120000.0, 0], [46.0, 1260000.0, 0]], "conditions": {"material": "AlMg6-H38 (Al5456-H38) aluminium alloy", "am_type": "TIG (Tungsten Inert Gas)", "load_ratio": "0.01", "test_type": "Axial", "temperature": "20", "surface_treatment": "-"}, "metadata": {"dataset_id": 5733, "title": "Experimental evaluation of fatigue behaviour of thin Al5456 welded joints", "doi": "10.1111/ffe.13173", "authors": "Shahani, Amir Reza; Shakeri, Iman", "publication": "FATIGUE & FRACTURE OF ENGINEERING MATERIALS & STRUCTURES", "year_of_publication": 2020, "UT": "WOS:000502057200001", "base_material": "AlMg6-H38 (Al5456-H38) aluminium alloy", "base_young_modulus": 71, "base_yield_strength": 313, "base_ultimate_strength": 395, "base_elongation": 7.8, "weld_material": "ER5356 aluminium alloy (filler metal)", "weld_young_modulus": 63, "weld_yield_strength": 196.5, "weld_ultimate_strength": 304, "weld_elongation": 4.2, "processing": "-", "welding_joint": "Butt Joint", "welding_method": "TIG (Tungsten Inert Gas)", "welding_voltage": "-", "welding_current": "-", "welding_speed": "-", "preheat_temp": "-", "welding_env": "-", "residual_stress": "-", "fatigue_specimen_type": "plat", "fatigue_specimen_thickness": 5, "fatigue_test_type": "Axial", "fatigue_temp": 20, "fatigue_env": "Ambient", "load_ratio": 0.01, "frequency": 15, "fatigue_machine": "Zwick loading machine (100-kN capacity)", "fatigue_standard": "ISO/TR 14345", "fatigue_test_control": "Load", "stress_concentration": "-", "failure_location": "Weld root"}}, {"id": "WELD2025:5734", "name": "AA6082-T6 | Overlap Joint", "material_family": "Welded joint", "points": [[62.0, 24500.0, 0], [46.0, 45200.0, 0], [34.0, 151000.0, 0], [34.0, 171000.0, 0], [23.0, 1140000.0, 0], [23.0, 1580000.0, 0]], "conditions": {"material": "AA6082-T6", "am_type": "Friction Stir Welding (FSW)", "load_ratio": "0.1", "test_type": "Axial", "temperature": "-", "surface_treatment": "-"}, "metadata": {"dataset_id": 5734, "title": "Fatigue properties of combined friction stir and adhesively bonded AA6082-T6 overlap joints", "doi": "10.1111/ffe.13287", "authors": "Maciel, Ricardo; Bento, Tiago; Braga, Daniel F. O.; da Silva, Lucas F. M.; Moreira, Pedro M. G. P.; Infante, Virginia", "publication": "FATIGUE & FRACTURE OF ENGINEERING MATERIALS & STRUCTURES", "year_of_publication": 2020, "UT": "WOS:000546237300001", "base_material": "AA6082-T6", "base_young_modulus": "-", "base_yield_strength": 250, "base_ultimate_strength": 290, "base_elongation": 10, "weld_material": "AA6082-T6 (friction stir welded)", "weld_young_modulus": "-", "weld_yield_strength": "-", "weld_ultimate_strength": "-", "weld_elongation": "-", "processing": "-", "welding_joint": "Overlap Joint", "welding_method": "Friction Stir Welding (FSW)", "welding_voltage": "-", "welding_current": "-", "welding_speed": "-", "preheat_temp": "-", "welding_env": "-", "residual_stress": "-", "fatigue_specimen_type": "Overlap Joint (Single Lap Joint)", "fatigue_specimen_thickness": 2, "fatigue_test_type": "Axial", "fatigue_temp": "-", "fatigue_env": "-", "load_ratio": 0.1, "frequency": 8, "fatigue_machine": "Instron 8874", "fatigue_standard": "-", "fatigue_test_control": "Load", "stress_concentration": "-", "failure_location": "Weld toe"}}, {"id": "WELD2025:5735", "name": "AA6082-T6 | Overlap Joint", "material_family": "Welded joint", "points": [[111.0, 23300.0, 0], [109.0, 33300.0, 0], [109.0, 41900.0, 0], [89.0, 85800.0, 0], [67.0, 97500.0, 0], [67.0, 111000.0, 0], [45.0, 1140000.0, 0], [44.0, 1470000.0, 0], [34.0, 2210000.0, 1]], "conditions": {"material": "AA6082-T6", "am_type": "Friction Stir Welding (FSW)", "load_ratio": "0.1", "test_type": "Axial", "temperature": "-", "surface_treatment": "Adhesive Bonding"}, "metadata": {"dataset_id": 5735, "title": "Fatigue properties of combined friction stir and adhesively bonded AA6082-T6 overlap joints", "doi": "10.1111/ffe.13287", "authors": "Maciel, Ricardo; Bento, Tiago; Braga, Daniel F. O.; da Silva, Lucas F. M.; Moreira, Pedro M. G. P.; Infante, Virginia", "publication": "FATIGUE & FRACTURE OF ENGINEERING MATERIALS & STRUCTURES", "year_of_publication": 2020, "UT": "WOS:000546237300001", "base_material": "AA6082-T6", "base_young_modulus": "-", "base_yield_strength": 250, "base_ultimate_strength": 290, "base_elongation": 10, "weld_material": "AA6082-T6 (friction stir welded)", "weld_young_modulus": "-", "weld_yield_strength": "-", "weld_ultimate_strength": "-", "weld_elongation": "-", "processing": "Adhesive Bonding", "welding_joint": "Overlap Joint", "welding_method": "Friction Stir Welding (FSW)", "welding_voltage": "-", "welding_current": "-", "welding_speed": "-", "preheat_temp": "-", "welding_env": "-", "residual_stress": "-", "fatigue_specimen_type": "Overlap Joint (Single Lap Joint)", "fatigue_specimen_thickness": 2, "fatigue_test_type": "Axial", "fatigue_temp": "-", "fatigue_env": "-", "load_ratio": 0.1, "frequency": 8, "fatigue_machine": "Instron 8874", "fatigue_standard": "-", "fatigue_test_control": "Load", "stress_concentration": "-", "failure_location": "adhesive layer"}}, {"id": "WELD2025:5738", "name": "AISI415 (CA6NM grade) | Cruciform joint", "material_family": "Welded joint", "points": [[694.0, 158050.0, 0], [692.0, 169401.0, 0], [614.0, 316228.0, 0], [536.0, 1064409.0, 0], [695.0, 492914.0, 1], [696.0, 136629.0, 0]], "conditions": {"material": "AISI415 (CA6NM grade)", "am_type": "Flux Core Arc Welding (FCAW)", "load_ratio": "-", "test_type": "Bending", "temperature": "-", "surface_treatment": "Tempering (595°C for 5 h, slow air-cooling)"}, "metadata": {"dataset_id": 5738, "title": "Fatigue assessment of high strength welded joints through the strain energy density method", "doi": "10.1111/ffe.13336", "authors": "Foti, Pietro; Berto, Filippo", "publication": "FATIGUE & FRACTURE OF ENGINEERING MATERIALS & STRUCTURES", "year_of_publication": 2020, "UT": "WOS:000561967400001", "base_material": "AISI415 (CA6NM grade)", "base_young_modulus": 200, "base_yield_strength": "-", "base_ultimate_strength": "-", "base_elongation": "-", "weld_material": "E410NiMo", "weld_young_modulus": "-", "weld_yield_strength": "-", "weld_ultimate_strength": "-", "weld_elongation": "-", "processing": "Tempering (595°C for 5 h, slow air-cooling)", "welding_joint": "Cruciform joint", "welding_method": "Flux Core Arc Welding (FCAW)", "welding_voltage": "-", "welding_current": "-", "welding_speed": "-", "preheat_temp": 100, "welding_env": "-", "residual_stress": "-", "fatigue_specimen_type": "Cruciform joint", "fatigue_specimen_thickness": 33, "fatigue_test_type": "Bending", "fatigue_temp": "-", "fatigue_env": "-", "load_ratio": "-", "frequency": "-", "fatigue_machine": "-", "fatigue_standard": "-", "fatigue_test_control": "-", "stress_concentration": "-", "failure_location": "Weld toe"}}, {"id": "WELD2025:5739", "name": "AISI415 (CA6NM grade) | Cruciform joint", "material_family": "Welded joint", "points": [[614.0, 222017.0, 0], [536.0, 466310.0, 0], [454.0, 1140851.0, 0], [375.0, 2733676.0, 1], [697.0, 47943.0, 0], [695.0, 51386.0, 0], [614.0, 66419.0, 0], [534.0, 114879.0, 0], [455.0, 187973.0, 0], [375.0, 447304.0, 0]], "conditions": {"material": "AISI415 (CA6NM grade)", "am_type": "Flux Core Arc Welding (FCAW)", "load_ratio": "-", "test_type": "Bending", "temperature": "-", "surface_treatment": "Tempering (595°C for 5 h, slow air-cooling)"}, "metadata": {"dataset_id": 5739, "title": "Fatigue assessment of high strength welded joints through the strain energy density method", "doi": "10.1111/ffe.13336", "authors": "Foti, Pietro; Berto, Filippo", "publication": "FATIGUE & FRACTURE OF ENGINEERING MATERIALS & STRUCTURES", "year_of_publication": 2020, "UT": "WOS:000561967400001", "base_material": "AISI415 (CA6NM grade)", "base_young_modulus": 200, "base_yield_strength": "-", "base_ultimate_strength": "-", "base_elongation": "-", "weld_material": "E410NiMo", "weld_young_modulus": "-", "weld_yield_strength": "-", "weld_ultimate_strength": "-", "weld_elongation": "-", "processing": "Tempering (595°C for 5 h, slow air-cooling)", "welding_joint": "Cruciform joint", "welding_method": "Flux Core Arc Welding (FCAW)", "welding_voltage": "-", "welding_current": "-", "welding_speed": "-", "preheat_temp": 100, "welding_env": "-", "residual_stress": "-", "fatigue_specimen_type": "Cruciform joint", "fatigue_specimen_thickness": 33, "fatigue_test_type": "Bending", "fatigue_temp": "-", "fatigue_env": "-", "load_ratio": "-", "frequency": "-", "fatigue_machine": "-", "fatigue_standard": "-", "fatigue_test_control": "-", "stress_concentration": "-", "failure_location": "weld root"}}, {"id": "WELD2025:5740", "name": "AISI415 (CA6NM grade) | Cruciform joint", "material_family": "Welded joint", "points": [[697.0, 33427.0, 0], [539.0, 87654.0, 0], [375.0, 236316.0, 0], [295.0, 535693.0, 0], [241.0, 1172944.0, 0], [223.0, 2100338.0, 0]], "conditions": {"material": "AISI415 (CA6NM grade)", "am_type": "Flux Core Arc Welding (FCAW)", "load_ratio": "-", "test_type": "Bending", "temperature": "-", "surface_treatment": "Tempering (595°C for 5 h, slow air-cooling)"}, "metadata": {"dataset_id": 5740, "title": "Fatigue assessment of high strength welded joints through the strain energy density method", "doi": "10.1111/ffe.13336", "authors": "Foti, Pietro; Berto, Filippo", "publication": "FATIGUE & FRACTURE OF ENGINEERING MATERIALS & STRUCTURES", "year_of_publication": 2020, "UT": "WOS:000561967400001", "base_material": "AISI415 (CA6NM grade)", "base_young_modulus": 200, "base_yield_strength": "-", "base_ultimate_strength": "-", "base_elongation": "-", "weld_material": "E410NiMo, E316L", "weld_young_modulus": "-", "weld_yield_strength": "-", "weld_ultimate_strength": "-", "weld_elongation": "-", "processing": "Tempering (595°C for 5 h, slow air-cooling)", "welding_joint": "Cruciform joint", "welding_method": "Flux Core Arc Welding (FCAW)", "welding_voltage": "-", "welding_current": "-", "welding_speed": "-", "preheat_temp": 100, "welding_env": "-", "residual_stress": "-", "fatigue_specimen_type": "Cruciform joint", "fatigue_specimen_thickness": 33, "fatigue_test_type": "Bending", "fatigue_temp": "-", "fatigue_env": "-", "load_ratio": "-", "frequency": "-", "fatigue_machine": "-", "fatigue_standard": "-", "fatigue_test_control": "-", "stress_concentration": "-", "failure_location": "weld root"}}, {"id": "WELD2025:5741", "name": "St 52-3 steel (DIN 17100 specification) | Non-load carrying fillet welded T-joint", "material_family": "Welded joint", "points": [[472.0, 49900.0, 0], [469.0, 53100.0, 0], [447.0, 53600.0, 0], [447.0, 57600.0, 0], [397.0, 110000.0, 0], [399.0, 127000.0, 0], [399.0, 250000.0, 0], [341.0, 294000.0, 0], [350.0, 407000.0, 0], [326.0, 488000.0, 0], [323.0, 1130000.0, 0], [274.0, 4960000.0, 1]], "conditions": {"material": "St 52-3 steel (DIN 17100 specification)", "am_type": "Covered electrode process (manual metal arc welding)", "load_ratio": "0.1", "test_type": "Bending fatigue (3-point bending, 3PB)", "temperature": "25", "surface_treatment": "-"}, "metadata": {"dataset_id": 5741, "title": "Fatigue behaviour of welded joints with cracks, repaired by hammer peening", "doi": "10.1111/j.1460-2695.2004.00777.x", "authors": "Branco, CM; Infante, V; Baptista, R", "publication": "FATIGUE & FRACTURE OF ENGINEERING MATERIALS & STRUCTURES", "year_of_publication": 2004, "UT": "WOS:000223472800006", "base_material": "St 52-3 steel (DIN 17100 specification)", "base_young_modulus": 214.3, "base_yield_strength": 411.1, "base_ultimate_strength": 567.3, "base_elongation": 14.65, "weld_material": "E 11018-G (overmatched weld metal)", "weld_young_modulus": "-", "weld_yield_strength": "-", "weld_ultimate_strength": "-", "weld_elongation": "-", "processing": "-", "welding_joint": "Non-load carrying fillet welded T-joint", "welding_method": "Covered electrode process (manual metal arc welding)", "welding_voltage": "-", "welding_current": "-", "welding_speed": "-", "preheat_temp": "-", "welding_env": "-", "residual_stress": "-", "fatigue_specimen_type": "T-joint (non-load carrying fillet welded joint)", "fatigue_specimen_thickness": 12.5, "fatigue_test_type": "Bending fatigue (3-point bending, 3PB)", "fatigue_temp": 25, "fatigue_env": "-", "load_ratio": 0.1, "frequency": "10–15", "fatigue_machine": "±250 kN capacity servo-hydraulic fatigue test machine", "fatigue_standard": "-", "fatigue_test_control": "Stress-controlled", "stress_concentration": "-", "failure_location": "Weld toe"}}, {"id": "WELD2025:5742", "name": "St 52-3 steel (DIN 17100 specification) | Non-load carrying fillet welded T-joint", "material_family": "Welded joint", "points": [[539.0, 37700.0, 0], [499.0, 57400.0, 0], [503.0, 73200.0, 0], [452.0, 126000.0, 0], [453.0, 143000.0, 0], [400.0, 918000.0, 0], [400.0, 2310000.0, 0], [346.0, 3190000.0, 0], [350.0, 3900000.0, 0], [351.0, 5010000.0, 0], [301.0, 11000000.0, 1]], "conditions": {"material": "St 52-3 steel (DIN 17100 specification)", "am_type": "Covered electrode process (manual metal arc welding)", "load_ratio": "0.1", "test_type": "Bending fatigue (3-point bending, 3PB)", "temperature": "25", "surface_treatment": "Ground"}, "metadata": {"dataset_id": 5742, "title": "Fatigue behaviour of welded joints with cracks, repaired by hammer peening", "doi": "10.1111/j.1460-2695.2004.00777.x", "authors": "Branco, CM; Infante, V; Baptista, R", "publication": "FATIGUE & FRACTURE OF ENGINEERING MATERIALS & STRUCTURES", "year_of_publication": 2004, "UT": "WOS:000223472800006", "base_material": "St 52-3 steel (DIN 17100 specification)", "base_young_modulus": 214.3, "base_yield_strength": 411.1, "base_ultimate_strength": 567.3, "base_elongation": 14.65, "weld_material": "E 11018-G (overmatched weld metal)", "weld_young_modulus": "-", "weld_yield_strength": "-", "weld_ultimate_strength": "-", "weld_elongation": "-", "processing": "Ground", "welding_joint": "Non-load carrying fillet welded T-joint", "welding_method": "Covered electrode process (manual metal arc welding)", "welding_voltage": "-", "welding_current": "-", "welding_speed": "-", "preheat_temp": "-", "welding_env": "-", "residual_stress": "-", "fatigue_specimen_type": "T-joint (non-load carrying fillet welded joint)", "fatigue_specimen_thickness": 12.5, "fatigue_test_type": "Bending fatigue (3-point bending, 3PB)", "fatigue_temp": 25, "fatigue_env": "-", "load_ratio": 0.1, "frequency": "10–15", "fatigue_machine": "±250 kN capacity servo-hydraulic fatigue test machine", "fatigue_standard": "-", "fatigue_test_control": "Stress-controlled", "stress_concentration": "-", "failure_location": "Weld toe"}}, {"id": "WELD2025:5743", "name": "St 52-3 steel (DIN 17100 specification) | Non-load carrying fillet welded T-joint", "material_family": "Welded joint", "points": [[551.0, 29700.0, 0], [529.0, 37000.0, 0], [551.0, 59900.0, 0], [502.0, 67700.0, 0], [501.0, 81200.0, 0], [525.0, 120000.0, 0], [496.0, 139000.0, 0], [525.0, 223000.0, 0], [400.0, 1110000.0, 0], [376.0, 8360000.0, 0], [402.0, 298000.0, 1], [404.0, 333000.0, 0], [399.0, 629000.0, 0], [385.0, 743000.0, 0]], "conditions": {"material": "St 52-3 steel (DIN 17100 specification)", "am_type": "Covered electrode process (manual metal arc welding)", "load_ratio": "0.1", "test_type": "Bending fatigue (3-point bending, 3PB)", "temperature": "25", "surface_treatment": "Hammer peening"}, "metadata": {"dataset_id": 5743, "title": "Fatigue behaviour of welded joints with cracks, repaired by hammer peening", "doi": "10.1111/j.1460-2695.2004.00777.x", "authors": "Branco, CM; Infante, V; Baptista, R", "publication": "FATIGUE & FRACTURE OF ENGINEERING MATERIALS & STRUCTURES", "year_of_publication": 2004, "UT": "WOS:000223472800006", "base_material": "St 52-3 steel (DIN 17100 specification)", "base_young_modulus": 214.3, "base_yield_strength": 411.1, "base_ultimate_strength": 567.3, "base_elongation": 14.65, "weld_material": "E 11018-G (overmatched weld metal)", "weld_young_modulus": "-", "weld_yield_strength": "-", "weld_ultimate_strength": "-", "weld_elongation": "-", "processing": "Hammer peening", "welding_joint": "Non-load carrying fillet welded T-joint", "welding_method": "Covered electrode process (manual metal arc welding)", "welding_voltage": "-", "welding_current": "-", "welding_speed": "-", "preheat_temp": "-", "welding_env": "-", "residual_stress": "-", "fatigue_specimen_type": "T-joint (non-load carrying fillet welded joint)", "fatigue_specimen_thickness": 12.5, "fatigue_test_type": "Bending fatigue (3-point bending, 3PB)", "fatigue_temp": 25, "fatigue_env": "-", "load_ratio": 0.1, "frequency": "10–15", "fatigue_machine": "±250 kN capacity servo-hydraulic fatigue test machine", "fatigue_standard": "-", "fatigue_test_control": "Stress-controlled", "stress_concentration": "-", "failure_location": "Weld toe"}}, {"id": "WELD2025:5744", "name": "St 52-3 steel (DIN 17100 specification) | Non-load carrying fillet welded T-joint", "material_family": "Welded joint", "points": [[395.0, 155000.0, 0], [394.0, 228000.0, 0], [395.0, 376000.0, 0], [321.0, 510000.0, 0], [395.0, 538000.0, 0], [386.0, 895000.0, 0], [395.0, 892000.0, 0], [320.0, 1390000.0, 0], [296.0, 3340000.0, 0], [318.0, 6430000.0, 0], [495.0, 145000.0, 0], [498.0, 95200.0, 0], [494.0, 112000.0, 0]], "conditions": {"material": "St 52-3 steel (DIN 17100 specification)", "am_type": "Covered electrode process (manual metal arc welding)", "load_ratio": "0.1", "test_type": "Bending fatigue (3-point bending, 3PB)", "temperature": "25", "surface_treatment": "hammer-peened after cracking"}, "metadata": {"dataset_id": 5744, "title": "Fatigue behaviour of welded joints with cracks, repaired by hammer peening", "doi": "10.1111/j.1460-2695.2004.00777.x", "authors": "Branco, CM; Infante, V; Baptista, R", "publication": "FATIGUE & FRACTURE OF ENGINEERING MATERIALS & STRUCTURES", "year_of_publication": 2004, "UT": "WOS:000223472800006", "base_material": "St 52-3 steel (DIN 17100 specification)", "base_young_modulus": 214.3, "base_yield_strength": 411.1, "base_ultimate_strength": 567.3, "base_elongation": 14.65, "weld_material": "E 11018-G (overmatched weld metal)", "weld_young_modulus": "-", "weld_yield_strength": "-", "weld_ultimate_strength": "-", "weld_elongation": "-", "processing": "hammer-peened after cracking", "welding_joint": "Non-load carrying fillet welded T-joint", "welding_method": "Covered electrode process (manual metal arc welding)", "welding_voltage": "-", "welding_current": "-", "welding_speed": "-", "preheat_temp": "-", "welding_env": "-", "residual_stress": "-", "fatigue_specimen_type": "T-joint (non-load carrying fillet welded joint)", "fatigue_specimen_thickness": 12.5, "fatigue_test_type": "Bending fatigue (3-point bending, 3PB)", "fatigue_temp": 25, "fatigue_env": "-", "load_ratio": 0.1, "frequency": "10–15", "fatigue_machine": "±250 kN capacity servo-hydraulic fatigue test machine", "fatigue_standard": "-", "fatigue_test_control": "Stress-controlled", "stress_concentration": "-", "failure_location": "Weld toe"}}, {"id": "WELD2025:5750", "name": "DH36 grade steel | Non-load-carrying cruciform fillet welded joint", "material_family": "Welded joint", "points": [[150.0, 387000.0, 0], [100.0, 1870000.0, 0], [100.0, 2010000.0, 0], [99.0, 2720000.0, 0], [84.0, 2100000.0, 0], [85.0, 2600000.0, 0], [70.0, 10000000.0, 1]], "conditions": {"material": "DH36 grade steel", "am_type": "Gas Metal Arc Welding (GMAW)", "load_ratio": "-", "test_type": "Axial loading fatigue test", "temperature": "25", "surface_treatment": "-"}, "metadata": {"dataset_id": 5750, "title": "Cruciform fillet welded joint fatigue strength improvements by weld metal phase transformations", "doi": "10.1111/j.1460-2695.2007.01205.x", "authors": "Darcis, P. H. P.; Katsumoto, H.; Payares-Asprino, M. C.; Liu, S.; Siewert, T. A.", "publication": "FATIGUE & FRACTURE OF ENGINEERING MATERIALS & STRUCTURES", "year_of_publication": 2008, "UT": "WOS:000255366300002", "base_material": "DH36 grade steel", "base_young_modulus": "-", "base_yield_strength": 391, "base_ultimate_strength": 507, "base_elongation": 25, "weld_material": "ER70S-3 (commercial wire)", "weld_young_modulus": "-", "weld_yield_strength": 494, "weld_ultimate_strength": 581, "weld_elongation": "-", "processing": "-", "welding_joint": "Non-load-carrying cruciform fillet welded joint", "welding_method": "Gas Metal Arc Welding (GMAW)", "welding_voltage": "-", "welding_current": "-", "welding_speed": "-", "preheat_temp": "-", "welding_env": "-", "residual_stress": "-", "fatigue_specimen_type": "Non-load-carrying cruciform fillet welded joint", "fatigue_specimen_thickness": 15, "fatigue_test_type": "Axial loading fatigue test", "fatigue_temp": 25, "fatigue_env": "air", "load_ratio": "-", "frequency": "12-20", "fatigue_machine": "1000 kN servo-hydraulic fatigue testing machine", "fatigue_standard": "ASTM E739–91", "fatigue_test_control": "Stress", "stress_concentration": "-", "failure_location": "Weld toe"}}, {"id": "WELD2025:5751", "name": "DH36 grade steel | Non-load-carrying cruciform fillet welded joint", "material_family": "Welded joint", "points": [[271.0, 380000.0, 0], [198.0, 590000.0, 0], [271.0, 564000.0, 0], [271.0, 606000.0, 0], [200.0, 1040000.0, 0], [148.0, 1990000.0, 0], [100.0, 10000000.0, 1]], "conditions": {"material": "DH36 grade steel", "am_type": "Gas Metal Arc Welding (GMAW)", "load_ratio": "-", "test_type": "Axial loading fatigue test", "temperature": "25", "surface_treatment": "-"}, "metadata": {"dataset_id": 5751, "title": "Cruciform fillet welded joint fatigue strength improvements by weld metal phase transformations", "doi": "10.1111/j.1460-2695.2007.01205.x", "authors": "Darcis, P. H. P.; Katsumoto, H.; Payares-Asprino, M. C.; Liu, S.; Siewert, T. A.", "publication": "FATIGUE & FRACTURE OF ENGINEERING MATERIALS & STRUCTURES", "year_of_publication": 2008, "UT": "WOS:000255366300002", "base_material": "DH36 grade steel", "base_young_modulus": "-", "base_yield_strength": 391, "base_ultimate_strength": 507, "base_elongation": 25, "weld_material": "A6 (designed wires)", "weld_young_modulus": "-", "weld_yield_strength": 500, "weld_ultimate_strength": 624, "weld_elongation": "-", "processing": "-", "welding_joint": "Non-load-carrying cruciform fillet welded joint", "welding_method": "Gas Metal Arc Welding (GMAW)", "welding_voltage": "-", "welding_current": "-", "welding_speed": "-", "preheat_temp": "-", "welding_env": "-", "residual_stress": "-", "fatigue_specimen_type": "Non-load-carrying cruciform fillet welded joint", "fatigue_specimen_thickness": 15, "fatigue_test_type": "Axial loading fatigue test", "fatigue_temp": 25, "fatigue_env": "air", "load_ratio": "-", "frequency": "12-20", "fatigue_machine": "1000 kN servo-hydraulic fatigue testing machine", "fatigue_standard": "ASTM E739–91", "fatigue_test_control": "Stress", "stress_concentration": "-", "failure_location": "Weld toe"}}, {"id": "WELD2025:5752", "name": "DH36 grade steel | Non-load-carrying cruciform fillet welded joint", "material_family": "Welded joint", "points": [[268.0, 652000.0, 0], [271.0, 794000.0, 0], [200.0, 794000.0, 0], [200.0, 1240000.0, 0], [150.0, 1630000.0, 0], [100.0, 10000000.0, 1]], "conditions": {"material": "DH36 grade steel", "am_type": "Gas Metal Arc Welding (GMAW)", "load_ratio": "-", "test_type": "Axial loading fatigue test", "temperature": "25", "surface_treatment": "-"}, "metadata": {"dataset_id": 5752, "title": "Cruciform fillet welded joint fatigue strength improvements by weld metal phase transformations", "doi": "10.1111/j.1460-2695.2007.01205.x", "authors": "Darcis, P. H. P.; Katsumoto, H.; Payares-Asprino, M. C.; Liu, S.; Siewert, T. A.", "publication": "FATIGUE & FRACTURE OF ENGINEERING MATERIALS & STRUCTURES", "year_of_publication": 2008, "UT": "WOS:000255366300002", "base_material": "DH36 grade steel", "base_young_modulus": "-", "base_yield_strength": 391, "base_ultimate_strength": 507, "base_elongation": 25, "weld_material": "B5 (designed wires)", "weld_young_modulus": "-", "weld_yield_strength": 886, "weld_ultimate_strength": 1002, "weld_elongation": "-", "processing": "-", "welding_joint": "Non-load-carrying cruciform fillet welded joint", "welding_method": "Gas Metal Arc Welding (GMAW)", "welding_voltage": "-", "welding_current": "-", "welding_speed": "-", "preheat_temp": "-", "welding_env": "-", "residual_stress": "-", "fatigue_specimen_type": "Non-load-carrying cruciform fillet welded joint", "fatigue_specimen_thickness": 15, "fatigue_test_type": "Axial loading fatigue test", "fatigue_temp": 25, "fatigue_env": "air", "load_ratio": "-", "frequency": "12-20", "fatigue_machine": "1000 kN servo-hydraulic fatigue testing machine", "fatigue_standard": "ASTM E739–91", "fatigue_test_control": "Stress", "stress_concentration": "-", "failure_location": "Weld toe"}}, {"id": "WELD2025:5753", "name": "DH36 grade steel | Non-load-carrying cruciform fillet welded joint", "material_family": "Welded joint", "points": [[268.0, 601000.0, 0], [200.0, 934000.0, 0], [201.0, 1720000.0, 0], [151.0, 1570000.0, 0], [150.0, 3260000.0, 0], [100.0, 5900000.0, 0]], "conditions": {"material": "DH36 grade steel", "am_type": "Gas Metal Arc Welding (GMAW)", "load_ratio": "-", "test_type": "Axial loading fatigue test", "temperature": "25", "surface_treatment": "-"}, "metadata": {"dataset_id": 5753, "title": "Cruciform fillet welded joint fatigue strength improvements by weld metal phase transformations", "doi": "10.1111/j.1460-2695.2007.01205.x", "authors": "Darcis, P. H. P.; Katsumoto, H.; Payares-Asprino, M. C.; Liu, S.; Siewert, T. A.", "publication": "FATIGUE & FRACTURE OF ENGINEERING MATERIALS & STRUCTURES", "year_of_publication": 2008, "UT": "WOS:000255366300002", "base_material": "DH36 grade steel", "base_young_modulus": "-", "base_yield_strength": 391, "base_ultimate_strength": 507, "base_elongation": 25, "weld_material": "C5 (designed wires)", "weld_young_modulus": "-", "weld_yield_strength": 702, "weld_ultimate_strength": 1155, "weld_elongation": "-", "processing": "-", "welding_joint": "Non-load-carrying cruciform fillet welded joint", "welding_method": "Gas Metal Arc Welding (GMAW)", "welding_voltage": "-", "welding_current": "-", "welding_speed": "-", "preheat_temp": "-", "welding_env": "-", "residual_stress": "-", "fatigue_specimen_type": "Non-load-carrying cruciform fillet welded joint", "fatigue_specimen_thickness": 15, "fatigue_test_type": "Axial loading fatigue test", "fatigue_temp": 25, "fatigue_env": "air", "load_ratio": "-", "frequency": "12-20", "fatigue_machine": "1000 kN servo-hydraulic fatigue testing machine", "fatigue_standard": "ASTM E739–91", "fatigue_test_control": "Stress", "stress_concentration": "-", "failure_location": "weld"}}, {"id": "WELD2025:5754", "name": "SM490B steel | Cruciform welded joint (non-load-carrying)", "material_family": "Welded joint", "points": [[277.0, 123000.0, 0], [277.0, 137000.0, 0], [220.0, 422000.0, 0], [199.0, 278000.0, 0], [176.0, 427000.0, 0], [201.0, 924000.0, 0], [175.0, 1140000.0, 0], [160.0, 1210000.0, 0], [140.0, 1170000.0, 0], [150.0, 1680000.0, 0]], "conditions": {"material": "SM490B steel", "am_type": "GMAW (Gas Metal Arc Welding) with CO2 gas", "load_ratio": "0.1", "test_type": "Axial", "temperature": "-", "surface_treatment": "-"}, "metadata": {"dataset_id": 5754, "title": "Fatigue life improvement for cruciform welded joint by mechanical surface treatment using hammer peening and ultrasonic nanocrystal surface modification*", "doi": "10.1111/j.1460-2695.2009.01361.x", "authors": "Han, S. -H.; Han, J. -W.; Nam, Y. -Y.; Cho, I. -H.", "publication": "FATIGUE & FRACTURE OF ENGINEERING MATERIALS & STRUCTURES", "year_of_publication": 2009, "UT": "WOS:000267282600004", "base_material": "SM490B steel", "base_young_modulus": "-", "base_yield_strength": 352, "base_ultimate_strength": 514, "base_elongation": "-", "weld_material": "SM490B steel", "weld_young_modulus": "-", "weld_yield_strength": "-", "weld_ultimate_strength": "-", "weld_elongation": "-", "processing": "-", "welding_joint": "Cruciform welded joint (non-load-carrying)", "welding_method": "GMAW (Gas Metal Arc Welding) with CO2 gas", "welding_voltage": "-", "welding_current": "-", "welding_speed": "-", "preheat_temp": "-", "welding_env": "-", "residual_stress": "-", "fatigue_specimen_type": "Cruciform welded joint", "fatigue_specimen_thickness": 16, "fatigue_test_type": "Axial", "fatigue_temp": "-", "fatigue_env": "-", "load_ratio": 0.1, "frequency": 10, "fatigue_machine": "Servo-controlled hydraulic test machine (500 kN capacity)", "fatigue_standard": "-", "fatigue_test_control": "-", "stress_concentration": "-", "failure_location": "Weld toe"}}, {"id": "WELD2025:5755", "name": "SM490B steel | Cruciform welded joint (non-load-carrying)", "material_family": "Welded joint", "points": [[300.0, 105000.0, 0], [310.0, 121000.0, 0], [300.0, 208000.0, 0], [289.0, 438000.0, 0], [276.0, 715000.0, 0], [250.0, 1060000.0, 0],
