Repository: yunyunfanfan/S-PA-CBB

# S-PA-CBB

Official research code, processed curve records, evaluation outputs, and manuscript source for:

> **From Physics to Selective Generation: Conditional Brownian Bridges for Sparse S–N Curve Reconstruction and Fatigue Decision-Making**

S-PA-CBB reconstructs a complete probabilistic stress–life (S–N) curve from only two to four observed fatigue tests. The method first fits an interpretable Basquin state, diagnoses whether that state is sufficient, and applies a ControlNet-style conditional Brownian-bridge residual only to curves that benefit from correction.

File: external_data/weld2025_disjoint_curves.json (part 222 of 223)
[240.0, 1420000.0, 0], [220.0, 2020000.0, 1], [200.0, 1950000.0, 1]], "conditions": {"material": "SM490B steel", "am_type": "GMAW (Gas Metal Arc Welding) with CO2 gas", "load_ratio": "0.1", "test_type": "Axial", "temperature": "-", "surface_treatment": "Pneumatic Hammer Peening (PHP)"}, "metadata": {"dataset_id": 5755, "title": "Fatigue life improvement for cruciform welded joint by mechanical surface treatment using hammer peening and ultrasonic nanocrystal surface modification*", "doi": "10.1111/j.1460-2695.2009.01361.x", "authors": "Han, S. -H.; Han, J. -W.; Nam, Y. -Y.; Cho, I. -H.", "publication": "FATIGUE & FRACTURE OF ENGINEERING MATERIALS & STRUCTURES", "year_of_publication": 2009, "UT": "WOS:000267282600004", "base_material": "SM490B steel", "base_young_modulus": "-", "base_yield_strength": 352, "base_ultimate_strength": 514, "base_elongation": "-", "weld_material": "SM490B steel", "weld_young_modulus": "-", "weld_yield_strength": "-", "weld_ultimate_strength": "-", "weld_elongation": "-", "processing": "Pneumatic Hammer Peening (PHP)", "welding_joint": "Cruciform welded joint (non-load-carrying)", "welding_method": "GMAW (Gas Metal Arc Welding) with CO2 gas", "welding_voltage": "-", "welding_current": "-", "welding_speed": "-", "preheat_temp": "-", "welding_env": "-", "residual_stress": "-40 MPa (compressive)", "fatigue_specimen_type": "Cruciform welded joint", "fatigue_specimen_thickness": 16, "fatigue_test_type": "Axial", "fatigue_temp": "-", "fatigue_env": "-", "load_ratio": 0.1, "frequency": 10, "fatigue_machine": "Servo-controlled hydraulic test machine (500 kN capacity)", "fatigue_standard": "-", "fatigue_test_control": "-", "stress_concentration": "-", "failure_location": "Weld toe"}}, {"id": "WELD2025:5756", "name": "SM490B steel | Cruciform welded joint (non-load-carrying)", "material_family": "Welded joint", "points": [[260.0, 2430000.0, 1], [239.0, 2370000.0, 1], [220.0, 2400000.0, 1]], "conditions": {"material": "SM490B steel", "am_type": "GMAW (Gas Metal Arc Welding) with CO2 gas", "load_ratio": "0.1", "test_type": "Axial", "temperature": "-", "surface_treatment": "Ultrasonic Nanocrystal Surface Modification (UNSM)"}, "metadata": {"dataset_id": 5756, "title": "Fatigue life improvement for cruciform welded joint by mechanical surface treatment using hammer peening and ultrasonic nanocrystal surface modification*", "doi": "10.1111/j.1460-2695.2009.01361.x", "authors": "Han, S. -H.; Han, J. -W.; Nam, Y. -Y.; Cho, I. -H.", "publication": "FATIGUE & FRACTURE OF ENGINEERING MATERIALS & STRUCTURES", "year_of_publication": 2009, "UT": "WOS:000267282600004", "base_material": "SM490B steel", "base_young_modulus": "-", "base_yield_strength": 352, "base_ultimate_strength": 514, "base_elongation": "-", "weld_material": "SM490B steel", "weld_young_modulus": "-", "weld_yield_strength": "-", "weld_ultimate_strength": "-", "weld_elongation": "-", "processing": "Ultrasonic Nanocrystal Surface Modification (UNSM)", "welding_joint": "Cruciform welded joint (non-load-carrying)", "welding_method": "GMAW (Gas Metal Arc Welding) with CO2 gas", "welding_voltage": "-", "welding_current": "-", "welding_speed": "-", "preheat_temp": "-", "welding_env": "-", "residual_stress": "-240 MPa (compressive at 0.1 mm depth)", "fatigue_specimen_type": "Cruciform welded joint", "fatigue_specimen_thickness": 16, "fatigue_test_type": "Axial", "fatigue_temp": "-", "fatigue_env": "-", "load_ratio": 0.1, "frequency": 10, "fatigue_machine": "Servo-controlled hydraulic test machine (500 kN capacity)", "fatigue_standard": "-", "fatigue_test_control": "-", "stress_concentration": "-", "failure_location": "Weld toe"}}, {"id": "WELD2025:5757", "name": "590 MPa-grade high strength steel | Spot weld", "material_family": "Welded joint", "points": [[594.0, 57838.0, 0], [560.0, 66811.0, 0], [479.0, 87105.0, 0], [474.0, 119117.0, 0], [435.0, 2054390.0, 1]], "conditions": {"material": "590 MPa-grade high strength steel", "am_type": "Resistance spot welding", "load_ratio": "0.1", "test_type": "Axial", "temperature": "25", "surface_treatment": "-"}, "metadata": {"dataset_id": 5757, "title": "Evaluation of local fatigue strength in spot weld by small specimen", "doi": "10.1111/j.1460-2695.2009.01435.x", "authors": "Nakayama, E.; Fukumoto, M.; Miyahara, M.; Okamura, K.; Fujimoto, H.; Fukui, K.; Kitamura, T.", "publication": "FATIGUE & FRACTURE OF ENGINEERING MATERIALS & STRUCTURES", "year_of_publication": 2010, "UT": "WOS:000276466200001", "base_material": "590 MPa-grade high strength steel", "base_young_modulus": "-", "base_yield_strength": "-", "base_ultimate_strength": 590, "base_elongation": "-", "weld_material": "-", "weld_young_modulus": "-", "weld_yield_strength": "-", "weld_ultimate_strength": "-", "weld_elongation": "-", "processing": "-", "welding_joint": "Spot weld", "welding_method": "Resistance spot welding", "welding_voltage": "-", "welding_current": 6200, "welding_speed": "-", "preheat_temp": "-", "welding_env": "-", "residual_stress": "-", "fatigue_specimen_type": "small specimen", "fatigue_specimen_thickness": 0.3, "fatigue_test_type": "Axial", "fatigue_temp": 25, "fatigue_env": "Air", "load_ratio": 0.1, "frequency": 82, "fatigue_machine": "Tytron™ 250", "fatigue_standard": "-", "fatigue_test_control": "Force control", "stress_concentration": "1.23", "failure_location": "Heat-affected zone (HAZ), crack initiates at the edge of the corona bond"}}, {"id": "WELD2025:5758", "name": "270 MPa-grade mild steel | Spot weld", "material_family": "Welded joint", "points": [[491.0, 34088.0, 0], [461.0, 246594.0, 0], [430.0, 773314.0, 0], [394.0, 2011281.0, 1]], "conditions": {"material": "270 MPa-grade mild steel", "am_type": "Resistance spot welding", "load_ratio": "0.1", "test_type": "Axial", "temperature": "25", "surface_treatment": "-"}, "metadata": {"dataset_id": 5758, "title": "Evaluation of local fatigue strength in spot weld by small specimen", "doi": "10.1111/j.1460-2695.2009.01435.x", "authors": "Nakayama, E.; Fukumoto, M.; Miyahara, M.; Okamura, K.; Fujimoto, H.; Fukui, K.; Kitamura, T.", "publication": "FATIGUE & FRACTURE OF ENGINEERING MATERIALS & STRUCTURES", "year_of_publication": 2010, "UT": "WOS:000276466200001", "base_material": "270 MPa-grade mild steel", "base_young_modulus": "-", "base_yield_strength": "-", "base_ultimate_strength": 270, "base_elongation": "-", "weld_material": "-", "weld_young_modulus": "-", "weld_yield_strength": "-", "weld_ultimate_strength": "-", "weld_elongation": "-", "processing": "-", "welding_joint": "Spot weld", "welding_method": "Resistance spot welding", "welding_voltage": "-", "welding_current": 7300, "welding_speed": "-", "preheat_temp": "-", "welding_env": "-", "residual_stress": "-", "fatigue_specimen_type": "small specimen", "fatigue_specimen_thickness": 0.3, "fatigue_test_type": "Axial", "fatigue_temp": 25, "fatigue_env": "Air", "load_ratio": 0.1, "frequency": 82, "fatigue_machine": "Tytron™ 250", "fatigue_standard": "-", "fatigue_test_control": "Force control", "stress_concentration": "1.23", "failure_location": "Heat-affected zone (HAZ), crack initiates at the edge of the corona bond"}}, {"id": "WELD2025:5759", "name": "590 MPa-grade high strength steel | Spot weld", "material_family": "Welded joint", "points": [[764.0, 33951.0, 0], [695.0, 48719.0, 0], [593.0, 82381.0, 0], [556.0, 111983.0, 0], [543.0, 2041248.0, 1]], "conditions": {"material": "590 MPa-grade high strength steel", "am_type": "Resistance spot welding", "load_ratio": "-1", "test_type": "Axial", "temperature": "25", "surface_treatment": "-"}, "metadata": {"dataset_id": 5759, "title": "Evaluation of local fatigue strength in spot weld by small specimen", "doi": "10.1111/j.1460-2695.2009.01435.x", "authors": "Nakayama, E.; Fukumoto, M.; Miyahara, M.; Okamura, K.; Fujimoto, H.; Fukui, K.; Kitamura, T.", "publication": "FATIGUE & FRACTURE OF ENGINEERING MATERIALS & STRUCTURES", "year_of_publication": 2010, "UT": "WOS:000276466200001", "base_material": "590 MPa-grade high strength steel", "base_young_modulus": "-", "base_yield_strength": "-", "base_ultimate_strength": 590, "base_elongation": "-", "weld_material": "-", "weld_young_modulus": "-", "weld_yield_strength": "-", "weld_ultimate_strength": "-", "weld_elongation": "-", "processing": "-", "welding_joint": "Spot weld", "welding_method": "Resistance spot welding", "welding_voltage": "-", "welding_current": 6200, "welding_speed": "-", "preheat_temp": "-", "welding_env": "-", "residual_stress": "-", "fatigue_specimen_type": "small specimen", "fatigue_specimen_thickness": 0.3, "fatigue_test_type": "Axial", "fatigue_temp": 25, "fatigue_env": "Air", "load_ratio": -1, "frequency": 82, "fatigue_machine": "Tytron™ 250", "fatigue_standard": "-", "fatigue_test_control": "Force control", "stress_concentration": "1.23", "failure_location": "Heat-affected zone (HAZ), crack initiates at the edge of the corona bond"}}, {"id": "WELD2025:5760", "name": "270 MPa-grade mild steel | Spot weld", "material_family": "Welded joint", "points": [[730.0, 55642.0, 0], [633.0, 107372.0, 0], [585.0, 142738.0, 0], [545.0, 258233.0, 0], [510.0, 2039553.0, 1]], "conditions": {"material": "270 MPa-grade mild steel", "am_type": "Resistance spot welding", "load_ratio": "-1", "test_type": "Axial", "temperature": "25", "surface_treatment": "-"}, "metadata": {"dataset_id": 5760, "title": "Evaluation of local fatigue strength in spot weld by small specimen", "doi": "10.1111/j.1460-2695.2009.01435.x", "authors": "Nakayama, E.; Fukumoto, M.; Miyahara, M.; Okamura, K.; Fujimoto, H.; Fukui, K.; Kitamura, T.", "publication": "FATIGUE & FRACTURE OF ENGINEERING MATERIALS & STRUCTURES", "year_of_publication": 2010, "UT": "WOS:000276466200001", "base_material": "270 MPa-grade mild steel", "base_young_modulus": "-", "base_yield_strength": "-", "base_ultimate_strength": 270, "base_elongation": "-", "weld_material": "-", "weld_young_modulus": "-", "weld_yield_strength": "-", "weld_ultimate_strength": "-", "weld_elongation": "-", "processing": "-", "welding_joint": "Spot weld", "welding_method": "Resistance spot welding", "welding_voltage": "-", "welding_current": 7300, "welding_speed": "-", "preheat_temp": "-", "welding_env": "-", "residual_stress": "-", "fatigue_specimen_type": "small specimen", "fatigue_specimen_thickness": 0.3, "fatigue_test_type": "Axial", "fatigue_temp": 25, "fatigue_env": "Air", "load_ratio": -1, "frequency": 82, "fatigue_machine": "Tytron™ 250", "fatigue_standard": "-", "fatigue_test_control": "Force control", "stress_concentration": "1.23", "failure_location": "Heat-affected zone (HAZ), crack initiates at the edge of the corona bond"}}, {"id": "WELD2025:5763", "name": "AA7075-T6 | Butt Joint", "material_family": "Welded joint", "points": [[281.0, 22800.0, 0], [262.0, 39800.0, 0], [242.0, 75700.0, 0], [191.0, 157000.0, 0], [160.0, 221000.0, 0], [159.0, 354000.0, 0], [151.0, 298000.0, 0], [181.0, 580000.0, 0], [150.0, 4440000.0, 1], [140.0, 10500000.0, 1]], "conditions": {"material": "AA7075-T6", "am_type": "Friction Stir Welding (rotational speed 600 rmp)", "load_ratio": "0.1", "test_type": "Axial", "temperature": "-", "surface_treatment": "-"}, "metadata": {"dataset_id": 5763, "title": "Effect of welding parameters on microstructure and mechanical properties of AA7075-T6 friction stir welded joints", "doi": "10.1111/j.1460-2695.2011.01580.x", "authors": "Gemme, F.; Verreman, Y.; Dubourg, L.; Wanjara, P.", "publication": "FATIGUE & FRACTURE OF ENGINEERING MATERIALS & STRUCTURES", "year_of_publication": 2011, "UT": "WOS:000296499900004", "base_material": "AA7075-T6", "base_young_modulus": "-", "base_yield_strength": 460, "base_ultimate_strength": 587, "base_elongation": 15.1, "weld_material": "AA7075-T6 (friction stir welded)", "weld_young_modulus": "-", "weld_yield_strength": 350, "weld_ultimate_strength": 502, "weld_elongation": 6.9, "processing": "-", "welding_joint": "Butt Joint", "welding_method": "Friction Stir Welding (rotational speed 600 rmp)", "welding_voltage": "-", "welding_current": "-", "welding_speed": 10, "preheat_temp": "-", "welding_env": "-", "residual_stress": "-", "fatigue_specimen_type": "Flat sheet", "fatigue_specimen_thickness": 2.3, "fatigue_test_type": "Axial", "fatigue_temp": "-", "fatigue_env": "-", "load_ratio": 0.1, "frequency": 20, "fatigue_machine": "Servo-hydraulic machine", "fatigue_standard": "-", "fatigue_test_control": "Load", "stress_concentration": "-", "failure_location": "Weld toe (circular grooves)"}}, {"id": "WELD2025:5764", "name": "AA7075-T6 | Butt Joint", "material_family": "Welded joint", "points": [[282.0, 51400.0, 0], [263.0, 127000.0, 0], [242.0, 164000.0, 0], [201.0, 127000.0, 0], [191.0, 124000.0, 0], [202.0, 175000.0, 0], [200.0, 203000.0, 0], [180.0, 429000.0, 0], [170.0, 1150000.0, 0], [169.0, 5870000.0, 1]], "conditions": {"material": "AA7075-T6", "am_type": "Friction Stir Welding (rotational speed 900 rmp)", "load_ratio": "0.1", "test_type": "Axial", "temperature": "-", "surface_treatment": "-"}, "metadata": {"dataset_id": 5764, "title": "Effect of welding parameters on microstructure and mechanical properties of AA7075-T6 friction stir welded joints", "doi": "10.1111/j.1460-2695.2011.01580.x", "authors": "Gemme, F.; Verreman, Y.; Dubourg, L.; Wanjara, P.", "publication": "FATIGUE & FRACTURE OF ENGINEERING MATERIALS & STRUCTURES", "year_of_publication": 2011, "UT": "WOS:000296499900004", "base_material": "AA7075-T6", "base_young_modulus": "-", "base_yield_strength": 460, "base_ultimate_strength": 587, "base_elongation": 15.1, "weld_material": "AA7075-T6 (friction stir welded)", "weld_young_modulus": "-", "weld_yield_strength": 348, "weld_ultimate_strength": 514, "weld_elongation": 7.5, "processing": "-", "welding_joint": "Butt Joint", "welding_method": "Friction Stir Welding (rotational speed 900 rmp)", "welding_voltage": "-", "welding_current": "-", "welding_speed": 10, "preheat_temp": "-", "welding_env": "-", "residual_stress": "-", "fatigue_specimen_type": "Flat sheet", "fatigue_specimen_thickness": 2.3, "fatigue_test_type": "Axial", "fatigue_temp": "-", "fatigue_env": "-", "load_ratio": 0.1, "frequency": 20, "fatigue_machine": "Servo-hydraulic machine", "fatigue_standard": "-", "fatigue_test_control": "Load", "stress_concentration": "-", "failure_location": "Weld toe (circular grooves, lateral lips)"}}, {"id": "WELD2025:5765", "name": "AA7075-T6 | Butt Joint", "material_family": "Welded joint", "points": [[322.0, 35700.0, 0], [280.0, 77300.0, 0], [242.0, 54800.0, 0], [260.0, 325000.0, 0], [241.0, 339000.0, 0], [221.0, 190000.0, 0], [200.0, 153000.0, 0], [209.0, 378000.0, 0], [191.0, 871000.0, 0], [200.0, 1230000.0, 0], [180.0, 6260000.0, 1]], "conditions": {"material": "AA7075-T6", "am_type": "Friction Stir Welding (rotational speed 1200 rmp)", "load_ratio": "0.1", "test_type": "Axial", "temperature": "-", "surface_treatment": "-"}, "metadata": {"dataset_id": 5765, "title": "Effect of welding parameters on microstructure and mechanical properties of AA7075-T6 friction stir welded joints", "doi": "10.1111/j.1460-2695.2011.01580.x", "authors": "Gemme, F.; Verreman, Y.; Dubourg, L.; Wanjara, P.", "publication": "FATIGUE & FRACTURE OF ENGINEERING MATERIALS & STRUCTURES", "year_of_publication": 2011, "UT": "WOS:000296499900004", "base_material": "AA7075-T6", "base_young_modulus": "-", "base_yield_strength": 460, "base_ultimate_strength": 587, "base_elongation": 15.1, "weld_material": "AA7075-T6 (friction stir welded)", "weld_young_modulus": "-", "weld_yield_strength": 355, "weld_ultimate_strength": 526, "weld_elongation": 7, "processing": "-", "welding_joint": "Butt Joint", "welding_method": "Friction Stir Welding (rotational speed 1200 rmp)", "welding_voltage": "-", "welding_current": "-", "welding_speed": 10, "preheat_temp": "-", "welding_env": "-", "residual_stress": "-", "fatigue_specimen_type": "Flat sheet", "fatigue_specimen_thickness": 2.3, "fatigue_test_type": "Axial", "fatigue_temp": "-", "fatigue_env": "-", "load_ratio": 0.1, "frequency": 20, "fatigue_machine": "Servo-hydraulic machine", "fatigue_standard": "-", "fatigue_test_control": "Load", "stress_concentration": "-", "failure_location": "Weld toe (lateral lips)"}}, {"id": "WELD2025:5766", "name": "AA7075-T6 | Butt Joint", "material_family": "Welded joint", "points": [[253.0, 81500.0, 0], [230.0, 77600.0, 0], [202.0, 132000.0, 0], [191.0, 122000.0, 0], [221.0, 153000.0, 0], [210.0, 310000.0, 0], [201.0, 347000.0, 0], [180.0, 179000.0, 0], [180.0, 740000.0, 0], [170.0, 869000.0, 0], [171.0, 13400000.0, 1], [160.0, 11800000.0, 1]], "conditions": {"material": "AA7075-T6", "am_type": "Friction Stir Welding (rotational speed 600 rmp)", "load_ratio": "0.1", "test_type": "Axial", "temperature": "-", "surface_treatment": "-"}, "metadata": {"dataset_id": 5766, "title": "Effect of welding parameters on microstructure and mechanical properties of AA7075-T6 friction stir welded joints", "doi": "10.1111/j.1460-2695.2011.01580.x", "authors": "Gemme, F.; Verreman, Y.; Dubourg, L.; Wanjara, P.", "publication": "FATIGUE & FRACTURE OF ENGINEERING MATERIALS & STRUCTURES", "year_of_publication": 2011, "UT": "WOS:000296499900004", "base_material": "AA7075-T6", "base_young_modulus": "-", "base_yield_strength": 460, "base_ultimate_strength": 587, "base_elongation": 15.1, "weld_material": "AA7075-T6 (friction stir welded)", "weld_young_modulus": "-", "weld_yield_strength": 350, "weld_ultimate_strength": 460, "weld_elongation": 2.7, "processing": "-", "welding_joint": "Butt Joint", "welding_method": "Friction Stir Welding (rotational speed 600 rmp)", "welding_voltage": "-", "welding_current": "-", "welding_speed": 5, "preheat_temp": "-", "welding_env": "-", "residual_stress": "-", "fatigue_specimen_type": "Flat sheet", "fatigue_specimen_thickness": 2.3, "fatigue_test_type": "Axial", "fatigue_temp": "-", "fatigue_env": "-", "load_ratio": 0.1, "frequency": 20, "fatigue_machine": "Servo-hydraulic machine", "fatigue_standard": "-", "fatigue_test_control": "Load", "stress_concentration": "-", "failure_location": "Weld toe (lateral lips)"}}, {"id": "WELD2025:5767", "name": "AA7075-T6 | Butt Joint", "material_family": "Welded joint", "points": [[262.0, 47100.0, 0], [262.0, 139000.0, 0], [247.0, 165000.0, 0], [253.0, 228000.0, 0], [242.0, 228000.0, 0], [232.0, 370000.0, 0], [235.0, 428000.0, 0], [221.0, 295000.0, 0], [230.0, 6830000.0, 1], [210.0, 8420000.0, 1]], "conditions": {"material": "AA7075-T6", "am_type": "Friction Stir Welding (rotational speed 600 rmp)", "load_ratio": "0.1", "test_type": "Axial", "temperature": "-", "surface_treatment": "-"}, "metadata": {"dataset_id": 5767, "title": "Effect of welding parameters on microstructure and mechanical properties of AA7075-T6 friction stir welded joints", "doi": "10.1111/j.1460-2695.2011.01580.x", "authors": "Gemme, F.; Verreman, Y.; Dubourg, L.; Wanjara, P.", "publication": "FATIGUE & FRACTURE OF ENGINEERING MATERIALS & STRUCTURES", "year_of_publication": 2011, "UT": "WOS:000296499900004", "base_material": "AA7075-T6", "base_young_modulus": "-", "base_yield_strength": 460, "base_ultimate_strength": 587, "base_elongation": 15.1, "weld_material": "AA7075-T6 (friction stir welded)", "weld_young_modulus": "-", "weld_yield_strength": 325, "weld_ultimate_strength": 498, "weld_elongation": 6.1, "processing": "-", "welding_joint": "Butt Joint", "welding_method": "Friction Stir Welding (rotational speed 600 rmp)", "welding_voltage": "-", "welding_current": "-", "welding_speed": 2, "preheat_temp": "-", "welding_env": "-", "residual_stress": "-", "fatigue_specimen_type": "Flat sheet", "fatigue_specimen_thickness": 2.3, "fatigue_test_type": "Axial", "fatigue_temp": "-", "fatigue_env": "-", "load_ratio": 0.1, "frequency": 20, "fatigue_machine": "Servo-hydraulic machine", "fatigue_standard": "-", "fatigue_test_control": "Load", "stress_concentration": "-", "failure_location": "HAZ, sub-surface defects"}}, {"id": "WELD2025:5770", "name": "AA7075-T651 | Butt Joint", "material_family": "Welded joint", "points": [[110.0, 194000.0, 0], [90.0, 1410000.0, 0], [90.0, 2000000.0, 0], [80.0, 2580000.0, 0], [85.0, 4010000.0, 0], [80.0, 4400000.0, 0], [85.0, 5000000.0, 0], [80.0, 6230000.0, 0], [85.0, 36400000.0, 0], [85.0, 93900000.0, 0], [70.0, 413000000.0, 0], [85.0, 516000000.0, 0], [120.0, 336000.0, 0], [95.0, 882000.0, 0], [90.0, 3330000.0, 0], [70.0, 321000000.0, 0], [80.0, 991000000.0, 1], [75.0, 1010000000.0, 1], [70.0, 1030000000.0, 1], [60.0, 1050000000.0, 1]], "conditions": {"material": "AA7075-T651", "am_type": "Friction Stir Welding (FSW)", "load_ratio": "-1", "test_type": "Axial", "temperature": "20", "surface_treatment": "-"}, "metadata": {"dataset_id": 5770, "title": "Improvement of very high cycle fatigue properties in an AA7075 friction stir welded joint by ultrasonic peening treatment", "doi": "10.1111/ffe.12516", "authors": "He, C.; Yang, K.; Liu, Y.; Wang, Q.; Cai, M.", "publication": "FATIGUE & FRACTURE OF ENGINEERING MATERIALS & STRUCTURES", "year_of_publication": 2017, "UT": "WOS:000394651700011", "base_material": "AA7075-T651", "base_young_modulus": 72, "base_yield_strength": 453, "base_ultimate_strength": 486, "base_elongation": 13.9, "weld_material": "AA7075", "weld_young_modulus": "-", "weld_yield_strength": "-", "weld_ultimate_strength": "-", "weld_elongation": "-", "processing": "-", "welding_joint": "Butt Joint", "welding_method": "Friction Stir Welding (FSW)", "welding_voltage": "-", "welding_current": "-", "welding_speed": 2.5, "preheat_temp": "-", "welding_env": "-", "residual_stress": "-", "fatigue_specimen_type": "Flat plate dog-bone-shaped", "fatigue_specimen_thickness": 3, "fatigue_test_type": "Axial", "fatigue_temp": 20, "fatigue_env": "Air", "load_ratio": -1, "frequency": 20000, "fatigue_machine": "Ultrasonic fatigue testing machine", "fatigue_standard": "-", "fatigue_test_control": "-", "stress_concentration": "-", "failure_location": "TMAZ (Thermo-Mechanically Affected Zone) on advancing side"}}, {"id": "WELD2025:5771", "name": "AA7075-T651 | Butt Joint", "material_family": "Welded joint", "points": [[120.0, 549000.0, 0], [120.0, 13300000.0, 0], [110.0, 15100000.0, 0], [115.0, 18200000.0, 0], [120.0, 24200000.0, 0], [110.0, 51600000.0, 0], [100.0, 91000000.0, 0], [115.0, 353000000.0, 0], [110.0, 1000000000.0, 1], [105.0, 1000000000.0, 1], [100.0, 1000000000.0, 1], [129.0, 2400000.0, 0], [109.0, 8270000.0, 0], [100.0, 18800000.0, 0], [90.0, 186000000.0, 0], [90.0, 991000000.0, 1]], "conditions": {"material": "AA7075-T651", "am_type": "Friction Stir Welding (FSW)", "load_ratio": "-1", "test_type": "Axial", "temperature": "20", "surface_treatment": "Ultrasonic Peening Treatment (UPT)"}, "metadata": {"dataset_id": 5771, "title": "Improvement of very high cycle fatigue properties in an AA7075 friction stir welded joint by ultrasonic peening treatment", "doi": "10.1111/ffe.12516", "authors": "He, C.; Yang, K.; Liu, Y.; Wang, Q.; Cai, M.", "publication": "FATIGUE & FRACTURE OF ENGINEERING MATERIALS & STRUCTURES", "year_of_publication": 2017, "UT": "WOS:000394651700011", "base_material": "AA7075-T651", "base_young_modulus": 72, "base_yield_strength": 453, "base_ultimate_strength": 486, "base_elongation": 13.9, "weld_material": "AA7075", "weld_young_modulus": "-", "weld_yield_strength": "-", "weld_ultimate_strength": "-", "weld_elongation": "-", "processing": "Ultrasonic Peening Treatment (UPT)", "welding_joint": "Butt Joint", "welding_method": "Friction Stir Welding (FSW)", "welding_voltage": "-", "welding_current": "-", "welding_speed": 2.5, "preheat_temp": "-", "welding_env": "-", "residual_stress": "Compressive residual stress introduced in surface layers (peak ~380 MPa in NZ, ~180 MPa retained after fatigue)", "fatigue_specimen_type": "Flat plate dog-bone-shaped", "fatigue_specimen_thickness": 3, "fatigue_test_type": "Axial", "fatigue_temp": 20, "fatigue_env": "Air", "load_ratio": -1, "frequency": 20000, "fatigue_machine": "Ultrasonic fatigue testing machine", "fatigue_standard": "-", "fatigue_test_control": "-", "stress_concentration": "-", "failure_location": "TMAZ (Thermo-Mechanically Affected Zone) on advancing side"}}, {"id": "WELD2025:5772", "name": "AA2024-T3 | Single Lap Joint (SLJ)", "material_family": "Welded joint", "points": [[195.0, 1020.0, 0], [130.0, 2950.0, 0], [130.0, 5440.0, 0], [65.0, 23800.0, 0], [65.0, 42200.0, 0], [32.0, 412000.0, 0], [33.0, 508000.0, 0], [196.0, 1120.0, 0], [33.0, 582000.0, 0], [32.0, 2050000.0, 1], [32.0, 2700000.0, 1]], "conditions": {"material": "AA2024-T3", "am_type": "Friction Stir Welding (FSW)", "load_ratio": "0.1", "test_type": "Constant amplitude cyclic loading", "temperature": "-", "surface_treatment": "-"}, "metadata": {"dataset_id": 5772, "title": "Fatigue performance of hybrid overlap friction stir welding and adhesive bonding of an Al-Mg-Cu alloy", "doi": "10.1111/ffe.12933", "authors": "Braga, Daniel F. O.; Maciel, Ricardo; Bergmann, Luciano; da Silva, Lucas F. M.; Infante, Virginia; dos Santos, Jorge F.; Moreira, Pedro M. G. P.", "publication": "FATIGUE & FRACTURE OF ENGINEERING MATERIALS & STRUCTURES", "year_of_publication": 2019, "UT": "WOS:000466179200005", "base_material": "AA2024-T3", "base_young_modulus": 73.1, "base_yield_strength": 336, "base_ultimate_strength": 475, "base_elongation": 18, "weld_material": "AA2024-T3", "weld_young_modulus": "-", "weld_yield_strength": "-", "weld_ultimate_strength": "-", "weld_elongation": "-", "processing": "-", "welding_joint": "Single Lap Joint (SLJ)", "welding_method": "Friction Stir Welding (FSW)", "welding_voltage": "-", "welding_current": "-", "welding_speed": "3, 5, 7, 9", "preheat_temp": "-", "welding_env": "-", "residual_stress": "-", "fatigue_specimen_type": "Single Lap Joint (SLJ)", "fatigue_specimen_thickness": 1.6, "fatigue_test_type": "Constant amplitude cyclic loading", "fatigue_temp": "-", "fatigue_env": "-", "load_ratio": 0.1, "frequency": "-", "fatigue_machine": "-", "fatigue_standard": "-", "fatigue_test_control": "-", "stress_concentration": "-", "failure_location": "Weld toe (boundary of TMAZ and HAZ top advancing side)"}}, {"id": "WELD2025:5773", "name": "AA2024-T3 | Single Lap Joint (SLJ)", "material_family": "Welded joint", "points": [[287.0, 2650.0, 0], [287.0, 3910.0, 0], [230.0, 10400.0, 0], [153.0, 41500.0, 0], [153.0, 76600.0, 0], [77.0, 542000.0, 0], [77.0, 826000.0, 0], [76.0, 1670000.0, 0], [230.0, 8650.0, 0], [229.0, 13000.0, 0], [153.0, 47800.0, 0], [57.0, 2460000.0, 1]], "conditions": {"material": "AA2024-T3", "am_type": "Friction Stir Welding (FSW)", "load_ratio": "0.1", "test_type": "Constant amplitude cyclic loading", "temperature": "-", "surface_treatment": "adhesive bonding"}, "metadata": {"dataset_id": 5773, "title": "Fatigue performance of hybrid overlap friction stir welding and adhesive bonding of an Al-Mg-Cu alloy", "doi": "10.1111/ffe.12933", "authors": "Braga, Daniel F. O.; Maciel, Ricardo; Bergmann, Luciano; da Silva, Lucas F. M.; Infante, Virginia; dos Santos, Jorge F.; Moreira, Pedro M. G. P.", "publication": "FATIGUE & FRACTURE OF ENGINEERING MATERIALS & STRUCTURES", "year_of_publication": 2019, "UT": "WOS:000466179200005", "base_material": "AA2024-T3", "base_young_modulus": 73.1, "base_yield_strength": 336, "base_ultimate_strength": 475, "base_elongation": 18, "weld_material": "AA2024-T3", "weld_young_modulus": "-", "weld_yield_strength": "-", "weld_ultimate_strength": "-", "weld_elongation": "-", "processing": "adhesive bonding", "welding_joint": "Single Lap Joint (SLJ)", "welding_method": "Friction Stir Welding (FSW)", "welding_voltage": "-", "welding_current": "-", "welding_speed": "3, 5, 7, 9", "preheat_temp": "-", "welding_env": "-", "residual_stress": "-", "fatigue_specimen_type": "Single Lap Joint (SLJ)", "fatigue_specimen_thickness": 1.6, "fatigue_test_type": "Constant amplitude cyclic loading", "fatigue_temp": "-", "fatigue_env": "-", "load_ratio": 0.1, "frequency": "-", "fatigue_machine": "-", "fatigue_standard": "-", "fatigue_test_control": "-", "stress_concentration": "-", "failure_location": "Weld toe (boundary of TMAZ and HAZ top advancing side)"}}, {"id": "WELD2025:5774", "name": "Alclad 7075-T6 aluminium alloy | Single-lap joint", "material_family": "Welded joint", "points": [[63.0, 16300.0, 0], [63.0, 17400.0, 0], [47.0, 42100.0, 0], [47.0, 59200.0, 0], [47.0, 80300.0, 0], [47.0, 96900.0, 0], [32.0, 100000.0, 0], [32.0, 178000.0, 0], [32.0, 193000.0, 0], [29.0, 410000.0, 0], [29.0, 518000.0, 0], [29.0, 625000.0, 0], [29.0, 878000.0, 0], [63.0, 11900.0, 0], [63.0, 20200.0, 0], [32.0, 146000.0, 0]], "conditions": {"material": "Alclad 7075-T6 aluminium alloy", "am_type": "Refill Friction Stir Spot Welding (RFSSW)", "load_ratio": "0.1", "test_type": "Axial", "temperature": "25", "surface_treatment": "with structural defects"}, "metadata": {"dataset_id": 5774, "title": "Analysis of the effect of structural defects on the fatigue strength of RFSSW joints using C-scan scanning acoustic microscopy and SEM", "doi": "10.1111/ffe.12984", "authors": "Kubit, Andrzej; Trzepiecinski, Tomasz; Faes, Koen; Drabczyk, Mateusz; Bochnowski, Wojciech; Korzeniowski, Marcin", "publication": "FATIGUE & FRACTURE OF ENGINEERING MATERIALS & STRUCTURES", "year_of_publication": 2019, "UT": "WOS:000466179200009", "base_material": "Alclad 7075-T6 aluminium alloy", "base_young_modulus": "-", "base_yield_strength": 413.7, "base_ultimate_strength": 482.6, "base_elongation": 7, "weld_material": "Alclad 7075-T6 aluminium alloy", "weld_young_modulus": "-", "weld_yield_strength": "-", "weld_ultimate_strength": "-", "weld_elongation": "-", "processing": "with structural defects", "welding_joint": "Single-lap joint", "welding_method": "Refill Friction Stir Spot Welding (RFSSW)", "welding_voltage": "-", "welding_current": "-", "welding_speed": "-", "preheat_temp": "-", "welding_env": "-", "residual_stress": "-", "fatigue_specimen_type": "Single-lap joint", "fatigue_specimen_thickness": "0.8, 1.6", "fatigue_test_type": "Axial", "fatigue_temp": 25, "fatigue_env": "-", "load_ratio": 0.1, "frequency": 50, "fatigue_machine": "Instron E10000", "fatigue_standard": "-", "fatigue_test_control": "Load", "stress_concentration": "-", "failure_location": "Weld toe, weld root"}}, {"id": "WELD2025:5775", "name": "Alclad 7075-T6 aluminium alloy | Single-lap joint", "material_family": "Welded joint", "points": [[63.0, 22100.0, 0], [47.0, 81700.0, 0], [47.0, 146000.0, 0], [47.0, 154000.0, 0], [47.0, 206000.0, 0], [32.0, 229000.0, 0], [32.0, 275000.0, 0], [32.0, 287000.0, 0], [32.0, 513000.0, 0], [28.0, 1060000.0, 0], [63.0, 16700.0, 0], [63.0, 20200.0, 0], [63.0, 27100.0, 0], [29.0, 973000.0, 0], [29.0, 1330000.0, 0], [28.0, 1740000.0, 0]], "conditions": {"material": "Alclad 7075-T6 aluminium alloy", "am_type": "Refill Friction Stir Spot Welding (RFSSW)", "load_ratio": "0.1", "test_type": "Axial", "temperature": "25", "surface_treatment": "-"}, "metadata": {"dataset_id": 5775, "title": "Analysis of the effect of structural defects on the fatigue strength of RFSSW joints using C-scan scanning acoustic microscopy and SEM", "doi": "10.1111/ffe.12984", "authors": "Kubit, Andrzej; Trzepiecinski, Tomasz; Faes, Koen; Drabczyk, Mateusz; Bochnowski, Wojciech; Korzeniowski, Marcin", "publication": "FATIGUE & FRACTURE OF ENGINEERING MATERIALS & STRUCTURES", "year_of_publication": 2019, "UT": "WOS:000466179200009", "base_material": "Alclad 7075-T6 aluminium alloy", "base_young_modulus": "-", "base_yield_strength": 413.7, "base_ultimate_strength": 482.6, "base_elongation": 7, "weld_material": "Alclad 7075-T6 aluminium alloy", "weld_young_modulus": "-", "weld_yield_strength": "-", "weld_ultimate_strength": "-", "weld_elongation": "-", "processing": "-", "welding_joint": "Single-lap joint", "welding_method": "Refill Friction Stir Spot Welding (RFSSW)", "welding_voltage": "-", "welding_current": "-", "welding_speed": "-", "preheat_temp": "-", "welding_env": "-", "residual_stress": "-", "fatigue_specimen_type": "Single-lap joint", "fatigue_specimen_thickness": "0.8, 1.6", "fatigue_test_type": "Axial", "fatigue_temp": 25, "fatigue_env": "-", "load_ratio": 0.1, "frequency": 50, "fatigue_machine": "Instron E10000", "fatigue_standard": "-", "fatigue_test_control": "Load", "stress_concentration": "-", "failure_location": "Weld toe, weld root"}}, {"id": "WELD2025:5776", "name": "G20Mn5 cast steel | Butt Joint", "material_family": "Welded joint", "points": [[288.0, 165000.0, 0], [261.0, 401000.0, 0], [288.0, 409000.0, 0], [315.0, 422000.0, 0], [261.0, 635000.0, 0], [288.0, 769000.0, 0], [261.0, 1690000.0, 0], [261.0, 1970000.0, 0], [234.0, 2410000.0, 0], [234.0, 10000000.0, 1], [234.0, 10800000.0, 1], [315.0, 395000.0, 0]], "conditions": {"material": "G20Mn5 cast steel", "am_type": "MAG (Metal Active Gas) arc welding", "load_ratio": "0.1", "test_type": "HCF (High-Cycle Fatigue)", "temperature": "-", "surface_treatment": "-"}, "metadata": {"dataset_id": 5776, "title": "The microstructure, mechanical, and fatigue behaviours of MAG welded G20Mn5 cast steel", "doi": "10.1111/ffe.13215", "authors": "Wu, S. C.; Qin, Q. B.; Hu, Y. N.; Branco, R.; Li, C. H.; Williams, C. J.; Zhang, W. H.", "publication": "FATIGUE & FRACTURE OF ENGINEERING MATERIALS & STRUCTURES", "year_of_publication": 2020, "UT": "WOS:000523568500015", "base_material": "G20Mn5 cast steel", "base_young_modulus": 206.9, "base_yield_strength": 305, "base_ultimate_strength": 521, "base_elongation": 30, "weld_material": "ER50-6", "weld_young_modulus": 205.7, "weld_yield_strength": "-", "weld_ultimate_strength": "-", "weld_elongation": "-", "processing": "-", "welding_joint": "Butt Joint", "welding_method": "MAG (Metal Active Gas) arc welding", "welding_voltage": "-", "welding_current": "-", "welding_speed": "-", "preheat_temp": "-", "welding_env": "-", "residual_stress": "-", "fatigue_specimen_type": "plat", "fatigue_specimen_thickness": 8, "fatigue_test_type": "HCF (High-Cycle Fatigue)", "fatigue_temp": "-", "fatigue_env": "-", "load_ratio": 0.1, "frequency": "110–130", "fatigue_machine": "MTS 809, MTS 810", "fatigue_standard": "-", "fatigue_test_control": "Stress", "stress_concentration": "-", "failure_location": "Near HAZ (Heat-Affected Zone)"}}, {"id": "WELD2025:5778", "name": "AA6060-T6 | Butt Joint", "material_family": "Welded joint", "points": [[139.0, 142000.0, 0], [179.0, 22800.0, 0], [179.0, 47500.0, 0], [140.0, 20300.0, 0], [83.0, 115000.0, 0], [100.0, 250000.0, 0], [99.0, 908000.0, 0], [92.0, 810000.0, 0], [138.0, 145000.0, 0]], "conditions": {"material": "AA6060-T6", "am_type": "Hybrid Metal Extrusion & Bonding (HYB)", "load_ratio": "0.01", "test_type": "Axial", "temperature": "25", "surface_treatment": "-"}, "metadata": {"dataset_id": 5778, "title": "Fatigue properties of AA6060-T6 butt welds made by hybrid metal extrusion & bonding", "doi": "10.1111/ffe.13302", "authors": "Sandnes, Lise; Grong, Oystein; Welo, Torgeir; Berto, Filippo", "publication": "FATIGUE & FRACTURE OF ENGINEERING MATERIALS & STRUCTURES", "year_of_publication": 2020, "UT": "WOS:000552687800001", "base_material": "AA6060-T6", "base_young_modulus": "-", "base_yield_strength": 182, "base_ultimate_strength": 208, "base_elongation": "-", "weld_material": "AA6082", "weld_young_modulus": "-", "weld_yield_strength": "-", "weld_ultimate_strength": "-", "weld_elongation": "-", "processing": "-", "welding_joint": "Butt Joint", "welding_method": "Hybrid Metal Extrusion & Bonding (HYB)", "welding_voltage": "-", "welding_current": "-", "welding_speed": 8, "preheat_temp": "-", "welding_env": "-", "residual_stress": "-", "fatigue_specimen_type": "Standard", "fatigue_specimen_thickness": 2, "fatigue_test_type": "Axial", "fatigue_temp": 25, "fatigue_env": "air", "load_ratio": 0.01, "frequency": "30, 40", "fatigue_machine": "MTS Instron (50 kN), Zwick Roell LTM10 (10 kN)", "fatigue_standard": "ASTM E466-15", "fatigue_test_control": "Stress", "stress_concentration": "-", "failure_location": "Weld toe"}}, {"id": "WELD2025:5779", "name": "AA6060-T6 | Butt Joint", "material_family": "Welded joint", "points": [[147.0, 59300.0, 0], [188.0, 77800.0, 0], [188.0, 86900.0, 0], [131.0, 157000.0, 0], [131.0, 314000.0, 0], [147.0, 191000.0, 0], [130.0, 397000.0, 0], [104.0, 2010000.0, 1], [96.0, 2010000.0, 1], [83.0, 1980000.0, 1], [146.0, 236000.0, 0]], "conditions": {"material": "AA6060-T6", "am_type": "Hybrid Metal Extrusion & Bonding (HYB)", "load_ratio": "0.01", "test_type": "Axial", "temperature": "25", "surface_treatment": "-"}, "metadata": {"dataset_id": 5779, "title": "Fatigue properties of AA6060-T6 butt welds made by hybrid metal extrusion & bonding", "doi": "10.1111/ffe.13302", "authors": "Sandnes, Lise; Grong, Oystein; Welo, Torgeir; Berto, Filippo", "publication": "FATIGUE & FRACTURE OF ENGINEERING MATERIALS & STRUCTURES", "year_of_publication": 2020, "UT": "WOS:000552687800001", "base_material": "AA6060-T6", "base_young_modulus": "-", "base_yield_strength": 182, "base_ultimate_strength": 208, "base_elongation": "-", "weld_material": "AA6082", "weld_young_modulus": "-", "weld_yield_strength": "-", "weld_ultimate_strength": "-", "weld_elongation": "-", "processing": "-", "welding_joint": "Butt Joint", "welding_method": "Hybrid Metal Extrusion & Bonding (HYB)", "welding_voltage": "-", "welding_current": "-", "welding_speed": 8, "preheat_temp": "-", "welding_env": "-", "residual_stress": "-", "fatigue_specimen_type": "Standard", "fatigue_specimen_thickness": 1.8, "fatigue_test_type": "Axial", "fatigue_temp": 25, "fatigue_env": "air", "load_ratio": 0.01, "frequency": "30, 40", "fatigue_machine": "MTS Instron (50 kN), Zwick Roell LTM10 (10 kN)", "fatigue_standard": "ASTM E466-15", "fatigue_test_control": "Stress", "stress_concentration": "-", "failure_location": "Weld face"}}, {"id": "WELD2025:5780", "name": "7N01 Al alloy-T6 | Butt Joint", "material_family": "Welded joint", "points": [[135.0, 103000.0, 0], [135.0, 927000.0, 0], [135.0, 4440000.0, 0]], "conditions": {"material": "7N01 Al alloy-T6", "am_type": "Gas metal arc welding (GMAW)", "load_ratio": "0.1", "test_type": "Tension-tension", "temperature": "25", "surface_treatment": "-"}, "metadata": {"dataset_id": 5780, "title": "Improving fatigue life of 7N01 Al alloy weld by surface spinning strengthening", "doi": "10.1111/ffe.13514", "authors": "Wang, Dongqiqiong; Wang, Suhuan; Wang, Qiang; Hou, Jiapeng; Li, Xiaowu; Zhang, Zhefeng", "publication": "FATIGUE & FRACTURE OF ENGINEERING MATERIALS & STRUCTURES", "year_of_publication": 2021, "UT": "WOS:000652755500001", "base_material": "7N01 Al alloy-T6", "base_young_modulus": "-", "base_yield_strength": 265, "base_ultimate_strength": 315, "base_elongation": 18.5, "weld_material": "5356 Al alloy", "weld_young_modulus": "-", "weld_yield_strength": 165, "weld_ultimate_strength": 285, "weld_elongation": 8.5, "processing": "-", "welding_joint": "Butt Joint", "welding_method": "Gas metal arc welding (GMAW)", "welding_voltage": 21, "welding_current": 180, "welding_speed": 5, "preheat_temp": "-", "welding_env": "Ar shielding gas (22 L/min)", "residual_stress": "-", "fatigue_specimen_type": "Dog-bone", "fatigue_specimen_thickness": 5, "fatigue_test_type": "Tension-tension", "fatigue_temp": 25, "fatigue_env": "-", "load_ratio": 0.1, "frequency": 40, "fatigue_machine": "Instron-8801", "fatigue_standard": "-", "fatigue_test_control": "Stress", "stress_concentration": "-", "failure_location": "Weld zone (WZ)"}}, {"id": "WELD2025:5781", "name": "7N01 Al alloy-T6 | Butt Joint", "material_family": "Welded joint", "points": [[135.0, 9940000.0, 1], [135.0, 2950000.0, 0], [135.0, 3170000.0, 0]], "conditions": {"material": "7N01 Al alloy-T6", "am_type": "Gas metal arc welding (GMAW)", "load_ratio": "0.1", "test_type": "Tension-tension", "temperature": "25", "surface_treatment": "Surface spinning strengthening (3S)"}, "metadata": {"dataset_id": 5781, "title": "Improving fatigue life of 7N01 Al alloy weld by surface spinning strengthening", "doi": "10.1111/ffe.13514", "authors":
