Repository: yunyunfanfan/S-PA-CBB

# S-PA-CBB

Official research code, processed curve records, evaluation outputs, and manuscript source for:

> **From Physics to Selective Generation: Conditional Brownian Bridges for Sparse S–N Curve Reconstruction and Fatigue Decision-Making**

S-PA-CBB reconstructs a complete probabilistic stress–life (S–N) curve from only two to four observed fatigue tests. The method first fits an interpretable Basquin state, diagnoses whether that state is sufficient, and applies a ControlNet-style conditional Brownian-bridge residual only to curves that benefit from correction.

File: external_data/weld2025_disjoint_curves.json (part 223 of 223)
"Wang, Dongqiqiong; Wang, Suhuan; Wang, Qiang; Hou, Jiapeng; Li, Xiaowu; Zhang, Zhefeng", "publication": "FATIGUE & FRACTURE OF ENGINEERING MATERIALS & STRUCTURES", "year_of_publication": 2021, "UT": "WOS:000652755500001", "base_material": "7N01 Al alloy-T6", "base_young_modulus": "-", "base_yield_strength": 265, "base_ultimate_strength": 315, "base_elongation": 18.5, "weld_material": "5356 Al alloy", "weld_young_modulus": "-", "weld_yield_strength": 165, "weld_ultimate_strength": 305, "weld_elongation": 12.0, "processing": "Surface spinning strengthening (3S)", "welding_joint": "Butt Joint", "welding_method": "Gas metal arc welding (GMAW)", "welding_voltage": 21, "welding_current": 180, "welding_speed": 5, "preheat_temp": "-", "welding_env": "Ar shielding gas (22 L/min)", "residual_stress": "-", "fatigue_specimen_type": "Dog-bone", "fatigue_specimen_thickness": 5, "fatigue_test_type": "Tension-tension", "fatigue_temp": 25, "fatigue_env": "-", "load_ratio": 0.1, "frequency": 40, "fatigue_machine": "Instron-8801", "fatigue_standard": "-", "fatigue_test_control": "Stress", "stress_concentration": "-", "failure_location": "Weld zone (WZ)"}}, {"id": "WELD2025:5782", "name": "AlMg4MnCr | Single-lap joint", "material_family": "Welded joint", "points": [[113.0, 170000.0, 0], [95.0, 380000.0, 0], [99.0, 410000.0, 0], [90.0, 503000.0, 0], [81.0, 792000.0, 0], [81.0, 1270000.0, 0], [81.0, 2100000.0, 0], [86.0, 2410000.0, 0], [77.0, 2790000.0, 0], [81.0, 748000.0, 0], [81.0, 1210000.0, 0], [63.0, 4980000.0, 1], [59.0, 4980000.0, 1]], "conditions": {"material": "AlMg4MnCr", "am_type": "Pulsed arc Gas Metal Arc Welding (GMAW)", "load_ratio": "0.1", "test_type": "longitudinal tension", "temperature": "-", "surface_treatment": "Stress relieved with thermal treatment"}, "metadata": {"dataset_id": 5782, "title": "A model for fatigue strength of welded lap joints", "doi": "10.1111/j.1460-2695.2004.00849.x", "authors": "Beretta, S; Sala, G", "publication": "FATIGUE & FRACTURE OF ENGINEERING MATERIALS & STRUCTURES", "year_of_publication": 2005, "UT": "WOS:000226377600027", "base_material": "AlMg4MnCr", "base_young_modulus": "-", "base_yield_strength": 145, "base_ultimate_strength": 290, "base_elongation": "-", "weld_material": "AlMg4MnCr (pulsed arc GMAW)", "weld_young_modulus": "-", "weld_yield_strength": 140, "weld_ultimate_strength": 210, "weld_elongation": "-", "processing": "Stress relieved with thermal treatment", "welding_joint": "Single-lap joint", "welding_method": "Pulsed arc Gas Metal Arc Welding (GMAW)", "welding_voltage": "-", "welding_current": "-", "welding_speed": "-", "preheat_temp": "-", "welding_env": "-", "residual_stress": "-", "fatigue_specimen_type": "Lap joint (sheet)", "fatigue_specimen_thickness": 2.5, "fatigue_test_type": "longitudinal tension", "fatigue_temp": "-", "fatigue_env": "-", "load_ratio": 0.1, "frequency": "-", "fatigue_machine": "-", "fatigue_standard": "-", "fatigue_test_control": "-", "stress_concentration": "-", "failure_location": "Weld root"}}, {"id": "WELD2025:5783", "name": "AlMg4MnCr | Single-lap joint", "material_family": "Welded joint", "points": [[69.0, 141000.0, 0], [65.0, 190000.0, 0], [62.0, 354000.0, 0], [58.0, 380000.0, 0], [56.0, 435000.0, 0], [50.0, 477000.0, 0], [53.0, 656000.0, 0], [44.0, 996000.0, 0], [52.0, 1010000.0, 0], [48.0, 1200000.0, 0], [50.0, 1220000.0, 0], [46.0, 1590000.0, 0], [44.0, 2450000.0, 0], [46.0, 2840000.0, 0], [39.0, 4930000.0, 1]], "conditions": {"material": "AlMg4MnCr", "am_type": "Pulsed arc Gas Metal Arc Welding (GMAW)", "load_ratio": "0.1", "test_type": "Shear", "temperature": "-", "surface_treatment": "Stress relieved with thermal treatment"}, "metadata": {"dataset_id": 5783, "title": "A model for fatigue strength of welded lap joints", "doi": "10.1111/j.1460-2695.2004.00849.x", "authors": "Beretta, S; Sala, G", "publication": "FATIGUE & FRACTURE OF ENGINEERING MATERIALS & STRUCTURES", "year_of_publication": 2005, "UT": "WOS:000226377600027", "base_material": "AlMg4MnCr", "base_young_modulus": "-", "base_yield_strength": 145, "base_ultimate_strength": 290, "base_elongation": "-", "weld_material": "AlMg4MnCr (pulsed arc GMAW)", "weld_young_modulus": "-", "weld_yield_strength": 140, "weld_ultimate_strength": 210, "weld_elongation": "-", "processing": "Stress relieved with thermal treatment", "welding_joint": "Single-lap joint", "welding_method": "Pulsed arc Gas Metal Arc Welding (GMAW)", "welding_voltage": "-", "welding_current": "-", "welding_speed": "-", "preheat_temp": "-", "welding_env": "-", "residual_stress": "-", "fatigue_specimen_type": "Lap joint (sheet)", "fatigue_specimen_thickness": 2.5, "fatigue_test_type": "Shear", "fatigue_temp": "-", "fatigue_env": "-", "load_ratio": 0.1, "frequency": "-", "fatigue_machine": "-", "fatigue_standard": "-", "fatigue_test_control": "-", "stress_concentration": "-", "failure_location": "Weld root"}}, {"id": "WELD2025:5784", "name": "AlMg4MnCr | Single-lap joint", "material_family": "Welded joint", "points": [[40.0, 17100.0, 0], [40.0, 20600.0, 0], [45.0, 31100.0, 0], [31.0, 41200.0, 0], [39.0, 47500.0, 0], [35.0, 51900.0, 0], [31.0, 110000.0, 0], [22.0, 121000.0, 0], [28.0, 141000.0, 0], [18.0, 216000.0, 0], [25.0, 308000.0, 0], [20.0, 338000.0, 0], [21.0, 424000.0, 0], [19.0, 2960000.0, 0], [18.0, 4980000.0, 1]], "conditions": {"material": "AlMg4MnCr", "am_type": "Pulsed arc Gas Metal Arc Welding (GMAW)", "load_ratio": "0.1", "test_type": "tension perpendicular", "temperature": "-", "surface_treatment": "Stress relieved with thermal treatment"}, "metadata": {"dataset_id": 5784, "title": "A model for fatigue strength of welded lap joints", "doi": "10.1111/j.1460-2695.2004.00849.x", "authors": "Beretta, S; Sala, G", "publication": "FATIGUE & FRACTURE OF ENGINEERING MATERIALS & STRUCTURES", "year_of_publication": 2005, "UT": "WOS:000226377600027", "base_material": "AlMg4MnCr", "base_young_modulus": "-", "base_yield_strength": 145, "base_ultimate_strength": 290, "base_elongation": "-", "weld_material": "AlMg4MnCr (pulsed arc GMAW)", "weld_young_modulus": "-", "weld_yield_strength": 140, "weld_ultimate_strength": 210, "weld_elongation": "-", "processing": "Stress relieved with thermal treatment", "welding_joint": "Single-lap joint", "welding_method": "Pulsed arc Gas Metal Arc Welding (GMAW)", "welding_voltage": "-", "welding_current": "-", "welding_speed": "-", "preheat_temp": "-", "welding_env": "-", "residual_stress": "-", "fatigue_specimen_type": "Lap joint (sheet)", "fatigue_specimen_thickness": 2.5, "fatigue_test_type": "tension perpendicular", "fatigue_temp": "-", "fatigue_env": "-", "load_ratio": 0.1, "frequency": "-", "fatigue_machine": "-", "fatigue_standard": "-", "fatigue_test_control": "-", "stress_concentration": "-", "failure_location": "Weld root"}}, {"id": "WELD2025:5788", "name": "AISI 4130 hot-rolled aeronautic steel | Butt Joint", "material_family": "Welded joint", "points": [[579.0, 28900.0, 0], [524.0, 32900.0, 0], [659.0, 54700.0, 0], [499.0, 79800.0, 0], [524.0, 136000.0, 0], [349.0, 151000.0, 0], [399.0, 156000.0, 0], [374.0, 293000.0, 0], [449.0, 633000.0, 0], [374.0, 2900000.0, 1], [349.0, 10000000.0, 1], [348.0, 1550000.0, 1], [698.0, 20500.0, 0], [698.0, 26700.0, 0], [657.0, 70900.0, 0], [578.0, 37400.0, 0], [497.0, 63600.0, 0], [522.0, 161000.0, 0], [449.0, 155000.0, 0], [448.0, 70900.0, 0], [373.0, 2310000.0, 1]], "conditions": {"material": "AISI 4130 hot-rolled aeronautic steel", "am_type": "Gas Tungsten Arc Welding (GTAW/TIG)", "load_ratio": "0.1", "test_type": "Axial", "temperature": "20", "surface_treatment": "-"}, "metadata": {"dataset_id": 5788, "title": "Effects of several TIG weld repairs on the axial fatigue strength of AISI 4130 aeronautical steel-welded joints", "doi": "10.1111/j.1460-2695.2011.01606.x", "authors": "Nascimento, M. P.; Voorwald, H. J. C.; Payao Filho, J. Da C.", "publication": "FATIGUE & FRACTURE OF ENGINEERING MATERIALS & STRUCTURES", "year_of_publication": 2012, "UT": "WOS:000300765800001", "base_material": "AISI 4130 hot-rolled aeronautic steel", "base_young_modulus": "-", "base_yield_strength": 740, "base_ultimate_strength": 809, "base_elongation": 8.48, "weld_material": "AMS6457B Turballoy 4130", "weld_young_modulus": "-", "weld_yield_strength": 671, "weld_ultimate_strength": 778, "weld_elongation": 3.81, "processing": "-", "welding_joint": "Butt Joint", "welding_method": "Gas Tungsten Arc Welding (GTAW/TIG)", "welding_voltage": 12, "welding_current": 40, "welding_speed": 3, "preheat_temp": 27, "welding_env": "Pure argon (99.995%) shielding gas", "residual_stress": "-", "fatigue_specimen_type": "Flat", "fatigue_specimen_thickness": 0.89, "fatigue_test_type": "Axial", "fatigue_temp": 20, "fatigue_env": "-", "load_ratio": 0.1, "frequency": 20, "fatigue_machine": "100 kN-capacity Instron servohydraulic machine", "fatigue_standard": "ASTM E466", "fatigue_test_control": "Constant amplitude load", "stress_concentration": "1.676", "failure_location": "Weld toe (WM/CGHAZ interface)"}}, {"id": "WELD2025:5789", "name": "AISI 4130 hot-rolled aeronautic steel | Butt Joint", "material_family": "Welded joint", "points": [[400.0, 61500.0, 0], [400.0, 119000.0, 0], [351.0, 160000.0, 0], [350.0, 317000.0, 0], [299.0, 245000.0, 0], [299.0, 1280000.0, 0], [250.0, 392000.0, 0], [248.0, 488000.0, 0], [250.0, 3010000.0, 1], [201.0, 10000000.0, 1]], "conditions": {"material": "AISI 4130 hot-rolled aeronautic steel", "am_type": "Gas Tungsten Arc Welding (GTAW/TIG)", "load_ratio": "0.1", "test_type": "Axial", "temperature": "20", "surface_treatment": "-"}, "metadata": {"dataset_id": 5789, "title": "Effects of several TIG weld repairs on the axial fatigue strength of AISI 4130 aeronautical steel-welded joints", "doi": "10.1111/j.1460-2695.2011.01606.x", "authors": "Nascimento, M. P.; Voorwald, H. J. C.; Payao Filho, J. Da C.", "publication": "FATIGUE & FRACTURE OF ENGINEERING MATERIALS & STRUCTURES", "year_of_publication": 2012, "UT": "WOS:000300765800001", "base_material": "AISI 4130 hot-rolled aeronautic steel", "base_young_modulus": "-", "base_yield_strength": 740, "base_ultimate_strength": 809, "base_elongation": 8.48, "weld_material": "AMS6457B Turballoy 4130", "weld_young_modulus": "-", "weld_yield_strength": 671, "weld_ultimate_strength": 778, "weld_elongation": 3.81, "processing": "-", "welding_joint": "Butt Joint", "welding_method": "Gas Tungsten Arc Welding (GTAW/TIG)", "welding_voltage": 12, "welding_current": 40, "welding_speed": 3, "preheat_temp": 27, "welding_env": "Pure argon (99.995%) shielding gas", "residual_stress": "-", "fatigue_specimen_type": "Flat", "fatigue_specimen_thickness": 0.89, "fatigue_test_type": "Axial", "fatigue_temp": 20, "fatigue_env": "-", "load_ratio": 0.1, "frequency": 20, "fatigue_machine": "100 kN-capacity Instron servohydraulic machine", "fatigue_standard": "ASTM E466", "fatigue_test_control": "Constant amplitude load", "stress_concentration": "3.443", "failure_location": "Weld toe (WM/CGHAZ interface)"}}, {"id": "WELD2025:5790", "name": "AISI 4130 hot-rolled aeronautic steel | Butt Joint", "material_family": "Welded joint", "points": [[375.0, 47400.0, 0], [400.0, 93300.0, 0], [376.0, 123000.0, 0], [375.0, 130000.0, 0], [350.0, 220000.0, 0], [350.0, 601000.0, 0], [300.0, 693000.0, 0], [402.0, 81900.0, 0], [399.0, 173000.0, 0], [302.0, 2670000.0, 1]], "conditions": {"material": "AISI 4130 hot-rolled aeronautic steel", "am_type": "Gas Tungsten Arc Welding (GTAW/TIG)", "load_ratio": "0.1", "test_type": "Axial", "temperature": "20", "surface_treatment": "-"}, "metadata": {"dataset_id": 5790, "title": "Effects of several TIG weld repairs on the axial fatigue strength of AISI 4130 aeronautical steel-welded joints", "doi": "10.1111/j.1460-2695.2011.01606.x", "authors": "Nascimento, M. P.; Voorwald, H. J. C.; Payao Filho, J. Da C.", "publication": "FATIGUE & FRACTURE OF ENGINEERING MATERIALS & STRUCTURES", "year_of_publication": 2012, "UT": "WOS:000300765800001", "base_material": "AISI 4130 hot-rolled aeronautic steel", "base_young_modulus": "-", "base_yield_strength": 740, "base_ultimate_strength": 809, "base_elongation": 8.48, "weld_material": "AMS6457B Turballoy 4130", "weld_young_modulus": "-", "weld_yield_strength": 671, "weld_ultimate_strength": 778, "weld_elongation": 3.81, "processing": "-", "welding_joint": "Butt Joint", "welding_method": "Gas Tungsten Arc Welding (GTAW/TIG)", "welding_voltage": 12, "welding_current": 40, "welding_speed": 3, "preheat_temp": 27, "welding_env": "Pure argon (99.995%) shielding gas", "residual_stress": "-", "fatigue_specimen_type": "Flat", "fatigue_specimen_thickness": 0.89, "fatigue_test_type": "Axial", "fatigue_temp": 20, "fatigue_env": "-", "load_ratio": 0.1, "frequency": 20, "fatigue_machine": "100 kN-capacity Instron servohydraulic machine", "fatigue_standard": "ASTM E466", "fatigue_test_control": "Constant amplitude load", "stress_concentration": "2.310", "failure_location": "Weld toe (WM/CGHAZ interface)"}}, {"id": "WELD2025:5791", "name": "AISI 4130 hot-rolled aeronautic steel | Butt Joint", "material_family": "Welded joint", "points": [[449.0, 34700.0, 0], [449.0, 74800.0, 0], [449.0, 102000.0, 0], [349.0, 104000.0, 0], [399.0, 134000.0, 0], [399.0, 188000.0, 0], [349.0, 520000.0, 0], [298.0, 157000.0, 0], [298.0, 190000.0, 0], [300.0, 524000.0, 0], [199.0, 10000000.0, 1]], "conditions": {"material": "AISI 4130 hot-rolled aeronautic steel", "am_type": "Gas Tungsten Arc Welding (GTAW/TIG)", "load_ratio": "0.1", "test_type": "Axial", "temperature": "20", "surface_treatment": "-"}, "metadata": {"dataset_id": 5791, "title": "Effects of several TIG weld repairs on the axial fatigue strength of AISI 4130 aeronautical steel-welded joints", "doi": "10.1111/j.1460-2695.2011.01606.x", "authors": "Nascimento, M. P.; Voorwald, H. J. C.; Payao Filho, J. Da C.", "publication": "FATIGUE & FRACTURE OF ENGINEERING MATERIALS & STRUCTURES", "year_of_publication": 2012, "UT": "WOS:000300765800001", "base_material": "AISI 4130 hot-rolled aeronautic steel", "base_young_modulus": "-", "base_yield_strength": 740, "base_ultimate_strength": 809, "base_elongation": 8.48, "weld_material": "AMS6457B Turballoy 4130", "weld_young_modulus": "-", "weld_yield_strength": 671, "weld_ultimate_strength": 778, "weld_elongation": 3.81, "processing": "-", "welding_joint": "Butt Joint", "welding_method": "Gas Tungsten Arc Welding (GTAW/TIG)", "welding_voltage": 12, "welding_current": 40, "welding_speed": 3, "preheat_temp": 27, "welding_env": "Pure argon (99.995%) shielding gas", "residual_stress": "-", "fatigue_specimen_type": "Flat", "fatigue_specimen_thickness": 0.89, "fatigue_test_type": "Axial", "fatigue_temp": 20, "fatigue_env": "-", "load_ratio": 0.1, "frequency": 20, "fatigue_machine": "100 kN-capacity Instron servohydraulic machine", "fatigue_standard": "ASTM E466", "fatigue_test_control": "Constant amplitude load", "stress_concentration": "2.598", "failure_location": "Weld toe (WM/CGHAZ interface)"}}, {"id": "WELD2025:5792", "name": "Mild Steel JSC270D | Spot-welded joint", "material_family": "Welded joint", "points": [[176.0, 9270.0, 0], [153.0, 10200.0, 0], [117.0, 30800.0, 0], [90.0, 91100.0, 0], [70.0, 465000.0, 0]], "conditions": {"material": "Mild Steel JSC270D", "am_type": "Resistance spot welding", "load_ratio": "0.1", "test_type": "Axial (shear)", "temperature": "-", "surface_treatment": "-"}, "metadata": {"dataset_id": 5792, "title": "The Prediction of Fatigue Crack Initiation Life in Spot Welds", "doi": "10.1111/j.1475-1305.2008.00435.x", "authors": "Hassanifard, S.; Zehsaz, M.; Tohgo, K.; Ohguma, T.", "publication": "STRAIN", "year_of_publication": 2009, "UT": "WOS:000271975300002", "base_material": "Mild Steel JSC270D", "base_young_modulus": 217, "base_yield_strength": 137, "base_ultimate_strength": 271, "base_elongation": 52, "weld_material": "-", "weld_young_modulus": "-", "weld_yield_strength": "-", "weld_ultimate_strength": "-", "weld_elongation": "-", "processing": "-", "welding_joint": "Spot-welded joint", "welding_method": "Resistance spot welding", "welding_voltage": "-", "welding_current": "-", "welding_speed": "-", "preheat_temp": "-", "welding_env": "-", "residual_stress": "-", "fatigue_specimen_type": "Spot-welded shear specimens", "fatigue_specimen_thickness": 1.4, "fatigue_test_type": "Axial (shear)", "fatigue_temp": "-", "fatigue_env": "-", "load_ratio": 0.1, "frequency": "-", "fatigue_machine": "-", "fatigue_standard": "-", "fatigue_test_control": "Load", "stress_concentration": "-", "failure_location": "Weld root"}}, {"id": "WELD2025:5793", "name": "Mild Steel JSC270D | Spot-welded joint", "material_family": "Welded joint", "points": [[168.0, 179000.0, 0], [134.0, 572000.0, 0], [112.0, 1160000.0, 0]], "conditions": {"material": "Mild Steel JSC270D", "am_type": "Resistance spot welding", "load_ratio": "0.1", "test_type": "Axial (tensile)", "temperature": "-", "surface_treatment": "-"}, "metadata": {"dataset_id": 5793, "title": "The Prediction of Fatigue Crack Initiation Life in Spot Welds", "doi": "10.1111/j.1475-1305.2008.00435.x", "authors": "Hassanifard, S.; Zehsaz, M.; Tohgo, K.; Ohguma, T.", "publication": "STRAIN", "year_of_publication": 2009, "UT": "WOS:000271975300002", "base_material": "Mild Steel JSC270D", "base_young_modulus": 217, "base_yield_strength": 137, "base_ultimate_strength": 271, "base_elongation": 52, "weld_material": "-", "weld_young_modulus": "-", "weld_yield_strength": "-", "weld_ultimate_strength": "-", "weld_elongation": "-", "processing": "-", "welding_joint": "Spot-welded joint", "welding_method": "Resistance spot welding", "welding_voltage": "-", "welding_current": "-", "welding_speed": "-", "preheat_temp": "-", "welding_env": "-", "residual_stress": "-", "fatigue_specimen_type": "Spot-welded tensile specimens", "fatigue_specimen_thickness": 1.4, "fatigue_test_type": "Axial (tensile)", "fatigue_temp": "-", "fatigue_env": "-", "load_ratio": 0.1, "frequency": "-", "fatigue_machine": "-", "fatigue_standard": "-", "fatigue_test_control": "Load", "stress_concentration": "-", "failure_location": "Weld root"}}, {"id": "WELD2025:5794", "name": "Ultra-High Strength Steel JSC980Y | Spot-welded joint", "material_family": "Welded joint", "points": [[471.0, 636.0, 0], [409.0, 1350.0, 0], [311.0, 2900.0, 0], [252.0, 6500.0, 0], [188.0, 21500.0, 0], [126.0, 121000.0, 0], [94.0, 351000.0, 0], [63.0, 1280000.0, 0]], "conditions": {"material": "Ultra-High Strength Steel JSC980Y", "am_type": "Resistance spot welding", "load_ratio": "0.1", "test_type": "Axial (shear)", "temperature": "-", "surface_treatment": "-"}, "metadata": {"dataset_id": 5794, "title": "The Prediction of Fatigue Crack Initiation Life in Spot Welds", "doi": "10.1111/j.1475-1305.2008.00435.x", "authors": "Hassanifard, S.; Zehsaz, M.; Tohgo, K.; Ohguma, T.", "publication": "STRAIN", "year_of_publication": 2009, "UT": "WOS:000271975300002", "base_material": "Ultra-High Strength Steel JSC980Y", "base_young_modulus": 205, "base_yield_strength": 665, "base_ultimate_strength": 984, "base_elongation": 15, "weld_material": "-", "weld_young_modulus": "-", "weld_yield_strength": "-", "weld_ultimate_strength": "-", "weld_elongation": "-", "processing": "-", "welding_joint": "Spot-welded joint", "welding_method": "Resistance spot welding", "welding_voltage": "-", "welding_current": "-", "welding_speed": "-", "preheat_temp": "-", "welding_env": "-", "residual_stress": "-", "fatigue_specimen_type": "Spot-welded shear specimens", "fatigue_specimen_thickness": 1.4, "fatigue_test_type": "Axial (shear)", "fatigue_temp": "-", "fatigue_env": "-", "load_ratio": 0.1, "frequency": "-", "fatigue_machine": "-", "fatigue_standard": "-", "fatigue_test_control": "Load", "stress_concentration": "-", "failure_location": "Weld root"}}, {"id": "WELD2025:5795", "name": "Ultra-High Strength Steel JSC980Y | Spot-welded joint", "material_family": "Welded joint", "points": [[511.0, 8290.0, 0], [336.0, 31300.0, 0], [171.0, 308000.0, 0], [129.0, 847000.0, 0], [115.0, 1830000.0, 0]], "conditions": {"material": "Ultra-High Strength Steel JSC980Y", "am_type": "Resistance spot welding", "load_ratio": "0.1", "test_type": "Axial (tensile)", "temperature": "-", "surface_treatment": "-"}, "metadata": {"dataset_id": 5795, "title": "The Prediction of Fatigue Crack Initiation Life in Spot Welds", "doi": "10.1111/j.1475-1305.2008.00435.x", "authors": "Hassanifard, S.; Zehsaz, M.; Tohgo, K.; Ohguma, T.", "publication": "STRAIN", "year_of_publication": 2009, "UT": "WOS:000271975300002", "base_material": "Ultra-High Strength Steel JSC980Y", "base_young_modulus": 205, "base_yield_strength": 665, "base_ultimate_strength": 984, "base_elongation": 15, "weld_material": "-", "weld_young_modulus": "-", "weld_yield_strength": "-", "weld_ultimate_strength": "-", "weld_elongation": "-", "processing": "-", "welding_joint": "Spot-welded joint", "welding_method": "Resistance spot welding", "welding_voltage": "-", "welding_current": "-", "welding_speed": "-", "preheat_temp": "-", "welding_env": "-", "residual_stress": "-", "fatigue_specimen_type": "Spot-welded tensile specimens", "fatigue_specimen_thickness": 1.4, "fatigue_test_type": "Axial (tensile)", "fatigue_temp": "-", "fatigue_env": "-", "load_ratio": 0.1, "frequency": "-", "fatigue_machine": "-", "fatigue_standard": "-", "fatigue_test_control": "Load", "stress_concentration": "-", "failure_location": "Weld root"}}, {"id": "WELD2025:5796", "name": "5083-O aluminum alloy | Tensile-shear joint", "material_family": "Welded joint", "points": [[70.0, 8660.0, 0], [56.0, 10700.0, 0], [42.0, 75800.0, 0], [28.0, 1200000.0, 0], [35.0, 18000.0, 0], [28.0, 58400.0, 0], [21.0, 435000.0, 0], [14.0, 9970000.0, 0], [36.0, 13700.0, 0], [29.0, 44300.0, 0], [17.0, 357000.0, 0], [14.0, 1120000.0, 0]], "conditions": {"material": "5083-O aluminum alloy", "am_type": "Resistance Spot Welding (RSW)", "load_ratio": "0.1", "test_type": "axial", "temperature": "-", "surface_treatment": "-"}, "metadata": {"dataset_id": 5796, "title": "The Effects of Electrode Force on the Mechanical Behaviour of Resistance Spot-Welded 5083-O Aluminium Alloy Joints", "doi": "10.1111/j.1475-1305.2008.00554.x", "authors": "Hassanifard, S.; Zehsaz, M.; Tohgo, K.", "publication": "STRAIN", "year_of_publication": 2011, "UT": "WOS:000295918500019", "base_material": "5083-O aluminum alloy", "base_young_modulus": 70, "base_yield_strength": 145, "base_ultimate_strength": 290, "base_elongation": 22, "weld_material": "5083-O aluminum alloy", "weld_young_modulus": "-", "weld_yield_strength": "-", "weld_ultimate_strength": "-", "weld_elongation": "-", "processing": "-", "welding_joint": "Tensile-shear joint", "welding_method": "Resistance Spot Welding (RSW)", "welding_voltage": "-", "welding_current": 20000, "welding_speed": "-", "preheat_temp": "-", "welding_env": "-", "residual_stress": "-", "fatigue_specimen_type": "Tensile-shear spot welded joint", "fatigue_specimen_thickness": 1.5, "fatigue_test_type": "axial", "fatigue_temp": "-", "fatigue_env": "-", "load_ratio": 0.1, "frequency": 10, "fatigue_machine": "MTS fatigue testing machine", "fatigue_standard": "-", "fatigue_test_control": "Load", "stress_concentration": "-", "failure_location": "button fracture"}}, {"id": "WELD2025:5797", "name": "5083-O aluminum alloy | Tensile-shear joint", "material_family": "Welded joint", "points": [[105.0, 832.0, 0], [84.0, 2120.0, 0], [54.0, 973.0, 0], [44.0, 7350.0, 0], [53.0, 2000.0, 0]], "conditions": {"material": "5083-O aluminum alloy", "am_type": "Resistance Spot Welding (RSW)", "load_ratio": "0.1", "test_type": "axial", "temperature": "-", "surface_treatment": "-"}, "metadata": {"dataset_id": 5797, "title": "The Effects of Electrode Force on the Mechanical Behaviour of Resistance Spot-Welded 5083-O Aluminium Alloy Joints", "doi": "10.1111/j.1475-1305.2008.00554.x", "authors": "Hassanifard, S.; Zehsaz, M.; Tohgo, K.", "publication": "STRAIN", "year_of_publication": 2011, "UT": "WOS:000295918500019", "base_material": "5083-O aluminum alloy", "base_young_modulus": 70, "base_yield_strength": 145, "base_ultimate_strength": 290, "base_elongation": 22, "weld_material": "5083-O aluminum alloy", "weld_young_modulus": "-", "weld_yield_strength": "-", "weld_ultimate_strength": "-", "weld_elongation": "-", "processing": "-", "welding_joint": "Tensile-shear joint", "welding_method": "Resistance Spot Welding (RSW)", "welding_voltage": "-", "welding_current": 20000, "welding_speed": "-", "preheat_temp": "-", "welding_env": "-", "residual_stress": "-", "fatigue_specimen_type": "Tensile-shear spot welded joint", "fatigue_specimen_thickness": 1.5, "fatigue_test_type": "axial", "fatigue_temp": "-", "fatigue_env": "-", "load_ratio": 0.1, "frequency": 10, "fatigue_machine": "MTS fatigue testing machine", "fatigue_standard": "-", "fatigue_test_control": "Load", "stress_concentration": "-", "failure_location": "nugget fracture across interface"}}]}
