Repository: yunyunfanfan/S-PA-CBB

# S-PA-CBB

Official research code, processed curve records, evaluation outputs, and manuscript source for:

> **From Physics to Selective Generation: Conditional Brownian Bridges for Sparse S–N Curve Reconstruction and Fatigue Decision-Making**

S-PA-CBB reconstructs a complete probabilistic stress–life (S–N) curve from only two to four observed fatigue tests. The method first fits an interpretable Basquin state, diagnoses whether that state is sufficient, and applies a ControlNet-style conditional Brownian-bridge residual only to curves that benefit from correction. The resulting posterior supports fatigue-strength inversion, service-life and damage calculations, and sequential experiment selection.

## Repository contents

- Root-level Python files — data conversion, model training, calibration, evaluation, ablation, and downstream-task code.
- `am2022_curves.json` and `external_data/` — harmonized curve-level JSON plus source metadata.
- `strict_splits/` — fixed AM2022 source/alloy-held-out splits and LODO summary.
- `final_protocol/` — compact, publication-facing metrics, tables, and selected plots.
- `paper_elsevier_draft/` — Elsevier CAS LaTeX source, bibliography, tables, figures, and a compiled PDF.
- [`DATA.md`](DATA.md) — official dataset links, licenses, conversion commands, and provenance notes.

## Environment

Python 3.10 or later is recommended. Install the common dependencies with:

```bash
python -m venv .venv
source .venv/bin/activate
pip install -r requirements.txt
```

PyTorch should be installed with the wheel appropriate for the local accelerator. The training scripts run on CPU, CUDA, or Ascend NPU where the corresponding PyTorch backend is available.

## Data preparation

The repository already contains the harmonized curve records used for the reported experiments. To rebuild them from the official sources, download the source files listed in [`DATA.md`](DATA.md), then run:

```bash
python convert_am2022.py --help
python convert_external_datasets.py --help
python build_multidataset.py --help
python make_strict_splits.py --help
python make_lodo_manifests.py --help
```

Source identifiers are retained in every converted record. The conversion scripts normalize units, reject ineligible records, and create curve-level rather than point-level partitions to prevent leakage.

## Main experimental pipeline

The principal model and evaluation entry points are:

```bash

# Conditional Brownian-bridge model
python control_score_bridge.py --help

# Validation-gated selective correction
python promote_selective_main_model.py --help

# External-domain and baseline evaluation
python external_control_eval.py --help
python external_baseline_benchmark.py --help

# Fatigue-strength inversion and active experiment selection
python downstream_fatigue_strength.py --help
python downstream_active_selection.py --help
```

All stochastic experiments expose explicit seed arguments. The paper uses three reverse Brownian-bridge steps for the core comparison and reports independent sensitivity sweeps over reverse-step and ensemble counts.

## Publication assets

The repository contains the publication figures and tables used by the manuscript. Plot-generation scripts are intentionally excluded from the public release; the underlying numerical JSON/CSV results remain available under `final_protocol/`.

Compile the manuscript from `manuscript/` with a standard TeX Live installation:

```bash
cd paper_elsevier_draft
latexmk -pdf main_v2.tex
```

## Reproducibility notes

- Sparse masks are deterministic functions of curve identifiers, budgets, and declared seeds.
- Model selection and the selective-correction gate use validation data only.
- Test curves remain untouched until final reporting.
- Raw database archives and trained checkpoints are intentionally not mirrored in Git. Official data links and licenses are recorded in [`DATA.md`](DATA.md).

## Citation

The article is under preparation. Until bibliographic details are assigned, please cite this repository using [`CITATION.cff`](CITATION.cff).

File: am2022_curves.json (part 1 of 98)
{"source": "https://doi.org/10.6084/m9.figshare.22337629.v2", "license": "CC BY 4.0", "official_file": "FatigueData-AM2022.xlsx", "curves": [{"id": "FatigueData-AM2022:1", "name": "316L", "material_family": "316L", "points": [[233.96526529844243, 20047.798627110165, 0], [215.90585444167965, 50630.18728897715, 0], [197.99943902472384, 94372.34334864018, 0], [180.01666143330715, 152595.8138920629, 0], [161.84502629528197, 270549.9721398766, 0], [143.9245563892888, 973129.9141024948, 0]], "conditions": {"material": "316L", "am_type": "L-PBF", "load_ratio": "0.1", "test_type": "uniaxial", "temperature": "25", "surface_treatment": "", "heat_treatment": ""}, "metadata": {"dataset id": 1, "metadata: title": "Improving the Defect Tolerance of PBF-LB/M Processed 316L Steel by Increasing the Nitrogen Content", "metadata: authors": "Becker, Louis; Boes, Johannes; Cui, Chengsong; Fechte-Heinen, Rainer; Lentz, Jonathan; Steinbacher, Matthias; Stern, Felix; Tenkamp, Jochen; Uhlenwinkel, Volker; Walther, Frank; Weber, Sebastian", "metadata: source of the publication": "ADVANCED ENGINEERING MATERIALS", "metadata: year of publication": 2022, "metadata: institution": "Leibniz Inst; Ruhr Univ Bochum; Tech Univ Dortmund", "metadata: country and region": "Germany", "metadata: funding agency": "German Research Foundation (DFG); Projekt DEAL", "metadata: doi": "10.1002/adem.202200751", "fatigue: types of fatigue data": "sn", "fatigue: method of extraction": "color and shape", "materials: name of the material": "316L", "am: types of am": "L-PBF", "am: am machine": "Aconity MINI", "am: power (w)": 250, "am: scan speed (mm/s)": 800, "am: hatch space (μm)": 100, "am: layer thickness (μm)": 50, "am: preheat temperature (°c)": 25, "am: direciton of specimen (°)": 0, "am: am environment": "N2", "am: scan pattern": "simple hatch", "am: layer scan rotation (°)": 90, "am: types of feedstock": "powder", "am: size of feedstock (μm)": "30.5, 61.3", "processing: processing sequence and parameters": "NHT; SURF machine; SURF polish", "testing: types of fatigue tests": "uniaxial", "testing: fatigue temperature (°c)": 25, "testing: fatigue environment": "air", "testing: load ratio": 0.1, "testing: frequency (hz)": 10, "testing: fatigue machine": "Schenck PSB100", "testing: load control": "force", "testing: specimens description": "circular cross-section; with drawing", "testing: critical cross-section size of specimens (mm)": 3, "testing: stress concentration factor of specimens": 1, "static mechanical properties: yield strength (mpa)": 490, "static mechanical properties: ultimate tensile strength (mpa)": 656, "static mechanical properties: elongation (%)": 48.2, "rating score: rating score": 0.9428571428571428}}, {"id": "FatigueData-AM2022:2", "name": "316L + Nitrogen", "material_family": "316L", "points": [[233.6810444376202, 83135.1772792321, 0], [216.05888470393913, 150230.15520403552, 0], [197.88507929476887, 238948.94160953406, 0], [179.88468042678284, 290290.94535479776, 0], [161.87097949982328, 400571.67133967037, 0], [144.1259876141602, 765621.8692674527, 0]], "conditions": {"material": "316L + Nitrogen", "am_type": "L-PBF", "load_ratio": "0.1", "test_type": "uniaxial", "temperature": "25", "surface_treatment": "", "heat_treatment": ""}, "metadata": {"dataset id": 2, "metadata: title": "Improving the Defect Tolerance of PBF-LB/M Processed 316L Steel by Increasing the Nitrogen Content", "metadata: authors": "Becker, Louis; Boes, Johannes; Cui, Chengsong; Fechte-Heinen, Rainer; Lentz, Jonathan; Steinbacher, Matthias; Stern, Felix; Tenkamp, Jochen; Uhlenwinkel, Volker; Walther, Frank; Weber, Sebastian", "metadata: source of the publication": "ADVANCED ENGINEERING MATERIALS", "metadata: year of publication": 2022, "metadata: institution": "Leibniz Inst; Ruhr Univ Bochum; Tech Univ Dortmund", "metadata: country and region": "Germany", "metadata: funding agency": "German Research Foundation (DFG); Projekt DEAL", "metadata: doi": "10.1002/adem.202200751", "fatigue: types of fatigue data": "sn", "fatigue: method of extraction": "color and shape", "materials: name of the material": "316L + Nitrogen", "am: types of am": "L-PBF", "am: am machine": "Aconity MINI", "am: power (w)": 250, "am: scan speed (mm/s)": 800, "am: hatch space (μm)": 100, "am: layer thickness (μm)": 50, "am: preheat temperature (°c)": 25, "am: direciton of specimen (°)": 0, "am: am environment": "N2", "am: scan pattern": "simple hatch", "am: layer scan rotation (°)": 90, "am: types of feedstock": "powder", "am: size of feedstock (μm)": "30.3, 64.5", "processing: processing sequence and parameters": "NHT; SURF machine; SURF polish", "testing: types of fatigue tests": "uniaxial", "testing: fatigue temperature (°c)": 25, "testing: fatigue environment": "air", "testing: load ratio": 0.1, "testing: frequency (hz)": 10, "testing: fatigue machine": "Schenck PSB100", "testing: load control": "force", "testing: specimens description": "circular cross-section; with drawing", "testing: critical cross-section size of specimens (mm)": 3, "testing: stress concentration factor of specimens": 1, "static mechanical properties: yield strength (mpa)": 569, "static mechanical properties: ultimate tensile strength (mpa)": 714, "static mechanical properties: elongation (%)": 42.4, "rating score: rating score": 0.9428571428571428}}, {"id": "FatigueData-AM2022:3", "name": "Ti-6Al-4V", "material_family": "Ti", "points": [[403.2146034473769, 14289.371369840565, 0], [368.0955920372285, 27333.08653096393, 0], [368.0955920372285, 37580.33350608748, 0], [309.0245825296935, 65344.31969189281, 0], [308.88999003230856, 67384.07387043381, 0], [308.98373383029025, 98599.73904374022, 0], [267.86845361205496, 263676.48558184714, 0], [267.8684536120549, 287957.36447479884, 0], [229.9932016978318, 2005853.673961368, 1]], "conditions": {"material": "Ti-6Al-4V", "am_type": "L-PBF", "load_ratio": "-1", "test_type": "uniaxial", "temperature": "25", "surface_treatment": "", "heat_treatment": ""}, "metadata": {"dataset id": 3, "metadata: title": "Effect of Heat Treatments on Fatigue Properties of Ti-6Al-4V and 316L Produced by Laser Powder Bed Fusion in As-Built Surface Condition", "metadata: authors": "Cutolo, Antonio; Elangeswaran, Chola; Muralidharan, Gokula Krishna; Van Hooreweder, Brecht; de Formanoir, Charlotte", "metadata: source of the publication": "TMS 2019 148TH ANNUAL MEETING & EXHIBITION SUPPLEMENTAL PROCEEDINGS", "metadata: year of publication": 2019, "metadata: institution": "3D Syst; Katholieke Univ Leuven; SIM", "metadata: country and region": "Belgium", "metadata: funding agency": "Flanders Agency for Innovation and Entrepreneurship (VLAIO); The Research Foundation – Flanders (FWO)", "metadata: doi": "10.1007/978-3-030-05861-6_36", "fatigue: types of fatigue data": "sn", "fatigue: method of extraction": "color and shape", "materials: name of the material": "Ti-6Al-4V", "am: types of am": "L-PBF", "am: am machine": "3D Systems ProX DMP 320", "am: layer thickness (μm)": 60, "am: direciton of specimen (°)": 90, "am: types of feedstock": "powder", "processing: processing sequence and parameters": "HT 850 C, 2 hour; SURF as-built", "testing: types of fatigue tests": "uniaxial", "testing: fatigue temperature (°c)": 25, "testing: fatigue environment": "air", "testing: load ratio": -1, "testing: frequency (hz)": 60, "testing: fatigue machine": "Instron ElectroPuls E10000", "testing: load control": "force", "testing: specimens description": "circular cross-section; with drawing", "testing: critical cross-section size of specimens (mm)": 2.5, "testing: stress concentration factor of specimens": 1, "static mechanical properties: yield strength (mpa)": 926, "static mechanical properties: ultimate tensile strength (mpa)": 1002, "static mechanical properties: elongation (%)": 16, "rating score: rating score": 0.7142857142857143}}, {"id": "FatigueData-AM2022:4", "name": "Ti-6Al-4V", "material_family": "Ti", "points": [[309.14815630912943, 12632.442034036463, 0], [308.8565519279066, 15451.703926941454, 0], [229.6351011966317, 26512.27947319246, 0], [229.63510119663172, 35860.885834071945, 0], [191.82486334761413, 45858.23366142804, 0], [191.82486334761413, 54101.380731166624, 0], [191.82486334761407, 79637.34488165619, 0], [152.81430048751662, 85977.18112525875, 0], [152.81430048751662, 106444.10379872269, 0], [152.81430048751662, 140558.3071349288, 0], [119.80448063523738, 1997950.0162061185, 1]], "conditions": {"material": "Ti-6Al-4V", "am_type": "L-PBF", "load_ratio": "-1", "test_type": "uniaxial", "temperature": "25", "surface_treatment": "", "heat_treatment": ""}, "metadata": {"dataset id": 4, "metadata: title": "Effect of Heat Treatments on Fatigue Properties of Ti-6Al-4V and 316L Produced by Laser Powder Bed Fusion in As-Built Surface Condition", "metadata: authors": "Cutolo, Antonio; Elangeswaran, Chola; Muralidharan, Gokula Krishna; Van Hooreweder, Brecht; de Formanoir, Charlotte", "metadata: source of the publication": "TMS 2019 148TH ANNUAL MEETING & EXHIBITION SUPPLEMENTAL PROCEEDINGS", "metadata: year of publication": 2019, "metadata: institution": "3D Syst; Katholieke Univ Leuven; SIM", "metadata: country and region": "Belgium", "metadata: funding agency": "Flanders Agency for Innovation and Entrepreneurship (VLAIO); The Research Foundation – Flanders (FWO)", "metadata: doi": "10.1007/978-3-030-05861-6_36", "fatigue: types of fatigue data": "sn", "fatigue: method of extraction": "color and shape", "materials: name of the material": "Ti-6Al-4V", "am: types of am": "L-PBF", "am: am machine": "3D Systems ProX DMP 320", "am: layer thickness (μm)": 60, "am: direciton of specimen (°)": 90, "am: types of feedstock": "powder", "processing: processing sequence and parameters": "NHT; SURF as-built", "testing: types of fatigue tests": "uniaxial", "testing: fatigue temperature (°c)": 25, "testing: fatigue environment": "air", "testing: load ratio": -1, "testing: frequency (hz)": 60, "testing: fatigue machine": "Instron ElectroPuls E10000", "testing: load control": "force", "testing: specimens description": "circular cross-section; with drawing", "testing: critical cross-section size of specimens (mm)": 2.5, "testing: stress concentration factor of specimens": 1, "static mechanical properties: yield strength (mpa)": 1086, "static mechanical properties: ultimate tensile strength (mpa)": 1246, "static mechanical properties: elongation (%)": 11, "rating score: rating score": 0.7142857142857143}}, {"id": "FatigueData-AM2022:5", "name": "Ti-6Al-4V", "material_family": "Ti", "points": [[309.1444555249162, 47948.402960043786, 0], [268.0388336211222, 47954.50405119305, 0], [268.05778649810674, 51422.60203562249, 0], [229.98030162859814, 60153.398702875136, 0], [309.1444555249162, 76317.70815442222, 0], [229.98030162859814, 80433.66817500583, 0], [267.6991100918054, 134842.04086265867, 0], [230.06369266568694, 182409.6961065343, 0]], "conditions": {"material": "Ti-6Al-4V", "am_type": "L-PBF", "load_ratio": "-1", "test_type": "uniaxial", "temperature": "25", "surface_treatment": "", "heat_treatment": ""}, "metadata": {"dataset id": 5, "metadata: title": "Effect of Heat Treatments on Fatigue Properties of Ti-6Al-4V and 316L Produced by Laser Powder Bed Fusion in As-Built Surface Condition", "metadata: authors": "Cutolo, Antonio; Elangeswaran, Chola; Muralidharan, Gokula Krishna; Van Hooreweder, Brecht; de Formanoir, Charlotte", "metadata: source of the publication": "TMS 2019 148TH ANNUAL MEETING & EXHIBITION SUPPLEMENTAL PROCEEDINGS", "metadata: year of publication": 2019, "metadata: institution": "3D Syst; Katholieke Univ Leuven; SIM", "metadata: country and region": "Belgium", "metadata: funding agency": "Flanders Agency for Innovation and Entrepreneurship (VLAIO); The Research Foundation – Flanders (FWO)", "metadata: doi": "10.1007/978-3-030-05861-6_36", "fatigue: types of fatigue data": "sn", "fatigue: method of extraction": "color and shape", "materials: name of the material": "Ti-6Al-4V", "am: types of am": "L-PBF", "am: am machine": "3D Systems ProX DMP 320", "am: layer thickness (μm)": 60, "am: direciton of specimen (°)": 90, "am: types of feedstock": "powder", "processing: processing sequence and parameters": "HIP 920 C, 2 hour, 1000 bar; SURF as-built", "testing: types of fatigue tests": "uniaxial", "testing: fatigue temperature (°c)": 25, "testing: fatigue environment": "air", "testing: load ratio": -1, "testing: frequency (hz)": 60, "testing: fatigue machine": "Instron ElectroPuls E10000", "testing: load control": "force", "testing: specimens description": "circular cross-section; with drawing", "testing: critical cross-section size of specimens (mm)": 2.5, "testing: stress concentration factor of specimens": 1, "static mechanical properties: yield strength (mpa)": 860, "static mechanical properties: ultimate tensile strength (mpa)": 960, "static mechanical properties: elongation (%)": 18, "rating score: rating score": 0.7142857142857143}}, {"id": "FatigueData-AM2022:6", "name": "316L", "material_family": "316L", "points": [[350.0166295243219, 27539.89704775377, 0], [350.0653229398506, 27801.7919895904, 0], [349.91603790414547, 30277.179669350284, 0], [299.6249682642295, 70246.524605721, 0], [299.9069696318654, 88904.67756739048, 0], [249.8759176767658, 125396.12086219573, 0], [249.8759176767658, 131132.64545048657, 0], [250.24895572604746, 170306.4247738563, 0], [199.5735489695895, 325612.63679156324, 0], [199.94658701887113, 450376.5063951429, 0], [199.71232682273276, 478147.93186678324, 0]], "conditions": {"material": "316L", "am_type": "L-PBF", "load_ratio": "-1", "test_type": "uniaxial", "temperature": "25", "surface_treatment": "", "heat_treatment": ""}, "metadata": {"dataset id": 6, "metadata: title": "Effect of Heat Treatments on Fatigue Properties of Ti-6Al-4V and 316L Produced by Laser Powder Bed Fusion in As-Built Surface Condition", "metadata: authors": "Cutolo, Antonio; Elangeswaran, Chola; Muralidharan, Gokula Krishna; Van Hooreweder, Brecht; de Formanoir, Charlotte", "metadata: source of the publication": "TMS 2019 148TH ANNUAL MEETING & EXHIBITION SUPPLEMENTAL PROCEEDINGS", "metadata: year of publication": 2019, "metadata: institution": "3D Syst; Katholieke Univ Leuven; SIM", "metadata: country and region": "Belgium", "metadata: funding agency": "Flanders Agency for Innovation and Entrepreneurship (VLAIO); The Research Foundation – Flanders (FWO)", "metadata: doi": "10.1007/978-3-030-05861-6_36", "fatigue: types of fatigue data": "sn", "fatigue: method of extraction": "color and shape", "materials: name of the material": "316L", "am: types of am": "L-PBF", "am: am machine": "3D Systems ProX DMP 320", "am: layer thickness (μm)": 60, "am: direciton of specimen (°)": 90, "am: types of feedstock": "powder", "processing: processing sequence and parameters": "NHT; SURF as-built", "testing: types of fatigue tests": "uniaxial", "testing: fatigue temperature (°c)": 25, "testing: fatigue environment": "air", "testing: load ratio": -1, "testing: frequency (hz)": 60, "testing: fatigue machine": "Instron ElectroPuls E10000", "testing: load control": "force", "testing: specimens description": "circular cross-section; with drawing", "testing: critical cross-section size of specimens (mm)": 2.5, "testing: stress concentration factor of specimens": 1, "static mechanical properties: yield strength (mpa)": 453, "static mechanical properties: ultimate tensile strength (mpa)": 573, "static mechanical properties: elongation (%)": 46, "rating score: rating score": 0.7142857142857143}}, {"id": "FatigueData-AM2022:7", "name": "316L", "material_family": "316L", "points": [[349.85688033292024, 33152.455879482106, 0], [349.72701541399374, 35010.91478966822, 0], [299.6078548317354, 71289.74776063296, 0], [299.70969205644093, 81170.76515578441, 0], [299.92265587111217, 107453.46096194032, 0], [249.85014985014985, 135657.69839810205, 0], [249.85014985014985, 149669.30763338527, 0], [200.15282366333156, 251479.74807672438, 0], [199.9450082572236, 332024.84693832305, 0], [199.9398598486603, 364847.8657644711, 0]], "conditions": {"material": "316L", "am_type": "L-PBF", "load_ratio": "-1", "test_type": "uniaxial", "temperature": "25", "surface_treatment": "", "heat_treatment": ""}, "metadata": {"dataset id": 7, "metadata: title": "Effect of Heat Treatments on Fatigue Properties of Ti-6Al-4V and 316L Produced by Laser Powder Bed Fusion in As-Built Surface Condition", "metadata: authors": "Cutolo, Antonio; Elangeswaran, Chola; Muralidharan, Gokula Krishna; Van Hooreweder, Brecht; de Formanoir, Charlotte", "metadata: source of the publication": "TMS 2019 148TH ANNUAL MEETING & EXHIBITION SUPPLEMENTAL PROCEEDINGS", "metadata: year of publication": 2019, "metadata: institution": "3D Syst; Katholieke Univ Leuven; SIM", "metadata: country and region": "Belgium", "metadata: funding agency": "Flanders Agency for Innovation and Entrepreneurship (VLAIO); The Research Foundation – Flanders (FWO)", "metadata: doi": "10.1007/978-3-030-05861-6_36", "fatigue: types of fatigue data": "sn", "fatigue: method of extraction": "color and shape", "materials: name of the material": "316L", "am: types of am": "L-PBF", "am: am machine": "3D Systems ProX DMP 320", "am: layer thickness (μm)": 60, "am: direciton of specimen (°)": 90, "am: types of feedstock": "powder", "processing: processing sequence and parameters": "HT 470 C, 5 hour; SURF as-built", "testing: types of fatigue tests": "uniaxial", "testing: fatigue temperature (°c)": 25, "testing: fatigue environment": "air", "testing: load ratio": -1, "testing: frequency (hz)": 60, "testing: fatigue machine": "Instron ElectroPuls E10000", "testing: load control": "force", "testing: specimens description": "circular cross-section; with drawing", "testing: critical cross-section size of specimens (mm)": 2.5, "testing: stress concentration factor of specimens": 1, "static mechanical properties: yield strength (mpa)": 440, "static mechanical properties: ultimate tensile strength (mpa)": 570, "static mechanical properties: elongation (%)": 49, "rating score: rating score": 0.7142857142857143}}, {"id": "FatigueData-AM2022:8", "name": "IN718", "material_family": "IN718", "points": [[359.7281658105595, 12885.422771766764, 0], [359.73412383772643, 23776.09589557294, 0], [270.31722302751047, 68774.55177849146, 0], [270.46159274953845, 74362.55729251321, 0], [270.6059624715665, 82647.23932604908, 0], [203.1881963758853, 211023.96871161493, 0], [135.46910755148747, 844511.376917864, 0], [135.07851179263628, 1007812.8976663076, 0], [135.31102067365956, 1193405.9309964322, 0], [135.46910755148747, 1806677.9075568442, 0], [123.57286821258595, 9976083.84569343, 1], [112.58718466853526, 11717125.835729789, 1]], "conditions": {"material": "IN718", "am_type": "L-PBF", "load_ratio": "0.1", "test_type": "uniaxial", "temperature": "25", "surface_treatment": "", "heat_treatment": ""}, "metadata": {"dataset id": 8, "metadata: title": "Fatigue Properties of Powder Bed Fused Inconel 718 in As-Built Surface Condition", "metadata: authors": "Baca, A.; Brandao, Ana D.; Connolley, T.; Ghidini, Tommaso; Gumpinger, Johannes; Rohr, Thomas; Sprengel, M.", "metadata: source of the publication": "MECHANICAL FATIGUE OF METALS: EXPERIMENTAL AND SIMULATION PERSPECTIVES", "metadata: year of publication": 2019, "metadata: institution": "Diamond Light Source Ltd; ESA", "metadata: country and region": "Netherlands; UK", "metadata: doi": "10.1007/978-3-030-13980-3_12", "fatigue: types of fatigue data": "sn", "fatigue: method of extraction": "color and shape", "materials: name of the material": "IN718", "am: types of am": "L-PBF", "am: am machine": "Renishaw", "am: power (w)": 500, "am: hatch space (μm)": 70, "am: layer thickness (μm)": 60, "am: direciton of specimen (°)": 90, "am: scan pattern": "stripe", "am: layer scan rotation (°)": 67, "am: types of feedstock": "powder", "processing: processing sequence and parameters": "HT 980 C, 1 hour; HT 720 C, 8 hour; HT 600 C, 8 hour", "testing: types of fatigue tests": "uniaxial", "testing: fatigue temperature (°c)": 25, "testing: fatigue environment": "air", "testing: load ratio": 0.1, "testing: frequency (hz)": 20, "testing: fatigue machine": "Instron 8800", "testing: fatigue standard": "ASTM E466", "testing: load control": "force", "testing: specimens description": "circular cross-section; ASTM E466", "testing: stress concentration factor of specimens": 1, "rating score: rating score": 0.7142857142857143}}, {"id": "FatigueData-AM2022:9", "name": "IN718", "material_family": "IN718", "points": [[360.14159675144, 18311.43120299805, 0], [360.16483961003615, 19572.203638275525, 0], [269.8352866954543, 65862.17847673534, 0], [270.04797713747485, 76989.3304320613, 0], [269.9579368054235, 87473.3892515586, 0], [202.88853337916294, 177260.9544741367, 0], [202.73012912606907, 197951.99048275233, 0], [124.02495219585596, 999942.1259655053, 0], [135.01886134701684, 1060915.3451302669, 0], [134.86192236943984, 1160742.4538295884, 0], [90.1597097820763, 19348928.789638367, 1]], "conditions": {"material": "IN718", "am_type": "L-PBF", "load_ratio": "0.1", "test_type": "uniaxial", "temperature": "25", "surface_treatment": "", "heat_treatment": ""}, "metadata": {"dataset id": 9, "metadata: title": "Fatigue Properties of Powder Bed Fused Inconel 718 in As-Built Surface Condition", "metadata: authors": "Baca, A.; Brandao, Ana D.; Connolley, T.; Ghidini, Tommaso; Gumpinger, Johannes; Rohr, Thomas; Sprengel, M.", "metadata: source of the publication": "MECHANICAL FATIGUE OF METALS: EXPERIMENTAL AND SIMULATION PERSPECTIVES", "metadata: year of publication": 2019, "metadata: institution": "Diamond Light Source Ltd; ESA", "metadata: country and region": "Netherlands; UK", "metadata: doi": "10.1007/978-3-030-13980-3_12", "fatigue: types of fatigue data": "sn", "fatigue: method of extraction": "color and shape", "materials: name of the material": "IN718", "am: types of am": "L-PBF", "am: am machine": "Renishaw", "am: power (w)": 500, "am: hatch space (μm)": 70, "am: layer thickness (μm)": 60, "am: direciton of specimen (°)": 0, "am: scan pattern": "stripe", "am: layer scan rotation (°)": 67, "am: types of feedstock": "powder", "processing: processing sequence and parameters": "HT 980 C, 1 hour; HT 720 C, 8 hour; HT 600 C, 8 hour", "testing: types of fatigue tests": "uniaxial", "testing: fatigue temperature (°c)": 25, "testing: fatigue environment": "air", "testing: load ratio": 0.1, "testing: frequency (hz)": 20, "testing: fatigue machine": "Instron 8800", "testing: fatigue standard": "ASTM E466", "testing: load control": "force", "testing: specimens description": "circular cross-section; ASTM E466", "testing: stress concentration factor of specimens": 1, "rating score: rating score": 0.7142857142857143}}, {"id": "FatigueData-AM2022:10", "name": "316L", "material_family": "316L", "points": [[236.41402576991572, 367638.492226152, 0], [236.41402576991572, 379469.4275577406, 0], [236.41402576991572, 474037.96674682846, 0], [202.99719911571498, 642009.9644081912, 0], [202.99719911571498, 731089.5356068338, 0], [202.78184486550387, 1045482.6174395002, 0], [169.03583385740882, 1618404.8351043786, 0], [169.3527122541482, 2440478.486748888, 0], [169.3527122541482, 2913316.954423695, 0], [135.50517709952518, 8603777.538039813, 0], [135.17599274563088, 9965849.282218775, 0], [135.4928711423701, 14969147.067933623, 0]], "conditions": {"material": "316L", "am_type": "L-PBF", "load_ratio": "0", "test_type": "uniaxial", "temperature": "25", "surface_treatment": "", "heat_treatment": ""}, "metadata": {"dataset id": 10, "metadata: title": "Scale and Shape Effects on the Fatigue Behaviour of Additively Manufactured SS316L Structures: A Preliminary Study", "metadata: authors": "Concheri, Gianmaria; Meneghello, Roberto; Rosso, Stefano; Savio, Gianpaolo", "metadata: source of the publication": "DESIGN TOOLS AND METHODS IN INDUSTRIAL ENGINEERING, ADM 2019", "metadata: year of publication": 2020, "metadata: institution": "Univ Padua", "metadata: country and region": "Italy", "metadata: funding agency": "Fondazione Cassa di Risparmio di Padova e Rovigo (CARIPARO), Italy; Regione Friuli Venezia Giulia FESR ", "metadata: doi": "10.1007/978-3-030-31154-4_75", "fatigue: types of fatigue data": "sn", "fatigue: method of extraction": "color and shape", "materials: name of the material": "316L", "am: types of am": "L-PBF", "am: am machine": "Renishaw AM400", "am: power (w)": 200, "am: scan speed (mm/s)": 750, "am: layer thickness (μm)": 50, "am: direciton of specimen (°)": 90, "am: scan pattern": "stripe", "am: layer scan rotation (°)": 67, "am: types of feedstock": "powder", "am: size of feedstock (μm)": "18.8, 45.5", "processing: processing sequence and parameters": "NHT; SURF as-built", "testing: types of fatigue tests": "uniaxial", "testing: fatigue temperature (°c)": 25, "testing: fatigue environment": "air", "testing: load ratio": 0, "testing: frequency (hz)": 10, "testing: fatigue machine": "MTS Acumen 3", "testing: load control": "force", "testing: specimens description": "circular cross-section; with drawing; ASTM E606", "testing: critical cross-section size of specimens (mm)": 2.8, "testing: stress concentration factor of specimens": 1, "static mechanical properties: ultimate tensile strength (mpa)": 676, "rating score: rating score": 0.8}}, {"id": "FatigueData-AM2022:11", "name": "AlSi10Mg", "material_family": "AlSi10Mg", "points": [[200.04511176198554, 63873.77053936337, 0], [180.0633707086813, 81124.04216002235, 0], [189.55743806766242, 161869.81723537328, 0], [119.90182497189382, 442437.17553662864, 0], [169.7384944321301, 1405745.134522655, 0], [129.31392489393986, 3186280.9949085116, 0], [139.13453305667224, 3269247.6159619163, 0], [159.9826445617776, 3319778.6112418277, 0], [150.01531066973033, 6844329.20432857, 0], [129.40975740914945, 9964384.321618231, 1], [120.10472257181517, 9964384.321618231, 1], [109.9341030984498, 9970354.53267746, 1], [124.64904191097844, 10028409.716073556, 1], [114.58662051711693, 10028409.716073556, 1]], "conditions": {"material": "AlSi10Mg", "am_type": "L-PBF", "load_ratio": "", "test_type": "uniaxial", "temperature": "25", "surface_treatment": "", "heat_treatment": ""}, "metadata": {"dataset id": 11, "metadata: title": "Defect-Based Fatigue Modeling for AlSi10Mg Produced by Laser Powder Bed Fusion Process", "metadata: authors": "Engler-Pinto, Carlos, Jr.; Lai, Wei-Jen; Li, Ziang; Ojha, Avinesh; Su, Xuming", "metadata: source of the publication": "TMS 2021 150TH ANNUAL MEETING & EXHIBITION SUPPLEMENTAL PROCEEDINGS", "metadata: year of publication": 2021, "metadata: institution": "Ford Motor Co", "metadata: country and region": "USA", "metadata: doi": "10.1007/978-3-030-65261-6_7", "fatigue: types of fatigue data": "sn", "fatigue: method of extraction": "color and shape", "materials: name of the material": "AlSi10Mg", "am: types of am": "L-PBF", "am: am machine": "SLM 125", "am: power (w)": 350, "am: scan speed (mm/s)": 1650, "am: hatch space (μm)": 130, "am: layer thickness (μm)": 30, "am: preheat temperature (°c)": 150, "am: direciton of specimen (°)": 90, "am: types of feedstock": "powder", "processing: processing sequence and parameters": "NHT; SURF machine; SURF polish", "testing: types of fatigue tests": "uniaxial", "testing: fatigue temperature (°c)": 25, "testing: fatigue environment": "air", "testing: frequency (hz)": 70, "testing: fatigue machine": "servo-hydraulic", "testing: load control": "force", "testing: specimens description": "circular cross-section; with drawing; ASTM E466", "testing: critical cross-section size of specimens (mm)": 5, "testing: stress concentration factor of specimens": 1, "static mechanical properties: young's modulus (gpa)": 67.1, "static mechanical properties: yield strength (mpa)": 280.2, "static mechanical properties: ultimate tensile strength (mpa)": 491.3, "static mechanical properties: elongation (%)": 6.4, "rating score: rating score": 0.8285714285714286}}, {"id": "FatigueData-AM2022:12", "name": "AlSi10Mg", "material_family": "AlSi10Mg", "points": [[119.82101733716414, 144508.7160218058, 0], [99.67801183405241, 1089610.8165598651, 0], [90.06599225337364, 1719537.1743682802, 0], [88.59630669851481, 10101697.803622697, 1], [79.95560806933436, 10101697.803622697, 1], [83.84392245246556, 10188181.680187743, 1]], "conditions": {"material": "AlSi10Mg", "am_type": "L-PBF", "load_ratio": "", "test_type": "uniaxial", "temperature": "25", "surface_treatment": "", "heat_treatment": ""}, "metadata": {"dataset id": 12, "metadata: title": "Defect-Based Fatigue Modeling for AlSi10Mg Produced by Laser Powder Bed Fusion Process", "metadata: authors": "Engler-Pinto, Carlos, Jr.; Lai, Wei-Jen; Li, Ziang; Ojha, Avinesh; Su, Xuming", "metadata: source of the publication": "TMS 2021 150TH ANNUAL MEETING & EXHIBITION SUPPLEMENTAL PROCEEDINGS", "metadata: year of publication": 2021, "metadata: institution": "Ford Motor Co", "metadata: country and region": "USA", "metadata: doi": "10.1007/978-3-030-65261-6_7", "fatigue: types of fatigue data": "sn", "fatigue: method of extraction": "color and shape", "materials: name of the material": "AlSi10Mg", "am: types of am": "L-PBF", "am: am machine": "SLM 125", "am: power (w)": 350, "am: scan speed (mm/s)": 1650, "am: hatch space (μm)": 130, "am: layer thickness (μm)": 30, "am: preheat temperature (°c)": 150, "am: direciton of specimen (°)": 90, "am: types of feedstock": "powder", "processing: processing sequence and parameters": "HT 500 C, 1 hour; SURF polish only", "testing: types of fatigue tests": "uniaxial", "testing: fatigue temperature (°c)": 25, "testing: fatigue environment": "air", "testing: frequency (hz)": 70, "testing: fatigue machine": "servo-hydraulic", "testing: load control": "force", "testing: specimens description": "circular cross-section; with drawing; ASTM E466", "testing: critical cross-section size of specimens (mm)": 5, "testing: stress concentration factor of specimens": 1, "rating score: rating score": 0.7142857142857143}}, {"id": "FatigueData-AM2022:13", "name": "AlSi10Mg", "material_family": "AlSi10Mg", "points": [[94.33419003761995, 31726.04656046658, 0], [89.56171836124533, 65035.075109682075, 0], [99.11813332980168, 173411.5709489687, 0], [79.36820906145188, 222384.18831845396, 0], [77.32950720149319, 367145.0987439366, 0], [89.30852020975003, 3554842.2058431786, 0], [84.33918442610072, 3631446.789050347, 0], [92.94569370570498, 5580474.335932333, 0], [88.79884474476033, 10033267.081411192, 1]], "conditions": {"material": "AlSi10Mg", "am_type": "L-PBF", "load_ratio": "", "test_type": "uniaxial", "temperature": "25", "surface_treatment": "", "heat_treatment": ""}, "metadata": {"dataset id": 13, "metadata: title": "Defect-Based Fatigue Modeling for AlSi10Mg Produced by Laser Powder Bed Fusion Process", "metadata: authors": "Engler-Pinto, Carlos, Jr.; Lai, Wei-Jen; Li, Ziang; Ojha, Avinesh; Su, Xuming", "metadata: source of the publication": "TMS 2021 150TH ANNUAL MEETING & EXHIBITION SUPPLEMENTAL PROCEEDINGS", "metadata: year of publication": 2021, "metadata: institution": "Ford Motor Co", "metadata: country and region": "USA", "metadata: doi": "10.1007/978-3-030-65261-6_7", "fatigue: types of fatigue data": "sn", "fatigue: method of extraction": "color and shape", "materials: name of the material": "AlSi10Mg", "am: types of am": "L-PBF", "am: am machine": "SLM 500", "am: power (w)": 370, "am: scan speed (mm/s)": 1975, "am: hatch space (μm)": 170, "am: layer thickness (μm)": 30, "am: preheat temperature (°c)": 200, "am: direciton of specimen (°)": 90, "am: types of feedstock": "powder", "processing: processing sequence and parameters": "HT 300 C, 2 hour; SURF machine; SURF polish", "testing: types of fatigue tests": "uniaxial", "testing: fatigue temperature (°c)": 25, "testing: fatigue environment": "air", "testing: frequency (hz)": 70, "testing: fatigue machine": "servo-hydraulic", "testing: load control": "force", "testing: specimens description": "circular cross-section; with drawing; ASTM E466", "testing: critical cross-section size of specimens (mm)": 5, "testing: stress concentration factor of specimens": 1, "static mechanical properties: young's modulus (gpa)": 67.5, "static mechanical properties: yield strength (mpa)": 127.5, "static mechanical properties: ultimate tensile strength (mpa)": 212.5, "static mechanical properties: elongation (%)": 24.8, "rating score: rating score": 0.8285714285714286}}, {"id": "FatigueData-AM2022:14", "name": "AlSi10Mg", "material_family": "AlSi10Mg", "points": [[99.85562191020405, 14608.478582393773, 0], [89.92348896944578, 88117.65604696277, 0], [84.89451166701531, 174882.4777974296, 0], [87.19078309093848, 1401082.004522625, 0], [80.8573783388618, 8022430.998004139, 0], [79.7416833853698, 8567521.858144779, 0], [82.75697237703204, 9972008.731144706, 1], [76.44800389915926, 10010722.852399373, 1]], "conditions": {"material": "AlSi10Mg", "am_type": "L-PBF", "load_ratio": "", "test_type": "uniaxial", "temperature": "25", "surface_treatment": "", "heat_treatment": ""}, "metadata": {"dataset id": 14, "metadata: title": "Defect-Based Fatigue Modeling for AlSi10Mg Produced by Laser Powder Bed Fusion Process", "metadata: authors": "Engler-Pinto, Carlos, Jr.; Lai, Wei-Jen; Li, Ziang; Ojha, Avinesh; Su, Xuming", "metadata: source of the publication": "TMS 2021 150TH ANNUAL MEETING & EXHIBITION SUPPLEMENTAL PROCEEDINGS", "metadata: year of publication": 2021, "metadata: institution": "Ford Motor Co", "metadata: country and region": "USA", "metadata: doi": "10.1007/978-3-030-65261-6_7", "fatigue: types of fatigue data": "sn", "fatigue: method of extraction": "color and shape", "materials: name of the material": "AlSi10Mg", "am: types of am": "L-PBF", "am: am machine": "SLM 500", "am: power (w)": 370, "am: scan speed (mm/s)": 1975, "am: hatch space (μm)": 170, "am: layer thickness (μm)": 30, "am: preheat temperature (°c)": 200, "am: direciton of specimen (°)": 0, "am: types of feedstock": "powder", "processing: processing sequence and parameters": "HT 300 C, 2 hour; SURF machine; SURF polish", "testing: types of fatigue tests": "uniaxial", "testing: fatigue temperature (°c)": 25, "testing: fatigue environment": "air", "testing: frequency (hz)": 70, "testing: fatigue machine": "servo-hydraulic", "testing: load control": "force", "testing: specimens description": "circular cross-section; with drawing; ASTM E466", "testing: critical cross-section size of specimens (mm)": 5, "testing: stress concentration factor of specimens": 1, "static mechanical properties: young's modulus (gpa)": 65.9, "static mechanical properties: yield strength (mpa)": 121.3, "static mechanical properties: ultimate tensile strength (mpa)": 210.3, "static mechanical properties: elongation (%)": 24.2, "rating score: rating score": 0.8285714285714286}}, {"id": "FatigueData-AM2022:15", "name": "AlSi10Mg", "material_family": "AlSi10Mg", "points": [[72.77080170311291, 106233.96187223127, 0], [89.91443098003822, 170472.9453823841, 0], [69.87491837930796, 200095.91631921264, 0], [79.95798988390688, 1089330.4678726438, 0], [72.82253337405149, 6237673.580229954, 0], [74.7452934347593, 9906492.694005221, 1], [62.76792000750203, 10009460.367596779, 1], [59.837286083811435, 10041878.275731487, 1]], "conditions": {"material": "AlSi10Mg", "am_type": "L-PBF", "load_ratio": "", "test_type": "uniaxial", "temperature": "25", "surface_treatment": "", "heat_treatment": ""}, "metadata": {"dataset id": 15, "metadata: title": "Defect-Based Fatigue Modeling for AlSi10Mg Produced by Laser Powder Bed Fusion Process", "metadata: authors": "Engler-Pinto, Carlos, Jr.; Lai, Wei-Jen; Li, Ziang; Ojha, Avinesh; Su, Xuming", "metadata: source of the publication": "TMS 2021 150TH ANNUAL MEETING & EXHIBITION SUPPLEMENTAL PROCEEDINGS", "metadata: year of publication": 2021, "metadata: institution": "Ford Motor Co", "metadata: country and region": "USA", "metadata: doi": "10.1007/978-3-030-65261-6_7", "fatigue: types of fatigue data": "sn", "fatigue: method of extraction": "color and shape", "materials: name of the material": "AlSi10Mg", "am: types of am": "L-PBF", "am: am machine": "SLM 500", "am: power (w)": 370, "am: scan speed (mm/s)": 1975, "am: hatch space (μm)": 170, "am: layer thickness (μm)": 30, "am: preheat temperature (°c)": 200, "am: direciton of specimen (°)": 90, "am: types of feedstock": "powder", "processing: processing sequence and parameters": "HT 300 C, 2 hour; SURF machine; SURF polish", "testing: types of fatigue tests": "uniaxial", "testing: fatigue temperature (°c)": 25, "testing: fatigue environment": "air", "testing: frequency (hz)": 70, "testing: fatigue machine": "servo-hydraulic", "testing: load control": "force", "testing: specimens description": "circular cross-section; with drawing; ASTM E466", "testing: critical cross-section size of specimens (mm)": 5, "testing: stress concentration factor of specimens": 1, "static mechanical properties: young's modulus (gpa)": 70.2, "static mechanical properties: yield strength (mpa)": 139, "static mechanical properties: ultimate tensile strength (mpa)": 221.4, "static mechanical properties: elongation (%)": 24.8, "rating score: rating score": 0.8285714285714286}}, {"id": "FatigueData-AM2022:16", "name": "AlSi10Mg", "material_family": "AlSi10Mg", "points": [[89.70795720930036, 10409.753223653215, 0], [69.85497827340905, 99817.09173664651, 0], [79.82945845996802, 123967.48935249884, 0], [74.7416231307086, 290424.95758059213, 0], [57.99916048562941, 347605.97142399376, 0], [71.70471991364525, 727610.9274095871, 0], [69.85497827340905, 1593992.201363046, 0], [68.15903316365593, 9969791.089224601, 1], [64.95253543561725, 9969791.089224601, 1], [54.88326736610471, 9987376.06954582, 1], [52.33934970147501, 9987376.06954582, 1], [50.01242048929742, 10013811.713717451, 1]], "conditions": {"material": "AlSi10Mg", "am_type": "L-PBF", "load_ratio": "", "test_type": "uniaxial", "temperature": "25", "surface_treatment": "", "heat_treatment": ""}, "metadata": {"dataset id": 16, "metadata: title": "Defect-Based Fatigue Modeling for AlSi10Mg Produced by Laser Powder Bed Fusion Process", "metadata: authors": "Engler-Pinto, Carlos, Jr.; Lai, Wei-Jen; Li, Ziang; Ojha, Avinesh; Su, Xuming", "metadata: source of the publication": "TMS 2021 150TH ANNUAL MEETING & EXHIBITION SUPPLEMENTAL PROCEEDINGS", "metadata: year of publication": 2021, "metadata: institution": "Ford Motor Co", "metadata: country and region": "USA", "metadata: doi": "10.1007/978-3-030-65261-6_7", "fatigue: types of fatigue data": "sn", "fatigue: method of extraction": "color and shape", "materials: name of the material": "AlSi10Mg", "am: types of am": "L-PBF", "am: am machine": "SLM 500", "am: power (w)": 370, "am: scan speed (mm/s)": 1975, "am: hatch space (μm)": 170, "am: layer thickness (μm)": 30, "am: preheat temperature (°c)": 200, "am: direciton of specimen (°)": 0, "am: types of feedstock": "powder", "processing: processing sequence and parameters": "HT 300 C, 2 hour; SURF machine; SURF polish", "testing: types of fatigue tests": "uniaxial", "testing: fatigue temperature (°c)": 25, "testing: fatigue environment": "air", "testing: frequency (hz)": 70, "testing: fatigue machine": "servo-hydraulic", "testing: load control": "force", "testing: specimens description": "circular cross-section; with drawing; ASTM E466", "testing: critical cross-section size of specimens (mm)": 5, "testing: stress concentration factor of specimens": 1, "static mechanical properties: young's modulus (gpa)": 67.2, "static mechanical properties: yield strength (mpa)": 135.7, "static mechanical properties: ultimate tensile strength (mpa)": 220.5, "static mechanical properties: elongation (%)": 20.1, "rating score: rating score": 0.8285714285714286}}, {"id": "FatigueData-AM2022:17", "name": "AlSi10Mg", "material_family": "AlSi10Mg", "points": [[113.04469273743017, 61637.71311300095, 0],
