Repository: yunyunfanfan/S-PA-CBB

# S-PA-CBB

Official research code, processed curve records, evaluation outputs, and manuscript source for:

> **From Physics to Selective Generation: Conditional Brownian Bridges for Sparse S–N Curve Reconstruction and Fatigue Decision-Making**

S-PA-CBB reconstructs a complete probabilistic stress–life (S–N) curve from only two to four observed fatigue tests. The method first fits an interpretable Basquin state, diagnoses whether that state is sufficient, and applies a ControlNet-style conditional Brownian-bridge residual only to curves that benefit from correction.

File: am2022_curves.json (part 2 of 98)
[89.9878221759303, 67427.57989399295, 0], [100.0122869368834, 123126.08528937885, 0], [88.15690667271645, 4904359.800500403, 0], [88.0286882674676, 5461960.872873059, 0], [83.98817294842183, 9961164.313008372, 1], [80.10119500268699, 10002659.631221216, 1]], "conditions": {"material": "AlSi10Mg", "am_type": "L-PBF", "load_ratio": "-1", "test_type": "uniaxial", "temperature": "25", "surface_treatment": "", "heat_treatment": ""}, "metadata": {"dataset id": 17, "metadata: title": "Notch Sensitivity of AlSi10Mg Aluminum Alloy Produced by Laser Powder Bed Fusion Process", "metadata: authors": "Engler-Pinto, Carlos, Jr.; Lai, Wei-Jen; Ojha, Avinesh; Su, Xuming", "metadata: source of the publication": "TMS 2021 150TH ANNUAL MEETING & EXHIBITION SUPPLEMENTAL PROCEEDINGS", "metadata: year of publication": 2021, "metadata: institution": "Ford Motor Co", "metadata: country and region": "USA", "metadata: doi": "10.1007/978-3-030-65261-6_9", "fatigue: types of fatigue data": "sn", "fatigue: method of extraction": "color and shape", "materials: name of the material": "AlSi10Mg", "am: types of am": "L-PBF", "am: am machine": "SLM 125", "am: power (w)": 350, "am: scan speed (mm/s)": 1650, "am: hatch space (μm)": 130, "am: layer thickness (μm)": 30, "am: direciton of specimen (°)": 90, "am: types of feedstock": "powder", "processing: processing sequence and parameters": "HT 300 C, 2 hour; SURF machine; SURF polish", "testing: types of fatigue tests": "uniaxial", "testing: fatigue temperature (°c)": 25, "testing: fatigue environment": "air", "testing: load ratio": -1, "testing: frequency (hz)": "60, 70", "testing: fatigue standard": "ASTM E466", "testing: load control": "force", "testing: specimens description": "circular cross-section; with drawing", "testing: critical cross-section size of specimens (mm)": 6.35, "testing: stress concentration factor of specimens": 1, "rating score: rating score": 0.7142857142857143}}, {"id": "FatigueData-AM2022:18", "name": "AlSi10Mg", "material_family": "AlSi10Mg", "points": [[112.6536312849162, 17133.703205592334, 0], [79.2433507244426, 242213.8765753968, 0], [78.91182495131757, 254448.55670473326, 0], [65.33519553072625, 759898.5363802884, 0], [65.33519553072627, 2006373.9193630225, 0], [59.00518431584265, 9954703.946180357, 1], [62.11936118526761, 10000328.682144437, 1], [51.550159948125575, 10000328.682144437, 1], [49.24787301103648, 10000328.682144437, 1], [44.75293184814825, 10000328.682144437, 1]], "conditions": {"material": "AlSi10Mg", "am_type": "L-PBF", "load_ratio": "-1", "test_type": "uniaxial", "temperature": "25", "surface_treatment": "", "heat_treatment": ""}, "metadata": {"dataset id": 18, "metadata: title": "Notch Sensitivity of AlSi10Mg Aluminum Alloy Produced by Laser Powder Bed Fusion Process", "metadata: authors": "Engler-Pinto, Carlos, Jr.; Lai, Wei-Jen; Ojha, Avinesh; Su, Xuming", "metadata: source of the publication": "TMS 2021 150TH ANNUAL MEETING & EXHIBITION SUPPLEMENTAL PROCEEDINGS", "metadata: year of publication": 2021, "metadata: institution": "Ford Motor Co", "metadata: country and region": "USA", "metadata: doi": "10.1007/978-3-030-65261-6_9", "fatigue: types of fatigue data": "sn", "fatigue: method of extraction": "color and shape", "materials: name of the material": "AlSi10Mg", "am: types of am": "L-PBF", "am: am machine": "SLM 125", "am: power (w)": 350, "am: scan speed (mm/s)": 1650, "am: hatch space (μm)": 130, "am: layer thickness (μm)": 30, "am: direciton of specimen (°)": 90, "am: types of feedstock": "powder", "processing: processing sequence and parameters": "HT 300 C, 2 hour; SURF machine", "testing: types of fatigue tests": "uniaxial", "testing: fatigue temperature (°c)": 25, "testing: fatigue environment": "air", "testing: load ratio": -1, "testing: frequency (hz)": "60, 70", "testing: fatigue standard": "ASTM E466", "testing: load control": "force", "testing: specimens description": "circular cross-section; with drawing", "testing: critical cross-section size of specimens (mm)": 6.35, "testing: stress concentration factor of specimens": 1.83, "rating score: rating score": 0.7142857142857143}}, {"id": "FatigueData-AM2022:19", "name": "AlSi10Mg", "material_family": "AlSi10Mg", "points": [[50.08379888268156, 78077.61961527732, 0], [45.0, 131607.58095250712, 0], [55.167597765363126, 415579.45882610814, 0], [42.6536312849162, 3851043.4921920127, 0], [42.6536312849162, 6759903.419342476, 0], [40.45846608161618, 9965382.421853617, 1], [36.75309312664076, 9981463.710492035, 1], [34.70165198447522, 10009844.611467449, 1]], "conditions": {"material": "AlSi10Mg", "am_type": "L-PBF", "load_ratio": "-1", "test_type": "uniaxial", "temperature": "25", "surface_treatment": "", "heat_treatment": ""}, "metadata": {"dataset id": 19, "metadata: title": "Notch Sensitivity of AlSi10Mg Aluminum Alloy Produced by Laser Powder Bed Fusion Process", "metadata: authors": "Engler-Pinto, Carlos, Jr.; Lai, Wei-Jen; Ojha, Avinesh; Su, Xuming", "metadata: source of the publication": "TMS 2021 150TH ANNUAL MEETING & EXHIBITION SUPPLEMENTAL PROCEEDINGS", "metadata: year of publication": 2021, "metadata: institution": "Ford Motor Co", "metadata: country and region": "USA", "metadata: doi": "10.1007/978-3-030-65261-6_9", "fatigue: types of fatigue data": "sn", "fatigue: method of extraction": "color and shape", "materials: name of the material": "AlSi10Mg", "am: types of am": "L-PBF", "am: am machine": "SLM 125", "am: power (w)": 350, "am: scan speed (mm/s)": 1650, "am: hatch space (μm)": 130, "am: layer thickness (μm)": 30, "am: direciton of specimen (°)": 90, "am: types of feedstock": "powder", "processing: processing sequence and parameters": "HT 300 C, 2 hour; SURF machine", "testing: types of fatigue tests": "uniaxial", "testing: fatigue temperature (°c)": 25, "testing: fatigue environment": "air", "testing: load ratio": -1, "testing: frequency (hz)": "60, 70", "testing: fatigue standard": "ASTM E466", "testing: load control": "force", "testing: specimens description": "circular cross-section; with drawing", "testing: critical cross-section size of specimens (mm)": 6.35, "testing: stress concentration factor of specimens": 2.81, "rating score: rating score": 0.7142857142857143}}, {"id": "FatigueData-AM2022:20", "name": "AlSi10Mg", "material_family": "AlSi10Mg", "points": [[49.802320020631406, 240870.13263603582, 0], [44.91868106316969, 242881.1025558315, 0], [31.826388625267374, 2046676.0616965827, 0], [34.74481139980601, 3226791.7313700616, 0], [27.55239853700802, 10017261.561423382, 1], [25.786752758412135, 10017261.561423382, 1], [24.550800713395013, 10017996.994124105, 1], [30.024302627042267, 10091305.800079716, 1]], "conditions": {"material": "AlSi10Mg", "am_type": "L-PBF", "load_ratio": "-1", "test_type": "uniaxial", "temperature": "25", "surface_treatment": "", "heat_treatment": ""}, "metadata": {"dataset id": 20, "metadata: title": "Notch Sensitivity of AlSi10Mg Aluminum Alloy Produced by Laser Powder Bed Fusion Process", "metadata: authors": "Engler-Pinto, Carlos, Jr.; Lai, Wei-Jen; Ojha, Avinesh; Su, Xuming", "metadata: source of the publication": "TMS 2021 150TH ANNUAL MEETING & EXHIBITION SUPPLEMENTAL PROCEEDINGS", "metadata: year of publication": 2021, "metadata: institution": "Ford Motor Co", "metadata: country and region": "USA", "metadata: doi": "10.1007/978-3-030-65261-6_9", "fatigue: types of fatigue data": "sn", "fatigue: method of extraction": "color and shape", "materials: name of the material": "AlSi10Mg", "am: types of am": "L-PBF", "am: am machine": "SLM 125", "am: power (w)": 350, "am: scan speed (mm/s)": 1650, "am: hatch space (μm)": 130, "am: layer thickness (μm)": 30, "am: direciton of specimen (°)": 90, "am: types of feedstock": "powder", "processing: processing sequence and parameters": "HT 300 C, 2 hour; SURF machine", "testing: types of fatigue tests": "uniaxial", "testing: fatigue temperature (°c)": 25, "testing: fatigue environment": "air", "testing: load ratio": -1, "testing: frequency (hz)": "60, 70", "testing: fatigue standard": "ASTM E466", "testing: load control": "force", "testing: specimens description": "circular cross-section; with drawing", "testing: critical cross-section size of specimens (mm)": 6.35, "testing: stress concentration factor of specimens": 3.49, "rating score: rating score": 0.7142857142857143}}, {"id": "FatigueData-AM2022:21", "name": "AlSi10Mg", "material_family": "AlSi10Mg", "points": [[175.0477166504155, 164500.7343904632, 0], [169.56894359010107, 449112.21275152476, 0], [159.74055719142513, 1303925.191006998, 0], [165.2683355808569, 1843293.7679131704, 0], [155.13557290105237, 4732283.909611262, 0], [145.26784642893227, 5306188.965121711, 0], [139.61238256349492, 6040590.945448264, 0], [170.13835607891414, 8792816.129265914, 0], [145.1304956972534, 9952247.59109154, 1], [139.65172263693904, 9999120.494026246, 1], [151.09033584381936, 10009784.017222038, 1]], "conditions": {"material": "AlSi10Mg", "am_type": "L-PBF", "load_ratio": "-1", "test_type": "uniaxial", "temperature": "25", "surface_treatment": "", "heat_treatment": ""}, "metadata": {"dataset id": 21, "metadata: title": "Effect of Post Heat Treatment on Fatigue Strength of AlSi10Mg Produced by Laser Powder Bed Fusion Process", "metadata: authors": "Lai, Wei-Jen; Li, Ziang; Ojha, Avinesh", "metadata: source of the publication": "TMS 2022 151ST ANNUAL MEETING & EXHIBITION SUPPLEMENTAL PROCEEDINGS", "metadata: year of publication": 2022, "metadata: institution": "Ford Motor Co", "metadata: country and region": "USA", "metadata: doi": "10.1007/978-3-030-92381-5_14", "fatigue: types of fatigue data": "sn", "fatigue: method of extraction": "color and shape", "materials: name of the material": "AlSi10Mg", "am: types of am": "L-PBF", "am: am machine": "SLM 500", "am: power (w)": 370, "am: scan speed (mm/s)": 1975, "am: hatch space (μm)": 170, "am: layer thickness (μm)": 30, "am: preheat temperature (°c)": 200, "am: direciton of specimen (°)": 90, "am: layer scan rotation (°)": 67, "am: types of feedstock": "powder", "processing: processing sequence and parameters": "NHT; SURF machine; SURF polish", "testing: types of fatigue tests": "uniaxial", "testing: fatigue temperature (°c)": 25, "testing: fatigue environment": "air", "testing: load ratio": -1, "testing: frequency (hz)": "60, 70", "testing: fatigue machine": "MTS servo-hydraulic", "testing: fatigue standard": "ASTM E466", "testing: load control": "force", "testing: specimens description": "circular cross-section; with drawing; ASTM E466", "testing: critical cross-section size of specimens (mm)": 5, "testing: stress concentration factor of specimens": 1, "static mechanical properties: young's modulus (gpa)": 69.5, "static mechanical properties: yield strength (mpa)": 220, "static mechanical properties: ultimate tensile strength (mpa)": 398, "static mechanical properties: elongation (%)": 5.1, "rating score: rating score": 0.9142857142857143}}, {"id": "FatigueData-AM2022:22", "name": "AlSi10Mg", "material_family": "AlSi10Mg", "points": [[109.85641718362463, 17894.41623585471, 0], [104.8597316179593, 30692.242347755837, 0], [99.66247884989569, 218751.57307862423, 0], [94.76046840469182, 471378.39415420574, 0], [85.15421047631357, 543726.554356847, 0], [89.85845795948799, 926622.3367646713, 0], [84.95644751428412, 934571.2530970376, 0], [88.29037546509652, 9988916.009787478, 1]], "conditions": {"material": "AlSi10Mg", "am_type": "L-PBF", "load_ratio": "-1", "test_type": "uniaxial", "temperature": "25", "surface_treatment": "", "heat_treatment": ""}, "metadata": {"dataset id": 22, "metadata: title": "Effect of Post Heat Treatment on Fatigue Strength of AlSi10Mg Produced by Laser Powder Bed Fusion Process", "metadata: authors": "Lai, Wei-Jen; Li, Ziang; Ojha, Avinesh", "metadata: source of the publication": "TMS 2022 151ST ANNUAL MEETING & EXHIBITION SUPPLEMENTAL PROCEEDINGS", "metadata: year of publication": 2022, "metadata: institution": "Ford Motor Co", "metadata: country and region": "USA", "metadata: doi": "10.1007/978-3-030-92381-5_14", "fatigue: types of fatigue data": "sn", "fatigue: method of extraction": "color and shape", "materials: name of the material": "AlSi10Mg", "am: types of am": "L-PBF", "am: am machine": "SLM 500", "am: power (w)": 370, "am: scan speed (mm/s)": 1975, "am: hatch space (μm)": 170, "am: layer thickness (μm)": 30, "am: preheat temperature (°c)": 200, "am: direciton of specimen (°)": 90, "am: layer scan rotation (°)": 67, "am: types of feedstock": "powder", "processing: processing sequence and parameters": "HT 300 C, 2 hour; SURF machine; SURF polish", "testing: types of fatigue tests": "uniaxial", "testing: fatigue temperature (°c)": 25, "testing: fatigue environment": "air", "testing: load ratio": -1, "testing: frequency (hz)": "60, 70", "testing: fatigue machine": "MTS servo-hydraulic", "testing: fatigue standard": "ASTM E466", "testing: load control": "force", "testing: specimens description": "circular cross-section; with drawing; ASTM E466", "testing: critical cross-section size of specimens (mm)": 5, "testing: stress concentration factor of specimens": 1, "static mechanical properties: young's modulus (gpa)": 69.5, "static mechanical properties: yield strength (mpa)": 136, "static mechanical properties: ultimate tensile strength (mpa)": 251, "static mechanical properties: elongation (%)": 18, "rating score: rating score": 0.9142857142857143}}, {"id": "FatigueData-AM2022:23", "name": "AlSi10Mg", "material_family": "AlSi10Mg", "points": [[109.67139989399348, 87503.08147398243, 0], [80.20653680402073, 202362.98922710094, 0], [85.36064755200634, 280505.75979216985, 0], [90.49039386998459, 300503.2383779226, 0], [70.12310131823638, 431401.8914592855, 0], [79.62151501682008, 9832454.99028283, 0], [63.005382151800376, 10001871.570541501, 1]], "conditions": {"material": "AlSi10Mg", "am_type": "L-PBF", "load_ratio": "-1", "test_type": "uniaxial", "temperature": "25", "surface_treatment": "", "heat_treatment": ""}, "metadata": {"dataset id": 23, "metadata: title": "Effect of Post Heat Treatment on Fatigue Strength of AlSi10Mg Produced by Laser Powder Bed Fusion Process", "metadata: authors": "Lai, Wei-Jen; Li, Ziang; Ojha, Avinesh", "metadata: source of the publication": "TMS 2022 151ST ANNUAL MEETING & EXHIBITION SUPPLEMENTAL PROCEEDINGS", "metadata: year of publication": 2022, "metadata: institution": "Ford Motor Co", "metadata: country and region": "USA", "metadata: doi": "10.1007/978-3-030-92381-5_14", "fatigue: types of fatigue data": "sn", "fatigue: method of extraction": "color and shape", "materials: name of the material": "AlSi10Mg", "am: types of am": "L-PBF", "am: am machine": "SLM 500", "am: power (w)": 370, "am: scan speed (mm/s)": 1975, "am: hatch space (μm)": 170, "am: layer thickness (μm)": 30, "am: preheat temperature (°c)": 200, "am: direciton of specimen (°)": 90, "am: layer scan rotation (°)": 67, "am: types of feedstock": "powder", "processing: processing sequence and parameters": "HT 540 C, 2 hour; HT 180 C, 8 hour; SURF machine; SURF polish", "testing: types of fatigue tests": "uniaxial", "testing: fatigue temperature (°c)": 25, "testing: fatigue environment": "air", "testing: load ratio": -1, "testing: frequency (hz)": "60, 70", "testing: fatigue machine": "MTS servo-hydraulic", "testing: fatigue standard": "ASTM E466", "testing: load control": "force", "testing: specimens description": "circular cross-section; with drawing; ASTM E466", "testing: critical cross-section size of specimens (mm)": 5, "testing: stress concentration factor of specimens": 1, "static mechanical properties: young's modulus (gpa)": 70, "static mechanical properties: yield strength (mpa)": 240, "static mechanical properties: ultimate tensile strength (mpa)": 296, "static mechanical properties: elongation (%)": 10.4, "rating score: rating score": 0.9142857142857143}}, {"id": "FatigueData-AM2022:24", "name": "316L", "material_family": "316L", "points": [[175.42204958937015, 107723.25230532797, 0], [165.56399545208276, 117517.8025499369, 0], [175.20971154401192, 222445.07189206404, 0], [160.25978238819812, 310500.4237618536, 0], [160.31286689953765, 498925.2884479556, 0], [170.3552712893383, 733025.2752358099, 0], [155.63276568909995, 849080.6302786692, 0], [155.40033652938584, 3277867.4243668905, 0], [140.62975202194653, 9937170.107246479, 1], [158.87239626164146, 9958871.498263486, 1], [155.7590258261349, 9969739.959610675, 1]], "conditions": {"material": "316L", "am_type": "binder jetting", "load_ratio": "-1", "test_type": "uniaxial", "temperature": "25", "surface_treatment": "", "heat_treatment": ""}, "metadata": {"dataset id": 24, "metadata: title": "Effect of Surface Roughness on Fatigue Behavior of 316L Stainless Steel Produced by Binder Jetting Process", "metadata: authors": "Lai, Wei-Jen; Luo, Zhenxuan; Ojha, Avinesh", "metadata: source of the publication": "TMS 2022 151ST ANNUAL MEETING & EXHIBITION SUPPLEMENTAL PROCEEDINGS", "metadata: year of publication": 2022, "metadata: institution": "Ford Motor Co; Shanghai Jiao Tong Univ", "metadata: country and region": "Peoples R China; USA", "metadata: doi": "10.1007/978-3-030-92381-5_15", "fatigue: types of fatigue data": "sn", "fatigue: method of extraction": "color and shape", "materials: name of the material": "316L", "am: types of am": "binder jetting", "am: am machine": "HP Metal Jet Alpha", "am: direciton of specimen (°)": 90, "am: types of feedstock": "powder", "processing: processing sequence and parameters": "HT NaN C, NaN hour; SURF as-built", "testing: types of fatigue tests": "uniaxial", "testing: fatigue temperature (°c)": 25, "testing: fatigue environment": "air", "testing: load ratio": -1, "testing: frequency (hz)": "2, 50", "testing: fatigue machine": "MTS servo-hydraulic", "testing: fatigue standard": "ASTM E466", "testing: load control": "force", "testing: specimens description": "rectangular cross-section; with drawing", "testing: critical cross-section size of specimens (mm)": "8, 3", "testing: stress concentration factor of specimens": 1, "static mechanical properties: young's modulus (gpa)": 187, "static mechanical properties: yield strength (mpa)": 144.7, "static mechanical properties: ultimate tensile strength (mpa)": 494.7, "static mechanical properties: elongation (%)": 66.5, "rating score: rating score": 0.6666666666666666}}, {"id": "FatigueData-AM2022:25", "name": "316L", "material_family": "316L", "points": [[239.82869179736775, 19027.54248187518, 0], [249.98763037967163, 53012.287640035436, 0], [230.0768066827595, 55795.547206637784, 0], [220.14557691977663, 211266.42672981205, 0], [210.1081781341146, 318435.51395049924, 0], [200.32193650741772, 598344.624735723, 0], [190.71057692757722, 2464467.9297583653, 0], [198.2917105281633, 9948014.88511416, 1], [214.57594129919417, 10017467.070111327, 1]], "conditions": {"material": "316L", "am_type": "binder jetting", "load_ratio": "-1", "test_type": "uniaxial", "temperature": "25", "surface_treatment": "", "heat_treatment": ""}, "metadata": {"dataset id": 25, "metadata: title": "Effect of Surface Roughness on Fatigue Behavior of 316L Stainless Steel Produced by Binder Jetting Process", "metadata: authors": "Lai, Wei-Jen; Luo, Zhenxuan; Ojha, Avinesh", "metadata: source of the publication": "TMS 2022 151ST ANNUAL MEETING & EXHIBITION SUPPLEMENTAL PROCEEDINGS", "metadata: year of publication": 2022, "metadata: institution": "Ford Motor Co; Shanghai Jiao Tong Univ", "metadata: country and region": "Peoples R China; USA", "metadata: doi": "10.1007/978-3-030-92381-5_15", "fatigue: types of fatigue data": "sn", "fatigue: method of extraction": "color and shape", "materials: name of the material": "316L", "am: types of am": "binder jetting", "am: am machine": "HP Metal Jet Alpha", "am: direciton of specimen (°)": 90, "am: types of feedstock": "powder", "processing: processing sequence and parameters": "HT NaN C, NaN hour; SURF polish only", "testing: types of fatigue tests": "uniaxial", "testing: fatigue temperature (°c)": 25, "testing: fatigue environment": "air", "testing: load ratio": -1, "testing: frequency (hz)": "2, 50", "testing: fatigue machine": "MTS servo-hydraulic", "testing: fatigue standard": "ASTM E466", "testing: load control": "force", "testing: specimens description": "rectangular cross-section; with drawing", "testing: critical cross-section size of specimens (mm)": "8, 3", "testing: stress concentration factor of specimens": 1, "static mechanical properties: young's modulus (gpa)": 187, "static mechanical properties: yield strength (mpa)": 144.7, "static mechanical properties: ultimate tensile strength (mpa)": 494.7, "static mechanical properties: elongation (%)": 66.5, "rating score: rating score": 0.6666666666666666}}, {"id": "FatigueData-AM2022:26", "name": "Maraging Steel MS1", "material_family": "Maraging", "points": [[610.8614725346995, 2477439.2296617595, 0], [550.7572889787438, 2503258.1565824794, 0], [610.8614725346995, 2600743.278462884, 0], [550.2457033932453, 2870860.5041574156, 0], [489.31523257552703, 4100487.5352589074, 0], [490.59001941965636, 7110882.836751992, 0], [358.79542667499675, 8797210.392781446, 0], [460.2308636760206, 9304832.558080012, 0], [429.4198558224881, 9425311.30380248, 0], [400.64365533942816, 9894941.74913497, 0], [460.26290474606435, 9978051.603558628, 1], [430.57884977592096, 10011413.30658604, 1], [430.5593146897956, 10013165.512881909, 1], [371.7263092993666, 10021996.675617056, 1], [399.652063642671, 10034853.487418804, 1]], "conditions": {"material": "Maraging Steel MS1", "am_type": "L-PBF", "load_ratio": "-1", "test_type": "rotating bending fatigue", "temperature": "25", "surface_treatment": "", "heat_treatment": ""}, "metadata": {"dataset id": 26, "metadata: title": "Effects of Machining and Heat and Surface Treatments on as Built DMLS Processed Maraging Steel", "metadata: authors": "Bogojevic, Nebojsa; Ciric-Kostic, Snezana; Croccolo, Dario; De Agostinis, Massimiliano; Fini, Stefano; Muharemovic, Nusret; Olmi, Giorgio; Robusto, Francesco; Vranic, Aleksandar", "metadata: source of the publication": "PROCEEDINGS OF THE FIRST INTERNATIONAL CONFERENCE ON THEORETICAL, APPLIED AND EXPERIMENTAL MECHANICS", "metadata: year of publication": 2019, "metadata: institution": "Plamingo Doo; Univ Bologna; Univ Kragujevac", "metadata: country and region": "Bosnia & Herceg; Italy; Serbia", "metadata: funding agency": "European Commission", "metadata: doi": "10.1007/978-3-319-91989-8_24", "fatigue: types of fatigue data": "sn", "fatigue: method of extraction": "color and shape", "materials: name of the material": "Maraging Steel MS1", "am: types of am": "L-PBF", "am: direciton of specimen (°)": 90, "am: types of feedstock": "powder", "testing: types of fatigue tests": "rotating bending fatigue", "testing: fatigue temperature (°c)": 25, "testing: fatigue environment": "air", "testing: load ratio": -1, "testing: frequency (hz)": 60, "testing: load control": "force", "testing: stress concentration factor of specimens": 1, "rating score: rating score": 0.4}}, {"id": "FatigueData-AM2022:27", "name": "Ti-6Al-4V", "material_family": "Ti", "points": [[337.5639204545455, 67233.57536499335, 0], [360.0039134972171, 85839.46508984288, 0], [360.0064349450885, 110941.19465190347, 0], [292.50128698901773, 110941.19465190347, 0], [337.45225633741256, 155359.01602580276, 0], [360.0039134972171, 591402.6812004133, 0], [360.0064349450885, 906900.5842828616, 0], [281.37265816953317, 1129927.0299020438, 0], [360.0064349450885, 1261234.2501679442, 0], [292.5650773858495, 1402131.5788097936, 0], [337.5639204545455, 1864476.995106806, 0], [315.06333132593215, 2551102.251971254, 0], [315.12524953931205, 2859126.835225337, 0], [337.5639204545455, 4575717.042880762, 0], [281.3387944775812, 5632821.932187483, 0], [281.2498033216783, 6196238.660310293, 0], [292.5013044990724, 6248215.043811688, 0], [337.5639204545455, 7880462.815669904, 0], [258.9417613636364, 10000000.0, 1], [292.5019501155624, 10001035.248967486, 1], [270.0639204545455, 10001650.853214765, 1], [315.12521404109594, 10061263.425084993, 1], [281.37392741187386, 10061263.425084993, 1], [247.43607954545453, 10061263.425084993, 1]], "conditions": {"material": "Ti-6Al-4V", "am_type": "E-PBF", "load_ratio": "0.1", "test_type": "uniaxial", "temperature": "25", "surface_treatment": "", "heat_treatment": ""}, "metadata": {"dataset id": 27, "metadata: title": "Comparison of the High Cycle Fatigue Behavior of Ti-6Al-4V Produced Respectively by EBM and Hot-Rolling", "metadata: authors": "Chen, Wei; Chen, Zheyuan; Li, Zhiqiang; Liu, Yunxi; Yao, Gang", "metadata: source of the publication": "ADVANCES IN MATERIALS PROCESSING", "metadata: year of publication": 2018, "metadata: institution": "AVIC; Aviat Key Lab Sci & Technol; Power Beam Proc Lab", "metadata: country and region": "Peoples R China", "metadata: doi": "10.1007/978-981-13-0107-0_25", "fatigue: types of fatigue data": "sn", "fatigue: method of extraction": "color and shape", "materials: name of the material": "Ti-6Al-4V", "am: types of am": "E-PBF", "am: am machine": "Arcam A2X", "am: types of feedstock": "powder", "processing: processing sequence and parameters": "HIP 910 C, 2 hour, 1000 bar", "testing: types of fatigue tests": "uniaxial", "testing: fatigue temperature (°c)": 25, "testing: fatigue environment": "air", "testing: load ratio": 0.1, "testing: frequency (hz)": 100, "testing: load control": "force", "testing: specimens description": "circular cross-section; with drawing; GB/T 3075-2008", "testing: critical cross-section size of specimens (mm)": 5, "testing: stress concentration factor of specimens": 1, "static mechanical properties: yield strength (mpa)": 861, "static mechanical properties: ultimate tensile strength (mpa)": 918, "static mechanical properties: elongation (%)": 18.4, "rating score: rating score": 0.5675675675675675}}, {"id": "FatigueData-AM2022:28", "name": "Hastelloy-X", "material_family": "Hastelloy", "points": [[405.6320623426676, 220201.12013478135, 0], [382.5766202882966, 231024.09799357047, 0], [360.0573001088834, 348707.31128218636, 0], [338.47652342532444, 1426125.7201222256, 0], [315.4210813709536, 10025865.556408886, 1], [226.44518065815925, 10128481.061122688, 1], [271.45631889753736, 10172051.812852353, 1]], "conditions": {"material": "Hastelloy-X", "am_type": "L-PBF", "load_ratio": "0.1", "test_type": "4-point bending", "temperature": "25", "surface_treatment": "", "heat_treatment": ""}, "metadata": {"dataset id": 28, "metadata: title": "Mechanical property study on rapid additive layer manufacture Hastelloy (R) X alloy by selective laser melting technology", "metadata: authors": "Wang, Fude", "metadata: source of the publication": "INTERNATIONAL JOURNAL OF ADVANCED MANUFACTURING TECHNOLOGY", "metadata: year of publication": 2012, "metadata: institution": "Cranfield Univ", "metadata: country and region": "UK", "metadata: doi": "10.1007/s00170-011-3423-2", "fatigue: types of fatigue data": "sn", "fatigue: method of extraction": "color and shape", "materials: name of the material": "Hastelloy-X", "am: types of am": "L-PBF", "am: am machine": "EOS M270", "am: power (w)": 195, "am: scan speed (mm/s)": 1000, "am: hatch space (μm)": 90, "am: direciton of specimen (°)": 90, "am: types of feedstock": "powder", "processing: processing sequence and parameters": "HIP 1107 C, 4 hour, 1000 bar; SURF EDM; SURF grit blast", "testing: types of fatigue tests": "4-point bending", "testing: fatigue temperature (°c)": 25, "testing: fatigue environment": "air", "testing: load ratio": 0.1, "testing: frequency (hz)": 110, "testing: fatigue machine": "Zwick/Roell Amsler Vibrophore", "testing: load control": "force", "testing: specimens description": "rectangular cross-section; with drawing", "testing: critical cross-section size of specimens (mm)": "10, 10", "testing: stress concentration factor of specimens": 1, "static mechanical properties: yield strength (mpa)": 556.75, "static mechanical properties: ultimate tensile strength (mpa)": 840.5, "static mechanical properties: elongation (%)": 29.75, "rating score: rating score": 0.7714285714285715}}, {"id": "FatigueData-AM2022:29", "name": "Hastelloy-X", "material_family": "Hastelloy", "points": [[338.45129185154894, 351843.4205683813, 0], [315.5200202193758, 628453.0158097163, 0], [270.5792568253031, 645961.1182260705, 0], [292.12785865206604, 6585773.799306439, 0], [270.6544887651241, 9410229.900258875, 0], [203.40095631321634, 10239211.486549083, 1], [225.76553597075335, 10597948.597474448, 1]], "conditions": {"material": "Hastelloy-X", "am_type": "L-PBF", "load_ratio": "0.1", "test_type": "4-point bending", "temperature": "25", "surface_treatment": "", "heat_treatment": ""}, "metadata": {"dataset id": 29, "metadata: title": "Mechanical property study on rapid additive layer manufacture Hastelloy (R) X alloy by selective laser melting technology", "metadata: authors": "Wang, Fude", "metadata: source of the publication": "INTERNATIONAL JOURNAL OF ADVANCED MANUFACTURING TECHNOLOGY", "metadata: year of publication": 2012, "metadata: institution": "Cranfield Univ", "metadata: country and region": "UK", "metadata: doi": "10.1007/s00170-011-3423-2", "fatigue: types of fatigue data": "sn", "fatigue: method of extraction": "color and shape", "materials: name of the material": "Hastelloy-X", "am: types of am": "L-PBF", "am: am machine": "EOS M270", "am: power (w)": 195, "am: scan speed (mm/s)": 1000, "am: hatch space (μm)": 90, "am: direciton of specimen (°)": 90, "am: types of feedstock": "powder", "processing: processing sequence and parameters": "NHT; SURF EDM; SURF grit blast", "testing: types of fatigue tests": "4-point bending", "testing: fatigue temperature (°c)": 25, "testing: fatigue environment": "air", "testing: load ratio": 0.1, "testing: frequency (hz)": 110, "testing: fatigue machine": "Zwick/Roell Amsler Vibrophore", "testing: load control": "force", "testing: specimens description": "rectangular cross-section; with drawing", "testing: critical cross-section size of specimens (mm)": "10, 10", "testing: stress concentration factor of specimens": 1, "static mechanical properties: yield strength (mpa)": 814, "static mechanical properties: ultimate tensile strength (mpa)": 930.5, "static mechanical properties: elongation (%)": 35, "rating score: rating score": 0.7714285714285715}}, {"id": "FatigueData-AM2022:30", "name": "Hastelloy-X", "material_family": "Hastelloy", "points": [[404.5802360562193, 283935.906033989, 0], [379.73787549240836, 412090.8815704764, 0], [358.9297786613561, 497738.0626753481, 0], [335.6957837224187, 1260387.8527822713, 0], [314.84917314771593, 1637328.2356999447, 0], [268.41969701349154, 10010736.368151082, 1], [290.37706508176046, 10503537.75079028, 1], [245.4285989389576, 13085372.683466863, 1], [223.6756139914416, 16614807.655972669, 1]], "conditions": {"material": "Hastelloy-X", "am_type": "L-PBF", "load_ratio": "0.1", "test_type": "4-point bending", "temperature": "25", "surface_treatment": "", "heat_treatment": ""}, "metadata": {"dataset id": 30, "metadata: title": "Mechanical property study on rapid additive layer manufacture Hastelloy (R) X alloy by selective laser melting technology", "metadata: authors": "Wang, Fude", "metadata: source of the publication": "INTERNATIONAL JOURNAL OF ADVANCED MANUFACTURING TECHNOLOGY", "metadata: year of publication": 2012, "metadata: institution": "Cranfield Univ", "metadata: country and region": "UK", "metadata: doi": "10.1007/s00170-011-3423-2", "fatigue: types of fatigue data": "sn", "fatigue: method of extraction": "color and shape", "materials: name of the material": "Hastelloy-X", "am: types of am": "L-PBF", "am: am machine": "EOS M270", "am: power (w)": 195, "am: scan speed (mm/s)": 1000, "am: hatch space (μm)": 90, "am: direciton of specimen (°)": 0, "am: types of feedstock": "powder", "processing: processing sequence and parameters": "HIP 1107 C, 4 hour, 1000 bar; SURF EDM; SURF grit blast", "testing: types of fatigue tests": "4-point bending", "testing: fatigue temperature (°c)": 25, "testing: fatigue environment": "air", "testing: load ratio": 0.1, "testing: frequency (hz)": 110, "testing: fatigue machine": "Zwick/Roell Amsler Vibrophore", "testing: load control": "force", "testing: specimens description": "rectangular cross-section; with drawing", "testing: critical cross-section size of specimens (mm)": "10, 10", "testing: stress concentration factor of specimens": 1, "rating score: rating score": 0.6857142857142857}}, {"id": "FatigueData-AM2022:31", "name": "Hastelloy-X", "material_family": "Hastelloy", "points": [[404.7461054333216, 388667.4463745023, 0], [358.89126491770566, 1314272.000509262, 0], [336.6021580952319, 2740807.3436555034, 0], [314.84917314771593, 4397917.546096425, 0], [291.653691952429, 5101672.123752471, 0], [270.4368288798708, 5809147.66757324, 0], [245.4285989389576, 9482173.961214159, 1], [225.6157183705198, 10659518.669900386, 1], [200.64600217325713, 10838554.999819305, 1]], "conditions": {"material": "Hastelloy-X", "am_type": "L-PBF", "load_ratio": "0.1", "test_type": "4-point bending", "temperature": "25", "surface_treatment": "", "heat_treatment": ""}, "metadata": {"dataset id": 31, "metadata: title": "Mechanical property study on rapid additive layer manufacture Hastelloy (R) X alloy by selective laser melting technology", "metadata: authors": "Wang, Fude", "metadata: source of the publication": "INTERNATIONAL JOURNAL OF ADVANCED MANUFACTURING TECHNOLOGY", "metadata: year of publication": 2012, "metadata: institution": "Cranfield Univ", "metadata: country and region": "UK", "metadata: doi": "10.1007/s00170-011-3423-2", "fatigue: types of fatigue data": "sn", "fatigue: method of extraction": "color and shape", "materials: name of the material": "Hastelloy-X", "am: types of am": "L-PBF", "am: am machine": "EOS M270", "am: power (w)": 195, "am: scan speed (mm/s)": 1000, "am: hatch space (μm)": 90, "am: direciton of specimen (°)": 0, "am: types of feedstock": "powder", "processing: processing sequence and parameters": "NHT; SURF EDM; SURF grit blast", "testing: types of fatigue tests": "4-point bending", "testing: fatigue temperature (°c)": 25, "testing: fatigue environment": "air", "testing: load ratio": 0.1, "testing: frequency (hz)": 110, "testing: fatigue machine": "Zwick/Roell Amsler Vibrophore", "testing: load control": "force", "testing: specimens description": "rectangular cross-section; with drawing", "testing: critical cross-section size of specimens (mm)": "10, 10", "testing: stress concentration factor of specimens": 1, "rating score: rating score": 0.6857142857142857}}, {"id": "FatigueData-AM2022:32", "name": "Hastelloy-X", "material_family": "Hastelloy", "points": [[338.0672268907563, 84445.55146106562, 0], [315.98613912973775, 152941.00742126448, 0], [293.16855820229523, 171845.49212424713, 0], [269.8245113625736, 345088.6356996836, 0], [247.4394296669383, 1395515.7100826988, 0], [225.10133131153896, 9884253.465188112, 1]], "conditions": {"material": "Hastelloy-X", "am_type": "L-PBF", "load_ratio": "0.1", "test_type": "uniaxial", "temperature": "25", "surface_treatment": "", "heat_treatment": ""}, "metadata": {"dataset id": 32, "metadata: title": "Mechanical property study on rapid additive layer manufacture Hastelloy (R) X alloy by selective laser melting technology", "metadata: authors": "Wang, Fude", "metadata: source of the publication": "INTERNATIONAL JOURNAL OF ADVANCED MANUFACTURING TECHNOLOGY", "metadata: year of publication": 2012, "metadata: institution": "Cranfield Univ", "metadata: country and region": "UK", "metadata: doi": "10.1007/s00170-011-3423-2", "fatigue: types of fatigue data": "sn", "fatigue: method of extraction": "color and shape", "materials: name of the material": "Hastelloy-X", "am: types of am": "L-PBF", "am: am machine": "EOS M270", "am: power (w)": 195, "am: scan speed (mm/s)": 1000, "am: hatch space (μm)": 90, "am: direciton of specimen (°)": 90, "am: types of feedstock": "powder", "processing: processing sequence and parameters": "NHT; SURF machine", "testing: types of fatigue tests": "uniaxial", "testing: fatigue temperature (°c)": 25, "testing: fatigue environment": "air", "testing: load ratio": 0.1, "testing: frequency (hz)": 117, "testing: fatigue machine": "Zwick/Roell Amsler Vibrophore", "testing: load control": "force", "testing: specimens description": "circular cross-section; with drawing", "testing: critical cross-section size of specimens (mm)": 3.81, "testing: stress concentration factor of specimens": 1, "rating score: rating score": 0.6857142857142857}}, {"id": "FatigueData-AM2022:33", "name": "Hastelloy-X", "material_family": "Hastelloy", "points": [[360.58081388358215, 15339.20930493894, 0], [338.5467094627994, 43818.4615177907, 0], [316.1616277671641, 95417.726603786, 0], [293.95203470895507, 145245.02814497036, 0], [270.00000000000006, 227979.88942033332, 0], [248.26988951383413, 10057685.992328756, 1]], "conditions": {"material": "Hastelloy-X", "am_type": "L-PBF", "load_ratio": "0.1", "test_type": "uniaxial", "temperature": "25", "surface_treatment": "", "heat_treatment": ""}, "metadata": {"dataset id": 33, "metadata: title": "Mechanical property study on rapid additive layer manufacture Hastelloy (R) X alloy by selective laser melting technology", "metadata: authors": "Wang, Fude", "metadata: source of the publication": "INTERNATIONAL JOURNAL OF ADVANCED MANUFACTURING TECHNOLOGY", "metadata: year of publication": 2012, "metadata: institution": "Cranfield Univ", "metadata: country and region": "UK", "metadata: doi": "10.1007/s00170-011-3423-2", "fatigue: types of fatigue data": "sn", "fatigue: method of extraction": "color and shape", "materials: name of the material": "Hastelloy-X", "am: types of am": "L-PBF", "am: am machine": "EOS M270", "am: power (w)": 195, "am: scan speed (mm/s)": 1000, "am: hatch space (μm)": 90, "am: direciton of specimen (°)": 90, "am: types of feedstock": "powder", "processing: processing sequence and parameters": "HIP 1107 C, 4 hour, 1000 bar; SURF machine", "testing: types of fatigue tests": "uniaxial", "testing: fatigue temperature (°c)": 25, "testing: fatigue environment": "air", "testing: load ratio": 0.1, "testing: frequency (hz)": 117, "testing: fatigue machine": "Zwick/Roell Amsler Vibrophore", "testing: load control": "force", "testing: specimens description": "circular cross-section; with drawing", "testing: critical cross-section size of specimens (mm)": 3.81, "testing: stress concentration factor of specimens": 1, "static mechanical properties: yield strength (mpa)": 556.75, "static mechanical properties: ultimate tensile strength (mpa)": 840.5, "static mechanical properties: elongation (%)": 29.75, "rating score: rating score": 0.7714285714285715}}, {"id": "FatigueData-AM2022:34", "name": "Ti-6Al-4V", "material_family": "Ti", "points": [[422.43495235881977, 3290.9842236659742, 0], [391.1916569835002, 3932.4603173801406, 0], [361.53885661166663, 5241.528081200152, 0], [269.58052521496666, 10562.092431393952, 0], [239.04585173135044, 12005.892936289956, 0], [208.15686730188264, 24831.52155836742, 0], [147.0875203346506, 31668.462123737965, 0], [117.08040901696516, 31668.462123737965, 0], [85.30955147571485, 32504.522652081723, 0], [54.774877992098716, 33411.16670633531, 0]], "conditions": {"material": "Ti-6Al-4V", "am_type": "E-PBF", "load_ratio": "-1", "test_type": "rotating bending fatigue", "temperature": "25", "surface_treatment": "", "heat_treatment": ""}, "metadata": {"dataset id": 34, "metadata: title": "Abrasive fluidized bed finishing to improve the fatigue behaviour of Ti6Al4V parts fabricated by electron beam melting", "metadata: authors": "Atzeni, Eleonora; Rubino, Gianluca; Salmi, Alessandro; Trovalusci, Federica", "metadata: source of the publication": "INTERNATIONAL JOURNAL OF ADVANCED MANUFACTURING TECHNOLOGY", "metadata: year of publication": 2020, "metadata:
