Repository: yunyunfanfan/S-PA-CBB

# S-PA-CBB

Official research code, processed curve records, evaluation outputs, and manuscript source for:

> **From Physics to Selective Generation: Conditional Brownian Bridges for Sparse S–N Curve Reconstruction and Fatigue Decision-Making**

S-PA-CBB reconstructs a complete probabilistic stress–life (S–N) curve from only two to four observed fatigue tests. The method first fits an interpretable Basquin state, diagnoses whether that state is sufficient, and applies a ControlNet-style conditional Brownian-bridge residual only to curves that benefit from correction.

File: am2022_curves.json (part 3 of 98)
institution": "Politecn Torino; Univ Roma Tor Vergata; Univ Tuscia", "metadata: country and region": "Italy", "metadata: funding agency": "Polytechnic University of Milan", "metadata: doi": "10.1007/s00170-020-05814-9", "fatigue: types of fatigue data": "sn", "fatigue: method of extraction": "color and shape", "materials: name of the material": "Ti-6Al-4V", "am: types of am": "E-PBF", "am: am machine": "Arcam A2X", "am: hatch space (μm)": 200, "am: layer thickness (μm)": 50, "am: preheat temperature (°c)": 650, "am: direciton of specimen (°)": 90, "am: scan pattern": "continuous", "am: current (a)": 0.02, "am: types of feedstock": "powder", "am: size of feedstock (μm)": "45, 105", "processing: processing sequence and parameters": "SURF as-built", "testing: types of fatigue tests": "rotating bending fatigue", "testing: fatigue temperature (°c)": 25, "testing: fatigue environment": "air", "testing: load ratio": -1, "testing: fatigue machine": "2TM831 rotating bending machine", "testing: load control": "force", "testing: specimens description": "circular cross-section; with drawing; ISO1143:2010", "testing: critical cross-section size of specimens (mm)": 6, "testing: stress concentration factor of specimens": 1, "static mechanical properties: yield strength (mpa)": 830, "static mechanical properties: ultimate tensile strength (mpa)": 880, "static mechanical properties: elongation (%)": 11, "rating score: rating score": 0.7567567567567568}}, {"id": "FatigueData-AM2022:35", "name": "Ti-6Al-4V", "material_family": "Ti", "points": [[506.44861724378376, 4457.04266360597, 0], [453.4971880083666, 5306.4101040608275, 0], [399.66388566116694, 6816.5668168025295, 0], [306.115059260981, 14682.086331930215, 0], [261.8169184290033, 17658.14571659687, 0], [247.69133162909628, 30787.22626871681, 0], [160.15017429700274, 39406.2244698858, 0], [132.26112014873377, 40446.56513188561, 0], [93.96283987915476, 41215.18195589956, 0], [61.6566116662794, 44341.055445272024, 0]], "conditions": {"material": "Ti-6Al-4V", "am_type": "E-PBF", "load_ratio": "-1", "test_type": "rotating bending fatigue", "temperature": "25", "surface_treatment": "", "heat_treatment": ""}, "metadata": {"dataset id": 35, "metadata: title": "Abrasive fluidized bed finishing to improve the fatigue behaviour of Ti6Al4V parts fabricated by electron beam melting", "metadata: authors": "Atzeni, Eleonora; Rubino, Gianluca; Salmi, Alessandro; Trovalusci, Federica", "metadata: source of the publication": "INTERNATIONAL JOURNAL OF ADVANCED MANUFACTURING TECHNOLOGY", "metadata: year of publication": 2020, "metadata: institution": "Politecn Torino; Univ Roma Tor Vergata; Univ Tuscia", "metadata: country and region": "Italy", "metadata: funding agency": "Polytechnic University of Milan", "metadata: doi": "10.1007/s00170-020-05814-9", "fatigue: types of fatigue data": "sn", "fatigue: method of extraction": "color and shape", "materials: name of the material": "Ti-6Al-4V", "am: types of am": "E-PBF", "am: am machine": "Arcam A2X", "am: hatch space (μm)": 200, "am: layer thickness (μm)": 50, "am: preheat temperature (°c)": 650, "am: direciton of specimen (°)": 90, "am: scan pattern": "continuous", "am: current (a)": 0.02, "am: types of feedstock": "powder", "am: size of feedstock (μm)": "45, 105", "processing: processing sequence and parameters": "SURF abrasive fluidized bed", "testing: types of fatigue tests": "rotating bending fatigue", "testing: fatigue temperature (°c)": 25, "testing: fatigue environment": "air", "testing: load ratio": -1, "testing: fatigue machine": "2TM831 rotating bending machine", "testing: load control": "force", "testing: specimens description": "circular cross-section; with drawing; ISO1143:2010", "testing: critical cross-section size of specimens (mm)": 6, "testing: stress concentration factor of specimens": 1, "static mechanical properties: yield strength (mpa)": 870, "static mechanical properties: ultimate tensile strength (mpa)": 920, "static mechanical properties: elongation (%)": 12, "rating score: rating score": 0.7567567567567568}}, {"id": "FatigueData-AM2022:36", "name": "420J1 martensitic stainless steel", "material_family": "420J1", "points": [[899.6497041420116, 15963.81423308523, 0], [849.8125194643411, 29570.87092294439, 0], [799.3783867953906, 36940.18140380311, 0], [750.1381501090002, 60881.8302853274, 0], [599.2687636250388, 198150.20837971877, 0], [650.299844285269, 468858.9072497694, 0], [550.2976019931485, 10017628.812967313, 1]], "conditions": {"material": "420J1 martensitic stainless steel", "am_type": "P-DED", "load_ratio": "-1", "test_type": "uniaxial", "temperature": "25", "surface_treatment": "", "heat_treatment": ""}, "metadata": {"dataset id": 36, "metadata: title": "Fatigue design curves for laser-metal-deposited type 420 stainless steel and effect of an interval during deposition process", "metadata: authors": "Kakiuchi, Toshifumi; Sano, Ri-ichiro; Sasaki, Ryosuke; Uematsu, Yoshihiko; Yamamoto, Seiei; Zensho, Akihiro", "metadata: source of the publication": "INTERNATIONAL JOURNAL OF ADVANCED MANUFACTURING TECHNOLOGY", "metadata: year of publication": 2021, "metadata: institution": "Gifu Univ; OKUMA Corp", "metadata: country and region": "Japan", "metadata: doi": "10.1007/s00170-021-07605-2", "fatigue: types of fatigue data": "sn", "fatigue: method of extraction": "color and shape", "materials: name of the material": "420J1 martensitic stainless steel", "am: types of am": "P-DED", "am: power (w)": 1500, "am: scan speed (mm/s)": 13.333, "am: hatch space (μm)": 1700, "am: layer thickness (μm)": 350, "am: direciton of specimen (°)": 0, "am: am environment": "Ar", "am: types of feedstock": "powder", "am: size of feedstock (μm)": "44, 88", "processing: processing sequence and parameters": "SURF machine; SURF polish", "testing: types of fatigue tests": "uniaxial", "testing: fatigue temperature (°c)": 25, "testing: fatigue environment": "air", "testing: load ratio": -1, "testing: frequency (hz)": 20, "testing: fatigue machine": "electro-hydraulic", "testing: load control": "force", "testing: specimens description": "rectangular cross-section; with drawing", "testing: critical cross-section size of specimens (mm)": "6, 2.5", "testing: stress concentration factor of specimens": 1, "static mechanical properties: yield strength (mpa)": 1152, "static mechanical properties: ultimate tensile strength (mpa)": 1737, "static mechanical properties: elongation (%)": 5.9, "rating score: rating score": 0.7368421052631579}}, {"id": "FatigueData-AM2022:37", "name": "420J1 martensitic stainless steel", "material_family": "420J1", "points": [[650.7328558081593, 47270.47908684232, 0], [600.8956711304888, 92149.87037026466, 0], [550.4615384615383, 311222.5565992802, 0]], "conditions": {"material": "420J1 martensitic stainless steel", "am_type": "P-DED", "load_ratio": "-1", "test_type": "uniaxial", "temperature": "25", "surface_treatment": "", "heat_treatment": ""}, "metadata": {"dataset id": 37, "metadata: title": "Fatigue design curves for laser-metal-deposited type 420 stainless steel and effect of an interval during deposition process", "metadata: authors": "Kakiuchi, Toshifumi; Sano, Ri-ichiro; Sasaki, Ryosuke; Uematsu, Yoshihiko; Yamamoto, Seiei; Zensho, Akihiro", "metadata: source of the publication": "INTERNATIONAL JOURNAL OF ADVANCED MANUFACTURING TECHNOLOGY", "metadata: year of publication": 2021, "metadata: institution": "Gifu Univ; OKUMA Corp", "metadata: country and region": "Japan", "metadata: doi": "10.1007/s00170-021-07605-2", "fatigue: types of fatigue data": "sn", "fatigue: method of extraction": "color and shape", "materials: name of the material": "420J1 martensitic stainless steel", "am: types of am": "P-DED", "am: power (w)": 1500, "am: scan speed (mm/s)": 13.333, "am: hatch space (μm)": 1700, "am: layer thickness (μm)": 350, "am: direciton of specimen (°)": 0, "am: am environment": "Ar", "am: types of feedstock": "powder", "am: size of feedstock (μm)": "44, 88", "processing: processing sequence and parameters": "SURF machine; SURF polish", "testing: types of fatigue tests": "uniaxial", "testing: fatigue temperature (°c)": 25, "testing: fatigue environment": "air", "testing: load ratio": -1, "testing: frequency (hz)": 20, "testing: fatigue machine": "electro-hydraulic", "testing: load control": "force", "testing: specimens description": "rectangular cross-section; with drawing; fabrication interval", "testing: critical cross-section size of specimens (mm)": "6, 2.5", "testing: stress concentration factor of specimens": 1, "static mechanical properties: yield strength (mpa)": 1152, "static mechanical properties: ultimate tensile strength (mpa)": 1737, "static mechanical properties: elongation (%)": 5.9, "rating score: rating score": 0.7368421052631579}}, {"id": "FatigueData-AM2022:38", "name": "Maraging Steel MS1", "material_family": "Maraging", "points": [[300.1979780379386, 383857.064716919, 0], [300.1537444276969, 449973.2407106779, 0], [300.02104359697177, 499148.14214990556, 0]], "conditions": {"material": "Maraging Steel MS1", "am_type": "L-PBF", "load_ratio": "-1", "test_type": "uniaxial", "temperature": "25", "surface_treatment": "", "heat_treatment": ""}, "metadata": {"dataset id": 38, "metadata: title": "Effects of channel contour laser strategies on fatigue properties and residual stresses of laser powder bed printed maraging steel", "metadata: authors": "Borneat, Jean-Christophe; Grosjean, Christophe; Hauteville, Robin; Joffre, Thomas; Lefebvre, Fabien", "metadata: source of the publication": "INTERNATIONAL JOURNAL OF ADVANCED MANUFACTURING TECHNOLOGY", "metadata: year of publication": 2022, "metadata: institution": "Cetim Ctr Tech Ind Mecan; IPC Ctr Tech Ind Plasturgie & Composites", "metadata: country and region": "France", "metadata: funding agency": "CETIM; Catholic University of Paris", "metadata: doi": "10.1007/s00170-022-10246-8", "fatigue: types of fatigue data": "sn", "fatigue: method of extraction": "color and shape", "materials: name of the material": "Maraging Steel MS1", "am: types of am": "L-PBF", "am: am machine": "EOS M270", "am: power (w)": 195, "am: scan speed (mm/s)": 750, "am: hatch space (μm)": 100, "am: layer thickness (μm)": 40, "am: preheat temperature (°c)": 25, "am: direciton of specimen (°)": 45, "am: am environment": "N2", "am: scan pattern": "stripe", "am: types of feedstock": "powder", "processing: processing sequence and parameters": "HT 900 C, 3 hour; HT 495 C, 3 hour; SURF machine; SURF polish; SURF channel as-built", "testing: types of fatigue tests": "uniaxial", "testing: fatigue temperature (°c)": 25, "testing: fatigue environment": "air", "testing: load ratio": -1, "testing: frequency (hz)": "10, 25", "testing: fatigue machine": "MTS", "testing: load control": "force", "testing: specimens description": "annular cross-section; with drawing", "testing: critical cross-section size of specimens (mm)": "8, 3", "testing: stress concentration factor of specimens": 1, "rating score: rating score": 0.8}}, {"id": "FatigueData-AM2022:39", "name": "Maraging Steel MS1", "material_family": "Maraging", "points": [[299.88700011599974, 878896.6505623686, 0], [300.2656110730562, 917471.9983747874, 0], [300.1394074207041, 1337649.5281259816, 0], [300.1382791632757, 1945608.5840209525, 0], [300.1382791632757, 1997357.2803349697, 0]], "conditions": {"material": "Maraging Steel MS1", "am_type": "L-PBF", "load_ratio": "-1", "test_type": "uniaxial", "temperature": "25", "surface_treatment": "", "heat_treatment": ""}, "metadata": {"dataset id": 39, "metadata: title": "Effects of channel contour laser strategies on fatigue properties and residual stresses of laser powder bed printed maraging steel", "metadata: authors": "Borneat, Jean-Christophe; Grosjean, Christophe; Hauteville, Robin; Joffre, Thomas; Lefebvre, Fabien", "metadata: source of the publication": "INTERNATIONAL JOURNAL OF ADVANCED MANUFACTURING TECHNOLOGY", "metadata: year of publication": 2022, "metadata: institution": "Cetim Ctr Tech Ind Mecan; IPC Ctr Tech Ind Plasturgie & Composites", "metadata: country and region": "France", "metadata: funding agency": "CETIM; Catholic University of Paris", "metadata: doi": "10.1007/s00170-022-10246-8", "fatigue: types of fatigue data": "sn", "fatigue: method of extraction": "color and shape", "materials: name of the material": "Maraging Steel MS1", "am: types of am": "L-PBF", "am: am machine": "EOS M270", "am: power (w)": 195, "am: scan speed (mm/s)": 750, "am: hatch space (μm)": 100, "am: layer thickness (μm)": 40, "am: preheat temperature (°c)": 25, "am: direciton of specimen (°)": 0, "am: am environment": "N2", "am: scan pattern": "stripe", "am: types of feedstock": "powder", "processing: processing sequence and parameters": "HT 900 C, 3 hour; HT 495 C, 3 hour; SURF machine; SURF polish; SURF channel as-built", "testing: types of fatigue tests": "uniaxial", "testing: fatigue temperature (°c)": 25, "testing: fatigue environment": "air", "testing: load ratio": -1, "testing: frequency (hz)": "10, 25", "testing: fatigue machine": "MTS", "testing: load control": "force", "testing: specimens description": "annular cross-section; with drawing", "testing: critical cross-section size of specimens (mm)": "8, 3", "testing: stress concentration factor of specimens": 1, "static mechanical properties: yield strength (mpa)": 1859, "static mechanical properties: ultimate tensile strength (mpa)": 1959, "static mechanical properties: elongation (%)": 5.7, "rating score: rating score": 0.8857142857142857}}, {"id": "FatigueData-AM2022:40", "name": "Maraging Steel MS1", "material_family": "Maraging", "points": [[299.9754845717329, 305371.09817228105, 0], [299.9754845717329, 387766.69763745693, 0], [300.11430858932033, 414415.25054871046, 0], [300.11430858932033, 439468.09826521645, 0], [300.11430858932033, 464374.05691880226, 0]], "conditions": {"material": "Maraging Steel MS1", "am_type": "L-PBF", "load_ratio": "-1", "test_type": "uniaxial", "temperature": "25", "surface_treatment": "", "heat_treatment": ""}, "metadata": {"dataset id": 40, "metadata: title": "Effects of channel contour laser strategies on fatigue properties and residual stresses of laser powder bed printed maraging steel", "metadata: authors": "Borneat, Jean-Christophe; Grosjean, Christophe; Hauteville, Robin; Joffre, Thomas; Lefebvre, Fabien", "metadata: source of the publication": "INTERNATIONAL JOURNAL OF ADVANCED MANUFACTURING TECHNOLOGY", "metadata: year of publication": 2022, "metadata: institution": "Cetim Ctr Tech Ind Mecan; IPC Ctr Tech Ind Plasturgie & Composites", "metadata: country and region": "France", "metadata: funding agency": "CETIM; Catholic University of Paris", "metadata: doi": "10.1007/s00170-022-10246-8", "fatigue: types of fatigue data": "sn", "fatigue: method of extraction": "color and shape", "materials: name of the material": "Maraging Steel MS1", "am: types of am": "L-PBF", "am: am machine": "EOS M270", "am: power (w)": 195, "am: scan speed (mm/s)": 750, "am: hatch space (μm)": 100, "am: layer thickness (μm)": 40, "am: preheat temperature (°c)": 25, "am: direciton of specimen (°)": 90, "am: am environment": "N2", "am: scan pattern": "stripe", "am: types of feedstock": "powder", "processing: processing sequence and parameters": "HT 900 C, 3 hour; HT 495 C, 3 hour; SURF machine; SURF polish; SURF channel as-built", "testing: types of fatigue tests": "uniaxial", "testing: fatigue temperature (°c)": 25, "testing: fatigue environment": "air", "testing: load ratio": -1, "testing: frequency (hz)": "10, 25", "testing: fatigue machine": "MTS", "testing: load control": "force", "testing: specimens description": "annular cross-section; with drawing", "testing: critical cross-section size of specimens (mm)": "8, 3", "testing: stress concentration factor of specimens": 1, "static mechanical properties: yield strength (mpa)": 1874, "static mechanical properties: ultimate tensile strength (mpa)": 1960, "static mechanical properties: elongation (%)": 4.8, "rating score: rating score": 0.8857142857142857}}, {"id": "FatigueData-AM2022:41", "name": "Maraging Steel MS1", "material_family": "Maraging", "points": [[300.12601914267645, 9983149.802941455, 1], [300.2549789974155, 9988875.457548117, 1], [300.2549789974155, 9988875.457548117, 1]], "conditions": {"material": "Maraging Steel MS1", "am_type": "L-PBF", "load_ratio": "-1", "test_type": "uniaxial", "temperature": "25", "surface_treatment": "", "heat_treatment": ""}, "metadata": {"dataset id": 41, "metadata: title": "Effects of channel contour laser strategies on fatigue properties and residual stresses of laser powder bed printed maraging steel", "metadata: authors": "Borneat, Jean-Christophe; Grosjean, Christophe; Hauteville, Robin; Joffre, Thomas; Lefebvre, Fabien", "metadata: source of the publication": "INTERNATIONAL JOURNAL OF ADVANCED MANUFACTURING TECHNOLOGY", "metadata: year of publication": 2022, "metadata: institution": "Cetim Ctr Tech Ind Mecan; IPC Ctr Tech Ind Plasturgie & Composites", "metadata: country and region": "France", "metadata: funding agency": "CETIM; Catholic University of Paris", "metadata: doi": "10.1007/s00170-022-10246-8", "fatigue: types of fatigue data": "sn", "fatigue: method of extraction": "color and shape", "materials: name of the material": "Maraging Steel MS1", "am: types of am": "L-PBF", "am: am machine": "EOS M270", "am: power (w)": 195, "am: scan speed (mm/s)": 750, "am: hatch space (μm)": 100, "am: layer thickness (μm)": 40, "am: preheat temperature (°c)": 25, "am: direciton of specimen (°)": 90, "am: am environment": "N2", "am: scan pattern": "stripe", "am: types of feedstock": "powder", "processing: processing sequence and parameters": "HT 900 C, 3 hour; HT 495 C, 3 hour; SURF machine; SURF polish; SURF channel machine", "testing: types of fatigue tests": "uniaxial", "testing: fatigue temperature (°c)": 25, "testing: fatigue environment": "air", "testing: load ratio": -1, "testing: frequency (hz)": "10, 25", "testing: fatigue machine": "MTS", "testing: load control": "force", "testing: specimens description": "annular cross-section; with drawing", "testing: critical cross-section size of specimens (mm)": "8, 3", "testing: stress concentration factor of specimens": 1, "static mechanical properties: yield strength (mpa)": 1874, "static mechanical properties: ultimate tensile strength (mpa)": 1960, "static mechanical properties: elongation (%)": 4.8, "rating score: rating score": 0.8857142857142857}}, {"id": "FatigueData-AM2022:42", "name": "Maraging Steel MS1", "material_family": "Maraging", "points": [[300.0036921550303, 161699.263267561, 0], [300.0672402905034, 194915.424967662, 0], [300.0036921550303, 210039.74206714254, 0], [300.0041048052606, 229635.17236043717, 0], [299.8778338347751, 254716.45655502152, 0]], "conditions": {"material": "Maraging Steel MS1", "am_type": "L-PBF", "load_ratio": "-1", "test_type": "uniaxial", "temperature": "160", "surface_treatment": "", "heat_treatment": ""}, "metadata": {"dataset id": 42, "metadata: title": "Effects of channel contour laser strategies on fatigue properties and residual stresses of laser powder bed printed maraging steel", "metadata: authors": "Borneat, Jean-Christophe; Grosjean, Christophe; Hauteville, Robin; Joffre, Thomas; Lefebvre, Fabien", "metadata: source of the publication": "INTERNATIONAL JOURNAL OF ADVANCED MANUFACTURING TECHNOLOGY", "metadata: year of publication": 2022, "metadata: institution": "Cetim Ctr Tech Ind Mecan; IPC Ctr Tech Ind Plasturgie & Composites", "metadata: country and region": "France", "metadata: funding agency": "CETIM; Catholic University of Paris", "metadata: doi": "10.1007/s00170-022-10246-8", "fatigue: types of fatigue data": "sn", "fatigue: method of extraction": "color and shape", "materials: name of the material": "Maraging Steel MS1", "am: types of am": "L-PBF", "am: am machine": "EOS M270", "am: power (w)": 195, "am: scan speed (mm/s)": 750, "am: hatch space (μm)": 100, "am: layer thickness (μm)": 40, "am: preheat temperature (°c)": 25, "am: direciton of specimen (°)": 45, "am: am environment": "N2", "am: scan pattern": "stripe", "am: types of feedstock": "powder", "processing: processing sequence and parameters": "HT 900 C, 3 hour; HT 495 C, 3 hour; SURF machine; SURF polish; SURF channel as-built", "testing: types of fatigue tests": "uniaxial", "testing: fatigue temperature (°c)": 160, "testing: fatigue environment": "air", "testing: load ratio": -1, "testing: frequency (hz)": "10, 25", "testing: fatigue machine": "MTS", "testing: load control": "force", "testing: specimens description": "annular cross-section; with drawing", "testing: critical cross-section size of specimens (mm)": "8, 3", "testing: stress concentration factor of specimens": 1, "rating score: rating score": 0.8}}, {"id": "FatigueData-AM2022:43", "name": "Maraging Steel MS1", "material_family": "Maraging", "points": [[300.06655870504346, 179583.80724539215, 0], [299.93946243409727, 189056.9540050967, 0], [299.5633187772926, 252007.61782041797, 0], [299.29968410294526, 270645.54816664517, 0]], "conditions": {"material": "Maraging Steel MS1", "am_type": "L-PBF", "load_ratio": "-1", "test_type": "uniaxial", "temperature": "160", "surface_treatment": "", "heat_treatment": ""}, "metadata": {"dataset id": 43, "metadata: title": "Effects of channel contour laser strategies on fatigue properties and residual stresses of laser powder bed printed maraging steel", "metadata: authors": "Borneat, Jean-Christophe; Grosjean, Christophe; Hauteville, Robin; Joffre, Thomas; Lefebvre, Fabien", "metadata: source of the publication": "INTERNATIONAL JOURNAL OF ADVANCED MANUFACTURING TECHNOLOGY", "metadata: year of publication": 2022, "metadata: institution": "Cetim Ctr Tech Ind Mecan; IPC Ctr Tech Ind Plasturgie & Composites", "metadata: country and region": "France", "metadata: funding agency": "CETIM; Catholic University of Paris", "metadata: doi": "10.1007/s00170-022-10246-8", "fatigue: types of fatigue data": "sn", "fatigue: method of extraction": "color and shape", "materials: name of the material": "Maraging Steel MS1", "am: types of am": "L-PBF", "am: am machine": "EOS M270", "am: power (w)": 195, "am: scan speed (mm/s)": 750, "am: hatch space (μm)": 100, "am: layer thickness (μm)": 40, "am: preheat temperature (°c)": 25, "am: direciton of specimen (°)": 0, "am: am environment": "N2", "am: scan pattern": "stripe", "am: types of feedstock": "powder", "processing: processing sequence and parameters": "HT 900 C, 3 hour; HT 495 C, 3 hour; SURF machine; SURF polish; SURF channel as-built", "testing: types of fatigue tests": "uniaxial", "testing: fatigue temperature (°c)": 160, "testing: fatigue environment": "air", "testing: load ratio": -1, "testing: frequency (hz)": "10, 25", "testing: fatigue machine": "MTS", "testing: load control": "force", "testing: specimens description": "annular cross-section; with drawing", "testing: critical cross-section size of specimens (mm)": "8, 3", "testing: stress concentration factor of specimens": 1, "static mechanical properties: yield strength (mpa)": 1695, "static mechanical properties: ultimate tensile strength (mpa)": 1766, "static mechanical properties: elongation (%)": 7, "rating score: rating score": 0.8857142857142857}}, {"id": "FatigueData-AM2022:44", "name": "Maraging Steel MS1", "material_family": "Maraging", "points": [[300.07691891852255, 132787.8408314904, 0], [300.0345046043849, 160532.32402280642, 0], [299.99911423687075, 170615.3245790603, 0], [299.8138411114081, 183673.8230276996, 0], [299.8916825873363, 213455.33804038088, 0]], "conditions": {"material": "Maraging Steel MS1", "am_type": "L-PBF", "load_ratio": "-1", "test_type": "uniaxial", "temperature": "160", "surface_treatment": "", "heat_treatment": ""}, "metadata": {"dataset id": 44, "metadata: title": "Effects of channel contour laser strategies on fatigue properties and residual stresses of laser powder bed printed maraging steel", "metadata: authors": "Borneat, Jean-Christophe; Grosjean, Christophe; Hauteville, Robin; Joffre, Thomas; Lefebvre, Fabien", "metadata: source of the publication": "INTERNATIONAL JOURNAL OF ADVANCED MANUFACTURING TECHNOLOGY", "metadata: year of publication": 2022, "metadata: institution": "Cetim Ctr Tech Ind Mecan; IPC Ctr Tech Ind Plasturgie & Composites", "metadata: country and region": "France", "metadata: funding agency": "CETIM; Catholic University of Paris", "metadata: doi": "10.1007/s00170-022-10246-8", "fatigue: types of fatigue data": "sn", "fatigue: method of extraction": "color and shape", "materials: name of the material": "Maraging Steel MS1", "am: types of am": "L-PBF", "am: am machine": "EOS M270", "am: power (w)": 195, "am: scan speed (mm/s)": 750, "am: hatch space (μm)": 100, "am: layer thickness (μm)": 40, "am: preheat temperature (°c)": 25, "am: direciton of specimen (°)": 90, "am: am environment": "N2", "am: scan pattern": "stripe", "am: types of feedstock": "powder", "processing: processing sequence and parameters": "HT 900 C, 3 hour; HT 495 C, 3 hour; SURF machine; SURF polish; SURF channel as-built", "testing: types of fatigue tests": "uniaxial", "testing: fatigue temperature (°c)": 160, "testing: fatigue environment": "air", "testing: load ratio": -1, "testing: frequency (hz)": "10, 25", "testing: fatigue machine": "MTS", "testing: load control": "force", "testing: specimens description": "annular cross-section; with drawing", "testing: critical cross-section size of specimens (mm)": "8, 3", "testing: stress concentration factor of specimens": 1, "static mechanical properties: yield strength (mpa)": 1697, "static mechanical properties: ultimate tensile strength (mpa)": 1779, "static mechanical properties: elongation (%)": 4.5, "rating score: rating score": 0.8857142857142857}}, {"id": "FatigueData-AM2022:45", "name": "Maraging Steel MS1", "material_family": "Maraging", "points": [[299.866954422095, 245831.643741831, 0], [299.9117234160119, 10016504.898622762, 1], [300.0356572623451, 10036724.525171503, 1], [299.9117234160119, 10060655.539049912, 1], [299.9117234160119, 10060655.539049912, 1]], "conditions": {"material": "Maraging Steel MS1", "am_type": "L-PBF", "load_ratio": "-1", "test_type": "uniaxial", "temperature": "160", "surface_treatment": "", "heat_treatment": ""}, "metadata": {"dataset id": 45, "metadata: title": "Effects of channel contour laser strategies on fatigue properties and residual stresses of laser powder bed printed maraging steel", "metadata: authors": "Borneat, Jean-Christophe; Grosjean, Christophe; Hauteville, Robin; Joffre, Thomas; Lefebvre, Fabien", "metadata: source of the publication": "INTERNATIONAL JOURNAL OF ADVANCED MANUFACTURING TECHNOLOGY", "metadata: year of publication": 2022, "metadata: institution": "Cetim Ctr Tech Ind Mecan; IPC Ctr Tech Ind Plasturgie & Composites", "metadata: country and region": "France", "metadata: funding agency": "CETIM; Catholic University of Paris", "metadata: doi": "10.1007/s00170-022-10246-8", "fatigue: types of fatigue data": "sn", "fatigue: method of extraction": "color and shape", "materials: name of the material": "Maraging Steel MS1", "am: types of am": "L-PBF", "am: am machine": "EOS M270", "am: power (w)": 195, "am: scan speed (mm/s)": 750, "am: hatch space (μm)": 100, "am: layer thickness (μm)": 40, "am: preheat temperature (°c)": 25, "am: direciton of specimen (°)": 90, "am: am environment": "N2", "am: scan pattern": "stripe", "am: types of feedstock": "powder", "processing: processing sequence and parameters": "HT 900 C, 3 hour; HT 495 C, 3 hour; SURF machine; SURF polish; SURF channel machine", "testing: types of fatigue tests": "uniaxial", "testing: fatigue temperature (°c)": 160, "testing: fatigue environment": "air", "testing: load ratio": -1, "testing: frequency (hz)": "10, 25", "testing: fatigue machine": "MTS", "testing: load control": "force", "testing: specimens description": "annular cross-section; with drawing", "testing: critical cross-section size of specimens (mm)": "8, 3", "testing: stress concentration factor of specimens": 1, "static mechanical properties: yield strength (mpa)": 1697, "static mechanical properties: ultimate tensile strength (mpa)": 1779, "static mechanical properties: elongation (%)": 4.5, "rating score: rating score": 0.8857142857142857}}, {"id": "FatigueData-AM2022:46", "name": "Maraging Steel MS1", "material_family": "Maraging", "points": [[299.9214567560492, 4262342.645379427, 0], [300.1417824102877, 5120646.439458848, 0], [299.99842533505733, 7426567.107799866, 0], [300.0645723142602, 7739213.112178465, 0], [299.8861344398774, 7916681.758631372, 0]], "conditions": {"material": "Maraging Steel MS1", "am_type": "L-PBF", "load_ratio": "-1", "test_type": "uniaxial", "temperature": "25", "surface_treatment": "", "heat_treatment": ""}, "metadata": {"dataset id": 46, "metadata: title": "Effects of channel contour laser strategies on fatigue properties and residual stresses of laser powder bed printed maraging steel", "metadata: authors": "Borneat, Jean-Christophe; Grosjean, Christophe; Hauteville, Robin; Joffre, Thomas; Lefebvre, Fabien", "metadata: source of the publication": "INTERNATIONAL JOURNAL OF ADVANCED MANUFACTURING TECHNOLOGY", "metadata: year of publication": 2022, "metadata: institution": "Cetim Ctr Tech Ind Mecan; IPC Ctr Tech Ind Plasturgie & Composites", "metadata: country and region": "France", "metadata: funding agency": "CETIM; Catholic University of Paris", "metadata: doi": "10.1007/s00170-022-10246-8", "fatigue: types of fatigue data": "sn", "fatigue: method of extraction": "color and shape", "materials: name of the material": "Maraging Steel MS1", "am: types of am": "L-PBF", "am: am machine": "EOS M270", "am: power (w)": 195, "am: scan speed (mm/s)": 750, "am: hatch space (μm)": 100, "am: layer thickness (μm)": 40, "am: preheat temperature (°c)": 25, "am: direciton of specimen (°)": 90, "am: am environment": "N2", "am: scan pattern": "stripe, additional contour", "am: types of feedstock": "powder", "processing: processing sequence and parameters": "HT 900 C, 3 hour; HT 495 C, 3 hour; SURF machine; SURF polish; SURF channel as-built", "testing: types of fatigue tests": "uniaxial", "testing: fatigue temperature (°c)": 25, "testing: fatigue environment": "air", "testing: load ratio": -1, "testing: frequency (hz)": "10, 25", "testing: fatigue machine": "MTS", "testing: load control": "force", "testing: specimens description": "annular cross-section; with drawing", "testing: critical cross-section size of specimens (mm)": "8, 3", "testing: stress concentration factor of specimens": 1, "rating score: rating score": 0.8}}, {"id": "FatigueData-AM2022:47", "name": "Maraging Steel MS1", "material_family": "Maraging", "points": [[299.3512285999137, 4261436.420074037, 0], [299.2392231612493, 4626228.18908999, 0], [299.35032237037217, 10006772.213857591, 1], [299.41952064634336, 10009449.708968531, 1], [299.3529205815468, 10015658.036815543, 1]], "conditions": {"material": "Maraging Steel MS1", "am_type": "L-PBF", "load_ratio": "-1", "test_type": "uniaxial", "temperature": "160", "surface_treatment": "", "heat_treatment": ""}, "metadata": {"dataset id": 47, "metadata: title": "Effects of channel contour laser strategies on fatigue properties and residual stresses of laser powder bed printed maraging steel", "metadata: authors": "Borneat, Jean-Christophe; Grosjean, Christophe; Hauteville, Robin; Joffre, Thomas; Lefebvre, Fabien", "metadata: source of the publication": "INTERNATIONAL JOURNAL OF ADVANCED MANUFACTURING TECHNOLOGY", "metadata: year of publication": 2022, "metadata: institution": "Cetim Ctr Tech Ind Mecan; IPC Ctr Tech Ind Plasturgie & Composites", "metadata: country and region": "France", "metadata: funding agency": "CETIM; Catholic University of Paris", "metadata: doi": "10.1007/s00170-022-10246-8", "fatigue: types of fatigue data": "sn", "fatigue: method of extraction": "color and shape", "materials: name of the material": "Maraging Steel MS1", "am: types of am": "L-PBF", "am: am machine": "EOS M270", "am: power (w)": 195, "am: scan speed (mm/s)": 750, "am: hatch space (μm)": 100, "am: layer thickness (μm)": 40, "am: preheat temperature (°c)": 25, "am: direciton of specimen (°)": 90, "am: am environment": "N2", "am: scan pattern": "stripe, additional contour", "am: types of feedstock": "powder", "processing: processing sequence and parameters": "HT 900 C, 3 hour; HT 495 C, 3 hour; SURF machine; SURF polish; SURF channel as-built", "testing: types of fatigue tests": "uniaxial", "testing: fatigue temperature (°c)": 160, "testing: fatigue environment": "air", "testing: load ratio": -1, "testing: frequency (hz)": "10, 25", "testing: fatigue machine": "MTS", "testing: load control": "force", "testing: specimens description": "annular cross-section; with drawing", "testing: critical cross-section size of specimens (mm)": "8, 3", "testing: stress concentration factor of specimens": 1, "static mechanical properties: yield strength (mpa)": 1859, "static mechanical properties: ultimate tensile strength (mpa)": 1959, "static mechanical properties: elongation (%)": 5.7, "rating score: rating score": 0.8857142857142857}}, {"id": "FatigueData-AM2022:48", "name": "Ti-6Al-4V", "material_family": "Ti", "points": [[213.55874450415243, 44856.60806841639, 0], [224.9671678446293, 54114.85580641476, 0], [236.23182276220726, 55707.44975209062, 0], [236.37302885781511, 61567.81242799336, 0], [213.5699110671937, 76114.31390695332, 0], [224.9623192240961, 92459.12842537739, 0], [202.37779752927966, 138941.0815394327, 0], [191.04117198780688, 230010.44829279167, 0], [191.06675116316381, 246848.44233866295, 0], [202.28606770415533, 539109.2195317496, 0], [179.6509765999349, 9974871.728151117, 1], [179.82185544681536, 10485924.103715181, 1]], "conditions": {"material": "Ti-6Al-4V", "am_type": "L-PBF", "load_ratio": "0.1", "test_type": "uniaxial; resonance", "temperature": "25", "surface_treatment": "", "heat_treatment": ""}, "metadata": {"dataset id": 48, "metadata: title": "Fatigue properties of selective laser melted Ti-6Al-4V alloy subjected to laser shock processing", "metadata: authors": "Bai, Chengyan; Gao, Shuang; He, Bo; Lan, Liang; Wang, Jiang; Xin, Ruyi", "metadata: source of the publication": "JOURNAL OF MATERIALS SCIENCE", "metadata: year of publication": 2022, "metadata: institution": "Shanghai Univ; Shanghai Univ Engn Sci", "metadata: country and region": "Peoples R China", "metadata: funding agency": "Science & Technology Commission of Shanghai Municipality; Shanghai University ", "metadata: doi": "10.1007/s10853-022-07019-9", "fatigue: types of fatigue data": "sn", "fatigue: method of extraction": "color and shape", "materials: name of the material": "Ti-6Al-4V", "am: types of am": "L-PBF", "am: am machine": "EOS M280", "am: power (w)": 280, "am: scan speed (mm/s)": 1200, "am: hatch space (μm)": 140, "am: layer thickness (μm)": 30, "am: direciton of specimen (°)": 90, "am: am environment": "Ar", "am: layer scan rotation (°)": 67, "am: types of feedstock": "powder", "processing: processing sequence and parameters": "HT 650 C, 2 hour; SURF as-built", "testing: types of fatigue tests": "uniaxial; resonance", "testing: fatigue temperature (°c)": 25, "testing: fatigue environment": "air", "testing: load ratio": 0.1, "testing: frequency (hz)": 58, "testing: fatigue machine": "Zwick/Roell Amsler 250 HFP 5100 machine", "testing: load control": "force", "testing: specimens description": "rectangular cross-section; with drawing", "testing: critical cross-section size of specimens (mm)": "8, 2.5", "testing: stress concentration factor of specimens": 1, "rating score: rating score": 0.7714285714285715}}, {"id": "FatigueData-AM2022:49", "name": "Ti-6Al-4V", "material_family": "Ti", "points": [[236.1975628377946, 59594.55180130362, 0], [236.2079120323559, 79936.29064495882, 0], [224.97701737200046, 100214.34550988063, 0], [213.59088528025143, 236371.3293101589, 0], [224.97855846573677, 282469.76152104116, 0], [202.4018011966605, 9992570.906753197, 1], [213.6762441380748, 10011220.426557107, 1]], "conditions": {"material": "Ti-6Al-4V", "am_type": "L-PBF", "load_ratio": "0.1", "test_type": "uniaxial; resonance", "temperature": "25", "surface_treatment": "", "heat_treatment": ""}, "metadata": {"dataset id": 49, "metadata: title": "Fatigue properties of selective laser melted Ti-6Al-4V alloy subjected to laser shock processing", "metadata: authors": "Bai, Chengyan; Gao, Shuang; He, Bo; Lan, Liang; Wang, Jiang; Xin, Ruyi", "metadata: source of the publication": "JOURNAL OF MATERIALS SCIENCE", "metadata: year of publication": 2022, "metadata: institution": "Shanghai Univ; Shanghai Univ Engn Sci", "metadata: country and region": "Peoples R China", "metadata: funding agency": "Science & Technology Commission of Shanghai Municipality; Shanghai University ", "metadata: doi": "10.1007/s10853-022-07019-9", "fatigue: types of fatigue data": "sn", "fatigue: method of extraction": "color and shape", "materials: name of the material": "Ti-6Al-4V", "am: types of am": "L-PBF", "am: am machine": "EOS M280", "am: power (w)": 280, "am: scan speed (mm/s)": 1200, "am: hatch space (μm)": 140, "am: layer thickness (μm)": 30, "am: direciton of specimen (°)": 90, "am: am environment": "Ar", "am: layer scan rotation (°)": 67, "am: types of feedstock": "powder", "processing: processing sequence and parameters": "HT 650 C, 2 hour; SURF laser shock peen", "testing: types of fatigue tests": "uniaxial; resonance", "testing: fatigue temperature (°c)": 25, "testing: fatigue environment": "air", "testing: load ratio": 0.1, "testing: frequency (hz)": 58, "testing: fatigue machine": "Zwick/Roell Amsler 250 HFP 5100 machine", "testing: load control": "force", "testing: specimens description": "rectangular cross-section; with drawing", "testing: critical cross-section size of specimens (mm)": "8, 2.5", "testing: stress concentration factor of specimens": 1, "rating score: rating score": 0.7714285714285715}}, {"id": "FatigueData-AM2022:50", "name": "AlSi10Mg", "material_family": "AlSi10Mg", "points": [[130.546565837966, 22371.631548920297, 0], [135.02492855631596, 25884.84077418292, 0], [128.27727488412737, 43506.207901474, 0], [112.51296892162952, 49463.67060147924, 0], [100.69127568871892, 64438.505976275716, 0], [112.51729897380628, 65742.2895169016, 0], [100.70674100174536, 86732.78306309265, 0], [99.0327525262098, 91293.50283240971, 0], [98.1575470078639, 3984025.8613112275, 1]], "conditions": {"material": "AlSi10Mg", "am_type": "L-PBF", "load_ratio": "0.1", "test_type": "uniaxial", "temperature": "25", "surface_treatment": "", "heat_treatment": ""}, "metadata": {"dataset id": 50, "metadata: title": "Hot isostatic pressing of laser powder bed fusion AlSi10Mg: parameter identification and mechanical properties", "metadata: authors": "Bacroix, Brigitte; Macias, Juan Guillermo Santos; Pyka, Grzegorz; Ryelandt, Laurence; Simar, Aude; Tingaud, David; Zhao, Lv; van der Rest, Camille", "metadata: source of the publication": "JOURNAL OF MATERIALS SCIENCE", "metadata: year of publication": 2022, "metadata: institution": "Huazhong Univ Sci & Technol; Katholieke Univ Leuven; Univ Sorbonne Paris Nord", "metadata: country and region": "Belgium; France; Peoples R China", "metadata: funding agency": "European Research Council (ERC); National Fund for Scientific Research (FNRS), Belgium; WALInnov LongLifeAM project", "metadata: doi": "10.1007/s10853-022-07027-9", "fatigue: types of fatigue data": "sn", "fatigue: method of extraction": "color and shape", "materials: name of the material": "AlSi10Mg", "am: types of am": "L-PBF", "am: am machine": "EOS M290", "am: power (w)": 390, "am: scan speed (mm/s)": 1300, "am: hatch space (μm)": 190, "am: layer thickness (μm)": 30, "am: preheat temperature (°c)": 35, "am: direciton of specimen (°)": 90, "am: am environment": "Ar", "am: layer scan rotation (°)": 67, "am:
