Repository: yunyunfanfan/S-PA-CBB

# S-PA-CBB

Official research code, processed curve records, evaluation outputs, and manuscript source for:

> **From Physics to Selective Generation: Conditional Brownian Bridges for Sparse S–N Curve Reconstruction and Fatigue Decision-Making**

S-PA-CBB reconstructs a complete probabilistic stress–life (S–N) curve from only two to four observed fatigue tests. The method first fits an interpretable Basquin state, diagnoses whether that state is sufficient, and applies a ControlNet-style conditional Brownian-bridge residual only to curves that benefit from correction.

File: am2022_curves.json (part 4 of 98)
types of feedstock": "powder", "processing: processing sequence and parameters": "NHT; SURF polish", "testing: types of fatigue tests": "uniaxial", "testing: fatigue temperature (°c)": 25, "testing: fatigue environment": "air", "testing: load ratio": 0.1, "testing: frequency (hz)": 30, "testing: fatigue machine": "MTS Bionix", "testing: fatigue standard": "ASTM E466", "testing: load control": "force", "testing: specimens description": "circular cross-section; with drawing", "testing: critical cross-section size of specimens (mm)": 2, "testing: stress concentration factor of specimens": 1, "rating score: rating score": 0.8285714285714286}}, {"id": "FatigueData-AM2022:51", "name": "AlSi10Mg", "material_family": "AlSi10Mg", "points": [[89.76427042168136, 180.07592268392943, 0], [85.26775738272427, 4766.820377641541, 0], [74.00819030098903, 8032.242638066102, 0], [80.75844136662563, 435427.6831633067, 0], [83.02562544357178, 572774.6903233123, 0], [76.21794373924287, 663803.127958346, 0]], "conditions": {"material": "AlSi10Mg", "am_type": "L-PBF", "load_ratio": "0.1", "test_type": "uniaxial", "temperature": "25", "surface_treatment": "", "heat_treatment": ""}, "metadata": {"dataset id": 51, "metadata: title": "Hot isostatic pressing of laser powder bed fusion AlSi10Mg: parameter identification and mechanical properties", "metadata: authors": "Bacroix, Brigitte; Macias, Juan Guillermo Santos; Pyka, Grzegorz; Ryelandt, Laurence; Simar, Aude; Tingaud, David; Zhao, Lv; van der Rest, Camille", "metadata: source of the publication": "JOURNAL OF MATERIALS SCIENCE", "metadata: year of publication": 2022, "metadata: institution": "Huazhong Univ Sci & Technol; Katholieke Univ Leuven; Univ Sorbonne Paris Nord", "metadata: country and region": "Belgium; France; Peoples R China", "metadata: funding agency": "European Research Council (ERC); National Fund for Scientific Research (FNRS), Belgium; WALInnov LongLifeAM project", "metadata: doi": "10.1007/s10853-022-07027-9", "fatigue: types of fatigue data": "sn", "fatigue: method of extraction": "color and shape", "materials: name of the material": "AlSi10Mg", "am: types of am": "L-PBF", "am: am machine": "EOS M290", "am: power (w)": 390, "am: scan speed (mm/s)": 1300, "am: hatch space (μm)": 190, "am: layer thickness (μm)": 30, "am: preheat temperature (°c)": 35, "am: direciton of specimen (°)": 90, "am: am environment": "Ar", "am: layer scan rotation (°)": 67, "am: types of feedstock": "powder", "processing: processing sequence and parameters": "HIP 497 C, 2 hour, 1000 bar; HT 540 C, 3 hour; HT 200 C, 8 hour; SURF polish", "testing: types of fatigue tests": "uniaxial", "testing: fatigue temperature (°c)": 25, "testing: fatigue environment": "air", "testing: load ratio": 0.1, "testing: frequency (hz)": 30, "testing: fatigue machine": "MTS Bionix", "testing: fatigue standard": "ASTM E466", "testing: load control": "force", "testing: specimens description": "circular cross-section; with drawing", "testing: critical cross-section size of specimens (mm)": 2, "testing: stress concentration factor of specimens": 1, "rating score: rating score": 0.8285714285714286}}, {"id": "FatigueData-AM2022:52", "name": "AlSi10Mg", "material_family": "AlSi10Mg", "points": [[121.53379167132383, 268.8229019639689, 0], [112.54177629354918, 656.4593437901742, 0], [105.74513590767265, 953.5432664605803, 0], [100.66886338593297, 24251.815961767967, 0], [95.42347296340193, 32638.600586940207, 0], [90.02877479188791, 181723.0653376244, 0], [85.56010855356669, 566472.6404429562, 0], [81.030626752304, 3354346.873781449, 0]], "conditions": {"material": "AlSi10Mg", "am_type": "L-PBF", "load_ratio": "0.1", "test_type": "uniaxial", "temperature": "25", "surface_treatment": "", "heat_treatment": ""}, "metadata": {"dataset id": 52, "metadata: title": "Hot isostatic pressing of laser powder bed fusion AlSi10Mg: parameter identification and mechanical properties", "metadata: authors": "Bacroix, Brigitte; Macias, Juan Guillermo Santos; Pyka, Grzegorz; Ryelandt, Laurence; Simar, Aude; Tingaud, David; Zhao, Lv; van der Rest, Camille", "metadata: source of the publication": "JOURNAL OF MATERIALS SCIENCE", "metadata: year of publication": 2022, "metadata: institution": "Huazhong Univ Sci & Technol; Katholieke Univ Leuven; Univ Sorbonne Paris Nord", "metadata: country and region": "Belgium; France; Peoples R China", "metadata: funding agency": "European Research Council (ERC); National Fund for Scientific Research (FNRS), Belgium; WALInnov LongLifeAM project", "metadata: doi": "10.1007/s10853-022-07027-9", "fatigue: types of fatigue data": "sn", "fatigue: method of extraction": "color and shape", "materials: name of the material": "AlSi10Mg", "am: types of am": "L-PBF", "am: am machine": "EOS M290", "am: power (w)": 390, "am: scan speed (mm/s)": 1300, "am: hatch space (μm)": 190, "am: layer thickness (μm)": 30, "am: preheat temperature (°c)": 35, "am: direciton of specimen (°)": 90, "am: am environment": "Ar", "am: layer scan rotation (°)": 67, "am: types of feedstock": "powder", "processing: processing sequence and parameters": "HIP 350 C, 2 hour, 3000 bar; SURF polish", "testing: types of fatigue tests": "uniaxial", "testing: fatigue temperature (°c)": 25, "testing: fatigue environment": "air", "testing: load ratio": 0.1, "testing: frequency (hz)": 30, "testing: fatigue machine": "MTS Bionix", "testing: fatigue standard": "ASTM E466", "testing: load control": "force", "testing: specimens description": "circular cross-section; with drawing", "testing: critical cross-section size of specimens (mm)": 2, "testing: stress concentration factor of specimens": 1, "rating score: rating score": 0.8285714285714286}}, {"id": "FatigueData-AM2022:53", "name": "Ti-6Al-4V", "material_family": "Ti", "points": [[649.6611862526944, 308862.20629242714, 0], [699.8847508701931, 352323.66237591166, 0], [599.9820171736692, 4734755.748884715, 0], [551.4257493425598, 10100354.67957275, 0]], "conditions": {"material": "Ti-6Al-4V", "am_type": "L-PBF", "load_ratio": "-1", "test_type": "rotating bending fatigue", "temperature": "25", "surface_treatment": "", "heat_treatment": ""}, "metadata": {"dataset id": 53, "metadata: title": "Effect of energy density on quasi-static and dynamic mechanical properties of Ti-6Al-4V alloy additive-manufactured by selective laser melting", "metadata: authors": "Choi, Youngsin; Jang, Ji-Hoon; Jung, Kyung-Hwan; Kim, Hyung-Giun; Lee, Dong-Geun", "metadata: source of the publication": "JOURNAL OF MATERIALS SCIENCE", "metadata: year of publication": 2022, "metadata: institution": "Hanyang Univ; Korea Inst Ind Technol; MTIG Co Ltd; Sunchon Natl Univ", "metadata: country and region": "South Korea", "metadata: funding agency": "Korea Evaluation Institute of Industrial Technology (KEIT); Korea Institute for Advancement of Technology (KIAT); Ministry of Commerce, Industry and Energy, South Korea", "metadata: doi": "10.1007/s10853-022-07205-9", "fatigue: types of fatigue data": "sn", "fatigue: method of extraction": "color and shape", "materials: name of the material": "Ti-6Al-4V", "am: types of am": "L-PBF", "am: scan speed (mm/s)": 1500, "am: hatch space (μm)": 80, "am: types of feedstock": "powder", "processing: processing sequence and parameters": "HIP 900 C, 2 hour, 1000 bar; SURF machine; SURF polish", "testing: types of fatigue tests": "rotating bending fatigue", "testing: fatigue temperature (°c)": 25, "testing: fatigue environment": "air", "testing: load ratio": -1, "testing: frequency (hz)": 50, "testing: fatigue machine": "KDMT-240", "testing: load control": "force", "testing: specimens description": "circular cross-section", "testing: critical cross-section size of specimens (mm)": 5, "testing: stress concentration factor of specimens": 1, "static mechanical properties: yield strength (mpa)": 865, "static mechanical properties: ultimate tensile strength (mpa)": 1020, "static mechanical properties: elongation (%)": 13.4, "rating score: rating score": 0.6857142857142857}}, {"id": "FatigueData-AM2022:54", "name": "Ti-6Al-4V", "material_family": "Ti", "points": [[856.6802363297736, 35240.41412526048, 0], [755.1102058468603, 3462624.612596635, 0], [685.9337606986657, 10042863.387421241, 1], [604.9839075328374, 10042863.387421241, 1], [660.2434726804737, 10071568.011558576, 1], [716.0474333665835, 10131035.21100476, 1]], "conditions": {"material": "Ti-6Al-4V", "am_type": "L-PBF", "load_ratio": "-1", "test_type": "rotating bending fatigue", "temperature": "25", "surface_treatment": "", "heat_treatment": ""}, "metadata": {"dataset id": 54, "metadata: title": "Effect of energy density on quasi-static and dynamic mechanical properties of Ti-6Al-4V alloy additive-manufactured by selective laser melting", "metadata: authors": "Choi, Youngsin; Jang, Ji-Hoon; Jung, Kyung-Hwan; Kim, Hyung-Giun; Lee, Dong-Geun", "metadata: source of the publication": "JOURNAL OF MATERIALS SCIENCE", "metadata: year of publication": 2022, "metadata: institution": "Hanyang Univ; Korea Inst Ind Technol; MTIG Co Ltd; Sunchon Natl Univ", "metadata: country and region": "South Korea", "metadata: funding agency": "Korea Evaluation Institute of Industrial Technology (KEIT); Korea Institute for Advancement of Technology (KIAT); Ministry of Commerce, Industry and Energy, South Korea", "metadata: doi": "10.1007/s10853-022-07205-9", "fatigue: types of fatigue data": "sn", "fatigue: method of extraction": "color and shape", "materials: name of the material": "Ti-6Al-4V", "am: types of am": "L-PBF", "am: scan speed (mm/s)": 667, "am: hatch space (μm)": 80, "am: types of feedstock": "powder", "processing: processing sequence and parameters": "HIP 900 C, 2 hour, 1000 bar; SURF machine; SURF polish", "testing: types of fatigue tests": "rotating bending fatigue", "testing: fatigue temperature (°c)": 25, "testing: fatigue environment": "air", "testing: load ratio": -1, "testing: frequency (hz)": 50, "testing: fatigue machine": "KDMT-240", "testing: load control": "force", "testing: specimens description": "circular cross-section", "testing: critical cross-section size of specimens (mm)": 5, "testing: stress concentration factor of specimens": 1, "static mechanical properties: yield strength (mpa)": 962, "static mechanical properties: ultimate tensile strength (mpa)": 1083, "static mechanical properties: elongation (%)": 7.7, "rating score: rating score": 0.6857142857142857}}, {"id": "FatigueData-AM2022:55", "name": "IN718", "material_family": "IN718", "points": [[938.4318432333129, 5238.38939310483, 0], [909.9071027391342, 6036.762430872726, 0], [885.4094138098964, 9498.134942237843, 0], [821.8538668836122, 11653.794846882869, 0], [684.6076458752516, 25049.269539763445, 0], [654.9515845070423, 44946.36877698131, 0], [723.1887729253217, 56548.776271606424, 0], [787.8666018208698, 58407.2913037882, 0], [611.0901332930559, 65916.58787656242, 0], [578.1612883025357, 73816.65051721976, 0], [628.2752549781447, 107590.03334729643, 0], [546.3352853965902, 124215.93980895546, 0], [509.0261675315049, 281174.37130262674, 0], [471.12676056338034, 537698.620360402, 0], [378.06320047947275, 3053022.6711954847, 0]], "conditions": {"material": "IN718", "am_type": "L-PBF", "load_ratio": "-1", "test_type": "uniaxial", "temperature": "25", "surface_treatment": "", "heat_treatment": ""}, "metadata": {"dataset id": 55, "metadata: title": "A Methodology for Predicting Surface Crack Nucleation in Additively Manufactured Metallic Components", "metadata: authors": "Chan, Kwai S.; Peralta-Duran, Alonso", "metadata: source of the publication": "METALLURGICAL AND MATERIALS TRANSACTIONS A-PHYSICAL METALLURGY AND MATERIALS SCIENCE", "metadata: year of publication": 2019, "metadata: institution": "Honeywell; Southwest Res Inst", "metadata: country and region": "USA", "metadata: funding agency": "Honeywell Aerospace Inc", "metadata: doi": "10.1007/s11661-019-05309-7", "fatigue: types of fatigue data": "sn", "fatigue: method of extraction": "color and shape", "materials: name of the material": "IN718", "am: types of am": "L-PBF", "am: direciton of specimen (°)": 90, "am: types of feedstock": "powder", "processing: processing sequence and parameters": "SURF machine", "testing: types of fatigue tests": "uniaxial", "testing: fatigue temperature (°c)": 25, "testing: fatigue environment": "air", "testing: load ratio": -1, "testing: load control": "strain", "testing: specimens description": "circular cross-section", "testing: critical cross-section size of specimens (mm)": 5.08, "testing: stress concentration factor of specimens": 1, "rating score: rating score": 0.4857142857142857}}, {"id": "FatigueData-AM2022:56", "name": "IN718", "material_family": "IN718", "points": [[1036.505136854031, 3594.7699905899008, 0], [1062.6682748424246, 5681.577860356176, 0], [965.492957746479, 8241.968527223024, 0], [710.0323943661972, 11000.822306818838, 0], [714.04609475032, 15761.762906405535, 0], [704.8837403116929, 18547.774992672545, 0], [860.9630757518082, 19118.44380840437, 0], [819.8915492957746, 19964.064894830015, 0], [730.8872410936208, 25892.480192909396, 0], [800.6289406819538, 26795.201436543233, 0], [766.9014084507043, 30118.000177849382, 0], [682.3943661971832, 30985.892756835572, 0], [602.1355157974876, 34129.37520896444, 0], [657.0422535211269, 34596.57009995081, 0], [695.0704225352113, 36048.41943327579, 0], [612.7221846362014, 43723.86682744831, 0], [694.9946907487871, 49417.33342160743, 0], [624.6621966924918, 51582.8487571028, 0], [545.2436619718309, 63516.45155243148, 0], [507.0520799213889, 82445.63449874442, 0], [572.5476387738192, 111661.68871557311, 0], [534.5070422535211, 166625.52813038367, 0], [480.61184659922577, 203826.92414778628, 0], [462.67605633802816, 222487.38378886232, 0], [435.6866197183097, 433615.06530539575, 0], [405.9659097441793, 468445.08069777006, 0], [383.75572584442835, 843998.8311719946, 0], [361.5228558162327, 976812.8222697581, 0], [351.5923279860432, 1045878.2278664073, 0]], "conditions": {"material": "IN718", "am_type": "L-PBF", "load_ratio": "-1", "test_type": "uniaxial", "temperature": "25", "surface_treatment": "", "heat_treatment": ""}, "metadata": {"dataset id": 56, "metadata: title": "A Methodology for Predicting Surface Crack Nucleation in Additively Manufactured Metallic Components", "metadata: authors": "Chan, Kwai S.; Peralta-Duran, Alonso", "metadata: source of the publication": "METALLURGICAL AND MATERIALS TRANSACTIONS A-PHYSICAL METALLURGY AND MATERIALS SCIENCE", "metadata: year of publication": 2019, "metadata: institution": "Honeywell; Southwest Res Inst", "metadata: country and region": "USA", "metadata: funding agency": "Honeywell Aerospace Inc", "metadata: doi": "10.1007/s11661-019-05309-7", "fatigue: types of fatigue data": "sn", "fatigue: method of extraction": "color and shape", "materials: name of the material": "IN718", "am: types of am": "L-PBF", "am: direciton of specimen (°)": 90, "am: types of feedstock": "powder", "processing: processing sequence and parameters": "SURF machine", "testing: types of fatigue tests": "uniaxial", "testing: fatigue temperature (°c)": 25, "testing: fatigue environment": "air", "testing: load ratio": -1, "testing: load control": "strain", "testing: specimens description": "circular cross-section", "testing: critical cross-section size of specimens (mm)": 5.08, "testing: stress concentration factor of specimens": 1, "rating score: rating score": 0.4857142857142857}}, {"id": "FatigueData-AM2022:57", "name": "IN718", "material_family": "IN718", "points": [[801.3817509775172, 7184.3230192437495, 0], [814.3016029058917, 9199.17458474803, 0], [857.8100224630022, 10274.381467261277, 0], [605.0825315195754, 11697.877669170575, 0], [734.2807220434433, 12465.497046105178, 0], [744.3939121037463, 15194.27531756389, 0], [703.148414085914, 15411.117932971816, 0], [741.4155138339922, 20881.764295996036, 0]], "conditions": {"material": "IN718", "am_type": "L-PBF", "load_ratio": "-1", "test_type": "uniaxial", "temperature": "25", "surface_treatment": "", "heat_treatment": ""}, "metadata": {"dataset id": 57, "metadata: title": "A Methodology for Predicting Surface Crack Nucleation in Additively Manufactured Metallic Components", "metadata: authors": "Chan, Kwai S.; Peralta-Duran, Alonso", "metadata: source of the publication": "METALLURGICAL AND MATERIALS TRANSACTIONS A-PHYSICAL METALLURGY AND MATERIALS SCIENCE", "metadata: year of publication": 2019, "metadata: institution": "Honeywell; Southwest Res Inst", "metadata: country and region": "USA", "metadata: funding agency": "Honeywell Aerospace Inc", "metadata: doi": "10.1007/s11661-019-05309-7", "fatigue: types of fatigue data": "sn", "fatigue: method of extraction": "color and shape", "materials: name of the material": "IN718", "am: types of am": "L-PBF", "am: direciton of specimen (°)": 90, "am: types of feedstock": "powder", "processing: processing sequence and parameters": "SURF as-built", "testing: types of fatigue tests": "uniaxial", "testing: fatigue temperature (°c)": 25, "testing: fatigue environment": "air", "testing: load ratio": -1, "testing: load control": "strain", "testing: specimens description": "circular cross-section", "testing: critical cross-section size of specimens (mm)": 5.08, "testing: stress concentration factor of specimens": 1, "rating score: rating score": 0.4857142857142857}}, {"id": "FatigueData-AM2022:58", "name": "IN718", "material_family": "IN718", "points": [[805.1317384534455, 7971.264607679121, 0], [814.6748355042297, 10539.095680280436, 0], [859.9240091090669, 11083.103980128153, 0], [735.3543967907291, 13663.856368935394, 0], [605.8256824001861, 13954.617607217378, 0], [705.1461975524475, 19903.560969704784, 0], [740.8332901860199, 22637.73695545251, 0], [631.5995400765491, 37929.576025036644, 0], [666.5401211244618, 38163.00842877742, 0], [392.03284696073166, 38851.750348869195, 0], [683.5371658884567, 43070.34092066409, 0], [604.9254167671406, 44304.519042912594, 0], [571.0105519480519, 65642.1530186571, 0], [485.1638469358114, 71158.64088526493, 0], [523.3197492163013, 104809.3466616849, 0], [346.5226355529358, 114021.06029244266, 0], [375.03272042028397, 114737.82817237373, 0], [554.2415433403806, 126175.93824587775, 0], [450.98876953125, 169338.4652613288, 0], [427.4246669278998, 335709.759620169, 0]], "conditions": {"material": "IN718", "am_type": "L-PBF", "load_ratio": "-1", "test_type": "uniaxial", "temperature": "25", "surface_treatment": "", "heat_treatment": ""}, "metadata": {"dataset id": 58, "metadata: title": "A Methodology for Predicting Surface Crack Nucleation in Additively Manufactured Metallic Components", "metadata: authors": "Chan, Kwai S.; Peralta-Duran, Alonso", "metadata: source of the publication": "METALLURGICAL AND MATERIALS TRANSACTIONS A-PHYSICAL METALLURGY AND MATERIALS SCIENCE", "metadata: year of publication": 2019, "metadata: institution": "Honeywell; Southwest Res Inst", "metadata: country and region": "USA", "metadata: funding agency": "Honeywell Aerospace Inc", "metadata: doi": "10.1007/s11661-019-05309-7", "fatigue: types of fatigue data": "sn", "fatigue: method of extraction": "color and shape", "materials: name of the material": "IN718", "am: types of am": "L-PBF", "am: direciton of specimen (°)": 90, "am: types of feedstock": "powder", "processing: processing sequence and parameters": "SURF as-built", "testing: types of fatigue tests": "uniaxial", "testing: fatigue temperature (°c)": 25, "testing: fatigue environment": "air", "testing: load ratio": -1, "testing: load control": "strain", "testing: specimens description": "circular cross-section", "testing: critical cross-section size of specimens (mm)": 5.08, "testing: stress concentration factor of specimens": 1, "rating score: rating score": 0.4857142857142857}}, {"id": "FatigueData-AM2022:59", "name": "IN718", "material_family": "IN718", "points": [[698.9765500794913, 4531.340849127981, 0], [707.5540540540541, 5410.065605596976, 0], [725.492627548183, 5933.324244014075, 0], [653.4919129183044, 6197.495067702246, 0], [630.5735735735734, 7676.197730408507, 0], [671.8923753807477, 7877.5375187605005, 0], [687.3073264902534, 10003.555100902824, 0], [654.7365547365548, 11118.08319424423, 0], [613.5061803228031, 13069.909168407037, 0], [590.436936936937, 13190.254178484818, 0], [578.8288288288289, 13982.010381526898, 0], [535.7030602798558, 15599.255687826604, 0], [559.9272829876858, 18480.23109030381, 0], [488.8653643863199, 21277.944329430837, 0], [511.2682667115017, 21742.687661164106, 0], [445.9155921420073, 33039.884510324395, 0]], "conditions": {"material": "IN718", "am_type": "L-PBF", "load_ratio": "-1", "test_type": "uniaxial", "temperature": "25", "surface_treatment": "", "heat_treatment": ""}, "metadata": {"dataset id": 59, "metadata: title": "A Methodology for Predicting Surface Crack Nucleation in Additively Manufactured Metallic Components", "metadata: authors": "Chan, Kwai S.; Peralta-Duran, Alonso", "metadata: source of the publication": "METALLURGICAL AND MATERIALS TRANSACTIONS A-PHYSICAL METALLURGY AND MATERIALS SCIENCE", "metadata: year of publication": 2019, "metadata: institution": "Honeywell; Southwest Res Inst", "metadata: country and region": "USA", "metadata: funding agency": "Honeywell Aerospace Inc", "metadata: doi": "10.1007/s11661-019-05309-7", "fatigue: types of fatigue data": "sn", "fatigue: method of extraction": "color and shape", "materials: name of the material": "IN718", "am: types of am": "L-PBF", "am: direciton of specimen (°)": 90, "am: types of feedstock": "powder", "processing: processing sequence and parameters": "SURF as-built", "testing: types of fatigue tests": "uniaxial", "testing: fatigue temperature (°c)": 25, "testing: fatigue environment": "air", "testing: load ratio": -1, "testing: load control": "strain", "testing: specimens description": "circular cross-section", "testing: critical cross-section size of specimens (mm)": 5.08, "testing: stress concentration factor of specimens": 1, "rating score: rating score": 0.4857142857142857}}, {"id": "FatigueData-AM2022:60", "name": "IN718", "material_family": "IN718", "points": [[714.3510764961613, 6164.20661061757, 0], [654.9051697501411, 6832.626613980106, 0], [729.1738156066513, 7491.569830823202, 0], [634.9170116062007, 9750.27144654184, 0], [675.5805330857559, 11619.280384689606, 0], [616.3832316886514, 15356.236043691295, 0], [535.9012323469453, 17389.122321162627, 0], [590.3820097971044, 18998.26785911803, 0], [562.2098153754347, 19168.163929620165, 0], [492.91056150490107, 30338.027577283316, 0], [361.1146146146145, 33110.21686629521, 0], [417.1076446817187, 33763.9256574515, 0], [404.42147541920906, 41185.13019410429, 0], [363.93391617276967, 43651.22550040658, 0]], "conditions": {"material": "IN718", "am_type": "L-PBF", "load_ratio": "-1", "test_type": "uniaxial", "temperature": "25", "surface_treatment": "", "heat_treatment": ""}, "metadata": {"dataset id": 60, "metadata: title": "A Methodology for Predicting Surface Crack Nucleation in Additively Manufactured Metallic Components", "metadata: authors": "Chan, Kwai S.; Peralta-Duran, Alonso", "metadata: source of the publication": "METALLURGICAL AND MATERIALS TRANSACTIONS A-PHYSICAL METALLURGY AND MATERIALS SCIENCE", "metadata: year of publication": 2019, "metadata: institution": "Honeywell; Southwest Res Inst", "metadata: country and region": "USA", "metadata: funding agency": "Honeywell Aerospace Inc", "metadata: doi": "10.1007/s11661-019-05309-7", "fatigue: types of fatigue data": "sn", "fatigue: method of extraction": "color and shape", "materials: name of the material": "IN718", "am: types of am": "L-PBF", "am: direciton of specimen (°)": 90, "am: types of feedstock": "powder", "processing: processing sequence and parameters": "SURF as-built", "testing: types of fatigue tests": "uniaxial", "testing: fatigue temperature (°c)": 25, "testing: fatigue environment": "air", "testing: load ratio": -1, "testing: load control": "strain", "testing: specimens description": "circular cross-section", "testing: critical cross-section size of specimens (mm)": 5.08, "testing: stress concentration factor of specimens": 1, "rating score: rating score": 0.4857142857142857}}, {"id": "FatigueData-AM2022:61", "name": "IN718", "material_family": "IN718", "points": [[809.0437966135235, 6756.875972919789, 0], [822.6091181472183, 7722.54462404844, 0], [778.2378187326431, 9931.799377808176, 0], [710.3127620738987, 11284.870491882788, 0], [626.1671691700265, 12452.280747116149, 0], [724.7246098771781, 15438.981850523734, 0], [680.4717401368887, 16179.47540491161, 0], [729.6066516522898, 20004.92499103059, 0], [654.5064377682404, 26598.043955937585, 0], [615.8058309900845, 34124.487078528895, 0], [518.7123049402181, 37921.49421058179, 0], [492.13714020581, 45849.871226862924, 0], [628.73712750307, 50983.75997675956, 0], [587.9828326180258, 53143.59158053242, 0], [425.8263632431715, 77593.64685984486, 0], [459.6816720256662, 99405.78342861298, 0], [380.58816653028504, 193465.85948504368, 0], [487.08681575182595, 243654.00091254612, 0], [564.3776824034335, 250494.15421745024, 0], [359.1176764148117, 252789.4857323049, 0], [398.2752019988318, 335985.2764315584, 0]], "conditions": {"material": "IN718", "am_type": "L-PBF", "load_ratio": "-1", "test_type": "uniaxial", "temperature": "25", "surface_treatment": "", "heat_treatment": ""}, "metadata": {"dataset id": 61, "metadata: title": "A Methodology for Predicting Surface Crack Nucleation in Additively Manufactured Metallic Components", "metadata: authors": "Chan, Kwai S.; Peralta-Duran, Alonso", "metadata: source of the publication": "METALLURGICAL AND MATERIALS TRANSACTIONS A-PHYSICAL METALLURGY AND MATERIALS SCIENCE", "metadata: year of publication": 2019, "metadata: institution": "Honeywell; Southwest Res Inst", "metadata: country and region": "USA", "metadata: funding agency": "Honeywell Aerospace Inc", "metadata: doi": "10.1007/s11661-019-05309-7", "fatigue: types of fatigue data": "sn", "fatigue: method of extraction": "color and shape", "materials: name of the material": "IN718", "am: types of am": "L-PBF", "am: direciton of specimen (°)": 55, "am: types of feedstock": "powder", "processing: processing sequence and parameters": "SURF as-built", "testing: types of fatigue tests": "uniaxial", "testing: fatigue temperature (°c)": 25, "testing: fatigue environment": "air", "testing: load ratio": -1, "testing: load control": "strain", "testing: specimens description": "circular cross-section", "testing: critical cross-section size of specimens (mm)": 5.08, "testing: stress concentration factor of specimens": 1, "rating score: rating score": 0.4857142857142857}}, {"id": "FatigueData-AM2022:62", "name": "IN718", "material_family": "IN718", "points": [[739.0852343476104, 4214.834018887718, 0], [780.4855325952373, 4378.802932027931, 0], [732.5237434924343, 5152.448531405644, 0], [771.7790404726869, 5509.206754325687, 0], [712.3319727086406, 6386.318364460743, 0], [716.3267016208192, 7236.585977867724, 0], [685.8974358974358, 9863.472787801658, 0], [604.7239969484065, 10408.48747519539, 0], [619.282685026413, 14793.53469904936, 0], [587.0491604534157, 14852.968980504116, 0], [666.6850341635442, 15518.745294911037, 0], [618.8861487875051, 15729.16773619702, 0], [565.8590061322402, 15877.710609969583, 0], [528.6789929647074, 20493.944027584097, 0], [463.67521367521357, 21011.40722822152, 0], [488.9092398098104, 22795.423766385862, 0], [509.82905982905993, 26098.111928732982, 0], [378.2051282051282, 26538.75816900168, 0], [388.1713817138172, 35253.718692956754, 0], [421.6415475957462, 36073.10682688153, 0], [361.1111111111111, 36911.71118867919, 0]], "conditions": {"material": "IN718", "am_type": "L-PBF", "load_ratio": "-1", "test_type": "uniaxial", "temperature": "25", "surface_treatment": "", "heat_treatment": ""}, "metadata": {"dataset id": 62, "metadata: title": "A Methodology for Predicting Surface Crack Nucleation in Additively Manufactured Metallic Components", "metadata: authors": "Chan, Kwai S.; Peralta-Duran, Alonso", "metadata: source of the publication": "METALLURGICAL AND MATERIALS TRANSACTIONS A-PHYSICAL METALLURGY AND MATERIALS SCIENCE", "metadata: year of publication": 2019, "metadata: institution": "Honeywell; Southwest Res Inst", "metadata: country and region": "USA", "metadata: funding agency": "Honeywell Aerospace Inc", "metadata: doi": "10.1007/s11661-019-05309-7", "fatigue: types of fatigue data": "sn", "fatigue: method of extraction": "color and shape", "materials: name of the material": "IN718", "am: types of am": "L-PBF", "am: direciton of specimen (°)": 55, "am: types of feedstock": "powder", "processing: processing sequence and parameters": "SURF as-built", "testing: types of fatigue tests": "uniaxial", "testing: fatigue temperature (°c)": 25, "testing: fatigue environment": "air", "testing: load ratio": -1, "testing: load control": "strain", "testing: specimens description": "circular cross-section", "testing: critical cross-section size of specimens (mm)": 5.08, "testing: stress concentration factor of specimens": 1, "rating score: rating score": 0.4857142857142857}}, {"id": "FatigueData-AM2022:63", "name": "Ti-6Al-4V", "material_family": "Ti", "points": [[892.5640250050412, 30842.815291459396, 0], [692.171420170538, 113017.40630457846, 0], [423.72906698564594, 780952.6966038961, 0]], "conditions": {"material": "Ti-6Al-4V", "am_type": "E-PBF", "load_ratio": "0.1", "test_type": "4-point bending", "temperature": "25", "surface_treatment": "", "heat_treatment": ""}, "metadata": {"dataset id": 63, "metadata: title": "Effects of Pore Geometry on the Fatigue Properties of Electron Beam Melted Titanium-6Al-4V", "metadata: authors": "Balk, Thomas John; Quammen, R. Nicholaus; Rottmann, Paul F.; Telesz, Nicholas; Varney, Tracy Connor; Wessman, Andrew", "metadata: source of the publication": "METALLURGICAL AND MATERIALS TRANSACTIONS A-PHYSICAL METALLURGY AND MATERIALS SCIENCE", "metadata: year of publication": 2021, "metadata: institution": "GE; Univ Arizona; Univ Kentucky", "metadata: country and region": "USA", "metadata: doi": "10.1007/s11661-021-06194-9", "fatigue: types of fatigue data": "sn", "fatigue: method of extraction": "color and shape", "materials: name of the material": "Ti-6Al-4V", "am: types of am": "E-PBF", "am: am machine": "Arcam Q10plus", "am: direciton of specimen (°)": 90, "am: types of feedstock": "powder", "processing: processing sequence and parameters": "NHT; SURF as-built", "testing: types of fatigue tests": "4-point bending", "testing: fatigue temperature (°c)": 25, "testing: fatigue environment": "air", "testing: load ratio": 0.1, "testing: frequency (hz)": 20, "testing: fatigue machine": "MTS", "testing: load control": "force", "testing: specimens description": "rectangular cross-section; machine error", "testing: critical cross-section size of specimens (mm)": "14, 4.5", "testing: stress concentration factor of specimens": 1, "rating score: rating score": 0.5675675675675675}}, {"id": "FatigueData-AM2022:64", "name": "Ti-6Al-4V", "material_family": "Ti", "points": [[892.3222378936886, 66016.85078206832, 0], [719.7368421052631, 171932.47602857312, 0], [426.0090868165513, 587595.235059838, 0]], "conditions": {"material": "Ti-6Al-4V", "am_type": "E-PBF", "load_ratio": "0.1", "test_type": "4-point bending", "temperature": "25", "surface_treatment": "", "heat_treatment": ""}, "metadata": {"dataset id": 64, "metadata: title": "Effects of Pore Geometry on the Fatigue Properties of Electron Beam Melted Titanium-6Al-4V", "metadata: authors": "Balk, Thomas John; Quammen, R. Nicholaus; Rottmann, Paul F.; Telesz, Nicholas; Varney, Tracy Connor; Wessman, Andrew", "metadata: source of the publication": "METALLURGICAL AND MATERIALS TRANSACTIONS A-PHYSICAL METALLURGY AND MATERIALS SCIENCE", "metadata: year of publication": 2021, "metadata: institution": "GE; Univ Arizona; Univ Kentucky", "metadata: country and region": "USA", "metadata: doi": "10.1007/s11661-021-06194-9", "fatigue: types of fatigue data": "sn", "fatigue: method of extraction": "color and shape", "materials: name of the material": "Ti-6Al-4V", "am: types of am": "E-PBF", "am: am machine": "Arcam Q10plus", "am: direciton of specimen (°)": 90, "am: types of feedstock": "powder", "processing: processing sequence and parameters": "NHT; SURF as-built", "testing: types of fatigue tests": "4-point bending", "testing: fatigue temperature (°c)": 25, "testing: fatigue environment": "air", "testing: load ratio": 0.1, "testing: frequency (hz)": 20, "testing: fatigue machine": "MTS", "testing: load control": "force", "testing: specimens description": "rectangular cross-section", "testing: critical cross-section size of specimens (mm)": "14, 4.5", "testing: stress concentration factor of specimens": 1, "rating score: rating score": 0.5675675675675675}}, {"id": "FatigueData-AM2022:65", "name": "AlSi10Mg", "material_family": "AlSi10Mg", "points": [[87.3370447100521, 44755.57445454291, 0], [76.53029217267226, 63851.737444226885, 0], [65.77232153953557, 141890.8705977382, 0]], "conditions": {"material": "AlSi10Mg", "am_type": "L-PBF", "load_ratio": "0.1", "test_type": "uniaxial", "temperature": "25", "surface_treatment": "", "heat_treatment": ""}, "metadata": {"dataset id": 65, "metadata: title": "Effect of Pre-corrosion on the Fatigue Failure of Additive Manufactured AlSi10Mg Alloy", "metadata: authors": "Du, Juan; Song, Haipeng; Sun, Lishun", "metadata: source of the publication": "JOURNAL OF MATERIALS ENGINEERING AND PERFORMANCE", "metadata: year of publication": 2022, "metadata: institution": "Civil Aviat Univ China", "metadata: country and region": "Peoples R China", "metadata: funding agency": "Civil Aviation University of China; Foundation of Jiangsu Province Key Laboratory of Aerospace Power System; National Natural Science Foundation of China (NSFC)", "metadata: doi": "10.1007/s11665-021-06225-x", "fatigue: types of fatigue data": "sn", "fatigue: method of extraction": "color and shape", "materials: name of the material": "AlSi10Mg", "am: types of am": "L-PBF", "am: am machine": "Farsoon FS121M", "am: power (w)": 200, "am: scan speed (mm/s)": 1000, "am: hatch space (μm)": 170, "am: layer thickness (μm)": 30, "am: preheat temperature (°c)": 150, "am: direciton of specimen (°)": 0, "am: am environment": "Ar", "am: types of feedstock": "powder", "am: size of feedstock (μm)": "15, 53", "processing: processing sequence and parameters": "SURF machine; SURF polish", "testing: types of fatigue tests": "uniaxial", "testing: fatigue temperature (°c)": 25, "testing: fatigue environment": "air", "testing: load ratio": 0.1, "testing: frequency (hz)": 5, "testing: fatigue machine": "Instron 8803", "testing: fatigue standard": "ASTM E466", "testing: load control": "force", "testing: specimens description": "rectangular cross-section; with drawing", "testing: critical cross-section size of specimens (mm)": "10, 2", "testing: stress concentration factor of specimens": 1, "static mechanical properties: young's modulus (gpa)": 61.8, "static mechanical properties: yield strength (mpa)": 243, "static mechanical properties: ultimate tensile strength (mpa)": 384, "rating score: rating score": 0.8857142857142857}}, {"id": "FatigueData-AM2022:66", "name": "AlSi10Mg", "material_family": "AlSi10Mg", "points": [[87.3370447100521, 36654.004542043534, 0], [76.55468312479383, 47397.35952196174, 0], [65.7389223711364, 90214.89532407688, 0]], "conditions": {"material": "AlSi10Mg", "am_type": "L-PBF", "load_ratio": "0.1", "test_type": "uniaxial", "temperature": "25", "surface_treatment": "", "heat_treatment": ""}, "metadata": {"dataset id": 66, "metadata: title": "Effect of Pre-corrosion on the Fatigue Failure of Additive Manufactured AlSi10Mg Alloy", "metadata: authors": "Du, Juan; Song, Haipeng; Sun, Lishun", "metadata: source of the publication": "JOURNAL OF MATERIALS ENGINEERING AND PERFORMANCE", "metadata: year of publication": 2022, "metadata: institution": "Civil Aviat Univ China", "metadata: country and region": "Peoples R China", "metadata: funding agency": "Civil Aviation University of China; Foundation of Jiangsu Province Key Laboratory of Aerospace Power System; National Natural Science Foundation of China (NSFC)", "metadata: doi": "10.1007/s11665-021-06225-x", "fatigue: types of fatigue data": "sn", "fatigue: method of extraction": "color and shape", "materials: name of the material": "AlSi10Mg", "am: types of am": "L-PBF", "am: am machine": "Farsoon FS121M", "am: power (w)": 200, "am: scan speed (mm/s)": 1000, "am: hatch space (μm)": 170, "am: layer thickness (μm)": 30, "am: preheat temperature (°c)": 150, "am: direciton of specimen (°)": 0, "am: am environment": "Ar", "am: types of feedstock": "powder", "am: size of feedstock (μm)": "15, 53", "processing: processing sequence and parameters": "SURF machine; SURF polish; SURF corrosion", "testing: types of fatigue tests": "uniaxial", "testing: fatigue temperature (°c)": 25, "testing: fatigue environment": "air", "testing: load ratio": 0.1, "testing: frequency (hz)": 5, "testing: fatigue machine": "Instron 8803", "testing: fatigue standard": "ASTM E466", "testing: load control": "force", "testing: specimens description": "rectangular cross-section; with drawing", "testing: critical cross-section size of specimens (mm)": "10, 2", "testing: stress concentration factor of specimens": 1, "static mechanical properties: young's modulus (gpa)": 61.8, "static mechanical properties: yield strength (mpa)": 243, "static mechanical properties: ultimate tensile strength (mpa)": 384, "rating score: rating score": 0.8857142857142857}}, {"id": "FatigueData-AM2022:67", "name": "NiTi", "material_family": "NiTi", "points": [[304.61346350963515, 321.35963719078694, 0], [294.91914269227266, 538.4992685803645, 0], [276.0716466723168, 1899.0319765177396, 0], [256.0701661227022, 4310.04157661259, 0], [237.38833547213176, 12164.604042101739, 0], [248.03841073119804, 15795.33423298619, 0], [230.44606419214773, 19557.025815554465, 0], [248.89203131937677, 24426.626476864847, 0], [224.81541353798565, 257423.94666526845, 0], [199.5369636478767, 408610.64076230704, 1], [212.314416800665, 768245.6203675409, 1]], "conditions": {"material": "NiTi", "am_type": "P-DED", "load_ratio": "0", "test_type": "uniaxial", "temperature": "25", "surface_treatment": "", "heat_treatment": ""}, "metadata": {"dataset id": 67, "metadata: title": "Microstructure-Based MultiStage Fatigue Modeling of NiTi Alloy Fabricated via Direct Energy Deposition (DED)", "metadata: authors": "Bagheri, Allen; Horstemeyer, Mark F.; Mahtabi, Mohammad J.; Paudel, Yubraj; Shamsaei, Nima; Vance, Ethan; Yadollahi, Aref", "metadata: source of the publication": "JOURNAL OF MATERIALS ENGINEERING AND PERFORMANCE", "metadata: year of publication": 2022, "metadata: institution": "Auburn Univ; Liberty Univ; Mississippi State Univ; Univ S Alabama; Univ Tennessee", "metadata: country and region": "USA", "metadata: funding agency": "Mississippi State University", "metadata: doi": "10.1007/s11665-022-06603-z", "fatigue: types of fatigue data": "sn", "fatigue: method of extraction": "color and shape", "materials: name of the material": "NiTi", "am: types of am": "P-DED", "am: am machine": "Optomec LENS 750", "am: power (w)": 280, "am: scan speed (mm/s)": 8.47, "am: layer thickness (μm)": 500, "am: direciton of specimen (°)": 90, "am: am environment": "Ar", "am: powder feed rate (g/s)": 0.06, "am: types of feedstock": "powder", "am: size of feedstock (μm)": "20, 200", "processing: processing sequence and parameters": "HT 550 C, 1 hour; SURF machine; SURF polish", "testing: types of fatigue tests": "uniaxial", "testing: fatigue temperature (°c)": 25, "testing: fatigue environment": "air", "testing: load ratio": 0, "testing: fatigue machine": "servo-hydraulic", "testing: fatigue standard": "ASTM E606", "testing: load control": "strain", "testing: specimens description":
