Repository: yunyunfanfan/S-PA-CBB

# S-PA-CBB

Official research code, processed curve records, evaluation outputs, and manuscript source for:

> **From Physics to Selective Generation: Conditional Brownian Bridges for Sparse S–N Curve Reconstruction and Fatigue Decision-Making**

S-PA-CBB reconstructs a complete probabilistic stress–life (S–N) curve from only two to four observed fatigue tests. The method first fits an interpretable Basquin state, diagnoses whether that state is sufficient, and applies a ControlNet-style conditional Brownian-bridge residual only to curves that benefit from correction.

File: am2022_curves.json (part 5 of 98)
"circular cross-section; ASTM E606", "testing: critical cross-section size of specimens (mm)": 3.5, "testing: stress concentration factor of specimens": 1, "static mechanical properties: young's modulus (gpa)": 73, "static mechanical properties: yield strength (mpa)": 580, "static mechanical properties: ultimate tensile strength (mpa)": 900, "rating score: rating score": 0.7894736842105263}}, {"id": "FatigueData-AM2022:68", "name": "NiTi", "material_family": "NiTi", "points": [[266.19811134245737, 727.2551155899353, 0], [261.40479068197806, 829.3093401740432, 0], [249.36565648949977, 4610.994643892123, 0], [234.8053633217993, 5355.789869056449, 0], [206.63418079096044, 13017.943217646798, 0], [174.49425287356323, 16265.816256380525, 0], [154.77382582119304, 603016.2158314881, 1], [148.18300991303397, 942884.4593633589, 1]], "conditions": {"material": "NiTi", "am_type": "P-DED", "load_ratio": "0", "test_type": "uniaxial", "temperature": "25", "surface_treatment": "", "heat_treatment": ""}, "metadata": {"dataset id": 68, "metadata: title": "Microstructure-Based MultiStage Fatigue Modeling of NiTi Alloy Fabricated via Direct Energy Deposition (DED)", "metadata: authors": "Bagheri, Allen; Horstemeyer, Mark F.; Mahtabi, Mohammad J.; Paudel, Yubraj; Shamsaei, Nima; Vance, Ethan; Yadollahi, Aref", "metadata: source of the publication": "JOURNAL OF MATERIALS ENGINEERING AND PERFORMANCE", "metadata: year of publication": 2022, "metadata: institution": "Auburn Univ; Liberty Univ; Mississippi State Univ; Univ S Alabama; Univ Tennessee", "metadata: country and region": "USA", "metadata: funding agency": "Mississippi State University", "metadata: doi": "10.1007/s11665-022-06603-z", "fatigue: types of fatigue data": "sn", "fatigue: method of extraction": "color and shape", "materials: name of the material": "NiTi", "am: types of am": "P-DED", "am: am machine": "Optomec LENS 750", "am: power (w)": 280, "am: scan speed (mm/s)": 8.47, "am: layer thickness (μm)": 500, "am: direciton of specimen (°)": 90, "am: am environment": "Ar", "am: powder feed rate (g/s)": 0.06, "am: types of feedstock": "powder", "am: size of feedstock (μm)": "20, 200", "processing: processing sequence and parameters": "HT 550 C, 3 hour; HT 550 C, 0.05 hour; SURF machine; SURF polish", "testing: types of fatigue tests": "uniaxial", "testing: fatigue temperature (°c)": 25, "testing: fatigue environment": "air", "testing: load ratio": 0, "testing: fatigue machine": "servo-hydraulic", "testing: fatigue standard": "ASTM E606", "testing: load control": "strain", "testing: specimens description": "circular cross-section; ASTM E606", "testing: critical cross-section size of specimens (mm)": 3.5, "testing: stress concentration factor of specimens": 1, "static mechanical properties: young's modulus (gpa)": 58, "static mechanical properties: yield strength (mpa)": 430, "static mechanical properties: ultimate tensile strength (mpa)": 700, "rating score: rating score": 0.7894736842105263}}, {"id": "FatigueData-AM2022:69", "name": "Ti-6Al-4V", "material_family": "Ti", "points": [[509.53330983370313, 99468.17832781922, 0], [439.16587496709343, 103798.68433281727, 0], [434.3171040126365, 109618.04205218983, 0], [399.528953180705, 159348.04266089312, 0], [374.1367232293849, 1099733.4057188197, 0], [369.76819429137487, 9958024.126610605, 0]], "conditions": {"material": "Ti-6Al-4V", "am_type": "E-PBF", "load_ratio": "-1", "test_type": "uniaxial", "temperature": "25", "surface_treatment": "", "heat_treatment": ""}, "metadata": {"dataset id": 69, "metadata: title": "Effect of Post Processes on Mechanical Properties of 3D Printed Ti6Al4V Gears", "metadata: authors": "Ece, Remzi Ecmel; Kaya, Mahmut Samil; Keles, Omer; Qader, Abdul; Yilbas, Bekir S.", "metadata: source of the publication": "JOURNAL OF MATERIALS ENGINEERING AND PERFORMANCE", "metadata: year of publication": 2022, "metadata: institution": "Gazi Univ; King Abdullah City Atom & Renewable Energy KACAR; King Fahd Univ Petr & Minerals; Turkish Aerosp Ind Inc; Turkish Japanese Univ Sci & Technol", "metadata: country and region": "Saudi Arabia; Turkey", "metadata: funding agency": "Gazi University; King Abdullah City for Atomic and Renewable Energy (K.A.CARE); King Fahd University; Scientific and Technological Research Council of Turkey (TUBITAK)", "metadata: doi": "10.1007/s11665-022-06706-7", "fatigue: types of fatigue data": "sn", "fatigue: method of extraction": "color and shape", "materials: name of the material": "Ti-6Al-4V", "am: types of am": "E-PBF", "am: am machine": "Arcam Q20plus", "am: scan speed (mm/s)": 450, "am: layer thickness (μm)": 60, "am: direciton of specimen (°)": 0, "am: types of feedstock": "powder", "am: size of feedstock (μm)": 65, "processing: processing sequence and parameters": "HIP 920 C, 2 hour, 1000 bar; SURF machine", "testing: types of fatigue tests": "uniaxial", "testing: fatigue temperature (°c)": 25, "testing: fatigue environment": "air", "testing: load ratio": -1, "testing: frequency (hz)": 20, "testing: fatigue machine": "MTS 647", "testing: fatigue standard": "ISO 13674-1", "testing: load control": "force", "testing: specimens description": "rectangular cross-section", "testing: stress concentration factor of specimens": 1, "static mechanical properties: yield strength (mpa)": 940, "static mechanical properties: ultimate tensile strength (mpa)": 1007, "rating score: rating score": 0.7027027027027027}}, {"id": "FatigueData-AM2022:70", "name": "Ti-6Al-4V", "material_family": "Ti", "points": [[439.16587496709343, 29894.855692562975, 0], [475.40402200636294, 29934.26603585118, 0], [399.04871116425807, 39749.28552475058, 0], [344.0465328377591, 109618.04205218983, 0], [324.1526666874893, 224656.70332001275, 0], [299.400759424765, 1048233.3893947672, 0], [290.18345953229795, 9944913.76175877, 0]], "conditions": {"material": "Ti-6Al-4V", "am_type": "E-PBF", "load_ratio": "-1", "test_type": "uniaxial", "temperature": "25", "surface_treatment": "", "heat_treatment": ""}, "metadata": {"dataset id": 70, "metadata: title": "Effect of Post Processes on Mechanical Properties of 3D Printed Ti6Al4V Gears", "metadata: authors": "Ece, Remzi Ecmel; Kaya, Mahmut Samil; Keles, Omer; Qader, Abdul; Yilbas, Bekir S.", "metadata: source of the publication": "JOURNAL OF MATERIALS ENGINEERING AND PERFORMANCE", "metadata: year of publication": 2022, "metadata: institution": "Gazi Univ; King Abdullah City Atom & Renewable Energy KACAR; King Fahd Univ Petr & Minerals; Turkish Aerosp Ind Inc; Turkish Japanese Univ Sci & Technol", "metadata: country and region": "Saudi Arabia; Turkey", "metadata: funding agency": "Gazi University; King Abdullah City for Atomic and Renewable Energy (K.A.CARE); King Fahd University; Scientific and Technological Research Council of Turkey (TUBITAK)", "metadata: doi": "10.1007/s11665-022-06706-7", "fatigue: types of fatigue data": "sn", "fatigue: method of extraction": "color and shape", "materials: name of the material": "Ti-6Al-4V", "am: types of am": "E-PBF", "am: am machine": "Arcam Q20plus", "am: scan speed (mm/s)": 450, "am: layer thickness (μm)": 60, "am: direciton of specimen (°)": 0, "am: types of feedstock": "powder", "am: size of feedstock (μm)": 65, "processing: processing sequence and parameters": "NHT; SURF machine", "testing: types of fatigue tests": "uniaxial", "testing: fatigue temperature (°c)": 25, "testing: fatigue environment": "air", "testing: load ratio": -1, "testing: frequency (hz)": 20, "testing: fatigue machine": "MTS 647", "testing: fatigue standard": "ISO 13674-1", "testing: load control": "force", "testing: specimens description": "rectangular cross-section", "testing: stress concentration factor of specimens": 1, "static mechanical properties: yield strength (mpa)": 930, "static mechanical properties: ultimate tensile strength (mpa)": 990, "rating score: rating score": 0.7027027027027027}}, {"id": "FatigueData-AM2022:71", "name": "Ti-6Al-4V", "material_family": "Ti", "points": [[480.0927122886708, 100133.19204115534, 0], [399.2087918364072, 109618.04205218983, 0], [379.3149256861374, 129638.90086133259, 0], [379.47500635828624, 160413.3947699213, 0], [349.2247352945116, 895876.567149064, 0], [344.5360450122036, 9944913.76175877, 0]], "conditions": {"material": "Ti-6Al-4V", "am_type": "E-PBF", "load_ratio": "-1", "test_type": "uniaxial", "temperature": "25", "surface_treatment": "", "heat_treatment": ""}, "metadata": {"dataset id": 71, "metadata: title": "Effect of Post Processes on Mechanical Properties of 3D Printed Ti6Al4V Gears", "metadata: authors": "Ece, Remzi Ecmel; Kaya, Mahmut Samil; Keles, Omer; Qader, Abdul; Yilbas, Bekir S.", "metadata: source of the publication": "JOURNAL OF MATERIALS ENGINEERING AND PERFORMANCE", "metadata: year of publication": 2022, "metadata: institution": "Gazi Univ; King Abdullah City Atom & Renewable Energy KACAR; King Fahd Univ Petr & Minerals; Turkish Aerosp Ind Inc; Turkish Japanese Univ Sci & Technol", "metadata: country and region": "Saudi Arabia; Turkey", "metadata: funding agency": "Gazi University; King Abdullah City for Atomic and Renewable Energy (K.A.CARE); King Fahd University; Scientific and Technological Research Council of Turkey (TUBITAK)", "metadata: doi": "10.1007/s11665-022-06706-7", "fatigue: types of fatigue data": "sn", "fatigue: method of extraction": "color and shape", "materials: name of the material": "Ti-6Al-4V", "am: types of am": "E-PBF", "am: am machine": "Arcam Q20plus", "am: scan speed (mm/s)": 450, "am: layer thickness (μm)": 60, "am: direciton of specimen (°)": 0, "am: types of feedstock": "powder", "am: size of feedstock (μm)": 65, "processing: processing sequence and parameters": "HT 600 C, 1 hour; SURF machine", "testing: types of fatigue tests": "uniaxial", "testing: fatigue temperature (°c)": 25, "testing: fatigue environment": "air", "testing: load ratio": -1, "testing: frequency (hz)": 20, "testing: fatigue machine": "MTS 647", "testing: fatigue standard": "ISO 13674-1", "testing: load control": "force", "testing: specimens description": "rectangular cross-section", "testing: stress concentration factor of specimens": 1, "static mechanical properties: yield strength (mpa)": 1010, "static mechanical properties: ultimate tensile strength (mpa)": 1046, "rating score: rating score": 0.7027027027027027}}, {"id": "FatigueData-AM2022:72", "name": "AlSi12", "material_family": "AlSi12", "points": [[89.8674723994204, 93198.11952209515, 0], [79.75946038812617, 142564.89383830017, 0], [69.7635201756876, 300301.0255270466, 0], [59.8407308364582, 1329953.7915601318, 0], [49.80586969837312, 9969503.422618425, 1]], "conditions": {"material": "AlSi12", "am_type": "L-PBF", "load_ratio": "0", "test_type": "bending fatigue", "temperature": "25", "surface_treatment": "", "heat_treatment": ""}, "metadata": {"dataset id": 72, "metadata: title": "Effect of Shot and Laser Peening on Fatigue Strength of Additively Manufactured Aluminum Alloy with Rough Surfaces", "metadata: authors": "Nakamura, Misato; Saito, Yuta; Takahashi, Koji", "metadata: source of the publication": "JOURNAL OF MATERIALS ENGINEERING AND PERFORMANCE", "metadata: year of publication": 2022, "metadata: institution": "Shintokogio LTD; Yokohama Natl Univ", "metadata: country and region": "Japan", "metadata: funding agency": "Japan Society for the Promotion of Science (JSPS), Ministry of Education, Culture, Sports, Science and Technology, Japan", "metadata: doi": "10.1007/s11665-022-07225-1", "fatigue: types of fatigue data": "sn", "fatigue: method of extraction": "color and shape", "materials: name of the material": "AlSi12", "am: types of am": "L-PBF", "am: am machine": "3D Systems ProX DMP 300", "am: types of feedstock": "powder", "processing: processing sequence and parameters": "HT 240 C, 2 hour; SURF as-built", "testing: types of fatigue tests": "bending fatigue", "testing: fatigue temperature (°c)": 25, "testing: fatigue environment": "air", "testing: load ratio": 0, "testing: frequency (hz)": 20, "testing: fatigue machine": "PBF-30", "testing: load control": "force", "testing: specimens description": "rectangular cross-section; with drawing", "testing: critical cross-section size of specimens (mm)": "10, 4", "testing: stress concentration factor of specimens": 1, "static mechanical properties: yield strength (mpa)": 295, "static mechanical properties: ultimate tensile strength (mpa)": 365, "static mechanical properties: elongation (%)": 9.7, "rating score: rating score": 0.6571428571428571}}, {"id": "FatigueData-AM2022:73", "name": "AlSi12", "material_family": "AlSi12", "points": [[99.78593699101866, 61886.031908441844, 0], [119.78249378296232, 85781.37287114726, 0], [99.71711086544067, 122773.04357884113, 0], [89.83324245185773, 1495458.1757588708, 0], [79.68630951491701, 9969503.422618425, 1]], "conditions": {"material": "AlSi12", "am_type": "L-PBF", "load_ratio": "0", "test_type": "bending fatigue", "temperature": "25", "surface_treatment": "", "heat_treatment": ""}, "metadata": {"dataset id": 73, "metadata: title": "Effect of Shot and Laser Peening on Fatigue Strength of Additively Manufactured Aluminum Alloy with Rough Surfaces", "metadata: authors": "Nakamura, Misato; Saito, Yuta; Takahashi, Koji", "metadata: source of the publication": "JOURNAL OF MATERIALS ENGINEERING AND PERFORMANCE", "metadata: year of publication": 2022, "metadata: institution": "Shintokogio LTD; Yokohama Natl Univ", "metadata: country and region": "Japan", "metadata: funding agency": "Japan Society for the Promotion of Science (JSPS), Ministry of Education, Culture, Sports, Science and Technology, Japan", "metadata: doi": "10.1007/s11665-022-07225-1", "fatigue: types of fatigue data": "sn", "fatigue: method of extraction": "color and shape", "materials: name of the material": "AlSi12", "am: types of am": "L-PBF", "am: am machine": "3D Systems ProX DMP 300", "am: types of feedstock": "powder", "processing: processing sequence and parameters": "HT 240 C, 2 hour; SURF shot peen", "testing: types of fatigue tests": "bending fatigue", "testing: fatigue temperature (°c)": 25, "testing: fatigue environment": "air", "testing: load ratio": 0, "testing: frequency (hz)": 20, "testing: fatigue machine": "PBF-30", "testing: load control": "force", "testing: specimens description": "rectangular cross-section; with drawing", "testing: critical cross-section size of specimens (mm)": "10, 4", "testing: stress concentration factor of specimens": 1, "static mechanical properties: yield strength (mpa)": 295, "static mechanical properties: ultimate tensile strength (mpa)": 365, "static mechanical properties: elongation (%)": 9.7, "rating score: rating score": 0.6571428571428571}}, {"id": "FatigueData-AM2022:74", "name": "AlSi12", "material_family": "AlSi12", "points": [[129.84513716163468, 72613.07678754376, 0], [119.74791221596432, 93371.82632886387, 0], [99.79026173864978, 176470.01997450017, 0], [89.72117065300208, 9969503.422618425, 1]], "conditions": {"material": "AlSi12", "am_type": "L-PBF", "load_ratio": "0", "test_type": "bending fatigue", "temperature": "25", "surface_treatment": "", "heat_treatment": ""}, "metadata": {"dataset id": 74, "metadata: title": "Effect of Shot and Laser Peening on Fatigue Strength of Additively Manufactured Aluminum Alloy with Rough Surfaces", "metadata: authors": "Nakamura, Misato; Saito, Yuta; Takahashi, Koji", "metadata: source of the publication": "JOURNAL OF MATERIALS ENGINEERING AND PERFORMANCE", "metadata: year of publication": 2022, "metadata: institution": "Shintokogio LTD; Yokohama Natl Univ", "metadata: country and region": "Japan", "metadata: funding agency": "Japan Society for the Promotion of Science (JSPS), Ministry of Education, Culture, Sports, Science and Technology, Japan", "metadata: doi": "10.1007/s11665-022-07225-1", "fatigue: types of fatigue data": "sn", "fatigue: method of extraction": "color and shape", "materials: name of the material": "AlSi12", "am: types of am": "L-PBF", "am: am machine": "3D Systems ProX DMP 300", "am: types of feedstock": "powder", "processing: processing sequence and parameters": "HT 240 C, 2 hour; SURF laser peen", "testing: types of fatigue tests": "bending fatigue", "testing: fatigue temperature (°c)": 25, "testing: fatigue environment": "air", "testing: load ratio": 0, "testing: frequency (hz)": 20, "testing: fatigue machine": "PBF-30", "testing: load control": "force", "testing: specimens description": "rectangular cross-section; with drawing", "testing: critical cross-section size of specimens (mm)": "10, 4", "testing: stress concentration factor of specimens": 1, "static mechanical properties: yield strength (mpa)": 295, "static mechanical properties: ultimate tensile strength (mpa)": 365, "static mechanical properties: elongation (%)": 9.7, "rating score: rating score": 0.6571428571428571}}, {"id": "FatigueData-AM2022:75", "name": "AlSi12", "material_family": "AlSi12", "points": [[118.98099777980933, 14171.621950749915, 0], [108.97034686508371, 109627.15701225032, 0], [88.94984494788525, 352711.2319996435, 0], [99.0104501247442, 10954320.496626958, 1], [79.09172057307617, 11013214.18301263, 1]], "conditions": {"material": "AlSi12", "am_type": "L-PBF", "load_ratio": "0", "test_type": "bending fatigue", "temperature": "25", "surface_treatment": "", "heat_treatment": ""}, "metadata": {"dataset id": 75, "metadata: title": "Effect of Shot and Laser Peening on Fatigue Strength of Additively Manufactured Aluminum Alloy with Rough Surfaces", "metadata: authors": "Nakamura, Misato; Saito, Yuta; Takahashi, Koji", "metadata: source of the publication": "JOURNAL OF MATERIALS ENGINEERING AND PERFORMANCE", "metadata: year of publication": 2022, "metadata: institution": "Shintokogio LTD; Yokohama Natl Univ", "metadata: country and region": "Japan", "metadata: funding agency": "Japan Society for the Promotion of Science (JSPS), Ministry of Education, Culture, Sports, Science and Technology, Japan", "metadata: doi": "10.1007/s11665-022-07225-1", "fatigue: types of fatigue data": "sn", "fatigue: method of extraction": "color and shape", "materials: name of the material": "AlSi12", "am: types of am": "L-PBF", "am: am machine": "3D Systems ProX DMP 300", "am: types of feedstock": "powder", "processing: processing sequence and parameters": "HT 240 C, 2 hour; SURF machine", "testing: types of fatigue tests": "bending fatigue", "testing: fatigue temperature (°c)": 25, "testing: fatigue environment": "air", "testing: load ratio": 0, "testing: frequency (hz)": 20, "testing: fatigue machine": "PBF-30", "testing: load control": "force", "testing: specimens description": "rectangular cross-section; with drawing", "testing: critical cross-section size of specimens (mm)": "10, 4", "testing: stress concentration factor of specimens": 1, "static mechanical properties: yield strength (mpa)": 295, "static mechanical properties: ultimate tensile strength (mpa)": 365, "static mechanical properties: elongation (%)": 9.7, "rating score: rating score": 0.6571428571428571}}, {"id": "FatigueData-AM2022:76", "name": "AlSi10Mg", "material_family": "AlSi10Mg", "points": [[299.3908180939163, 994.7680139421949, 0], [193.60551476849034, 9016.087735292398, 0], [134.2170783354296, 35911.185532105286, 0], [63.057846867090916, 119071.91383667366, 0], [47.19906479952128, 792643.6143784297, 0]], "conditions": {"material": "AlSi10Mg", "am_type": "L-PBF", "load_ratio": "-1", "test_type": "rotating bending fatigue", "temperature": "25", "surface_treatment": "", "heat_treatment": ""}, "metadata": {"dataset id": 76, "metadata: title": "Fatigue Life Improvement of 3D-Printed Aluminum by Electroplating with Nickel", "metadata: authors": "Tezel, Tugce", "metadata: source of the publication": "JOM", "metadata: year of publication": 2022, "metadata: institution": "Akdeniz Univ", "metadata: country and region": "Turkey", "metadata: doi": "10.1007/s11837-021-05025-x", "fatigue: types of fatigue data": "sn", "fatigue: method of extraction": "color and shape", "materials: name of the material": "AlSi10Mg", "am: types of am": "L-PBF", "am: am machine": "EOS M290", "am: power (w)": 370, "am: scan speed (mm/s)": 1300, "am: layer thickness (μm)": 30, "am: direciton of specimen (°)": 90, "am: types of feedstock": "powder", "processing: processing sequence and parameters": "SURF sandblast", "testing: types of fatigue tests": "rotating bending fatigue", "testing: fatigue temperature (°c)": 25, "testing: fatigue environment": "air", "testing: load ratio": -1, "testing: frequency (hz)": 15, "testing: fatigue machine": "Raagen rotating bending fatigue device", "testing: load control": "force", "testing: specimens description": "circular cross-section; ISO 1143", "testing: critical cross-section size of specimens (mm)": 6, "testing: stress concentration factor of specimens": 1, "rating score: rating score": 0.6571428571428571}}, {"id": "FatigueData-AM2022:77", "name": "AlSi10Mg", "material_family": "AlSi10Mg", "points": [[255.84301192242876, 2996.475753464351, 0], [166.0505151706917, 23316.390492730534, 0], [88.12339440088212, 128654.31119192218, 0], [37.19012868174148, 267682.69627528265, 0]], "conditions": {"material": "AlSi10Mg", "am_type": "L-PBF", "load_ratio": "-1", "test_type": "rotating bending fatigue", "temperature": "25", "surface_treatment": "", "heat_treatment": ""}, "metadata": {"dataset id": 77, "metadata: title": "Fatigue Life Improvement of 3D-Printed Aluminum by Electroplating with Nickel", "metadata: authors": "Tezel, Tugce", "metadata: source of the publication": "JOM", "metadata: year of publication": 2022, "metadata: institution": "Akdeniz Univ", "metadata: country and region": "Turkey", "metadata: doi": "10.1007/s11837-021-05025-x", "fatigue: types of fatigue data": "sn", "fatigue: method of extraction": "color and shape", "materials: name of the material": "AlSi10Mg", "am: types of am": "L-PBF", "am: am machine": "EOS M290", "am: power (w)": 370, "am: scan speed (mm/s)": 1300, "am: layer thickness (μm)": 30, "am: direciton of specimen (°)": 90, "am: types of feedstock": "powder", "processing: processing sequence and parameters": "SURF sandblast; SURF nickel plated 10 um", "testing: types of fatigue tests": "rotating bending fatigue", "testing: fatigue temperature (°c)": 25, "testing: fatigue environment": "air", "testing: load ratio": -1, "testing: frequency (hz)": 15, "testing: fatigue machine": "Raagen rotating bending fatigue device", "testing: load control": "force", "testing: specimens description": "circular cross-section; ISO 1143", "testing: critical cross-section size of specimens (mm)": 6, "testing: stress concentration factor of specimens": 1, "rating score: rating score": 0.6571428571428571}}, {"id": "FatigueData-AM2022:78", "name": "AlSi10Mg", "material_family": "AlSi10Mg", "points": [[346.82408805411484, 1016.156899405487, 0], [162.6476143941784, 40576.55573449571, 0], [146.44769891540545, 41506.8324872448, 0], [79.50079949160538, 1391827.4149347902, 0], [66.09417664650753, 3974143.696393095, 0], [49.265178171340196, 8363760.458495587, 0]], "conditions": {"material": "AlSi10Mg", "am_type": "L-PBF", "load_ratio": "-1", "test_type": "rotating bending fatigue", "temperature": "25", "surface_treatment": "", "heat_treatment": ""}, "metadata": {"dataset id": 78, "metadata: title": "Fatigue Life Improvement of 3D-Printed Aluminum by Electroplating with Nickel", "metadata: authors": "Tezel, Tugce", "metadata: source of the publication": "JOM", "metadata: year of publication": 2022, "metadata: institution": "Akdeniz Univ", "metadata: country and region": "Turkey", "metadata: doi": "10.1007/s11837-021-05025-x", "fatigue: types of fatigue data": "sn", "fatigue: method of extraction": "color and shape", "materials: name of the material": "AlSi10Mg", "am: types of am": "L-PBF", "am: am machine": "EOS M290", "am: power (w)": 370, "am: scan speed (mm/s)": 1300, "am: layer thickness (μm)": 30, "am: direciton of specimen (°)": 90, "am: types of feedstock": "powder", "processing: processing sequence and parameters": "SURF sandblast; SURF nickel plated 20 um", "testing: types of fatigue tests": "rotating bending fatigue", "testing: fatigue temperature (°c)": 25, "testing: fatigue environment": "air", "testing: load ratio": -1, "testing: frequency (hz)": 15, "testing: fatigue machine": "Raagen rotating bending fatigue device", "testing: load control": "force", "testing: specimens description": "circular cross-section; ISO 1143", "testing: critical cross-section size of specimens (mm)": 6, "testing: stress concentration factor of specimens": 1, "rating score: rating score": 0.6571428571428571}}, {"id": "FatigueData-AM2022:79", "name": "Ti-6Al-4V", "material_family": "Ti", "points": [[549.8079957416877, 19392.676677746567, 0], [549.7479312117543, 28946.327762260942, 0], [599.8470140360596, 34363.30454918833, 0], [549.8730110449974, 58189.922363294965, 0], [499.8872833217811, 77218.42073420879, 0], [599.8915127130248, 87202.72535219745, 0], [500.10495120695566, 92355.58484501363, 0], [549.8559761428717, 136084.09488929555, 0], [449.7539079964075, 144587.18668366122, 0], [499.95293093500425, 271469.06134640286, 0], [449.90861934582205, 304349.9187332741, 0], [449.5867952475317, 9863888.168919388, 0], [449.293902512141, 14788560.800367989, 0], [449.83609329096475, 16025452.558010874, 0], [399.5017087355357, 17169281.678467605, 0], [349.710162479765, 30839155.81354274, 0], [400.0419569518557, 42049142.89584325, 0], [349.710162479765, 95031119.30878738, 0], [299.37707296600524, 544410643.5513767, 0], [299.3764254451706, 639374128.98497, 0], [249.58358414773062, 1925474693.7617247, 0], [249.58423166856528, 2209935979.9320188, 1]], "conditions": {"material": "Ti-6Al-4V", "am_type": "E-PBF", "load_ratio": "-1", "test_type": "uniaxial; VHCF", "temperature": "25", "surface_treatment": "", "heat_treatment": ""}, "metadata": {"dataset id": 79, "metadata: title": "Microstructure, Anisotropic Mechanical Properties and Very High Cycle Fatigue Behavior of Ti6Al4V Produced by Selective Electron Beam Melting", "metadata: authors": "Gao, Chaofeng; Liu, Ruiping; Liu, Zhongqiang; Wang, Zhen; Xiao, Zhiyu", "metadata: source of the publication": "METALS AND MATERIALS INTERNATIONAL", "metadata: year of publication": 2021, "metadata: institution": "Foshan ZhiBo Novel Mat Technol Mat Co Ltd; Shenzhen YuanMeng Precis Technol Inst; South China Univ Technol", "metadata: country and region": "Peoples R China", "metadata: funding agency": "Guangdong Natural Science Foundation; Guangdong Science Technology Research Projects; Key R&D Program of Guangdong Province, China ; National Natural Science Foundation of China (NSFC)", "metadata: doi": "10.1007/s12540-020-00664-2", "fatigue: types of fatigue data": "sn", "fatigue: method of extraction": "color and shape", "materials: name of the material": "Ti-6Al-4V", "am: types of am": "E-PBF", "am: am machine": "Arcam Q10", "am: scan speed (mm/s)": 4530, "am: preheat temperature (°c)": 587, "am: direciton of specimen (°)": 0, "am: scan pattern": "snake", "am: types of feedstock": "powder", "processing: processing sequence and parameters": "SURF machine", "testing: types of fatigue tests": "uniaxial; VHCF", "testing: fatigue temperature (°c)": 25, "testing: fatigue environment": "air", "testing: load ratio": -1, "testing: frequency (hz)": 20000, "testing: fatigue machine": "UFT-Core U00RTE", "testing: load control": "displacement", "testing: specimens description": "circular cross-section; with drawing", "testing: critical cross-section size of specimens (mm)": 3, "testing: stress concentration factor of specimens": 1, "static mechanical properties: yield strength (mpa)": 869, "static mechanical properties: ultimate tensile strength (mpa)": 955, "static mechanical properties: elongation (%)": 9.8, "rating score: rating score": 0.7027027027027027}}, {"id": "FatigueData-AM2022:80", "name": "TC18", "material_family": "TC18", "points": [[315.49847486812024, 11475.524310301644, 0], [360.5316381983316, 24581.848014835086, 0], [360.74315953904323, 27051.704022644153, 0], [315.52420670254475, 44145.79652431459, 0], [360.4947330438242, 53000.903690484265, 0], [315.34708960147776, 69157.95597854587, 0], [360.5276840873512, 69238.40613147219, 0], [269.8740025458688, 114011.27879693976, 0], [315.5007144907461, 151188.62280929054, 0], [269.8929811661722, 163508.3307151498, 0], [179.35815512598933, 177075.7271192259, 0], [270.0858833832011, 199943.85808083985, 0], [202.60247031573326, 223607.69527636224, 0], [179.69498592726077, 2290556.4037433346, 0], [188.39647077580602, 4294749.4159137895, 0], [202.61800588296688, 8452594.4049078, 0], [202.62634249898778, 9185394.125822192, 0], [179.14042826522456, 10079030.759181362, 1], [170.35734415470773, 10151628.955555176, 1]], "conditions": {"material": "TC18", "am_type": "P-DED", "load_ratio": "0.1", "test_type": "uniaxial", "temperature": "25", "surface_treatment": "", "heat_treatment": ""}, "metadata": {"dataset id": 80, "metadata: title": "High-cycle fatigue crack initiation and propagation in laser melting deposited TC18 titanium alloy", "metadata: authors": "Tian, Xiang-jun; Wang, Hua-Ming; Wang, Yang; Zhang, Shu-quan", "metadata: source of the publication": "INTERNATIONAL JOURNAL OF MINERALS METALLURGY AND MATERIALS", "metadata: year of publication": 2013, "metadata: institution": "Beihang Univ", "metadata: country and region": "Peoples R China", "metadata: funding agency": "Ministry of Education, China ; National Basic Research Program of China", "metadata: doi": "10.1007/s12613-013-0781-9", "fatigue: types of fatigue data": "sn", "fatigue: method of extraction": "color and shape", "materials: name of the material": "TC18", "am: types of am": "P-DED", "am: power (w)": "4500, 6000", "am: scan speed (mm/s)": "11.667, 25", "am: direciton of specimen (°)": 0, "am: am environment": "Ar", "am: powder feed rate (g/s)": "0.139, 0.417", "am: types of feedstock": "powder", "processing: processing sequence and parameters": "HT 750 C, 1 hour; HT 880 C, 1 hour; HT 750 C, 2 hour; HT 580 C, 4 hour", "testing: types of fatigue tests": "uniaxial", "testing: fatigue temperature (°c)": 25, "testing: fatigue environment": "air", "testing: load ratio": 0.1, "testing: frequency (hz)": "120, 130", "testing: fatigue machine": "QBG-100", "testing: load control": "force", "testing: specimens description": "circular cross-section; with drawing", "testing: critical cross-section size of specimens (mm)": 5, "testing: stress concentration factor of specimens": 1, "static mechanical properties: yield strength (mpa)": 1095, "static mechanical properties: ultimate tensile strength (mpa)": 1188, "static mechanical properties: elongation (%)": 5.75, "rating score: rating score": 0.6842105263157895}}, {"id": "FatigueData-AM2022:81", "name": "316L", "material_family": "316L", "points": [[348.7447888761801, 86687.68209350691, 0], [298.7838631035351, 374796.7893253531, 0], [252.95982335473718, 596324.076634362, 0], [322.0721640928736, 658317.5457036402, 0], [308.6191056465305, 684637.7685292922, 0], [305.0288589320863, 899677.5217651485, 0], [306.1182242201376, 9996126.08716166, 1], [265.00960821093054, 9996126.08716166, 1], [239.8410677971303, 9996126.08716166, 1], [292.02913631633714, 10000000.0, 1], [252.33090530697189, 10000000.0, 1], [277.8036162546123, 10029153.15014217, 1], [228.90547668645476, 10029153.15014217, 1]], "conditions": {"material": "316L", "am_type": "L-PBF", "load_ratio": "-1", "test_type": "uniaxial", "temperature": "25", "surface_treatment": "", "heat_treatment": ""}, "metadata": {"dataset id": 81, "metadata: title": "Effect of residual stress on fatigue strength of 316L stainless steel produced by laser powder bed fusion process", "metadata: authors": "Engler-Pinto, Carlos, Jr.; Lai, Wei-Jen; Li, Ziang; Ojha, Avinesh; Su, Xuming", "metadata: source of the publication": "PROGRESS IN ADDITIVE MANUFACTURING", "metadata: year of publication": 2021, "metadata: institution": "Ford Motor Co", "metadata: country and region": "USA", "metadata: doi": "10.1007/s40964-021-00164-8", "fatigue: types of fatigue data": "sn", "fatigue: method of extraction": "color and shape", "materials: name of the material": "316L", "am: types of am": "L-PBF", "am: am machine": "SLM 500", "am: power (w)": 190, "am: scan speed (mm/s)": 750, "am: hatch space (μm)": 120, "am: layer thickness (μm)": 30, "am: preheat temperature (°c)": 100, "am: direciton of specimen (°)": 90, "am: am environment": "Ar", "am: layer scan rotation (°)": 67, "am: types of feedstock": "powder", "processing: processing sequence and parameters": "HT 900 C, 2 hour; SURF machine; SURF polish", "testing: types of fatigue tests": "uniaxial", "testing: fatigue temperature (°c)": 25, "testing: fatigue environment": "air", "testing: load ratio": -1, "testing: frequency (hz)": "10, 70", "testing: fatigue machine": "MTS", "testing: fatigue standard": "ASTM E466", "testing: load control": "force", "testing: specimens description": "circular cross-section; with drawing; ASTM E466", "testing: critical cross-section size of specimens (mm)": 6.35, "testing: stress concentration factor of specimens": 1, "static mechanical properties: yield strength (mpa)": 408, "static mechanical properties: ultimate tensile strength (mpa)": 601, "static mechanical properties: elongation (%)": 60, "rating score: rating score": 0.9142857142857143}}, {"id": "FatigueData-AM2022:82", "name": "316L", "material_family": "316L", "points": [[299.4354154115778, 241386.85970249164, 0], [254.3626777662157, 472189.239841492, 0], [239.62269354000756, 630826.1319073365, 0], [229.65131111720436, 735019.0945396156, 0], [241.03998469027712, 804446.4598623782, 0], [229.65131111720436, 1428419.7140450478, 0], [249.8659729448491, 2096392.690687635, 0], [242.70207698924833, 9998688.565679226, 1], [230.8510837342348, 9998688.565679226, 1], [219.92650465518213, 10019872.666627102, 1]], "conditions": {"material": "316L", "am_type": "L-PBF", "load_ratio": "-1", "test_type": "uniaxial", "temperature": "25", "surface_treatment": "", "heat_treatment": ""}, "metadata": {"dataset id": 82, "metadata: title": "Effect of residual stress on fatigue strength of 316L stainless steel produced by laser powder bed fusion process", "metadata: authors": "Engler-Pinto, Carlos, Jr.; Lai, Wei-Jen; Li, Ziang; Ojha, Avinesh; Su, Xuming", "metadata: source of the publication": "PROGRESS IN ADDITIVE MANUFACTURING", "metadata: year of publication": 2021, "metadata: institution": "Ford Motor Co", "metadata: country and region": "USA", "metadata: doi": "10.1007/s40964-021-00164-8", "fatigue: types of fatigue data": "sn", "fatigue: method of extraction": "color and shape", "materials: name of the material": "316L", "am: types of am": "L-PBF", "am: am machine": "SLM 500", "am: power (w)": 190, "am: scan speed (mm/s)": 750, "am: hatch space (μm)": 120, "am: layer thickness (μm)": 30, "am: preheat temperature (°c)": 100, "am: direciton of specimen (°)": 90, "am: am environment": "Ar", "am: layer scan rotation (°)": 67, "am: types of feedstock": "powder", "processing: processing sequence and parameters": "HT 900 C, 2 hour; SURF polish only", "testing: types of fatigue tests": "uniaxial", "testing: fatigue temperature (°c)": 25, "testing: fatigue environment": "air", "testing: load ratio": -1, "testing: frequency (hz)": "10, 70", "testing: fatigue machine": "MTS", "testing: fatigue standard": "ASTM E466", "testing: load control": "force", "testing: specimens description": "circular cross-section; with drawing; ASTM E466", "testing: critical cross-section size of specimens (mm)": 6.35, "testing: stress concentration factor of specimens": 1, "static mechanical properties: yield strength (mpa)": 408, "static mechanical properties: ultimate tensile strength (mpa)": 601, "static mechanical properties: elongation (%)": 60, "rating score: rating score": 0.9142857142857143}}, {"id": "FatigueData-AM2022:83", "name": "316L", "material_family": "316L", "points": [[369.9674346131243, 71503.2376127416, 0], [249.99177112404703, 176150.36724283776, 0], [230.11304327822802, 1071366.55768075, 0], [299.971925266319, 1315449.1959939543, 0], [320.4348297774816, 2118141.3292725557, 0], [250.14568158168575, 2184913.1988277864, 0], [280.15019365201357, 2772646.157865191, 0], [300.04019878250466, 4485719.409678997, 0], [199.5510884216988, 10011537.886542454, 1], [219.76218905702325, 10030972.498116175, 1], [209.84730950007167, 10050444.836573727, 1]], "conditions": {"material": "316L", "am_type": "L-PBF", "load_ratio": "-1", "test_type": "uniaxial", "temperature": "25", "surface_treatment": "", "heat_treatment": ""}, "metadata": {"dataset id": 83, "metadata: title": "Effect of residual stress on fatigue strength of 316L stainless steel produced by laser powder bed fusion process", "metadata: authors": "Engler-Pinto, Carlos, Jr.; Lai, Wei-Jen; Li, Ziang; Ojha, Avinesh; Su, Xuming", "metadata: source of the publication": "PROGRESS IN ADDITIVE MANUFACTURING", "metadata: year of publication": 2021, "metadata: institution": "Ford Motor Co", "metadata: country and region": "USA", "metadata: doi": "10.1007/s40964-021-00164-8", "fatigue: types of fatigue data": "sn", "fatigue: method of extraction": "color and shape", "materials: name of the material": "316L", "am: types of am": "L-PBF", "am: am machine": "SLM 500", "am: power (w)": 190, "am: scan speed (mm/s)": 750, "am: hatch space (μm)": 120, "am: layer thickness (μm)": 30, "am: preheat temperature (°c)": 100, "am: direciton of specimen (°)": 90, "am: am environment": "Ar", "am: layer scan rotation (°)": 67, "am: types of feedstock": "powder", "processing: processing sequence and parameters": "NHT; SURF machine; SURF polish", "testing: types of fatigue tests": "uniaxial", "testing: fatigue temperature (°c)": 25, "testing: fatigue environment": "air", "testing: load ratio": -1, "testing: frequency (hz)": "10, 70", "testing: fatigue machine": "MTS", "testing: fatigue standard": "ASTM E466", "testing: load control": "force", "testing: specimens description": "circular cross-section; with drawing; ASTM E466", "testing: critical cross-section size of specimens (mm)": 6.35, "testing: stress concentration factor of specimens": 1, "static mechanical properties: yield strength (mpa)": 516, "static mechanical properties: ultimate tensile strength (mpa)": 633, "static mechanical properties: elongation (%)": 63, "rating score: rating score": 0.9142857142857143}}, {"id": "FatigueData-AM2022:84", "name": "316L", "material_family": "316L", "points": [[299.83235600171395, 99664.710731778, 0], [249.61834351770705, 191295.7046632871, 0], [219.80583819726223, 272680.83858473785, 0], [199.90003157987374, 337760.631405758, 0], [179.84893330148148, 577881.6430167526, 0], [149.6965927216819, 948800.9494372474, 0], [129.95399089320424, 2666557.9581869664, 0], [99.2305389648339, 2684199.740004702, 0], [90.02448429944286, 2997560.8416030006, 0], [107.17654237647851, 4073296.467801766, 0], [100.09000127790853, 4642121.920907325, 0], [95.03830969425658, 6428386.954924211, 0], [97.31167139430141, 9984587.119519833, 1], [93.57580007770989, 9998564.362370765, 1], [79.25496003077578, 10012561.171711065, 1], [83.88032451798432, 10026577.574931506, 1], [102.02598519857162, 10027200.884139461, 1], [88.65029847794851, 10044038.620891672, 1]], "conditions": {"material": "316L", "am_type": "L-PBF", "load_ratio": "-1", "test_type": "uniaxial", "temperature": "25", "surface_treatment": "", "heat_treatment": ""}, "metadata": {"dataset id": 84, "metadata: title": "Effect of residual stress on fatigue strength of 316L stainless steel produced by laser powder bed fusion process", "metadata: authors": "Engler-Pinto, Carlos, Jr.; Lai, Wei-Jen; Li, Ziang; Ojha, Avinesh; Su, Xuming", "metadata: source of the publication": "PROGRESS IN ADDITIVE MANUFACTURING", "metadata: year of publication": 2021, "metadata: institution": "Ford Motor Co", "metadata: country and region": "USA",
