Repository: yunyunfanfan/S-PA-CBB

# S-PA-CBB

Official research code, processed curve records, evaluation outputs, and manuscript source for:

> **From Physics to Selective Generation: Conditional Brownian Bridges for Sparse S–N Curve Reconstruction and Fatigue Decision-Making**

S-PA-CBB reconstructs a complete probabilistic stress–life (S–N) curve from only two to four observed fatigue tests. The method first fits an interpretable Basquin state, diagnoses whether that state is sufficient, and applies a ControlNet-style conditional Brownian-bridge residual only to curves that benefit from correction.

File: am2022_curves.json (part 6 of 98)
"metadata: doi": "10.1007/s40964-021-00164-8", "fatigue: types of fatigue data": "sn", "fatigue: method of extraction": "color and shape", "materials: name of the material": "316L", "am: types of am": "L-PBF", "am: am machine": "SLM 500", "am: power (w)": 190, "am: scan speed (mm/s)": 750, "am: hatch space (μm)": 120, "am: layer thickness (μm)": 30, "am: preheat temperature (°c)": 100, "am: direciton of specimen (°)": 90, "am: am environment": "Ar", "am: layer scan rotation (°)": 67, "am: types of feedstock": "powder", "processing: processing sequence and parameters": "NHT; SURF polish only", "testing: types of fatigue tests": "uniaxial", "testing: fatigue temperature (°c)": 25, "testing: fatigue environment": "air", "testing: load ratio": -1, "testing: frequency (hz)": "10, 70", "testing: fatigue machine": "MTS", "testing: fatigue standard": "ASTM E466", "testing: load control": "force", "testing: specimens description": "circular cross-section; with drawing; ASTM E466", "testing: critical cross-section size of specimens (mm)": 6.35, "testing: stress concentration factor of specimens": 1, "static mechanical properties: yield strength (mpa)": 516, "static mechanical properties: ultimate tensile strength (mpa)": 633, "static mechanical properties: elongation (%)": 63, "rating score: rating score": 0.9142857142857143}}, {"id": "FatigueData-AM2022:85", "name": "Al-Mg-Sc", "material_family": "Al", "points": [[144.07440950103071, 14618.396150134251, 0], [135.03370276357242, 18358.611454263137, 0], [116.82955798662654, 19363.124899477167, 0], [125.84176651791739, 20825.76428363354, 0], [94.51600105629049, 36505.484626104306, 0], [98.87087581373923, 40743.08912641473, 0], [85.22983171477364, 47947.33904953641, 0], [76.40608937520649, 107860.17117366409, 0], [89.80167087011347, 367110.00640132854, 0], [67.24265133571889, 747991.4656959856, 0]], "conditions": {"material": "Al-Mg-Sc", "am_type": "L-PBF", "load_ratio": "0.1", "test_type": "uniaxial", "temperature": "25", "surface_treatment": "", "heat_treatment": ""}, "metadata": {"dataset id": 85, "metadata: title": "On the processability and mechanical behavior of Al-Mg-Sc alloy for PBF-LB", "metadata: authors": "Galleguillos, Carlos; Gonzalez, Sergio; Herrera Garcia, Marta; Hervas, Daniel; Lasagni, Fernando; Perinan, Antonio; Santaolaya, Javier", "metadata: source of the publication": "PROGRESS IN ADDITIVE MANUFACTURING", "metadata: year of publication": 2022, "metadata: institution": "Adv Ctr Aerosp Technol CATEC", "metadata: country and region": "Spain", "metadata: funding agency": "Centre for the Development of Industrial Technology (CDTI); Ministry of Science and Innovation of Spain ", "metadata: doi": "10.1007/s40964-021-00216-z", "fatigue: types of fatigue data": "sn", "fatigue: method of extraction": "color and shape", "materials: name of the material": "Al-Mg-Sc", "am: types of am": "L-PBF", "am: am machine": "Renishaw AM500M", "am: power (w)": 320, "am: scan speed (mm/s)": 2000, "am: layer thickness (μm)": 30, "am: direciton of specimen (°)": 90, "am: am environment": "Ar", "am: scan pattern": "meander", "am: layer scan rotation (°)": 67, "am: types of feedstock": "powder", "am: size of feedstock (μm)": "30.56, 69.1", "processing: processing sequence and parameters": "HT 325 C, 4 hour; SURF machine", "testing: types of fatigue tests": "uniaxial", "testing: fatigue temperature (°c)": 25, "testing: fatigue environment": "air", "testing: load ratio": 0.1, "testing: fatigue machine": "Instron 8801", "testing: fatigue standard": "ASTM E466", "testing: load control": "force", "testing: specimens description": "circular cross-section", "testing: critical cross-section size of specimens (mm)": 5.6, "testing: stress concentration factor of specimens": 1.035, "static mechanical properties: young's modulus (gpa)": 67.6, "static mechanical properties: yield strength (mpa)": 506.7, "static mechanical properties: ultimate tensile strength (mpa)": 543.4, "static mechanical properties: elongation (%)": 11, "rating score: rating score": 0.9142857142857143}}, {"id": "FatigueData-AM2022:86", "name": "Al-Mg-Sc", "material_family": "Al", "points": [[144.1029077071981, 16232.388154615455, 0], [134.93946966771054, 22311.4848093729, 0], [125.99299602611411, 22419.23144588624, 0], [117.10351879685253, 29411.14591891882, 0], [94.61023415215237, 47803.6219498671, 0], [98.99360711576851, 56154.27424925078, 0], [85.56952741469408, 659379.627215366, 0], [89.85866728244837, 1108794.3625249176, 0], [67.3653826377482, 1542023.5073307185, 0], [76.43458758137392, 1716945.4508787524, 0]], "conditions": {"material": "Al-Mg-Sc", "am_type": "L-PBF", "load_ratio": "0.1", "test_type": "uniaxial", "temperature": "25", "surface_treatment": "", "heat_treatment": ""}, "metadata": {"dataset id": 86, "metadata: title": "On the processability and mechanical behavior of Al-Mg-Sc alloy for PBF-LB", "metadata: authors": "Galleguillos, Carlos; Gonzalez, Sergio; Herrera Garcia, Marta; Hervas, Daniel; Lasagni, Fernando; Perinan, Antonio; Santaolaya, Javier", "metadata: source of the publication": "PROGRESS IN ADDITIVE MANUFACTURING", "metadata: year of publication": 2022, "metadata: institution": "Adv Ctr Aerosp Technol CATEC", "metadata: country and region": "Spain", "metadata: funding agency": "Centre for the Development of Industrial Technology (CDTI); Ministry of Science and Innovation of Spain ", "metadata: doi": "10.1007/s40964-021-00216-z", "fatigue: types of fatigue data": "sn", "fatigue: method of extraction": "color and shape", "materials: name of the material": "Al-Mg-Sc", "am: types of am": "L-PBF", "am: am machine": "Renishaw AM500M", "am: power (w)": 320, "am: scan speed (mm/s)": 2000, "am: layer thickness (μm)": 30, "am: direciton of specimen (°)": 90, "am: am environment": "Ar", "am: scan pattern": "meander", "am: layer scan rotation (°)": 67, "am: types of feedstock": "powder", "am: size of feedstock (μm)": "30.56, 69.1", "processing: processing sequence and parameters": "HT 325 C, 2 hour; HIP 325 C, 2 hour, 1000 bar; SURF machine", "testing: types of fatigue tests": "uniaxial", "testing: fatigue temperature (°c)": 25, "testing: fatigue environment": "air", "testing: load ratio": 0.1, "testing: fatigue machine": "Instron 8801", "testing: fatigue standard": "ASTM E466", "testing: load control": "force", "testing: specimens description": "circular cross-section", "testing: critical cross-section size of specimens (mm)": 5.6, "testing: stress concentration factor of specimens": 1.035, "static mechanical properties: young's modulus (gpa)": 69.2, "static mechanical properties: yield strength (mpa)": 507.2, "static mechanical properties: ultimate tensile strength (mpa)": 546.3, "static mechanical properties: elongation (%)": 12, "rating score: rating score": 0.9142857142857143}}, {"id": "FatigueData-AM2022:87", "name": "Al-Mg-Sc", "material_family": "Al", "points": [[143.40375657854943, 11685.777158894763, 0], [129.82844736927825, 22051.31748020887, 0], [116.28163636617451, 30871.328206237755, 0], [102.85755666510008, 53241.12238030149, 0], [89.0367848517703, 58835.255978598885, 0], [75.98089905678374, 78636.55655249459, 0], [75.98089905678374, 80671.80731224654, 0], [89.40497875785819, 240966.13760527165, 0], [62.188625449621455, 336734.9922295816, 0], [62.03739594142473, 2263288.7780469577, 0]], "conditions": {"material": "Al-Mg-Sc", "am_type": "L-PBF", "load_ratio": "0.1", "test_type": "uniaxial", "temperature": "25", "surface_treatment": "", "heat_treatment": ""}, "metadata": {"dataset id": 87, "metadata: title": "On the processability and mechanical behavior of Al-Mg-Sc alloy for PBF-LB", "metadata: authors": "Galleguillos, Carlos; Gonzalez, Sergio; Herrera Garcia, Marta; Hervas, Daniel; Lasagni, Fernando; Perinan, Antonio; Santaolaya, Javier", "metadata: source of the publication": "PROGRESS IN ADDITIVE MANUFACTURING", "metadata: year of publication": 2022, "metadata: institution": "Adv Ctr Aerosp Technol CATEC", "metadata: country and region": "Spain", "metadata: funding agency": "Centre for the Development of Industrial Technology (CDTI); Ministry of Science and Innovation of Spain ", "metadata: doi": "10.1007/s40964-021-00216-z", "fatigue: types of fatigue data": "sn", "fatigue: method of extraction": "color and shape", "materials: name of the material": "Al-Mg-Sc", "am: types of am": "L-PBF", "am: am machine": "Renishaw AM500M", "am: power (w)": 320, "am: scan speed (mm/s)": 2000, "am: layer thickness (μm)": 30, "am: direciton of specimen (°)": 90, "am: am environment": "Ar", "am: scan pattern": "meander", "am: layer scan rotation (°)": 67, "am: types of feedstock": "powder", "am: size of feedstock (μm)": "30.56, 69.1", "processing: processing sequence and parameters": "HT 325 C, 4 hour; SURF sandblast", "testing: types of fatigue tests": "uniaxial", "testing: fatigue temperature (°c)": 25, "testing: fatigue environment": "air", "testing: load ratio": 0.1, "testing: fatigue machine": "Instron 8801", "testing: fatigue standard": "ASTM E466", "testing: load control": "force", "testing: specimens description": "circular cross-section", "testing: critical cross-section size of specimens (mm)": 5.6, "testing: stress concentration factor of specimens": 1.035, "static mechanical properties: young's modulus (gpa)": 67.6, "static mechanical properties: yield strength (mpa)": 506.7, "static mechanical properties: ultimate tensile strength (mpa)": 543.4, "static mechanical properties: elongation (%)": 11, "rating score: rating score": 0.9142857142857143}}, {"id": "FatigueData-AM2022:88", "name": "17-4 PH", "material_family": "17", "points": [[357.7263142279663, 114278.53979977485, 0], [357.54520202488436, 145734.9909443596, 0], [305.51321923269467, 206208.35746159515, 0], [264.4053601340034, 427935.1307179445, 0], [275.04640545902936, 867495.3130207179, 0], [286.1190083257614, 949158.8725551991, 0], [285.9378961226796, 2076675.8679201347, 0], [275.2275176621111, 5027525.32830573, 1]], "conditions": {"material": "17-4 PH", "am_type": "L-PBF", "load_ratio": "", "test_type": "uniaxial", "temperature": "25", "surface_treatment": "", "heat_treatment": ""}, "metadata": {"dataset id": 88, "metadata: title": "High and low-cycle-fatigue properties of 17-4 PH manufactured via selective laser melting in as-built, machined and hipped conditions", "metadata: authors": "Concli, Franco; Cortese, Luca; Fraccaroli, Lorenzo; Nalli, Filippo", "metadata: source of the publication": "PROGRESS IN ADDITIVE MANUFACTURING", "metadata: year of publication": 2022, "metadata: institution": "Free Univ Bozen Bolzano; Sapienza Univ Rome", "metadata: country and region": "Italy", "metadata: funding agency": "Free University of Bozen ", "metadata: doi": "10.1007/s40964-021-00217-y", "fatigue: types of fatigue data": "sn", "fatigue: method of extraction": "color and shape", "materials: name of the material": "17-4 PH", "am: types of am": "L-PBF", "am: am machine": "EOS M280", "am: direciton of specimen (°)": 90, "am: types of feedstock": "powder", "processing: processing sequence and parameters": "SURF machine", "testing: types of fatigue tests": "uniaxial", "testing: fatigue temperature (°c)": 25, "testing: fatigue environment": "air", "testing: frequency (hz)": 35, "testing: fatigue machine": "STEPLab-UD04 fatigue testing machine", "testing: fatigue standard": "ASTM E466", "testing: load control": "force", "testing: specimens description": "circular cross-section; with drawing", "testing: critical cross-section size of specimens (mm)": 2.5, "testing: stress concentration factor of specimens": 1, "static mechanical properties: yield strength (mpa)": 390, "rating score: rating score": 0.6}}, {"id": "FatigueData-AM2022:89", "name": "17-4 PH", "material_family": "17", "points": [[509.91320237551395, 61516.38774609209, 0], [468.84422110552765, 116920.29656352162, 0], [346.7336683417085, 326408.5061653977, 0], [336.13379396984925, 567974.8799744425, 0], [326.18311483617356, 5011597.149646368, 1], [336.2112295796325, 5022242.6031757025, 1]], "conditions": {"material": "17-4 PH", "am_type": "L-PBF", "load_ratio": "", "test_type": "uniaxial", "temperature": "25", "surface_treatment": "", "heat_treatment": ""}, "metadata": {"dataset id": 89, "metadata: title": "High and low-cycle-fatigue properties of 17-4 PH manufactured via selective laser melting in as-built, machined and hipped conditions", "metadata: authors": "Concli, Franco; Cortese, Luca; Fraccaroli, Lorenzo; Nalli, Filippo", "metadata: source of the publication": "PROGRESS IN ADDITIVE MANUFACTURING", "metadata: year of publication": 2022, "metadata: institution": "Free Univ Bozen Bolzano; Sapienza Univ Rome", "metadata: country and region": "Italy", "metadata: funding agency": "Free University of Bozen ", "metadata: doi": "10.1007/s40964-021-00217-y", "fatigue: types of fatigue data": "sn", "fatigue: method of extraction": "color and shape", "materials: name of the material": "17-4 PH", "am: types of am": "L-PBF", "am: am machine": "EOS M280", "am: direciton of specimen (°)": 90, "am: types of feedstock": "powder", "processing: processing sequence and parameters": "HIP NaN C, NaN hour, NaN bar; SURF machine", "testing: types of fatigue tests": "uniaxial", "testing: fatigue temperature (°c)": 25, "testing: fatigue environment": "air", "testing: frequency (hz)": 35, "testing: fatigue machine": "STEPLab-UD04 fatigue testing machine", "testing: fatigue standard": "ASTM E466", "testing: load control": "force", "testing: specimens description": "circular cross-section; with drawing", "testing: critical cross-section size of specimens (mm)": 2.5, "testing: stress concentration factor of specimens": 1, "static mechanical properties: yield strength (mpa)": 426, "rating score: rating score": 0.6285714285714286}}, {"id": "FatigueData-AM2022:90", "name": "17-4 PH", "material_family": "17", "points": [[407.2741757568329, 125593.77232362378, 0], [448.9832885357018, 187830.8529845262, 0], [244.07035175879392, 384413.4148422279, 0], [336.1257507047432, 388795.5221004421, 0], [294.9942017781214, 544391.7366122404, 0], [203.30222541277814, 849877.5513160245, 0], [212.42035571136304, 4992635.211890362, 1], [223.3219359875707, 4995195.532681115, 1], [235.11471564464398, 4997184.017585113, 1], [202.6064757785505, 5026288.55900784, 1]], "conditions": {"material": "17-4 PH", "am_type": "L-PBF", "load_ratio": "", "test_type": "uniaxial", "temperature": "25", "surface_treatment": "", "heat_treatment": ""}, "metadata": {"dataset id": 90, "metadata: title": "High and low-cycle-fatigue properties of 17-4 PH manufactured via selective laser melting in as-built, machined and hipped conditions", "metadata: authors": "Concli, Franco; Cortese, Luca; Fraccaroli, Lorenzo; Nalli, Filippo", "metadata: source of the publication": "PROGRESS IN ADDITIVE MANUFACTURING", "metadata: year of publication": 2022, "metadata: institution": "Free Univ Bozen Bolzano; Sapienza Univ Rome", "metadata: country and region": "Italy", "metadata: funding agency": "Free University of Bozen ", "metadata: doi": "10.1007/s40964-021-00217-y", "fatigue: types of fatigue data": "sn", "fatigue: method of extraction": "color and shape", "materials: name of the material": "17-4 PH", "am: types of am": "L-PBF", "am: am machine": "EOS M280", "am: direciton of specimen (°)": 90, "am: types of feedstock": "powder", "processing: processing sequence and parameters": "SURF machine", "testing: types of fatigue tests": "uniaxial", "testing: fatigue temperature (°c)": 25, "testing: fatigue environment": "air", "testing: frequency (hz)": 35, "testing: fatigue machine": "STEPLab-UD04 fatigue testing machine", "testing: fatigue standard": "ASTM E466", "testing: load control": "force", "testing: specimens description": "circular cross-section; with drawing", "testing: critical cross-section size of specimens (mm)": 2.5, "testing: stress concentration factor of specimens": 1, "static mechanical properties: yield strength (mpa)": 468, "rating score: rating score": 0.6}}, {"id": "FatigueData-AM2022:91", "name": "Ti-6Al-4V", "material_family": "Ti", "points": [[269.6832449289603, 12063.064647189578, 0], [299.9025024592369, 13308.047072565681, 0], [329.5954514260927, 13450.675930024741, 0], [270.57078129237726, 13950.399543635089, 0], [300.02723997089157, 14063.57945641072, 0], [239.93071849801035, 14996.826676339422, 0], [329.72558290740864, 19730.11921227609, 0], [239.73125568002968, 20270.8303643042, 0], [209.76189624861863, 21115.995182358518, 0], [239.93071849801035, 27072.131048197036, 0], [179.8913465443031, 46415.90424048733, 0], [180.14965689598887, 61647.21408076151, 0], [209.99337705578353, 66337.17517916356, 0], [209.9738658569148, 68718.72912393643, 0], [180.14965689598887, 90200.65482070841, 0]], "conditions": {"material": "Ti-6Al-4V", "am_type": "E-PBF", "load_ratio": "-1", "test_type": "uniaxial", "temperature": "25", "surface_treatment": "", "heat_treatment": ""}, "metadata": {"dataset id": 91, "metadata: title": "Position-dependent mechanical characterization of the PBF-EB-manufactured Ti6Al4V alloy", "metadata: authors": "Hoeffgen, Alexandra; Kotzem, Daniel; Moehring, Kerstin; Raveendran, Rajevan; Stern, Felix; Walther, Frank", "metadata: source of the publication": "PROGRESS IN ADDITIVE MANUFACTURING", "metadata: year of publication": 2022, "metadata: institution": "Tech Univ Dortmund", "metadata: country and region": "Germany", "metadata: funding agency": "German Research Foundation (DFG); Ministry of Culture and Science of North Rhine-Westphalia", "metadata: doi": "10.1007/s40964-021-00228-9", "fatigue: types of fatigue data": "sn", "fatigue: method of extraction": "color and shape", "materials: name of the material": "Ti-6Al-4V", "am: types of am": "E-PBF", "am: am machine": "Arcam A2X", "am: direciton of specimen (°)": 90, "am: types of feedstock": "powder", "processing: processing sequence and parameters": "SURF as-built", "testing: types of fatigue tests": "uniaxial", "testing: fatigue temperature (°c)": 25, "testing: fatigue environment": "air", "testing: load ratio": -1, "testing: frequency (hz)": 5, "testing: fatigue machine": "Schenck PC63M", "testing: load control": "force", "testing: specimens description": "circular cross-section; with drawing", "testing: critical cross-section size of specimens (mm)": 2.5, "testing: stress concentration factor of specimens": 1, "rating score: rating score": 0.5405405405405406}}, {"id": "FatigueData-AM2022:92", "name": "TiAl-4822", "material_family": "TiAl", "points": [[475.18066383671356, 3422.1311651353326, 0], [485.1130120504213, 8267.650411175593, 0], [475.1582402500717, 22186.981938479912, 0], [475.153379389433, 46588.01313928752, 0], [485.0584431558601, 2274525.258028161, 0], [450.04425380795163, 2526512.410067664, 0], [450.04425380795163, 3763773.506040175, 0], [485.13543563706315, 4834854.867352582, 0], [485.21728897890483, 8498926.72516746, 0], [485.16272008434373, 10269290.82271749, 1], [449.9672613267486, 10305970.967380878, 1], [495.1720607792544, 10387750.37739902, 1]], "conditions": {"material": "TiAl-4822", "am_type": "E-PBF", "load_ratio": "0", "test_type": "uniaxial", "temperature": "25", "surface_treatment": "", "heat_treatment": ""}, "metadata": {"dataset id": 92, "metadata: title": "Mechanical properties of TiAl fabricated by electron beam melting - A review", "metadata: authors": "Chen, Wei; Lin, Bo-chao", "metadata: source of the publication": "CHINA FOUNDRY", "metadata: year of publication": 2021, "metadata: institution": "AVIC; Aviat Key Lab Sci & Technol; Beijing Key Lab Power Beam Met Addit Mfg Technol; Key Lab Power Beam Proc", "metadata: country and region": "Peoples R China", "metadata: funding agency": "Defense Industrial Technology Development Program ", "metadata: doi": "10.1007/s41230-021-1093-8", "fatigue: types of fatigue data": "sn", "fatigue: method of extraction": "color and shape", "materials: name of the material": "TiAl-4822", "am: types of am": "E-PBF", "am: direciton of specimen (°)": 90, "am: types of feedstock": "powder", "testing: types of fatigue tests": "uniaxial", "testing: fatigue temperature (°c)": 25, "testing: fatigue environment": "air", "testing: load ratio": 0, "testing: load control": "force", "testing: specimens description": "rectangular cross-section", "testing: stress concentration factor of specimens": 1, "rating score: rating score": 0.3783783783783784}}, {"id": "FatigueData-AM2022:93", "name": "TiAl-4822", "material_family": "TiAl", "points": [[475.0812477688687, 430989.2131665622, 0], [475.0539633215881, 1478164.240257318, 0], [485.13543563706315, 2337421.291950945, 0], [475.153379389433, 5626962.067227679, 0], [475.13095580279116, 7285620.384471889, 0], [475.1009042040735, 9342976.36114082, 0], [475.1036713555106, 10342782.12722689, 1], [485.1130120504213, 10470178.71917954, 1], [449.98968491339053, 10470178.71917954, 1]], "conditions": {"material": "TiAl-4822", "am_type": "E-PBF", "load_ratio": "0", "test_type": "uniaxial", "temperature": "25", "surface_treatment": "", "heat_treatment": ""}, "metadata": {"dataset id": 93, "metadata: title": "Mechanical properties of TiAl fabricated by electron beam melting - A review", "metadata: authors": "Chen, Wei; Lin, Bo-chao", "metadata: source of the publication": "CHINA FOUNDRY", "metadata: year of publication": 2021, "metadata: institution": "AVIC; Aviat Key Lab Sci & Technol; Beijing Key Lab Power Beam Met Addit Mfg Technol; Key Lab Power Beam Proc", "metadata: country and region": "Peoples R China", "metadata: funding agency": "Defense Industrial Technology Development Program ", "metadata: doi": "10.1007/s41230-021-1093-8", "fatigue: types of fatigue data": "sn", "fatigue: method of extraction": "color and shape", "materials: name of the material": "TiAl-4822", "am: types of am": "E-PBF", "am: direciton of specimen (°)": 0, "am: types of feedstock": "powder", "testing: types of fatigue tests": "uniaxial", "testing: fatigue temperature (°c)": 25, "testing: fatigue environment": "air", "testing: load ratio": 0, "testing: load control": "force", "testing: specimens description": "rectangular cross-section", "testing: stress concentration factor of specimens": 1, "rating score: rating score": 0.3783783783783784}}, {"id": "FatigueData-AM2022:94", "name": "GH4169", "material_family": "GH4169", "points": [[224.91846458722893, 45147.43580029915, 0], [202.7619760942365, 321694.060362409, 0], [213.71487889273348, 395328.5585792919, 0], [179.93079584775086, 514835.4283365467, 0], [175.4341059550331, 920373.199661823, 0], [173.29417625643865, 9950616.007850494, 1], [168.19898855469782, 9985457.86319518, 1]], "conditions": {"material": "GH4169", "am_type": "P-DED", "load_ratio": "0.1", "test_type": "uniaxial", "temperature": "25", "surface_treatment": "", "heat_treatment": ""}, "metadata": {"dataset id": 94, "metadata: title": "Effect of laser power on porosity and mechanical properties of GH4169 fabricated by laser melting deposition", "metadata: authors": "Liu, C. S.; Liu, Y.; Shang, S.; Shao, W. W.; Tan, P.; Zhang, B.; Zhang, Guang-Ping", "metadata: source of the publication": "TUNGSTEN", "metadata: year of publication": 2019, "metadata: institution": "AECC; Chinese Acad Sci; Northeastern Univ; Northwest Inst Nonferrous Met Res", "metadata: country and region": "Peoples R China", "metadata: funding agency": "National Key Research and Development Program, China; National Natural Science Foundation of China (NSFC)", "metadata: doi": "10.1007/s42864-020-00034-w", "fatigue: types of fatigue data": "sn", "fatigue: method of extraction": "color and shape", "materials: name of the material": "GH4169", "am: types of am": "P-DED", "am: power (w)": 600, "am: scan speed (mm/s)": 10, "am: direciton of specimen (°)": 0, "am: am environment": "Ar", "am: scan pattern": "zigzag", "am: layer scan rotation (°)": 180, "am: powder feed rate (g/s)": 0.4, "am: types of feedstock": "powder", "am: size of feedstock (μm)": "40, 200", "testing: types of fatigue tests": "uniaxial", "testing: fatigue temperature (°c)": 25, "testing: fatigue environment": "air", "testing: load ratio": 0.1, "testing: frequency (hz)": 50, "testing: fatigue machine": "Instron ElectroPuls E1000", "testing: load control": "force", "testing: stress concentration factor of specimens": 1, "static mechanical properties: yield strength (mpa)": 587, "static mechanical properties: ultimate tensile strength (mpa)": 903, "static mechanical properties: elongation (%)": 13.6, "rating score: rating score": 0.6578947368421053}}, {"id": "FatigueData-AM2022:95", "name": "AerMet100 steel", "material_family": "AerMet100", "points": [[682.3070300608828, 20437.6064922389, 0], [657.8206875857339, 23748.961966220362, 0], [705.8573589756728, 24981.275959530933, 0], [752.8159722222223, 25158.510859820803, 0], [682.2289351851853, 66075.76411210255, 0], [681.8908077485379, 89714.93706878604, 0], [706.0062774190241, 113460.26772516061, 0], [705.4404041957084, 120265.08635944546, 0], [611.3859940036898, 156075.77407219083, 0], [517.0, 168764.1140509835, 0], [611.1297186609687, 210942.56975581247, 0], [564.2522095959596, 213501.83451194194, 0], [705.9770472582973, 254495.29826872383, 0], [422.7766812865497, 347447.6727484359, 0], [516.9697788065843, 427483.04433974245, 0], [657.8980034722222, 482025.063210195, 0], [564.2734036796536, 672092.2696555867, 0], [460.1804708672086, 827264.3983045884, 0], [658.0558032663658, 1147787.9540352086, 0], [441.6234368593686, 1162225.4785224071, 0], [611.4565312939521, 1356909.4693717351, 0], [422.8284366096866, 1525393.9474104927, 0], [460.1468704906205, 2218223.288736958, 0], [441.35078581871346, 2953043.3347995933, 0], [404.0610754985754, 7645365.409766903, 0], [479.4350565843621, 8357148.784297779, 0], [441.6234368593686, 10133054.758343043, 1], [422.56238195298613, 10157338.02765676, 1], [403.50132704660365, 10195228.574725278, 1]], "conditions": {"material": "AerMet100 steel", "am_type": "P-DED", "load_ratio": "0.06", "test_type": "uniaxial", "temperature": "25", "surface_treatment": "", "heat_treatment": ""}, "metadata": {"dataset id": 95, "metadata: title": "Effect of Hot Isostatic Pressing on Fatigue Properties of Laser Melting Deposited AerMet100 Steel", "metadata: authors": "Cheng Hao; Liu Dong; Ran, Xian-zhe; Tang, Hai-bo; Wang, Hua-Ming; Zhang, Shu-quan", "metadata: source of the publication": "JOURNAL OF IRON AND STEEL RESEARCH INTERNATIONAL", "metadata: year of publication": 2013, "metadata: institution": "Beihang Univ", "metadata: country and region": "Peoples R China", "metadata: funding agency": "Ministry of Education, China ; National Basic Research Program of China", "metadata: doi": "10.1016/S1006-706X(13)60200-9", "fatigue: types of fatigue data": "sn", "fatigue: method of extraction": "color and shape", "materials: name of the material": "AerMet100 steel", "am: types of am": "P-DED", "am: am environment": "Ar", "am: types of feedstock": "powder", "am: size of feedstock (μm)": "75, 250", "processing: processing sequence and parameters": "HIP 1200 C, 2 hour, 1000 bar; HT 900 C, 1 hour; HT 680 C, 16 hour; HT 885 C, 1 hour; HT -73 C, 1 hour; HT 482 C, 5 hour; SURF machine", "testing: types of fatigue tests": "uniaxial", "testing: fatigue temperature (°c)": 25, "testing: fatigue environment": "air", "testing: load ratio": 0.06, "testing: frequency (hz)": 130, "testing: fatigue machine": "Zwick/Roell Amsler HFP 5000", "testing: load control": "force", "testing: specimens description": "circular cross-section; with drawing", "testing: critical cross-section size of specimens (mm)": 5, "testing: stress concentration factor of specimens": 1, "static mechanical properties: ultimate tensile strength (mpa)": 1995, "static mechanical properties: elongation (%)": 12.75, "rating score: rating score": 0.6052631578947368}}, {"id": "FatigueData-AM2022:96", "name": "AerMet100 steel", "material_family": "AerMet100", "points": [[516.3432418699186, 23741.14705305948, 0], [398.7956222666392, 32662.142533826478, 0], [516.7657105883557, 57126.588865586105, 0], [516.7657105883557, 64870.93855866072, 0], [399.8708964646465, 77352.3194902164, 0], [469.59943181818176, 83081.66249914061, 0], [328.2101348742654, 110188.97293550486, 0], [469.2342414529914, 136032.18527094988, 0], [299.4696340713407, 202280.4365932002, 0], [351.4831730769231, 295602.1323003767, 0], [314.12282108446084, 415223.690703605, 0], [351.82797611726113, 687696.8655160686, 0], [285.50143817479835, 974079.508620732, 0], [272.15871660174923, 1252746.2026093288, 0], [399.09345915334137, 1303040.68866122, 0], [285.6503566181496, 1306510.9914205547, 0], [351.97689456061227, 6048653.556514071, 0], [327.64426165094983, 10143839.298473021, 1], [271.1460880483805, 10170854.720028225, 1], [257.9224843685936, 10170854.720028225, 1]], "conditions": {"material": "AerMet100 steel", "am_type": "P-DED", "load_ratio": "0.06", "test_type": "uniaxial", "temperature": "25", "surface_treatment": "", "heat_treatment": ""}, "metadata": {"dataset id": 96, "metadata: title": "Effect of Hot Isostatic Pressing on Fatigue Properties of Laser Melting Deposited AerMet100 Steel", "metadata: authors": "Cheng Hao; Liu Dong; Ran, Xian-zhe; Tang, Hai-bo; Wang, Hua-Ming; Zhang, Shu-quan", "metadata: source of the publication": "JOURNAL OF IRON AND STEEL RESEARCH INTERNATIONAL", "metadata: year of publication": 2013, "metadata: institution": "Beihang Univ", "metadata: country and region": "Peoples R China", "metadata: funding agency": "Ministry of Education, China ; National Basic Research Program of China", "metadata: doi": "10.1016/S1006-706X(13)60200-9", "fatigue: types of fatigue data": "sn", "fatigue: method of extraction": "color and shape", "materials: name of the material": "AerMet100 steel", "am: types of am": "P-DED", "am: am environment": "Ar", "am: types of feedstock": "powder", "am: size of feedstock (μm)": "75, 250", "processing: processing sequence and parameters": "HT 1190 C, 0.75 hour; HT 680 C, 16 hour; HT 885 C, 1 hour; HT -73 C, 1 hour; HT 482 C, 5 hour; SURF machine", "testing: types of fatigue tests": "uniaxial", "testing: fatigue temperature (°c)": 25, "testing: fatigue environment": "air", "testing: load ratio": 0.06, "testing: frequency (hz)": 130, "testing: fatigue machine": "Zwick/Roell Amsler HFP 5000", "testing: load control": "force", "testing: specimens description": "circular cross-section; with drawing", "testing: critical cross-section size of specimens (mm)": 5, "testing: stress concentration factor of specimens": 1, "static mechanical properties: ultimate tensile strength (mpa)": 2010, "static mechanical properties: elongation (%)": 14.5, "rating score: rating score": 0.6052631578947368}}, {"id": "FatigueData-AM2022:97", "name": "316L", "material_family": "316L", "points": [[228.1241247376535, 150175.85435487417, 0], [303.8104441150257, 251145.9452078302, 0], [252.92684478371504, 450909.9644266602, 0], [252.84482030147245, 526844.394053975, 0], [227.64674678644906, 549125.6975348727, 0], [227.67251261402745, 597015.5651099007, 0], [201.68809426076447, 1362080.742246684, 0], [176.90984240752618, 2428248.3520897166, 0], [151.77884032845864, 2467174.2848840016, 0], [176.53862555520635, 2544280.104436087, 0], [126.65993657115456, 2810760.205535838, 0], [151.77652718188745, 4710967.653136118, 0], [176.59033078880407, 9946608.75107384, 1], [126.95697432338655, 9947126.997793986, 1], [151.77652718188745, 9948194.801669221, 1], [100.88351710489115, 9948599.724028904, 1], [100.7129444649118, 9976332.330148846, 1], [100.72877547170529, 9979709.91660826, 1], [176.65605144412183, 9987612.821905492, 1]], "conditions": {"material": "316L", "am_type": "L-PBF", "load_ratio": "-1", "test_type": "rotating bending fatigue", "temperature": "25", "surface_treatment": "", "heat_treatment": ""}, "metadata": {"dataset id": 97, "metadata: title": "Fatigue strength of additively manufactured 316L austenitic stainless steel", "metadata: authors": "Jayaraj, R.; Kumar, Punit; McKinnell, J.; Ramamurty, Upadrasta; Satwik, U. R.; Suryawanshi, J.", "metadata: source of the publication": "ACTA MATERIALIA", "metadata: year of publication": 2020, "metadata: institution": "HP Inc; Innovae3D Pvt Ltd; Nanyang Technol Univ", "metadata: country and region": "India; Singapore; USA", "metadata: funding agency": "Agency for Science Technology & Research (ASTAR); Industry Alignment Fund -Industry Collaboration Projects Grant; Nanyang Technological University; National Research Foundation (NRF), Singapore", "metadata: doi": "10.1016/j.actamat.2020.08.033", "fatigue: types of fatigue data": "sn", "fatigue: method of extraction": "color and shape", "materials: name of the material": "316L", "am: types of am": "L-PBF", "am: am machine": "Concept Laser", "am: power (w)": 90, "am: scan speed (mm/s)": 1000, "am: hatch space (μm)": 150, "am: layer thickness (μm)": 30, "am: direciton of specimen (°)": 90, "am: layer scan rotation (°)": 90, "am: types of feedstock": "powder", "processing: processing sequence and parameters": "HT 500 C, 1 hour; SURF polish", "testing: types of fatigue tests": "rotating bending fatigue", "testing: fatigue temperature (°c)": 25, "testing: fatigue environment": "air", "testing: load ratio": -1, "testing: frequency (hz)": 50, "testing: fatigue standard": "ISO 1143", "testing: load control": "force", "testing: specimens description": "circular cross-section", "testing: critical cross-section size of specimens (mm)": 5, "testing: stress concentration factor of specimens": 1, "static mechanical properties: yield strength (mpa)": 511, "static mechanical properties: ultimate tensile strength (mpa)": 621, "static mechanical properties: elongation (%)": 20, "rating score: rating score": 0.8285714285714286}}, {"id": "FatigueData-AM2022:98", "name": "316L", "material_family": "316L", "points": [[299.95117163538214, 99987.26273006848, 0], [270.0, 148683.49928602192, 0], [299.9528902470079, 201204.35069759306, 0], [269.8837754424347, 370685.57363638363, 0], [269.8837763543646, 418734.459619283, 0], [279.90724961313197, 463106.80533098395, 0], [299.8612024839422, 621193.1410864601, 0], [269.9744944075632, 10129227.746066019, 0], [249.7853635805291, 10455003.430799622, 1], [249.8373195432019, 10481554.299350053, 1], [269.93107125061834, 10793218.67278246, 1], [269.93107125061834, 10957975.133123852, 1], [270.0578026629471, 12349638.201395875, 1]], "conditions": {"material": "316L", "am_type": "binder jetting", "load_ratio": "-1", "test_type": "rotating bending fatigue", "temperature": "25", "surface_treatment": "", "heat_treatment": ""}, "metadata": {"dataset id": 98, "metadata: title": "Fatigue strength of additively manufactured 316L austenitic stainless steel", "metadata: authors": "Jayaraj, R.; Kumar, Punit; McKinnell, J.; Ramamurty, Upadrasta; Satwik, U. R.; Suryawanshi, J.", "metadata: source of the publication": "ACTA MATERIALIA", "metadata: year of publication": 2020, "metadata: institution": "HP Inc; Innovae3D Pvt Ltd; Nanyang Technol Univ", "metadata: country and region": "India; Singapore; USA", "metadata: funding agency": "Agency for Science Technology & Research (ASTAR); Industry Alignment Fund -Industry Collaboration Projects Grant; Nanyang Technological University; National Research Foundation (NRF), Singapore", "metadata: doi": "10.1016/j.actamat.2020.08.033", "fatigue: types of fatigue data": "sn", "fatigue: method of extraction": "color and shape", "materials: name of the material": "316L", "am: types of am": "binder jetting", "am: am machine": "HP Metal Jet", "am: types of feedstock": "powder", "processing: processing sequence and parameters": "HT 1380 C, 2 hour; SURF polish", "testing: types of fatigue tests": "rotating bending fatigue", "testing: fatigue temperature (°c)": 25, "testing: fatigue environment": "air", "testing: load ratio": -1, "testing: frequency (hz)": 50, "testing: fatigue standard": "ISO 1143", "testing: load control": "force", "testing: specimens description": "circular cross-section", "testing: critical cross-section size of specimens (mm)": 5, "testing: stress concentration factor of specimens": 1, "static mechanical properties: yield strength (mpa)": 198, "static mechanical properties: ultimate tensile strength (mpa)": 556, "static mechanical properties: elongation (%)": 66, "rating score: rating score": 0.5897435897435898}}, {"id": "FatigueData-AM2022:99", "name": "Al-5024", "material_family": "Al", "points": [[74.49783805318147, 35206.26381617628, 0], [80.99307794014707, 46526.38121912133, 0], [60.80623154765506, 189487.416075705, 0], [51.74059408729918, 259224.18264540605, 0], [54.13609345212889, 325336.4701707527, 0], [47.276254361934726, 362025.77643849194, 0], [47.31912882290416, 424197.7260889675, 0], [40.56324180543913, 780463.0048321453, 0], [33.70833697728079, 10031441.695982154, 0], [33.70833697728079, 11238076.176606195, 1], [40.52036734446969, 12538766.945905574, 1]], "conditions": {"material": "Al-5024", "am_type": "L-PBF", "load_ratio": "0.1", "test_type": "uniaxial", "temperature": "25", "surface_treatment": "", "heat_treatment": ""}, "metadata": {"dataset id": 99, "metadata: title": "Fatigue and dynamic aging behavior of a high strength Al-5024 alloy fabricated by laser powder bed fusion additive manufacturing", "metadata: authors": "Ferry, Michael; He, Peidong; Huang, Shuke; Kong, Hui; Kruzic, Jamie J.; Li, Xiaopeng; Webster, Richard F.; Yakubov, Vladislav; Yang, Qin", "metadata: source of the publication": "ACTA MATERIALIA", "metadata: year of publication": 2021, "metadata: institution": "China Acad Engn Phys; Univ New South Wales", "metadata: country and region": "Australia; Peoples R China", "metadata: doi": "10.1016/j.actamat.2021.117312", "fatigue: types of fatigue data": "sn", "fatigue: method of extraction": "color and shape", "materials: name of the material": "Al-5024", "am: types of am": "L-PBF", "am: am machine": "EOS M290", "am: power (w)": 200, "am: scan speed (mm/s)": 250, "am: hatch space (μm)": 150, "am: layer thickness (μm)": 30, "am: preheat temperature (°c)": 35, "am: direciton of specimen (°)": 0, "am: layer scan rotation (°)": 67, "am: types of feedstock": "powder", "processing: processing sequence and parameters": "NHT; SURF as-built", "testing: types of fatigue tests": "uniaxial", "testing: fatigue temperature (°c)": 25, "testing: fatigue environment": "air", "testing: load ratio": 0.1, "testing: frequency (hz)": 30, "testing: fatigue machine": "Instron 8852", "testing: fatigue standard": "ASTM E466", "testing: load control": "force", "testing: specimens description": "rectangular cross-section", "testing: critical cross-section size of specimens (mm)": "5, 1", "testing: stress concentration factor of specimens": 1, "static mechanical properties: yield strength (mpa)": 236, "static mechanical properties: ultimate tensile strength (mpa)": 304, "static mechanical properties: elongation (%)": 18.8, "rating score: rating score": 0.8857142857142857}}, {"id": "FatigueData-AM2022:100", "name": "Al-5024", "material_family": "Al", "points": [[74.31307132054927, 84075.70855994342, 0], [81.06402407597845, 87114.96567411027, 0], [67.45323223035508, 151525.4846936532, 0], [60.88211194552225, 475222.45597462886, 0], [53.989266918430296, 779732.959375026, 0], [51.70265388836558, 3499069.181779052, 0], [47.276254361934726, 10022058.280761806, 0], [47.238314163001114, 11202956.288460812, 0]], "conditions": {"material": "Al-5024", "am_type": "L-PBF", "load_ratio": "0.1", "test_type": "uniaxial", "temperature": "25", "surface_treatment": "", "heat_treatment": ""}, "metadata": {"dataset id": 100, "metadata: title": "Fatigue and dynamic aging behavior of a high strength Al-5024 alloy fabricated by laser powder bed fusion additive manufacturing", "metadata: authors": "Ferry, Michael; He, Peidong; Huang, Shuke; Kong, Hui; Kruzic, Jamie J.; Li, Xiaopeng; Webster, Richard F.; Yakubov, Vladislav; Yang, Qin", "metadata: source of the publication": "ACTA MATERIALIA",
