Repository: yunyunfanfan/S-PA-CBB

# S-PA-CBB

Official research code, processed curve records, evaluation outputs, and manuscript source for:

> **From Physics to Selective Generation: Conditional Brownian Bridges for Sparse S–N Curve Reconstruction and Fatigue Decision-Making**

S-PA-CBB reconstructs a complete probabilistic stress–life (S–N) curve from only two to four observed fatigue tests. The method first fits an interpretable Basquin state, diagnoses whether that state is sufficient, and applies a ControlNet-style conditional Brownian-bridge residual only to curves that benefit from correction.

File: am2022_curves.json (part 7 of 98)
"metadata: year of publication": 2021, "metadata: institution": "China Acad Engn Phys; Univ New South Wales", "metadata: country and region": "Australia; Peoples R China", "metadata: doi": "10.1016/j.actamat.2021.117312", "fatigue: types of fatigue data": "sn", "fatigue: method of extraction": "color and shape", "materials: name of the material": "Al-5024", "am: types of am": "L-PBF", "am: am machine": "EOS M290", "am: power (w)": 200, "am: scan speed (mm/s)": 250, "am: hatch space (μm)": 150, "am: layer thickness (μm)": 30, "am: preheat temperature (°c)": 35, "am: direciton of specimen (°)": 0, "am: layer scan rotation (°)": 67, "am: types of feedstock": "powder", "processing: processing sequence and parameters": "HIP 325 C, 4 hour, 1000 bar; SURF as-built", "testing: types of fatigue tests": "uniaxial", "testing: fatigue temperature (°c)": 25, "testing: fatigue environment": "air", "testing: load ratio": 0.1, "testing: frequency (hz)": 30, "testing: fatigue machine": "Instron 8852", "testing: fatigue standard": "ASTM E466", "testing: load control": "force", "testing: specimens description": "rectangular cross-section", "testing: critical cross-section size of specimens (mm)": "5, 1", "testing: stress concentration factor of specimens": 1, "static mechanical properties: yield strength (mpa)": 414, "static mechanical properties: ultimate tensile strength (mpa)": 447, "static mechanical properties: elongation (%)": 5.3, "rating score: rating score": 0.8857142857142857}}, {"id": "FatigueData-AM2022:101", "name": "Al-5024", "material_family": "Al", "points": [[77.57966136349889, 78249.72354383064, 0], [67.52417836618646, 88295.08314013628, 0], [60.77322561075728, 121491.8389102072, 0], [54.093218991159446, 205161.75346531003, 0], [54.022272855328076, 236960.01318616, 0], [47.20037396406751, 656865.5938855256, 0], [40.48736140757191, 9990738.545935702, 0], [40.48736140757191, 11243335.917704064, 0], [47.233379900965275, 12415769.040769411, 1]], "conditions": {"material": "Al-5024", "am_type": "L-PBF", "load_ratio": "0.1", "test_type": "uniaxial", "temperature": "25", "surface_treatment": "", "heat_treatment": ""}, "metadata": {"dataset id": 101, "metadata: title": "Fatigue and dynamic aging behavior of a high strength Al-5024 alloy fabricated by laser powder bed fusion additive manufacturing", "metadata: authors": "Ferry, Michael; He, Peidong; Huang, Shuke; Kong, Hui; Kruzic, Jamie J.; Li, Xiaopeng; Webster, Richard F.; Yakubov, Vladislav; Yang, Qin", "metadata: source of the publication": "ACTA MATERIALIA", "metadata: year of publication": 2021, "metadata: institution": "China Acad Engn Phys; Univ New South Wales", "metadata: country and region": "Australia; Peoples R China", "metadata: doi": "10.1016/j.actamat.2021.117312", "fatigue: types of fatigue data": "sn", "fatigue: method of extraction": "color and shape", "materials: name of the material": "Al-5024", "am: types of am": "L-PBF", "am: am machine": "EOS M290", "am: power (w)": 200, "am: scan speed (mm/s)": 250, "am: hatch space (μm)": 150, "am: layer thickness (μm)": 30, "am: preheat temperature (°c)": 35, "am: direciton of specimen (°)": 0, "am: layer scan rotation (°)": 67, "am: types of feedstock": "powder", "processing: processing sequence and parameters": "HT 300 C, 0.083 hour; HT 350 C, 18 hour; SURF as-built", "testing: types of fatigue tests": "uniaxial", "testing: fatigue temperature (°c)": 25, "testing: fatigue environment": "air", "testing: load ratio": 0.1, "testing: frequency (hz)": 30, "testing: fatigue machine": "Instron 8852", "testing: fatigue standard": "ASTM E466", "testing: load control": "force", "testing: specimens description": "rectangular cross-section", "testing: critical cross-section size of specimens (mm)": "5, 1", "testing: stress concentration factor of specimens": 1, "static mechanical properties: yield strength (mpa)": 380, "static mechanical properties: ultimate tensile strength (mpa)": 425, "static mechanical properties: elongation (%)": 11, "rating score: rating score": 0.8857142857142857}}, {"id": "FatigueData-AM2022:102", "name": "IN718", "material_family": "IN718", "points": [[500.14537662417365, 158515.87576429977, 0], [349.9527725182576, 191506.62218445304, 0], [349.9799100381972, 232929.65071720968, 0], [374.9171656352577, 546884.9633769487, 0], [399.8043966473691, 1430871.8632118562, 0], [324.73435099612965, 9899420.237260401, 0], [324.6653128950571, 10905803.031708207, 0], [324.78000907136084, 11943019.304487351, 1], [324.6653128950571, 11944550.281246074, 1], [324.7150671955794, 11948986.928213712, 1], [324.63624727773185, 11976659.921102747, 1], [299.809420049795, 12570958.096622381, 0], [349.9799100381972, 16149220.48826329, 0]], "conditions": {"material": "IN718", "am_type": "L-PBF", "load_ratio": "-1", "test_type": "rotating bending fatigue", "temperature": "25", "surface_treatment": "", "heat_treatment": ""}, "metadata": {"dataset id": 102, "metadata: title": "Unnotched fatigue of Inconel 718 produced by laser beam-powder bed fusion at 25 and 600 degrees C", "metadata: authors": "Kumar, Punit; Li, Shihao; Radhakrishnan, Jayaraj; Ramamurty, Upadrasta; Zhao, Yakai", "metadata: source of the publication": "ACTA MATERIALIA", "metadata: year of publication": 2022, "metadata: institution": "ASTAR, Singapore Inst Mfg Technol; Nanyang Technol Univ", "metadata: country and region": "Singapore", "metadata: funding agency": "Agency for Science Technology & Research (ASTAR)", "metadata: doi": "10.1016/j.actamat.2021.117565", "fatigue: types of fatigue data": "sn", "fatigue: method of extraction": "color and shape", "materials: name of the material": "IN718", "am: types of am": "L-PBF", "am: am machine": "Concept Laser M2", "am: power (w)": 180, "am: scan speed (mm/s)": 800, "am: hatch space (μm)": 105, "am: layer thickness (μm)": 25, "am: direciton of specimen (°)": 90, "am: am environment": "Ar", "am: scan pattern": "island", "am: layer scan rotation (°)": 0, "am: types of feedstock": "powder", "processing: processing sequence and parameters": "SURF machine; SURF polish", "testing: types of fatigue tests": "rotating bending fatigue", "testing: fatigue temperature (°c)": 25, "testing: fatigue environment": "air", "testing: load ratio": -1, "testing: frequency (hz)": 50, "testing: fatigue standard": "ISO 1143", "testing: load control": "force", "testing: specimens description": "circular cross-section", "testing: critical cross-section size of specimens (mm)": 5, "testing: stress concentration factor of specimens": 1, "static mechanical properties: yield strength (mpa)": 623, "static mechanical properties: ultimate tensile strength (mpa)": 952, "static mechanical properties: elongation (%)": 29.5, "rating score: rating score": 0.8571428571428571}}, {"id": "FatigueData-AM2022:103", "name": "IN718", "material_family": "IN718", "points": [[350.04775383804633, 1888618.6476332285, 0], [350.0806877214682, 2813259.0811160207, 0], [299.9972504556629, 2950407.1130273496, 0], [275.14629917825494, 6518985.694066856, 0], [274.9163282237643, 9507116.236250412, 0], [274.84729012269173, 10015698.256534334, 0], [249.90018366159285, 10022303.730448533, 1], [249.84588535364264, 10022398.477994233, 1], [249.7190959649448, 10054760.036789732, 1], [249.7980916158387, 14840867.56741223, 0]], "conditions": {"material": "IN718", "am_type": "L-PBF", "load_ratio": "-1", "test_type": "rotating bending fatigue", "temperature": "600", "surface_treatment": "", "heat_treatment": ""}, "metadata": {"dataset id": 103, "metadata: title": "Unnotched fatigue of Inconel 718 produced by laser beam-powder bed fusion at 25 and 600 degrees C", "metadata: authors": "Kumar, Punit; Li, Shihao; Radhakrishnan, Jayaraj; Ramamurty, Upadrasta; Zhao, Yakai", "metadata: source of the publication": "ACTA MATERIALIA", "metadata: year of publication": 2022, "metadata: institution": "ASTAR, Singapore Inst Mfg Technol; Nanyang Technol Univ", "metadata: country and region": "Singapore", "metadata: funding agency": "Agency for Science Technology & Research (ASTAR)", "metadata: doi": "10.1016/j.actamat.2021.117565", "fatigue: types of fatigue data": "sn", "fatigue: method of extraction": "color and shape", "materials: name of the material": "IN718", "am: types of am": "L-PBF", "am: am machine": "Concept Laser M2", "am: power (w)": 180, "am: scan speed (mm/s)": 800, "am: hatch space (μm)": 105, "am: layer thickness (μm)": 25, "am: direciton of specimen (°)": 90, "am: am environment": "Ar", "am: scan pattern": "island", "am: layer scan rotation (°)": 0, "am: types of feedstock": "powder", "processing: processing sequence and parameters": "SURF machine; SURF polish", "testing: types of fatigue tests": "rotating bending fatigue", "testing: fatigue temperature (°c)": 600, "testing: fatigue environment": "air", "testing: load ratio": -1, "testing: frequency (hz)": 50, "testing: fatigue standard": "ISO 1143", "testing: load control": "force", "testing: specimens description": "circular cross-section", "testing: critical cross-section size of specimens (mm)": 5, "testing: stress concentration factor of specimens": 1, "static mechanical properties: yield strength (mpa)": 609, "static mechanical properties: ultimate tensile strength (mpa)": 877, "static mechanical properties: elongation (%)": 21.4, "rating score: rating score": 0.8571428571428571}}, {"id": "FatigueData-AM2022:104", "name": "Ti-6Al-4V", "material_family": "Ti", "points": [[269.9705444056704, 7125.8061511453525, 0], [269.9705444056704, 7825.179698995911, 0], [247.44575186588978, 8296.666303569737, 0], [270.12489355662785, 8361.60638772688, 0], [247.98229032742825, 9688.577079962557, 0], [225.2272019168157, 12805.637690026582, 0], [225.2272019168157, 13630.241852951569, 0], [150.17338351587935, 56092.97682027469, 0], [170.1401909301899, 78566.77965816902, 0], [170.44643352089628, 109566.18763850635, 0], [150.29563498689294, 137655.81297211116, 0], [170.13574660633483, 151272.00929572748, 0], [150.14374154714397, 191407.50992512016, 0], [169.83394833948344, 207548.8234592657, 0], [170.13574660633483, 244692.29345334074, 0], [130.2232388839726, 347002.1333837807, 0], [130.2232388839726, 2135288.90664047, 0], [150.1414027149321, 2585839.861892884, 0], [129.9169962932661, 4189264.7285851566, 0], [130.52948147467905, 6529218.846424399, 0]], "conditions": {"material": "Ti-6Al-4V", "am_type": "L-PBF", "load_ratio": "0.1", "test_type": "uniaxial", "temperature": "25", "surface_treatment": "", "heat_treatment": ""}, "metadata": {"dataset id": 104, "metadata: title": "Fatigue life estimation of additively manufactured Ti-6Al-4V: Sensitivity, scatter and defect description in Damage-tolerant models", "metadata: authors": "Becker, Thorsten Hermann; Macallister, Nicolas", "metadata: source of the publication": "ACTA MATERIALIA", "metadata: year of publication": 2022, "metadata: institution": "Stellenbosch Univ; Univ Cape Town", "metadata: country and region": "South Africa", "metadata: funding agency": "Department of Science and Innovation, South Africa", "metadata: doi": "10.1016/j.actamat.2022.118189", "fatigue: types of fatigue data": "sn", "fatigue: method of extraction": "color and shape", "materials: name of the material": "Ti-6Al-4V", "am: types of am": "L-PBF", "am: am machine": "EOS M280", "am: power (w)": 170, "am: scan speed (mm/s)": 1200, "am: hatch space (μm)": 100, "am: layer thickness (μm)": 30, "am: direciton of specimen (°)": 90, "am: am environment": "Ar", "am: types of feedstock": "powder", "am: size of feedstock (μm)": "23, 46", "processing: processing sequence and parameters": "NHT; SURF as-built", "testing: types of fatigue tests": "uniaxial", "testing: fatigue temperature (°c)": 25, "testing: fatigue environment": "air", "testing: load ratio": 0.1, "testing: fatigue machine": "Instron", "testing: fatigue standard": "ASTM E466", "testing: load control": "force", "testing: stress concentration factor of specimens": 1, "rating score: rating score": 0.7142857142857143}}, {"id": "FatigueData-AM2022:105", "name": "Ti-6Al-4V", "material_family": "Ti", "points": [[350.7101399041031, 55169.39709748105, 0], [337.1783754101, 64470.57860287858, 0], [352.57747215175215, 70490.70150403514, 0], [337.36631658362774, 80844.52346125217, 0], [303.548984836249, 98688.35436680648, 0], [314.7892167850307, 102135.69475051847, 0], [314.8375347355476, 122642.89721699877, 0], [326.05360770907083, 142970.92529531778, 0], [341.71421763503434, 198218.81008070844, 0], [292.0384109691961, 746789.0597134621, 0], [247.12744077553023, 2350844.4229960362, 1]], "conditions": {"material": "Ti-6Al-4V", "am_type": "L-PBF", "load_ratio": "0.1", "test_type": "uniaxial", "temperature": "25", "surface_treatment": "", "heat_treatment": ""}, "metadata": {"dataset id": 105, "metadata: title": "The influence of oxygen on the chemical composition and mechanical properties of Ti-6Al-4V during laser powder bed fusion (L-PBF)", "metadata: authors": "Bauer, Dominik; Dietrich, Kai; Diller, Johannes; Dubiez-Le Goff, Sophie; Foret, Pierre; Witt, Gerd", "metadata: source of the publication": "ADDITIVE MANUFACTURING", "metadata: year of publication": 2020, "metadata: institution": "Linde AG; Tech Univ Munich; Univ Duisburg Essen", "metadata: country and region": "Germany", "metadata: doi": "10.1016/j.addma.2019.100980", "fatigue: types of fatigue data": "sn", "fatigue: method of extraction": "color and shape", "materials: name of the material": "Ti-6Al-4V", "am: types of am": "L-PBF", "am: am machine": "EOS M290", "am: power (w)": "200, 370", "am: scan speed (mm/s)": "800, 1600", "am: hatch space (μm)": "90, 190", "am: layer thickness (μm)": 30, "am: preheat temperature (°c)": 30, "am: direciton of specimen (°)": 0, "am: am environment": "inert gas, 1003 ppm O2", "am: types of feedstock": "powder", "processing: processing sequence and parameters": "HT 650 C, 3 hour; SURF machine", "testing: types of fatigue tests": "uniaxial", "testing: fatigue temperature (°c)": 25, "testing: fatigue environment": "air", "testing: load ratio": 0.1, "testing: fatigue machine": "Zwick/Roell Amsler REL 2041", "testing: fatigue standard": "DIN 50100", "testing: load control": "force", "testing: specimens description": "circular cross-section; with drawing", "testing: critical cross-section size of specimens (mm)": 3.5, "testing: stress concentration factor of specimens": 1, "static mechanical properties: yield strength (mpa)": 1163, "static mechanical properties: ultimate tensile strength (mpa)": 1233, "static mechanical properties: elongation (%)": 14, "rating score: rating score": 0.8571428571428571}}, {"id": "FatigueData-AM2022:106", "name": "Ti-6Al-4V", "material_family": "Ti", "points": [[356.1901418527217, 52571.56632882702, 0], [327.9540362981757, 52999.67023108694, 0], [356.12304978372373, 58749.533600628594, 0], [346.33459284539714, 91256.53298839761, 0], [303.099173553719, 174130.77128089318, 0], [314.52101578882446, 181837.32315636877, 0], [325.6611570247934, 254105.58386269154, 0], [337.0829564946203, 295664.34868418635, 0], [309.8280571508614, 308159.7367013866, 0], [318.94318181818187, 381707.43528647465, 0], [291.82061937041516, 1870470.8068953466, 1]], "conditions": {"material": "Ti-6Al-4V", "am_type": "L-PBF", "load_ratio": "0.1", "test_type": "uniaxial", "temperature": "25", "surface_treatment": "", "heat_treatment": ""}, "metadata": {"dataset id": 106, "metadata: title": "The influence of oxygen on the chemical composition and mechanical properties of Ti-6Al-4V during laser powder bed fusion (L-PBF)", "metadata: authors": "Bauer, Dominik; Dietrich, Kai; Diller, Johannes; Dubiez-Le Goff, Sophie; Foret, Pierre; Witt, Gerd", "metadata: source of the publication": "ADDITIVE MANUFACTURING", "metadata: year of publication": 2020, "metadata: institution": "Linde AG; Tech Univ Munich; Univ Duisburg Essen", "metadata: country and region": "Germany", "metadata: doi": "10.1016/j.addma.2019.100980", "fatigue: types of fatigue data": "sn", "fatigue: method of extraction": "color and shape", "materials: name of the material": "Ti-6Al-4V", "am: types of am": "L-PBF", "am: am machine": "EOS M290", "am: power (w)": "200, 370", "am: scan speed (mm/s)": "800, 1600", "am: hatch space (μm)": "90, 190", "am: layer thickness (μm)": 30, "am: preheat temperature (°c)": 30, "am: direciton of specimen (°)": 0, "am: am environment": "inert gas, 68 ppm O2", "am: types of feedstock": "powder", "processing: processing sequence and parameters": "HT 650 C, 3 hour; SURF machine", "testing: types of fatigue tests": "uniaxial", "testing: fatigue temperature (°c)": 25, "testing: fatigue environment": "air", "testing: load ratio": 0.1, "testing: fatigue machine": "Zwick/Roell Amsler REL 2041", "testing: fatigue standard": "DIN 50100", "testing: load control": "force", "testing: specimens description": "circular cross-section; with drawing", "testing: critical cross-section size of specimens (mm)": 3.5, "testing: stress concentration factor of specimens": 1, "static mechanical properties: yield strength (mpa)": 1123, "static mechanical properties: ultimate tensile strength (mpa)": 1203, "static mechanical properties: elongation (%)": 16.8, "rating score: rating score": 0.8571428571428571}}, {"id": "FatigueData-AM2022:107", "name": "IN718", "material_family": "IN718", "points": [[404.94775541795667, 116639.30407763312, 0], [382.36388955006896, 137734.49552711705, 0], [382.39551083591334, 223321.47173733063, 0], [337.26310421950376, 247731.66082445305, 0], [314.85191150894514, 531189.2596620511, 0], [292.5497088654491, 4998247.827815771, 1]], "conditions": {"material": "IN718", "am_type": "L-PBF", "load_ratio": "0.1", "test_type": "uniaxial", "temperature": "25", "surface_treatment": "", "heat_treatment": ""}, "metadata": {"dataset id": 107, "metadata: title": "Effects of post-processing route on fatigue performance of laser powder bed fusion Inconel 718", "metadata: authors": "Ardi, Dennise Tanoko; Guowei, Lim; Leng, Seng Hwee; Maharjan, Niroj; Mutiargo, Bisma; Srinivasan, Raghavan", "metadata: source of the publication": "ADDITIVE MANUFACTURING", "metadata: year of publication": 2020, "metadata: institution": "ASTAR, Inst Mat Res & Engn; Adv Remfg & Technol Ctr", "metadata: country and region": "Singapore", "metadata: funding agency": "Advanced Remanufacturing and Technology Centre (ARTC)", "metadata: doi": "10.1016/j.addma.2020.101442", "fatigue: types of fatigue data": "sn", "fatigue: method of extraction": "color and shape", "materials: name of the material": "IN718", "am: types of am": "L-PBF", "am: am machine": "EOS M290", "am: power (w)": 285, "am: scan speed (mm/s)": 960, "am: hatch space (μm)": 80, "am: layer thickness (μm)": 40, "am: direciton of specimen (°)": 0, "am: layer scan rotation (°)": 67, "am: types of feedstock": "powder", "am: size of feedstock (μm)": 30, "processing: processing sequence and parameters": "HT 980 C, 1 hour; HT 720 C, 8 hour; HT 620 C, 8 hour; SURF machine; SURF polish", "testing: types of fatigue tests": "uniaxial", "testing: fatigue temperature (°c)": 25, "testing: fatigue environment": "air", "testing: load ratio": 0.1, "testing: frequency (hz)": 20, "testing: fatigue machine": "MTS Landmark", "testing: fatigue standard": "ASTM E468", "testing: load control": "force", "testing: specimens description": "rectangular cross-section; with drawing", "testing: stress concentration factor of specimens": 1, "rating score: rating score": 0.7714285714285715}}, {"id": "FatigueData-AM2022:108", "name": "IN718", "material_family": "IN718", "points": [[427.4571550707929, 232421.65970518265, 0], [404.9286134636543, 305465.8433372206, 0], [382.44286198602975, 756572.3900853882, 0], [359.96205783545224, 1120681.7701459196, 0], [337.6000067125837, 1532516.400825024, 0], [314.97242647058823, 1986376.173924406, 0]], "conditions": {"material": "IN718", "am_type": "L-PBF", "load_ratio": "0.1", "test_type": "uniaxial", "temperature": "25", "surface_treatment": "", "heat_treatment": ""}, "metadata": {"dataset id": 108, "metadata: title": "Effects of post-processing route on fatigue performance of laser powder bed fusion Inconel 718", "metadata: authors": "Ardi, Dennise Tanoko; Guowei, Lim; Leng, Seng Hwee; Maharjan, Niroj; Mutiargo, Bisma; Srinivasan, Raghavan", "metadata: source of the publication": "ADDITIVE MANUFACTURING", "metadata: year of publication": 2020, "metadata: institution": "ASTAR, Inst Mat Res & Engn; Adv Remfg & Technol Ctr", "metadata: country and region": "Singapore", "metadata: funding agency": "Advanced Remanufacturing and Technology Centre (ARTC)", "metadata: doi": "10.1016/j.addma.2020.101442", "fatigue: types of fatigue data": "sn", "fatigue: method of extraction": "color and shape", "materials: name of the material": "IN718", "am: types of am": "L-PBF", "am: am machine": "EOS M290", "am: power (w)": 285, "am: scan speed (mm/s)": 960, "am: hatch space (μm)": 80, "am: layer thickness (μm)": 40, "am: direciton of specimen (°)": 0, "am: layer scan rotation (°)": 67, "am: types of feedstock": "powder", "am: size of feedstock (μm)": 30, "processing: processing sequence and parameters": "HT 980 C, 1 hour; HT 720 C, 8 hour; HT 620 C, 8 hour; HIP 980 C, 4 hour, 1000 bar; SURF machine; SURF polish; SURF shot peen", "testing: types of fatigue tests": "uniaxial", "testing: fatigue temperature (°c)": 25, "testing: fatigue environment": "air", "testing: load ratio": 0.1, "testing: frequency (hz)": 20, "testing: fatigue machine": "MTS Landmark", "testing: fatigue standard": "ASTM E468", "testing: load control": "force", "testing: specimens description": "rectangular cross-section; with drawing", "testing: stress concentration factor of specimens": 1, "rating score: rating score": 0.7714285714285715}}, {"id": "FatigueData-AM2022:109", "name": "IN718", "material_family": "IN718", "points": [[404.9920841542359, 71067.62436891902, 0], [382.5081182118313, 145502.9216040483, 0], [359.9343983888906, 178466.8472305326, 0], [337.4775348297214, 403908.8996727688, 0], [315.0064632472631, 422212.0506201634, 0], [292.44935595801115, 4562808.11037042, 0]], "conditions": {"material": "IN718", "am_type": "L-PBF", "load_ratio": "0.1", "test_type": "uniaxial", "temperature": "25", "surface_treatment": "", "heat_treatment": ""}, "metadata": {"dataset id": 109, "metadata: title": "Effects of post-processing route on fatigue performance of laser powder bed fusion Inconel 718", "metadata: authors": "Ardi, Dennise Tanoko; Guowei, Lim; Leng, Seng Hwee; Maharjan, Niroj; Mutiargo, Bisma; Srinivasan, Raghavan", "metadata: source of the publication": "ADDITIVE MANUFACTURING", "metadata: year of publication": 2020, "metadata: institution": "ASTAR, Inst Mat Res & Engn; Adv Remfg & Technol Ctr", "metadata: country and region": "Singapore", "metadata: funding agency": "Advanced Remanufacturing and Technology Centre (ARTC)", "metadata: doi": "10.1016/j.addma.2020.101442", "fatigue: types of fatigue data": "sn", "fatigue: method of extraction": "color and shape", "materials: name of the material": "IN718", "am: types of am": "L-PBF", "am: am machine": "EOS M290", "am: power (w)": 285, "am: scan speed (mm/s)": 960, "am: hatch space (μm)": 80, "am: layer thickness (μm)": 40, "am: direciton of specimen (°)": 0, "am: layer scan rotation (°)": 67, "am: types of feedstock": "powder", "am: size of feedstock (μm)": 30, "processing: processing sequence and parameters": "HT 980 C, 1 hour; HT 720 C, 8 hour; HT 620 C, 8 hour; SURF machine; SURF polish", "testing: types of fatigue tests": "uniaxial", "testing: fatigue temperature (°c)": 25, "testing: fatigue environment": "air", "testing: load ratio": 0.1, "testing: frequency (hz)": 20, "testing: fatigue machine": "MTS Landmark", "testing: fatigue standard": "ASTM E468", "testing: load control": "force", "testing: specimens description": "rectangular cross-section; with drawing", "testing: stress concentration factor of specimens": 1, "rating score: rating score": 0.7714285714285715}}, {"id": "FatigueData-AM2022:110", "name": "IN718", "material_family": "IN718", "points": [[382.4208572173007, 73280.1751438402, 0], [359.8625142577807, 97311.67119702141, 0], [337.4246829375619, 353508.4454346817, 0], [281.238956429812, 356581.3310637068, 0], [315.010320296915, 577621.568060831, 0], [292.49076255216045, 1861020.7722576344, 0], [303.69620359868804, 2267576.913807765, 0]], "conditions": {"material": "IN718", "am_type": "L-PBF", "load_ratio": "0.1", "test_type": "uniaxial", "temperature": "25", "surface_treatment": "", "heat_treatment": ""}, "metadata": {"dataset id": 110, "metadata: title": "Effects of post-processing route on fatigue performance of laser powder bed fusion Inconel 718", "metadata: authors": "Ardi, Dennise Tanoko; Guowei, Lim; Leng, Seng Hwee; Maharjan, Niroj; Mutiargo, Bisma; Srinivasan, Raghavan", "metadata: source of the publication": "ADDITIVE MANUFACTURING", "metadata: year of publication": 2020, "metadata: institution": "ASTAR, Inst Mat Res & Engn; Adv Remfg & Technol Ctr", "metadata: country and region": "Singapore", "metadata: funding agency": "Advanced Remanufacturing and Technology Centre (ARTC)", "metadata: doi": "10.1016/j.addma.2020.101442", "fatigue: types of fatigue data": "sn", "fatigue: method of extraction": "color and shape", "materials: name of the material": "IN718", "am: types of am": "L-PBF", "am: am machine": "EOS M290", "am: power (w)": 285, "am: scan speed (mm/s)": 960, "am: hatch space (μm)": 80, "am: layer thickness (μm)": 40, "am: direciton of specimen (°)": 0, "am: layer scan rotation (°)": 67, "am: types of feedstock": "powder", "am: size of feedstock (μm)": 30, "processing: processing sequence and parameters": "HT 980 C, 1 hour; HT 720 C, 8 hour; HT 620 C, 8 hour; HIP 980 C, 4 hour, 1000 bar; SURF machine; SURF polish; SURF shot peen", "testing: types of fatigue tests": "uniaxial", "testing: fatigue temperature (°c)": 25, "testing: fatigue environment": "air", "testing: load ratio": 0.1, "testing: frequency (hz)": 20, "testing: fatigue machine": "MTS Landmark", "testing: fatigue standard": "ASTM E468", "testing: load control": "force", "testing: specimens description": "rectangular cross-section; with drawing", "testing: stress concentration factor of specimens": 1, "rating score: rating score": 0.7714285714285715}}, {"id": "FatigueData-AM2022:111", "name": "Hastelloy-X", "material_family": "Hastelloy", "points": [[247.45664661080107, 27764.76892604905, 0], [247.57393070728736, 32382.90633975828, 0], [247.4847631468925, 35538.614163646394, 0], [157.60336787163268, 178595.25499199313, 0], [157.61266369802502, 185981.3818653251, 0], [157.56058295312013, 193730.453236409, 0]], "conditions": {"material": "Hastelloy-X", "am_type": "L-PBF", "load_ratio": "0.1", "test_type": "uniaxial", "temperature": "25", "surface_treatment": "", "heat_treatment": ""}, "metadata": {"dataset id": 111, "metadata: title": "Enhancing fatigue life of additive manufactured parts with electrospark deposition post-processing", "metadata: authors": "Enrique, Pablo D.; Esmaeilizadeh, Reza; Jahed, Hamid; Keshavarzkermani, Ali; Peterkin, Stephen; Toyserkani, Ehsan; Zhou, Norman Y.", "metadata: source of the publication": "ADDITIVE MANUFACTURING", "metadata: year of publication": 2020, "metadata: institution": "Huys Ind Ltd; Univ Waterloo", "metadata: country and region": "Canada", "metadata: funding agency": "CWB Welding Foundation; Canada Research Chairs (CRC); Federal Economic Development Agency for Southern Ontario (FedDev Ontario); Huys Industries; Natural Sciences and Engineering Research Council of Canada (NSERC), Canada; University of Waterloo", "metadata: doi": "10.1016/j.addma.2020.101526", "fatigue: types of fatigue data": "sn", "fatigue: method of extraction": "color and shape", "materials: name of the material": "Hastelloy-X", "am: types of am": "L-PBF", "am: am machine": "EOS M290", "am: power (w)": 200, "am: scan speed (mm/s)": 900, "am: hatch space (μm)": 80, "am: layer thickness (μm)": 60, "am: preheat temperature (°c)": 80, "am: direciton of specimen (°)": 90, "am: scan pattern": "stripe", "am: types of feedstock": "powder", "am: size of feedstock (μm)": 29.3, "processing: processing sequence and parameters": "NHT; SURF as-built", "testing: types of fatigue tests": "uniaxial", "testing: fatigue temperature (°c)": 25, "testing: fatigue environment": "air", "testing: load ratio": 0.1, "testing: frequency (hz)": "5, 30", "testing: fatigue machine": "Instron 8872", "testing: load control": "force", "testing: specimens description": "circular cross-section; with drawing", "testing: critical cross-section size of specimens (mm)": 4, "testing: stress concentration factor of specimens": 1, "rating score: rating score": 0.8}}, {"id": "FatigueData-AM2022:112", "name": "Hastelloy-X", "material_family": "Hastelloy", "points": [[247.73334658583508, 48783.762344063885, 0], [247.60069042924664, 54307.037868546584, 0], [247.47066185677107, 57920.99129094737, 0], [157.5046002344591, 428143.2055987021, 0], [157.63392495918183, 482036.6578620728, 0]], "conditions": {"material": "Hastelloy-X", "am_type": "L-PBF", "load_ratio": "0.1", "test_type": "uniaxial", "temperature": "25", "surface_treatment": "", "heat_treatment": ""}, "metadata": {"dataset id": 112, "metadata: title": "Enhancing fatigue life of additive manufactured parts with electrospark deposition post-processing", "metadata: authors": "Enrique, Pablo D.; Esmaeilizadeh, Reza; Jahed, Hamid; Keshavarzkermani, Ali; Peterkin, Stephen; Toyserkani, Ehsan; Zhou, Norman Y.", "metadata: source of the publication": "ADDITIVE MANUFACTURING", "metadata: year of publication": 2020, "metadata: institution": "Huys Ind Ltd; Univ Waterloo", "metadata: country and region": "Canada", "metadata: funding agency": "CWB Welding Foundation; Canada Research Chairs (CRC); Federal Economic Development Agency for Southern Ontario (FedDev Ontario); Huys Industries; Natural Sciences and Engineering Research Council of Canada (NSERC), Canada; University of Waterloo", "metadata: doi": "10.1016/j.addma.2020.101526", "fatigue: types of fatigue data": "sn", "fatigue: method of extraction": "color and shape", "materials: name of the material": "Hastelloy-X", "am: types of am": "L-PBF", "am: am machine": "EOS M290", "am: power (w)": 200, "am: scan speed (mm/s)": 900, "am: hatch space (μm)": 80, "am: layer thickness (μm)": 60, "am: preheat temperature (°c)": 80, "am: direciton of specimen (°)": 90, "am: scan pattern": "stripe", "am: types of feedstock": "powder", "am: size of feedstock (μm)": 29.3, "processing: processing sequence and parameters": "NHT; SURF hammer peen", "testing: types of fatigue tests": "uniaxial", "testing: fatigue temperature (°c)": 25, "testing: fatigue environment": "air", "testing: load ratio": 0.1, "testing: frequency (hz)": "5, 30", "testing: fatigue machine": "Instron 8872", "testing: load control": "force", "testing: specimens description": "circular cross-section; with drawing", "testing: critical cross-section size of specimens (mm)": 4, "testing: stress concentration factor of specimens": 1, "rating score: rating score": 0.8}}, {"id": "FatigueData-AM2022:113", "name": "Hastelloy-X", "material_family": "Hastelloy", "points": [[247.50886023750763, 81904.54893000594, 0], [247.6067544779786, 145677.2941578583, 0], [157.68399987392402, 1625494.5061078179, 0], [157.62144216968196, 11014446.897616021, 1], [157.62144216968196, 12684184.42233073, 1]], "conditions": {"material": "Hastelloy-X", "am_type": "L-PBF", "load_ratio": "0.1", "test_type": "uniaxial", "temperature": "25", "surface_treatment": "", "heat_treatment": ""}, "metadata": {"dataset id": 113, "metadata: title": "Enhancing fatigue life of additive manufactured parts with electrospark deposition post-processing", "metadata: authors": "Enrique, Pablo D.; Esmaeilizadeh, Reza; Jahed, Hamid; Keshavarzkermani, Ali; Peterkin, Stephen; Toyserkani, Ehsan; Zhou, Norman Y.", "metadata: source of the publication": "ADDITIVE MANUFACTURING", "metadata: year of publication": 2020, "metadata: institution": "Huys Ind Ltd; Univ Waterloo", "metadata: country and region": "Canada", "metadata: funding agency": "CWB Welding Foundation; Canada Research Chairs (CRC); Federal Economic Development Agency for Southern Ontario (FedDev Ontario); Huys Industries; Natural Sciences and Engineering Research Council of Canada (NSERC), Canada; University of Waterloo", "metadata: doi": "10.1016/j.addma.2020.101526", "fatigue: types of fatigue data": "sn", "fatigue: method of extraction": "color and shape", "materials: name of the material": "Hastelloy-X", "am: types of am": "L-PBF", "am: am machine": "EOS M290", "am: power (w)": 200, "am: scan speed (mm/s)": 900, "am: hatch space (μm)": 80, "am: layer thickness (μm)": 60, "am: preheat temperature (°c)": 80, "am: direciton of specimen (°)": 90, "am: scan pattern": "stripe", "am: types of feedstock": "powder", "am: size of feedstock (μm)": 29.3, "processing: processing sequence and parameters": "NHT; SURF ESD Inconel 718 coat; SURF hammer peen", "testing: types of fatigue tests": "uniaxial", "testing: fatigue temperature (°c)": 25, "testing: fatigue environment": "air", "testing: load ratio": 0.1, "testing: frequency (hz)": "5, 30", "testing: fatigue machine": "Instron 8872", "testing: load control": "force", "testing: specimens description": "circular cross-section; with drawing", "testing: critical cross-section size of specimens (mm)": 4, "testing: stress concentration factor of specimens": 1, "rating score: rating score": 0.8}}, {"id": "FatigueData-AM2022:114", "name": "Hastelloy-X", "material_family": "Hastelloy", "points": [[247.54709709288872, 60035.426554963, 0], [247.83315995233494, 75417.04054530693, 0], [157.6089639185044, 1224299.8094168748, 0], [157.53246641702867, 1600996.1662105597, 0], [157.61083743842366, 2895774.2763472735, 0]], "conditions": {"material": "Hastelloy-X", "am_type": "L-PBF", "load_ratio": "0.1", "test_type": "uniaxial", "temperature": "25", "surface_treatment": "", "heat_treatment": ""}, "metadata": {"dataset id": 114, "metadata: title": "Enhancing fatigue life of additive manufactured parts with electrospark deposition post-processing", "metadata: authors": "Enrique, Pablo D.; Esmaeilizadeh, Reza; Jahed, Hamid; Keshavarzkermani, Ali; Peterkin, Stephen; Toyserkani, Ehsan; Zhou, Norman Y.", "metadata: source of the publication": "ADDITIVE MANUFACTURING", "metadata: year of publication": 2020, "metadata: institution": "Huys Ind Ltd; Univ Waterloo", "metadata: country and region": "Canada", "metadata: funding agency": "CWB Welding Foundation; Canada Research Chairs (CRC); Federal Economic Development Agency for Southern Ontario (FedDev Ontario); Huys Industries; Natural Sciences and Engineering Research Council of Canada (NSERC), Canada; University of Waterloo", "metadata: doi": "10.1016/j.addma.2020.101526", "fatigue: types of fatigue data": "sn", "fatigue: method of extraction": "color and shape", "materials: name of the material": "Hastelloy-X", "am: types of am": "L-PBF", "am: am machine": "EOS M290", "am: power (w)": 200, "am: scan speed (mm/s)": 900, "am: hatch space (μm)": 80, "am: layer thickness (μm)": 60, "am: preheat temperature (°c)": 80, "am: direciton of specimen (°)": 90, "am: scan pattern": "stripe", "am: types of feedstock": "powder", "am: size of feedstock (μm)": 29.3, "processing: processing sequence and parameters": "HT 720 C, 8 hour; HT 620 C, 10 hour; SURF ESD Inconel 718 coat; SURF hammer peen", "testing: types of fatigue tests": "uniaxial", "testing: fatigue temperature (°c)": 25, "testing: fatigue environment": "air", "testing: load ratio": 0.1, "testing: frequency (hz)": "5, 30", "testing: fatigue machine": "Instron 8872", "testing: load control": "force", "testing: specimens description": "circular cross-section; with drawing", "testing: critical cross-section size of specimens (mm)": 4, "testing: stress concentration factor of specimens": 1, "rating score: rating score": 0.8}}, {"id": "FatigueData-AM2022:115", "name": "17-4 PH", "material_family": "17", "points": [[807.7502215328434, 19828.494034540905, 0], [811.4159730390562, 25768.60659169207, 0], [720.8311654232357, 60374.61551500017, 0], [713.4334555508281, 67867.30487571428, 0], [602.9372241102182, 122685.60228034115, 0], [592.2638231829009, 126696.06000598108, 0], [505.3277674470162, 345290.3322444123, 0], [506.55931370786055, 703296.4666041607, 0], [507.7908599687049, 1243364.1163934807, 0], [514.5586037162503, 4918116.018011304, 1], [431.73576348627887, 5598847.801927217, 1], [431.9162050265688, 5618894.287985973, 1]], "conditions": {"material": "17-4 PH", "am_type": "L-PBF", "load_ratio": "-1", "test_type": "uniaxial", "temperature": "25", "surface_treatment": "", "heat_treatment": ""}, "metadata": {"dataset id": 115, "metadata: title": "Improved high cycle fatigue performance of additively manufactured 17-4 PH stainless steel via in-process refining micro-/defect-structure", "metadata: authors": "Anderson-Wedge, Kathryn; Daniewicz, S. R.; Nezhadfar, P. D.; Phan, Nam; Shamsaei, Nima; Shao, Shuai", "metadata: source of the publication": "ADDITIVE MANUFACTURING", "metadata: year of publication": 2020, "metadata: institution": "Auburn Univ; US Navy; Univ Alabama", "metadata: country and region": "USA", "metadata: doi": "10.1016/j.addma.2020.101604", "fatigue: types of fatigue data": "sn", "fatigue: method of extraction": "color and shape", "materials: name of the material": "17-4 PH", "am: types of am": "L-PBF", "am: am machine": "EOS M290", "am: power (w)": 220, "am: scan speed (mm/s)": 755.5, "am: hatch space (μm)": 100, "am: layer thickness (μm)": 40, "am: direciton of specimen (°)": 90, "am: am environment": "Ar", "am: scan pattern": "parallel", "am: layer scan rotation (°)": 67, "am: types of feedstock": "powder", "am: size of feedstock (μm)": "15, 45", "processing: processing sequence and parameters": "HT 1050 C, 0.5 hour; HT 552 C, 4 hour; SURF machine; SURF polish", "testing: types of fatigue tests": "uniaxial", "testing: fatigue temperature (°c)": 25, "testing: fatigue environment": "air", "testing: load ratio": -1, "testing: fatigue machine": "MTS landmark", "testing: fatigue standard": "ASTM E606", "testing: load control": "strain", "testing: specimens description": "circular cross-section; with drawing", "testing: critical cross-section size of specimens (mm)": 5, "testing: stress concentration factor of specimens": 1, "static mechanical properties: yield strength (mpa)": 1150, "static mechanical properties: ultimate tensile strength (mpa)": 1238, "static mechanical properties: elongation (%)": 30, "rating score: rating score": 0.9142857142857143}}, {"id": "FatigueData-AM2022:116", "name": "17-4 PH", "material_family": "17", "points": [[802.5703485273037, 32723.756107458277, 0], [807.6330616296294, 38356.023317481966, 0], [716.5194076869432, 61128.92846428495, 0], [707.8834709717814, 62193.2953212329, 0], [620.2773099104079, 151727.74124157598, 0], [606.0991619758558, 217314.19370264103, 0], [612.8150401065124, 582441.7710831094, 0], [510.9859681821835, 5382026.828210777, 0], [509.58406614062744, 6220666.691928824, 1], [509.51326440868655, 6231705.364196498, 1]], "conditions": {"material": "17-4 PH", "am_type": "L-PBF", "load_ratio": "-1", "test_type": "uniaxial", "temperature": "25", "surface_treatment": "", "heat_treatment": ""}, "metadata": {"dataset id": 116, "metadata: title": "Improved high cycle fatigue performance of additively manufactured 17-4 PH stainless steel via in-process refining micro-/defect-structure", "metadata: authors": "Anderson-Wedge, Kathryn; Daniewicz, S. R.; Nezhadfar, P. D.; Phan, Nam; Shamsaei, Nima; Shao, Shuai", "metadata: source of the publication": "ADDITIVE MANUFACTURING", "metadata: year of publication": 2020, "metadata: institution": "Auburn Univ; US Navy; Univ Alabama", "metadata: country and region": "USA", "metadata: doi": "10.1016/j.addma.2020.101604", "fatigue: types of fatigue data": "sn", "fatigue:
