Repository: yunyunfanfan/S-PA-CBB

# S-PA-CBB

Official research code, processed curve records, evaluation outputs, and manuscript source for:

> **From Physics to Selective Generation: Conditional Brownian Bridges for Sparse S–N Curve Reconstruction and Fatigue Decision-Making**

S-PA-CBB reconstructs a complete probabilistic stress–life (S–N) curve from only two to four observed fatigue tests. The method first fits an interpretable Basquin state, diagnoses whether that state is sufficient, and applies a ControlNet-style conditional Brownian-bridge residual only to curves that benefit from correction.

File: am2022_curves.json (part 8 of 98)
method of extraction": "color and shape", "materials: name of the material": "17-4 PH", "am: types of am": "L-PBF", "am: am machine": "EOS M290", "am: power (w)": 220, "am: scan speed (mm/s)": 755.5, "am: hatch space (μm)": 100, "am: layer thickness (μm)": 40, "am: direciton of specimen (°)": 90, "am: am environment": "N2", "am: scan pattern": "parallel", "am: layer scan rotation (°)": 67, "am: types of feedstock": "powder", "am: size of feedstock (μm)": "15, 45", "processing: processing sequence and parameters": "HT 1050 C, 0.5 hour; HT 552 C, 4 hour; SURF machine; SURF polish", "testing: types of fatigue tests": "uniaxial", "testing: fatigue temperature (°c)": 25, "testing: fatigue environment": "air", "testing: load ratio": -1, "testing: fatigue machine": "MTS landmark", "testing: fatigue standard": "ASTM E606", "testing: load control": "strain", "testing: specimens description": "circular cross-section; with drawing", "testing: critical cross-section size of specimens (mm)": 5, "testing: stress concentration factor of specimens": 1, "static mechanical properties: yield strength (mpa)": 1178, "static mechanical properties: ultimate tensile strength (mpa)": 1192, "static mechanical properties: elongation (%)": 39, "rating score: rating score": 0.9142857142857143}}, {"id": "FatigueData-AM2022:117", "name": "AlSi10Mg", "material_family": "AlSi10Mg", "points": [[139.9474885237662, 87316.46092769137, 0], [139.9474885237662, 98157.97759754062, 0], [139.9708800880874, 133615.43702914016, 0], [140.08438930122432, 134889.01977983073, 0], [129.99563051948667, 140012.4881623756, 0], [130.1010503162488, 150562.25273141163, 0], [130.14454550794852, 162041.7070599549, 0], [140.08438930122432, 166546.15809613, 0], [130.01735867756128, 167080.58391180015, 0], [129.97390599256465, 199879.9905583059, 0], [139.9708800880874, 216322.34490326152, 0], [130.01735867756128, 248758.93396161863, 0], [119.99098044780025, 695031.9782603297, 0], [115.0959585084355, 762636.9099690276, 0], [110.00365250264429, 781979.9878567252, 0], [115.05749265679597, 966870.1220955306, 0], [120.08828698588579, 1018952.0975382077, 0], [120.0110937361689, 1435941.402199189, 0], [115.03826455207562, 1610409.0559628783, 0], [114.94505000507961, 1806074.6236269418, 0], [110.02203909564588, 1968846.5023998711, 0], [109.97046521619572, 4965360.991757448, 0], [109.93385245644879, 8554791.56182999, 0], [104.96988465766935, 9989329.180234216, 1], [114.9652699196494, 9996398.605983013, 1], [110.02300317895316, 10021383.689663744, 1]], "conditions": {"material": "AlSi10Mg", "am_type": "L-PBF", "load_ratio": "-1", "test_type": "uniaxial; resonance", "temperature": "25", "surface_treatment": "", "heat_treatment": ""}, "metadata": {"dataset id": 117, "metadata: title": "Fatigue strength estimation methodology of additively manufactured metallic bulk material", "metadata: authors": "Grun, Florian; Jantschner, O.; Leitner, Martin; Leuders, S.; Pfeifer, T.; Schneller, Wolfgang; Sprauel, Jean-Michel", "metadata: source of the publication": "ADDITIVE MANUFACTURING", "metadata: year of publication": 2021, "metadata: institution": "Aix Marseille Univ; Andritz AG; Pankl Syst Austria GmbH; Univ Leoben; Voestalpine", "metadata: country and region": "Austria; France; Germany", "metadata: funding agency": "Austrian Ministry for Transport, Innovation and Technology (bmvit)", "metadata: doi": "10.1016/j.addma.2020.101688", "fatigue: types of fatigue data": "sn", "fatigue: method of extraction": "color and shape", "materials: name of the material": "AlSi10Mg", "am: types of am": "L-PBF", "am: am machine": "EOS M290", "am: power (w)": 370, "am: scan speed (mm/s)": 1300, "am: hatch space (μm)": 190, "am: layer thickness (μm)": 30, "am: direciton of specimen (°)": 90, "am: scan pattern": "stripe", "am: types of feedstock": "powder", "processing: processing sequence and parameters": "NHT; SURF machine", "testing: types of fatigue tests": "uniaxial; resonance", "testing: fatigue temperature (°c)": 25, "testing: fatigue environment": "air", "testing: load ratio": -1, "testing: frequency (hz)": 106, "testing: fatigue machine": "Rumul Microtron and Testronic", "testing: load control": "force", "testing: specimens description": "circular cross-section; with drawing", "testing: critical cross-section size of specimens (mm)": 5, "testing: stress concentration factor of specimens": 1, "rating score: rating score": 0.7428571428571429}}, {"id": "FatigueData-AM2022:118", "name": "AlSi10Mg", "material_family": "AlSi10Mg", "points": [[160.00022777475965, 132343.73245533745, 0], [160.00111252136549, 164004.5832005282, 0], [149.9871522389652, 970285.3422135698, 0], [150.0371497898213, 1022073.0115554035, 0], [134.99979891338677, 3735654.575727766, 0], [135.0667893779601, 6835292.197094403, 0], [135.1338130849707, 7677042.261184476, 0], [140.03310155727266, 7790539.492743626, 0], [139.9636478997735, 9267830.31478979, 0], [129.98891374468815, 10010845.070523083, 1]], "conditions": {"material": "AlSi10Mg", "am_type": "L-PBF", "load_ratio": "-1", "test_type": "uniaxial; resonance", "temperature": "25", "surface_treatment": "", "heat_treatment": ""}, "metadata": {"dataset id": 118, "metadata: title": "Fatigue strength estimation methodology of additively manufactured metallic bulk material", "metadata: authors": "Grun, Florian; Jantschner, O.; Leitner, Martin; Leuders, S.; Pfeifer, T.; Schneller, Wolfgang; Sprauel, Jean-Michel", "metadata: source of the publication": "ADDITIVE MANUFACTURING", "metadata: year of publication": 2021, "metadata: institution": "Aix Marseille Univ; Andritz AG; Pankl Syst Austria GmbH; Univ Leoben; Voestalpine", "metadata: country and region": "Austria; France; Germany", "metadata: funding agency": "Austrian Ministry for Transport, Innovation and Technology (bmvit)", "metadata: doi": "10.1016/j.addma.2020.101688", "fatigue: types of fatigue data": "sn", "fatigue: method of extraction": "color and shape", "materials: name of the material": "AlSi10Mg", "am: types of am": "L-PBF", "am: am machine": "EOS M290", "am: power (w)": 370, "am: scan speed (mm/s)": 1300, "am: hatch space (μm)": 190, "am: layer thickness (μm)": 30, "am: direciton of specimen (°)": 90, "am: scan pattern": "stripe", "am: types of feedstock": "powder", "processing: processing sequence and parameters": "HIP 500 C, 2 hour, 1000 bar; HT 160 C, 7 hour; SURF machine", "testing: types of fatigue tests": "uniaxial; resonance", "testing: fatigue temperature (°c)": 25, "testing: fatigue environment": "air", "testing: load ratio": -1, "testing: frequency (hz)": 106, "testing: fatigue machine": "Rumul Microtron and Testronic", "testing: load control": "force", "testing: specimens description": "circular cross-section; with drawing", "testing: critical cross-section size of specimens (mm)": 5, "testing: stress concentration factor of specimens": 1, "rating score: rating score": 0.7428571428571429}}, {"id": "FatigueData-AM2022:119", "name": "AlSi10Mg", "material_family": "AlSi10Mg", "points": [[120.01464061799194, 96919.79009636091, 0], [120.01464061799194, 180838.35829369968, 0], [120.0724593687986, 320524.3580635944, 0], [110.0481889276549, 511993.36987542873, 0], [99.9947605663472, 1020524.9749118078, 0], [109.99360719564163, 1061280.8512720917, 0], [99.97077643690244, 1634296.5965572132, 0], [109.96775836847144, 2868414.261425663, 0], [99.99533988310357, 3277366.478848052, 0], [94.92097119279838, 9638645.769985225, 0], [90.01586126757473, 9974183.173714265, 1], [99.99554988625655, 9998129.780875934, 1], [94.94520564082356, 10022855.179802746, 1]], "conditions": {"material": "AlSi10Mg", "am_type": "L-PBF", "load_ratio": "-1", "test_type": "uniaxial; resonance", "temperature": "25", "surface_treatment": "", "heat_treatment": ""}, "metadata": {"dataset id": 119, "metadata: title": "Fatigue strength estimation methodology of additively manufactured metallic bulk material", "metadata: authors": "Grun, Florian; Jantschner, O.; Leitner, Martin; Leuders, S.; Pfeifer, T.; Schneller, Wolfgang; Sprauel, Jean-Michel", "metadata: source of the publication": "ADDITIVE MANUFACTURING", "metadata: year of publication": 2021, "metadata: institution": "Aix Marseille Univ; Andritz AG; Pankl Syst Austria GmbH; Univ Leoben; Voestalpine", "metadata: country and region": "Austria; France; Germany", "metadata: funding agency": "Austrian Ministry for Transport, Innovation and Technology (bmvit)", "metadata: doi": "10.1016/j.addma.2020.101688", "fatigue: types of fatigue data": "sn", "fatigue: method of extraction": "color and shape", "materials: name of the material": "AlSi10Mg", "am: types of am": "L-PBF", "am: am machine": "EOS M290", "am: power (w)": 370, "am: scan speed (mm/s)": 1300, "am: hatch space (μm)": 190, "am: layer thickness (μm)": 30, "am: direciton of specimen (°)": 90, "am: scan pattern": "stripe", "am: types of feedstock": "powder", "processing: processing sequence and parameters": "HT 300 C, 2 hour; SURF machine", "testing: types of fatigue tests": "uniaxial; resonance", "testing: fatigue temperature (°c)": 25, "testing: fatigue environment": "air", "testing: load ratio": -1, "testing: frequency (hz)": 106, "testing: fatigue machine": "Rumul Microtron and Testronic", "testing: load control": "force", "testing: specimens description": "circular cross-section; with drawing", "testing: critical cross-section size of specimens (mm)": 5, "testing: stress concentration factor of specimens": 1, "rating score: rating score": 0.7428571428571429}}, {"id": "FatigueData-AM2022:120", "name": "Scalmalloy", "material_family": "Scalmalloy", "points": [[239.79352880711428, 81843.90617343577, 0], [240.01174780863843, 90736.40838480333, 0], [240.1453206768927, 173572.35271815184, 0], [219.9648589561739, 342617.5595958852, 0], [230.04348049125926, 539960.2248820486, 0], [230.6638404135362, 582202.0121750634, 0], [230.025162451656, 893666.3325504527, 0], [219.9648589561739, 1135732.3671077027, 0], [200.24552562669777, 2521955.3587376154, 0], [219.9648589561739, 3467522.1404167437, 0], [200.2606536736348, 6062437.809254923, 0], [179.98445271965852, 6327193.945608048, 0], [199.73796659526326, 10007142.80667391, 1], [179.98445271965852, 10032251.509380924, 1]], "conditions": {"material": "Scalmalloy", "am_type": "L-PBF", "load_ratio": "-1", "test_type": "uniaxial; resonance", "temperature": "25", "surface_treatment": "", "heat_treatment": ""}, "metadata": {"dataset id": 120, "metadata: title": "Fatigue strength estimation methodology of additively manufactured metallic bulk material", "metadata: authors": "Grun, Florian; Jantschner, O.; Leitner, Martin; Leuders, S.; Pfeifer, T.; Schneller, Wolfgang; Sprauel, Jean-Michel", "metadata: source of the publication": "ADDITIVE MANUFACTURING", "metadata: year of publication": 2021, "metadata: institution": "Aix Marseille Univ; Andritz AG; Pankl Syst Austria GmbH; Univ Leoben; Voestalpine", "metadata: country and region": "Austria; France; Germany", "metadata: funding agency": "Austrian Ministry for Transport, Innovation and Technology (bmvit)", "metadata: doi": "10.1016/j.addma.2020.101688", "fatigue: types of fatigue data": "sn", "fatigue: method of extraction": "color and shape", "materials: name of the material": "Scalmalloy", "am: types of am": "L-PBF", "am: am machine": "EOS M290", "am: power (w)": 370, "am: scan speed (mm/s)": 1600, "am: direciton of specimen (°)": 90, "am: scan pattern": "stripe", "am: types of feedstock": "powder", "processing: processing sequence and parameters": "HIP 300 C, 4 hour, 1000 bar; SURF machine", "testing: types of fatigue tests": "uniaxial; resonance", "testing: fatigue temperature (°c)": 25, "testing: fatigue environment": "air", "testing: load ratio": -1, "testing: frequency (hz)": 106, "testing: fatigue machine": "Rumul Microtron and Testronic", "testing: load control": "force", "testing: specimens description": "circular cross-section; with drawing", "testing: critical cross-section size of specimens (mm)": 5, "testing: stress concentration factor of specimens": 1, "rating score: rating score": 0.6857142857142857}}, {"id": "FatigueData-AM2022:121", "name": "Scalmalloy", "material_family": "Scalmalloy", "points": [[150.1118215440595, 147028.0687431731, 0], [149.93108370141852, 158196.05871859653, 0], [149.93108370141852, 165570.58630797907, 0], [129.80826568744783, 179014.115435984, 0], [139.65825299522774, 184129.42923433194, 0], [144.80698725711122, 184779.2240187226, 0], [145.03122488749062, 191261.80565436982, 0], [144.86515085308218, 199350.30881084717, 0], [139.7061057581089, 199763.5953335109, 0], [129.86431455722825, 228656.68948312214, 0], [125.03094729693619, 295940.36897513235, 0], [129.67312924016443, 340182.15343346214, 0], [139.91656014613724, 569479.6464831376, 0], [129.86829953221252, 9979856.60558092, 1], [125.04969050974556, 9979856.60558092, 1], [119.82503668623605, 9999500.690479174, 1]], "conditions": {"material": "Scalmalloy", "am_type": "L-PBF", "load_ratio": "-1", "test_type": "uniaxial; resonance", "temperature": "25", "surface_treatment": "", "heat_treatment": ""}, "metadata": {"dataset id": 121, "metadata: title": "Fatigue strength estimation methodology of additively manufactured metallic bulk material", "metadata: authors": "Grun, Florian; Jantschner, O.; Leitner, Martin; Leuders, S.; Pfeifer, T.; Schneller, Wolfgang; Sprauel, Jean-Michel", "metadata: source of the publication": "ADDITIVE MANUFACTURING", "metadata: year of publication": 2021, "metadata: institution": "Aix Marseille Univ; Andritz AG; Pankl Syst Austria GmbH; Univ Leoben; Voestalpine", "metadata: country and region": "Austria; France; Germany", "metadata: funding agency": "Austrian Ministry for Transport, Innovation and Technology (bmvit)", "metadata: doi": "10.1016/j.addma.2020.101688", "fatigue: types of fatigue data": "sn", "fatigue: method of extraction": "color and shape", "materials: name of the material": "Scalmalloy", "am: types of am": "L-PBF", "am: am machine": "EOS M290", "am: power (w)": 370, "am: scan speed (mm/s)": 1600, "am: direciton of specimen (°)": 90, "am: scan pattern": "stripe", "am: types of feedstock": "powder", "processing: processing sequence and parameters": "HT 300 C, 4 hour; SURF machine", "testing: types of fatigue tests": "uniaxial; resonance", "testing: fatigue temperature (°c)": 25, "testing: fatigue environment": "air", "testing: load ratio": -1, "testing: frequency (hz)": 106, "testing: fatigue machine": "Rumul Microtron and Testronic", "testing: load control": "force", "testing: specimens description": "circular cross-section; with drawing", "testing: critical cross-section size of specimens (mm)": 5, "testing: stress concentration factor of specimens": 1, "rating score: rating score": 0.6857142857142857}}, {"id": "FatigueData-AM2022:122", "name": "Scalmalloy", "material_family": "Scalmalloy", "points": [[89.96047908834827, 165384.2633165176, 0], [89.9676430855437, 229040.6098044688, 0], [64.95253202010583, 290646.3237541449, 0], [54.928211267829944, 307075.54396265483, 0], [70.00729933675586, 313293.7577876537, 0], [89.84300243743475, 318131.48353896465, 0], [70.00729933675586, 331929.2131247415, 0], [65.04782138341716, 353389.2436962857, 0], [59.86075181358391, 387666.641914152, 0], [54.928211267829944, 432856.80398008495, 0], [49.852162954610904, 574544.5786167828, 0], [39.98739930920085, 9977883.001094935, 1], [49.9872261733469, 10001478.570899095, 1], [55.005103484676454, 10026573.06159626, 1]], "conditions": {"material": "Scalmalloy", "am_type": "L-PBF", "load_ratio": "-1", "test_type": "uniaxial; resonance", "temperature": "25", "surface_treatment": "", "heat_treatment": ""}, "metadata": {"dataset id": 122, "metadata: title": "Fatigue strength estimation methodology of additively manufactured metallic bulk material", "metadata: authors": "Grun, Florian; Jantschner, O.; Leitner, Martin; Leuders, S.; Pfeifer, T.; Schneller, Wolfgang; Sprauel, Jean-Michel", "metadata: source of the publication": "ADDITIVE MANUFACTURING", "metadata: year of publication": 2021, "metadata: institution": "Aix Marseille Univ; Andritz AG; Pankl Syst Austria GmbH; Univ Leoben; Voestalpine", "metadata: country and region": "Austria; France; Germany", "metadata: funding agency": "Austrian Ministry for Transport, Innovation and Technology (bmvit)", "metadata: doi": "10.1016/j.addma.2020.101688", "fatigue: types of fatigue data": "sn", "fatigue: method of extraction": "color and shape", "materials: name of the material": "Scalmalloy", "am: types of am": "L-PBF", "am: am machine": "EOS M290", "am: power (w)": 370, "am: scan speed (mm/s)": 1600, "am: direciton of specimen (°)": 90, "am: scan pattern": "stripe", "am: types of feedstock": "powder", "processing: processing sequence and parameters": "NHT; SURF machine", "testing: types of fatigue tests": "uniaxial; resonance", "testing: fatigue temperature (°c)": 25, "testing: fatigue environment": "air", "testing: load ratio": -1, "testing: frequency (hz)": 106, "testing: fatigue machine": "Rumul Microtron and Testronic", "testing: load control": "force", "testing: specimens description": "circular cross-section; with drawing", "testing: critical cross-section size of specimens (mm)": 5, "testing: stress concentration factor of specimens": 1, "rating score: rating score": 0.6857142857142857}}, {"id": "FatigueData-AM2022:123", "name": "17-4 PH", "material_family": "17", "points": [[600.1503638927073, 127453.2548123098, 0], [599.6689633541004, 265572.9922250584, 0], [599.6689633541004, 282965.2922482031, 0], [600.0936919985456, 302645.5333239098, 0], [600.0936919985456, 345996.8308908122, 0], [499.9264514499552, 543940.4946156963, 0], [449.78764510418597, 682218.0416054964, 0], [499.9264514499552, 982387.0539757919, 0], [450.42501459229703, 1091108.558685922, 0], [500.32778097957737, 4581413.082720959, 0], [425.1791808861284, 8117202.886419291, 0], [425.5606904952015, 9987433.952348363, 1], [400.17551241381165, 9987433.952348363, 1], [450.06371372892613, 10007203.202580594, 1]], "conditions": {"material": "17-4 PH", "am_type": "L-PBF", "load_ratio": "-1", "test_type": "uniaxial; resonance", "temperature": "25", "surface_treatment": "", "heat_treatment": ""}, "metadata": {"dataset id": 123, "metadata: title": "Fatigue strength estimation methodology of additively manufactured metallic bulk material", "metadata: authors": "Grun, Florian; Jantschner, O.; Leitner, Martin; Leuders, S.; Pfeifer, T.; Schneller, Wolfgang; Sprauel, Jean-Michel", "metadata: source of the publication": "ADDITIVE MANUFACTURING", "metadata: year of publication": 2021, "metadata: institution": "Aix Marseille Univ; Andritz AG; Pankl Syst Austria GmbH; Univ Leoben; Voestalpine", "metadata: country and region": "Austria; France; Germany", "metadata: funding agency": "Austrian Ministry for Transport, Innovation and Technology (bmvit)", "metadata: doi": "10.1016/j.addma.2020.101688", "fatigue: types of fatigue data": "sn", "fatigue: method of extraction": "color and shape", "materials: name of the material": "17-4 PH", "am: types of am": "L-PBF", "am: am machine": "SLM 280HL", "am: power (w)": 250, "am: scan speed (mm/s)": 850, "am: hatch space (μm)": 100, "am: layer thickness (μm)": 50, "am: direciton of specimen (°)": 90, "am: scan pattern": "stripe", "am: types of feedstock": "powder", "processing: processing sequence and parameters": "HIP 1050 C, 0.5 hour, 1500 bar; HIP 600 C, 4 hour, 1500 bar; SURF machine", "testing: types of fatigue tests": "uniaxial; resonance", "testing: fatigue temperature (°c)": 25, "testing: fatigue environment": "air", "testing: load ratio": -1, "testing: frequency (hz)": 166, "testing: fatigue machine": "Rumul Microtron and Testronic", "testing: load control": "force", "testing: specimens description": "circular cross-section; with drawing", "testing: critical cross-section size of specimens (mm)": 5, "testing: stress concentration factor of specimens": 1, "rating score: rating score": 0.7428571428571429}}, {"id": "FatigueData-AM2022:124", "name": "17-4 PH", "material_family": "17", "points": [[650.0479541548036, 85375.6244030808, 0], [650.0479541548036, 92600.42775444308, 0], [600.1503638927073, 117277.04984723011, 0], [599.7255951375641, 133039.75972706397, 0], [600.0936919985456, 144583.705155868, 0], [500.32778097957737, 215842.21425938653, 0], [500.32778097957737, 291351.9056535254, 0], [499.57261822878013, 382422.4126842698, 0], [500.32778097957737, 757719.6188337073, 0], [400.17551241381165, 757719.6188337073, 0], [399.5715130912791, 1298317.821448507, 0], [379.9994370038364, 10010249.255832123, 1], [399.9300451610726, 10985277.214616938, 1]], "conditions": {"material": "17-4 PH", "am_type": "L-PBF", "load_ratio": "-1", "test_type": "uniaxial; resonance", "temperature": "25", "surface_treatment": "", "heat_treatment": ""}, "metadata": {"dataset id": 124, "metadata: title": "Fatigue strength estimation methodology of additively manufactured metallic bulk material", "metadata: authors": "Grun, Florian; Jantschner, O.; Leitner, Martin; Leuders, S.; Pfeifer, T.; Schneller, Wolfgang; Sprauel, Jean-Michel", "metadata: source of the publication": "ADDITIVE MANUFACTURING", "metadata: year of publication": 2021, "metadata: institution": "Aix Marseille Univ; Andritz AG; Pankl Syst Austria GmbH; Univ Leoben; Voestalpine", "metadata: country and region": "Austria; France; Germany", "metadata: funding agency": "Austrian Ministry for Transport, Innovation and Technology (bmvit)", "metadata: doi": "10.1016/j.addma.2020.101688", "fatigue: types of fatigue data": "sn", "fatigue: method of extraction": "color and shape", "materials: name of the material": "17-4 PH", "am: types of am": "L-PBF", "am: am machine": "SLM 280HL", "am: power (w)": 250, "am: scan speed (mm/s)": 850, "am: hatch space (μm)": 100, "am: layer thickness (μm)": 50, "am: direciton of specimen (°)": 0, "am: scan pattern": "stripe", "am: types of feedstock": "powder", "processing: processing sequence and parameters": "HT 1050 C, 0.5 hour; HT 600 C, 4 hour; SURF machine", "testing: types of fatigue tests": "uniaxial; resonance", "testing: fatigue temperature (°c)": 25, "testing: fatigue environment": "air", "testing: load ratio": -1, "testing: frequency (hz)": 166, "testing: fatigue machine": "Rumul Microtron and Testronic", "testing: load control": "force", "testing: specimens description": "circular cross-section; with drawing", "testing: critical cross-section size of specimens (mm)": 5, "testing: stress concentration factor of specimens": 1, "rating score: rating score": 0.7428571428571429}}, {"id": "FatigueData-AM2022:125", "name": "17-4 PH", "material_family": "17", "points": [[319.6181416640074, 206778.73133334113, 0], [319.6181416640074, 347685.2257765301, 0], [274.6934001851755, 376878.1768170952, 0], [289.89334847387, 389704.52930791763, 0], [270.0522906770238, 569252.6452300106, 0], [274.8620002568755, 664700.4874058183, 0], [259.84848183265575, 916969.5333223059, 0], [270.0267897763227, 982387.0539757919, 0], [275.0826531888301, 1157976.1872835977, 0], [290.358974805507, 1323443.2030935113, 0], [250.03021948623237, 5124952.803915001, 0], [249.85325545943337, 9984394.841644175, 1], [259.43178282943666, 9987433.952348363, 1], [239.90254862289478, 10007203.202580594, 1], [269.6446910224784, 10013296.23625985, 1]], "conditions": {"material": "17-4 PH", "am_type": "L-PBF", "load_ratio": "-1", "test_type": "uniaxial; resonance", "temperature": "25", "surface_treatment": "", "heat_treatment": ""}, "metadata": {"dataset id": 125, "metadata: title": "Fatigue strength estimation methodology of additively manufactured metallic bulk material", "metadata: authors": "Grun, Florian; Jantschner, O.; Leitner, Martin; Leuders, S.; Pfeifer, T.; Schneller, Wolfgang; Sprauel, Jean-Michel", "metadata: source of the publication": "ADDITIVE MANUFACTURING", "metadata: year of publication": 2021, "metadata: institution": "Aix Marseille Univ; Andritz AG; Pankl Syst Austria GmbH; Univ Leoben; Voestalpine", "metadata: country and region": "Austria; France; Germany", "metadata: funding agency": "Austrian Ministry for Transport, Innovation and Technology (bmvit)", "metadata: doi": "10.1016/j.addma.2020.101688", "fatigue: types of fatigue data": "sn", "fatigue: method of extraction": "color and shape", "materials: name of the material": "17-4 PH", "am: types of am": "L-PBF", "am: am machine": "Trumpf 1000", "am: power (w)": 175, "am: scan speed (mm/s)": 700, "am: hatch space (μm)": 100, "am: layer thickness (μm)": 20, "am: direciton of specimen (°)": 90, "am: scan pattern": "stripe", "am: types of feedstock": "powder", "processing: processing sequence and parameters": "HT 1050 C, 0.5 hour; HT 600 C, 4 hour; SURF machine", "testing: types of fatigue tests": "uniaxial; resonance", "testing: fatigue temperature (°c)": 25, "testing: fatigue environment": "air", "testing: load ratio": -1, "testing: frequency (hz)": 166, "testing: fatigue machine": "Rumul Microtron and Testronic", "testing: load control": "force", "testing: specimens description": "circular cross-section; with drawing", "testing: critical cross-section size of specimens (mm)": 5, "testing: stress concentration factor of specimens": 1, "rating score: rating score": 0.7428571428571429}}, {"id": "FatigueData-AM2022:126", "name": "IN718", "material_family": "IN718", "points": [[347.43719995847493, 149907.03650167328, 0], [277.6324212522331, 200187.66128530388, 0], [304.4804426326522, 400750.9973087947, 0], [287.0292479560917, 699602.4816050793, 0], [148.15201065410076, 999546.6853023478, 0], [262.6220373344888, 1000000.0, 0], [205.386959925255, 1003178.487020503, 0], [179.27125865532847, 1993725.034898245, 0], [240.53345598187335, 2988734.1158079104, 0]], "conditions": {"material": "IN718", "am_type": "L-PBF", "load_ratio": "-1", "test_type": "bending fatigue", "temperature": "25", "surface_treatment": "", "heat_treatment": ""}, "metadata": {"dataset id": 126, "metadata: title": "Determining unfused powder threshold for optimal inherent damping with additive manufacturing", "metadata: authors": "Beck, Joseph; George, Tommy; Runyon, Brian; Scott-Emuakpor, Onome E.", "metadata: source of the publication": "ADDITIVE MANUFACTURING", "metadata: year of publication": 2021, "metadata: institution": "US Air Force", "metadata: country and region": "USA", "metadata: funding agency": "Air Force Research Laboratory (AFRL), US Air Force; Universal Technology Corp.", "metadata: doi": "10.1016/j.addma.2020.101739", "fatigue: types of fatigue data": "sn", "fatigue: method of extraction": "color and shape", "materials: name of the material": "IN718", "am: types of am": "L-PBF", "am: am machine": "Concept Laser M2", "am: power (w)": 370, "am: scan speed (mm/s)": 700, "am: hatch space (μm)": 130, "am: layer thickness (μm)": 40, "am: direciton of specimen (°)": 90, "am: scan pattern": "continuous; island", "am: types of feedstock": "powder", "am: size of feedstock (μm)": 27, "processing: processing sequence and parameters": "NHT; SURF polish only", "testing: types of fatigue tests": "bending fatigue", "testing: fatigue temperature (°c)": 25, "testing: fatigue environment": "air", "testing: load ratio": -1, "testing: fatigue machine": "Unholtz–Dickie electrodynamic shaker", "testing: load control": "force", "testing: specimens description": "rectangular cross-section; with drawing", "testing: stress concentration factor of specimens": 1, "rating score: rating score": 0.7142857142857143}}, {"id": "FatigueData-AM2022:127", "name": "IN718", "material_family": "IN718", "points": [[359.64086933831624, 150247.20285999204, 0], [328.15546128184235, 200915.03290575912, 0], [313.63316263301334, 402024.7791521944, 0], [262.6220373344888, 701826.1590123727, 0], [316.07384525374965, 1002269.182062811, 0], [270.7984586589393, 1002723.7314679681, 0], [191.23082133167233, 1003178.487020503, 0], [245.1708426579283, 2000062.064044121, 0], [284.5885653353555, 2998233.7684027404, 0]], "conditions": {"material": "IN718", "am_type": "L-PBF", "load_ratio": "-1", "test_type": "bending fatigue", "temperature": "25", "surface_treatment": "", "heat_treatment": ""}, "metadata": {"dataset id": 127, "metadata: title": "Determining unfused powder threshold for optimal inherent damping with additive manufacturing", "metadata: authors": "Beck, Joseph; George, Tommy; Runyon, Brian; Scott-Emuakpor, Onome E.", "metadata: source of the publication": "ADDITIVE MANUFACTURING", "metadata: year of publication": 2021, "metadata: institution": "US Air Force", "metadata: country and region": "USA", "metadata: funding agency": "Air Force Research Laboratory (AFRL), US Air Force; Universal Technology Corp.", "metadata: doi": "10.1016/j.addma.2020.101739", "fatigue: types of fatigue data": "sn", "fatigue: method of extraction": "color and shape", "materials: name of the material": "IN718", "am: types of am": "L-PBF", "am: am machine": "Concept Laser M2", "am: power (w)": 370, "am: scan speed (mm/s)": 700, "am: hatch space (μm)": 130, "am: layer thickness (μm)": 40, "am: direciton of specimen (°)": 90, "am: scan pattern": "continuous; island", "am: types of feedstock": "powder", "am: size of feedstock (μm)": 27, "processing: processing sequence and parameters": "NHT; SURF polish only", "testing: types of fatigue tests": "bending fatigue", "testing: fatigue temperature (°c)": 25, "testing: fatigue environment": "air", "testing: load ratio": -1, "testing: fatigue machine": "Unholtz–Dickie electrodynamic shaker", "testing: load control": "force", "testing: specimens description": "rectangular cross-section; with drawing", "testing: stress concentration factor of specimens": 1, "rating score: rating score": 0.7142857142857143}}, {"id": "FatigueData-AM2022:128", "name": "Hastelloy-X", "material_family": "Hastelloy", "points": [[281.7973303180221, 11067.936370486144, 0], [282.21106967066265, 13020.513959879267, 0], [281.7758989043042, 13711.830148479745, 0], [248.4279201581624, 27749.167762987014, 0], [247.81802683606048, 35496.98897621331, 0], [157.77140054816223, 164251.46538063025, 0], [157.77140054816223, 187239.8001247797, 0], [89.85565641167484, 1019806.0966859224, 0], [89.87708782539275, 1156026.024131133, 0], [89.68093385593141, 1503924.0045959067, 0]], "conditions": {"material": "Hastelloy-X", "am_type": "L-PBF", "load_ratio": "0.1", "test_type": "uniaxial", "temperature": "25", "surface_treatment": "", "heat_treatment": ""}, "metadata": {"dataset id": 128, "metadata: title": "On the effect of laser powder-bed fusion process parameters on quasi-static and fatigue behaviour of Hastelloy X: A microstructure/defect interaction study", "metadata: authors": "Ali, Usman; Behravesh, Behzad; Bonakdar, Ali; Esmaeilizadeh, Reza; Jahed, Hamid; Keshavarzkermani, Ali; Toyserkani, Ehsan", "metadata: source of the publication": "ADDITIVE MANUFACTURING", "metadata: year of publication": 2021, "metadata: institution": "King Fahd Univ Petr & Minerals; Siemens; Univ Waterloo", "metadata: country and region": "Canada; Saudi Arabia", "metadata: funding agency": "Federal Economic Development Agency for Southern Ontario (FedDev Ontario); King Fahd University; Natural Sciences and Engineering Research Council of Canada (NSERC), Canada; Siemens", "metadata: doi": "10.1016/j.addma.2020.101805", "fatigue: types of fatigue data": "sn", "fatigue: method of extraction": "color and shape", "materials: name of the material": "Hastelloy-X", "am: types of am": "L-PBF", "am: am machine": "EOS M290", "am: power (w)": 195, "am: scan speed (mm/s)": 1150, "am: hatch space (μm)": 90, "am: layer thickness (μm)": 40, "am: preheat temperature (°c)": 80, "am: direciton of specimen (°)": 90, "am: am environment": "Ar", "am: scan pattern": "stripe", "am: layer scan rotation (°)": 67, "am: types of feedstock": "powder", "am: size of feedstock (μm)": 30, "processing: processing sequence and parameters": "SURF as-built", "testing: types of fatigue tests": "uniaxial", "testing: fatigue temperature (°c)": 25, "testing: fatigue environment": "air", "testing: load ratio": 0.1, "testing: frequency (hz)": 10, "testing: fatigue machine": "Instron 8872", "testing: load control": "force", "testing: specimens description": "circular cross-section; with drawing", "testing: critical cross-section size of specimens (mm)": 4, "testing: stress concentration factor of specimens": 1, "static mechanical properties: yield strength (mpa)": 470, "rating score: rating score": 0.8571428571428571}}, {"id": "FatigueData-AM2022:129", "name": "Hastelloy-X", "material_family": "Hastelloy", "points": [[282.1896382569448, 5568.129043770532, 0], [281.9164876781262, 6420.614546742841, 0], [282.07178779728804, 7139.59310725748, 0], [247.8001998724098, 28168.04900828888, 0], [248.21393922505035, 31701.214173341497, 0], [157.63207733511106, 241562.11784245426, 0], [157.4767772159493, 280522.9539041269, 0], [89.95219196842567, 2285158.047288221, 0], [89.69375273494688, 2578644.3906652695, 0]], "conditions": {"material": "Hastelloy-X", "am_type": "L-PBF", "load_ratio": "0.1", "test_type": "uniaxial", "temperature": "25", "surface_treatment": "", "heat_treatment": ""}, "metadata": {"dataset id": 129, "metadata: title": "On the effect of laser powder-bed fusion process parameters on quasi-static and fatigue behaviour of Hastelloy X: A microstructure/defect interaction study", "metadata: authors": "Ali, Usman; Behravesh, Behzad; Bonakdar, Ali; Esmaeilizadeh, Reza; Jahed, Hamid; Keshavarzkermani, Ali; Toyserkani, Ehsan", "metadata: source of the publication": "ADDITIVE MANUFACTURING", "metadata: year of publication": 2021, "metadata: institution": "King Fahd Univ Petr & Minerals; Siemens; Univ Waterloo", "metadata: country and region": "Canada; Saudi Arabia", "metadata: funding agency": "Federal Economic Development Agency for Southern Ontario (FedDev Ontario); King Fahd University; Natural Sciences and Engineering Research Council of Canada (NSERC), Canada; Siemens", "metadata: doi": "10.1016/j.addma.2020.101805", "fatigue: types of fatigue data": "sn", "fatigue: method of extraction": "color and shape", "materials: name of the material": "Hastelloy-X", "am: types of am": "L-PBF", "am: am machine": "EOS M290", "am: power (w)": 195, "am: scan speed (mm/s)": 850, "am: hatch space (μm)": 90, "am: layer thickness (μm)": 40, "am: preheat temperature (°c)": 80, "am: direciton of specimen (°)": 90, "am: am environment": "Ar", "am: scan pattern": "stripe", "am: layer scan rotation (°)": 67, "am: types of feedstock": "powder", "am: size of feedstock (μm)": 30, "processing: processing sequence and parameters": "SURF as-built", "testing: types of fatigue tests": "uniaxial", "testing: fatigue temperature (°c)": 25, "testing: fatigue environment": "air", "testing: load ratio": 0.1, "testing: frequency (hz)": 10, "testing: fatigue machine": "Instron 8872", "testing: load control": "force", "testing: specimens description": "circular cross-section; with drawing", "testing: critical cross-section size of specimens (mm)": 4, "testing: stress concentration factor of specimens": 1, "static mechanical properties: yield strength (mpa)": 440, "rating score: rating score": 0.8571428571428571}}, {"id": "FatigueData-AM2022:130", "name": "CoCrFeMnNi", "material_family": "CoCrFeMnNi", "points": [[315.2798665297797, 73718.31722601743, 0], [279.16824413658173, 116069.62257989036, 0], [270.09328884325987, 140615.70868545808, 0], [270.09328884325987, 183003.42592366177, 0], [265.39215044750176, 937624.7901210387, 0], [261.21336076238356, 3638635.3356339056, 0], [256.7072495790708, 10013767.14913347, 1]], "conditions": {"material": "CoCrFeMnNi", "am_type": "L-PBF", "load_ratio": "0.1", "test_type": "uniaxial", "temperature": "25", "surface_treatment": "", "heat_treatment": ""}, "metadata": {"dataset id": 130, "metadata: title": "In-situ formed oxide enables extraordinary high-cycle fatigue resistance in additively manufactured CoCrFeMnNi high-entropy alloy", "metadata: authors": "Baek, Min-Seok; Kim, Young-Kyun; Lee, K. A.; Yang, Sangsun", "metadata: source of the publication": "ADDITIVE MANUFACTURING", "metadata: year of publication": 2021, "metadata: institution": "Inha Univ; Korea Inst Mat Sci", "metadata: country and region": "South Korea", "metadata: funding agency": "National Research Foundation of Korea (NRF)", "metadata: doi": "10.1016/j.addma.2020.101832", "fatigue: types of fatigue data": "sn", "fatigue: method of extraction": "color and shape", "materials: name of the material": "CoCrFeMnNi", "am: types of am": "L-PBF", "am: am machine": "Concept Laser Mlab", "am: power (w)": 90, "am: scan speed (mm/s)": 600, "am: hatch space (μm)": 80, "am: layer thickness (μm)": 25, "am: am environment": "Ar", "am: layer scan rotation (°)": 180, "am: types of feedstock": "powder", "processing: processing sequence and parameters": "SURF polish", "testing: types of fatigue tests": "uniaxial", "testing: fatigue temperature (°c)": 25, "testing: fatigue environment": "air", "testing: load ratio": 0.1, "testing: frequency (hz)": 20, "testing: load control": "force", "testing: specimens description": "circular cross-section; ASTM E466", "testing: stress concentration factor of specimens": 1, "static mechanical properties: yield strength (mpa)": 774.8, "static mechanical properties: ultimate tensile strength (mpa)": 923.3, "static mechanical properties: elongation (%)": 30.8, "rating score: rating score": 0.7428571428571429}}, {"id": "FatigueData-AM2022:131", "name": "CoCrFeMnNi", "material_family": "CoCrFeMnNi", "points": [[301.8242659065381, 200566.94166024617, 0], [292.4219891150218, 1059001.9537690228, 0], [283.67435531989435, 2043290.9190076075, 0], [274.8571601657144, 10000000.0, 1]], "conditions": {"material": "CoCrFeMnNi", "am_type": "L-PBF", "load_ratio": "0.1", "test_type": "uniaxial", "temperature": "25", "surface_treatment": "", "heat_treatment": ""}, "metadata": {"dataset id": 131, "metadata: title": "In-situ formed oxide enables extraordinary high-cycle fatigue resistance in additively manufactured CoCrFeMnNi high-entropy alloy", "metadata: authors": "Baek, Min-Seok; Kim, Young-Kyun; Lee, K. A.; Yang, Sangsun", "metadata: source of the publication": "ADDITIVE MANUFACTURING", "metadata: year of publication": 2021, "metadata: institution": "Inha Univ; Korea Inst Mat Sci", "metadata: country and region": "South Korea", "metadata: funding agency": "National Research Foundation of Korea (NRF)", "metadata: doi": "10.1016/j.addma.2020.101832", "fatigue: types of fatigue data": "sn", "fatigue: method of extraction": "color and shape", "materials: name of the material": "CoCrFeMnNi", "am: types of am": "L-PBF", "am: am machine": "Concept Laser Mlab", "am: power (w)": 90, "am: scan speed (mm/s)": 600, "am: hatch space (μm)": 80, "am: layer thickness (μm)": 25, "am: am environment": "Ar", "am: layer scan rotation (°)": 180, "am: types of feedstock": "powder", "processing: processing sequence and parameters": "SURF polish", "testing: types of fatigue tests": "uniaxial", "testing: fatigue temperature (°c)": 25, "testing: fatigue environment": "air", "testing: load ratio": 0.1, "testing: frequency (hz)": 20, "testing: load control": "force", "testing: specimens description": "circular cross-section; ASTM E466", "testing: stress concentration factor of specimens": 1, "static mechanical properties: yield strength (mpa)": 774.8, "static mechanical properties: ultimate tensile strength (mpa)": 923.3, "static mechanical properties: elongation (%)": 30.8, "rating score: rating score": 0.7428571428571429}}, {"id": "FatigueData-AM2022:132", "name": "Ti-6Al-4V", "material_family": "Ti", "points": [[170.0397218670077, 3630.3572917109127, 0], [150.04174815498158, 6643.398515215846, 0], [150.04174815498158, 7153.558568143985, 0], [130.03413461538463, 7164.069223173369, 0], [160.15841443726939, 7369.137131156098, 0], [160.15841443726939, 7895.0153310817705, 0], [129.7999884686347, 9154.85455122283, 0], [110.3037136627907, 12487.631269994901, 0],
