Repository: yunyunfanfan/S-PA-CBB

# S-PA-CBB

Official research code, processed curve records, evaluation outputs, and manuscript source for:

> **From Physics to Selective Generation: Conditional Brownian Bridges for Sparse S–N Curve Reconstruction and Fatigue Decision-Making**

S-PA-CBB reconstructs a complete probabilistic stress–life (S–N) curve from only two to four observed fatigue tests. The method first fits an interpretable Basquin state, diagnoses whether that state is sufficient, and applies a ControlNet-style conditional Brownian-bridge residual only to curves that benefit from correction.

File: am2022_curves.json (part 9 of 98)
[90.00073433420364, 31869.02572984974, 0], [110.01868472584856, 53811.86481929996, 0], [90.00216902313626, 69759.54998821717, 0], [69.74423076923077, 101535.99931335163, 0], [69.59783440959417, 143080.8637046473, 0], [59.922965116279066, 198849.2799630506, 0], [49.819471153846145, 199943.3689299638, 0], [59.746944188191875, 391508.81313963654, 0], [49.62185078413285, 999839.7211216814, 1]], "conditions": {"material": "Ti-6Al-4V", "am_type": "L-PBF", "load_ratio": "0.1", "test_type": "uniaxial", "temperature": "25", "surface_treatment": "", "heat_treatment": ""}, "metadata": {"dataset id": 132, "metadata: title": "Processing, structure, and properties of additively manufactured titanium scaffolds with gyroid-sheet architecture", "metadata: authors": "Gall, Ken; Kahra, Christoph; Kelly, Cambre N.; Maier, Hans Juergen", "metadata: source of the publication": "ADDITIVE MANUFACTURING", "metadata: year of publication": 2021, "metadata: institution": "Duke Univ; Leibniz Univ Hannover", "metadata: country and region": "Germany; USA", "metadata: funding agency": "German Research Foundation (DFG)", "metadata: doi": "10.1016/j.addma.2021.101916", "fatigue: types of fatigue data": "sn", "fatigue: method of extraction": "color and shape", "materials: name of the material": "Ti-6Al-4V", "am: types of am": "L-PBF", "am: am machine": "3D Systems ProX DMP 320", "am: power (w)": 145, "am: scan speed (mm/s)": 1000, "am: layer thickness (μm)": 30, "am: direciton of specimen (°)": 90, "am: am environment": "Ar", "am: types of feedstock": "powder", "am: size of feedstock (μm)": "15, 45", "processing: processing sequence and parameters": "NHT; SURF as-built", "testing: types of fatigue tests": "uniaxial", "testing: fatigue temperature (°c)": 25, "testing: fatigue environment": "air", "testing: load ratio": 0.1, "testing: frequency (hz)": 10, "testing: fatigue machine": "MTS servo-hydraulic", "testing: load control": "force", "testing: specimens description": "circular cross-section", "testing: stress concentration factor of specimens": 1, "rating score: rating score": 0.7142857142857143}}, {"id": "FatigueData-AM2022:133", "name": "Ti-6Al-4V", "material_family": "Ti", "points": [[168.7099192804428, 20167.22955974224, 0], [168.71834640221402, 30671.726716292505, 0], [159.90949261992623, 35749.255085060526, 0], [159.90949261992623, 45754.215699455286, 0], [129.0237280904059, 145185.88055983334, 0], [148.96464239690724, 156844.65634722315, 0], [128.92106541450778, 197885.21332579094, 0], [148.91823186528495, 235971.81821661946, 0], [119.16441074723247, 1004826.4813609597, 1]], "conditions": {"material": "Ti-6Al-4V", "am_type": "L-PBF", "load_ratio": "0.1", "test_type": "uniaxial", "temperature": "25", "surface_treatment": "", "heat_treatment": ""}, "metadata": {"dataset id": 133, "metadata: title": "Processing, structure, and properties of additively manufactured titanium scaffolds with gyroid-sheet architecture", "metadata: authors": "Gall, Ken; Kahra, Christoph; Kelly, Cambre N.; Maier, Hans Juergen", "metadata: source of the publication": "ADDITIVE MANUFACTURING", "metadata: year of publication": 2021, "metadata: institution": "Duke Univ; Leibniz Univ Hannover", "metadata: country and region": "Germany; USA", "metadata: funding agency": "German Research Foundation (DFG)", "metadata: doi": "10.1016/j.addma.2021.101916", "fatigue: types of fatigue data": "sn", "fatigue: method of extraction": "color and shape", "materials: name of the material": "Ti-6Al-4V", "am: types of am": "L-PBF", "am: am machine": "3D Systems ProX DMP 320", "am: power (w)": 145, "am: scan speed (mm/s)": 1000, "am: layer thickness (μm)": 30, "am: direciton of specimen (°)": 90, "am: am environment": "Ar", "am: types of feedstock": "powder", "am: size of feedstock (μm)": "15, 45", "processing: processing sequence and parameters": "HIP 900 C, 2 hour, 1000 bar; SURF as-built", "testing: types of fatigue tests": "uniaxial", "testing: fatigue temperature (°c)": 25, "testing: fatigue environment": "air", "testing: load ratio": 0.1, "testing: frequency (hz)": 10, "testing: fatigue machine": "MTS servo-hydraulic", "testing: load control": "force", "testing: specimens description": "circular cross-section", "testing: stress concentration factor of specimens": 1, "rating score: rating score": 0.7142857142857143}}, {"id": "FatigueData-AM2022:134", "name": "Ti-6Al-4V", "material_family": "Ti", "points": [[160.15841443726939, 20468.852307864312, 0], [149.82301610978521, 21219.842782099226, 0], [160.15841443726939, 30985.89310881312, 0], [170.01773178044286, 41660.66074690995, 0], [149.78018565498155, 43975.951245876604, 0], [129.82808924485127, 67972.36703756003, 0], [170.2142082429501, 68605.46009904551, 0], [119.69024493243242, 83928.88491157573, 0], [119.70427553444179, 107870.65803167492, 0], [130.0573374077491, 127089.0020019738, 0], [109.86000894988067, 156832.3990424595, 0], [110.08556734317347, 566852.8272574568, 0], [99.96468750000001, 999759.5913162719, 1]], "conditions": {"material": "Ti-6Al-4V", "am_type": "L-PBF", "load_ratio": "0.1", "test_type": "uniaxial", "temperature": "25", "surface_treatment": "", "heat_treatment": ""}, "metadata": {"dataset id": 134, "metadata: title": "Processing, structure, and properties of additively manufactured titanium scaffolds with gyroid-sheet architecture", "metadata: authors": "Gall, Ken; Kahra, Christoph; Kelly, Cambre N.; Maier, Hans Juergen", "metadata: source of the publication": "ADDITIVE MANUFACTURING", "metadata: year of publication": 2021, "metadata: institution": "Duke Univ; Leibniz Univ Hannover", "metadata: country and region": "Germany; USA", "metadata: funding agency": "German Research Foundation (DFG)", "metadata: doi": "10.1016/j.addma.2021.101916", "fatigue: types of fatigue data": "sn", "fatigue: method of extraction": "color and shape", "materials: name of the material": "Ti-6Al-4V", "am: types of am": "L-PBF", "am: am machine": "3D Systems ProX DMP 320", "am: power (w)": 145, "am: scan speed (mm/s)": 1000, "am: layer thickness (μm)": 30, "am: direciton of specimen (°)": 90, "am: am environment": "Ar", "am: types of feedstock": "powder", "am: size of feedstock (μm)": "15, 45", "processing: processing sequence and parameters": "HT 950 C, 2 hour; SURF as-built", "testing: types of fatigue tests": "uniaxial", "testing: fatigue temperature (°c)": 25, "testing: fatigue environment": "air", "testing: load ratio": 0.1, "testing: frequency (hz)": 10, "testing: fatigue machine": "MTS servo-hydraulic", "testing: load control": "force", "testing: specimens description": "circular cross-section", "testing: stress concentration factor of specimens": 1, "rating score: rating score": 0.7142857142857143}}, {"id": "FatigueData-AM2022:135", "name": "Ti-6Al-4V", "material_family": "Ti", "points": [[150.04174815498158, 11949.614359571904, 0], [169.76459640221404, 16070.169070008666, 0], [160.15420087638375, 35398.13913926278, 0], [170.00930465867162, 38116.43407452563, 0], [160.16262799815502, 56846.10758035012, 0], [150.04174815498158, 97342.18882483784, 0], [130.0615509686347, 127058.44870228619, 0], [99.703125, 145174.24497853828, 0], [119.9448846863469, 155559.138462131, 0], [110.08135378228782, 205078.12681620903, 0], [130.0615509686347, 262493.3269562719, 0], [119.9448846863469, 467627.1393877302, 0], [99.97311462177122, 896898.6434329373, 0], [89.84802121771216, 999919.8573494185, 1]], "conditions": {"material": "Ti-6Al-4V", "am_type": "L-PBF", "load_ratio": "0.1", "test_type": "uniaxial", "temperature": "25", "surface_treatment": "", "heat_treatment": ""}, "metadata": {"dataset id": 135, "metadata: title": "Processing, structure, and properties of additively manufactured titanium scaffolds with gyroid-sheet architecture", "metadata: authors": "Gall, Ken; Kahra, Christoph; Kelly, Cambre N.; Maier, Hans Juergen", "metadata: source of the publication": "ADDITIVE MANUFACTURING", "metadata: year of publication": 2021, "metadata: institution": "Duke Univ; Leibniz Univ Hannover", "metadata: country and region": "Germany; USA", "metadata: funding agency": "German Research Foundation (DFG)", "metadata: doi": "10.1016/j.addma.2021.101916", "fatigue: types of fatigue data": "sn", "fatigue: method of extraction": "color and shape", "materials: name of the material": "Ti-6Al-4V", "am: types of am": "L-PBF", "am: am machine": "3D Systems ProX DMP 320", "am: power (w)": 145, "am: scan speed (mm/s)": 1000, "am: layer thickness (μm)": 30, "am: direciton of specimen (°)": 90, "am: am environment": "Ar", "am: types of feedstock": "powder", "am: size of feedstock (μm)": "15, 45", "processing: processing sequence and parameters": "HT 1050 C, 2 hour; SURF as-built", "testing: types of fatigue tests": "uniaxial", "testing: fatigue temperature (°c)": 25, "testing: fatigue environment": "air", "testing: load ratio": 0.1, "testing: frequency (hz)": 10, "testing: fatigue machine": "MTS servo-hydraulic", "testing: load control": "force", "testing: specimens description": "circular cross-section", "testing: stress concentration factor of specimens": 1, "rating score: rating score": 0.7142857142857143}}, {"id": "FatigueData-AM2022:136", "name": "17-4 PH", "material_family": "17", "points": [[249.6737127517745, 496611.91701828124, 0], [249.85682805560228, 560036.3474071788, 0], [239.80565201285336, 788286.7566979772, 0], [239.81891481169075, 832251.1959534602, 0], [219.64153610293823, 858260.1519919843, 0], [200.02680696276946, 1045937.1512681524, 0], [200.02680696276946, 1099004.1364428787, 0], [200.02680696276946, 1132888.6506974555, 0], [219.64153610293823, 1365185.936794668, 0], [199.90232107143, 1535707.4739962101, 0], [194.8242144589159, 1561463.9114178987, 0], [194.7029663804224, 1859093.473466042, 0], [200.15137037565592, 9954325.81303845, 1], [194.95631978793568, 9977136.770155279, 1], [189.88560800030805, 9977136.770155279, 1]], "conditions": {"material": "17-4 PH", "am_type": "L-PBF", "load_ratio": "-1", "test_type": "uniaxial; resonance", "temperature": "25", "surface_treatment": "", "heat_treatment": ""}, "metadata": {"dataset id": 136, "metadata: title": "Fatigue strength assessment of additively manufactured metallic structures considering bulk and surface layer characteristics", "metadata: authors": "Gruen, Florian; Jantschner, O.; Leitner, Martin; Leuders, S.; Pfeifer, T.; Pomberger, Sebastian; Schneller, Wolfgang", "metadata: source of the publication": "ADDITIVE MANUFACTURING", "metadata: year of publication": 2021, "metadata: institution": "Andritz AG; Pankl Syst Austria GmbH; Univ Leoben; Voestalpine", "metadata: country and region": "Austria; Germany", "metadata: funding agency": "Federal Ministry for Transport, Innovation and Technology, Germany; Ministry for Digital and Economic Affairs (BMDW)", "metadata: doi": "10.1016/j.addma.2021.101930", "fatigue: types of fatigue data": "sn", "fatigue: method of extraction": "color and shape", "materials: name of the material": "17-4 PH", "am: types of am": "L-PBF", "am: am machine": "Trumpf 1000", "am: power (w)": 175, "am: scan speed (mm/s)": 700, "am: hatch space (μm)": 100, "am: layer thickness (μm)": 20, "am: direciton of specimen (°)": 90, "am: scan pattern": "stripe", "am: types of feedstock": "powder", "processing: processing sequence and parameters": "HT 1050 C, 0.5 hour; HT 600 C, 4 hour; SURF as-built", "testing: types of fatigue tests": "uniaxial; resonance", "testing: fatigue temperature (°c)": 25, "testing: fatigue environment": "air", "testing: load ratio": -1, "testing: fatigue machine": "Rumul Microtron and Testronic", "testing: load control": "force", "testing: specimens description": "circular cross-section", "testing: stress concentration factor of specimens": 1, "rating score: rating score": 0.6857142857142857}}, {"id": "FatigueData-AM2022:137", "name": "17-4 PH", "material_family": "17", "points": [[399.9448503619816, 254330.70504652258, 0], [360.0104520176127, 352081.6232368029, 0], [319.3504920844538, 414168.7507104922, 0], [399.65173840919516, 414252.9779681188, 0], [360.0104520176127, 417107.3684414559, 0], [299.715209023232, 884722.0436172859, 0], [299.715209023232, 969892.9216783269, 0], [320.1644227518236, 1076157.9944055562, 0], [280.207492015619, 2140163.594770677, 0], [299.715209023232, 9979165.766470628, 1], [279.8433513558541, 9979165.766470628, 1], [259.96222337541786, 9979165.766470628, 1]], "conditions": {"material": "17-4 PH", "am_type": "L-PBF", "load_ratio": "-1", "test_type": "uniaxial; resonance", "temperature": "25", "surface_treatment": "", "heat_treatment": ""}, "metadata": {"dataset id": 137, "metadata: title": "Fatigue strength assessment of additively manufactured metallic structures considering bulk and surface layer characteristics", "metadata: authors": "Gruen, Florian; Jantschner, O.; Leitner, Martin; Leuders, S.; Pfeifer, T.; Pomberger, Sebastian; Schneller, Wolfgang", "metadata: source of the publication": "ADDITIVE MANUFACTURING", "metadata: year of publication": 2021, "metadata: institution": "Andritz AG; Pankl Syst Austria GmbH; Univ Leoben; Voestalpine", "metadata: country and region": "Austria; Germany", "metadata: funding agency": "Federal Ministry for Transport, Innovation and Technology, Germany; Ministry for Digital and Economic Affairs (BMDW)", "metadata: doi": "10.1016/j.addma.2021.101930", "fatigue: types of fatigue data": "sn", "fatigue: method of extraction": "color and shape", "materials: name of the material": "17-4 PH", "am: types of am": "L-PBF", "am: am machine": "SLM 280HL", "am: power (w)": 250, "am: scan speed (mm/s)": 850, "am: hatch space (μm)": 100, "am: layer thickness (μm)": 50, "am: direciton of specimen (°)": 90, "am: scan pattern": "stripe", "am: types of feedstock": "powder", "processing: processing sequence and parameters": "HIP 1050 C, 0.5 hour, 1500 bar; HIP 600 C, 4 hour, 1500 bar; SURF as-built", "testing: types of fatigue tests": "uniaxial; resonance", "testing: fatigue temperature (°c)": 25, "testing: fatigue environment": "air", "testing: load ratio": -1, "testing: fatigue machine": "Rumul Microtron and Testronic", "testing: load control": "force", "testing: specimens description": "circular cross-section", "testing: stress concentration factor of specimens": 1, "rating score: rating score": 0.6857142857142857}}, {"id": "FatigueData-AM2022:138", "name": "AlSi10Mg", "material_family": "AlSi10Mg", "points": [[69.95875867496679, 157355.77661671612, 0], [59.9932278874101, 180053.0993797998, 0], [69.95834742005482, 205939.8546176061, 0], [60.02947642541661, 208898.0434797724, 0], [70.0841546036505, 270679.7790208864, 0], [70.00527519665259, 326127.8184583914, 0], [60.02947642541661, 415470.11166525626, 0], [50.00545082599157, 643191.2104614275, 0], [50.0422659422333, 674152.0650839043, 0], [45.00741779170526, 869624.6427332724, 0], [45.0103604779229, 931030.9184201926, 0], [40.01903101520133, 1464294.351012162, 0], [45.0103604779229, 1478067.5172418386, 0], [45.03518701501038, 2462092.4014946255, 0], [50.00872029485191, 2583247.5515831984, 0], [39.9895897968439, 5910439.330507012, 0], [34.97027373081337, 9976978.547302773, 1], [45.046443143665655, 9999848.609290015, 1], [39.960170237814964, 9999848.609290015, 1]], "conditions": {"material": "AlSi10Mg", "am_type": "L-PBF", "load_ratio": "-1", "test_type": "uniaxial; resonance", "temperature": "25", "surface_treatment": "", "heat_treatment": ""}, "metadata": {"dataset id": 138, "metadata: title": "Fatigue strength assessment of additively manufactured metallic structures considering bulk and surface layer characteristics", "metadata: authors": "Gruen, Florian; Jantschner, O.; Leitner, Martin; Leuders, S.; Pfeifer, T.; Pomberger, Sebastian; Schneller, Wolfgang", "metadata: source of the publication": "ADDITIVE MANUFACTURING", "metadata: year of publication": 2021, "metadata: institution": "Andritz AG; Pankl Syst Austria GmbH; Univ Leoben; Voestalpine", "metadata: country and region": "Austria; Germany", "metadata: funding agency": "Federal Ministry for Transport, Innovation and Technology, Germany; Ministry for Digital and Economic Affairs (BMDW)", "metadata: doi": "10.1016/j.addma.2021.101930", "fatigue: types of fatigue data": "sn", "fatigue: method of extraction": "color and shape", "materials: name of the material": "AlSi10Mg", "am: types of am": "L-PBF", "am: am machine": "EOS M290", "am: power (w)": 370, "am: scan speed (mm/s)": 1300, "am: hatch space (μm)": 190, "am: layer thickness (μm)": 30, "am: direciton of specimen (°)": 90, "am: scan pattern": "stripe", "am: types of feedstock": "powder", "processing: processing sequence and parameters": "NHT; SURF as-built", "testing: types of fatigue tests": "uniaxial; resonance", "testing: fatigue temperature (°c)": 25, "testing: fatigue environment": "air", "testing: load ratio": -1, "testing: frequency (hz)": 106, "testing: fatigue machine": "Rumul Microtron and Testronic", "testing: load control": "force", "testing: specimens description": "circular cross-section", "testing: stress concentration factor of specimens": 1, "rating score: rating score": 0.7142857142857143}}, {"id": "FatigueData-AM2022:139", "name": "AlSi10Mg", "material_family": "AlSi10Mg", "points": [[80.05843181915193, 211364.48296561537, 0], [80.05843181915193, 227941.8744435793, 0], [69.90231006194816, 533824.372043393, 0], [59.95800228451436, 674305.6920896815, 0], [70.00527519665259, 698559.9834819197, 0], [49.96539594392877, 9976978.547302773, 1], [45.00741779170526, 10987965.840011269, 1]], "conditions": {"material": "AlSi10Mg", "am_type": "L-PBF", "load_ratio": "-1", "test_type": "uniaxial; resonance", "temperature": "25", "surface_treatment": "", "heat_treatment": ""}, "metadata": {"dataset id": 139, "metadata: title": "Fatigue strength assessment of additively manufactured metallic structures considering bulk and surface layer characteristics", "metadata: authors": "Gruen, Florian; Jantschner, O.; Leitner, Martin; Leuders, S.; Pfeifer, T.; Pomberger, Sebastian; Schneller, Wolfgang", "metadata: source of the publication": "ADDITIVE MANUFACTURING", "metadata: year of publication": 2021, "metadata: institution": "Andritz AG; Pankl Syst Austria GmbH; Univ Leoben; Voestalpine", "metadata: country and region": "Austria; Germany", "metadata: funding agency": "Federal Ministry for Transport, Innovation and Technology, Germany; Ministry for Digital and Economic Affairs (BMDW)", "metadata: doi": "10.1016/j.addma.2021.101930", "fatigue: types of fatigue data": "sn", "fatigue: method of extraction": "color and shape", "materials: name of the material": "AlSi10Mg", "am: types of am": "L-PBF", "am: am machine": "EOS M290", "am: power (w)": 370, "am: scan speed (mm/s)": 1300, "am: hatch space (μm)": 190, "am: layer thickness (μm)": 30, "am: direciton of specimen (°)": 90, "am: scan pattern": "stripe", "am: types of feedstock": "powder", "processing: processing sequence and parameters": "HIP 500 C, 2 hour, 1000 bar; HT 160 C, 7 hour; SURF as-built", "testing: types of fatigue tests": "uniaxial; resonance", "testing: fatigue temperature (°c)": 25, "testing: fatigue environment": "air", "testing: load ratio": -1, "testing: frequency (hz)": 106, "testing: fatigue machine": "Rumul Microtron and Testronic", "testing: load control": "force", "testing: specimens description": "circular cross-section", "testing: stress concentration factor of specimens": 1, "rating score: rating score": 0.7142857142857143}}, {"id": "FatigueData-AM2022:140", "name": "AlSi10Mg", "material_family": "AlSi10Mg", "points": [[80.00476494629663, 129773.76674162374, 0], [70.00527519665259, 550512.4181959766, 0], [70.00985229901912, 600769.4433561884, 0], [60.00872239229825, 1655891.9445811873, 0], [59.99751938911611, 2939131.799945497, 0], [60.030779419597415, 10001882.863680827, 1], [55.066410565882876, 10001882.863680827, 1]], "conditions": {"material": "AlSi10Mg", "am_type": "L-PBF", "load_ratio": "-1", "test_type": "uniaxial; resonance", "temperature": "25", "surface_treatment": "", "heat_treatment": ""}, "metadata": {"dataset id": 140, "metadata: title": "Fatigue strength assessment of additively manufactured metallic structures considering bulk and surface layer characteristics", "metadata: authors": "Gruen, Florian; Jantschner, O.; Leitner, Martin; Leuders, S.; Pfeifer, T.; Pomberger, Sebastian; Schneller, Wolfgang", "metadata: source of the publication": "ADDITIVE MANUFACTURING", "metadata: year of publication": 2021, "metadata: institution": "Andritz AG; Pankl Syst Austria GmbH; Univ Leoben; Voestalpine", "metadata: country and region": "Austria; Germany", "metadata: funding agency": "Federal Ministry for Transport, Innovation and Technology, Germany; Ministry for Digital and Economic Affairs (BMDW)", "metadata: doi": "10.1016/j.addma.2021.101930", "fatigue: types of fatigue data": "sn", "fatigue: method of extraction": "color and shape", "materials: name of the material": "AlSi10Mg", "am: types of am": "L-PBF", "am: am machine": "EOS M290", "am: power (w)": 370, "am: scan speed (mm/s)": 1300, "am: hatch space (μm)": 190, "am: layer thickness (μm)": 30, "am: direciton of specimen (°)": 90, "am: scan pattern": "stripe", "am: types of feedstock": "powder", "processing: processing sequence and parameters": "HT 300 C, 2 hour; SURF as-built", "testing: types of fatigue tests": "uniaxial; resonance", "testing: fatigue temperature (°c)": 25, "testing: fatigue environment": "air", "testing: load ratio": -1, "testing: frequency (hz)": 106, "testing: fatigue machine": "Rumul Microtron and Testronic", "testing: load control": "force", "testing: specimens description": "circular cross-section", "testing: stress concentration factor of specimens": 1, "rating score: rating score": 0.7142857142857143}}, {"id": "FatigueData-AM2022:141", "name": "CuAl9Ni5Fe4", "material_family": "CuAl9Ni5Fe4", "points": [[249.95938261575955, 76978.15127464483, 0], [324.7143595640752, 126538.17296609352, 0], [300.0, 143512.85709886975, 0], [274.82988173483704, 172349.37831207042, 0], [324.7924293415764, 213876.2283226932, 0], [325.09204848766177, 226439.68243673415, 0], [219.97003808539148, 306420.47216498666, 0], [325.09204848766177, 321316.52022313816, 0], [275.2075706584236, 345274.1836797564, 0], [274.82988173483704, 394813.35017538606, 0], [219.8919683078903, 525581.569208563, 0], [299.9219302224989, 751829.6986831028, 0], [250.03745239326068, 1372078.1801752944, 0], [300.1498095730427, 1909110.0884315418, 0], [190.1305031280661, 2041338.441944681, 0], [200.22471435956408, 3012261.6948764604, 0], [229.9207697258063, 3635453.7198419203, 0], [299.9219302224989, 4246104.2872012025, 0], [209.8694968719339, 4547893.101309092, 0], [249.88764282021796, 4623035.096838986, 0], [240.01498095730426, 4815705.359988773, 0], [200.07490478652136, 4983904.401050235, 0], [274.97969130787976, 5878895.773024552, 0], [210.09737622247778, 10266229.382973554, 0], [240.24286030784813, 17693782.517646022, 0], [200.3027841370652, 18582830.82495407, 0], [190.1305031280661, 23477806.666098308, 0]], "conditions": {"material": "CuAl9Ni5Fe4", "am_type": "W-DED", "load_ratio": "-1", "test_type": "uniaxial", "temperature": "25", "surface_treatment": "", "heat_treatment": ""}, "metadata": {"dataset id": 141, "metadata: title": "A probabilistic approach for high cycle fatigue of Wire and Arc Additive Manufactured parts taking into account process-induced pores", "metadata: authors": "Beaudet, Julien; Bercelli, Lorenzo; Calloch, Sylvain; Dhondt, Matthieu; Doudard, Cedric; Moyne, Sylvain", "metadata: source of the publication": "ADDITIVE MANUFACTURING", "metadata: year of publication": 2021, "metadata: institution": "CNRS; Technocampus Ocean", "metadata: country and region": "France", "metadata: funding agency": "Directorate General of Armaments (DGA), France; ENSTA Bretagne (IRDL); Institut Pprime; Naval Group; SAFRAN", "metadata: doi": "10.1016/j.addma.2021.101989", "fatigue: types of fatigue data": "sn", "fatigue: method of extraction": "color and shape", "materials: name of the material": "CuAl9Ni5Fe4", "am: types of am": "W-DED", "am: direciton of specimen (°)": 90, "am: voltage (v)": 13.4, "am: current (a)": 156, "am: types of feedstock": "wire", "processing: processing sequence and parameters": "SURF machine", "testing: types of fatigue tests": "uniaxial", "testing: fatigue temperature (°c)": 25, "testing: fatigue environment": "air", "testing: load ratio": -1, "testing: frequency (hz)": 100, "testing: fatigue standard": "NF A03-400", "testing: load control": "force", "testing: specimens description": "circular cross-section; with drawing", "testing: critical cross-section size of specimens (mm)": 8, "testing: stress concentration factor of specimens": 1, "static mechanical properties: young's modulus (gpa)": 113, "static mechanical properties: yield strength (mpa)": 394, "static mechanical properties: ultimate tensile strength (mpa)": 852, "static mechanical properties: elongation (%)": 19, "rating score: rating score": 0.6578947368421053}}, {"id": "FatigueData-AM2022:142", "name": "CuAl9Ni5Fe4", "material_family": "CuAl9Ni5Fe4", "points": [[324.6426197685336, 361446.342790869, 0], [300.1498095730427, 503699.894906888, 0], [300.0, 535931.0153343577, 0], [324.7143595640752, 591222.4366702253, 0], [274.97969130787976, 2248130.3053129087, 0], [299.77212064945616, 2307665.2194596063, 0], [299.77212064945616, 2835512.583496652, 0], [274.90162153037863, 3168979.5557313235, 0], [274.97969130787976, 6844099.837993862, 0], [250.10919218880224, 16627387.370123545, 0], [274.6800721617943, 17867141.088667482, 0], [200.3027841370652, 24818277.23763585, 1], [190.05243335056497, 24899068.058507197, 1], [250.03745239326068, 24941274.502401322, 0], [229.99250952134787, 25022465.71568867, 1], [179.88015234156583, 25022465.71568867, 1]], "conditions": {"material": "CuAl9Ni5Fe4", "am_type": "W-DED", "load_ratio": "-1", "test_type": "uniaxial", "temperature": "25", "surface_treatment": "", "heat_treatment": ""}, "metadata": {"dataset id": 142, "metadata: title": "A probabilistic approach for high cycle fatigue of Wire and Arc Additive Manufactured parts taking into account process-induced pores", "metadata: authors": "Beaudet, Julien; Bercelli, Lorenzo; Calloch, Sylvain; Dhondt, Matthieu; Doudard, Cedric; Moyne, Sylvain", "metadata: source of the publication": "ADDITIVE MANUFACTURING", "metadata: year of publication": 2021, "metadata: institution": "CNRS; Technocampus Ocean", "metadata: country and region": "France", "metadata: funding agency": "Directorate General of Armaments (DGA), France; ENSTA Bretagne (IRDL); Institut Pprime; Naval Group; SAFRAN", "metadata: doi": "10.1016/j.addma.2021.101989", "fatigue: types of fatigue data": "sn", "fatigue: method of extraction": "color and shape", "materials: name of the material": "CuAl9Ni5Fe4", "am: types of am": "W-DED", "am: direciton of specimen (°)": 90, "am: voltage (v)": 13.4, "am: current (a)": 156, "am: types of feedstock": "wire", "processing: processing sequence and parameters": "SURF machine", "testing: types of fatigue tests": "uniaxial", "testing: fatigue temperature (°c)": 25, "testing: fatigue environment": "air", "testing: load ratio": -1, "testing: frequency (hz)": 100, "testing: fatigue standard": "NF A03-400", "testing: load control": "force", "testing: specimens description": "circular cross-section; with drawing", "testing: critical cross-section size of specimens (mm)": 8, "testing: stress concentration factor of specimens": 1, "static mechanical properties: young's modulus (gpa)": 113, "static mechanical properties: yield strength (mpa)": 394, "static mechanical properties: ultimate tensile strength (mpa)": 852, "static mechanical properties: elongation (%)": 19, "rating score: rating score": 0.6578947368421053}}, {"id": "FatigueData-AM2022:143", "name": "17-4 PH", "material_family": "17", "points": [[374.9524816820645, 89022.2701879389, 0], [299.6235822285393, 99687.71467506961, 0], [374.81257627367864, 112135.66549991645, 0], [299.90339304531096, 114134.59306650373, 0], [374.9524816820645, 126827.45920090971, 0], [325.0513914684584, 185382.0752369288, 0], [375.07241178397413, 201990.43377591253, 0], [300.00227411963635, 363562.9083458686, 0]], "conditions": {"material": "17-4 PH", "am_type": "L-PBF", "load_ratio": "-1", "test_type": "uniaxial", "temperature": "25", "surface_treatment": "", "heat_treatment": ""}, "metadata": {"dataset id": 143, "metadata: title": "Sabotaging metal additive manufacturing: Powder delivery system manipulation and material-dependent effects", "metadata: authors": "Carrion, Patricio E.; Graves, L.; King, W. E.; Shamsaei, Nima; Shao, Shuai; Yampolskiy, M.", "metadata: source of the publication": "ADDITIVE MANUFACTURING", "metadata: year of publication": 2021, "metadata: institution": "Auburn Univ; Barnes Global Advisors; Univ S Alabama", "metadata: country and region": "USA", "metadata: funding agency": "NIST; Office of Naval Research (ONR), US Navy", "metadata: doi": "10.1016/j.addma.2021.102029", "fatigue: types of fatigue data": "sn", "fatigue: method of extraction": "color and shape", "materials: name of the material": "17-4 PH", "am: types of am": "L-PBF", "am: am machine": "EOS M290", "am: power (w)": 220, "am: scan speed (mm/s)": 755.5, "am: hatch space (μm)": 100, "am: layer thickness (μm)": 40, "am: direciton of specimen (°)": 90, "am: am environment": "N2", "am: types of feedstock": "powder", "am: size of feedstock (μm)": "15, 45", "processing: processing sequence and parameters": "SURF as-built", "testing: types of fatigue tests": "uniaxial", "testing: fatigue temperature (°c)": 25, "testing: fatigue environment": "air", "testing: load ratio": -1, "testing: fatigue machine": "MTS Landmark", "testing: load control": "force", "testing: specimens description": "circular cross-section; with drawing; ASTM E606", "testing: critical cross-section size of specimens (mm)": 5, "testing: stress concentration factor of specimens": 1, "rating score: rating score": 0.7142857142857143}}, {"id": "FatigueData-AM2022:144", "name": "17-4 PH", "material_family": "17", "points": [[371.92114294116215, 11.99832091769795, 0], [371.92114294116215, 13.069632205942225, 0], [372.2009537579338, 99.44250293800236, 0], [296.8720543044086, 125.66229117737302, 0], [297.1518651211803, 171.42039567710466, 0], [297.76979439802005, 286.1499716292316, 0], [322.38524689637023, 294.39903733040893, 0]], "conditions": {"material": "17-4 PH", "am_type": "L-PBF", "load_ratio": "-1", "test_type": "uniaxial", "temperature": "25", "surface_treatment": "", "heat_treatment": ""}, "metadata": {"dataset id": 144, "metadata: title": "Sabotaging metal additive manufacturing: Powder delivery system manipulation and material-dependent effects", "metadata: authors": "Carrion, Patricio E.; Graves, L.; King, W. E.; Shamsaei, Nima; Shao, Shuai; Yampolskiy, M.", "metadata: source of the publication": "ADDITIVE MANUFACTURING", "metadata: year of publication": 2021, "metadata: institution": "Auburn Univ; Barnes Global Advisors; Univ S Alabama", "metadata: country and region": "USA", "metadata: funding agency": "NIST; Office of Naval Research (ONR), US Navy", "metadata: doi": "10.1016/j.addma.2021.102029", "fatigue: types of fatigue data": "sn", "fatigue: method of extraction": "color and shape", "materials: name of the material": "17-4 PH", "am: types of am": "L-PBF", "am: am machine": "EOS M290", "am: power (w)": 220, "am: scan speed (mm/s)": 755.5, "am: hatch space (μm)": 100, "am: layer thickness (μm)": 80, "am: direciton of specimen (°)": 90, "am: am environment": "N2", "am: types of feedstock": "powder", "am: size of feedstock (μm)": "15, 45", "processing: processing sequence and parameters": "SURF as-built", "testing: types of fatigue tests": "uniaxial", "testing: fatigue temperature (°c)": 25, "testing: fatigue environment": "air", "testing: load ratio": -1, "testing: fatigue machine": "MTS Landmark", "testing: load control": "force", "testing: specimens description": "circular cross-section; with drawing; ASTM E606", "testing: critical cross-section size of specimens (mm)": 5, "testing: stress concentration factor of specimens": 1, "rating score: rating score": 0.7142857142857143}}, {"id": "FatigueData-AM2022:145", "name": "17-4 PH", "material_family": "17", "points": [[374.9524816820645, 16.008303637295967, 0], [374.81257627367864, 101.67278662987161, 0], [375.02312234928706, 194.61597505160415, 0], [299.90339304531096, 256.1122239872909, 0], [375.00958969124446, 320.862828295398, 0], [299.9444414781061, 609.4360071419956, 0], [299.6235822285393, 1385.1396426427607, 0], [299.90339304531096, 1461.0908430868592, 0]], "conditions": {"material": "17-4 PH", "am_type": "L-PBF", "load_ratio": "-1", "test_type": "uniaxial", "temperature": "25", "surface_treatment": "", "heat_treatment": ""}, "metadata": {"dataset id": 145, "metadata: title": "Sabotaging metal additive manufacturing: Powder delivery system manipulation and material-dependent effects", "metadata: authors": "Carrion, Patricio E.; Graves, L.; King, W. E.; Shamsaei, Nima; Shao, Shuai; Yampolskiy, M.", "metadata: source of the publication": "ADDITIVE MANUFACTURING", "metadata: year of publication": 2021, "metadata: institution": "Auburn Univ; Barnes Global Advisors; Univ S Alabama", "metadata: country and region": "USA", "metadata: funding agency": "NIST; Office of Naval Research (ONR), US Navy", "metadata: doi": "10.1016/j.addma.2021.102029", "fatigue: types of fatigue data": "sn", "fatigue: method of extraction": "color and shape", "materials: name of the material": "17-4 PH", "am: types of am": "L-PBF", "am: am machine": "EOS M290", "am: power (w)": 220, "am: scan speed (mm/s)": 755.5, "am: hatch space (μm)": 100, "am: layer thickness (μm)": 120, "am: direciton of specimen (°)": 90, "am: am environment": "N2", "am: types of feedstock": "powder", "am: size of feedstock (μm)": "15, 45", "processing: processing sequence and parameters": "SURF as-built", "testing: types of fatigue tests": "uniaxial", "testing: fatigue temperature (°c)": 25, "testing: fatigue environment": "air", "testing: load ratio": -1, "testing: fatigue machine": "MTS Landmark", "testing: load control": "force", "testing: specimens description": "circular cross-section; with drawing; ASTM E606", "testing: critical cross-section size of specimens (mm)": 5, "testing: stress concentration factor of specimens": 1, "rating score: rating score": 0.7142857142857143}}, {"id": "FatigueData-AM2022:146", "name": "Ti-6Al-4V", "material_family": "Ti", "points": [[215.63229036586546, 45391.44403677169, 0], [220.41790928569105, 48841.42917618664, 0], [169.46631783146913, 91387.91731529373, 0], [160.81245062817192, 109944.45386370989, 0], [160.60333006893111, 134446.04323829553, 0], [139.74950555820774, 193057.74322386147, 0], [127.16613590542524, 258729.41922016797, 0], [138.10208606118317, 325647.20316006034, 0], [108.7771134929824, 5051161.372116879, 1]], "conditions": {"material": "Ti-6Al-4V", "am_type": "L-PBF", "load_ratio": "0.1", "test_type": "uniaxial", "temperature": "25", "surface_treatment": "", "heat_treatment": ""}, "metadata": {"dataset id": 146, "metadata: title": "Surface roughness parameter and modeling for fatigue behavior of additive manufactured parts: A non-destructive data-driven approach", "metadata: authors": "Lee, Seungjong; Pegues, Jonathan W.; Rasoolian, Behnam; Shamsaei, Nima; Silva, Daniel F.", "metadata: source of the publication": "ADDITIVE MANUFACTURING", "metadata: year of publication": 2021, "metadata: institution": "Auburn Univ; Sandia Natl Labs", "metadata: country and region": "USA", "metadata: funding agency": "NIST; US Department of Energy", "metadata: doi": "10.1016/j.addma.2021.102094", "fatigue: types of fatigue data": "sn", "fatigue: method of extraction": "color and shape", "materials: name of the material": "Ti-6Al-4V", "am: types of am": "L-PBF", "am: am machine": "EOS M290", "am: power (w)": 280, "am: scan speed (mm/s)": 1200, "am: hatch space (μm)": 140, "am: layer thickness (μm)": 30, "am: direciton of specimen (°)": 90, "am: types of feedstock": "powder", "processing: processing sequence and parameters": "HT 700 C, 1 hour; SURF as-built", "testing: types of fatigue tests": "uniaxial", "testing: fatigue temperature (°c)": 25, "testing: fatigue environment": "air", "testing: load ratio": 0.1, "testing: frequency (hz)": "5, 10", "testing: fatigue machine": "MTS Landmark", "testing: load control": "strain", "testing: specimens description": "rectangular cross-section; with drawing; ASTM E466", "testing: critical cross-section size of specimens (mm)": "7, 3", "testing: stress concentration factor of specimens": 1, "rating score: rating score": 0.7142857142857143}}, {"id": "FatigueData-AM2022:147", "name": "Ti-6Al-4V", "material_family": "Ti", "points": [[223.7026909675255, 50442.11063442765, 0], [220.79110576662947, 61145.339192008134, 0], [161.87252442890994, 131971.34145984534, 0], [170.50223769744952, 153203.597622887, 0], [162.37280350824034, 163257.22050824948, 0], [136.45969522026596, 287646.90612610616, 0], [138.04257041910594, 291605.8281810048, 0], [134.89934234019756, 400450.6525123831, 0], [111.33802453171157, 5070653.480912234, 1]], "conditions": {"material": "Ti-6Al-4V", "am_type": "L-PBF", "load_ratio": "0.1", "test_type": "uniaxial", "temperature": "25", "surface_treatment": "", "heat_treatment": ""}, "metadata": {"dataset id": 147, "metadata: title": "Surface roughness parameter and modeling for fatigue behavior of additive manufactured parts: A non-destructive data-driven approach", "metadata: authors": "Lee, Seungjong; Pegues, Jonathan W.; Rasoolian, Behnam; Shamsaei, Nima; Silva, Daniel F.", "metadata: source of the publication": "ADDITIVE MANUFACTURING", "metadata: year of publication": 2021, "metadata: institution": "Auburn Univ; Sandia Natl Labs", "metadata: country and region": "USA", "metadata: funding agency": "NIST; US Department of Energy", "metadata: doi": "10.1016/j.addma.2021.102094", "fatigue: types of fatigue data": "sn", "fatigue: method of extraction": "color and shape", "materials: name of the material": "Ti-6Al-4V", "am: types of am": "L-PBF", "am: am machine": "EOS M290", "am: power (w)": 280, "am: scan speed (mm/s)": 1200, "am: hatch space (μm)": 140, "am: layer thickness (μm)": 30, "am: direciton of specimen (°)": 90, "am: types of feedstock": "powder", "processing: processing sequence and parameters": "HT 700 C, 1 hour; SURF half polish", "testing: types of fatigue tests": "uniaxial", "testing: fatigue temperature (°c)": 25, "testing: fatigue environment": "air", "testing: load ratio": 0.1, "testing: frequency (hz)": "5, 10", "testing: fatigue machine": "MTS Landmark", "testing: load control": "strain", "testing: specimens description": "rectangular cross-section; with drawing; ASTM E466", "testing: critical cross-section size of specimens (mm)": "7, 3", "testing: stress concentration factor of specimens": 1, "rating score: rating score": 0.7142857142857143}}, {"id": "FatigueData-AM2022:148", "name": "Ti-6Al-4V", "material_family": "Ti", "points": [[270.98981827068064, 99253.36563923149, 0], [270.9973830254279, 101771.7385242509, 0], [271.2571303195623, 114029.857100009, 0], [270.47032368241184, 130091.49717810773, 0]], "conditions": {"material": "Ti-6Al-4V", "am_type": "E-PBF", "load_ratio": "0.1", "test_type": "uniaxial", "temperature": "25", "surface_treatment": "", "heat_treatment": ""}, "metadata": {"dataset id": 148, "metadata: title": "The effects of powder reuse on the mechanical response of electron beam additively manufactured Ti6Al4V parts", "metadata: authors": "Chen, Bo; Fitzpatrick, Michael E.; Hernandez-Nava, Everth; Johnston, Carol; Khan, Raja H. U.; Lee, Peter D.; Leung, Chu Lun Alex; Soundarapandiyan, Gowtham", "metadata: source of the publication": "ADDITIVE MANUFACTURING", "metadata: year of publication": 2021, "metadata: institution": "Coventry Univ; Natl Struct Integr Res Ctr NSIRC;
