Repository: yunyunfanfan/S-PA-CBB

# S-PA-CBB

Official research code, processed curve records, evaluation outputs, and manuscript source for:

> **From Physics to Selective Generation: Conditional Brownian Bridges for Sparse S–N Curve Reconstruction and Fatigue Decision-Making**

S-PA-CBB reconstructs a complete probabilistic stress–life (S–N) curve from only two to four observed fatigue tests. The method first fits an interpretable Basquin state, diagnoses whether that state is sufficient, and applies a ControlNet-style conditional Brownian-bridge residual only to curves that benefit from correction.

File: am2022_curves.json (part 10 of 98)
Rutherford Appleton Lab; TWI Ltd; Univ Coll London; Univ Leicester; Univ Sheffield", "metadata: country and region": "UK", "metadata: funding agency": "Lloyd's Register Foundation; Royal Academy of Engineering, UK; UK Research & Innovation (UKRI)Engineering & Physical Sciences Research Council (EPSRC)", "metadata: doi": "10.1016/j.addma.2021.102101", "fatigue: types of fatigue data": "sn", "fatigue: method of extraction": "color and shape", "materials: name of the material": "Ti-6Al-4V", "am: types of am": "E-PBF", "am: am machine": "Arcam Q10plus", "am: hatch space (μm)": 200, "am: layer thickness (μm)": 50, "am: preheat temperature (°c)": 750, "am: direciton of specimen (°)": 0, "am: speed function": 60, "am: types of feedstock": "powder", "am: size of feedstock (μm)": "45, 105", "processing: processing sequence and parameters": "NHT; SURF machine; SURF polish", "testing: types of fatigue tests": "uniaxial", "testing: fatigue temperature (°c)": 25, "testing: fatigue environment": "air", "testing: load ratio": 0.1, "testing: frequency (hz)": 12, "testing: fatigue machine": "Instron servo-hydraulic", "testing: load control": "force", "testing: specimens description": "circular cross-section; ASTM E466", "testing: stress concentration factor of specimens": 1, "static mechanical properties: yield strength (mpa)": 845, "static mechanical properties: ultimate tensile strength (mpa)": 918, "static mechanical properties: elongation (%)": 17, "rating score: rating score": 0.7567567567567568}}, {"id": "FatigueData-AM2022:149", "name": "Ti-6Al-4V", "material_family": "Ti", "points": [[270.4854531919064, 81783.46347400057, 0], [270.4854531919064, 91265.67698621258, 0], [269.71377606425034, 97160.02592623627, 0], [271.2571303195623, 100619.7524779893, 0]], "conditions": {"material": "Ti-6Al-4V", "am_type": "E-PBF", "load_ratio": "0.1", "test_type": "uniaxial", "temperature": "25", "surface_treatment": "", "heat_treatment": ""}, "metadata": {"dataset id": 149, "metadata: title": "The effects of powder reuse on the mechanical response of electron beam additively manufactured Ti6Al4V parts", "metadata: authors": "Chen, Bo; Fitzpatrick, Michael E.; Hernandez-Nava, Everth; Johnston, Carol; Khan, Raja H. U.; Lee, Peter D.; Leung, Chu Lun Alex; Soundarapandiyan, Gowtham", "metadata: source of the publication": "ADDITIVE MANUFACTURING", "metadata: year of publication": 2021, "metadata: institution": "Coventry Univ; Natl Struct Integr Res Ctr NSIRC; Rutherford Appleton Lab; TWI Ltd; Univ Coll London; Univ Leicester; Univ Sheffield", "metadata: country and region": "UK", "metadata: funding agency": "Lloyd's Register Foundation; Royal Academy of Engineering, UK; UK Research & Innovation (UKRI)Engineering & Physical Sciences Research Council (EPSRC)", "metadata: doi": "10.1016/j.addma.2021.102101", "fatigue: types of fatigue data": "sn", "fatigue: method of extraction": "color and shape", "materials: name of the material": "Ti-6Al-4V", "am: types of am": "E-PBF", "am: am machine": "Arcam Q10plus", "am: hatch space (μm)": 200, "am: layer thickness (μm)": 50, "am: preheat temperature (°c)": 750, "am: direciton of specimen (°)": 0, "am: speed function": 60, "am: types of feedstock": "powder", "am: size of feedstock (μm)": "47, 107", "processing: processing sequence and parameters": "NHT; SURF machine; SURF polish", "testing: types of fatigue tests": "uniaxial", "testing: fatigue temperature (°c)": 25, "testing: fatigue environment": "air", "testing: load ratio": 0.1, "testing: frequency (hz)": 12, "testing: fatigue machine": "Instron servo-hydraulic", "testing: load control": "force", "testing: specimens description": "circular cross-section; ASTM E466", "testing: stress concentration factor of specimens": 1, "static mechanical properties: yield strength (mpa)": 857, "static mechanical properties: ultimate tensile strength (mpa)": 928, "static mechanical properties: elongation (%)": 18, "rating score: rating score": 0.7567567567567568}}, {"id": "FatigueData-AM2022:150", "name": "18Ni300", "material_family": "18Ni300", "points": [[449.652666022554, 169154.20862059368, 0], [426.63718854213266, 234115.1699449086, 0], [374.6501800547344, 278615.3962499775, 0], [399.7233666067277, 300818.90036093286, 0]], "conditions": {"material": "18Ni300", "am_type": "L-PBF", "load_ratio": "0.1", "test_type": "uniaxial", "temperature": "25", "surface_treatment": "", "heat_treatment": ""}, "metadata": {"dataset id": 150, "metadata: title": "Effects of notch-load interactions on the mechanical performance of 3D printed tool steel 18Ni300", "metadata: authors": "Afkhami, Shahriar; Bjork, Timo; Dabiri, Edris; Lipiainen, Kalle; Piili, Heidi", "metadata: source of the publication": "ADDITIVE MANUFACTURING", "metadata: year of publication": 2021, "metadata: institution": "Lappeenranta Univ Technol", "metadata: country and region": "Finland", "metadata: funding agency": "European Regional Development Fund (ERDF)", "metadata: doi": "10.1016/j.addma.2021.102260", "fatigue: types of fatigue data": "sn", "fatigue: method of extraction": "color and shape", "materials: name of the material": "18Ni300", "am: types of am": "L-PBF", "am: am machine": "EOS M290", "am: power (w)": 200, "am: scan speed (mm/s)": 1000, "am: hatch space (μm)": 70, "am: layer thickness (μm)": 30, "am: direciton of specimen (°)": 0, "am: scan pattern": "meander", "am: types of feedstock": "powder", "processing: processing sequence and parameters": "SURF as-built", "testing: types of fatigue tests": "uniaxial", "testing: fatigue temperature (°c)": 25, "testing: fatigue environment": "air", "testing: load ratio": 0.1, "testing: frequency (hz)": 5, "testing: load control": "force", "testing: specimens description": "rectangular cross-section; ASTM E466", "testing: stress concentration factor of specimens": 1, "static mechanical properties: yield strength (mpa)": 1078, "static mechanical properties: ultimate tensile strength (mpa)": 1162, "static mechanical properties: elongation (%)": 11.7, "rating score: rating score": 0.7428571428571429}}, {"id": "FatigueData-AM2022:151", "name": "18Ni300", "material_family": "18Ni300", "points": [[300.4316543611695, 36101.09363781731, 0], [249.71421265640376, 66262.89014205431, 0], [249.25449792361354, 126028.12214568199, 0], [224.67053884832947, 192650.8934050285, 0]], "conditions": {"material": "18Ni300", "am_type": "L-PBF", "load_ratio": "0.1", "test_type": "uniaxial", "temperature": "25", "surface_treatment": "", "heat_treatment": ""}, "metadata": {"dataset id": 151, "metadata: title": "Effects of notch-load interactions on the mechanical performance of 3D printed tool steel 18Ni300", "metadata: authors": "Afkhami, Shahriar; Bjork, Timo; Dabiri, Edris; Lipiainen, Kalle; Piili, Heidi", "metadata: source of the publication": "ADDITIVE MANUFACTURING", "metadata: year of publication": 2021, "metadata: institution": "Lappeenranta Univ Technol", "metadata: country and region": "Finland", "metadata: funding agency": "European Regional Development Fund (ERDF)", "metadata: doi": "10.1016/j.addma.2021.102260", "fatigue: types of fatigue data": "sn", "fatigue: method of extraction": "color and shape", "materials: name of the material": "18Ni300", "am: types of am": "L-PBF", "am: am machine": "EOS M290", "am: power (w)": 200, "am: scan speed (mm/s)": 1000, "am: hatch space (μm)": 70, "am: layer thickness (μm)": 30, "am: direciton of specimen (°)": 0, "am: scan pattern": "meander", "am: types of feedstock": "powder", "processing: processing sequence and parameters": "SURF as-built", "testing: types of fatigue tests": "uniaxial", "testing: fatigue temperature (°c)": 25, "testing: fatigue environment": "air", "testing: load ratio": 0.1, "testing: frequency (hz)": 5, "testing: load control": "force", "testing: specimens description": "rectangular cross-section", "testing: stress concentration factor of specimens": 6.3, "static mechanical properties: yield strength (mpa)": 1342, "static mechanical properties: ultimate tensile strength (mpa)": 1393, "static mechanical properties: elongation (%)": 2.4, "rating score: rating score": 0.7428571428571429}}, {"id": "FatigueData-AM2022:152", "name": "18Ni300", "material_family": "18Ni300", "points": [[299.875830845634, 91115.65024292382, 0], [304.3026957464968, 100743.52877623159, 0], [289.91940452541957, 101570.28721167437, 0], [314.7553891748282, 151181.67906181276, 0], [279.8981278203199, 193751.37768317736, 0]], "conditions": {"material": "18Ni300", "am_type": "L-PBF", "load_ratio": "0.1", "test_type": "uniaxial", "temperature": "25", "surface_treatment": "", "heat_treatment": ""}, "metadata": {"dataset id": 152, "metadata: title": "Effects of notch-load interactions on the mechanical performance of 3D printed tool steel 18Ni300", "metadata: authors": "Afkhami, Shahriar; Bjork, Timo; Dabiri, Edris; Lipiainen, Kalle; Piili, Heidi", "metadata: source of the publication": "ADDITIVE MANUFACTURING", "metadata: year of publication": 2021, "metadata: institution": "Lappeenranta Univ Technol", "metadata: country and region": "Finland", "metadata: funding agency": "European Regional Development Fund (ERDF)", "metadata: doi": "10.1016/j.addma.2021.102260", "fatigue: types of fatigue data": "sn", "fatigue: method of extraction": "color and shape", "materials: name of the material": "18Ni300", "am: types of am": "L-PBF", "am: am machine": "EOS M290", "am: power (w)": 200, "am: scan speed (mm/s)": 1000, "am: hatch space (μm)": 70, "am: layer thickness (μm)": 30, "am: direciton of specimen (°)": 0, "am: scan pattern": "meander", "am: types of feedstock": "powder", "processing: processing sequence and parameters": "SURF as-built", "testing: types of fatigue tests": "uniaxial", "testing: fatigue temperature (°c)": 25, "testing: fatigue environment": "air", "testing: load ratio": 0.1, "testing: frequency (hz)": 5, "testing: load control": "force", "testing: specimens description": "rectangular cross-section", "testing: stress concentration factor of specimens": 2.3, "static mechanical properties: yield strength (mpa)": 1284, "static mechanical properties: ultimate tensile strength (mpa)": 1343, "static mechanical properties: elongation (%)": 3.6, "rating score: rating score": 0.7428571428571429}}, {"id": "FatigueData-AM2022:153", "name": "18Ni300", "material_family": "18Ni300", "points": [[300.2149698214658, 81791.4521722536, 0], [290.0288951794281, 140822.64978276522, 0], [249.78339891309213, 314603.7382987618, 0]], "conditions": {"material": "18Ni300", "am_type": "L-PBF", "load_ratio": "0.1", "test_type": "uniaxial", "temperature": "25", "surface_treatment": "", "heat_treatment": ""}, "metadata": {"dataset id": 153, "metadata: title": "Effects of notch-load interactions on the mechanical performance of 3D printed tool steel 18Ni300", "metadata: authors": "Afkhami, Shahriar; Bjork, Timo; Dabiri, Edris; Lipiainen, Kalle; Piili, Heidi", "metadata: source of the publication": "ADDITIVE MANUFACTURING", "metadata: year of publication": 2021, "metadata: institution": "Lappeenranta Univ Technol", "metadata: country and region": "Finland", "metadata: funding agency": "European Regional Development Fund (ERDF)", "metadata: doi": "10.1016/j.addma.2021.102260", "fatigue: types of fatigue data": "sn", "fatigue: method of extraction": "color and shape", "materials: name of the material": "18Ni300", "am: types of am": "L-PBF", "am: am machine": "EOS M290", "am: power (w)": 200, "am: scan speed (mm/s)": 1000, "am: hatch space (μm)": 70, "am: layer thickness (μm)": 30, "am: direciton of specimen (°)": 0, "am: scan pattern": "meander", "am: types of feedstock": "powder", "processing: processing sequence and parameters": "SURF as-built", "testing: types of fatigue tests": "uniaxial", "testing: fatigue temperature (°c)": 25, "testing: fatigue environment": "air", "testing: load ratio": 0.1, "testing: frequency (hz)": 5, "testing: load control": "force", "testing: specimens description": "rectangular cross-section", "testing: stress concentration factor of specimens": 2.3, "static mechanical properties: yield strength (mpa)": 1305, "static mechanical properties: ultimate tensile strength (mpa)": 1357, "static mechanical properties: elongation (%)": 3.2, "rating score: rating score": 0.7428571428571429}}, {"id": "FatigueData-AM2022:154", "name": "18Ni300", "material_family": "18Ni300", "points": [[298.6004911294471, 71563.64581712625, 0], [293.65865989605794, 87935.92228537166, 0], [249.06112688900396, 107827.08651564401, 0], [278.88205859257016, 114217.1777794233, 0]], "conditions": {"material": "18Ni300", "am_type": "L-PBF", "load_ratio": "0.1", "test_type": "uniaxial", "temperature": "25", "surface_treatment": "", "heat_treatment": ""}, "metadata": {"dataset id": 154, "metadata: title": "Effects of notch-load interactions on the mechanical performance of 3D printed tool steel 18Ni300", "metadata: authors": "Afkhami, Shahriar; Bjork, Timo; Dabiri, Edris; Lipiainen, Kalle; Piili, Heidi", "metadata: source of the publication": "ADDITIVE MANUFACTURING", "metadata: year of publication": 2021, "metadata: institution": "Lappeenranta Univ Technol", "metadata: country and region": "Finland", "metadata: funding agency": "European Regional Development Fund (ERDF)", "metadata: doi": "10.1016/j.addma.2021.102260", "fatigue: types of fatigue data": "sn", "fatigue: method of extraction": "color and shape", "materials: name of the material": "18Ni300", "am: types of am": "L-PBF", "am: am machine": "EOS M290", "am: power (w)": 200, "am: scan speed (mm/s)": 1000, "am: hatch space (μm)": 70, "am: layer thickness (μm)": 30, "am: direciton of specimen (°)": 0, "am: scan pattern": "meander", "am: types of feedstock": "powder", "processing: processing sequence and parameters": "SURF as-built", "testing: types of fatigue tests": "uniaxial", "testing: fatigue temperature (°c)": 25, "testing: fatigue environment": "air", "testing: load ratio": 0.1, "testing: frequency (hz)": 5, "testing: load control": "force", "testing: specimens description": "rectangular cross-section", "testing: stress concentration factor of specimens": 2.5, "static mechanical properties: yield strength (mpa)": 1351, "static mechanical properties: ultimate tensile strength (mpa)": 1391, "static mechanical properties: elongation (%)": 2.3, "rating score: rating score": 0.7428571428571429}}, {"id": "FatigueData-AM2022:155", "name": "18Ni300", "material_family": "18Ni300", "points": [[300.29345213378673, 36064.630037376606, 0], [250.21169098757397, 89723.99025488598, 0], [225.30960537223953, 147590.93402404373, 0], [200.2177865702585, 240562.80199196542, 0]], "conditions": {"material": "18Ni300", "am_type": "L-PBF", "load_ratio": "0.1", "test_type": "uniaxial", "temperature": "25", "surface_treatment": "", "heat_treatment": ""}, "metadata": {"dataset id": 155, "metadata: title": "Effects of notch-load interactions on the mechanical performance of 3D printed tool steel 18Ni300", "metadata: authors": "Afkhami, Shahriar; Bjork, Timo; Dabiri, Edris; Lipiainen, Kalle; Piili, Heidi", "metadata: source of the publication": "ADDITIVE MANUFACTURING", "metadata: year of publication": 2021, "metadata: institution": "Lappeenranta Univ Technol", "metadata: country and region": "Finland", "metadata: funding agency": "European Regional Development Fund (ERDF)", "metadata: doi": "10.1016/j.addma.2021.102260", "fatigue: types of fatigue data": "sn", "fatigue: method of extraction": "color and shape", "materials: name of the material": "18Ni300", "am: types of am": "L-PBF", "am: am machine": "EOS M290", "am: power (w)": 200, "am: scan speed (mm/s)": 1000, "am: hatch space (μm)": 70, "am: layer thickness (μm)": 30, "am: direciton of specimen (°)": 0, "am: scan pattern": "meander", "am: types of feedstock": "powder", "processing: processing sequence and parameters": "SURF as-built", "testing: types of fatigue tests": "uniaxial", "testing: fatigue temperature (°c)": 25, "testing: fatigue environment": "air", "testing: load ratio": 0.1, "testing: frequency (hz)": 5, "testing: load control": "force", "testing: specimens description": "rectangular cross-section", "testing: stress concentration factor of specimens": 6.6, "static mechanical properties: yield strength (mpa)": 1203, "static mechanical properties: ultimate tensile strength (mpa)": 1221, "static mechanical properties: elongation (%)": 2.9, "rating score: rating score": 0.7428571428571429}}, {"id": "FatigueData-AM2022:156", "name": "18Ni300", "material_family": "18Ni300", "points": [[300.01395253054477, 107914.8825988685, 0], [284.37656761922995, 119529.23692602725, 0], [289.76425945504053, 216722.77422112168, 0]], "conditions": {"material": "18Ni300", "am_type": "L-PBF", "load_ratio": "0.1", "test_type": "uniaxial", "temperature": "25", "surface_treatment": "", "heat_treatment": ""}, "metadata": {"dataset id": 156, "metadata: title": "Effects of notch-load interactions on the mechanical performance of 3D printed tool steel 18Ni300", "metadata: authors": "Afkhami, Shahriar; Bjork, Timo; Dabiri, Edris; Lipiainen, Kalle; Piili, Heidi", "metadata: source of the publication": "ADDITIVE MANUFACTURING", "metadata: year of publication": 2021, "metadata: institution": "Lappeenranta Univ Technol", "metadata: country and region": "Finland", "metadata: funding agency": "European Regional Development Fund (ERDF)", "metadata: doi": "10.1016/j.addma.2021.102260", "fatigue: types of fatigue data": "sn", "fatigue: method of extraction": "color and shape", "materials: name of the material": "18Ni300", "am: types of am": "L-PBF", "am: am machine": "EOS M290", "am: power (w)": 200, "am: scan speed (mm/s)": 1000, "am: hatch space (μm)": 70, "am: layer thickness (μm)": 30, "am: direciton of specimen (°)": 0, "am: scan pattern": "meander", "am: types of feedstock": "powder", "processing: processing sequence and parameters": "SURF as-built", "testing: types of fatigue tests": "uniaxial", "testing: fatigue temperature (°c)": 25, "testing: fatigue environment": "air", "testing: load ratio": 0.1, "testing: frequency (hz)": 5, "testing: load control": "force", "testing: specimens description": "rectangular cross-section", "testing: stress concentration factor of specimens": 2.6, "static mechanical properties: yield strength (mpa)": 1151, "static mechanical properties: ultimate tensile strength (mpa)": 1183, "static mechanical properties: elongation (%)": 3.4, "rating score: rating score": 0.7428571428571429}}, {"id": "FatigueData-AM2022:157", "name": "18Ni300", "material_family": "18Ni300", "points": [[300.5396162691025, 93797.81565140728, 0], [280.08210680397417, 95866.94851416827, 0], [270.07055231732755, 100353.07365594315, 0], [275.4000789234378, 200156.50730667202, 0]], "conditions": {"material": "18Ni300", "am_type": "L-PBF", "load_ratio": "0.1", "test_type": "uniaxial", "temperature": "25", "surface_treatment": "", "heat_treatment": ""}, "metadata": {"dataset id": 157, "metadata: title": "Effects of notch-load interactions on the mechanical performance of 3D printed tool steel 18Ni300", "metadata: authors": "Afkhami, Shahriar; Bjork, Timo; Dabiri, Edris; Lipiainen, Kalle; Piili, Heidi", "metadata: source of the publication": "ADDITIVE MANUFACTURING", "metadata: year of publication": 2021, "metadata: institution": "Lappeenranta Univ Technol", "metadata: country and region": "Finland", "metadata: funding agency": "European Regional Development Fund (ERDF)", "metadata: doi": "10.1016/j.addma.2021.102260", "fatigue: types of fatigue data": "sn", "fatigue: method of extraction": "color and shape", "materials: name of the material": "18Ni300", "am: types of am": "L-PBF", "am: am machine": "EOS M290", "am: power (w)": 200, "am: scan speed (mm/s)": 1000, "am: hatch space (μm)": 70, "am: layer thickness (μm)": 30, "am: direciton of specimen (°)": 0, "am: scan pattern": "meander", "am: types of feedstock": "powder", "processing: processing sequence and parameters": "SURF as-built", "testing: types of fatigue tests": "uniaxial", "testing: fatigue temperature (°c)": 25, "testing: fatigue environment": "air", "testing: load ratio": 0.1, "testing: frequency (hz)": 5, "testing: load control": "force", "testing: specimens description": "rectangular cross-section", "testing: stress concentration factor of specimens": 2.5, "static mechanical properties: yield strength (mpa)": 1181, "static mechanical properties: ultimate tensile strength (mpa)": 1216, "static mechanical properties: elongation (%)": 3.5, "rating score: rating score": 0.7428571428571429}}, {"id": "FatigueData-AM2022:158", "name": "18Ni300", "material_family": "18Ni300", "points": [[299.09570716069754, 57018.63173475681, 0], [293.2278010699567, 63385.67817308878, 0], [248.93367432372108, 99216.33304758408, 0], [268.5737822262169, 124180.84485866227, 0]], "conditions": {"material": "18Ni300", "am_type": "L-PBF", "load_ratio": "0.1", "test_type": "uniaxial", "temperature": "25", "surface_treatment": "", "heat_treatment": ""}, "metadata": {"dataset id": 158, "metadata: title": "Effects of notch-load interactions on the mechanical performance of 3D printed tool steel 18Ni300", "metadata: authors": "Afkhami, Shahriar; Bjork, Timo; Dabiri, Edris; Lipiainen, Kalle; Piili, Heidi", "metadata: source of the publication": "ADDITIVE MANUFACTURING", "metadata: year of publication": 2021, "metadata: institution": "Lappeenranta Univ Technol", "metadata: country and region": "Finland", "metadata: funding agency": "European Regional Development Fund (ERDF)", "metadata: doi": "10.1016/j.addma.2021.102260", "fatigue: types of fatigue data": "sn", "fatigue: method of extraction": "color and shape", "materials: name of the material": "18Ni300", "am: types of am": "L-PBF", "am: am machine": "EOS M290", "am: power (w)": 200, "am: scan speed (mm/s)": 1000, "am: hatch space (μm)": 70, "am: layer thickness (μm)": 30, "am: direciton of specimen (°)": 0, "am: scan pattern": "meander", "am: types of feedstock": "powder", "processing: processing sequence and parameters": "SURF as-built", "testing: types of fatigue tests": "uniaxial", "testing: fatigue temperature (°c)": 25, "testing: fatigue environment": "air", "testing: load ratio": 0.1, "testing: frequency (hz)": 5, "testing: load control": "force", "testing: specimens description": "rectangular cross-section", "testing: stress concentration factor of specimens": 2.9, "static mechanical properties: yield strength (mpa)": 1166, "static mechanical properties: ultimate tensile strength (mpa)": 1210, "static mechanical properties: elongation (%)": 3.5, "rating score: rating score": 0.7428571428571429}}, {"id": "FatigueData-AM2022:159", "name": "18Ni300", "material_family": "18Ni300", "points": [[300.3692599371956, 20766.23395590947, 0], [249.76898170738932, 36497.73894938627, 0], [199.60490777590996, 73715.73852460762, 0], [150.13849720086523, 234222.1515326074, 0], [149.92494757379978, 901178.0464382845, 0]], "conditions": {"material": "18Ni300", "am_type": "L-PBF", "load_ratio": "0.1", "test_type": "uniaxial", "temperature": "25", "surface_treatment": "", "heat_treatment": ""}, "metadata": {"dataset id": 159, "metadata: title": "Effects of notch-load interactions on the mechanical performance of 3D printed tool steel 18Ni300", "metadata: authors": "Afkhami, Shahriar; Bjork, Timo; Dabiri, Edris; Lipiainen, Kalle; Piili, Heidi", "metadata: source of the publication": "ADDITIVE MANUFACTURING", "metadata: year of publication": 2021, "metadata: institution": "Lappeenranta Univ Technol", "metadata: country and region": "Finland", "metadata: funding agency": "European Regional Development Fund (ERDF)", "metadata: doi": "10.1016/j.addma.2021.102260", "fatigue: types of fatigue data": "sn", "fatigue: method of extraction": "color and shape", "materials: name of the material": "18Ni300", "am: types of am": "L-PBF", "am: am machine": "EOS M290", "am: power (w)": 200, "am: scan speed (mm/s)": 1000, "am: hatch space (μm)": 70, "am: layer thickness (μm)": 30, "am: direciton of specimen (°)": 0, "am: scan pattern": "meander", "am: types of feedstock": "powder", "processing: processing sequence and parameters": "SURF as-built", "testing: types of fatigue tests": "uniaxial", "testing: fatigue temperature (°c)": 25, "testing: fatigue environment": "air", "testing: load ratio": 0.1, "testing: frequency (hz)": 5, "testing: load control": "force", "testing: specimens description": "rectangular cross-section", "testing: stress concentration factor of specimens": 7.8, "static mechanical properties: yield strength (mpa)": 1163, "static mechanical properties: ultimate tensile strength (mpa)": 1180, "static mechanical properties: elongation (%)": 2.5, "rating score: rating score": 0.7428571428571429}}, {"id": "FatigueData-AM2022:160", "name": "18Ni300", "material_family": "18Ni300", "points": [[299.386646618502, 64504.19323636381, 0], [284.5473476060449, 85879.4213378104, 0], [249.97378776420263, 140398.6214648396, 0], [269.7798247447345, 162738.7080249642, 0]], "conditions": {"material": "18Ni300", "am_type": "L-PBF", "load_ratio": "0.1", "test_type": "uniaxial", "temperature": "25", "surface_treatment": "", "heat_treatment": ""}, "metadata": {"dataset id": 160, "metadata: title": "Effects of notch-load interactions on the mechanical performance of 3D printed tool steel 18Ni300", "metadata: authors": "Afkhami, Shahriar; Bjork, Timo; Dabiri, Edris; Lipiainen, Kalle; Piili, Heidi", "metadata: source of the publication": "ADDITIVE MANUFACTURING", "metadata: year of publication": 2021, "metadata: institution": "Lappeenranta Univ Technol", "metadata: country and region": "Finland", "metadata: funding agency": "European Regional Development Fund (ERDF)", "metadata: doi": "10.1016/j.addma.2021.102260", "fatigue: types of fatigue data": "sn", "fatigue: method of extraction": "color and shape", "materials: name of the material": "18Ni300", "am: types of am": "L-PBF", "am: am machine": "EOS M290", "am: power (w)": 200, "am: scan speed (mm/s)": 1000, "am: hatch space (μm)": 70, "am: layer thickness (μm)": 30, "am: direciton of specimen (°)": 0, "am: scan pattern": "meander", "am: types of feedstock": "powder", "processing: processing sequence and parameters": "SURF as-built", "testing: types of fatigue tests": "uniaxial", "testing: fatigue temperature (°c)": 25, "testing: fatigue environment": "air", "testing: load ratio": 0.1, "testing: frequency (hz)": 5, "testing: load control": "force", "testing: specimens description": "rectangular cross-section", "testing: stress concentration factor of specimens": 4.2, "static mechanical properties: yield strength (mpa)": 1107, "static mechanical properties: ultimate tensile strength (mpa)": 1146, "static mechanical properties: elongation (%)": 3.1, "rating score: rating score": 0.7428571428571429}}, {"id": "FatigueData-AM2022:161", "name": "AlSi10Mg", "material_family": "AlSi10Mg", "points": [[172.35968499202673, 4682.8666991898735, 0], [167.86367416508966, 11825.153818633338, 0], [169.39718153502147, 13640.64607307327, 0], [143.9329508778883, 79947.04448113145, 0], [145.9776273711307, 93802.59602345798, 0]], "conditions": {"material": "AlSi10Mg", "am_type": "L-PBF", "load_ratio": "-1", "test_type": "uniaxial", "temperature": "25", "surface_treatment": "", "heat_treatment": ""}, "metadata": {"dataset id": 161, "metadata: title": "Structural integrity of additively manufactured aluminum alloys: Effects of build orientation on microstructure, porosity, and fatigue behavior", "metadata: authors": "Nezhadfar, P. D.; Phan, Nam; Saharan, Ankit; Shamsaei, Nima; Thompson, Spencer", "metadata: source of the publication": "ADDITIVE MANUFACTURING", "metadata: year of publication": 2021, "metadata: institution": "Auburn Univ; EOS; US Navy", "metadata: country and region": "USA", "metadata: funding agency": "EOS GmbH; National Science Foundation (NSF); Naval Air Systems Command (NAVAIR), US Navy", "metadata: doi": "10.1016/j.addma.2021.102292", "fatigue: types of fatigue data": "sn", "fatigue: method of extraction": "color and shape", "materials: name of the material": "AlSi10Mg", "am: types of am": "L-PBF", "am: am machine": "EOS M290", "am: direciton of specimen (°)": 90, "am: am environment": "Ar", "am: scan pattern": "stripe", "am: types of feedstock": "powder", "am: size of feedstock (μm)": "20, 63", "processing: processing sequence and parameters": "HT 270 C, 1.5 hour; SURF machine", "testing: types of fatigue tests": "uniaxial", "testing: fatigue temperature (°c)": 25, "testing: fatigue environment": "air", "testing: load ratio": -1, "testing: fatigue machine": "MTS landmark", "testing: fatigue standard": "ASTM E606", "testing: load control": "strain", "testing: specimens description": "circular cross-section; with drawing; ASTM E606", "testing: critical cross-section size of specimens (mm)": 5, "testing: stress concentration factor of specimens": 1, "static mechanical properties: yield strength (mpa)": 225, "static mechanical properties: ultimate tensile strength (mpa)": 350, "static mechanical properties: elongation (%)": 9, "rating score: rating score": 0.7714285714285715}}, {"id": "FatigueData-AM2022:162", "name": "Scalmalloy", "material_family": "Scalmalloy", "points": [[216.838761919789, 36439.66004679205, 0], [213.8976045029694, 58846.106009301795, 0], [218.30934062819878, 69501.32525529279, 0], [143.30982649929942, 4987185.073742583, 1], [145.05729129306042, 5478272.987060113, 1], [148.01567836621072, 6307045.2466288, 1]], "conditions": {"material": "Scalmalloy", "am_type": "L-PBF", "load_ratio": "-1", "test_type": "uniaxial", "temperature": "25", "surface_treatment": "", "heat_treatment": ""}, "metadata": {"dataset id": 162, "metadata: title": "Structural integrity of additively manufactured aluminum alloys: Effects of build orientation on microstructure, porosity, and fatigue behavior", "metadata: authors": "Nezhadfar, P. D.; Phan, Nam; Saharan, Ankit; Shamsaei, Nima; Thompson, Spencer", "metadata: source of the publication": "ADDITIVE MANUFACTURING", "metadata: year of publication": 2021, "metadata: institution": "Auburn Univ; EOS; US Navy", "metadata: country and region": "USA", "metadata: funding agency": "EOS GmbH; National Science Foundation (NSF); Naval Air Systems Command (NAVAIR), US Navy", "metadata: doi": "10.1016/j.addma.2021.102292", "fatigue: types of fatigue data": "sn", "fatigue: method of extraction": "color and shape", "materials: name of the material": "Scalmalloy", "am: types of am": "L-PBF", "am: am machine": "EOS M290", "am: power (w)": 370, "am: scan speed (mm/s)": 1000, "am: hatch space (μm)": 100, "am: layer thickness (μm)": 30, "am: direciton of specimen (°)": 90, "am: am environment": "Ar", "am: scan pattern": "stripe", "am: types of feedstock": "powder", "am: size of feedstock (μm)": "20, 63", "processing: processing sequence and parameters": "HT 325 C, 4 hour; SURF machine", "testing: types of fatigue tests": "uniaxial", "testing: fatigue temperature (°c)": 25, "testing: fatigue environment": "air", "testing: load ratio": -1, "testing: fatigue machine": "MTS landmark", "testing: fatigue standard": "ASTM E606", "testing: load control": "strain", "testing: specimens description": "circular cross-section; with drawing; ASTM E606", "testing: critical cross-section size of specimens (mm)": 5, "testing: stress concentration factor of specimens": 1, "static mechanical properties: yield strength (mpa)": 508, "static mechanical properties: ultimate tensile strength (mpa)": 530, "static mechanical properties: elongation (%)": 16, "rating score: rating score": 0.8857142857142857}}, {"id": "FatigueData-AM2022:163", "name": "QuesTek Al", "material_family": "QuesTek", "points": [[222.16730458272565, 31260.422186019354, 0], [220.07403507829054, 32047.137263577384, 0], [224.4857712035199, 44488.648116163444, 0], [147.41569733688823, 383117.8728971743, 0], [148.24195631207368, 5778857.025257426, 1]], "conditions": {"material": "QuesTek Al", "am_type": "L-PBF", "load_ratio": "-1", "test_type": "uniaxial", "temperature": "25", "surface_treatment": "", "heat_treatment": ""}, "metadata": {"dataset id": 163, "metadata: title": "Structural integrity of additively manufactured aluminum alloys: Effects of build orientation on microstructure, porosity, and fatigue behavior", "metadata: authors": "Nezhadfar, P. D.; Phan, Nam; Saharan, Ankit; Shamsaei, Nima; Thompson, Spencer", "metadata: source of the publication": "ADDITIVE MANUFACTURING", "metadata: year of publication": 2021, "metadata: institution": "Auburn Univ; EOS; US Navy", "metadata: country and region": "USA", "metadata: funding agency": "EOS GmbH; National Science Foundation (NSF); Naval Air Systems Command (NAVAIR), US Navy", "metadata: doi": "10.1016/j.addma.2021.102292", "fatigue: types of fatigue data": "sn", "fatigue: method of extraction": "color and shape", "materials: name of the material": "QuesTek Al", "am: types of am": "L-PBF", "am: am machine": "EOS M290", "am: power (w)": 370, "am: scan speed (mm/s)": 1040, "am: hatch space (μm)": 170, "am: layer thickness (μm)": 30, "am: direciton of specimen (°)": 90, "am: am environment": "Ar", "am: scan pattern": "stripe", "am: types of feedstock": "powder", "am: size of feedstock (μm)": "20, 63", "processing: processing sequence and parameters": "HT 185 C, 2 hour; SURF machine", "testing: types of fatigue tests": "uniaxial", "testing: fatigue temperature (°c)": 25, "testing: fatigue environment": "air", "testing: load ratio": -1, "testing: fatigue machine": "MTS landmark", "testing: fatigue standard": "ASTM E606", "testing: load control": "strain", "testing: specimens description": "circular cross-section; with drawing; ASTM E606", "testing: critical cross-section size of specimens (mm)": 5, "testing: stress concentration factor of specimens": 1, "static mechanical properties: yield strength (mpa)": 421, "static mechanical properties: ultimate tensile strength (mpa)": 496, "static mechanical properties: elongation (%)": 5, "rating score: rating score": 0.8857142857142857}}, {"id": "FatigueData-AM2022:164", "name": "AD1", "material_family": "AD1", "points": [[224.82464770756246, 46164.65099678146, 0], [213.3175880284536, 51757.87115588354, 0], [228.1790613101436, 83726.18440087918, 0], [153.78856191202522, 143829.0428460434, 0], [150.46000629252586, 5768108.483316438, 1], [147.50161921937556, 6119290.08104394, 1]], "conditions": {"material": "AD1", "am_type": "L-PBF", "load_ratio": "-1", "test_type": "uniaxial", "temperature": "25", "surface_treatment": "", "heat_treatment": ""}, "metadata": {"dataset id": 164, "metadata: title": "Structural integrity of additively manufactured aluminum alloys: Effects of build orientation on microstructure, porosity, and fatigue behavior", "metadata: authors": "Nezhadfar, P. D.; Phan, Nam; Saharan, Ankit; Shamsaei, Nima; Thompson, Spencer", "metadata: source of the publication": "ADDITIVE MANUFACTURING", "metadata: year of publication": 2021, "metadata: institution": "Auburn Univ; EOS; US Navy", "metadata: country and region": "USA", "metadata: funding agency": "EOS GmbH; National Science Foundation (NSF); Naval Air Systems Command (NAVAIR), US Navy", "metadata: doi": "10.1016/j.addma.2021.102292", "fatigue: types of fatigue data": "sn", "fatigue: method of extraction": "color and shape", "materials: name of the material": "AD1", "am: types of am": "L-PBF", "am: am machine": "EOS M290", "am: direciton of specimen (°)": 90, "am: am environment": "Ar", "am: scan pattern": "stripe", "am: types of feedstock": "powder", "am: size of feedstock (μm)": "15, 45", "processing: processing sequence and parameters": "HT 400 C, 6 hour; SURF machine", "testing: types of fatigue tests": "uniaxial", "testing: fatigue temperature (°c)": 25, "testing: fatigue environment": "air", "testing: load ratio": -1, "testing: fatigue machine": "MTS landmark", "testing: fatigue standard": "ASTM E606", "testing: load control": "strain", "testing: specimens description": "circular cross-section; with drawing; ASTM E606", "testing: critical cross-section size of specimens (mm)": 5, "testing: stress concentration factor of specimens": 1, "static mechanical properties: yield strength (mpa)": 409, "static mechanical properties: ultimate tensile strength (mpa)": 435, "static mechanical properties: elongation (%)": 18, "rating score: rating score": 0.7714285714285715}}, {"id": "FatigueData-AM2022:165", "name": "AIF357", "material_family": "AIF357", "points": [[208.7352714018926, 7342.064667020149, 0], [212.6238921662544, 11444.715873391353, 0], [208.41803706020238, 15460.185804303585, 0], [141.4542931317914, 120574.56825499493, 0], [150.51420703784723, 139160.0251803267, 0], [145.6527898199636, 145759.45220929038, 0]], "conditions": {"material": "AIF357", "am_type": "L-PBF", "load_ratio": "-1", "test_type": "uniaxial", "temperature": "25", "surface_treatment": "", "heat_treatment": ""}, "metadata": {"dataset id": 165, "metadata: title": "Structural integrity of additively manufactured aluminum alloys: Effects of build orientation on microstructure, porosity, and fatigue behavior", "metadata: authors": "Nezhadfar, P. D.; Phan, Nam; Saharan, Ankit; Shamsaei, Nima; Thompson, Spencer", "metadata: source of the publication": "ADDITIVE MANUFACTURING", "metadata: year of publication": 2021, "metadata: institution": "Auburn Univ; EOS; US Navy", "metadata: country and region": "USA", "metadata: funding agency": "EOS GmbH; National Science Foundation (NSF); Naval Air Systems Command (NAVAIR), US Navy", "metadata: doi": "10.1016/j.addma.2021.102292", "fatigue: types of fatigue data": "sn", "fatigue: method of extraction": "color and shape", "materials: name of the material": "AIF357", "am: types of am": "L-PBF", "am: am machine": "EOS M290", "am: direciton of specimen (°)": 90, "am: am environment": "Ar", "am: scan pattern": "stripe", "am: types of feedstock": "powder", "am: size of feedstock (μm)": "20, 90", "processing: processing sequence and parameters": "HT 540 C, 0.5 hour; HT 165 C, 6 hour; SURF machine", "testing: types of fatigue tests": "uniaxial", "testing: fatigue temperature (°c)": 25, "testing: fatigue environment": "air", "testing: load ratio": -1, "testing: fatigue machine": "MTS landmark", "testing: fatigue standard": "ASTM E606", "testing: load control": "strain", "testing: specimens description": "circular cross-section; with drawing; ASTM E606", "testing: critical cross-section size of specimens (mm)": 5, "testing: stress concentration factor of specimens": 1, "static mechanical properties: yield strength (mpa)": 250, "static mechanical properties: ultimate tensile strength (mpa)": 390, "static mechanical properties: elongation (%)": 11.5, "rating score: rating score": 0.7714285714285715}}, {"id": "FatigueData-AM2022:166", "name": "AlSi10Mg", "material_family": "AlSi10Mg", "points": [[175.81042501949648, 10350.86143131203, 0], [169.98677583777535, 12659.919201261644, 0], [172.57506436298473, 12742.423790674222, 0], [145.39803484828624, 39457.1169529831, 0], [145.07449878263506, 72191.93238916407, 0], [145.72157091393743, 105223.58678938285, 0]], "conditions": {"material": "AlSi10Mg", "am_type": "L-PBF", "load_ratio": "-1", "test_type": "uniaxial", "temperature": "25", "surface_treatment": "", "heat_treatment": ""}, "metadata": {"dataset id": 166, "metadata: title": "Structural integrity of additively manufactured aluminum alloys: Effects of build orientation on microstructure, porosity, and fatigue behavior", "metadata: authors": "Nezhadfar, P. D.; Phan, Nam; Saharan, Ankit; Shamsaei, Nima; Thompson, Spencer", "metadata: source of the publication": "ADDITIVE MANUFACTURING", "metadata: year of publication": 2021, "metadata: institution": "Auburn Univ; EOS; US Navy", "metadata: country and region": "USA", "metadata: funding agency": "EOS GmbH; National Science Foundation (NSF); Naval Air Systems Command (NAVAIR), US Navy", "metadata: doi": "10.1016/j.addma.2021.102292", "fatigue: types of fatigue data": "sn", "fatigue:
