Repository: yunyunfanfan/S-PA-CBB

# S-PA-CBB

Official research code, processed curve records, evaluation outputs, and manuscript source for:

> **From Physics to Selective Generation: Conditional Brownian Bridges for Sparse S–N Curve Reconstruction and Fatigue Decision-Making**

S-PA-CBB reconstructs a complete probabilistic stress–life (S–N) curve from only two to four observed fatigue tests. The method first fits an interpretable Basquin state, diagnoses whether that state is sufficient, and applies a ControlNet-style conditional Brownian-bridge residual only to curves that benefit from correction.

File: am2022_curves.json (part 11 of 98)
method of extraction": "color and shape", "materials: name of the material": "AlSi10Mg", "am: types of am": "L-PBF", "am: am machine": "EOS M290", "am: direciton of specimen (°)": 0, "am: am environment": "Ar", "am: scan pattern": "stripe", "am: types of feedstock": "powder", "am: size of feedstock (μm)": "20, 63", "processing: processing sequence and parameters": "HT 270 C, 1.5 hour; SURF machine", "testing: types of fatigue tests": "uniaxial", "testing: fatigue temperature (°c)": 25, "testing: fatigue environment": "air", "testing: load ratio": -1, "testing: fatigue machine": "MTS landmark", "testing: fatigue standard": "ASTM E606", "testing: load control": "strain", "testing: specimens description": "circular cross-section; with drawing; ASTM E606", "testing: critical cross-section size of specimens (mm)": 5, "testing: stress concentration factor of specimens": 1, "static mechanical properties: yield strength (mpa)": 220, "static mechanical properties: ultimate tensile strength (mpa)": 340, "static mechanical properties: elongation (%)": 12, "rating score: rating score": 0.7714285714285715}}, {"id": "FatigueData-AM2022:167", "name": "Scalmalloy", "material_family": "Scalmalloy", "points": [[216.3299343607025, 17692.805997226253, 0], [220.55343347863985, 29994.75152887061, 0], [218.65867686376032, 38835.97156703101, 0], [148.3158375363579, 98009.15647561425, 0], [145.22699718832146, 5026289.557800866, 1], [145.266700453863, 6945135.355379221, 1]], "conditions": {"material": "Scalmalloy", "am_type": "L-PBF", "load_ratio": "-1", "test_type": "uniaxial", "temperature": "25", "surface_treatment": "", "heat_treatment": ""}, "metadata": {"dataset id": 167, "metadata: title": "Structural integrity of additively manufactured aluminum alloys: Effects of build orientation on microstructure, porosity, and fatigue behavior", "metadata: authors": "Nezhadfar, P. D.; Phan, Nam; Saharan, Ankit; Shamsaei, Nima; Thompson, Spencer", "metadata: source of the publication": "ADDITIVE MANUFACTURING", "metadata: year of publication": 2021, "metadata: institution": "Auburn Univ; EOS; US Navy", "metadata: country and region": "USA", "metadata: funding agency": "EOS GmbH; National Science Foundation (NSF); Naval Air Systems Command (NAVAIR), US Navy", "metadata: doi": "10.1016/j.addma.2021.102292", "fatigue: types of fatigue data": "sn", "fatigue: method of extraction": "color and shape", "materials: name of the material": "Scalmalloy", "am: types of am": "L-PBF", "am: am machine": "EOS M290", "am: power (w)": 370, "am: scan speed (mm/s)": 1000, "am: hatch space (μm)": 100, "am: layer thickness (μm)": 30, "am: direciton of specimen (°)": 0, "am: am environment": "Ar", "am: scan pattern": "stripe", "am: types of feedstock": "powder", "am: size of feedstock (μm)": "20, 63", "processing: processing sequence and parameters": "HT 325 C, 4 hour; SURF machine", "testing: types of fatigue tests": "uniaxial", "testing: fatigue temperature (°c)": 25, "testing: fatigue environment": "air", "testing: load ratio": -1, "testing: fatigue machine": "MTS landmark", "testing: fatigue standard": "ASTM E606", "testing: load control": "strain", "testing: specimens description": "circular cross-section; with drawing; ASTM E606", "testing: critical cross-section size of specimens (mm)": 5, "testing: stress concentration factor of specimens": 1, "static mechanical properties: yield strength (mpa)": 520, "static mechanical properties: ultimate tensile strength (mpa)": 531, "static mechanical properties: elongation (%)": 14, "rating score: rating score": 0.8857142857142857}}, {"id": "FatigueData-AM2022:168", "name": "QuesTek Al", "material_family": "QuesTek", "points": [[226.50439031682276, 32830.08219994929, 0], [221.0569650490441, 52819.14863671941, 0], [150.00288145733126, 5271078.047690131, 1], [148.3449694193117, 5797000.423466621, 1]], "conditions": {"material": "QuesTek Al", "am_type": "L-PBF", "load_ratio": "-1", "test_type": "uniaxial", "temperature": "25", "surface_treatment": "", "heat_treatment": ""}, "metadata": {"dataset id": 168, "metadata: title": "Structural integrity of additively manufactured aluminum alloys: Effects of build orientation on microstructure, porosity, and fatigue behavior", "metadata: authors": "Nezhadfar, P. D.; Phan, Nam; Saharan, Ankit; Shamsaei, Nima; Thompson, Spencer", "metadata: source of the publication": "ADDITIVE MANUFACTURING", "metadata: year of publication": 2021, "metadata: institution": "Auburn Univ; EOS; US Navy", "metadata: country and region": "USA", "metadata: funding agency": "EOS GmbH; National Science Foundation (NSF); Naval Air Systems Command (NAVAIR), US Navy", "metadata: doi": "10.1016/j.addma.2021.102292", "fatigue: types of fatigue data": "sn", "fatigue: method of extraction": "color and shape", "materials: name of the material": "QuesTek Al", "am: types of am": "L-PBF", "am: am machine": "EOS M290", "am: power (w)": 370, "am: scan speed (mm/s)": 1040, "am: hatch space (μm)": 170, "am: layer thickness (μm)": 30, "am: direciton of specimen (°)": 0, "am: am environment": "Ar", "am: scan pattern": "stripe", "am: types of feedstock": "powder", "am: size of feedstock (μm)": "20, 63", "processing: processing sequence and parameters": "HT 185 C, 2 hour; SURF machine", "testing: types of fatigue tests": "uniaxial", "testing: fatigue temperature (°c)": 25, "testing: fatigue environment": "air", "testing: load ratio": -1, "testing: fatigue machine": "MTS landmark", "testing: fatigue standard": "ASTM E606", "testing: load control": "strain", "testing: specimens description": "circular cross-section; with drawing; ASTM E606", "testing: critical cross-section size of specimens (mm)": 5, "testing: stress concentration factor of specimens": 1, "rating score: rating score": 0.8}}, {"id": "FatigueData-AM2022:169", "name": "AD1", "material_family": "AD1", "points": [[226.5883815380519, 69516.41121665137, 0], [217.41775952203497, 70321.01225810274, 0], [228.8810370420561, 92839.23315414292, 0], [152.93682347191606, 5084586.033551131, 1], [152.62013924711846, 5805717.183486618, 1]], "conditions": {"material": "AD1", "am_type": "L-PBF", "load_ratio": "-1", "test_type": "uniaxial", "temperature": "25", "surface_treatment": "", "heat_treatment": ""}, "metadata": {"dataset id": 169, "metadata: title": "Structural integrity of additively manufactured aluminum alloys: Effects of build orientation on microstructure, porosity, and fatigue behavior", "metadata: authors": "Nezhadfar, P. D.; Phan, Nam; Saharan, Ankit; Shamsaei, Nima; Thompson, Spencer", "metadata: source of the publication": "ADDITIVE MANUFACTURING", "metadata: year of publication": 2021, "metadata: institution": "Auburn Univ; EOS; US Navy", "metadata: country and region": "USA", "metadata: funding agency": "EOS GmbH; National Science Foundation (NSF); Naval Air Systems Command (NAVAIR), US Navy", "metadata: doi": "10.1016/j.addma.2021.102292", "fatigue: types of fatigue data": "sn", "fatigue: method of extraction": "color and shape", "materials: name of the material": "AD1", "am: types of am": "L-PBF", "am: am machine": "EOS M290", "am: direciton of specimen (°)": 0, "am: am environment": "Ar", "am: scan pattern": "stripe", "am: types of feedstock": "powder", "am: size of feedstock (μm)": "15, 45", "processing: processing sequence and parameters": "HT 400 C, 6 hour; SURF machine", "testing: types of fatigue tests": "uniaxial", "testing: fatigue temperature (°c)": 25, "testing: fatigue environment": "air", "testing: load ratio": -1, "testing: fatigue machine": "MTS landmark", "testing: fatigue standard": "ASTM E606", "testing: load control": "strain", "testing: specimens description": "circular cross-section; with drawing; ASTM E606", "testing: critical cross-section size of specimens (mm)": 5, "testing: stress concentration factor of specimens": 1, "static mechanical properties: yield strength (mpa)": 419, "static mechanical properties: ultimate tensile strength (mpa)": 439, "static mechanical properties: elongation (%)": 19, "rating score: rating score": 0.7714285714285715}}, {"id": "FatigueData-AM2022:170", "name": "AIF357", "material_family": "AIF357", "points": [[207.9505214724185, 6061.220411557709, 0], [201.94233487000642, 7904.215346453981, 0], [204.21492218281264, 13891.511411044086, 0], [152.06704356231543, 26746.83651707256, 0], [135.44529115828476, 53881.099946302216, 0], [146.04882286430433, 95945.56553528074, 0]], "conditions": {"material": "AIF357", "am_type": "L-PBF", "load_ratio": "-1", "test_type": "uniaxial", "temperature": "25", "surface_treatment": "", "heat_treatment": ""}, "metadata": {"dataset id": 170, "metadata: title": "Structural integrity of additively manufactured aluminum alloys: Effects of build orientation on microstructure, porosity, and fatigue behavior", "metadata: authors": "Nezhadfar, P. D.; Phan, Nam; Saharan, Ankit; Shamsaei, Nima; Thompson, Spencer", "metadata: source of the publication": "ADDITIVE MANUFACTURING", "metadata: year of publication": 2021, "metadata: institution": "Auburn Univ; EOS; US Navy", "metadata: country and region": "USA", "metadata: funding agency": "EOS GmbH; National Science Foundation (NSF); Naval Air Systems Command (NAVAIR), US Navy", "metadata: doi": "10.1016/j.addma.2021.102292", "fatigue: types of fatigue data": "sn", "fatigue: method of extraction": "color and shape", "materials: name of the material": "AIF357", "am: types of am": "L-PBF", "am: am machine": "EOS M290", "am: direciton of specimen (°)": 0, "am: am environment": "Ar", "am: scan pattern": "stripe", "am: types of feedstock": "powder", "am: size of feedstock (μm)": "20, 90", "processing: processing sequence and parameters": "HT 540 C, 0.5 hour; HT 165 C, 6 hour; SURF machine", "testing: types of fatigue tests": "uniaxial", "testing: fatigue temperature (°c)": 25, "testing: fatigue environment": "air", "testing: load ratio": -1, "testing: fatigue machine": "MTS landmark", "testing: fatigue standard": "ASTM E606", "testing: load control": "strain", "testing: specimens description": "circular cross-section; with drawing; ASTM E606", "testing: critical cross-section size of specimens (mm)": 5, "testing: stress concentration factor of specimens": 1, "static mechanical properties: yield strength (mpa)": 255, "static mechanical properties: ultimate tensile strength (mpa)": 370, "static mechanical properties: elongation (%)": 11.5, "rating score: rating score": 0.7714285714285715}}, {"id": "FatigueData-AM2022:171", "name": "IN718", "material_family": "IN718", "points": [[399.77054122167567, 277577.4060023635, 0], [374.9800296116946, 317626.15593645896, 0], [475.1151906043831, 575491.578532351, 0], [375.1049881376836, 707670.7872644824, 0], [325.1059993710477, 1099875.672856971, 0], [475.0777064928384, 1105131.3186273472, 0], [475.1151906043831, 1134273.4745009665, 0], [424.9269225653236, 1148846.2239363417, 0], [325.0056492897577, 1778394.3611018835, 0], [350.08566128700693, 1978269.046579868, 0], [499.7067967030703, 2081448.9062437625, 0], [500.08626719851196, 2762740.145482991, 0], [500.2651968706707, 4001462.151444438, 0], [475.59389950877176, 5272357.91660911, 0], [350.0742695218494, 6028463.375971103, 0], [475.5509474615389, 6551631.682853968, 0], [424.96712879416833, 7877849.901246411, 0], [299.95991105119055, 10490189.677030137, 1], [349.5667451579864, 10504630.699054714, 1], [325.1012294491792, 10504630.699054714, 1], [450.482477575697, 10519091.600902589, 1], [424.83552798334597, 10519091.600902589, 1]], "conditions": {"material": "IN718", "am_type": "L-PBF", "load_ratio": "-1", "test_type": "rotating bending fatigue", "temperature": "25", "surface_treatment": "", "heat_treatment": ""}, "metadata": {"dataset id": 171, "metadata: title": "Influence of high initial porosity introduced by laser powder bed fusion on the fatigue strength of Inconel 718 after post-processing with hot isostatic pressing", "metadata: authors": "Broeckmann, Christoph; Herzog, Simone; Kaletsch, Anke; Qin, S.", "metadata: source of the publication": "ADDITIVE MANUFACTURING", "metadata: year of publication": 2021, "metadata: institution": "Rhein Westfal TH Aachen", "metadata: country and region": "Germany", "metadata: doi": "10.1016/j.addma.2021.102331", "fatigue: types of fatigue data": "sn", "fatigue: method of extraction": "color and shape", "materials: name of the material": "IN718", "am: types of am": "L-PBF", "am: am machine": "Realizer SLM 100", "am: power (w)": 160, "am: scan speed (mm/s)": 1000, "am: hatch space (μm)": 100, "am: layer thickness (μm)": 50, "am: direciton of specimen (°)": 90, "am: types of feedstock": "powder", "am: size of feedstock (μm)": "15, 45", "processing: processing sequence and parameters": "HT 980 C, 1 hour; HT 720 C, 8 hour; HT 620 C, 8 hour; SURF machine", "testing: types of fatigue tests": "rotating bending fatigue", "testing: fatigue temperature (°c)": 25, "testing: fatigue environment": "air", "testing: load ratio": -1, "testing: frequency (hz)": 100, "testing: load control": "force", "testing: specimens description": "circular cross-section; with drawing", "testing: critical cross-section size of specimens (mm)": 4.5, "testing: stress concentration factor of specimens": 1, "rating score: rating score": 0.7142857142857143}}, {"id": "FatigueData-AM2022:172", "name": "IN718", "material_family": "IN718", "points": [[749.8431667662287, 90862.2705759212, 0], [749.0828776690007, 132775.2936879035, 0], [649.4784141482742, 163015.66829220505, 0], [749.8321697601916, 181487.6172703695, 0], [649.8044967584761, 268748.55024973257, 0], [650.2880277541701, 285218.2630340275, 0], [649.6690783629965, 325609.6507754758, 0], [649.182907871609, 551181.8724810163, 0], [549.5549181675572, 562291.3544621188, 0], [549.4962991945254, 1153213.6538008943, 0], [524.716246988444, 1597871.7452087277, 0], [549.1783292656517, 2632249.009626443, 0], [549.6771633727922, 2898218.5797789106, 0], [524.404056493344, 3422487.08167472, 0], [549.589292039879, 4188659.0813487004, 0], [524.3818380947179, 6430969.880683842, 0], [526.5156867681372, 10119708.920542402, 1], [500.6557028182627, 10153033.468326917, 1]], "conditions": {"material": "IN718", "am_type": "L-PBF", "load_ratio": "-1", "test_type": "rotating bending fatigue", "temperature": "25", "surface_treatment": "", "heat_treatment": ""}, "metadata": {"dataset id": 172, "metadata: title": "Influence of high initial porosity introduced by laser powder bed fusion on the fatigue strength of Inconel 718 after post-processing with hot isostatic pressing", "metadata: authors": "Broeckmann, Christoph; Herzog, Simone; Kaletsch, Anke; Qin, S.", "metadata: source of the publication": "ADDITIVE MANUFACTURING", "metadata: year of publication": 2021, "metadata: institution": "Rhein Westfal TH Aachen", "metadata: country and region": "Germany", "metadata: doi": "10.1016/j.addma.2021.102331", "fatigue: types of fatigue data": "sn", "fatigue: method of extraction": "color and shape", "materials: name of the material": "IN718", "am: types of am": "L-PBF", "am: am machine": "Realizer SLM 100", "am: power (w)": 160, "am: scan speed (mm/s)": 1000, "am: hatch space (μm)": 150, "am: layer thickness (μm)": 50, "am: direciton of specimen (°)": 90, "am: types of feedstock": "powder", "am: size of feedstock (μm)": "15, 45", "processing: processing sequence and parameters": "HIP 1160 C, 4 hour, 1500 bar; HT 720 C, 8 hour; HT 620 C, 8 hour; SURF machine", "testing: types of fatigue tests": "rotating bending fatigue", "testing: fatigue temperature (°c)": 25, "testing: fatigue environment": "air", "testing: load ratio": -1, "testing: frequency (hz)": 100, "testing: load control": "force", "testing: specimens description": "circular cross-section; with drawing", "testing: critical cross-section size of specimens (mm)": 4.5, "testing: stress concentration factor of specimens": 1, "rating score: rating score": 0.7142857142857143}}, {"id": "FatigueData-AM2022:173", "name": "IN718", "material_family": "IN718", "points": [[649.1480035377981, 123052.732487803, 0], [650.38928052311, 137372.11211306186, 0], [650.1922196133665, 162442.98973774098, 0], [599.7765824206656, 184902.69454786522, 0], [649.8668043843545, 197049.52680431097, 0], [650.2697176500587, 319197.6918195314, 0], [475.0371796006737, 568593.2987184114, 0], [499.55425742309467, 645558.9452134222, 0], [474.7497721427039, 801056.1653029434, 0], [549.5251983737211, 928277.2350456429, 0], [500.2589863407726, 1098513.4320253667, 0], [549.7403527162077, 1290862.9310850017, 0], [525.1300947421714, 1465116.707959731, 0], [499.30642766115716, 4158129.2735444503, 0], [524.935689405438, 10001892.630950615, 1], [450.139663582399, 10040463.39719078, 1], [499.0095943555352, 10048698.698163312, 1], [474.3639655000689, 10048698.698163312, 1]], "conditions": {"material": "IN718", "am_type": "L-PBF", "load_ratio": "-1", "test_type": "rotating bending fatigue", "temperature": "25", "surface_treatment": "", "heat_treatment": ""}, "metadata": {"dataset id": 173, "metadata: title": "Influence of high initial porosity introduced by laser powder bed fusion on the fatigue strength of Inconel 718 after post-processing with hot isostatic pressing", "metadata: authors": "Broeckmann, Christoph; Herzog, Simone; Kaletsch, Anke; Qin, S.", "metadata: source of the publication": "ADDITIVE MANUFACTURING", "metadata: year of publication": 2021, "metadata: institution": "Rhein Westfal TH Aachen", "metadata: country and region": "Germany", "metadata: doi": "10.1016/j.addma.2021.102331", "fatigue: types of fatigue data": "sn", "fatigue: method of extraction": "color and shape", "materials: name of the material": "IN718", "am: types of am": "L-PBF", "am: am machine": "Realizer SLM 100", "am: power (w)": 160, "am: scan speed (mm/s)": 1000, "am: hatch space (μm)": 150, "am: layer thickness (μm)": 50, "am: direciton of specimen (°)": 90, "am: types of feedstock": "powder", "am: size of feedstock (μm)": "15, 45", "processing: processing sequence and parameters": "HIP 1160 C, 4 hour, 1500 bar; HIP 710 C, 8 hour, 1000 bar; HIP 610 C, 8 hour, 900 bar; SURF machine", "testing: types of fatigue tests": "rotating bending fatigue", "testing: fatigue temperature (°c)": 25, "testing: fatigue environment": "air", "testing: load ratio": -1, "testing: frequency (hz)": 100, "testing: load control": "force", "testing: specimens description": "circular cross-section; with drawing", "testing: critical cross-section size of specimens (mm)": 4.5, "testing: stress concentration factor of specimens": 1, "rating score: rating score": 0.7142857142857143}}, {"id": "FatigueData-AM2022:174", "name": "IN718", "material_family": "IN718", "points": [[399.1797036055819, 35009.89852343611, 0], [299.7245223043545, 55108.688378872976, 0], [150.20164453717845, 55132.29944749279, 0], [200.21572988430773, 414435.35899762955, 0], [224.95701364859036, 952410.4443374204, 0], [100.11708770690188, 6138024.560913512, 0], [125.04490234741557, 6186187.699191874, 0], [200.0521590522722, 9968192.958098128, 1], [124.78493115153204, 9968192.958098128, 1], [225.15991931402883, 9971142.29499279, 1], [74.77995937226456, 9987654.125109551, 1], [100.00543072095732, 10007153.28667259, 1], [174.97351589454777, 10059925.643942544, 1], [149.82390378192986, 10059925.643942544, 1]], "conditions": {"material": "IN718", "am_type": "L-PBF", "load_ratio": "-1", "test_type": "rotating bending fatigue", "temperature": "25", "surface_treatment": "", "heat_treatment": ""}, "metadata": {"dataset id": 174, "metadata: title": "Influence of high initial porosity introduced by laser powder bed fusion on the fatigue strength of Inconel 718 after post-processing with hot isostatic pressing", "metadata: authors": "Broeckmann, Christoph; Herzog, Simone; Kaletsch, Anke; Qin, S.", "metadata: source of the publication": "ADDITIVE MANUFACTURING", "metadata: year of publication": 2021, "metadata: institution": "Rhein Westfal TH Aachen", "metadata: country and region": "Germany", "metadata: doi": "10.1016/j.addma.2021.102331", "fatigue: types of fatigue data": "sn", "fatigue: method of extraction": "color and shape", "materials: name of the material": "IN718", "am: types of am": "L-PBF", "am: am machine": "Realizer SLM 100", "am: power (w)": 160, "am: scan speed (mm/s)": 1000, "am: hatch space (μm)": 200, "am: layer thickness (μm)": 50, "am: direciton of specimen (°)": 90, "am: types of feedstock": "powder", "am: size of feedstock (μm)": "15, 45", "processing: processing sequence and parameters": "HIP 1160 C, 4 hour, 1500 bar; HT 720 C, 8 hour; HT 620 C, 8 hour; SURF machine", "testing: types of fatigue tests": "rotating bending fatigue", "testing: fatigue temperature (°c)": 25, "testing: fatigue environment": "air", "testing: load ratio": -1, "testing: frequency (hz)": 100, "testing: load control": "force", "testing: specimens description": "circular cross-section; with drawing", "testing: critical cross-section size of specimens (mm)": 4.5, "testing: stress concentration factor of specimens": 1, "rating score: rating score": 0.7142857142857143}}, {"id": "FatigueData-AM2022:175", "name": "IN718", "material_family": "IN718", "points": [[500.53485421387415, 23100.415117964298, 0], [450.2391880288786, 33117.67781619977, 0], [475.2964710805584, 39119.433357046815, 0], [751.6356718648266, 68101.81597175324, 0], [750.4901984031862, 71144.78803100486, 0], [750.291406691832, 74412.40176187623, 0], [450.4680136003896, 80083.84026518498, 0], [650.45788707146, 100038.2695754154, 0], [426.0499845577386, 113156.63577303973, 0], [374.9203917791448, 134670.9976135937, 0], [399.88738109394046, 154910.03107789767, 0], [650.6428477841356, 202938.31829662278, 0], [649.4765201675507, 268519.02072441933, 0], [649.5339637049797, 306390.2772489107, 0], [650.0939887819724, 660155.3520691794, 0], [750.5071490455348, 1037763.5549958984, 0], [499.6330182618179, 1209784.4030729684, 0], [476.25693087335725, 2495755.7402068973, 0], [349.6553430732077, 9978901.225848544, 1], [475.143339516556, 9987509.524122452, 1], [451.1989663816728, 9987509.524122452, 1], [423.6599385481769, 10000033.22611287, 1], [400.2663529764524, 10025935.140929086, 1], [374.74781367440676, 10025935.140929086, 1]], "conditions": {"material": "IN718", "am_type": "L-PBF", "load_ratio": "-1", "test_type": "rotating bending fatigue", "temperature": "25", "surface_treatment": "", "heat_treatment": ""}, "metadata": {"dataset id": 175, "metadata: title": "Influence of high initial porosity introduced by laser powder bed fusion on the fatigue strength of Inconel 718 after post-processing with hot isostatic pressing", "metadata: authors": "Broeckmann, Christoph; Herzog, Simone; Kaletsch, Anke; Qin, S.", "metadata: source of the publication": "ADDITIVE MANUFACTURING", "metadata: year of publication": 2021, "metadata: institution": "Rhein Westfal TH Aachen", "metadata: country and region": "Germany", "metadata: doi": "10.1016/j.addma.2021.102331", "fatigue: types of fatigue data": "sn", "fatigue: method of extraction": "color and shape", "materials: name of the material": "IN718", "am: types of am": "L-PBF", "am: am machine": "Realizer SLM 100", "am: power (w)": 160, "am: scan speed (mm/s)": 1000, "am: hatch space (μm)": 200, "am: layer thickness (μm)": 50, "am: direciton of specimen (°)": 90, "am: types of feedstock": "powder", "am: size of feedstock (μm)": "15, 45", "processing: processing sequence and parameters": "HIP 1160 C, 4 hour, 1500 bar; HIP 710 C, 8 hour, 1000 bar; HIP 610 C, 8 hour, 900 bar; SURF machine", "testing: types of fatigue tests": "rotating bending fatigue", "testing: fatigue temperature (°c)": 25, "testing: fatigue environment": "air", "testing: load ratio": -1, "testing: frequency (hz)": 100, "testing: load control": "force", "testing: specimens description": "circular cross-section; with drawing", "testing: critical cross-section size of specimens (mm)": 4.5, "testing: stress concentration factor of specimens": 1, "rating score: rating score": 0.7142857142857143}}, {"id": "FatigueData-AM2022:176", "name": "Al-Mg-Sc-Zr", "material_family": "Al", "points": [[143.6294564214358, 18705.09324707561, 0], [134.6366008767703, 22543.30910591663, 0], [134.750944371545, 26672.233316708596, 0], [134.81659083241433, 32997.30516834584, 0], [143.5991986073437, 34989.10295264562, 0], [143.6093560972774, 37226.756716022144, 0], [125.78768023072222, 38554.25002977585, 0], [125.68094255237597, 41141.7029216915, 0], [125.68983259439023, 45911.68920150686, 0], [103.45770562400386, 55730.236163183166, 0], [94.55904160918396, 67924.12922613311, 0], [116.7331929763333, 69214.41915645626, 0], [112.36589960609399, 78013.28552629742, 0], [112.36589960609399, 86264.02242447554, 0], [94.4129270369852, 115388.97539388938, 0], [107.87925682674094, 130504.26264391972, 0], [94.50607544231198, 618285.3539869911, 0], [99.04237243546297, 1959915.1547820817, 0], [103.49013657423359, 9258260.455219747, 0], [89.99194242101149, 9991167.63777874, 1], [89.99194242101149, 9991167.63777874, 1], [112.31559417394158, 9993898.242251959, 1], [107.91901844471437, 9993898.242251959, 1], [98.87741915130346, 9993898.242251959, 1], [89.95471905862448, 9993898.242251959, 1]], "conditions": {"material": "Al-Mg-Sc-Zr", "am_type": "L-PBF", "load_ratio": "0.1", "test_type": "uniaxial", "temperature": "25", "surface_treatment": "", "heat_treatment": ""}, "metadata": {"dataset id": 176, "metadata: title": "Anisotropic high cycle fatigue property of Sc and Zr-modified Al-Mg alloy fabricated by laser powder bed fusion", "metadata: authors": "Chen, Jing; El Mansori, Mohamed; Huang Weidong; Kang, Nan; Lin, Xin; Qin, Zehao; Wang, Haoxiang; Wang, Zihong", "metadata: source of the publication": "ADDITIVE MANUFACTURING", "metadata: year of publication": 2022, "metadata: institution": "HESAM Univ; Northwestern Polytech Univ", "metadata: country and region": "France; Peoples R China", "metadata: funding agency": "National Key Research and Development Program, China; National Natural Science Foundation of China (NSFC); Northwestern Polytech Univ", "metadata: doi": "10.1016/j.addma.2021.102514", "fatigue: types of fatigue data": "sn", "fatigue: method of extraction": "color and shape", "materials: name of the material": "Al-Mg-Sc-Zr", "am: types of am": "L-PBF", "am: am machine": "EOS M280", "am: power (w)": 370, "am: scan speed (mm/s)": 1000, "am: hatch space (μm)": 120, "am: layer thickness (μm)": 30, "am: preheat temperature (°c)": 80, "am: direciton of specimen (°)": 0, "am: am environment": "Ar", "am: scan pattern": "stripe", "am: layer scan rotation (°)": 67, "am: types of feedstock": "powder", "am: size of feedstock (μm)": "12.2, 46.8", "processing: processing sequence and parameters": "HT 325 C, 4 hour; SURF machine; SURF polish", "testing: types of fatigue tests": "uniaxial", "testing: fatigue temperature (°c)": 25, "testing: fatigue environment": "air", "testing: load ratio": 0.1, "testing: frequency (hz)": 100, "testing: fatigue machine": "MTS Landmark", "testing: fatigue standard": "GB/T 3075", "testing: load control": "force", "testing: specimens description": "circular cross-section; with drawing; ISO 3075", "testing: critical cross-section size of specimens (mm)": 5, "testing: stress concentration factor of specimens": 1, "static mechanical properties: young's modulus (gpa)": 72.7, "static mechanical properties: yield strength (mpa)": 508.4, "static mechanical properties: ultimate tensile strength (mpa)": 536.3, "static mechanical properties: elongation (%)": 13.7, "rating score: rating score": 1}}, {"id": "FatigueData-AM2022:177", "name": "Al-Mg-Sc-Zr", "material_family": "Al", "points": [[89.95734684812385, 23532.760980060782, 0], [89.90658628881211, 27699.07237401459, 0], [89.95734684812385, 38516.602759879344, 0], [80.89051332034157, 53443.733593548015, 0], [80.89051332034157, 61968.6922499286, 0], [80.98797457332503, 74134.62129763595, 0], [71.95803095167092, 77407.45853407696, 0], [72.02756224618513, 79499.35593967371, 0], [58.55927176146176, 96130.51877257091, 0], [58.5027419852982, 106359.680584755, 0], [71.88856677869694, 132369.95924662694, 0], [63.046178047659346, 140390.5163402568, 0], [67.50669042219043, 155567.05958881474, 0], [63.08095476050079, 332811.9260060881, 0], [54.07264007740052, 345170.9852801628, 0], [58.61509545029549, 834976.7682677233, 0], [54.10869796721235, 2386189.390073154, 0], [58.56552780215985, 9971293.832107026, 1], [49.54096415831207, 9972768.763818197, 1], [63.02761057423603, 9980351.736008108, 1], [49.50048475366194, 9986553.834701119, 1], [58.50524467979226, 10007772.736057367, 1], [53.98356090625277, 10023368.899555653, 1], [54.02188103687687, 10037488.16057002, 1]], "conditions": {"material": "Al-Mg-Sc-Zr", "am_type": "L-PBF", "load_ratio": "0.1", "test_type": "uniaxial", "temperature": "25", "surface_treatment": "", "heat_treatment": ""}, "metadata": {"dataset id": 177, "metadata: title": "Anisotropic high cycle fatigue property of Sc and Zr-modified Al-Mg alloy fabricated by laser powder bed fusion", "metadata: authors": "Chen, Jing; El Mansori, Mohamed; Huang Weidong; Kang, Nan; Lin, Xin; Qin, Zehao; Wang, Haoxiang; Wang, Zihong", "metadata: source of the publication": "ADDITIVE MANUFACTURING", "metadata: year of publication": 2022, "metadata: institution": "HESAM Univ; Northwestern Polytech Univ", "metadata: country and region": "France; Peoples R China", "metadata: funding agency": "National Key Research and Development Program, China; National Natural Science Foundation of China (NSFC); Northwestern Polytech Univ", "metadata: doi": "10.1016/j.addma.2021.102514", "fatigue: types of fatigue data": "sn", "fatigue: method of extraction": "color and shape", "materials: name of the material": "Al-Mg-Sc-Zr", "am: types of am": "L-PBF", "am: am machine": "EOS M280", "am: power (w)": 370, "am: scan speed (mm/s)": 1000, "am: hatch space (μm)": 120, "am: layer thickness (μm)": 30, "am: preheat temperature (°c)": 80, "am: direciton of specimen (°)": 90, "am: am environment": "Ar", "am: scan pattern": "stripe", "am: layer scan rotation (°)": 67, "am: types of feedstock": "powder", "am: size of feedstock (μm)": "12.2, 46.8", "processing: processing sequence and parameters": "HT 325 C, 4 hour; SURF machine; SURF polish", "testing: types of fatigue tests": "uniaxial", "testing: fatigue temperature (°c)": 25, "testing: fatigue environment": "air", "testing: load ratio": 0.1, "testing: frequency (hz)": 100, "testing: fatigue machine": "MTS Landmark", "testing: fatigue standard": "GB/T 3075", "testing: load control": "force", "testing: specimens description": "circular cross-section; with drawing; ISO 3075", "testing: critical cross-section size of specimens (mm)": 5, "testing: stress concentration factor of specimens": 1, "static mechanical properties: young's modulus (gpa)": 72.8, "static mechanical properties: yield strength (mpa)": 502.4, "static mechanical properties: ultimate tensile strength (mpa)": 530.2, "static mechanical properties: elongation (%)": 14.4, "rating score: rating score": 1}}, {"id": "FatigueData-AM2022:178", "name": "316L", "material_family": "316L", "points": [[350.0004481841173, 27600.26101375374, 0], [349.9149710225584, 28259.158791859325, 0], [350.257004971264, 30391.18205505336, 0], [300.20553397271965, 69340.76171957843, 0], [300.18008204063455, 71424.34714073122, 0], [299.9945902571381, 89128.06942911548, 0], [249.90280291763892, 126171.08932562404, 0], [249.97667072435007, 131197.3729122682, 0], [250.05554825547776, 170089.46749232485, 0], [200.12205502256268, 325386.7725678346, 0], [199.89949885787613, 451195.8317770492, 0], [199.9644960933744, 478064.78348864266, 0]], "conditions": {"material": "316L", "am_type": "L-PBF", "load_ratio": "-1", "test_type": "uniaxial", "temperature": "25", "surface_treatment": "", "heat_treatment": ""}, "metadata": {"dataset id": 178, "metadata: title": "Predicting fatigue life of metal LPBF components by combining a large fatigue database for different sample conditions with novel simulation strategies", "metadata: authors": "Bore, Koen Vanden; Bruycker, Evy De; Clijsters, Stijn; Craeghs, Tom; Cutolo, Antonio; Desmet, Win; Dinh, Tien Dung; Elangeswaran, Chola; Erdelyi, Hunor; Gallas, Simone; Hooreweder, Brecht Van; Lammens, Nicolas; Muralidharan, Gokula Krishna; Peirs, Jan; Schulz, Matthias; Thijs, Lore; Van Paepegem, Wim", "metadata: source of the publication": "ADDITIVE MANUFACTURING", "metadata: year of publication": 2022, "metadata: institution": "3D Syst; BMT Aerosp Int nv; Co Creat Ctr Vehicle Dev; Engie Laborelec; Katholieke Univ Leuven; Materialise NV; SIM; Siemens; Univ Ghent", "metadata: country and region": "Belgium; Germany", "metadata: funding agency": "Flanders Agency for Innovation and Entrepreneurship (VLAIO); The Research Foundation – Flanders (FWO)", "metadata: doi": "10.1016/j.addma.2021.102570", "fatigue: types of fatigue data": "sn", "fatigue: method of extraction": "color and shape", "materials: name of the material": "316L", "am: types of am": "L-PBF", "am: am machine": "3D Systems ProX DMP 320", "am: layer thickness (μm)": 60, "am: direciton of specimen (°)": 90, "am: types of feedstock": "powder", "am: size of feedstock (μm)": "15, 45", "processing: processing sequence and parameters": "NHT; SURF as-built", "testing: types of fatigue tests": "uniaxial", "testing: fatigue temperature (°c)": 25, "testing: fatigue environment": "air", "testing: load ratio": -1, "testing: frequency (hz)": 60, "testing: fatigue machine": "Instron ElectroPuls E10000", "testing: fatigue standard": "ASTM E466", "testing: load control": "force", "testing: specimens description": "circular cross-section; with drawing", "testing: critical cross-section size of specimens (mm)": 2.5, "testing: stress concentration factor of specimens": 1, "static mechanical properties: yield strength (mpa)": 453, "static mechanical properties: ultimate tensile strength (mpa)": 573, "static mechanical properties: elongation (%)": 46, "rating score: rating score": 0.7714285714285715}}, {"id": "FatigueData-AM2022:179", "name": "316L", "material_family": "316L", "points": [[350.07339156274986, 25539.71440384153, 0], [350.21675086292254, 32780.87047118321, 0], [300.08958943685394, 54322.66733473308, 0], [300.09557548181624, 55644.37419843672, 0], [250.05840986117335, 117585.18615790582, 0], [207.01684780926826, 196671.6197544241, 0], [199.88750917911233, 205642.6118427873, 0], [200.03052241622078, 247990.79337166244, 0]], "conditions": {"material": "316L", "am_type": "L-PBF", "load_ratio": "-1", "test_type": "uniaxial", "temperature": "25", "surface_treatment": "", "heat_treatment": ""}, "metadata": {"dataset id": 179, "metadata: title": "Predicting fatigue life of metal LPBF components by combining a large fatigue database for different sample conditions with novel simulation strategies", "metadata: authors": "Bore, Koen Vanden; Bruycker, Evy De; Clijsters, Stijn; Craeghs, Tom; Cutolo, Antonio; Desmet, Win; Dinh, Tien Dung; Elangeswaran, Chola; Erdelyi, Hunor; Gallas, Simone; Hooreweder, Brecht Van; Lammens, Nicolas; Muralidharan, Gokula Krishna; Peirs, Jan; Schulz, Matthias; Thijs, Lore; Van Paepegem, Wim", "metadata: source of the publication": "ADDITIVE MANUFACTURING", "metadata: year of publication": 2022, "metadata: institution": "3D Syst; BMT Aerosp Int nv; Co Creat Ctr Vehicle Dev; Engie Laborelec; Katholieke Univ Leuven; Materialise NV; SIM; Siemens; Univ Ghent", "metadata: country and region": "Belgium; Germany", "metadata: funding agency": "Flanders Agency for Innovation and Entrepreneurship (VLAIO); The Research Foundation – Flanders (FWO)", "metadata: doi": "10.1016/j.addma.2021.102570", "fatigue: types of fatigue data": "sn", "fatigue: method of extraction": "color and shape", "materials: name of the material": "316L", "am: types of am": "L-PBF", "am: am machine": "3D Systems ProX DMP 320", "am: layer thickness (μm)": 60, "am: direciton of specimen (°)": 50, "am: types of feedstock": "powder", "am: size of feedstock (μm)": "15, 45", "processing: processing sequence and parameters": "NHT; SURF as-built", "testing: types of fatigue tests": "uniaxial", "testing: fatigue temperature (°c)": 25, "testing: fatigue environment": "air", "testing: load ratio": -1, "testing: frequency (hz)": 60, "testing: fatigue machine": "Instron ElectroPuls E10000", "testing: fatigue standard": "ASTM E466", "testing: load control": "force", "testing: specimens description": "circular cross-section; with drawing", "testing: critical cross-section size of specimens (mm)": 2.5, "testing: stress concentration factor of specimens": 1, "static mechanical properties: yield strength (mpa)": 453, "static mechanical properties: ultimate tensile strength (mpa)": 573, "static mechanical properties: elongation (%)": 46, "rating score: rating score": 0.7714285714285715}}, {"id": "FatigueData-AM2022:180", "name": "316L", "material_family": "316L", "points": [[349.9510972394536, 4083.573427669367, 0], [350.27758804360997, 15393.338116580386, 0], [300.1550832485154, 23670.36329368889, 0], [350.09962455516035, 47035.3766975114, 0], [350.21518149413134, 52740.94596093118, 0], [299.9740237018289, 98689.39095095276, 0], [249.76506731794362, 136128.48130296904, 0], [300.17709820003876, 166246.50882877634, 0], [200.0509147646244, 177479.27778082556, 0], [249.85511594257713, 179901.32901095942, 0], [249.8769580122321, 211627.935189215, 0], [199.92336380237288, 282075.7336505833, 0], [200.0449909609547, 541878.2968624425, 0]], "conditions": {"material": "316L", "am_type": "L-PBF", "load_ratio": "-1", "test_type": "uniaxial", "temperature": "25", "surface_treatment": "", "heat_treatment": ""}, "metadata": {"dataset id": 180, "metadata: title": "Predicting fatigue life of metal LPBF components by combining a large fatigue database for different sample conditions with novel simulation strategies", "metadata: authors": "Bore, Koen Vanden; Bruycker, Evy De; Clijsters, Stijn; Craeghs, Tom; Cutolo, Antonio; Desmet, Win; Dinh, Tien Dung; Elangeswaran, Chola; Erdelyi, Hunor; Gallas, Simone; Hooreweder, Brecht Van; Lammens, Nicolas; Muralidharan, Gokula Krishna; Peirs, Jan; Schulz, Matthias; Thijs, Lore; Van Paepegem, Wim", "metadata: source of the publication": "ADDITIVE MANUFACTURING", "metadata: year of publication": 2022, "metadata: institution": "3D Syst; BMT Aerosp Int nv; Co Creat Ctr Vehicle Dev; Engie Laborelec; Katholieke Univ Leuven; Materialise NV; SIM; Siemens; Univ Ghent", "metadata: country and region": "Belgium; Germany", "metadata: funding agency": "Flanders Agency for Innovation and Entrepreneurship (VLAIO); The Research Foundation – Flanders (FWO)", "metadata: doi": "10.1016/j.addma.2021.102570", "fatigue: types of fatigue data": "sn", "fatigue: method of extraction": "color and shape", "materials: name of the material": "316L", "am: types of am": "L-PBF", "am: am machine": "3D Systems ProX DMP 320", "am: layer thickness (μm)": 60, "am: direciton of specimen (°)": 0, "am: types of feedstock": "powder", "am: size of feedstock (μm)": "15, 45", "processing: processing sequence and parameters": "NHT; SURF as-built", "testing: types of fatigue tests": "uniaxial", "testing: fatigue temperature (°c)": 25, "testing: fatigue environment": "air", "testing: load ratio": -1, "testing: frequency (hz)": 60, "testing: fatigue machine": "Instron ElectroPuls E10000", "testing: fatigue standard": "ASTM E466", "testing: load control": "force", "testing: specimens description": "circular cross-section; with drawing", "testing: critical cross-section size of specimens (mm)": 2.5, "testing: stress concentration factor of specimens": 1, "static mechanical properties: yield strength (mpa)": 453, "static mechanical properties: ultimate tensile strength (mpa)": 573, "static mechanical properties: elongation (%)": 46, "rating score: rating score": 0.7714285714285715}}, {"id": "FatigueData-AM2022:181", "name": "316L", "material_family": "316L", "points": [[350.18796089998494, 33378.12890802817,
