Repository: yunyunfanfan/S-PA-CBB

# S-PA-CBB

Official research code, processed curve records, evaluation outputs, and manuscript source for:

> **From Physics to Selective Generation: Conditional Brownian Bridges for Sparse S–N Curve Reconstruction and Fatigue Decision-Making**

S-PA-CBB reconstructs a complete probabilistic stress–life (S–N) curve from only two to four observed fatigue tests. The method first fits an interpretable Basquin state, diagnoses whether that state is sufficient, and applies a ControlNet-style conditional Brownian-bridge residual only to curves that benefit from correction.

File: am2022_curves.json (part 12 of 98)
0], [350.3590694915657, 35165.04115309361, 0], [300.1355079280837, 70888.67444877348, 0], [300.09885403790196, 81155.07883510544, 0], [300.0441059257345, 107581.9212359025, 0], [250.04867323952817, 136007.47631467535, 0], [250.14705349147653, 149021.4661217497, 0], [200.00651576207034, 251680.4553653738, 0], [199.8078100858469, 334759.0247140187, 0], [199.95191079709178, 363836.18798002426, 0]], "conditions": {"material": "316L", "am_type": "L-PBF", "load_ratio": "-1", "test_type": "uniaxial", "temperature": "25", "surface_treatment": "", "heat_treatment": ""}, "metadata": {"dataset id": 181, "metadata: title": "Predicting fatigue life of metal LPBF components by combining a large fatigue database for different sample conditions with novel simulation strategies", "metadata: authors": "Bore, Koen Vanden; Bruycker, Evy De; Clijsters, Stijn; Craeghs, Tom; Cutolo, Antonio; Desmet, Win; Dinh, Tien Dung; Elangeswaran, Chola; Erdelyi, Hunor; Gallas, Simone; Hooreweder, Brecht Van; Lammens, Nicolas; Muralidharan, Gokula Krishna; Peirs, Jan; Schulz, Matthias; Thijs, Lore; Van Paepegem, Wim", "metadata: source of the publication": "ADDITIVE MANUFACTURING", "metadata: year of publication": 2022, "metadata: institution": "3D Syst; BMT Aerosp Int nv; Co Creat Ctr Vehicle Dev; Engie Laborelec; Katholieke Univ Leuven; Materialise NV; SIM; Siemens; Univ Ghent", "metadata: country and region": "Belgium; Germany", "metadata: funding agency": "Flanders Agency for Innovation and Entrepreneurship (VLAIO); The Research Foundation – Flanders (FWO)", "metadata: doi": "10.1016/j.addma.2021.102570", "fatigue: types of fatigue data": "sn", "fatigue: method of extraction": "color and shape", "materials: name of the material": "316L", "am: types of am": "L-PBF", "am: am machine": "3D Systems ProX DMP 320", "am: layer thickness (μm)": 60, "am: direciton of specimen (°)": 90, "am: types of feedstock": "powder", "am: size of feedstock (μm)": "15, 45", "processing: processing sequence and parameters": "HT 470 C, 5 hour; SURF as-built", "testing: types of fatigue tests": "uniaxial", "testing: fatigue temperature (°c)": 25, "testing: fatigue environment": "air", "testing: load ratio": -1, "testing: frequency (hz)": 60, "testing: fatigue machine": "Instron ElectroPuls E10000", "testing: fatigue standard": "ASTM E466", "testing: load control": "force", "testing: specimens description": "circular cross-section; with drawing", "testing: critical cross-section size of specimens (mm)": 2.5, "testing: stress concentration factor of specimens": 1, "static mechanical properties: yield strength (mpa)": 449, "static mechanical properties: ultimate tensile strength (mpa)": 570, "static mechanical properties: elongation (%)": 48, "rating score: rating score": 0.7714285714285715}}, {"id": "FatigueData-AM2022:182", "name": "316L", "material_family": "316L", "points": [[300.0209498629541, 6239.140471475097, 0], [300.0573362211228, 125013.1956419575, 0], [250.0539773453978, 222162.0678054426, 0], [249.94912616973986, 232633.1159167201, 0], [199.98537095565766, 559257.0649571768, 0], [200.0081141901356, 842014.092461721, 0]], "conditions": {"material": "316L", "am_type": "L-PBF", "load_ratio": "-1", "test_type": "uniaxial", "temperature": "25", "surface_treatment": "", "heat_treatment": ""}, "metadata": {"dataset id": 182, "metadata: title": "Predicting fatigue life of metal LPBF components by combining a large fatigue database for different sample conditions with novel simulation strategies", "metadata: authors": "Bore, Koen Vanden; Bruycker, Evy De; Clijsters, Stijn; Craeghs, Tom; Cutolo, Antonio; Desmet, Win; Dinh, Tien Dung; Elangeswaran, Chola; Erdelyi, Hunor; Gallas, Simone; Hooreweder, Brecht Van; Lammens, Nicolas; Muralidharan, Gokula Krishna; Peirs, Jan; Schulz, Matthias; Thijs, Lore; Van Paepegem, Wim", "metadata: source of the publication": "ADDITIVE MANUFACTURING", "metadata: year of publication": 2022, "metadata: institution": "3D Syst; BMT Aerosp Int nv; Co Creat Ctr Vehicle Dev; Engie Laborelec; Katholieke Univ Leuven; Materialise NV; SIM; Siemens; Univ Ghent", "metadata: country and region": "Belgium; Germany", "metadata: funding agency": "Flanders Agency for Innovation and Entrepreneurship (VLAIO); The Research Foundation – Flanders (FWO)", "metadata: doi": "10.1016/j.addma.2021.102570", "fatigue: types of fatigue data": "sn", "fatigue: method of extraction": "color and shape", "materials: name of the material": "316L", "am: types of am": "L-PBF", "am: am machine": "3D Systems ProX DMP 320", "am: layer thickness (μm)": 60, "am: direciton of specimen (°)": 0, "am: types of feedstock": "powder", "am: size of feedstock (μm)": "15, 45", "processing: processing sequence and parameters": "HT 470 C, 5 hour; SURF as-built", "testing: types of fatigue tests": "uniaxial", "testing: fatigue temperature (°c)": 25, "testing: fatigue environment": "air", "testing: load ratio": -1, "testing: frequency (hz)": 60, "testing: fatigue machine": "Instron ElectroPuls E10000", "testing: fatigue standard": "ASTM E466", "testing: load control": "force", "testing: specimens description": "circular cross-section; with drawing", "testing: critical cross-section size of specimens (mm)": 2.5, "testing: stress concentration factor of specimens": 1, "static mechanical properties: yield strength (mpa)": 449, "static mechanical properties: ultimate tensile strength (mpa)": 570, "static mechanical properties: elongation (%)": 48, "rating score: rating score": 0.7714285714285715}}, {"id": "FatigueData-AM2022:183", "name": "316L", "material_family": "316L", "points": [[400.1290401636026, 6195.701192002105, 0], [375.0529373735575, 44295.904952752826, 0], [375.17418254721434, 79923.0098998464, 0], [350.3170142966963, 215617.26881635885, 0], [350.110961403735, 253884.0138001309, 0], [350.3170142966963, 311882.1043228024, 0]], "conditions": {"material": "316L", "am_type": "L-PBF", "load_ratio": "-1", "test_type": "uniaxial", "temperature": "25", "surface_treatment": "", "heat_treatment": ""}, "metadata": {"dataset id": 183, "metadata: title": "Predicting fatigue life of metal LPBF components by combining a large fatigue database for different sample conditions with novel simulation strategies", "metadata: authors": "Bore, Koen Vanden; Bruycker, Evy De; Clijsters, Stijn; Craeghs, Tom; Cutolo, Antonio; Desmet, Win; Dinh, Tien Dung; Elangeswaran, Chola; Erdelyi, Hunor; Gallas, Simone; Hooreweder, Brecht Van; Lammens, Nicolas; Muralidharan, Gokula Krishna; Peirs, Jan; Schulz, Matthias; Thijs, Lore; Van Paepegem, Wim", "metadata: source of the publication": "ADDITIVE MANUFACTURING", "metadata: year of publication": 2022, "metadata: institution": "3D Syst; BMT Aerosp Int nv; Co Creat Ctr Vehicle Dev; Engie Laborelec; Katholieke Univ Leuven; Materialise NV; SIM; Siemens; Univ Ghent", "metadata: country and region": "Belgium; Germany", "metadata: funding agency": "Flanders Agency for Innovation and Entrepreneurship (VLAIO); The Research Foundation – Flanders (FWO)", "metadata: doi": "10.1016/j.addma.2021.102570", "fatigue: types of fatigue data": "sn", "fatigue: method of extraction": "color and shape", "materials: name of the material": "316L", "am: types of am": "L-PBF", "am: am machine": "3D Systems ProX DMP 320", "am: layer thickness (μm)": 60, "am: direciton of specimen (°)": 90, "am: types of feedstock": "powder", "am: size of feedstock (μm)": "15, 45", "processing: processing sequence and parameters": "NHT; SURF machine", "testing: types of fatigue tests": "uniaxial", "testing: fatigue temperature (°c)": 25, "testing: fatigue environment": "air", "testing: load ratio": -1, "testing: frequency (hz)": 60, "testing: fatigue machine": "Instron ElectroPuls E10000", "testing: fatigue standard": "ASTM E466", "testing: load control": "force", "testing: specimens description": "circular cross-section; with drawing", "testing: critical cross-section size of specimens (mm)": 2.5, "testing: stress concentration factor of specimens": 1, "static mechanical properties: yield strength (mpa)": 453, "static mechanical properties: ultimate tensile strength (mpa)": 573, "static mechanical properties: elongation (%)": 46, "rating score: rating score": 0.7714285714285715}}, {"id": "FatigueData-AM2022:184", "name": "316L", "material_family": "316L", "points": [[375.11514398039105, 139641.33847815747, 0], [375.27068084273856, 176185.5353156379, 0], [350.19480302186184, 276781.8514621964, 0], [300.1514929496469, 543235.9165896534, 0], [350.19480302186184, 798325.8691198665, 0]], "conditions": {"material": "316L", "am_type": "L-PBF", "load_ratio": "-1", "test_type": "uniaxial", "temperature": "25", "surface_treatment": "", "heat_treatment": ""}, "metadata": {"dataset id": 184, "metadata: title": "Predicting fatigue life of metal LPBF components by combining a large fatigue database for different sample conditions with novel simulation strategies", "metadata: authors": "Bore, Koen Vanden; Bruycker, Evy De; Clijsters, Stijn; Craeghs, Tom; Cutolo, Antonio; Desmet, Win; Dinh, Tien Dung; Elangeswaran, Chola; Erdelyi, Hunor; Gallas, Simone; Hooreweder, Brecht Van; Lammens, Nicolas; Muralidharan, Gokula Krishna; Peirs, Jan; Schulz, Matthias; Thijs, Lore; Van Paepegem, Wim", "metadata: source of the publication": "ADDITIVE MANUFACTURING", "metadata: year of publication": 2022, "metadata: institution": "3D Syst; BMT Aerosp Int nv; Co Creat Ctr Vehicle Dev; Engie Laborelec; Katholieke Univ Leuven; Materialise NV; SIM; Siemens; Univ Ghent", "metadata: country and region": "Belgium; Germany", "metadata: funding agency": "Flanders Agency for Innovation and Entrepreneurship (VLAIO); The Research Foundation – Flanders (FWO)", "metadata: doi": "10.1016/j.addma.2021.102570", "fatigue: types of fatigue data": "sn", "fatigue: method of extraction": "color and shape", "materials: name of the material": "316L", "am: types of am": "L-PBF", "am: am machine": "3D Systems ProX DMP 320", "am: layer thickness (μm)": 60, "am: direciton of specimen (°)": 50, "am: types of feedstock": "powder", "am: size of feedstock (μm)": "15, 45", "processing: processing sequence and parameters": "NHT; SURF machine", "testing: types of fatigue tests": "uniaxial", "testing: fatigue temperature (°c)": 25, "testing: fatigue environment": "air", "testing: load ratio": -1, "testing: frequency (hz)": 60, "testing: fatigue machine": "Instron ElectroPuls E10000", "testing: fatigue standard": "ASTM E466", "testing: load control": "force", "testing: specimens description": "circular cross-section; with drawing", "testing: critical cross-section size of specimens (mm)": 2.5, "testing: stress concentration factor of specimens": 1, "static mechanical properties: yield strength (mpa)": 453, "static mechanical properties: ultimate tensile strength (mpa)": 573, "static mechanical properties: elongation (%)": 46, "rating score: rating score": 0.7714285714285715}}, {"id": "FatigueData-AM2022:185", "name": "316L", "material_family": "316L", "points": [[399.8936916441745, 9571.250331762762, 0], [400.0705020133368, 24420.33369556206, 0], [375.1422622845745, 64641.06575050925, 0], [374.9875723212059, 68186.84186929037, 0], [350.11076303133063, 200219.00302874745, 0], [349.9110013559936, 249030.28409443414, 0], [349.9361826153893, 374315.2022941752, 0]], "conditions": {"material": "316L", "am_type": "L-PBF", "load_ratio": "-1", "test_type": "uniaxial", "temperature": "25", "surface_treatment": "", "heat_treatment": ""}, "metadata": {"dataset id": 185, "metadata: title": "Predicting fatigue life of metal LPBF components by combining a large fatigue database for different sample conditions with novel simulation strategies", "metadata: authors": "Bore, Koen Vanden; Bruycker, Evy De; Clijsters, Stijn; Craeghs, Tom; Cutolo, Antonio; Desmet, Win; Dinh, Tien Dung; Elangeswaran, Chola; Erdelyi, Hunor; Gallas, Simone; Hooreweder, Brecht Van; Lammens, Nicolas; Muralidharan, Gokula Krishna; Peirs, Jan; Schulz, Matthias; Thijs, Lore; Van Paepegem, Wim", "metadata: source of the publication": "ADDITIVE MANUFACTURING", "metadata: year of publication": 2022, "metadata: institution": "3D Syst; BMT Aerosp Int nv; Co Creat Ctr Vehicle Dev; Engie Laborelec; Katholieke Univ Leuven; Materialise NV; SIM; Siemens; Univ Ghent", "metadata: country and region": "Belgium; Germany", "metadata: funding agency": "Flanders Agency for Innovation and Entrepreneurship (VLAIO); The Research Foundation – Flanders (FWO)", "metadata: doi": "10.1016/j.addma.2021.102570", "fatigue: types of fatigue data": "sn", "fatigue: method of extraction": "color and shape", "materials: name of the material": "316L", "am: types of am": "L-PBF", "am: am machine": "3D Systems ProX DMP 320", "am: layer thickness (μm)": 60, "am: direciton of specimen (°)": 0, "am: types of feedstock": "powder", "am: size of feedstock (μm)": "15, 45", "processing: processing sequence and parameters": "NHT; SURF machine", "testing: types of fatigue tests": "uniaxial", "testing: fatigue temperature (°c)": 25, "testing: fatigue environment": "air", "testing: load ratio": -1, "testing: frequency (hz)": 60, "testing: fatigue machine": "Instron ElectroPuls E10000", "testing: fatigue standard": "ASTM E466", "testing: load control": "force", "testing: specimens description": "circular cross-section; with drawing", "testing: critical cross-section size of specimens (mm)": 2.5, "testing: stress concentration factor of specimens": 1, "static mechanical properties: yield strength (mpa)": 453, "static mechanical properties: ultimate tensile strength (mpa)": 573, "static mechanical properties: elongation (%)": 46, "rating score: rating score": 0.7714285714285715}}, {"id": "FatigueData-AM2022:186", "name": "316L", "material_family": "316L", "points": [[399.9729182083888, 24106.118386316928, 0], [375.18754278681206, 49437.01287557397, 0], [375.03283415202174, 51874.12866854695, 0], [374.8584525619098, 71930.96087416593, 0], [350.20442503970344, 200687.7112903617, 0], [350.20442503970344, 217117.4637264674, 0], [350.1083156568526, 264561.7601495243, 0]], "conditions": {"material": "316L", "am_type": "L-PBF", "load_ratio": "-1", "test_type": "uniaxial", "temperature": "25", "surface_treatment": "", "heat_treatment": ""}, "metadata": {"dataset id": 186, "metadata: title": "Predicting fatigue life of metal LPBF components by combining a large fatigue database for different sample conditions with novel simulation strategies", "metadata: authors": "Bore, Koen Vanden; Bruycker, Evy De; Clijsters, Stijn; Craeghs, Tom; Cutolo, Antonio; Desmet, Win; Dinh, Tien Dung; Elangeswaran, Chola; Erdelyi, Hunor; Gallas, Simone; Hooreweder, Brecht Van; Lammens, Nicolas; Muralidharan, Gokula Krishna; Peirs, Jan; Schulz, Matthias; Thijs, Lore; Van Paepegem, Wim", "metadata: source of the publication": "ADDITIVE MANUFACTURING", "metadata: year of publication": 2022, "metadata: institution": "3D Syst; BMT Aerosp Int nv; Co Creat Ctr Vehicle Dev; Engie Laborelec; Katholieke Univ Leuven; Materialise NV; SIM; Siemens; Univ Ghent", "metadata: country and region": "Belgium; Germany", "metadata: funding agency": "Flanders Agency for Innovation and Entrepreneurship (VLAIO); The Research Foundation – Flanders (FWO)", "metadata: doi": "10.1016/j.addma.2021.102570", "fatigue: types of fatigue data": "sn", "fatigue: method of extraction": "color and shape", "materials: name of the material": "316L", "am: types of am": "L-PBF", "am: am machine": "3D Systems ProX DMP 320", "am: layer thickness (μm)": 60, "am: direciton of specimen (°)": 90, "am: types of feedstock": "powder", "am: size of feedstock (μm)": "15, 45", "processing: processing sequence and parameters": "HT 470 C, 5 hour; SURF machine", "testing: types of fatigue tests": "uniaxial", "testing: fatigue temperature (°c)": 25, "testing: fatigue environment": "air", "testing: load ratio": -1, "testing: frequency (hz)": 60, "testing: fatigue machine": "Instron ElectroPuls E10000", "testing: fatigue standard": "ASTM E466", "testing: load control": "force", "testing: specimens description": "circular cross-section; with drawing", "testing: critical cross-section size of specimens (mm)": 2.5, "testing: stress concentration factor of specimens": 1, "static mechanical properties: yield strength (mpa)": 449, "static mechanical properties: ultimate tensile strength (mpa)": 570, "static mechanical properties: elongation (%)": 48, "rating score: rating score": 0.7714285714285715}}, {"id": "FatigueData-AM2022:187", "name": "316L", "material_family": "316L", "points": [[399.9584259151933, 36111.33451658611, 0], [399.7753241821389, 37958.24484829834, 0], [375.14765067793354, 163856.3417225481, 0], [375.0446959274892, 232838.0939002826, 0], [349.9957199615292, 825990.2432285189, 0]], "conditions": {"material": "316L", "am_type": "L-PBF", "load_ratio": "-1", "test_type": "uniaxial", "temperature": "25", "surface_treatment": "", "heat_treatment": ""}, "metadata": {"dataset id": 187, "metadata: title": "Predicting fatigue life of metal LPBF components by combining a large fatigue database for different sample conditions with novel simulation strategies", "metadata: authors": "Bore, Koen Vanden; Bruycker, Evy De; Clijsters, Stijn; Craeghs, Tom; Cutolo, Antonio; Desmet, Win; Dinh, Tien Dung; Elangeswaran, Chola; Erdelyi, Hunor; Gallas, Simone; Hooreweder, Brecht Van; Lammens, Nicolas; Muralidharan, Gokula Krishna; Peirs, Jan; Schulz, Matthias; Thijs, Lore; Van Paepegem, Wim", "metadata: source of the publication": "ADDITIVE MANUFACTURING", "metadata: year of publication": 2022, "metadata: institution": "3D Syst; BMT Aerosp Int nv; Co Creat Ctr Vehicle Dev; Engie Laborelec; Katholieke Univ Leuven; Materialise NV; SIM; Siemens; Univ Ghent", "metadata: country and region": "Belgium; Germany", "metadata: funding agency": "Flanders Agency for Innovation and Entrepreneurship (VLAIO); The Research Foundation – Flanders (FWO)", "metadata: doi": "10.1016/j.addma.2021.102570", "fatigue: types of fatigue data": "sn", "fatigue: method of extraction": "color and shape", "materials: name of the material": "316L", "am: types of am": "L-PBF", "am: am machine": "3D Systems ProX DMP 320", "am: layer thickness (μm)": 60, "am: direciton of specimen (°)": 0, "am: types of feedstock": "powder", "am: size of feedstock (μm)": "15, 45", "processing: processing sequence and parameters": "HT 470 C, 5 hour; SURF machine", "testing: types of fatigue tests": "uniaxial", "testing: fatigue temperature (°c)": 25, "testing: fatigue environment": "air", "testing: load ratio": -1, "testing: frequency (hz)": 60, "testing: fatigue machine": "Instron ElectroPuls E10000", "testing: fatigue standard": "ASTM E466", "testing: load control": "force", "testing: specimens description": "circular cross-section; with drawing", "testing: critical cross-section size of specimens (mm)": 2.5, "testing: stress concentration factor of specimens": 1, "static mechanical properties: yield strength (mpa)": 449, "static mechanical properties: ultimate tensile strength (mpa)": 570, "static mechanical properties: elongation (%)": 48, "rating score: rating score": 0.7714285714285715}}, {"id": "FatigueData-AM2022:188", "name": "316L", "material_family": "316L", "points": [[350.16522057296027, 4383.288086280578, 0], [350.16522057296027, 4699.516769991475, 0], [325.3318533594819, 14161.540242070074, 0], [325.25068561470323, 16043.442343063542, 0], [324.9925496708766, 32522.06668199984, 0], [312.53995291677813, 75262.97204405468, 0], [312.5664452487922, 80789.2987018571, 0]], "conditions": {"material": "316L", "am_type": "L-PBF", "load_ratio": "-1", "test_type": "uniaxial", "temperature": "25", "surface_treatment": "", "heat_treatment": ""}, "metadata": {"dataset id": 188, "metadata: title": "Predicting fatigue life of metal LPBF components by combining a large fatigue database for different sample conditions with novel simulation strategies", "metadata: authors": "Bore, Koen Vanden; Bruycker, Evy De; Clijsters, Stijn; Craeghs, Tom; Cutolo, Antonio; Desmet, Win; Dinh, Tien Dung; Elangeswaran, Chola; Erdelyi, Hunor; Gallas, Simone; Hooreweder, Brecht Van; Lammens, Nicolas; Muralidharan, Gokula Krishna; Peirs, Jan; Schulz, Matthias; Thijs, Lore; Van Paepegem, Wim", "metadata: source of the publication": "ADDITIVE MANUFACTURING", "metadata: year of publication": 2022, "metadata: institution": "3D Syst; BMT Aerosp Int nv; Co Creat Ctr Vehicle Dev; Engie Laborelec; Katholieke Univ Leuven; Materialise NV; SIM; Siemens; Univ Ghent", "metadata: country and region": "Belgium; Germany", "metadata: funding agency": "Flanders Agency for Innovation and Entrepreneurship (VLAIO); The Research Foundation – Flanders (FWO)", "metadata: doi": "10.1016/j.addma.2021.102570", "fatigue: types of fatigue data": "sn", "fatigue: method of extraction": "color and shape", "materials: name of the material": "316L", "am: types of am": "L-PBF", "am: am machine": "3D Systems ProX DMP 320", "am: layer thickness (μm)": 60, "am: direciton of specimen (°)": 90, "am: types of feedstock": "powder", "am: size of feedstock (μm)": "15, 45", "processing: processing sequence and parameters": "HT 1060 C, 1 hour; SURF machine", "testing: types of fatigue tests": "uniaxial", "testing: fatigue temperature (°c)": 25, "testing: fatigue environment": "air", "testing: load ratio": -1, "testing: frequency (hz)": 60, "testing: fatigue machine": "Instron ElectroPuls E10000", "testing: fatigue standard": "ASTM E466", "testing: load control": "force", "testing: specimens description": "circular cross-section; with drawing", "testing: critical cross-section size of specimens (mm)": 2.5, "testing: stress concentration factor of specimens": 1, "static mechanical properties: yield strength (mpa)": 338, "static mechanical properties: ultimate tensile strength (mpa)": 560, "static mechanical properties: elongation (%)": 57, "rating score: rating score": 0.7714285714285715}}, {"id": "FatigueData-AM2022:189", "name": "316L", "material_family": "316L", "points": [[362.7852883667895, 8831.35885934543, 0], [350.18007071932516, 18234.481185856428, 0], [362.8052377542165, 30806.58685682613, 0], [362.79526292338085, 34981.65349520377, 0], [362.8052377542165, 38321.18632740069, 0], [350.19932695193404, 44282.86809317958, 0], [350.3392629320576, 81025.920481508, 0], [337.4198909089798, 108157.92526901995, 0], [350.3585279185692, 111352.13699748683, 0], [337.28004190450184, 116427.85940007656, 0], [337.58431659344006, 285206.5281165643, 0]], "conditions": {"material": "316L", "am_type": "L-PBF", "load_ratio": "-1", "test_type": "uniaxial", "temperature": "25", "surface_treatment": "", "heat_treatment": ""}, "metadata": {"dataset id": 189, "metadata: title": "Predicting fatigue life of metal LPBF components by combining a large fatigue database for different sample conditions with novel simulation strategies", "metadata: authors": "Bore, Koen Vanden; Bruycker, Evy De; Clijsters, Stijn; Craeghs, Tom; Cutolo, Antonio; Desmet, Win; Dinh, Tien Dung; Elangeswaran, Chola; Erdelyi, Hunor; Gallas, Simone; Hooreweder, Brecht Van; Lammens, Nicolas; Muralidharan, Gokula Krishna; Peirs, Jan; Schulz, Matthias; Thijs, Lore; Van Paepegem, Wim", "metadata: source of the publication": "ADDITIVE MANUFACTURING", "metadata: year of publication": 2022, "metadata: institution": "3D Syst; BMT Aerosp Int nv; Co Creat Ctr Vehicle Dev; Engie Laborelec; Katholieke Univ Leuven; Materialise NV; SIM; Siemens; Univ Ghent", "metadata: country and region": "Belgium; Germany", "metadata: funding agency": "Flanders Agency for Innovation and Entrepreneurship (VLAIO); The Research Foundation – Flanders (FWO)", "metadata: doi": "10.1016/j.addma.2021.102570", "fatigue: types of fatigue data": "sn", "fatigue: method of extraction": "color and shape", "materials: name of the material": "316L", "am: types of am": "L-PBF", "am: am machine": "3D Systems ProX DMP 320", "am: layer thickness (μm)": 60, "am: direciton of specimen (°)": 50, "am: types of feedstock": "powder", "am: size of feedstock (μm)": "15, 45", "processing: processing sequence and parameters": "HT 1060 C, 1 hour; SURF machine", "testing: types of fatigue tests": "uniaxial", "testing: fatigue temperature (°c)": 25, "testing: fatigue environment": "air", "testing: load ratio": -1, "testing: frequency (hz)": 60, "testing: fatigue machine": "Instron ElectroPuls E10000", "testing: fatigue standard": "ASTM E466", "testing: load control": "force", "testing: specimens description": "circular cross-section; with drawing", "testing: critical cross-section size of specimens (mm)": 2.5, "testing: stress concentration factor of specimens": 1, "static mechanical properties: yield strength (mpa)": 338, "static mechanical properties: ultimate tensile strength (mpa)": 560, "static mechanical properties: elongation (%)": 57, "rating score: rating score": 0.7714285714285715}}, {"id": "FatigueData-AM2022:190", "name": "316L", "material_family": "316L", "points": [[350.09055302417033, 6836.2857196580135, 0], [350.3590570042791, 16302.475992136684, 0], [350.3590570042791, 22876.230364164174, 0], [325.2534076163269, 61240.35621504466, 0], [350.0762035018487, 112051.51405189895, 0], [312.5785384161733, 188754.00311718325, 0], [312.5527573744708, 195584.7957973888, 0], [312.5613508187647, 323746.64376633737, 0], [299.86099954822436, 645225.9745894992, 0], [299.871711630666, 1600082.4626335439, 0]], "conditions": {"material": "316L", "am_type": "L-PBF", "load_ratio": "-1", "test_type": "uniaxial", "temperature": "25", "surface_treatment": "", "heat_treatment": ""}, "metadata": {"dataset id": 190, "metadata: title": "Predicting fatigue life of metal LPBF components by combining a large fatigue database for different sample conditions with novel simulation strategies", "metadata: authors": "Bore, Koen Vanden; Bruycker, Evy De; Clijsters, Stijn; Craeghs, Tom; Cutolo, Antonio; Desmet, Win; Dinh, Tien Dung; Elangeswaran, Chola; Erdelyi, Hunor; Gallas, Simone; Hooreweder, Brecht Van; Lammens, Nicolas; Muralidharan, Gokula Krishna; Peirs, Jan; Schulz, Matthias; Thijs, Lore; Van Paepegem, Wim", "metadata: source of the publication": "ADDITIVE MANUFACTURING", "metadata: year of publication": 2022, "metadata: institution": "3D Syst; BMT Aerosp Int nv; Co Creat Ctr Vehicle Dev; Engie Laborelec; Katholieke Univ Leuven; Materialise NV; SIM; Siemens; Univ Ghent", "metadata: country and region": "Belgium; Germany", "metadata: funding agency": "Flanders Agency for Innovation and Entrepreneurship (VLAIO); The Research Foundation – Flanders (FWO)", "metadata: doi": "10.1016/j.addma.2021.102570", "fatigue: types of fatigue data": "sn", "fatigue: method of extraction": "color and shape", "materials: name of the material": "316L", "am: types of am": "L-PBF", "am: am machine": "3D Systems ProX DMP 320", "am: layer thickness (μm)": 60, "am: direciton of specimen (°)": 0, "am: types of feedstock": "powder", "am: size of feedstock (μm)": "15, 45", "processing: processing sequence and parameters": "HT 1060 C, 1 hour; SURF machine", "testing: types of fatigue tests": "uniaxial", "testing: fatigue temperature (°c)": 25, "testing: fatigue environment": "air", "testing: load ratio": -1, "testing: frequency (hz)": 60, "testing: fatigue machine": "Instron ElectroPuls E10000", "testing: fatigue standard": "ASTM E466", "testing: load control": "force", "testing: specimens description": "circular cross-section; with drawing", "testing: critical cross-section size of specimens (mm)": 2.5, "testing: stress concentration factor of specimens": 1, "static mechanical properties: yield strength (mpa)": 338, "static mechanical properties: ultimate tensile strength (mpa)": 560, "static mechanical properties: elongation (%)": 57, "rating score: rating score": 0.7714285714285715}}, {"id": "FatigueData-AM2022:191", "name": "316L", "material_family": "316L", "points": [[324.9990577369685, 14590.888275814526, 0], [312.60694521473135, 26434.783246419094, 0], [324.9990577369685, 33678.02405058133, 0], [312.32308119754606, 43970.97419676351, 0], [312.4921783237365, 273557.00801380165, 0], [300.04255684360646, 363616.17527227465, 0]], "conditions": {"material": "316L", "am_type": "L-PBF", "load_ratio": "-1", "test_type": "uniaxial", "temperature": "25", "surface_treatment": "", "heat_treatment": ""}, "metadata": {"dataset id": 191, "metadata: title": "Predicting fatigue life of metal LPBF components by combining a large fatigue database for different sample conditions with novel simulation strategies", "metadata: authors": "Bore, Koen Vanden; Bruycker, Evy De; Clijsters, Stijn; Craeghs, Tom; Cutolo, Antonio; Desmet, Win; Dinh, Tien Dung; Elangeswaran, Chola; Erdelyi, Hunor; Gallas, Simone; Hooreweder, Brecht Van; Lammens, Nicolas; Muralidharan, Gokula Krishna; Peirs, Jan; Schulz, Matthias; Thijs, Lore; Van Paepegem, Wim", "metadata: source of the publication": "ADDITIVE MANUFACTURING", "metadata: year of publication": 2022, "metadata: institution": "3D Syst; BMT Aerosp Int nv; Co Creat Ctr Vehicle Dev; Engie Laborelec; Katholieke Univ Leuven; Materialise NV; SIM; Siemens; Univ Ghent", "metadata: country and region": "Belgium; Germany", "metadata: funding agency": "Flanders Agency for Innovation and Entrepreneurship (VLAIO); The Research Foundation – Flanders (FWO)", "metadata: doi": "10.1016/j.addma.2021.102570", "fatigue: types of fatigue data": "sn", "fatigue: method of extraction": "color and shape", "materials: name of the material": "316L", "am: types of am": "L-PBF", "am: am machine": "3D Systems ProX DMP 320", "am: layer thickness (μm)": 60, "am: direciton of specimen (°)": 90, "am: types of feedstock": "powder", "am: size of feedstock (μm)": "15, 45", "processing: processing sequence and parameters": "HIP 1155 C, 3 hour, 1000 bar; SURF machine", "testing: types of fatigue tests": "uniaxial", "testing: fatigue temperature (°c)": 25, "testing: fatigue environment": "air", "testing: load ratio": -1, "testing: frequency (hz)": 60, "testing: fatigue machine": "Instron ElectroPuls E10000", "testing: fatigue standard": "ASTM E466", "testing: load control": "force", "testing: specimens description": "circular cross-section; with drawing", "testing: critical cross-section size of specimens (mm)": 2.5, "testing: stress concentration factor of specimens": 1, "static mechanical properties: yield strength (mpa)": 320, "static mechanical properties: ultimate tensile strength (mpa)": 560, "static mechanical properties: elongation (%)": 59, "rating score: rating score": 0.7714285714285715}}, {"id": "FatigueData-AM2022:192", "name": "316L", "material_family": "316L", "points": [[350.1615437191268, 13083.38455371369, 0], [350.41869812944435, 20656.336665590447, 0], [337.57349411252244, 80637.20914159456, 0], [337.5653829334192, 108216.49918294478, 0], [325.1011199046744, 125568.93071114781, 0], [325.1011199046744, 136611.907140993, 0], [324.9998016602034, 207596.93894471537, 0], [325.0479065768793, 470803.3747887284, 0]], "conditions": {"material": "316L", "am_type": "L-PBF", "load_ratio": "-1", "test_type": "uniaxial", "temperature": "25", "surface_treatment": "", "heat_treatment": ""}, "metadata": {"dataset id": 192, "metadata: title": "Predicting fatigue life of metal LPBF components by combining a large fatigue database for different sample conditions with novel simulation strategies", "metadata: authors": "Bore, Koen Vanden; Bruycker, Evy De; Clijsters, Stijn; Craeghs, Tom; Cutolo, Antonio; Desmet, Win; Dinh, Tien Dung; Elangeswaran, Chola; Erdelyi, Hunor; Gallas, Simone; Hooreweder, Brecht Van; Lammens, Nicolas; Muralidharan, Gokula Krishna; Peirs, Jan; Schulz, Matthias; Thijs, Lore; Van Paepegem, Wim", "metadata: source of the publication": "ADDITIVE MANUFACTURING", "metadata: year of publication": 2022, "metadata: institution": "3D Syst; BMT Aerosp Int nv; Co Creat Ctr Vehicle Dev; Engie Laborelec; Katholieke Univ Leuven; Materialise NV; SIM; Siemens; Univ Ghent", "metadata: country and region": "Belgium; Germany", "metadata: funding agency": "Flanders Agency for Innovation and Entrepreneurship (VLAIO); The Research Foundation – Flanders (FWO)", "metadata: doi": "10.1016/j.addma.2021.102570", "fatigue: types of fatigue data": "sn", "fatigue: method of extraction": "color and shape", "materials: name of the material": "316L", "am: types of am": "L-PBF", "am: am machine": "3D Systems ProX DMP 320", "am: layer thickness (μm)": 60, "am: direciton of specimen (°)": 50, "am: types of feedstock": "powder", "am: size of feedstock (μm)": "15, 45", "processing: processing sequence and parameters": "HIP 1155 C, 3 hour, 1000 bar; SURF machine", "testing: types of fatigue tests": "uniaxial", "testing: fatigue temperature (°c)": 25, "testing: fatigue environment": "air", "testing: load ratio": -1, "testing: frequency (hz)": 60, "testing: fatigue machine": "Instron ElectroPuls E10000", "testing: fatigue standard": "ASTM E466", "testing: load control": "force", "testing: specimens description": "circular cross-section; with drawing", "testing: critical cross-section size of specimens (mm)": 2.5, "testing: stress concentration factor of specimens": 1, "static mechanical properties: yield strength (mpa)": 320, "static mechanical properties: ultimate tensile strength (mpa)": 560, "static mechanical properties: elongation (%)": 59, "rating score: rating score": 0.7714285714285715}}, {"id": "FatigueData-AM2022:193", "name": "316L", "material_family": "316L", "points": [[325.2265716306864, 18044.110877757088, 0], [325.08157824644127, 70928.57287970991, 0], [312.7318715290987, 80322.72999740584, 0], [312.7684851627379, 87388.29093190127, 0], [325.08157824644127, 114744.65285350486, 0], [312.5537142114567, 201171.95591032607, 0]], "conditions": {"material": "316L", "am_type": "L-PBF", "load_ratio": "-1", "test_type": "uniaxial", "temperature": "25", "surface_treatment": "", "heat_treatment": ""}, "metadata": {"dataset id": 193, "metadata: title": "Predicting fatigue life of metal LPBF components by combining a large fatigue database for different sample conditions with novel simulation strategies", "metadata: authors": "Bore, Koen Vanden; Bruycker, Evy De; Clijsters, Stijn; Craeghs, Tom; Cutolo, Antonio; Desmet, Win; Dinh, Tien Dung; Elangeswaran, Chola; Erdelyi, Hunor; Gallas, Simone; Hooreweder, Brecht Van; Lammens, Nicolas; Muralidharan, Gokula Krishna; Peirs, Jan; Schulz, Matthias; Thijs, Lore; Van Paepegem, Wim", "metadata: source of the publication": "ADDITIVE MANUFACTURING", "metadata: year of publication": 2022, "metadata: institution": "3D Syst; BMT Aerosp Int nv; Co Creat Ctr Vehicle Dev; Engie Laborelec; Katholieke Univ Leuven; Materialise NV; SIM; Siemens; Univ Ghent", "metadata: country and region": "Belgium; Germany", "metadata: funding agency": "Flanders Agency for Innovation and Entrepreneurship (VLAIO); The Research Foundation – Flanders (FWO)", "metadata: doi": "10.1016/j.addma.2021.102570", "fatigue: types of fatigue data": "sn", "fatigue: method of extraction": "color and shape", "materials: name of the material": "316L", "am: types of am": "L-PBF", "am: am machine": "3D Systems ProX DMP 320", "am: layer thickness (μm)": 60, "am: direciton of specimen (°)": 0, "am: types of feedstock": "powder", "am: size of feedstock (μm)": "15, 45", "processing: processing sequence and parameters": "HIP 1155 C, 3 hour, 1000 bar; SURF machine", "testing: types of fatigue tests": "uniaxial", "testing: fatigue temperature (°c)": 25, "testing: fatigue environment": "air", "testing: load ratio": -1, "testing: frequency (hz)": 60, "testing: fatigue machine": "Instron ElectroPuls E10000", "testing: fatigue standard": "ASTM E466", "testing: load control": "force", "testing: specimens description": "circular cross-section; with drawing", "testing: critical cross-section size of specimens (mm)": 2.5, "testing: stress concentration factor of specimens": 1, "static mechanical properties: yield strength (mpa)": 320, "static mechanical properties: ultimate tensile strength (mpa)": 560, "static mechanical properties: elongation (%)": 59, "rating score: rating score": 0.7714285714285715}}, {"id": "FatigueData-AM2022:194", "name": "Ti-6Al-4V", "material_family": "Ti", "points": [[500.2584763920732, 7055.376681908912, 0], [500.2584763920732, 8193.543182845287, 0], [400.26425513424584, 15962.73721147726, 0], [400.7587489562605, 19701.756410655817, 0], [299.51603170516773, 50047.906440246414, 0], [300.7890505748913, 55555.36792541479, 0], [201.05433766630054, 430488.6081183666, 0], [201.05154988875918, 656888.7005498236, 0], [152.81247829089583, 5033750.598155948, 1]], "conditions": {"material": "Ti-6Al-4V", "am_type": "L-PBF", "load_ratio": "-1", "test_type": "uniaxial", "temperature": "25", "surface_treatment": "", "heat_treatment": ""}, "metadata": {"dataset id": 194, "metadata: title": "Ti-6Al-4V powder characteristics in laser powder bed fusion: The effect on tensile and fatigue behavior", "metadata: authors": "Habibnejad-Korayem, Mahdi; Haghshenas, Meysam; Shamsaei, Nima; Shao, Shuai; Soltani-Tehrani, Arash", "metadata: source of the publication": "ADDITIVE MANUFACTURING", "metadata: year of publication": 2022, "metadata: institution": "Auburn Univ; GE; Univ Toledo", "metadata: country and region": "Canada; USA", "metadata: funding agency": "General Electrics; NIST", "metadata: doi": "10.1016/j.addma.2021.102584", "fatigue: types of fatigue data": "sn", "fatigue: method of extraction": "color and shape", "materials: name of the material": "Ti-6Al-4V", "am: types of am": "L-PBF", "am: am machine": "EOS M290", "am: power (w)": 280, "am: scan speed (mm/s)": 1200, "am: hatch space (μm)": 140, "am: layer thickness (μm)": 30, "am: direciton of specimen (°)": 90, "am: types of feedstock": "powder", "am: size of feedstock (μm)": "15, 53", "processing: processing sequence and parameters": "HT 900 C, 1 hour; SURF as-built", "testing: types of fatigue tests": "uniaxial", "testing: fatigue temperature (°c)": 25, "testing: fatigue environment": "air", "testing: load ratio": -1, "testing: fatigue machine": "MTS Bionix", "testing: fatigue standard": "ASTM E466", "testing: load control": "force", "testing: specimens description": "circular cross-section; with drawing; ASTM E466", "testing: critical cross-section size of specimens (mm)": 6, "testing: stress concentration factor of specimens": 1, "rating score: rating score": 0.7428571428571429}}, {"id": "FatigueData-AM2022:195", "name": "Ti-6Al-4V", "material_family": "Ti", "points": [[401.2777656547332, 13969.916114280873, 0], [401.7722594767478, 15159.829010064139, 0], [300.27003387641867, 39772.549962185854, 0], [199.53519567014493, 157668.71006367487, 0], [199.63292521432055, 264724.87445725274, 0], [151.04496559915776, 5033750.598155948, 1]], "conditions": {"material": "Ti-6Al-4V", "am_type": "L-PBF", "load_ratio": "-1", "test_type": "uniaxial", "temperature": "25", "surface_treatment": "", "heat_treatment": ""}, "metadata": {"dataset id": 195, "metadata: title": "Ti-6Al-4V powder characteristics in laser powder bed fusion: The effect on tensile and fatigue behavior", "metadata: authors": "Habibnejad-Korayem, Mahdi; Haghshenas, Meysam; Shamsaei, Nima; Shao, Shuai; Soltani-Tehrani, Arash", "metadata: source of the publication": "ADDITIVE MANUFACTURING", "metadata: year of publication": 2022, "metadata: institution": "Auburn Univ; GE; Univ Toledo", "metadata: country and region": "Canada; USA", "metadata: funding agency": "General Electrics; NIST", "metadata: doi": "10.1016/j.addma.2021.102584", "fatigue: types of fatigue data": "sn", "fatigue: method of extraction": "color and shape", "materials: name of the material": "Ti-6Al-4V", "am: types of am": "L-PBF", "am: am machine": "EOS M290", "am: power (w)": 280, "am: scan speed (mm/s)": 1200, "am: hatch space (μm)": 140, "am: layer thickness (μm)": 30, "am: direciton of specimen (°)": 90, "am: types of feedstock": "powder", "am: size of feedstock (μm)": "15, 53", "processing: processing sequence and parameters": "HT
