Repository: yunyunfanfan/S-PA-CBB

# S-PA-CBB

Official research code, processed curve records, evaluation outputs, and manuscript source for:

> **From Physics to Selective Generation: Conditional Brownian Bridges for Sparse S–N Curve Reconstruction and Fatigue Decision-Making**

S-PA-CBB reconstructs a complete probabilistic stress–life (S–N) curve from only two to four observed fatigue tests. The method first fits an interpretable Basquin state, diagnoses whether that state is sufficient, and applies a ControlNet-style conditional Brownian-bridge residual only to curves that benefit from correction.

File: am2022_curves.json (part 13 of 98)
900 C, 1 hour; SURF as-built", "testing: types of fatigue tests": "uniaxial", "testing: fatigue temperature (°c)": 25, "testing: fatigue environment": "air", "testing: load ratio": -1, "testing: fatigue machine": "MTS Bionix", "testing: fatigue standard": "ASTM E466", "testing: load control": "force", "testing: specimens description": "circular cross-section; with drawing; ASTM E466", "testing: critical cross-section size of specimens (mm)": 6, "testing: stress concentration factor of specimens": 1, "rating score: rating score": 0.7428571428571429}}, {"id": "FatigueData-AM2022:196", "name": "Ti-6Al-4V", "material_family": "Ti", "points": [[495.70994048810945, 8597.70044136079, 0], [495.825867201974, 9352.697651152754, 0], [396.1608806830801, 18749.244769256355, 0], [396.1608806830801, 19876.989634753925, 0], [296.4958941641861, 36393.38898377143, 0], [296.4958941641861, 52091.40147129302, 0], [197.20252191327947, 209293.4295663844, 0], [197.24434966224104, 387584.05510260817, 0], [146.64202678533272, 5051512.742543504, 1]], "conditions": {"material": "Ti-6Al-4V", "am_type": "L-PBF", "load_ratio": "-1", "test_type": "uniaxial", "temperature": "25", "surface_treatment": "", "heat_treatment": ""}, "metadata": {"dataset id": 196, "metadata: title": "Ti-6Al-4V powder characteristics in laser powder bed fusion: The effect on tensile and fatigue behavior", "metadata: authors": "Habibnejad-Korayem, Mahdi; Haghshenas, Meysam; Shamsaei, Nima; Shao, Shuai; Soltani-Tehrani, Arash", "metadata: source of the publication": "ADDITIVE MANUFACTURING", "metadata: year of publication": 2022, "metadata: institution": "Auburn Univ; GE; Univ Toledo", "metadata: country and region": "Canada; USA", "metadata: funding agency": "General Electrics; NIST", "metadata: doi": "10.1016/j.addma.2021.102584", "fatigue: types of fatigue data": "sn", "fatigue: method of extraction": "color and shape", "materials: name of the material": "Ti-6Al-4V", "am: types of am": "L-PBF", "am: am machine": "EOS M290", "am: power (w)": 280, "am: scan speed (mm/s)": 1200, "am: hatch space (μm)": 140, "am: layer thickness (μm)": 30, "am: direciton of specimen (°)": 90, "am: types of feedstock": "powder", "am: size of feedstock (μm)": "15, 45", "processing: processing sequence and parameters": "HT 900 C, 1 hour; SURF as-built", "testing: types of fatigue tests": "uniaxial", "testing: fatigue temperature (°c)": 25, "testing: fatigue environment": "air", "testing: load ratio": -1, "testing: fatigue machine": "MTS Bionix", "testing: fatigue standard": "ASTM E466", "testing: load control": "force", "testing: specimens description": "circular cross-section; with drawing; ASTM E466", "testing: critical cross-section size of specimens (mm)": 6, "testing: stress concentration factor of specimens": 1, "rating score: rating score": 0.7428571428571429}}, {"id": "FatigueData-AM2022:197", "name": "Ti-6Al-4V", "material_family": "Ti", "points": [[395.1824384097782, 12210.285874561832, 0], [395.1824384097782, 16353.359596063012, 0], [295.4425494804396, 42252.192588137885, 0], [295.4425494804396, 46562.679242177706, 0], [196.06580584763273, 98210.39660975753, 0], [193.81351421703093, 211169.49694641438, 0], [143.43063734207337, 5031861.795277251, 1]], "conditions": {"material": "Ti-6Al-4V", "am_type": "L-PBF", "load_ratio": "-1", "test_type": "uniaxial", "temperature": "25", "surface_treatment": "", "heat_treatment": ""}, "metadata": {"dataset id": 197, "metadata: title": "Ti-6Al-4V powder characteristics in laser powder bed fusion: The effect on tensile and fatigue behavior", "metadata: authors": "Habibnejad-Korayem, Mahdi; Haghshenas, Meysam; Shamsaei, Nima; Shao, Shuai; Soltani-Tehrani, Arash", "metadata: source of the publication": "ADDITIVE MANUFACTURING", "metadata: year of publication": 2022, "metadata: institution": "Auburn Univ; GE; Univ Toledo", "metadata: country and region": "Canada; USA", "metadata: funding agency": "General Electrics; NIST", "metadata: doi": "10.1016/j.addma.2021.102584", "fatigue: types of fatigue data": "sn", "fatigue: method of extraction": "color and shape", "materials: name of the material": "Ti-6Al-4V", "am: types of am": "L-PBF", "am: am machine": "EOS M290", "am: power (w)": 280, "am: scan speed (mm/s)": 1200, "am: hatch space (μm)": 140, "am: layer thickness (μm)": 30, "am: direciton of specimen (°)": 90, "am: types of feedstock": "powder", "am: size of feedstock (μm)": "15, 45", "processing: processing sequence and parameters": "HT 900 C, 1 hour; SURF as-built", "testing: types of fatigue tests": "uniaxial", "testing: fatigue temperature (°c)": 25, "testing: fatigue environment": "air", "testing: load ratio": -1, "testing: fatigue machine": "MTS Bionix", "testing: fatigue standard": "ASTM E466", "testing: load control": "force", "testing: specimens description": "circular cross-section; with drawing; ASTM E466", "testing: critical cross-section size of specimens (mm)": 6, "testing: stress concentration factor of specimens": 1, "rating score: rating score": 0.7428571428571429}}, {"id": "FatigueData-AM2022:198", "name": "Ti-6Al-4V", "material_family": "Ti", "points": [[700.900975575891, 9941.499785464886, 0], [700.1043938740673, 18458.113334133275, 0], [600.0163832000451, 36717.61609947393, 0], [600.8166371128277, 56148.84210055449, 0], [501.256008695729, 86221.76626958352, 0], [501.256008695729, 100668.81953794928, 0], [400.49234317371656, 319526.05201594334, 0], [399.94804597935655, 5011957.8628343055, 1], [400.38508365205877, 5016603.5554223545, 1]], "conditions": {"material": "Ti-6Al-4V", "am_type": "L-PBF", "load_ratio": "-1", "test_type": "uniaxial", "temperature": "25", "surface_treatment": "", "heat_treatment": ""}, "metadata": {"dataset id": 198, "metadata: title": "Ti-6Al-4V powder characteristics in laser powder bed fusion: The effect on tensile and fatigue behavior", "metadata: authors": "Habibnejad-Korayem, Mahdi; Haghshenas, Meysam; Shamsaei, Nima; Shao, Shuai; Soltani-Tehrani, Arash", "metadata: source of the publication": "ADDITIVE MANUFACTURING", "metadata: year of publication": 2022, "metadata: institution": "Auburn Univ; GE; Univ Toledo", "metadata: country and region": "Canada; USA", "metadata: funding agency": "General Electrics; NIST", "metadata: doi": "10.1016/j.addma.2021.102584", "fatigue: types of fatigue data": "sn", "fatigue: method of extraction": "color and shape", "materials: name of the material": "Ti-6Al-4V", "am: types of am": "L-PBF", "am: am machine": "EOS M290", "am: power (w)": 280, "am: scan speed (mm/s)": 1200, "am: hatch space (μm)": 140, "am: layer thickness (μm)": 30, "am: direciton of specimen (°)": 90, "am: types of feedstock": "powder", "am: size of feedstock (μm)": "15, 53", "processing: processing sequence and parameters": "HT 900 C, 1 hour; SURF machine; SURF polish", "testing: types of fatigue tests": "uniaxial", "testing: fatigue temperature (°c)": 25, "testing: fatigue environment": "air", "testing: load ratio": -1, "testing: fatigue machine": "MTS Bionix", "testing: fatigue standard": "ASTM E466", "testing: load control": "force", "testing: specimens description": "circular cross-section; with drawing; ASTM E466", "testing: critical cross-section size of specimens (mm)": 5, "testing: stress concentration factor of specimens": 1, "rating score: rating score": 0.7428571428571429}}, {"id": "FatigueData-AM2022:199", "name": "Ti-6Al-4V", "material_family": "Ti", "points": [[701.3363018144717, 16952.84738825316, 0], [701.3363018144717, 19181.024840029037, 0], [599.6906021403377, 32692.17262553412, 0], [599.7930180920921, 33363.794759005854, 0], [500.14244577122497, 76922.75236423743, 0], [401.3069383048241, 109636.86703443942, 0], [400.8450138520959, 110540.46656147928, 0], [501.47438820489435, 1373091.5448153117, 0], [400.13094838566195, 5024041.694101371, 1]], "conditions": {"material": "Ti-6Al-4V", "am_type": "L-PBF", "load_ratio": "-1", "test_type": "uniaxial", "temperature": "25", "surface_treatment": "", "heat_treatment": ""}, "metadata": {"dataset id": 199, "metadata: title": "Ti-6Al-4V powder characteristics in laser powder bed fusion: The effect on tensile and fatigue behavior", "metadata: authors": "Habibnejad-Korayem, Mahdi; Haghshenas, Meysam; Shamsaei, Nima; Shao, Shuai; Soltani-Tehrani, Arash", "metadata: source of the publication": "ADDITIVE MANUFACTURING", "metadata: year of publication": 2022, "metadata: institution": "Auburn Univ; GE; Univ Toledo", "metadata: country and region": "Canada; USA", "metadata: funding agency": "General Electrics; NIST", "metadata: doi": "10.1016/j.addma.2021.102584", "fatigue: types of fatigue data": "sn", "fatigue: method of extraction": "color and shape", "materials: name of the material": "Ti-6Al-4V", "am: types of am": "L-PBF", "am: am machine": "EOS M290", "am: power (w)": 280, "am: scan speed (mm/s)": 1200, "am: hatch space (μm)": 140, "am: layer thickness (μm)": 30, "am: direciton of specimen (°)": 90, "am: types of feedstock": "powder", "am: size of feedstock (μm)": "15, 53", "processing: processing sequence and parameters": "HT 900 C, 1 hour; SURF machine; SURF polish", "testing: types of fatigue tests": "uniaxial", "testing: fatigue temperature (°c)": 25, "testing: fatigue environment": "air", "testing: load ratio": -1, "testing: fatigue machine": "MTS Bionix", "testing: fatigue standard": "ASTM E466", "testing: load control": "force", "testing: specimens description": "circular cross-section; with drawing; ASTM E466", "testing: critical cross-section size of specimens (mm)": 5, "testing: stress concentration factor of specimens": 1, "rating score: rating score": 0.7428571428571429}}, {"id": "FatigueData-AM2022:200", "name": "Ti-6Al-4V", "material_family": "Ti", "points": [[699.7499376865951, 9004.681946492963, 0], [699.2069110464856, 11049.957023821793, 0], [599.7785160575858, 20221.88117368879, 0], [500.5537098560354, 21154.2391871982, 0], [600.6608637243718, 31103.55545423377, 0], [400.2193336128762, 72749.9826611619, 0], [500.3208029834656, 82877.37511120555, 0], [399.838394597963, 2510280.8569006724, 0], [400.15333503705597, 3551484.7908892725, 0], [349.6681878791921, 5039256.753738128, 1]], "conditions": {"material": "Ti-6Al-4V", "am_type": "L-PBF", "load_ratio": "-1", "test_type": "uniaxial", "temperature": "25", "surface_treatment": "", "heat_treatment": ""}, "metadata": {"dataset id": 200, "metadata: title": "Ti-6Al-4V powder characteristics in laser powder bed fusion: The effect on tensile and fatigue behavior", "metadata: authors": "Habibnejad-Korayem, Mahdi; Haghshenas, Meysam; Shamsaei, Nima; Shao, Shuai; Soltani-Tehrani, Arash", "metadata: source of the publication": "ADDITIVE MANUFACTURING", "metadata: year of publication": 2022, "metadata: institution": "Auburn Univ; GE; Univ Toledo", "metadata: country and region": "Canada; USA", "metadata: funding agency": "General Electrics; NIST", "metadata: doi": "10.1016/j.addma.2021.102584", "fatigue: types of fatigue data": "sn", "fatigue: method of extraction": "color and shape", "materials: name of the material": "Ti-6Al-4V", "am: types of am": "L-PBF", "am: am machine": "EOS M290", "am: power (w)": 280, "am: scan speed (mm/s)": 1200, "am: hatch space (μm)": 140, "am: layer thickness (μm)": 30, "am: direciton of specimen (°)": 90, "am: types of feedstock": "powder", "am: size of feedstock (μm)": "15, 45", "processing: processing sequence and parameters": "HT 900 C, 1 hour; SURF machine; SURF polish", "testing: types of fatigue tests": "uniaxial", "testing: fatigue temperature (°c)": 25, "testing: fatigue environment": "air", "testing: load ratio": -1, "testing: fatigue machine": "MTS Bionix", "testing: fatigue standard": "ASTM E466", "testing: load control": "force", "testing: specimens description": "circular cross-section; with drawing; ASTM E466", "testing: critical cross-section size of specimens (mm)": 5, "testing: stress concentration factor of specimens": 1, "rating score: rating score": 0.7428571428571429}}, {"id": "FatigueData-AM2022:201", "name": "Ti-6Al-4V", "material_family": "Ti", "points": [[700.0916319519966, 5704.5485448741, 0], [700.0964675594352, 6519.6286111989675, 0], [599.7785160575858, 11254.738799395032, 0], [499.6093607389289, 46561.68389683764, 0], [500.2108640449034, 68570.1918930509, 0], [400.5126467591857, 378467.6539624361, 0], [400.4983388704319, 495792.01878268307, 0], [400.00285092537126, 2826926.1603636076, 0], [350.2373128604296, 5020447.877928029, 1]], "conditions": {"material": "Ti-6Al-4V", "am_type": "L-PBF", "load_ratio": "-1", "test_type": "uniaxial", "temperature": "25", "surface_treatment": "", "heat_treatment": ""}, "metadata": {"dataset id": 201, "metadata: title": "Ti-6Al-4V powder characteristics in laser powder bed fusion: The effect on tensile and fatigue behavior", "metadata: authors": "Habibnejad-Korayem, Mahdi; Haghshenas, Meysam; Shamsaei, Nima; Shao, Shuai; Soltani-Tehrani, Arash", "metadata: source of the publication": "ADDITIVE MANUFACTURING", "metadata: year of publication": 2022, "metadata: institution": "Auburn Univ; GE; Univ Toledo", "metadata: country and region": "Canada; USA", "metadata: funding agency": "General Electrics; NIST", "metadata: doi": "10.1016/j.addma.2021.102584", "fatigue: types of fatigue data": "sn", "fatigue: method of extraction": "color and shape", "materials: name of the material": "Ti-6Al-4V", "am: types of am": "L-PBF", "am: am machine": "EOS M290", "am: power (w)": 280, "am: scan speed (mm/s)": 1200, "am: hatch space (μm)": 140, "am: layer thickness (μm)": 30, "am: direciton of specimen (°)": 90, "am: types of feedstock": "powder", "am: size of feedstock (μm)": "15, 45", "processing: processing sequence and parameters": "HT 900 C, 1 hour; SURF machine; SURF polish", "testing: types of fatigue tests": "uniaxial", "testing: fatigue temperature (°c)": 25, "testing: fatigue environment": "air", "testing: load ratio": -1, "testing: fatigue machine": "MTS Bionix", "testing: fatigue standard": "ASTM E466", "testing: load control": "force", "testing: specimens description": "circular cross-section; with drawing; ASTM E466", "testing: critical cross-section size of specimens (mm)": 5, "testing: stress concentration factor of specimens": 1, "rating score: rating score": 0.7428571428571429}}, {"id": "FatigueData-AM2022:202", "name": "Ti-6Al-4V", "material_family": "Ti", "points": [[296.5476544471867, 32103.678359780773, 0], [246.94959901941937, 70471.35639246165, 0], [172.7852318499047, 249108.69397471086, 0], [172.15547386930135, 335086.543084947, 0], [123.45311232920216, 4425209.29508021, 1], [148.24778432845773, 5028968.117295915, 1]], "conditions": {"material": "Ti-6Al-4V", "am_type": "L-PBF", "load_ratio": "0.01", "test_type": "uniaxial", "temperature": "25", "surface_treatment": "", "heat_treatment": ""}, "metadata": {"dataset id": 202, "metadata: title": "Fatigue performance of shelled additively manufactured parts subjected to hot isostatic pressing", "metadata: authors": "Beamer, Chad; Berto, Filippo; Imaddadulah, Adam; MacDonald, Eric; Plessis, Anton du; Razavi, Seyed Mohammed Javad; Shipley, James; Wan, Di", "metadata: source of the publication": "ADDITIVE MANUFACTURING", "metadata: year of publication": 2022, "metadata: institution": "Cent Univ Technol; Lewis Ctr; Norwegian Univ Sci & Technol; Object Res Syst; Quintus Technol AB; Stellenbosch Univ; Univ Texas El Paso", "metadata: country and region": "Canada; Norway; South Africa; Sweden; USA", "metadata: funding agency": "Department of Science and Innovation, South Africa; University of Texas", "metadata: doi": "10.1016/j.addma.2022.102607", "fatigue: types of fatigue data": "sn", "fatigue: method of extraction": "color and shape", "materials: name of the material": "Ti-6Al-4V", "am: types of am": "L-PBF", "am: am machine": "EOS M290", "am: power (w)": 280, "am: scan speed (mm/s)": 1200, "am: hatch space (μm)": 140, "am: layer thickness (μm)": 30, "am: direciton of specimen (°)": 90, "am: layer scan rotation (°)": 67, "am: types of feedstock": "powder", "am: size of feedstock (μm)": "18, 50", "processing: processing sequence and parameters": "HT 650 C, 3 hour; HT 940 C, 2 hour; SURF as-built", "testing: types of fatigue tests": "uniaxial", "testing: fatigue temperature (°c)": 25, "testing: fatigue environment": "air", "testing: load ratio": 0.01, "testing: frequency (hz)": 20, "testing: load control": "force", "testing: specimens description": "circular cross-section", "testing: critical cross-section size of specimens (mm)": 6, "testing: stress concentration factor of specimens": 1, "rating score: rating score": 0.7428571428571429}}, {"id": "FatigueData-AM2022:203", "name": "Ti-6Al-4V", "material_family": "Ti", "points": [[296.2450707107378, 28585.64647325565, 0], [296.85054724166423, 30838.115744886458, 0], [246.6976228824806, 50647.46575904153, 0], [247.40086702790475, 54836.487187723105, 0], [172.7852318499047, 179120.37171541262, 0], [173.10097420292817, 195085.96807440248, 0], [172.64622577719052, 363635.2259671563, 0], [123.45311232920216, 1990286.8592663202, 1], [148.24778432845773, 2004042.080048046, 1]], "conditions": {"material": "Ti-6Al-4V", "am_type": "L-PBF", "load_ratio": "0.01", "test_type": "uniaxial", "temperature": "25", "surface_treatment": "", "heat_treatment": ""}, "metadata": {"dataset id": 203, "metadata: title": "Fatigue performance of shelled additively manufactured parts subjected to hot isostatic pressing", "metadata: authors": "Beamer, Chad; Berto, Filippo; Imaddadulah, Adam; MacDonald, Eric; Plessis, Anton du; Razavi, Seyed Mohammed Javad; Shipley, James; Wan, Di", "metadata: source of the publication": "ADDITIVE MANUFACTURING", "metadata: year of publication": 2022, "metadata: institution": "Cent Univ Technol; Lewis Ctr; Norwegian Univ Sci & Technol; Object Res Syst; Quintus Technol AB; Stellenbosch Univ; Univ Texas El Paso", "metadata: country and region": "Canada; Norway; South Africa; Sweden; USA", "metadata: funding agency": "Department of Science and Innovation, South Africa; University of Texas", "metadata: doi": "10.1016/j.addma.2022.102607", "fatigue: types of fatigue data": "sn", "fatigue: method of extraction": "color and shape", "materials: name of the material": "Ti-6Al-4V", "am: types of am": "L-PBF", "am: am machine": "EOS M290", "am: power (w)": 280, "am: scan speed (mm/s)": 1200, "am: hatch space (μm)": 140, "am: layer thickness (μm)": 30, "am: direciton of specimen (°)": 90, "am: layer scan rotation (°)": 67, "am: types of feedstock": "powder", "am: size of feedstock (μm)": "18, 50", "processing: processing sequence and parameters": "HT 650 C, 3 hour; HT 940 C, 0.75 hour; HT 940 C, 1.25 hour; SURF as-built", "testing: types of fatigue tests": "uniaxial", "testing: fatigue temperature (°c)": 25, "testing: fatigue environment": "air", "testing: load ratio": 0.01, "testing: frequency (hz)": 20, "testing: load control": "force", "testing: specimens description": "circular cross-section", "testing: critical cross-section size of specimens (mm)": 6, "testing: stress concentration factor of specimens": 1, "rating score: rating score": 0.7428571428571429}}, {"id": "FatigueData-AM2022:204", "name": "Ti-6Al-4V", "material_family": "Ti", "points": [[296.02703967831843, 28732.92804169011, 0], [245.76872612169936, 54156.265895516575, 0], [246.65904519303544, 66509.52682902057, 0], [171.90518876176967, 369015.08015077404, 0], [171.95951670722368, 392760.8044031599, 0], [171.33882656751135, 1991923.4968508855, 1], [147.20432004612292, 2397095.7162669594, 1], [147.04807159832674, 2496492.271528725, 1]], "conditions": {"material": "Ti-6Al-4V", "am_type": "L-PBF", "load_ratio": "0.01", "test_type": "uniaxial", "temperature": "25", "surface_treatment": "", "heat_treatment": ""}, "metadata": {"dataset id": 204, "metadata: title": "Fatigue performance of shelled additively manufactured parts subjected to hot isostatic pressing", "metadata: authors": "Beamer, Chad; Berto, Filippo; Imaddadulah, Adam; MacDonald, Eric; Plessis, Anton du; Razavi, Seyed Mohammed Javad; Shipley, James; Wan, Di", "metadata: source of the publication": "ADDITIVE MANUFACTURING", "metadata: year of publication": 2022, "metadata: institution": "Cent Univ Technol; Lewis Ctr; Norwegian Univ Sci & Technol; Object Res Syst; Quintus Technol AB; Stellenbosch Univ; Univ Texas El Paso", "metadata: country and region": "Canada; Norway; South Africa; Sweden; USA", "metadata: funding agency": "Department of Science and Innovation, South Africa; University of Texas", "metadata: doi": "10.1016/j.addma.2022.102607", "fatigue: types of fatigue data": "sn", "fatigue: method of extraction": "color and shape", "materials: name of the material": "Ti-6Al-4V", "am: types of am": "L-PBF", "am: am machine": "EOS M290", "am: power (w)": 280, "am: scan speed (mm/s)": 1200, "am: hatch space (μm)": 140, "am: layer thickness (μm)": 30, "am: direciton of specimen (°)": 90, "am: layer scan rotation (°)": 67, "am: types of feedstock": "powder", "am: size of feedstock (μm)": "18, 50", "processing: processing sequence and parameters": "HT 650 C, 3 hour; HT 940 C, 2 hour; HIP 920 C, 2 hour, 1000 bar; SURF as-built", "testing: types of fatigue tests": "uniaxial", "testing: fatigue temperature (°c)": 25, "testing: fatigue environment": "air", "testing: load ratio": 0.01, "testing: frequency (hz)": 20, "testing: load control": "force", "testing: specimens description": "circular cross-section", "testing: critical cross-section size of specimens (mm)": 6, "testing: stress concentration factor of specimens": 1, "rating score: rating score": 0.7428571428571429}}, {"id": "FatigueData-AM2022:205", "name": "Ti-6Al-4V", "material_family": "Ti", "points": [[293.44380792853826, 26614.519054911932, 0], [293.91203386141854, 30108.987131420996, 0], [244.76286207772304, 47919.96846943753, 0], [244.58678718471143, 54362.3523626936, 0], [171.3076134649294, 123233.5347670411, 0], [171.24598565916762, 308462.1735123557, 0], [171.24598565916762, 322900.02530860086, 0], [146.62305514416693, 905078.8018411155, 0], [146.76825778657158, 2206409.543115104, 1]], "conditions": {"material": "Ti-6Al-4V", "am_type": "L-PBF", "load_ratio": "0.01", "test_type": "uniaxial", "temperature": "25", "surface_treatment": "", "heat_treatment": ""}, "metadata": {"dataset id": 205, "metadata: title": "Fatigue performance of shelled additively manufactured parts subjected to hot isostatic pressing", "metadata: authors": "Beamer, Chad; Berto, Filippo; Imaddadulah, Adam; MacDonald, Eric; Plessis, Anton du; Razavi, Seyed Mohammed Javad; Shipley, James; Wan, Di", "metadata: source of the publication": "ADDITIVE MANUFACTURING", "metadata: year of publication": 2022, "metadata: institution": "Cent Univ Technol; Lewis Ctr; Norwegian Univ Sci & Technol; Object Res Syst; Quintus Technol AB; Stellenbosch Univ; Univ Texas El Paso", "metadata: country and region": "Canada; Norway; South Africa; Sweden; USA", "metadata: funding agency": "Department of Science and Innovation, South Africa; University of Texas", "metadata: doi": "10.1016/j.addma.2022.102607", "fatigue: types of fatigue data": "sn", "fatigue: method of extraction": "color and shape", "materials: name of the material": "Ti-6Al-4V", "am: types of am": "L-PBF", "am: am machine": "EOS M290", "am: power (w)": 280, "am: scan speed (mm/s)": 1200, "am: hatch space (μm)": 140, "am: layer thickness (μm)": 30, "am: direciton of specimen (°)": 90, "am: layer scan rotation (°)": 67, "am: types of feedstock": "powder", "am: size of feedstock (μm)": "18, 50", "processing: processing sequence and parameters": "HT 650 C, 3 hour; HT 940 C, 0.75 hour; HT 940 C, 1.25 hour; HIP 920 C, 2 hour, 1000 bar; SURF as-built", "testing: types of fatigue tests": "uniaxial", "testing: fatigue temperature (°c)": 25, "testing: fatigue environment": "air", "testing: load ratio": 0.01, "testing: frequency (hz)": 20, "testing: load control": "force", "testing: specimens description": "circular cross-section", "testing: critical cross-section size of specimens (mm)": 6, "testing: stress concentration factor of specimens": 1, "rating score: rating score": 0.7428571428571429}}, {"id": "FatigueData-AM2022:206", "name": "Ti-6Al-4V", "material_family": "Ti", "points": [[297.31662322674737, 13808.846222405591, 0], [297.2902449280709, 14943.147386153247, 0], [247.29856104330656, 27002.491152718518, 0], [246.95920623442757, 30907.23857468373, 0], [173.36912384786572, 98762.23320488479, 0], [173.35374232469184, 120586.21189048706, 0], [123.565110322125, 358283.9241054124, 0], [123.565110322125, 385326.03135166375, 0], [98.85534906622902, 1995688.045993065, 1]], "conditions": {"material": "Ti-6Al-4V", "am_type": "L-PBF", "load_ratio": "0.01", "test_type": "uniaxial", "temperature": "25", "surface_treatment": "", "heat_treatment": ""}, "metadata": {"dataset id": 206, "metadata: title": "Fatigue performance of shelled additively manufactured parts subjected to hot isostatic pressing", "metadata: authors": "Beamer, Chad; Berto, Filippo; Imaddadulah, Adam; MacDonald, Eric; Plessis, Anton du; Razavi, Seyed Mohammed Javad; Shipley, James; Wan, Di", "metadata: source of the publication": "ADDITIVE MANUFACTURING", "metadata: year of publication": 2022, "metadata: institution": "Cent Univ Technol; Lewis Ctr; Norwegian Univ Sci & Technol; Object Res Syst; Quintus Technol AB; Stellenbosch Univ; Univ Texas El Paso", "metadata: country and region": "Canada; Norway; South Africa; Sweden; USA", "metadata: funding agency": "Department of Science and Innovation, South Africa; University of Texas", "metadata: doi": "10.1016/j.addma.2022.102607", "fatigue: types of fatigue data": "sn", "fatigue: method of extraction": "color and shape", "materials: name of the material": "Ti-6Al-4V", "am: types of am": "L-PBF", "am: am machine": "EOS M290", "am: power (w)": 280, "am: scan speed (mm/s)": 1200, "am: hatch space (μm)": 140, "am: layer thickness (μm)": 30, "am: direciton of specimen (°)": 90, "am: layer scan rotation (°)": 67, "am: types of feedstock": "powder", "am: size of feedstock (μm)": "18, 50", "processing: processing sequence and parameters": "HT 650 C, 3 hour; HT 940 C, 2 hour; HIP 920 C, 2 hour, 1000 bar; SURF as-built", "testing: types of fatigue tests": "uniaxial", "testing: fatigue temperature (°c)": 25, "testing: fatigue environment": "air", "testing: load ratio": 0.01, "testing: frequency (hz)": 20, "testing: load control": "force", "testing: specimens description": "annular cross-section", "testing: critical cross-section size of specimens (mm)": "6, 3", "testing: stress concentration factor of specimens": 1, "rating score: rating score": 0.7428571428571429}}, {"id": "FatigueData-AM2022:207", "name": "Ti-6Al-4V", "material_family": "Ti", "points": [[325.64205030510834, 1297.4111792237263, 0], [325.27281752876627, 1518.4410624830666, 0], [325.27281752876627, 1876.7250139719113, 0], [325.3815430141025, 2734.882069222345, 0], [325.5946246123062, 5402.973131699281, 0], [324.9468004916072, 6837.8857614393555, 0], [324.5333463570994, 8487.241253543956, 0]], "conditions": {"material": "Ti-6Al-4V", "am_type": "L-PBF", "load_ratio": "0.1", "test_type": "uniaxial", "temperature": "25", "surface_treatment": "", "heat_treatment": ""}, "metadata": {"dataset id": 207, "metadata: title": "Effect of defects on the constant-amplitude fatigue behavior of as-built Ti-6Al-4V alloy produced by laser powder bed fusion process: Assessing performance with metallographic analysis and micromechanical simulations", "metadata: authors": "Cerrone, Albert R.; Cronberger, Karl; Lang, Christapher G.; Niebur, Glen L.; Yeratapally, Saikumar R.", "metadata: source of the publication": "ADDITIVE MANUFACTURING", "metadata: year of publication": 2022, "metadata: institution": "NASA; Natl Inst Aerosp; Univ Notre Dame", "metadata: country and region": "USA", "metadata: funding agency": "NASA; National Institute of Aerospace", "metadata: doi": "10.1016/j.addma.2022.102639", "fatigue: types of fatigue data": "sn", "fatigue: method of extraction": "color and shape", "materials: name of the material": "Ti-6Al-4V", "am: types of am": "L-PBF", "am: am machine": "3D Systems ProX DMP 350", "am: power (w)": "100, 270", "am: scan speed (mm/s)": "500, 1000", "am: hatch space (μm)": 100, "am: layer thickness (μm)": 30, "am: direciton of specimen (°)": 0, "am: layer scan rotation (°)": 67, "am: types of feedstock": "powder", "am: size of feedstock (μm)": "15, 45", "processing: processing sequence and parameters": "NHT; SURF machine", "testing: types of fatigue tests": "uniaxial", "testing: fatigue temperature (°c)": 25, "testing: fatigue environment": "air", "testing: load ratio": 0.1, "testing: frequency (hz)": 10, "testing: fatigue machine": "MTS universal test machine", "testing: load control": "force", "testing: specimens description": "rectangular cross-section; with drawing; ASTM E466", "testing: critical cross-section size of specimens (mm)": "6.4, 3.3", "testing: stress concentration factor of specimens": 1, "rating score: rating score": 0.7714285714285715}}, {"id": "FatigueData-AM2022:208", "name": "Ti-6Al-4V", "material_family": "Ti", "points": [[448.7939394673254, 9565.420930249238, 0], [498.28930905901217, 12388.091381427934, 0], [449.38504967223264, 16229.542828388112, 0], [399.08291464655565, 21092.50731533311, 0], [349.5166125321593, 21100.543929124706, 0], [399.4017507754891, 23324.36747209431, 0], [349.834058980803, 43220.213924291944, 0], [299.77551023989884, 57558.81262633543, 0], [299.45802160819534, 70934.35858719164, 0], [249.39977242008607, 73301.07823806648, 0], [249.59105941463443, 83026.15323640876, 0], [199.4298773739023, 111967.6426509884, 0], [199.2389991352323, 222113.33336782985, 0]], "conditions": {"material": "Ti-6Al-4V", "am_type": "L-PBF", "load_ratio": "-1", "test_type": "uniaxial", "temperature": "25", "surface_treatment": "", "heat_treatment": ""}, "metadata": {"dataset id": 208, "metadata: title": "Fatigue performance of laser powder bed fusion hydride-dehydride Ti-6Al-4V powder", "metadata: authors": "Asherloo, Mohammadreza; Heim, Mike; Mostafaei, Amir; Nelson, Dave; Paliwal, Muktesh; Rollett, Anthony D.; Wu, Ziheng", "metadata: source of the publication": "ADDITIVE MANUFACTURING", "metadata: year of publication": 2022, "metadata: institution": "Carnegie Mellon Univ; Illinois Inst Technol; Kymera Int Reading Alloys; Lawrence Livermore Natl Lab; Nel Pretech Corp", "metadata: country and region": "USA", "metadata: funding agency": "Carnegie Mellon University; Illinois Institute of Technology; National Science Foundation (NSF); Pennsylvania Department of Community & Economic Development; Pennsylvania Infrastructure Technology Alliance; US Department of Energy", "metadata: doi": "10.1016/j.addma.2022.103117", "fatigue: types of fatigue data": "sn", "fatigue: method of extraction": "color and shape", "materials: name of the material": "Ti-6Al-4V", "am: types of am": "L-PBF", "am: am machine": "EOS M290", "am: power (w)": 370, "am: scan speed (mm/s)": 1250, "am: hatch space (μm)": 90, "am: layer thickness (μm)": 60, "am: direciton of specimen (°)": 90, "am: scan pattern": "stripe", "am: layer scan rotation (°)": 67, "am: types of feedstock": "powder", "am: size of feedstock (μm)": "28, 103", "processing: processing sequence and parameters": "HT 650 C, 2 hour; SURF as-built", "testing: types of fatigue tests": "uniaxial", "testing: fatigue temperature (°c)": 25, "testing: fatigue environment": "air", "testing: load ratio": -1, "testing: frequency (hz)": 30, "testing: fatigue machine": "MTS 880", "testing: load control": "force", "testing: specimens description": "circular cross-section; with drawing", "testing: critical cross-section size of specimens (mm)": 6.06, "testing: stress concentration factor of specimens": 1, "rating score: rating score": 0.8}}, {"id": "FatigueData-AM2022:209", "name": "Ti-6Al-4V", "material_family": "Ti", "points": [[497.8579422883899, 8174.792212324297, 0], [498.1694543245439, 15203.809736831261, 0], [448.14864031478174, 19018.181726426137, 0], [348.8550484523878, 27983.002904093137, 0], [348.6297364163977, 46444.49553847266, 0], [399.0881931193995, 64524.26706911621, 0], [299.3253832450203, 140971.7905680935, 0], [249.43031811829272, 1489993.4441013797, 0], [199.14916585557924, 1541991.347140403, 0]], "conditions": {"material": "Ti-6Al-4V", "am_type": "L-PBF", "load_ratio": "-1", "test_type": "uniaxial", "temperature": "25", "surface_treatment": "", "heat_treatment": ""}, "metadata": {"dataset id": 209, "metadata: title": "Fatigue performance of laser powder bed fusion hydride-dehydride Ti-6Al-4V powder", "metadata: authors": "Asherloo, Mohammadreza; Heim, Mike; Mostafaei, Amir; Nelson, Dave; Paliwal, Muktesh; Rollett, Anthony D.; Wu, Ziheng", "metadata: source of the publication": "ADDITIVE MANUFACTURING", "metadata: year of publication": 2022, "metadata: institution": "Carnegie Mellon Univ; Illinois Inst Technol; Kymera Int Reading Alloys; Lawrence Livermore Natl Lab; Nel Pretech Corp", "metadata: country and region": "USA", "metadata: funding agency": "Carnegie Mellon University; Illinois Institute of Technology; National Science Foundation (NSF); Pennsylvania Department of Community & Economic Development; Pennsylvania Infrastructure Technology Alliance; US Department of Energy", "metadata: doi": "10.1016/j.addma.2022.103117", "fatigue: types of fatigue data": "sn", "fatigue: method of extraction": "color and shape", "materials: name of the material": "Ti-6Al-4V", "am: types of am": "L-PBF", "am: am machine": "EOS M290", "am: power (w)": 370, "am: scan speed (mm/s)": 1250, "am: hatch space (μm)": 90, "am: layer thickness (μm)": 60, "am: direciton of specimen (°)": 90, "am: scan pattern": "stripe", "am: layer scan rotation (°)": 67, "am: types of feedstock": "powder", "am: size of feedstock (μm)": "28, 103", "processing: processing sequence and parameters": "HT 650 C, 2 hour; SURF machine; SURF polish", "testing: types of fatigue tests": "uniaxial", "testing: fatigue temperature (°c)": 25, "testing: fatigue environment": "air", "testing: load ratio": -1, "testing: frequency (hz)": 30, "testing: fatigue machine": "MTS 880", "testing: load control": "force", "testing: specimens description": "circular cross-section; with drawing", "testing: critical cross-section size of specimens (mm)": 6.06, "testing: stress concentration factor of specimens": 1, "rating score: rating score": 0.8}}, {"id": "FatigueData-AM2022:210", "name": "Ti-6Al-4V", "material_family": "Ti", "points": [[219.27631404739836, 17777.0476471909, 0], [259.77698927578444, 20942.968126269036, 0], [219.27631404739836, 51236.41091047708, 0], [159.80240963855425, 156746.34727808714, 0], [129.56181649675625, 552479.9130179092, 0], [99.81766185621589, 655827.166091707, 0], [74.19986760227725, 9964379.782709263, 1]], "conditions": {"material": "Ti-6Al-4V", "am_type": "L-PBF", "load_ratio": "-1", "test_type": "uniaxial", "temperature": "25", "surface_treatment": "", "heat_treatment": ""}, "metadata": {"dataset id": 210, "metadata: title": "On study of process induced defects-based fatigue performance of additively manufactured Ti6Al4V alloy", "metadata: authors": "Bhandari, Litton; Gaur, Vidit", "metadata: source of the publication": "ADDITIVE MANUFACTURING", "metadata: year of publication": 2022, "metadata: institution": "Indian Inst Technol", "metadata: country and region": "India", "metadata: funding agency": "Material and Manufacturing (M&M) Panel of Aeronautics Research and Development Board (ARDB)-DRDO ", "metadata: doi": "10.1016/j.addma.2022.103227", "fatigue: types of fatigue data": "sn", "fatigue: method of extraction": "color and shape", "materials: name of the material": "Ti-6Al-4V", "am: types of am": "L-PBF", "am: am machine": "Renishaw AM400", "am: power (w)": 220, "am: scan speed (mm/s)": 660, "am: hatch space (μm)": 90, "am: layer thickness (μm)": 60, "am: preheat temperature (°c)": 175, "am: direciton of specimen (°)": 0, "am: scan pattern": "back and forth", "am: layer scan rotation (°)": 67, "am: types of feedstock": "powder", "am: size of feedstock (μm)": "11, 37", "processing: processing sequence and parameters": "NHT; SURF as-built", "testing: types of fatigue tests": "uniaxial", "testing: fatigue temperature (°c)": 25, "testing: fatigue environment": "air", "testing: load ratio": -1, "testing: frequency (hz)": 20, "testing: fatigue machine": "MTS 810", "testing: fatigue standard": "ASTM E466", "testing: load control": "force", "testing: specimens description": "circular cross-section; with drawing", "testing: critical cross-section size of specimens (mm)": 7, "testing: stress concentration factor of specimens": 1, "static mechanical properties: yield strength (mpa)": 1052, "static mechanical properties: ultimate tensile strength (mpa)": 1136, "static mechanical properties: elongation (%)": 2.92, "rating score: rating score": 0.9428571428571428}}, {"id": "FatigueData-AM2022:211", "name": "Ti-6Al-4V", "material_family": "Ti", "points": [[400.2270356149874, 39172.80945495088, 0], [339.25746944552174, 42842.57878767689, 0], [359.25928991515235, 57304.859037665476, 0], [359.61809090990323, 68479.32080317945, 0], [379.6199113795338, 72489.2178532592, 0], [339.4642280615295, 109336.00318582609, 0], [379.33713157415457, 161277.8456326133, 0], [299.61262950101127, 171099.54857027254, 0], [299.68865069038293, 216436.6627750118, 0], [259.58325274832555, 929195.8531711367, 0], [219.42781878561954, 9976325.051404364, 1]], "conditions": {"material": "Ti-6Al-4V", "am_type": "L-PBF", "load_ratio": "-1", "test_type": "uniaxial", "temperature": "25", "surface_treatment": "", "heat_treatment": ""}, "metadata": {"dataset id": 211, "metadata: title": "On study of process induced defects-based fatigue performance of additively manufactured Ti6Al4V alloy", "metadata: authors": "Bhandari, Litton; Gaur, Vidit", "metadata: source of the publication": "ADDITIVE MANUFACTURING", "metadata: year of publication": 2022, "metadata: institution": "Indian Inst Technol", "metadata: country and region": "India", "metadata: funding agency": "Material and Manufacturing (M&M) Panel of Aeronautics Research and Development Board (ARDB)-DRDO ", "metadata: doi": "10.1016/j.addma.2022.103227", "fatigue: types of fatigue data": "sn", "fatigue: method of extraction": "color and shape", "materials: name of the material": "Ti-6Al-4V", "am: types of am": "L-PBF", "am: am machine": "Renishaw AM400", "am: power (w)": 220, "am: scan speed (mm/s)": 660, "am: hatch space (μm)": 90, "am: layer thickness (μm)": 60, "am: preheat temperature (°c)": 175, "am: direciton of specimen (°)": 0, "am: scan pattern": "back and forth", "am: layer scan rotation (°)": 67, "am: types of feedstock": "powder", "am: size of feedstock (μm)": "11, 37", "processing: processing sequence and parameters": "HT 850 C, 2 hour; SURF as-built", "testing: types of fatigue tests": "uniaxial", "testing: fatigue temperature (°c)": 25, "testing: fatigue environment": "air", "testing: load ratio": -1, "testing: frequency (hz)": 20, "testing: fatigue machine": "MTS 810", "testing: fatigue standard": "ASTM E466", "testing: load control": "force", "testing: specimens description": "circular cross-section; with drawing", "testing: critical cross-section size of specimens (mm)": 7, "testing: stress concentration factor of specimens": 1, "static mechanical properties: yield strength (mpa)": 908, "static mechanical properties: ultimate tensile strength (mpa)": 948, "static mechanical properties: elongation (%)": 14.6, "rating score: rating score": 0.9428571428571428}}, {"id": "FatigueData-AM2022:212", "name": "Ti-6Al-4V", "material_family": "Ti", "points": [[179.4915254237288, 85449.91237210413, 0], [220.16949152542372, 128595.69045296735, 0], [159.15254237288133, 196674.07879719188, 0], [139.26221335992022, 394655.72665751184, 0], [119.17441224712955, 10062769.826550674, 1]], "conditions": {"material": "Ti-6Al-4V", "am_type": "L-PBF",
