Repository: yunyunfanfan/S-PA-CBB

# S-PA-CBB

Official research code, processed curve records, evaluation outputs, and manuscript source for:

> **From Physics to Selective Generation: Conditional Brownian Bridges for Sparse S–N Curve Reconstruction and Fatigue Decision-Making**

S-PA-CBB reconstructs a complete probabilistic stress–life (S–N) curve from only two to four observed fatigue tests. The method first fits an interpretable Basquin state, diagnoses whether that state is sufficient, and applies a ControlNet-style conditional Brownian-bridge residual only to curves that benefit from correction.

File: am2022_curves.json (part 14 of 98)
"load_ratio": "0.1", "test_type": "uniaxial", "temperature": "25", "surface_treatment": "", "heat_treatment": ""}, "metadata": {"dataset id": 212, "metadata: title": "On study of process induced defects-based fatigue performance of additively manufactured Ti6Al4V alloy", "metadata: authors": "Bhandari, Litton; Gaur, Vidit", "metadata: source of the publication": "ADDITIVE MANUFACTURING", "metadata: year of publication": 2022, "metadata: institution": "Indian Inst Technol", "metadata: country and region": "India", "metadata: funding agency": "Material and Manufacturing (M&M) Panel of Aeronautics Research and Development Board (ARDB)-DRDO ", "metadata: doi": "10.1016/j.addma.2022.103227", "fatigue: types of fatigue data": "sn", "fatigue: method of extraction": "color and shape", "materials: name of the material": "Ti-6Al-4V", "am: types of am": "L-PBF", "am: am machine": "Renishaw AM400", "am: power (w)": 220, "am: scan speed (mm/s)": 660, "am: hatch space (μm)": 90, "am: layer thickness (μm)": 60, "am: preheat temperature (°c)": 175, "am: direciton of specimen (°)": 0, "am: scan pattern": "back and forth", "am: layer scan rotation (°)": 67, "am: types of feedstock": "powder", "am: size of feedstock (μm)": "11, 37", "processing: processing sequence and parameters": "HT 850 C, 2 hour; SURF as-built", "testing: types of fatigue tests": "uniaxial", "testing: fatigue temperature (°c)": 25, "testing: fatigue environment": "air", "testing: load ratio": 0.1, "testing: frequency (hz)": 20, "testing: fatigue machine": "MTS 810", "testing: fatigue standard": "ASTM E466", "testing: load control": "force", "testing: specimens description": "circular cross-section; with drawing", "testing: critical cross-section size of specimens (mm)": 7, "testing: stress concentration factor of specimens": 1, "static mechanical properties: yield strength (mpa)": 908, "static mechanical properties: ultimate tensile strength (mpa)": 948, "static mechanical properties: elongation (%)": 14.6, "rating score: rating score": 0.9428571428571428}}, {"id": "FatigueData-AM2022:213", "name": "Ti-6Al-4V", "material_family": "Ti", "points": [[140.16949152542372, 82233.52363512473, 0], [129.76396735718774, 406292.90874479327, 0], [119.83050847457626, 454383.5865930849, 0], [99.49152542372882, 1256836.3294896837, 0], [90.0, 10062769.826550653, 1]], "conditions": {"material": "Ti-6Al-4V", "am_type": "L-PBF", "load_ratio": "0.5", "test_type": "uniaxial", "temperature": "25", "surface_treatment": "", "heat_treatment": ""}, "metadata": {"dataset id": 213, "metadata: title": "On study of process induced defects-based fatigue performance of additively manufactured Ti6Al4V alloy", "metadata: authors": "Bhandari, Litton; Gaur, Vidit", "metadata: source of the publication": "ADDITIVE MANUFACTURING", "metadata: year of publication": 2022, "metadata: institution": "Indian Inst Technol", "metadata: country and region": "India", "metadata: funding agency": "Material and Manufacturing (M&M) Panel of Aeronautics Research and Development Board (ARDB)-DRDO ", "metadata: doi": "10.1016/j.addma.2022.103227", "fatigue: types of fatigue data": "sn", "fatigue: method of extraction": "color and shape", "materials: name of the material": "Ti-6Al-4V", "am: types of am": "L-PBF", "am: am machine": "Renishaw AM400", "am: power (w)": 220, "am: scan speed (mm/s)": 660, "am: hatch space (μm)": 90, "am: layer thickness (μm)": 60, "am: preheat temperature (°c)": 175, "am: direciton of specimen (°)": 0, "am: scan pattern": "back and forth", "am: layer scan rotation (°)": 67, "am: types of feedstock": "powder", "am: size of feedstock (μm)": "11, 37", "processing: processing sequence and parameters": "HT 850 C, 2 hour; SURF as-built", "testing: types of fatigue tests": "uniaxial", "testing: fatigue temperature (°c)": 25, "testing: fatigue environment": "air", "testing: load ratio": 0.5, "testing: frequency (hz)": 20, "testing: fatigue machine": "MTS 810", "testing: fatigue standard": "ASTM E466", "testing: load control": "force", "testing: specimens description": "circular cross-section; with drawing", "testing: critical cross-section size of specimens (mm)": 7, "testing: stress concentration factor of specimens": 1, "static mechanical properties: yield strength (mpa)": 908, "static mechanical properties: ultimate tensile strength (mpa)": 948, "static mechanical properties: elongation (%)": 14.6, "rating score: rating score": 0.9428571428571428}}, {"id": "FatigueData-AM2022:214", "name": "IN718", "material_family": "IN718", "points": [[384.89784119106713, 7086.899208827791, 0], [384.68726655424393, 7968.777648050494, 0], [342.09327818044545, 39675.24252208408, 0], [342.1280882109635, 45207.84619994285, 0], [299.23936505949143, 51877.85635961075, 0], [299.20455502897335, 58842.48528068331, 0], [256.3960930519542, 91997.24158008547, 0], [256.1996032001719, 147548.05864213928, 0], [213.67877915209522, 313346.98784372956, 0], [213.44747926979477, 438282.9157760506, 0], [192.0577099523284, 5014628.592711175, 1]], "conditions": {"material": "IN718", "am_type": "P-DED", "load_ratio": "0.1", "test_type": "uniaxial", "temperature": "25", "surface_treatment": "", "heat_treatment": ""}, "metadata": {"dataset id": 214, "metadata: title": "Additive manufacturing-based repair of IN718 superalloy and high-cycle fatigue assessment of the joint", "metadata: authors": "Chen, Bo; Fabijanic, Daniel; Fitzpatrick, Michael E.; Hilditch, Tim; Sarkar, Riddhi", "metadata: source of the publication": "ADDITIVE MANUFACTURING", "metadata: year of publication": 2022, "metadata: institution": "Coventry Univ; Deakin Univ; Univ Leicester", "metadata: country and region": "Australia; UK", "metadata: funding agency": "UK Research & Innovation (UKRI)Engineering & Physical Sciences Research Council (EPSRC)", "metadata: doi": "10.1016/j.addma.2022.103276", "fatigue: types of fatigue data": "sn", "fatigue: method of extraction": "color and shape", "materials: name of the material": "IN718", "am: types of am": "P-DED", "am: am machine": "Optomec LENS MR-7", "am: power (w)": 500, "am: scan speed (mm/s)": 6.3, "am: hatch space (μm)": 950, "am: layer thickness (μm)": 480, "am: direciton of specimen (°)": 90, "am: am environment": "Ar", "am: scan pattern": "alternate", "am: powder feed rate (g/s)": 0.2, "am: types of feedstock": "powder", "am: size of feedstock (μm)": "45, 105", "processing: processing sequence and parameters": "HT 980 C, 1 hour; HT 720 C, 8 hour; HT 620 C, 8 hour; SURF EDM; SURF polish", "testing: types of fatigue tests": "uniaxial", "testing: fatigue temperature (°c)": 25, "testing: fatigue environment": "air", "testing: load ratio": 0.1, "testing: frequency (hz)": 50, "testing: fatigue machine": "Instron ElectroPuls E10000", "testing: load control": "force", "testing: specimens description": "rectangular cross-section; with drawing; ASTM E466", "testing: stress concentration factor of specimens": 1, "static mechanical properties: young's modulus (gpa)": 173, "static mechanical properties: yield strength (mpa)": 946, "static mechanical properties: ultimate tensile strength (mpa)": 1134, "static mechanical properties: elongation (%)": 17.2, "rating score: rating score": 0.8421052631578947}}, {"id": "FatigueData-AM2022:215", "name": "IN718", "material_family": "IN718", "points": [[385.084442844832, 21626.145560830908, 0], [385.19682364850513, 52232.64481966419, 0], [342.1888283091145, 74068.76645199645, 0], [299.4578374751472, 90301.8724827056, 0], [342.34291052755106, 107180.94587441812, 0], [256.6397175364788, 160488.2614976655, 0], [299.42325754097516, 167802.04772172205, 0], [256.6397175364788, 170814.29787125377, 0], [213.78744817103356, 208629.68123086062, 0], [213.42309333232384, 359572.62101290806, 0], [192.35190887696956, 624030.9519555712, 0], [192.24198390879036, 722443.6293567255, 0], [170.86987478422995, 878087.728517715, 0], [149.5561908945331, 4971997.615722075, 1]], "conditions": {"material": "IN718", "am_type": "P-DED", "load_ratio": "0.1", "test_type": "uniaxial", "temperature": "25", "surface_treatment": "", "heat_treatment": ""}, "metadata": {"dataset id": 215, "metadata: title": "Additive manufacturing-based repair of IN718 superalloy and high-cycle fatigue assessment of the joint", "metadata: authors": "Chen, Bo; Fabijanic, Daniel; Fitzpatrick, Michael E.; Hilditch, Tim; Sarkar, Riddhi", "metadata: source of the publication": "ADDITIVE MANUFACTURING", "metadata: year of publication": 2022, "metadata: institution": "Coventry Univ; Deakin Univ; Univ Leicester", "metadata: country and region": "Australia; UK", "metadata: funding agency": "UK Research & Innovation (UKRI)Engineering & Physical Sciences Research Council (EPSRC)", "metadata: doi": "10.1016/j.addma.2022.103276", "fatigue: types of fatigue data": "sn", "fatigue: method of extraction": "color and shape", "materials: name of the material": "IN718", "am: types of am": "P-DED", "am: am machine": "Optomec LENS MR-7", "am: power (w)": 500, "am: scan speed (mm/s)": 6.3, "am: hatch space (μm)": 950, "am: layer thickness (μm)": 480, "am: direciton of specimen (°)": 90, "am: am environment": "Ar", "am: scan pattern": "alternate", "am: powder feed rate (g/s)": 0.2, "am: types of feedstock": "powder", "am: size of feedstock (μm)": "45, 105", "processing: processing sequence and parameters": "HT 720 C, 8 hour; HT 620 C, 8 hour; SURF EDM; SURF polish", "testing: types of fatigue tests": "uniaxial", "testing: fatigue temperature (°c)": 25, "testing: fatigue environment": "air", "testing: load ratio": 0.1, "testing: frequency (hz)": 50, "testing: fatigue machine": "Instron ElectroPuls E10000", "testing: load control": "force", "testing: specimens description": "rectangular cross-section; with drawing; ASTM E466", "testing: stress concentration factor of specimens": 1, "static mechanical properties: young's modulus (gpa)": 194, "static mechanical properties: yield strength (mpa)": 948, "static mechanical properties: ultimate tensile strength (mpa)": 1134, "static mechanical properties: elongation (%)": 8.5, "rating score: rating score": 0.8421052631578947}}, {"id": "FatigueData-AM2022:216", "name": "Ti-6Al-4V", "material_family": "Ti", "points": [[499.9322531127409, 5081.874972096586, 0], [500.1108647450111, 8499.299179405403, 0], [500.1108647450111, 10056.22692551278, 0], [500.1108647450111, 14889.825578292875, 0], [479.92665870714654, 16673.35423183497, 0], [429.88210813576677, 40472.295950618834, 0], [419.88367729831145, 72131.81715344166, 0], [450.1816135084428, 85151.011288564, 0], [419.8749445676275, 193732.64024687523, 0], [400.11959747569506, 3543647.785578532, 0]], "conditions": {"material": "Ti-6Al-4V", "am_type": "E-PBF", "load_ratio": "-1", "test_type": "rotating bending fatigue", "temperature": "25", "surface_treatment": "", "heat_treatment": ""}, "metadata": {"dataset id": 216, "metadata: title": "Correlation between surface tension and fatigue properties of Ti-6Al-4V alloy fabricated by EBM additive manufacturing", "metadata: authors": "Choi, Youngsin; Lee, Dong-Geun", "metadata: source of the publication": "APPLIED SURFACE SCIENCE", "metadata: year of publication": 2019, "metadata: institution": "Hanyang Univ; Korea Inst Ind Technol; Sunchon Natl Univ", "metadata: country and region": "South Korea", "metadata: funding agency": "Korea Evaluation Institute of Industrial Technology (KEIT); Ministry of Commerce, Industry and Energy, South Korea", "metadata: doi": "10.1016/j.apsusc.2019.03.099", "fatigue: types of fatigue data": "sn", "fatigue: method of extraction": "color and shape", "materials: name of the material": "Ti-6Al-4V", "am: types of am": "E-PBF", "am: am machine": "Arcam A2X", "am: scan speed (mm/s)": 500, "am: hatch space (μm)": 100, "am: layer thickness (μm)": 50, "am: direciton of specimen (°)": 90, "am: voltage (v)": 60000, "am: current (a)": 0.004, "am: types of feedstock": "powder", "am: size of feedstock (μm)": 73, "processing: processing sequence and parameters": "NHT", "testing: types of fatigue tests": "rotating bending fatigue", "testing: fatigue temperature (°c)": 25, "testing: fatigue environment": "air", "testing: load ratio": -1, "testing: fatigue machine": "KDMT-240", "testing: load control": "force", "testing: stress concentration factor of specimens": 1, "rating score: rating score": 0.6216216216216216}}, {"id": "FatigueData-AM2022:217", "name": "Ti-6Al-4V", "material_family": "Ti", "points": [[450.1791725889287, 20649.724051091158, 0], [520.1448658023146, 29826.792091916595, 0], [450.2251407129456, 274841.1465312764, 0]], "conditions": {"material": "Ti-6Al-4V", "am_type": "E-PBF", "load_ratio": "-1", "test_type": "rotating bending fatigue", "temperature": "25", "surface_treatment": "", "heat_treatment": ""}, "metadata": {"dataset id": 217, "metadata: title": "Correlation between surface tension and fatigue properties of Ti-6Al-4V alloy fabricated by EBM additive manufacturing", "metadata: authors": "Choi, Youngsin; Lee, Dong-Geun", "metadata: source of the publication": "APPLIED SURFACE SCIENCE", "metadata: year of publication": 2019, "metadata: institution": "Hanyang Univ; Korea Inst Ind Technol; Sunchon Natl Univ", "metadata: country and region": "South Korea", "metadata: funding agency": "Korea Evaluation Institute of Industrial Technology (KEIT); Ministry of Commerce, Industry and Energy, South Korea", "metadata: doi": "10.1016/j.apsusc.2019.03.099", "fatigue: types of fatigue data": "sn", "fatigue: method of extraction": "color and shape", "materials: name of the material": "Ti-6Al-4V", "am: types of am": "E-PBF", "am: am machine": "Arcam A2X", "am: scan speed (mm/s)": 500, "am: hatch space (μm)": 100, "am: layer thickness (μm)": 50, "am: direciton of specimen (°)": 90, "am: voltage (v)": 60000, "am: current (a)": 0.004, "am: types of feedstock": "powder", "am: size of feedstock (μm)": 73, "processing: processing sequence and parameters": "HT 850 C, 0.5 hour", "testing: types of fatigue tests": "rotating bending fatigue", "testing: fatigue temperature (°c)": 25, "testing: fatigue environment": "air", "testing: load ratio": -1, "testing: fatigue machine": "KDMT-240", "testing: load control": "force", "testing: stress concentration factor of specimens": 1, "rating score: rating score": 0.6216216216216216}}, {"id": "FatigueData-AM2022:218", "name": "Ti-6Al-4V", "material_family": "Ti", "points": [[479.94743349238166, 15676.814987831865, 0], [450.17288077775885, 67435.11677386187, 0], [449.9329470948668, 85103.07398580317, 0]], "conditions": {"material": "Ti-6Al-4V", "am_type": "E-PBF", "load_ratio": "-1", "test_type": "rotating bending fatigue", "temperature": "25", "surface_treatment": "", "heat_treatment": ""}, "metadata": {"dataset id": 218, "metadata: title": "Correlation between surface tension and fatigue properties of Ti-6Al-4V alloy fabricated by EBM additive manufacturing", "metadata: authors": "Choi, Youngsin; Lee, Dong-Geun", "metadata: source of the publication": "APPLIED SURFACE SCIENCE", "metadata: year of publication": 2019, "metadata: institution": "Hanyang Univ; Korea Inst Ind Technol; Sunchon Natl Univ", "metadata: country and region": "South Korea", "metadata: funding agency": "Korea Evaluation Institute of Industrial Technology (KEIT); Ministry of Commerce, Industry and Energy, South Korea", "metadata: doi": "10.1016/j.apsusc.2019.03.099", "fatigue: types of fatigue data": "sn", "fatigue: method of extraction": "color and shape", "materials: name of the material": "Ti-6Al-4V", "am: types of am": "E-PBF", "am: am machine": "Arcam A2X", "am: scan speed (mm/s)": 500, "am: hatch space (μm)": 100, "am: layer thickness (μm)": 50, "am: direciton of specimen (°)": 90, "am: voltage (v)": 60000, "am: current (a)": 0.004, "am: types of feedstock": "powder", "am: size of feedstock (μm)": 73, "processing: processing sequence and parameters": "HT 900 C, 0.5 hour", "testing: types of fatigue tests": "rotating bending fatigue", "testing: fatigue temperature (°c)": 25, "testing: fatigue environment": "air", "testing: load ratio": -1, "testing: fatigue machine": "KDMT-240", "testing: load control": "force", "testing: stress concentration factor of specimens": 1, "rating score: rating score": 0.6216216216216216}}, {"id": "FatigueData-AM2022:219", "name": "Ti-6Al-4V", "material_family": "Ti", "points": [[450.0013100708421, 28258.794323235503, 0], [479.77404164857023, 65022.98858184714, 0], [450.17472982174354, 71869.88291122491, 0]], "conditions": {"material": "Ti-6Al-4V", "am_type": "E-PBF", "load_ratio": "-1", "test_type": "rotating bending fatigue", "temperature": "25", "surface_treatment": "", "heat_treatment": ""}, "metadata": {"dataset id": 219, "metadata: title": "Correlation between surface tension and fatigue properties of Ti-6Al-4V alloy fabricated by EBM additive manufacturing", "metadata: authors": "Choi, Youngsin; Lee, Dong-Geun", "metadata: source of the publication": "APPLIED SURFACE SCIENCE", "metadata: year of publication": 2019, "metadata: institution": "Hanyang Univ; Korea Inst Ind Technol; Sunchon Natl Univ", "metadata: country and region": "South Korea", "metadata: funding agency": "Korea Evaluation Institute of Industrial Technology (KEIT); Ministry of Commerce, Industry and Energy, South Korea", "metadata: doi": "10.1016/j.apsusc.2019.03.099", "fatigue: types of fatigue data": "sn", "fatigue: method of extraction": "color and shape", "materials: name of the material": "Ti-6Al-4V", "am: types of am": "E-PBF", "am: am machine": "Arcam A2X", "am: scan speed (mm/s)": 500, "am: hatch space (μm)": 100, "am: layer thickness (μm)": 50, "am: direciton of specimen (°)": 90, "am: voltage (v)": 60000, "am: current (a)": 0.004, "am: types of feedstock": "powder", "am: size of feedstock (μm)": 73, "processing: processing sequence and parameters": "HT 950 C, 0.5 hour", "testing: types of fatigue tests": "rotating bending fatigue", "testing: fatigue temperature (°c)": 25, "testing: fatigue environment": "air", "testing: load ratio": -1, "testing: fatigue machine": "KDMT-240", "testing: load control": "force", "testing: stress concentration factor of specimens": 1, "rating score: rating score": 0.6216216216216216}}, {"id": "FatigueData-AM2022:220", "name": "Ti-6Al-4V", "material_family": "Ti", "points": [[700.0048579696256, 11346.109315217416, 0], [550.0639224983905, 12006.199293859347, 0], [649.8715820441545, 12205.231218379566, 0], [500.18535449010426, 14999.310262679966, 0], [500.18535449010426, 16253.556996480185, 0], [600.1971984238616, 23243.764248116364, 0], [424.83508920959684, 24061.948884979174, 0], [449.90172717233236, 28670.89327020318, 0], [650.1801229570317, 29952.14592773533, 0], [450.36061947751034, 32161.973656966198, 0], [449.90172717233236, 37486.766611475585, 0], [524.4923973630598, 42521.434179063275, 0], [600.0468470315607, 45658.606539342916, 0], [499.8846517055024, 73106.66598026379, 0], [450.05207856463323, 81565.32104915594, 0], [400.06915403146303, 242459.0331611988, 0], [400.2273435520393, 885636.6457886386, 0], [449.59318625945514, 1495273.9865064712, 0], [399.6622506920111, 5929803.513553136, 0], [400.72254856639285, 11584111.012916086, 1], [400.1133048689139, 12854594.639729882, 1], [350.5892726409217, 29976126.76642207, 1]], "conditions": {"material": "Ti-6Al-4V", "am_type": "L-PBF", "load_ratio": "-1", "test_type": "rotating bending fatigue", "temperature": "25", "surface_treatment": "", "heat_treatment": ""}, "metadata": {"dataset id": 220, "metadata: title": "Structural, mechanical and in vitro characterization of individually structured Ti-6Al-4V produced by direct laser forming", "metadata: authors": "Erli, HJ; Hollander, DA; Paar, O; Schmidt-Rohlfing, B; Sellei, R; von Walter, M", "metadata: source of the publication": "BIOMATERIALS", "metadata: year of publication": 2006, "metadata: institution": "Fraunhofer Insitut; Univ Hosp Aachen", "metadata: country and region": "Germany", "metadata: doi": "10.1016/j.biomaterials.2005.07.041", "fatigue: types of fatigue data": "sn", "fatigue: method of extraction": "color and shape", "materials: name of the material": "Ti-6Al-4V", "am: types of am": "L-PBF", "am: direciton of specimen (°)": 0, "am: am environment": "Ar", "am: layer scan rotation (°)": 90, "am: types of feedstock": "powder", "am: size of feedstock (μm)": "25, 45", "processing: processing sequence and parameters": "HT 950 C, 0.5 hour; SURF machine", "testing: types of fatigue tests": "rotating bending fatigue", "testing: fatigue temperature (°c)": 25, "testing: fatigue environment": "air", "testing: load ratio": -1, "testing: frequency (hz)": 50, "testing: fatigue standard": "DIN/EN 50113", "testing: load control": "force", "testing: specimens description": "circular cross-section; DIN 50113-A", "testing: critical cross-section size of specimens (mm)": 4, "testing: stress concentration factor of specimens": 1, "static mechanical properties: young's modulus (gpa)": 118, "static mechanical properties: yield strength (mpa)": 960, "static mechanical properties: ultimate tensile strength (mpa)": 1042, "static mechanical properties: elongation (%)": 13, "rating score: rating score": 0.7714285714285715}}, {"id": "FatigueData-AM2022:221", "name": "Ti-6Al-4V", "material_family": "Ti", "points": [[336.38621435046815, 11484.835411245376, 0], [199.87124557677635, 31322.199574170172, 0], [153.94808205349634, 126559.23832350785, 0], [117.49211853813546, 361657.04898475355, 0], [110.25729276686937, 502482.85432348103, 0], [109.64072689743679, 590814.8485094161, 0], [108.26372276248081, 1976193.316130563, 1], [104.75992237333631, 2047868.4727155908, 1], [89.97340262781407, 2515169.487046293, 1]], "conditions": {"material": "Ti-6Al-4V", "am_type": "L-PBF", "load_ratio": "0.1", "test_type": "uniaxial", "temperature": "25", "surface_treatment": "", "heat_treatment": ""}, "metadata": {"dataset id": 221, "metadata: title": "Application of the Theory of Critical Distances to predict the effect of induced and process inherent defects for SLM Ti-6Al-4V in high cycle fatigue", "metadata: authors": "Gillham, Bobby; Lupoi, Rocco; McNamara, Fionnan; Taylor, David; Tomonto, Charles; Yankin, Andrey", "metadata: source of the publication": "CIRP ANNALS-MANUFACTURING TECHNOLOGY", "metadata: year of publication": 2021, "metadata: institution": "AMBER; Johnson & Johnson; Perm Natl Res Polytech Univ; Trinity Coll Dublin", "metadata: country and region": "Ireland; Russia; USA", "metadata: funding agency": "European Regional Development Fund (ERDF); Johnson & Johnson; Science Foundation Ireland (SFI) ", "metadata: doi": "10.1016/j.cirp.2021.03.004", "fatigue: types of fatigue data": "sn", "fatigue: method of extraction": "color and shape", "materials: name of the material": "Ti-6Al-4V", "am: types of am": "L-PBF", "am: am machine": "Realizer SLM 50", "am: power (w)": 95, "am: scan speed (mm/s)": 300, "am: hatch space (μm)": 80, "am: layer thickness (μm)": 25, "am: direciton of specimen (°)": 0, "am: am environment": "Ar", "am: layer scan rotation (°)": 45, "am: types of feedstock": "powder", "processing: processing sequence and parameters": "NHT; SURF polish", "testing: types of fatigue tests": "uniaxial", "testing: fatigue temperature (°c)": 25, "testing: fatigue environment": "air", "testing: load ratio": 0.1, "testing: frequency (hz)": 15, "testing: fatigue machine": "Instron 8801", "testing: load control": "force", "testing: specimens description": "rectangular cross-section; with drawing; ASTM E466", "testing: critical cross-section size of specimens (mm)": "5, 2", "testing: stress concentration factor of specimens": 1, "rating score: rating score": 0.7714285714285715}}, {"id": "FatigueData-AM2022:222", "name": "Ti-6Al-4V", "material_family": "Ti", "points": [[122.60178412054879, 148923.31428400113, 0], [109.27883958116026, 165653.56136494648, 0], [112.88857010198383, 169542.41003220028, 0], [96.40437776663316, 192770.6602799296, 0], [99.93620573603431, 314298.1695839799, 0], [90.53012194997808, 1992507.8171228936, 1], [92.22103384243438, 2059123.8326721406, 1], [109.83325747614431, 2070441.0535975252, 1]], "conditions": {"material": "Ti-6Al-4V", "am_type": "L-PBF", "load_ratio": "0.1", "test_type": "uniaxial", "temperature": "25", "surface_treatment": "", "heat_treatment": ""}, "metadata": {"dataset id": 222, "metadata: title": "Application of the Theory of Critical Distances to predict the effect of induced and process inherent defects for SLM Ti-6Al-4V in high cycle fatigue", "metadata: authors": "Gillham, Bobby; Lupoi, Rocco; McNamara, Fionnan; Taylor, David; Tomonto, Charles; Yankin, Andrey", "metadata: source of the publication": "CIRP ANNALS-MANUFACTURING TECHNOLOGY", "metadata: year of publication": 2021, "metadata: institution": "AMBER; Johnson & Johnson; Perm Natl Res Polytech Univ; Trinity Coll Dublin", "metadata: country and region": "Ireland; Russia; USA", "metadata: funding agency": "European Regional Development Fund (ERDF); Johnson & Johnson; Science Foundation Ireland (SFI) ", "metadata: doi": "10.1016/j.cirp.2021.03.004", "fatigue: types of fatigue data": "sn", "fatigue: method of extraction": "color and shape", "materials: name of the material": "Ti-6Al-4V", "am: types of am": "L-PBF", "am: am machine": "Realizer SLM 50", "am: power (w)": 95, "am: scan speed (mm/s)": 300, "am: hatch space (μm)": 80, "am: layer thickness (μm)": 25, "am: direciton of specimen (°)": 0, "am: am environment": "Ar", "am: layer scan rotation (°)": 45, "am: types of feedstock": "powder", "processing: processing sequence and parameters": "NHT; SURF as-built", "testing: types of fatigue tests": "uniaxial", "testing: fatigue temperature (°c)": 25, "testing: fatigue environment": "air", "testing: load ratio": 0.1, "testing: frequency (hz)": 15, "testing: fatigue machine": "Instron 8801", "testing: load control": "force", "testing: specimens description": "rectangular cross-section; with drawing", "testing: critical cross-section size of specimens (mm)": "5, 2", "testing: stress concentration factor of specimens": 1.31, "rating score: rating score": 0.7714285714285715}}, {"id": "FatigueData-AM2022:223", "name": "Ti-6Al-4V", "material_family": "Ti", "points": [[89.58943797134883, 91482.68759503531, 0], [69.96318320814945, 239542.73573529907, 0], [62.68804848625317, 245317.9436920468, 0], [64.96957673560384, 289343.99068440625, 0], [59.27016751826845, 1029733.9049059309, 0]], "conditions": {"material": "Ti-6Al-4V", "am_type": "L-PBF", "load_ratio": "0.1", "test_type": "uniaxial", "temperature": "25", "surface_treatment": "", "heat_treatment": ""}, "metadata": {"dataset id": 223, "metadata: title": "Application of the Theory of Critical Distances to predict the effect of induced and process inherent defects for SLM Ti-6Al-4V in high cycle fatigue", "metadata: authors": "Gillham, Bobby; Lupoi, Rocco; McNamara, Fionnan; Taylor, David; Tomonto, Charles; Yankin, Andrey", "metadata: source of the publication": "CIRP ANNALS-MANUFACTURING TECHNOLOGY", "metadata: year of publication": 2021, "metadata: institution": "AMBER; Johnson & Johnson; Perm Natl Res Polytech Univ; Trinity Coll Dublin", "metadata: country and region": "Ireland; Russia; USA", "metadata: funding agency": "European Regional Development Fund (ERDF); Johnson & Johnson; Science Foundation Ireland (SFI) ", "metadata: doi": "10.1016/j.cirp.2021.03.004", "fatigue: types of fatigue data": "sn", "fatigue: method of extraction": "color and shape", "materials: name of the material": "Ti-6Al-4V", "am: types of am": "L-PBF", "am: am machine": "Realizer SLM 50", "am: power (w)": 95, "am: scan speed (mm/s)": 300, "am: hatch space (μm)": 80, "am: layer thickness (μm)": 25, "am: direciton of specimen (°)": 0, "am: am environment": "Ar", "am: layer scan rotation (°)": 45, "am: types of feedstock": "powder", "processing: processing sequence and parameters": "NHT; SURF as-built", "testing: types of fatigue tests": "uniaxial", "testing: fatigue temperature (°c)": 25, "testing: fatigue environment": "air", "testing: load ratio": 0.1, "testing: frequency (hz)": 15, "testing: fatigue machine": "Instron 8801", "testing: load control": "force", "testing: specimens description": "rectangular cross-section; with drawing", "testing: critical cross-section size of specimens (mm)": "5, 2", "testing: stress concentration factor of specimens": 2.3, "rating score: rating score": 0.7714285714285715}}, {"id": "FatigueData-AM2022:224", "name": "Ti-6Al-4V", "material_family": "Ti", "points": [[115.7990274245438, 21090.276887860797, 0], [67.58211964655654, 100833.03993130609, 0], [59.31948699065236, 148538.85293753675, 0], [53.27701377181945, 190351.4968444527, 0], [51.692354589780926, 486483.8682142815, 0], [47.320589029010556, 2352204.9599836734, 1]], "conditions": {"material": "Ti-6Al-4V", "am_type": "L-PBF", "load_ratio": "0.1", "test_type": "uniaxial", "temperature": "25", "surface_treatment": "", "heat_treatment": ""}, "metadata": {"dataset id": 224, "metadata: title": "Application of the Theory of Critical Distances to predict the effect of induced and process inherent defects for SLM Ti-6Al-4V in high cycle fatigue", "metadata: authors": "Gillham, Bobby; Lupoi, Rocco; McNamara, Fionnan; Taylor, David; Tomonto, Charles; Yankin, Andrey", "metadata: source of the publication": "CIRP ANNALS-MANUFACTURING TECHNOLOGY", "metadata: year of publication": 2021, "metadata: institution": "AMBER; Johnson & Johnson; Perm Natl Res Polytech Univ; Trinity Coll Dublin", "metadata: country and region": "Ireland; Russia; USA", "metadata: funding agency": "European Regional Development Fund (ERDF); Johnson & Johnson; Science Foundation Ireland (SFI) ", "metadata: doi": "10.1016/j.cirp.2021.03.004", "fatigue: types of fatigue data": "sn", "fatigue: method of extraction": "color and shape", "materials: name of the material": "Ti-6Al-4V", "am: types of am": "L-PBF", "am: am machine": "Realizer SLM 50", "am: power (w)": 95, "am: scan speed (mm/s)": 300, "am: hatch space (μm)": 80, "am: layer thickness (μm)": 25, "am: direciton of specimen (°)": 0, "am: am environment": "Ar", "am: layer scan rotation (°)": 45, "am: types of feedstock": "powder", "processing: processing sequence and parameters": "NHT; SURF as-built", "testing: types of fatigue tests": "uniaxial", "testing: fatigue temperature (°c)": 25, "testing: fatigue environment": "air", "testing: load ratio": 0.1, "testing: frequency (hz)": 15, "testing: fatigue machine": "Instron 8801", "testing: load control": "force", "testing: specimens description": "rectangular cross-section; with drawing", "testing: critical cross-section size of specimens (mm)": "5, 2", "testing: stress concentration factor of specimens": 6.72, "rating score: rating score": 0.7714285714285715}}, {"id": "FatigueData-AM2022:225", "name": "Ti-6Al-4V", "material_family": "Ti", "points": [[110.23274714114125, 49735.48154172118, 0], [80.76810070239641, 211409.54682552262, 0], [70.98653859113497, 419397.9242697602, 0], [77.5207755787533, 422866.3664606465, 0], [75.27846231537991, 429889.54064279294, 0], [68.29723864941656, 554931.9967193346, 0], [72.77559145987613, 1050623.197657001, 0]], "conditions": {"material": "Ti-6Al-4V", "am_type": "L-PBF", "load_ratio": "0.1", "test_type": "uniaxial", "temperature": "25", "surface_treatment": "", "heat_treatment": ""}, "metadata": {"dataset id": 225, "metadata: title": "Application of the Theory of Critical Distances to predict the effect of induced and process inherent defects for SLM Ti-6Al-4V in high cycle fatigue", "metadata: authors": "Gillham, Bobby; Lupoi, Rocco; McNamara, Fionnan; Taylor, David; Tomonto, Charles; Yankin, Andrey", "metadata: source of the publication": "CIRP ANNALS-MANUFACTURING TECHNOLOGY", "metadata: year of publication": 2021, "metadata: institution": "AMBER; Johnson & Johnson; Perm Natl Res Polytech Univ; Trinity Coll Dublin", "metadata: country and region": "Ireland; Russia; USA", "metadata: funding agency": "European Regional Development Fund (ERDF); Johnson & Johnson; Science Foundation Ireland (SFI) ", "metadata: doi": "10.1016/j.cirp.2021.03.004", "fatigue: types of fatigue data": "sn", "fatigue: method of extraction": "color and shape", "materials: name of the material": "Ti-6Al-4V", "am: types of am": "L-PBF", "am: am machine": "Realizer SLM 50", "am: power (w)": 95, "am: scan speed (mm/s)": 300, "am: hatch space (μm)": 80, "am: layer thickness (μm)": 25, "am: direciton of specimen (°)": 0, "am: am environment": "Ar", "am: layer scan rotation (°)": 45, "am: types of feedstock": "powder", "processing: processing sequence and parameters": "NHT; SURF as-built", "testing: types of fatigue tests": "uniaxial", "testing: fatigue temperature (°c)": 25, "testing: fatigue environment": "air", "testing: load ratio": 0.1, "testing: frequency (hz)": 15, "testing: fatigue machine": "Instron 8801", "testing: load control": "force", "testing: specimens description": "rectangular cross-section; with drawing", "testing: critical cross-section size of specimens (mm)": "5, 2", "testing: stress concentration factor of specimens": 4.21, "rating score: rating score": 0.7714285714285715}}, {"id": "FatigueData-AM2022:226", "name": "Ti-6Al-4V", "material_family": "Ti", "points": [[110.37892662504967, 151926.60492098378, 0], [102.42687418570453, 189683.87267202168, 0], [83.83812295848917, 322256.60060139076, 0], [90.3470119144622, 328148.8825514038, 0], [89.88759829480254, 333392.94034730725, 0], [81.60155396705832, 1616413.4215848546, 0]], "conditions": {"material": "Ti-6Al-4V", "am_type": "L-PBF", "load_ratio": "0.1", "test_type": "uniaxial", "temperature": "25", "surface_treatment": "", "heat_treatment": ""}, "metadata": {"dataset id": 226, "metadata: title": "Application of the Theory of Critical Distances to predict the effect of induced and process inherent defects for SLM Ti-6Al-4V in high cycle fatigue", "metadata: authors": "Gillham, Bobby; Lupoi, Rocco; McNamara, Fionnan; Taylor, David; Tomonto, Charles; Yankin, Andrey", "metadata: source of the publication": "CIRP ANNALS-MANUFACTURING TECHNOLOGY", "metadata: year of publication": 2021, "metadata: institution": "AMBER; Johnson & Johnson; Perm Natl Res Polytech Univ; Trinity Coll Dublin", "metadata: country and region": "Ireland; Russia; USA", "metadata: funding agency": "European Regional Development Fund (ERDF); Johnson & Johnson; Science Foundation Ireland (SFI) ", "metadata: doi": "10.1016/j.cirp.2021.03.004", "fatigue: types of fatigue data": "sn", "fatigue: method of extraction": "color and shape", "materials: name of the material": "Ti-6Al-4V", "am: types of am": "L-PBF", "am: am machine": "Realizer SLM 50", "am: power (w)": 95, "am: scan speed (mm/s)": 300, "am: hatch space (μm)": 80, "am: layer thickness (μm)": 25, "am: direciton of specimen (°)": 0, "am: am environment": "Ar", "am: layer scan rotation (°)": 45, "am: types of feedstock": "powder", "processing: processing sequence and parameters": "NHT; SURF as-built", "testing: types of fatigue tests": "uniaxial", "testing: fatigue temperature (°c)": 25, "testing: fatigue environment": "air", "testing: load ratio": 0.1, "testing: frequency (hz)": 15, "testing: fatigue machine": "Instron 8801", "testing: load control": "force", "testing: specimens description": "rectangular cross-section; with drawing", "testing: critical cross-section size of specimens (mm)": "5, 2", "testing: stress concentration factor of specimens": 2.93, "rating score: rating score": 0.7714285714285715}}, {"id": "FatigueData-AM2022:227", "name": "Ti-6Al-4V", "material_family": "Ti", "points": [[148.95579813755998, 63886.119454652886, 0], [134.96492510932248, 79299.76356938237, 0], [126.69490447787807, 127760.5718672429, 0], [112.76310407243976, 132068.2121352039, 0], [121.5017247940127, 181573.403280065, 0], [110.54087810295727, 194023.85844036803, 0], [108.96896491189614, 369938.89787034504, 0], [105.65937165086007, 1273243.2286494065, 0], [94.94513366209175, 2505482.7655408005, 1], [115.62666068094447, 2894499.2417283775, 1]], "conditions": {"material": "Ti-6Al-4V", "am_type": "L-PBF", "load_ratio": "0.1", "test_type": "uniaxial", "temperature": "25", "surface_treatment": "", "heat_treatment": ""}, "metadata": {"dataset id": 227, "metadata: title": "Application of the Theory of Critical Distances to predict the effect of induced and process inherent defects for SLM Ti-6Al-4V in high cycle fatigue", "metadata: authors": "Gillham, Bobby; Lupoi, Rocco; McNamara, Fionnan; Taylor, David; Tomonto, Charles; Yankin, Andrey", "metadata: source of the publication": "CIRP ANNALS-MANUFACTURING TECHNOLOGY", "metadata: year of publication": 2021, "metadata: institution": "AMBER; Johnson & Johnson; Perm Natl Res Polytech Univ; Trinity Coll Dublin", "metadata: country and region": "Ireland; Russia; USA", "metadata: funding agency": "European Regional Development Fund (ERDF); Johnson & Johnson; Science Foundation Ireland (SFI) ", "metadata: doi": "10.1016/j.cirp.2021.03.004", "fatigue: types of fatigue data": "sn", "fatigue: method of extraction": "color and shape", "materials: name of the material": "Ti-6Al-4V", "am: types of am": "L-PBF", "am: am machine": "Realizer SLM 50", "am: power (w)": 95, "am: scan speed (mm/s)": 300, "am: hatch space (μm)": 80, "am: layer thickness (μm)": 25, "am: direciton of specimen (°)": 0, "am: am environment": "Ar", "am: layer scan rotation (°)": 45, "am: types of feedstock": "powder", "processing: processing sequence and parameters": "NHT; SURF as-built", "testing: types of fatigue tests": "uniaxial", "testing: fatigue temperature (°c)": 25, "testing: fatigue environment": "air", "testing: load ratio": 0.1, "testing: frequency (hz)": 15, "testing: fatigue machine": "Instron 8801", "testing: load control": "force", "testing: specimens description": "rectangular cross-section; with drawing", "testing: critical cross-section size of specimens (mm)": "5, 2", "testing: stress concentration factor of specimens": 5.51, "rating score: rating score": 0.7714285714285715}}, {"id": "FatigueData-AM2022:228", "name": "AlSi10Mg", "material_family": "AlSi10Mg", "points": [[140.0, 299794.96009418124, 0], [140.0, 362406.7685038115, 0], [140.0, 469240.435319921, 0], [140.0, 641979.361216592, 0], [140.0, 911035.6555114683, 0], [140.0, 953002.4144644551, 0], [140.0, 1422605.9868433936, 0], [140.0, 1655987.338480829, 0], [140.0, 4425585.203365316, 0]], "conditions": {"material": "AlSi10Mg", "am_type": "L-PBF", "load_ratio": "", "test_type": "uniaxial", "temperature": "25", "surface_treatment": "", "heat_treatment": ""}, "metadata": {"dataset id": 228, "metadata: title": "The role of scan strategies in fatigue performance for laser powder bed fusion", "metadata: authors": "Amsterdam, Emiel; Clare, Adam T.; Scolaro, Enrico; Wits, Wessel W.", "metadata: source of the publication": "CIRP ANNALS-MANUFACTURING TECHNOLOGY", "metadata: year of publication": 2022, "metadata: institution": "Mech & Elect Engn Dept; NLR Netherlands Aerosp Ctr; Univ Nottingham; Univ Twente", "metadata: country and region": "Netherlands; UK", "metadata: doi": "10.1016/j.cirp.2022.03.006", "fatigue: types of fatigue data": "sn", "fatigue: method of extraction": "color and shape", "materials: name of the material": "AlSi10Mg", "am: types of am": "L-PBF", "am: am machine": "SLM 280HL", "am: power (w)": 380, "am: scan speed (mm/s)": 1306, "am: hatch space (μm)": 130, "am: direciton of specimen (°)": 90, "am: layer scan rotation (°)": 67, "am: types of feedstock": "powder", "processing: processing sequence and parameters": "HT 300 C, 2 hour; SURF machine; SURF polish", "testing: types of fatigue tests": "uniaxial", "testing: fatigue temperature (°c)": 25, "testing: fatigue environment": "air", "testing: fatigue machine": "Schenck fatigue test rig", "testing: load control": "force", "testing: specimens description": "circular cross-section; ASTM E466", "testing: critical cross-section size of specimens (mm)": 3, "testing: stress concentration factor of specimens": 1, "rating score: rating
