Repository: yunyunfanfan/S-PA-CBB

# S-PA-CBB

Official research code, processed curve records, evaluation outputs, and manuscript source for:

> **From Physics to Selective Generation: Conditional Brownian Bridges for Sparse S–N Curve Reconstruction and Fatigue Decision-Making**

S-PA-CBB reconstructs a complete probabilistic stress–life (S–N) curve from only two to four observed fatigue tests. The method first fits an interpretable Basquin state, diagnoses whether that state is sufficient, and applies a ControlNet-style conditional Brownian-bridge residual only to curves that benefit from correction.

File: am2022_curves.json (part 15 of 98)
score": 0.6571428571428571}}, {"id": "FatigueData-AM2022:229", "name": "AlSi10Mg", "material_family": "AlSi10Mg", "points": [[140.0, 34039.46331945387, 0], [140.0, 54734.55592706623, 0], [140.0, 64254.55710483248, 0], [140.0, 76266.10580745601, 0], [140.0, 87168.5087032506, 0]], "conditions": {"material": "AlSi10Mg", "am_type": "L-PBF", "load_ratio": "", "test_type": "uniaxial", "temperature": "25", "surface_treatment": "", "heat_treatment": ""}, "metadata": {"dataset id": 229, "metadata: title": "The role of scan strategies in fatigue performance for laser powder bed fusion", "metadata: authors": "Amsterdam, Emiel; Clare, Adam T.; Scolaro, Enrico; Wits, Wessel W.", "metadata: source of the publication": "CIRP ANNALS-MANUFACTURING TECHNOLOGY", "metadata: year of publication": 2022, "metadata: institution": "Mech & Elect Engn Dept; NLR Netherlands Aerosp Ctr; Univ Nottingham; Univ Twente", "metadata: country and region": "Netherlands; UK", "metadata: doi": "10.1016/j.cirp.2022.03.006", "fatigue: types of fatigue data": "sn", "fatigue: method of extraction": "color and shape", "materials: name of the material": "AlSi10Mg", "am: types of am": "L-PBF", "am: am machine": "SLM 280HL", "am: power (w)": 380, "am: scan speed (mm/s)": 1306, "am: hatch space (μm)": 130, "am: direciton of specimen (°)": 90, "am: layer scan rotation (°)": 67, "am: types of feedstock": "powder", "processing: processing sequence and parameters": "HT 300 C, 2 hour; SURF machine; SURF polish", "testing: types of fatigue tests": "uniaxial", "testing: fatigue temperature (°c)": 25, "testing: fatigue environment": "air", "testing: fatigue machine": "Schenck fatigue test rig", "testing: load control": "force", "testing: specimens description": "circular cross-section; ASTM E466", "testing: critical cross-section size of specimens (mm)": 3, "testing: stress concentration factor of specimens": 1, "rating score: rating score": 0.6571428571428571}}, {"id": "FatigueData-AM2022:230", "name": "AlSi10Mg", "material_family": "AlSi10Mg", "points": [[140.0, 92249.14981523211, 0], [140.0, 103703.83452705751, 0], [140.0, 128343.52542179705, 0], [140.0, 179804.91854073503, 0], [140.0, 189920.53915062925, 0], [140.0, 208835.79911637548, 0]], "conditions": {"material": "AlSi10Mg", "am_type": "L-PBF", "load_ratio": "", "test_type": "uniaxial", "temperature": "25", "surface_treatment": "", "heat_treatment": ""}, "metadata": {"dataset id": 230, "metadata: title": "The role of scan strategies in fatigue performance for laser powder bed fusion", "metadata: authors": "Amsterdam, Emiel; Clare, Adam T.; Scolaro, Enrico; Wits, Wessel W.", "metadata: source of the publication": "CIRP ANNALS-MANUFACTURING TECHNOLOGY", "metadata: year of publication": 2022, "metadata: institution": "Mech & Elect Engn Dept; NLR Netherlands Aerosp Ctr; Univ Nottingham; Univ Twente", "metadata: country and region": "Netherlands; UK", "metadata: doi": "10.1016/j.cirp.2022.03.006", "fatigue: types of fatigue data": "sn", "fatigue: method of extraction": "color and shape", "materials: name of the material": "AlSi10Mg", "am: types of am": "L-PBF", "am: am machine": "SLM 280HL", "am: power (w)": 380, "am: scan speed (mm/s)": 1306, "am: hatch space (μm)": 130, "am: direciton of specimen (°)": 90, "am: layer scan rotation (°)": 67, "am: types of feedstock": "powder", "processing: processing sequence and parameters": "HT 300 C, 2 hour; SURF machine; SURF polish", "testing: types of fatigue tests": "uniaxial", "testing: fatigue temperature (°c)": 25, "testing: fatigue environment": "air", "testing: fatigue machine": "Schenck fatigue test rig", "testing: load control": "force", "testing: specimens description": "circular cross-section; ASTM E466", "testing: critical cross-section size of specimens (mm)": 3, "testing: stress concentration factor of specimens": 1, "rating score: rating score": 0.6571428571428571}}, {"id": "FatigueData-AM2022:231", "name": "AlSi10Mg", "material_family": "AlSi10Mg", "points": [[140.0, 68885.58046305344, 0], [140.0, 92925.99653726185, 0], [140.0, 109120.26124257359, 0], [140.0, 132243.86303200293, 0], [140.0, 145794.04204260887, 0], [140.0, 161599.83952240893, 0]], "conditions": {"material": "AlSi10Mg", "am_type": "L-PBF", "load_ratio": "", "test_type": "uniaxial", "temperature": "25", "surface_treatment": "", "heat_treatment": ""}, "metadata": {"dataset id": 231, "metadata: title": "The role of scan strategies in fatigue performance for laser powder bed fusion", "metadata: authors": "Amsterdam, Emiel; Clare, Adam T.; Scolaro, Enrico; Wits, Wessel W.", "metadata: source of the publication": "CIRP ANNALS-MANUFACTURING TECHNOLOGY", "metadata: year of publication": 2022, "metadata: institution": "Mech & Elect Engn Dept; NLR Netherlands Aerosp Ctr; Univ Nottingham; Univ Twente", "metadata: country and region": "Netherlands; UK", "metadata: doi": "10.1016/j.cirp.2022.03.006", "fatigue: types of fatigue data": "sn", "fatigue: method of extraction": "color and shape", "materials: name of the material": "AlSi10Mg", "am: types of am": "L-PBF", "am: am machine": "SLM 280HL", "am: power (w)": 380, "am: scan speed (mm/s)": 1306, "am: hatch space (μm)": 130, "am: direciton of specimen (°)": 90, "am: layer scan rotation (°)": 67, "am: types of feedstock": "powder", "processing: processing sequence and parameters": "HT 300 C, 2 hour; SURF machine; SURF polish", "testing: types of fatigue tests": "uniaxial", "testing: fatigue temperature (°c)": 25, "testing: fatigue environment": "air", "testing: fatigue machine": "Schenck fatigue test rig", "testing: load control": "force", "testing: specimens description": "circular cross-section; ASTM E466", "testing: critical cross-section size of specimens (mm)": 3, "testing: stress concentration factor of specimens": 1, "rating score: rating score": 0.6571428571428571}}, {"id": "FatigueData-AM2022:232", "name": "AlSi10Mg", "material_family": "AlSi10Mg", "points": [[140.0, 70685.31493689422, 0], [140.0, 80584.73768793567, 0], [140.0, 90774.54070515945, 0], [140.0, 97284.16301545953, 0], [140.0, 112342.27380092544, 0], [140.0, 138468.27994393368, 0], [140.0, 190985.85478509706, 0]], "conditions": {"material": "AlSi10Mg", "am_type": "L-PBF", "load_ratio": "", "test_type": "uniaxial", "temperature": "25", "surface_treatment": "", "heat_treatment": ""}, "metadata": {"dataset id": 232, "metadata: title": "The role of scan strategies in fatigue performance for laser powder bed fusion", "metadata: authors": "Amsterdam, Emiel; Clare, Adam T.; Scolaro, Enrico; Wits, Wessel W.", "metadata: source of the publication": "CIRP ANNALS-MANUFACTURING TECHNOLOGY", "metadata: year of publication": 2022, "metadata: institution": "Mech & Elect Engn Dept; NLR Netherlands Aerosp Ctr; Univ Nottingham; Univ Twente", "metadata: country and region": "Netherlands; UK", "metadata: doi": "10.1016/j.cirp.2022.03.006", "fatigue: types of fatigue data": "sn", "fatigue: method of extraction": "color and shape", "materials: name of the material": "AlSi10Mg", "am: types of am": "L-PBF", "am: am machine": "SLM 280HL", "am: power (w)": 380, "am: scan speed (mm/s)": 1047, "am: hatch space (μm)": 110, "am: direciton of specimen (°)": 90, "am: layer scan rotation (°)": 67, "am: types of feedstock": "powder", "processing: processing sequence and parameters": "HT 300 C, 2 hour; SURF machine; SURF polish", "testing: types of fatigue tests": "uniaxial", "testing: fatigue temperature (°c)": 25, "testing: fatigue environment": "air", "testing: fatigue machine": "Schenck fatigue test rig", "testing: load control": "force", "testing: specimens description": "circular cross-section; ASTM E466", "testing: critical cross-section size of specimens (mm)": 3, "testing: stress concentration factor of specimens": 1, "rating score: rating score": 0.6571428571428571}}, {"id": "FatigueData-AM2022:233", "name": "AlSi10Mg", "material_family": "AlSi10Mg", "points": [[140.0, 62924.1224811379, 0], [140.0, 70203.36050004212, 0], [140.0, 75463.86977751541, 0], [140.0, 92025.17497805468, 0], [140.0, 112005.70031402855, 0], [140.0, 130449.59667094659, 0], [140.0, 142583.6036429985, 0]], "conditions": {"material": "AlSi10Mg", "am_type": "L-PBF", "load_ratio": "", "test_type": "uniaxial", "temperature": "25", "surface_treatment": "", "heat_treatment": ""}, "metadata": {"dataset id": 233, "metadata: title": "The role of scan strategies in fatigue performance for laser powder bed fusion", "metadata: authors": "Amsterdam, Emiel; Clare, Adam T.; Scolaro, Enrico; Wits, Wessel W.", "metadata: source of the publication": "CIRP ANNALS-MANUFACTURING TECHNOLOGY", "metadata: year of publication": 2022, "metadata: institution": "Mech & Elect Engn Dept; NLR Netherlands Aerosp Ctr; Univ Nottingham; Univ Twente", "metadata: country and region": "Netherlands; UK", "metadata: doi": "10.1016/j.cirp.2022.03.006", "fatigue: types of fatigue data": "sn", "fatigue: method of extraction": "color and shape", "materials: name of the material": "AlSi10Mg", "am: types of am": "L-PBF", "am: am machine": "SLM 280HL", "am: power (w)": 350, "am: scan speed (mm/s)": 875, "am: hatch space (μm)": 130, "am: direciton of specimen (°)": 90, "am: layer scan rotation (°)": 67, "am: types of feedstock": "powder", "processing: processing sequence and parameters": "HT 300 C, 2 hour; SURF machine; SURF polish", "testing: types of fatigue tests": "uniaxial", "testing: fatigue temperature (°c)": 25, "testing: fatigue environment": "air", "testing: fatigue machine": "Schenck fatigue test rig", "testing: load control": "force", "testing: specimens description": "circular cross-section; ASTM E466", "testing: critical cross-section size of specimens (mm)": 3, "testing: stress concentration factor of specimens": 1, "rating score: rating score": 0.6571428571428571}}, {"id": "FatigueData-AM2022:234", "name": "Ti-6Al-4V", "material_family": "Ti", "points": [[701.4995118519093, 17306.293824443586, 0], [604.8850235273078, 40396.74545221921, 0], [604.6047901531728, 59509.77692022269, 0], [522.8434735154417, 88262.90543889473, 0], [499.6927888631376, 100826.37654964117, 0], [498.4281034276227, 110563.34989606902, 0], [401.7050356025934, 312227.8835804361, 0], [387.3126861789305, 2005483.6097344104, 1], [330.9440635996276, 2008620.7713959068, 1]], "conditions": {"material": "Ti-6Al-4V", "am_type": "L-PBF", "load_ratio": "-1", "test_type": "rotating bending fatigue", "temperature": "25", "surface_treatment": "", "heat_treatment": ""}, "metadata": {"dataset id": 234, "metadata: title": "Ti6Al4V titanium alloy fatigue strength after AM- and machining-based process chains", "metadata: authors": "Bertolini, Rachele; Bruschi, Stefania; Campagnolo, Alberto; Ghiotti, Andrea; Savio, Enrico; Sorgato, Marco", "metadata: source of the publication": "CIRP ANNALS-MANUFACTURING TECHNOLOGY", "metadata: year of publication": 2022, "metadata: institution": "Univ Padua", "metadata: country and region": "Italy", "metadata: doi": "10.1016/j.cirp.2022.04.021", "fatigue: types of fatigue data": "sn", "fatigue: method of extraction": "color and shape", "materials: name of the material": "Ti-6Al-4V", "am: types of am": "L-PBF", "am: am machine": "MYSINT 100", "am: power (w)": 125, "am: scan speed (mm/s)": 925, "am: hatch space (μm)": 80, "am: layer thickness (μm)": 20, "am: direciton of specimen (°)": 90, "am: am environment": "Ar", "am: scan pattern": "island", "am: types of feedstock": "powder", "am: size of feedstock (μm)": "15, 45", "processing: processing sequence and parameters": "HT 950 C, 0.5 hour; SURF machine; SURF flood cool", "testing: types of fatigue tests": "rotating bending fatigue", "testing: fatigue temperature (°c)": 25, "testing: fatigue environment": "air", "testing: load ratio": -1, "testing: frequency (hz)": 200, "testing: fatigue machine": "METRO COM", "testing: load control": "force", "testing: specimens description": "circular cross-section", "testing: critical cross-section size of specimens (mm)": 4.5, "testing: stress concentration factor of specimens": 1, "rating score: rating score": 0.8}}, {"id": "FatigueData-AM2022:235", "name": "Ti-6Al-4V", "material_family": "Ti", "points": [[697.9361614000986, 19273.566383963527, 0], [603.0002105810322, 42443.30168415791, 0], [601.4740617133064, 53831.80880426882, 0], [498.8454132782954, 92077.7713919546, 0], [515.5327168485862, 123066.50384945225, 0], [466.86397884406915, 249881.62919486154, 0], [429.8353667989172, 439454.61217805464, 0], [468.174989288804, 1162435.0294459753, 0], [363.65410438777786, 1997261.7758672293, 1], [374.8413625313511, 1997261.7758672293, 1]], "conditions": {"material": "Ti-6Al-4V", "am_type": "L-PBF", "load_ratio": "-1", "test_type": "rotating bending fatigue", "temperature": "25", "surface_treatment": "", "heat_treatment": ""}, "metadata": {"dataset id": 235, "metadata: title": "Ti6Al4V titanium alloy fatigue strength after AM- and machining-based process chains", "metadata: authors": "Bertolini, Rachele; Bruschi, Stefania; Campagnolo, Alberto; Ghiotti, Andrea; Savio, Enrico; Sorgato, Marco", "metadata: source of the publication": "CIRP ANNALS-MANUFACTURING TECHNOLOGY", "metadata: year of publication": 2022, "metadata: institution": "Univ Padua", "metadata: country and region": "Italy", "metadata: doi": "10.1016/j.cirp.2022.04.021", "fatigue: types of fatigue data": "sn", "fatigue: method of extraction": "color and shape", "materials: name of the material": "Ti-6Al-4V", "am: types of am": "L-PBF", "am: am machine": "MYSINT 100", "am: power (w)": 125, "am: scan speed (mm/s)": 925, "am: hatch space (μm)": 80, "am: layer thickness (μm)": 20, "am: direciton of specimen (°)": 90, "am: am environment": "Ar", "am: scan pattern": "island", "am: types of feedstock": "powder", "am: size of feedstock (μm)": "15, 45", "processing: processing sequence and parameters": "HT 950 C, 0.5 hour; SURF machine; SURF ctyogenic cool", "testing: types of fatigue tests": "rotating bending fatigue", "testing: fatigue temperature (°c)": 25, "testing: fatigue environment": "air", "testing: load ratio": -1, "testing: frequency (hz)": 200, "testing: fatigue machine": "METRO COM", "testing: load control": "force", "testing: specimens description": "circular cross-section", "testing: critical cross-section size of specimens (mm)": 4.5, "testing: stress concentration factor of specimens": 1, "rating score: rating score": 0.8}}, {"id": "FatigueData-AM2022:236", "name": "316L", "material_family": "316L", "points": [[391.3260327779609, 23197.388369336306, 0], [344.2025581223005, 53462.015289991716, 0], [290.8012003399706, 131622.10431078906, 0], [234.83413216342024, 360381.6699475454, 0], [187.8006855459168, 1038878.6685767791, 0], [141.47677754912283, 1995995.2888014475, 1]], "conditions": {"material": "316L", "am_type": "L-PBF", "load_ratio": "-1", "test_type": "bending fatigue", "temperature": "25", "surface_treatment": "", "heat_treatment": ""}, "metadata": {"dataset id": 236, "metadata: title": "Experimental investigation on the fatigue behavior of laser powder bed fused 316L stainless steel", "metadata: authors": "Guarino, Stefano; Panciroli, Riccardo; Ponticelli, Gennaro Salvatore; Tagliaferri, Flaviana; Venettacci, Simone", "metadata: source of the publication": "CIRP JOURNAL OF MANUFACTURING SCIENCE AND TECHNOLOGY", "metadata: year of publication": 2022, "metadata: institution": "Univ Rome Niccolo Cusano", "metadata: country and region": "Italy", "metadata: doi": "10.1016/j.cirpj.2022.07.007", "fatigue: types of fatigue data": "sn", "fatigue: method of extraction": "color and shape", "materials: name of the material": "316L", "am: types of am": "L-PBF", "am: am machine": "SLM 280HL", "am: power (w)": 175, "am: scan speed (mm/s)": 750, "am: hatch space (μm)": 100, "am: layer thickness (μm)": 30, "am: direciton of specimen (°)": 0, "am: am environment": "Ar", "am: scan pattern": "meander", "am: layer scan rotation (°)": 67, "am: types of feedstock": "powder", "processing: processing sequence and parameters": "SURF manually grind", "testing: types of fatigue tests": "bending fatigue", "testing: fatigue temperature (°c)": 25, "testing: fatigue environment": "air", "testing: load ratio": -1, "testing: frequency (hz)": 5, "testing: fatigue machine": "MTS Acumen", "testing: load control": "force", "testing: specimens description": "rectangular cross-section; with drawing", "testing: critical cross-section size of specimens (mm)": "3, 6", "testing: stress concentration factor of specimens": 1, "static mechanical properties: yield strength (mpa)": 502, "static mechanical properties: ultimate tensile strength (mpa)": 696, "rating score: rating score": 0.8285714285714286}}, {"id": "FatigueData-AM2022:237", "name": "316L", "material_family": "316L", "points": [[372.2544658566852, 27845.768407281408, 0], [316.8974562687771, 48573.82080201797, 0], [290.0778481930581, 100000.0, 0], [201.70593458104173, 419980.82444130856, 0], [148.8491653862165, 1074388.80178147, 0], [96.50546100570776, 1974546.7563972608, 1]], "conditions": {"material": "316L", "am_type": "L-PBF", "load_ratio": "-1", "test_type": "bending fatigue", "temperature": "25", "surface_treatment": "", "heat_treatment": ""}, "metadata": {"dataset id": 237, "metadata: title": "Experimental investigation on the fatigue behavior of laser powder bed fused 316L stainless steel", "metadata: authors": "Guarino, Stefano; Panciroli, Riccardo; Ponticelli, Gennaro Salvatore; Tagliaferri, Flaviana; Venettacci, Simone", "metadata: source of the publication": "CIRP JOURNAL OF MANUFACTURING SCIENCE AND TECHNOLOGY", "metadata: year of publication": 2022, "metadata: institution": "Univ Rome Niccolo Cusano", "metadata: country and region": "Italy", "metadata: doi": "10.1016/j.cirpj.2022.07.007", "fatigue: types of fatigue data": "sn", "fatigue: method of extraction": "color and shape", "materials: name of the material": "316L", "am: types of am": "L-PBF", "am: am machine": "SLM 280HL", "am: power (w)": 175, "am: scan speed (mm/s)": 550, "am: hatch space (μm)": 100, "am: layer thickness (μm)": 50, "am: direciton of specimen (°)": 0, "am: am environment": "Ar", "am: scan pattern": "meander", "am: layer scan rotation (°)": 67, "am: types of feedstock": "powder", "processing: processing sequence and parameters": "SURF manually grind", "testing: types of fatigue tests": "bending fatigue", "testing: fatigue temperature (°c)": 25, "testing: fatigue environment": "air", "testing: load ratio": -1, "testing: frequency (hz)": 5, "testing: fatigue machine": "MTS Acumen", "testing: load control": "force", "testing: specimens description": "rectangular cross-section; with drawing", "testing: critical cross-section size of specimens (mm)": "3, 6", "testing: stress concentration factor of specimens": 1, "static mechanical properties: ultimate tensile strength (mpa)": 624, "rating score: rating score": 0.8}}, {"id": "FatigueData-AM2022:238", "name": "316L", "material_family": "316L", "points": [[376.296001870983, 32114.155319409223, 0], [346.1825563058586, 43730.88793208833, 0], [291.3053850097196, 85138.67940920749, 0], [240.57644663036234, 182028.69692140818, 0], [183.63442028460344, 694957.1731694058, 0], [144.9831221397316, 854020.9636959244, 0], [112.79076262332946, 2450493.7217060933, 1]], "conditions": {"material": "316L", "am_type": "L-PBF", "load_ratio": "-1", "test_type": "bending fatigue", "temperature": "25", "surface_treatment": "", "heat_treatment": ""}, "metadata": {"dataset id": 238, "metadata: title": "Experimental investigation on the fatigue behavior of laser powder bed fused 316L stainless steel", "metadata: authors": "Guarino, Stefano; Panciroli, Riccardo; Ponticelli, Gennaro Salvatore; Tagliaferri, Flaviana; Venettacci, Simone", "metadata: source of the publication": "CIRP JOURNAL OF MANUFACTURING SCIENCE AND TECHNOLOGY", "metadata: year of publication": 2022, "metadata: institution": "Univ Rome Niccolo Cusano", "metadata: country and region": "Italy", "metadata: doi": "10.1016/j.cirpj.2022.07.007", "fatigue: types of fatigue data": "sn", "fatigue: method of extraction": "color and shape", "materials: name of the material": "316L", "am: types of am": "L-PBF", "am: am machine": "SLM 280HL", "am: power (w)": 175, "am: scan speed (mm/s)": 750, "am: hatch space (μm)": 100, "am: layer thickness (μm)": 30, "am: direciton of specimen (°)": 45, "am: am environment": "Ar", "am: scan pattern": "meander", "am: layer scan rotation (°)": 67, "am: types of feedstock": "powder", "processing: processing sequence and parameters": "SURF manually grind", "testing: types of fatigue tests": "bending fatigue", "testing: fatigue temperature (°c)": 25, "testing: fatigue environment": "air", "testing: load ratio": -1, "testing: frequency (hz)": 5, "testing: fatigue machine": "MTS Acumen", "testing: load control": "force", "testing: specimens description": "rectangular cross-section; with drawing", "testing: critical cross-section size of specimens (mm)": "3, 6", "testing: stress concentration factor of specimens": 1, "static mechanical properties: ultimate tensile strength (mpa)": 631, "rating score: rating score": 0.8}}, {"id": "FatigueData-AM2022:239", "name": "316L", "material_family": "316L", "points": [[89.61455913853746, 1953.9304046896111, 0], [341.0241293508061, 19856.4724658934, 0], [292.12032484609676, 28232.70222287176, 0], [278.4907954035971, 32002.915682639556, 0], [236.54943624822315, 134733.9130450032, 0], [199.80669275081672, 138943.36331300356, 0], [160.00157513763824, 433277.7960633189, 0], [140.5716385335247, 1123964.11990269, 0], [110.05137481216995, 1981099.5243499926, 1]], "conditions": {"material": "316L", "am_type": "L-PBF", "load_ratio": "-1", "test_type": "bending fatigue", "temperature": "25", "surface_treatment": "", "heat_treatment": ""}, "metadata": {"dataset id": 239, "metadata: title": "Experimental investigation on the fatigue behavior of laser powder bed fused 316L stainless steel", "metadata: authors": "Guarino, Stefano; Panciroli, Riccardo; Ponticelli, Gennaro Salvatore; Tagliaferri, Flaviana; Venettacci, Simone", "metadata: source of the publication": "CIRP JOURNAL OF MANUFACTURING SCIENCE AND TECHNOLOGY", "metadata: year of publication": 2022, "metadata: institution": "Univ Rome Niccolo Cusano", "metadata: country and region": "Italy", "metadata: doi": "10.1016/j.cirpj.2022.07.007", "fatigue: types of fatigue data": "sn", "fatigue: method of extraction": "color and shape", "materials: name of the material": "316L", "am: types of am": "L-PBF", "am: am machine": "SLM 280HL", "am: power (w)": 175, "am: scan speed (mm/s)": 550, "am: hatch space (μm)": 100, "am: layer thickness (μm)": 50, "am: direciton of specimen (°)": 45, "am: am environment": "Ar", "am: scan pattern": "meander", "am: layer scan rotation (°)": 67, "am: types of feedstock": "powder", "processing: processing sequence and parameters": "SURF manually grind", "testing: types of fatigue tests": "bending fatigue", "testing: fatigue temperature (°c)": 25, "testing: fatigue environment": "air", "testing: load ratio": -1, "testing: frequency (hz)": 5, "testing: fatigue machine": "MTS Acumen", "testing: load control": "force", "testing: specimens description": "rectangular cross-section; with drawing", "testing: critical cross-section size of specimens (mm)": "3, 6", "testing: stress concentration factor of specimens": 1, "static mechanical properties: ultimate tensile strength (mpa)": 610, "rating score: rating score": 0.8}}, {"id": "FatigueData-AM2022:240", "name": "316L", "material_family": "316L", "points": [[400.2847525758152, 22489.385608832665, 0], [389.1517900876232, 27173.388054342464, 0], [367.8310235389084, 33404.849835132445, 0], [287.9011986886981, 52234.90200825939, 0], [287.9011986886981, 60180.821323091965, 0], [235.07888005340794, 123444.96740817076, 0], [199.08310761492856, 189751.3498037749, 0], [161.6362973084985, 448432.9115517373, 0], [144.4133437686745, 578054.9912476381, 0], [115.93373908477041, 2002430.3679781433, 1]], "conditions": {"material": "316L", "am_type": "L-PBF", "load_ratio": "-1", "test_type": "bending fatigue", "temperature": "25", "surface_treatment": "", "heat_treatment": ""}, "metadata": {"dataset id": 240, "metadata: title": "Experimental investigation on the fatigue behavior of laser powder bed fused 316L stainless steel", "metadata: authors": "Guarino, Stefano; Panciroli, Riccardo; Ponticelli, Gennaro Salvatore; Tagliaferri, Flaviana; Venettacci, Simone", "metadata: source of the publication": "CIRP JOURNAL OF MANUFACTURING SCIENCE AND TECHNOLOGY", "metadata: year of publication": 2022, "metadata: institution": "Univ Rome Niccolo Cusano", "metadata: country and region": "Italy", "metadata: doi": "10.1016/j.cirpj.2022.07.007", "fatigue: types of fatigue data": "sn", "fatigue: method of extraction": "color and shape", "materials: name of the material": "316L", "am: types of am": "L-PBF", "am: am machine": "SLM 280HL", "am: power (w)": 175, "am: scan speed (mm/s)": 750, "am: hatch space (μm)": 100, "am: layer thickness (μm)": 30, "am: direciton of specimen (°)": 45, "am: am environment": "Ar", "am: scan pattern": "meander", "am: layer scan rotation (°)": 67, "am: types of feedstock": "powder", "processing: processing sequence and parameters": "SURF manually grind", "testing: types of fatigue tests": "bending fatigue", "testing: fatigue temperature (°c)": 25, "testing: fatigue environment": "air", "testing: load ratio": -1, "testing: frequency (hz)": 5, "testing: fatigue machine": "MTS Acumen", "testing: load control": "force", "testing: specimens description": "rectangular cross-section; with drawing", "testing: critical cross-section size of specimens (mm)": "3, 6", "testing: stress concentration factor of specimens": 1, "static mechanical properties: ultimate tensile strength (mpa)": 584, "rating score: rating score": 0.8}}, {"id": "FatigueData-AM2022:241", "name": "316L", "material_family": "316L", "points": [[414.305481562946, 8147.058135834026, 0], [354.62417968561886, 11109.43255590527, 0], [303.7323884861866, 30916.90976583089, 0], [317.738326443578, 31994.522300800712, 0], [279.6442840853168, 82234.28242578305, 0], [192.29667969268877, 129085.17374114147, 0], [101.85195248982663, 1775414.3258483068, 0], [64.1756788372046, 2682695.7952797273, 1]], "conditions": {"material": "316L", "am_type": "L-PBF", "load_ratio": "-1", "test_type": "bending fatigue", "temperature": "25", "surface_treatment": "", "heat_treatment": ""}, "metadata": {"dataset id": 241, "metadata: title": "Experimental investigation on the fatigue behavior of laser powder bed fused 316L stainless steel", "metadata: authors": "Guarino, Stefano; Panciroli, Riccardo; Ponticelli, Gennaro Salvatore; Tagliaferri, Flaviana; Venettacci, Simone", "metadata: source of the publication": "CIRP JOURNAL OF MANUFACTURING SCIENCE AND TECHNOLOGY", "metadata: year of publication": 2022, "metadata: institution": "Univ Rome Niccolo Cusano", "metadata: country and region": "Italy", "metadata: doi": "10.1016/j.cirpj.2022.07.007", "fatigue: types of fatigue data": "sn", "fatigue: method of extraction": "color and shape", "materials: name of the material": "316L", "am: types of am": "L-PBF", "am: am machine": "SLM 280HL", "am: power (w)": 175, "am: scan speed (mm/s)": 550, "am: hatch space (μm)": 100, "am: layer thickness (μm)": 50, "am: direciton of specimen (°)": 45, "am: am environment": "Ar", "am: scan pattern": "meander", "am: layer scan rotation (°)": 67, "am: types of feedstock": "powder", "processing: processing sequence and parameters": "SURF manually grind", "testing: types of fatigue tests": "bending fatigue", "testing: fatigue temperature (°c)": 25, "testing: fatigue environment": "air", "testing: load ratio": -1, "testing: frequency (hz)": 5, "testing: fatigue machine": "MTS Acumen", "testing: load control": "force", "testing: specimens description": "rectangular cross-section; with drawing", "testing: critical cross-section size of specimens (mm)": "3, 6", "testing: stress concentration factor of specimens": 1, "static mechanical properties: yield strength (mpa)": 442, "static mechanical properties: ultimate tensile strength (mpa)": 580, "rating score: rating score": 0.8285714285714286}}, {"id": "FatigueData-AM2022:242", "name": "AlSi12", "material_family": "AlSi12", "points": [[140.00132916860503, 51008.95547843372, 0], [139.92764042081836, 65959.0485718722, 0], [140.02438798229943, 76949.64403200512, 0], [119.96401962657228, 97782.38950361061, 0], [119.93908410180855, 202908.04666921537, 0], [109.95169680455784, 240758.25810654912, 0], [109.94816675394297, 375363.94494550186, 0], [109.95081213064864, 518184.9380283503, 0]], "conditions": {"material": "AlSi12", "am_type": "L-PBF", "load_ratio": "-1", "test_type": "uniaxial", "temperature": "25", "surface_treatment": "", "heat_treatment": ""}, "metadata": {"dataset id": 242, "metadata: title": "Development of a stochastic approach for fatigue life prediction of AlSi12 alloy processed by selective laser melting", "metadata: authors": "Awd, Mustafa; Siddique, Shafaqat; Tenkamp, Jochen; Walther, Frank", "metadata: source of the publication": "ENGINEERING FAILURE ANALYSIS", "metadata: year of publication": 2017, "metadata: institution": "Tech Univ Dortmund", "metadata: country and region": "Germany", "metadata: funding agency": "Federal Ministry for Economic Affairs and Energy, Germany ", "metadata: doi": "10.1016/j.engfailanal.2017.03.015", "fatigue: types of fatigue data": "sn", "fatigue: method of extraction": "color and shape", "materials: name of the material": "AlSi12", "am: types of am": "L-PBF", "am: am machine": "SLM 250HL", "am: preheat temperature (°c)": 25, "am: types of feedstock": "powder", "processing: processing sequence and parameters": "HT 240 C, NaN hour; SURF machine", "testing: types of fatigue tests": "uniaxial", "testing: fatigue temperature (°c)": 25, "testing: fatigue environment": "air", "testing: load ratio": -1, "testing: fatigue machine": "Instron 8872", "testing: fatigue standard": "ASTM E466", "testing: load control": "force", "testing: specimens description": "circular cross-section; with drawing", "testing: critical cross-section size of specimens (mm)": 5, "testing: stress concentration factor of specimens": 1, "rating score: rating score": 0.6}}, {"id": "FatigueData-AM2022:243", "name": "AlSi12", "material_family": "AlSi12", "points": [[139.9907648531526, 15865.053410130104, 0], [139.93176224677777, 19186.25665249752, 0], [120.00176458167851, 88151.80986659718, 0], [120.00588640763793, 96106.00663336807, 0], [109.94001818764782, 106808.59850889612, 0], [109.93589636168842, 122469.61009132808, 0], [109.90227323254159, 716010.8448799602, 0], [110.03264392316947, 853848.3042212467, 0]], "conditions": {"material": "AlSi12", "am_type": "L-PBF", "load_ratio": "-1", "test_type": "uniaxial", "temperature": "25", "surface_treatment": "", "heat_treatment": ""}, "metadata": {"dataset id": 243, "metadata: title": "Development of a stochastic approach for fatigue life prediction of AlSi12 alloy processed by selective laser melting", "metadata: authors": "Awd, Mustafa; Siddique, Shafaqat; Tenkamp, Jochen; Walther, Frank", "metadata: source of the publication": "ENGINEERING FAILURE ANALYSIS", "metadata: year of publication": 2017, "metadata: institution": "Tech Univ Dortmund", "metadata: country and region": "Germany", "metadata: funding agency": "Federal Ministry for Economic Affairs and Energy, Germany ", "metadata: doi": "10.1016/j.engfailanal.2017.03.015", "fatigue: types of fatigue data": "sn", "fatigue: method of extraction": "color and shape", "materials: name of the material": "AlSi12", "am: types of am": "L-PBF", "am: am machine": "SLM 250HL", "am: preheat temperature (°c)": 200, "am: types of feedstock": "powder", "processing: processing sequence and parameters": "HT 240 C, NaN hour; SURF machine", "testing: types of fatigue tests": "uniaxial", "testing: fatigue temperature (°c)": 25, "testing: fatigue environment": "air", "testing: load ratio": -1, "testing: fatigue machine": "Instron 8872", "testing: fatigue standard": "ASTM E466", "testing: load control": "force", "testing: specimens description": "circular cross-section; with drawing", "testing: critical cross-section size of specimens (mm)": 5, "testing: stress concentration factor of specimens": 1, "rating score: rating score": 0.6}}, {"id": "FatigueData-AM2022:244", "name": "AlSi12", "material_family": "AlSi12", "points": [[139.9400058986966, 13675.929420822737, 0], [139.9907648531526, 13952.738863912418, 0], [120.02714405890653, 26968.073337479487, 0], [120.02714405890653, 30124.727612931936, 0]], "conditions": {"material": "AlSi12", "am_type": "L-PBF", "load_ratio": "-1", "test_type": "uniaxial", "temperature": "25", "surface_treatment": "", "heat_treatment": ""}, "metadata": {"dataset id": 244, "metadata: title": "Development of a stochastic approach for fatigue life prediction of AlSi12 alloy processed by selective laser melting", "metadata: authors": "Awd, Mustafa; Siddique, Shafaqat; Tenkamp, Jochen; Walther, Frank", "metadata: source of the publication": "ENGINEERING FAILURE ANALYSIS", "metadata: year of publication": 2017, "metadata: institution": "Tech Univ Dortmund", "metadata: country and region": "Germany", "metadata: funding agency": "Federal Ministry for Economic Affairs and Energy, Germany ", "metadata: doi": "10.1016/j.engfailanal.2017.03.015", "fatigue: types of fatigue data": "sn", "fatigue: method of extraction": "color and shape", "materials: name of the material": "AlSi12", "am: types of am": "L-PBF", "am: am machine": "SLM 250HL", "am: preheat temperature (°c)": 200, "am: types of feedstock": "powder", "processing: processing sequence and parameters": "HT 240 C, NaN hour; SURF as-built", "testing: types of fatigue tests": "uniaxial", "testing: fatigue temperature (°c)": 25, "testing: fatigue environment": "air", "testing: load ratio": -1, "testing: fatigue machine": "Instron 8872", "testing: fatigue standard": "ASTM E466", "testing: load control": "force", "testing: specimens description": "circular cross-section; with drawing", "testing: critical cross-section size of specimens (mm)": 5, "testing: stress concentration factor of specimens": 1, "rating score: rating score": 0.6}}, {"id": "FatigueData-AM2022:245", "name": "Ti-6Al-4V", "material_family": "Ti", "points": [[230.08329263369853, 519946.62060570304, 0], [214.95488371872136, 740212.3305598525, 0], [224.90912726115678, 2807904.8745882753, 0], [204.94305850394412, 7895164.260504146, 0], [209.95795561507737, 9975140.641247518, 1], [199.976758561408, 9978470.576810522, 1], [219.91219915751282, 10004542.349815134, 1]], "conditions": {"material": "Ti-6Al-4V", "am_type": "L-PBF", "load_ratio": "-1", "test_type": "uniaxial", "temperature": "25", "surface_treatment": "", "heat_treatment": ""}, "metadata": {"dataset id": 245, "metadata: title": "High cycle fatigue performance evaluation of a laser powder bed fusion manufactured Ti-6Al-4V bracket for aero-engine applications", "metadata: authors": "Bennett, Chris J.; Gupta, Alok; Sun, Wei", "metadata: source of the publication": "ENGINEERING FAILURE ANALYSIS", "metadata: year of publication": 2022, "metadata: institution": "ITP Aero UK Ltd; Univ Nottingham", "metadata: country and region": "UK", "metadata: funding agency": "Prosperity Partnership Grant \\ Cornerstone: Mechanical En-gineering Science to Enable Aero Propulsion Futures ; Rolls-Royce; UK Research & Innovation (UKRI)Engineering & Physical Sciences Research Council (EPSRC)", "metadata: doi": "10.1016/j.engfailanal.2022.106494", "fatigue: types of fatigue data": "sn", "fatigue: method of extraction": "color and shape", "materials: name of the material": "Ti-6Al-4V", "am: types of am": "L-PBF", "am: am machine": "EOS M280", "am: power (w)": 170, "am: scan speed (mm/s)": 1250, "am: hatch space (μm)": 100, "am: layer thickness (μm)": 30, "am: preheat temperature (°c)": 35, "am: direciton of specimen (°)": 90, "am: am environment": "Ar", "am: types of feedstock": "powder", "am: size of feedstock (μm)": "15, 45", "processing: processing sequence and parameters": "HT 650 C, 3 hour; SURF as-built", "testing: types of fatigue tests": "uniaxial", "testing: fatigue temperature (°c)": 25, "testing: fatigue environment": "air", "testing: load ratio": -1, "testing: frequency (hz)": 100, "testing: fatigue machine": "Zwick/Roell Amsler Vibrophore", "testing: fatigue standard": "EN 6072", "testing: load control": "force", "testing: specimens description": "circular cross-section; with drawing", "testing: critical cross-section size of specimens (mm)": 6, "testing: stress concentration factor of specimens": 1, "static mechanical properties: yield strength (mpa)": 1020, "static mechanical properties: ultimate tensile strength (mpa)": 1114.4, "static mechanical properties: elongation (%)": 6.4, "rating score: rating score": 0.9142857142857143}}, {"id": "FatigueData-AM2022:246", "name": "AlSi10Mg", "material_family": "AlSi10Mg", "points": [[135.24596289768823, 19666.376655481094, 0], [130.13259365190316, 39253.152997651734, 0], [107.66413982188014, 91907.46453887032, 0], [84.54695396475773, 2611936.524878071, 0], [109.6160914009916, 8968998.228019282, 1], [89.87395817338351, 11417591.829122055, 0], [76.96759573676826, 15426210.307272092, 0]], "conditions": {"material": "AlSi10Mg", "am_type": "L-PBF", "load_ratio": "-1", "test_type": "uniaxial", "temperature": "25", "surface_treatment": "", "heat_treatment": ""}, "metadata": {"dataset id": 246, "metadata: title": "Fatigue properties of AlSi10Mg obtained by additive manufacturing: Defect-based modelling and prediction of fatigue strength", "metadata: authors": "Beretta, Stefano; Brandao, Ana D.; Brueckner-Foit, A.; Ghidini, Tommaso; Gumpinger, Johannes; Romano, Simone", "metadata: source of the publication": "ENGINEERING FRACTURE MECHANICS", "metadata: year of publication": 2018, "metadata: institution": "ESA; Politecn Milan; Univ Kassel", "metadata: country and region": "Germany; Italy; Netherlands", "metadata: doi": "10.1016/j.engfracmech.2017.11.002", "fatigue: types of fatigue data": "sn", "fatigue: method of extraction": "color and shape", "materials: name of the material": "AlSi10Mg", "am: types of am": "L-PBF", "am: am machine": "EOS M400", "am: layer thickness (μm)": 60, "am: preheat temperature (°c)": 200, "am: direciton of specimen (°)": "0, 90", "am: types of feedstock": "powder", "processing: processing sequence and parameters": "NHT; SURF machine", "testing: types of fatigue tests": "uniaxial", "testing: fatigue temperature (°c)": 25, "testing: fatigue environment": "air", "testing: load ratio": -1, "testing: frequency (hz)": "15, 30", "testing: fatigue machine": "Instron ElectroPuls E10000 / MTS 810", "testing: load control": "force", "testing: specimens description": "circular cross-section; with drawing; ASTM E606", "testing: critical cross-section size of specimens (mm)": 5.55, "testing: stress concentration factor of specimens": 1, "static mechanical properties: young's modulus (gpa)": 72.95, "static mechanical properties: yield strength (mpa)": 230.6, "static mechanical properties: ultimate tensile strength (mpa)": 385.85, "static mechanical properties: elongation (%)": 6.05, "rating score: rating score": 0.7714285714285715}}, {"id": "FatigueData-AM2022:247", "name": "AlSi10Mg", "material_family": "AlSi10Mg", "points": [[186.41075416409006, 16386.569971412064, 0], [186.19291846542544, 19913.09410825246, 0], [183.18352118131992, 27788.19044444291, 0], [165.30802103514154, 65494.398795593814, 0], [150.25156314504622, 80884.14944171617, 0], [147.63928594576493, 84371.40388058998, 0], [147.5529966424968, 96477.46111961361, 0], [147.63928594576493, 100387.13183283508, 0], [119.96207101360521, 109094.49138887838, 0], [118.300568032717, 150545.2341526995, 0], [110.0453273434679, 156361.32856596797, 0], [109.97771059325747, 247009.89756296945, 0], [130.13210254202198, 278880.00513194554, 0],
