Repository: yunyunfanfan/S-PA-CBB

# S-PA-CBB

Official research code, processed curve records, evaluation outputs, and manuscript source for:

> **From Physics to Selective Generation: Conditional Brownian Bridges for Sparse S–N Curve Reconstruction and Fatigue Decision-Making**

S-PA-CBB reconstructs a complete probabilistic stress–life (S–N) curve from only two to four observed fatigue tests. The method first fits an interpretable Basquin state, diagnoses whether that state is sufficient, and applies a ControlNet-style conditional Brownian-bridge residual only to curves that benefit from correction.

File: am2022_curves.json (part 16 of 98)
[118.70058286898737, 460212.18703381397, 0], [130.220060621809, 525938.5480844438, 0], [135.34288550455906, 954415.8171508927, 0], [118.45365918495027, 1529759.079654621, 0], [118.5922435941781, 1648061.3240998061, 0], [118.46794181480927, 3505823.323874669, 1], [118.46794181480927, 5979075.593522589, 1], [100.05120419482861, 7569666.568795547, 1], [109.92603343516781, 9996576.833221193, 1], [100.16825872164762, 19935678.241331585, 1]], "conditions": {"material": "AlSi10Mg", "am_type": "L-PBF", "load_ratio": "-1", "test_type": "uniaxial", "temperature": "25", "surface_treatment": "", "heat_treatment": ""}, "metadata": {"dataset id": 247, "metadata: title": "Fatigue properties of AlSi10Mg obtained by additive manufacturing: Defect-based modelling and prediction of fatigue strength", "metadata: authors": "Beretta, Stefano; Brandao, Ana D.; Brueckner-Foit, A.; Ghidini, Tommaso; Gumpinger, Johannes; Romano, Simone", "metadata: source of the publication": "ENGINEERING FRACTURE MECHANICS", "metadata: year of publication": 2018, "metadata: institution": "ESA; Politecn Milan; Univ Kassel", "metadata: country and region": "Germany; Italy; Netherlands", "metadata: doi": "10.1016/j.engfracmech.2017.11.002", "fatigue: types of fatigue data": "sn", "fatigue: method of extraction": "color and shape", "materials: name of the material": "AlSi10Mg", "am: types of am": "L-PBF", "am: am machine": "EOS M400", "am: layer thickness (μm)": 60, "am: preheat temperature (°c)": 200, "am: direciton of specimen (°)": 0, "am: types of feedstock": "powder", "processing: processing sequence and parameters": "NHT; SURF machine", "testing: types of fatigue tests": "uniaxial", "testing: fatigue temperature (°c)": 25, "testing: fatigue environment": "air", "testing: load ratio": -1, "testing: frequency (hz)": "15, 30", "testing: fatigue machine": "Instron ElectroPuls E10000 / MTS 810", "testing: load control": "force", "testing: specimens description": "circular cross-section; with drawing; ASTM E606", "testing: critical cross-section size of specimens (mm)": 5, "testing: stress concentration factor of specimens": 1, "static mechanical properties: young's modulus (gpa)": 74.6, "static mechanical properties: yield strength (mpa)": 304.5, "static mechanical properties: ultimate tensile strength (mpa)": 441.5, "static mechanical properties: elongation (%)": 6.7, "rating score: rating score": 0.7714285714285715}}, {"id": "FatigueData-AM2022:248", "name": "AlSi10Mg", "material_family": "AlSi10Mg", "points": [[215.64693551408874, 11743.155098318035, 0], [190.2646091814529, 16431.086136058417, 0], [190.44383801662505, 19828.526005427215, 0], [190.44383801662505, 25509.47600732341, 0], [190.44383801662505, 29577.322339360544, 0], [190.44383801662505, 37149.2333454137, 0], [165.33285148612353, 46846.542244514516, 0], [165.51564771844312, 52223.92582732218, 0], [165.20425704351644, 72729.86919531626, 0], [165.67156308741772, 82658.34431342232, 0], [165.51564771844312, 92451.47839912308, 0], [140.0271284255482, 98954.94285241385, 0], [165.39097012446493, 111739.49833997112, 0], [140.1590336665079, 175300.5737194197, 0], [130.21754106974635, 190494.27161376312, 0], [140.1590336665079, 351533.2373879731, 0], [140.42321702879855, 377769.3421843487, 0], [130.23447672198202, 487949.0768899707, 0], [140.0271284255482, 666554.8162412219, 0], [140.15860842327976, 982413.3178870869, 0], [140.15860842327976, 1326006.2119991167, 0], [130.2021903336566, 1385747.1661667055, 0], [130.2036500402228, 2518016.5789970155, 0], [130.36295817437505, 4617331.321072342, 0], [140.06152497662737, 5433532.226524597, 0], [129.8729063300085, 11445067.528698817, 0], [129.97399896707563, 12201277.571514677, 0], [120.11205047958522, 19932141.021207534, 1], [120.18229225973084, 22013497.584882557, 1], [120.18229225973084, 24041945.469722018, 1], [120.04184975297251, 26388103.699745033, 1]], "conditions": {"material": "AlSi10Mg", "am_type": "L-PBF", "load_ratio": "-1", "test_type": "uniaxial", "temperature": "25", "surface_treatment": "", "heat_treatment": ""}, "metadata": {"dataset id": 248, "metadata: title": "Fatigue properties of AlSi10Mg obtained by additive manufacturing: Defect-based modelling and prediction of fatigue strength", "metadata: authors": "Beretta, Stefano; Brandao, Ana D.; Brueckner-Foit, A.; Ghidini, Tommaso; Gumpinger, Johannes; Romano, Simone", "metadata: source of the publication": "ENGINEERING FRACTURE MECHANICS", "metadata: year of publication": 2018, "metadata: institution": "ESA; Politecn Milan; Univ Kassel", "metadata: country and region": "Germany; Italy; Netherlands", "metadata: doi": "10.1016/j.engfracmech.2017.11.002", "fatigue: types of fatigue data": "sn", "fatigue: method of extraction": "color and shape", "materials: name of the material": "AlSi10Mg", "am: types of am": "L-PBF", "am: am machine": "EOS M400", "am: layer thickness (μm)": 30, "am: preheat temperature (°c)": 165, "am: direciton of specimen (°)": "0, 90", "am: types of feedstock": "powder", "processing: processing sequence and parameters": "NHT; SURF machine", "testing: types of fatigue tests": "uniaxial", "testing: fatigue temperature (°c)": 25, "testing: fatigue environment": "air", "testing: load ratio": -1, "testing: frequency (hz)": "15, 30", "testing: fatigue machine": "Instron ElectroPuls E10000 / MTS 810", "testing: load control": "force", "testing: specimens description": "circular cross-section; with drawing; ASTM E606", "testing: critical cross-section size of specimens (mm)": 5.5, "testing: stress concentration factor of specimens": 1, "static mechanical properties: young's modulus (gpa)": 71.5, "static mechanical properties: yield strength (mpa)": 272.35, "static mechanical properties: ultimate tensile strength (mpa)": 441.95, "static mechanical properties: elongation (%)": 4.8, "rating score: rating score": 0.7714285714285715}}, {"id": "FatigueData-AM2022:249", "name": "AlSi10Mg", "material_family": "AlSi10Mg", "points": [[181.73451320062014, 17836.849680389234, 0], [160.14088774142274, 28141.1196668699, 0], [150.51294554233561, 35620.62789933342, 0], [142.31679380489564, 76071.21199735632, 0], [130.12953661909538, 136761.78173906694, 0], [120.02029853391429, 148457.77138821981, 0], [109.95776393347882, 150353.8281364591, 0], [89.9044546555034, 243296.32218480553, 0], [100.11644175271454, 244730.7074849341, 0], [74.95562359578688, 546678.2942824345, 0], [69.95780892277942, 20034290.749242626, 1]], "conditions": {"material": "AlSi10Mg", "am_type": "L-PBF", "load_ratio": "-1", "test_type": "uniaxial", "temperature": "25", "surface_treatment": "", "heat_treatment": ""}, "metadata": {"dataset id": 249, "metadata: title": "Fatigue properties of AlSi10Mg obtained by additive manufacturing: Defect-based modelling and prediction of fatigue strength", "metadata: authors": "Beretta, Stefano; Brandao, Ana D.; Brueckner-Foit, A.; Ghidini, Tommaso; Gumpinger, Johannes; Romano, Simone", "metadata: source of the publication": "ENGINEERING FRACTURE MECHANICS", "metadata: year of publication": 2018, "metadata: institution": "ESA; Politecn Milan; Univ Kassel", "metadata: country and region": "Germany; Italy; Netherlands", "metadata: doi": "10.1016/j.engfracmech.2017.11.002", "fatigue: types of fatigue data": "sn", "fatigue: method of extraction": "color and shape", "materials: name of the material": "AlSi10Mg", "am: types of am": "L-PBF", "am: am machine": "EOS M400", "am: layer thickness (μm)": 60, "am: preheat temperature (°c)": 200, "am: direciton of specimen (°)": 0, "am: types of feedstock": "powder", "processing: processing sequence and parameters": "NHT; SURF machine", "testing: types of fatigue tests": "uniaxial", "testing: fatigue temperature (°c)": 25, "testing: fatigue environment": "air", "testing: load ratio": -1, "testing: frequency (hz)": "15, 30", "testing: fatigue machine": "Instron ElectroPuls E10000 / MTS 810", "testing: load control": "force", "testing: specimens description": "circular cross-section; with drawing; ASTM E606; notch", "testing: critical cross-section size of specimens (mm)": 5.55, "testing: stress concentration factor of specimens": 1, "static mechanical properties: young's modulus (gpa)": 74.6, "static mechanical properties: yield strength (mpa)": 304.5, "static mechanical properties: ultimate tensile strength (mpa)": 441.5, "static mechanical properties: elongation (%)": 6.7, "rating score: rating score": 0.7714285714285715}}, {"id": "FatigueData-AM2022:250", "name": "AlSi10Mg", "material_family": "AlSi10Mg", "points": [[135.35554979875036, 15351.322356905266, 0], [113.53919455279768, 55050.56974360099, 0], [90.06280429426639, 234006.42031632227, 0], [83.57396378620209, 235036.5477687759, 0], [77.8819083211054, 3791026.5240365234, 0], [71.93533061633873, 19886326.86577056, 1], [78.03713448173716, 19952156.825395256, 1]], "conditions": {"material": "AlSi10Mg", "am_type": "L-PBF", "load_ratio": "-1", "test_type": "uniaxial", "temperature": "25", "surface_treatment": "", "heat_treatment": ""}, "metadata": {"dataset id": 250, "metadata: title": "Fatigue properties of AlSi10Mg obtained by additive manufacturing: Defect-based modelling and prediction of fatigue strength", "metadata: authors": "Beretta, Stefano; Brandao, Ana D.; Brueckner-Foit, A.; Ghidini, Tommaso; Gumpinger, Johannes; Romano, Simone", "metadata: source of the publication": "ENGINEERING FRACTURE MECHANICS", "metadata: year of publication": 2018, "metadata: institution": "ESA; Politecn Milan; Univ Kassel", "metadata: country and region": "Germany; Italy; Netherlands", "metadata: doi": "10.1016/j.engfracmech.2017.11.002", "fatigue: types of fatigue data": "sn", "fatigue: method of extraction": "color and shape", "materials: name of the material": "AlSi10Mg", "am: types of am": "L-PBF", "am: am machine": "EOS M400", "am: layer thickness (μm)": 60, "am: preheat temperature (°c)": 200, "am: direciton of specimen (°)": "0, 90", "am: types of feedstock": "powder", "processing: processing sequence and parameters": "NHT; SURF machine", "testing: types of fatigue tests": "uniaxial", "testing: fatigue temperature (°c)": 25, "testing: fatigue environment": "air", "testing: load ratio": -1, "testing: frequency (hz)": "15, 30", "testing: fatigue machine": "Instron ElectroPuls E10000 / MTS 810", "testing: load control": "force", "testing: specimens description": "circular cross-section; with drawing; ASTM E606; notch", "testing: critical cross-section size of specimens (mm)": 5.55, "testing: stress concentration factor of specimens": 1, "static mechanical properties: young's modulus (gpa)": 72.95, "static mechanical properties: yield strength (mpa)": 230.6, "static mechanical properties: ultimate tensile strength (mpa)": 385.85, "static mechanical properties: elongation (%)": 6.05, "rating score: rating score": 0.7714285714285715}}, {"id": "FatigueData-AM2022:251", "name": "Ti-6Al-4V", "material_family": "Ti", "points": [[328.87147794479245, 31751.858386268374, 0], [328.94594243800594, 46909.26072832786, 0], [328.87147794479245, 55647.24056369146, 0], [282.0418588535778, 63450.608465379235, 0], [253.84453488140682, 77727.3893672746, 0], [225.68650997330045, 133113.40223878835, 0], [235.03136877314245, 139401.80918404652, 0], [216.31926545728615, 214094.05487632734, 0], [244.48795716770414, 246485.85035082337, 0], [225.59398551376023, 296336.17888287123, 0], [282.1873493438403, 299388.6771044947, 0], [225.6653384948537, 409622.586835525, 0], [216.2721675518364, 458243.0896208045, 0], [244.34890133185132, 819810.72337132, 0], [206.86379896411808, 827542.1907600337, 0], [216.48405480858492, 9934189.447538828, 1], [216.4421167378731, 9944137.300278682, 1], [206.91263727484323, 9974793.802762754, 1], [206.88526442342103, 9974793.802762754, 1], [197.5064981388653, 9974793.802762754, 1]], "conditions": {"material": "Ti-6Al-4V", "am_type": "L-PBF", "load_ratio": "0.06", "test_type": "uniaxial", "temperature": "25", "surface_treatment": "", "heat_treatment": ""}, "metadata": {"dataset id": 251, "metadata: title": "Experimental study on mechanical properties of laser powder bed fused Ti-6Al-4V alloy under post-heat treatment", "metadata: authors": "Chen, Bingqing; Guo, Guangping; He, Ziang; Sun, Bingbing; Wu Shengchuan; Wu Zhengkai; Yan, Taiqi", "metadata: source of the publication": "ENGINEERING FRACTURE MECHANICS", "metadata: year of publication": 2022, "metadata: institution": "AECC; Southwest Jiaotong Univ", "metadata: country and region": "Peoples R China", "metadata: funding agency": "National Natural Science Foundation of China (NSFC)", "metadata: doi": "10.1016/j.engfracmech.2022.108264", "fatigue: types of fatigue data": "sn", "fatigue: method of extraction": "color and shape", "materials: name of the material": "Ti-6Al-4V", "am: types of am": "L-PBF", "am: am machine": "EOS M280", "am: power (w)": "300, 350", "am: scan speed (mm/s)": "1000, 1400", "am: hatch space (μm)": 120, "am: layer thickness (μm)": 60, "am: direciton of specimen (°)": 90, "am: scan pattern": "stripe", "am: layer scan rotation (°)": 67, "am: types of feedstock": "powder", "am: size of feedstock (μm)": 36, "processing: processing sequence and parameters": "HT 800 C, 2 hour; SURF machine", "testing: types of fatigue tests": "uniaxial", "testing: fatigue temperature (°c)": 25, "testing: fatigue environment": "air", "testing: load ratio": 0.06, "testing: frequency (hz)": 105, "testing: fatigue machine": "QBG-50", "testing: load control": "force", "testing: specimens description": "circular cross-section; with drawing", "testing: critical cross-section size of specimens (mm)": 5, "testing: stress concentration factor of specimens": 1, "static mechanical properties: yield strength (mpa)": 951, "static mechanical properties: ultimate tensile strength (mpa)": 1016, "static mechanical properties: elongation (%)": 17.1, "rating score: rating score": 0.8857142857142857}}, {"id": "FatigueData-AM2022:252", "name": "316L", "material_family": "316L", "points": [[422.7340553010805, 87285.91656092602, 0], [448.16560680042863, 130315.3812108437, 0], [324.6564751388289, 217550.0930012133, 0], [398.6779927195943, 226859.16324454872, 0], [399.3970279216803, 330425.5277406261, 0], [373.2229731628798, 333748.6987290561, 0], [349.69960370421325, 380318.5442599342, 0], [349.69960370421325, 393743.41277359356, 0], [499.13040471437887, 515826.639584138, 0], [324.0076572618442, 582972.1979490559, 0]], "conditions": {"material": "316L", "am_type": "L-PBF", "load_ratio": "-1", "test_type": "uniaxial", "temperature": "25", "surface_treatment": "", "heat_treatment": ""}, "metadata": {"dataset id": 252, "metadata: title": "Fatigue strength and life assessment of L-PBF 316L stainless steel showing process and corrosion related defects", "metadata: authors": "Baffie, Thierry; Buttin, Paul; Mayorga, Linamaria Gallegos; Merot, Pierre; Morel, Franck; Pessard, Etienne", "metadata: source of the publication": "ENGINEERING FRACTURE MECHANICS", "metadata: year of publication": 2022, "metadata: institution": "Arts & Metiers; CEA; Univ Grenoble Alpes", "metadata: country and region": "France", "metadata: doi": "10.1016/j.engfracmech.2022.108883", "fatigue: types of fatigue data": "sn", "fatigue: method of extraction": "color and shape", "materials: name of the material": "316L", "am: types of am": "L-PBF", "am: am machine": "Farsoon FS271M", "am: power (w)": 225, "am: scan speed (mm/s)": 1000, "am: layer thickness (μm)": 30, "am: direciton of specimen (°)": 90, "am: am environment": "N2", "am: layer scan rotation (°)": 67, "am: types of feedstock": "powder", "processing: processing sequence and parameters": "NHT; SURF machine; SURF polish", "testing: types of fatigue tests": "uniaxial", "testing: fatigue temperature (°c)": 25, "testing: fatigue environment": "air", "testing: load ratio": -1, "testing: frequency (hz)": 15, "testing: fatigue machine": "MTS Landmark", "testing: load control": "force", "testing: specimens description": "circular cross-section; with drawing; notch", "testing: critical cross-section size of specimens (mm)": 6, "testing: stress concentration factor of specimens": 1, "static mechanical properties: yield strength (mpa)": 484, "static mechanical properties: ultimate tensile strength (mpa)": 642, "static mechanical properties: elongation (%)": 67, "rating score: rating score": 0.8285714285714286}}, {"id": "FatigueData-AM2022:253", "name": "316L", "material_family": "316L", "points": [[368.01884691227855, 22.05999669585614, 0], [348.3731170073606, 52.33910198007399, 0], [299.04761904761904, 91.45556439240562, 0], [362.92729326437194, 109.49372014647486, 0], [301.12341123411227, 941.7673667396131, 0], [321.5820105820106, 1007.461168744242, 0], [289.23329233292327, 1023.6805829166607, 0], [278.75738768816257, 3159.6817336424742, 0], [271.0017766844334, 4725.602884966558, 0], [227.92139077853366, 8710.549701775335, 0]], "conditions": {"material": "316L", "am_type": "L-PBF", "load_ratio": "-1", "test_type": "uniaxial", "temperature": "250", "surface_treatment": "", "heat_treatment": ""}, "metadata": {"dataset id": 253, "metadata: title": "Additive manufacturing of ITER first wall panel parts by two approaches: Selective laser melting and electron beam melting", "metadata: authors": "Cui, Daqing; Koptyug, Andrey; Liu, Leifeng; Rannar, Lars-Erik; Shen, Zhijian; Wikaman, Stefan; Zhong, Yuan", "metadata: source of the publication": "FUSION ENGINEERING AND DESIGN", "metadata: year of publication": 2017, "metadata: institution": "Fus Energy; Mid Sweden Univ; Stockholm Univ", "metadata: country and region": "Spain; Sweden", "metadata: funding agency": "Fusion for Energy (F4E) ; Knut and Alice Wallenberg foundation", "metadata: doi": "10.1016/j.fusengdes.2017.01.032", "fatigue: types of fatigue data": "sn", "fatigue: method of extraction": "color and shape", "materials: name of the material": "316L", "am: types of am": "L-PBF", "am: am machine": "Renishaw AM250", "am: layer thickness (μm)": 50, "am: preheat temperature (°c)": 25, "am: types of feedstock": "powder", "am: size of feedstock (μm)": "10, 45", "processing: processing sequence and parameters": "SURF machine", "testing: types of fatigue tests": "uniaxial", "testing: fatigue temperature (°c)": 250, "testing: fatigue environment": "air", "testing: load ratio": -1, "testing: frequency (hz)": 0.5, "testing: fatigue standard": "ASTM E606", "testing: load control": "strain", "testing: specimens description": "circular cross-section; ASTM E606", "testing: stress concentration factor of specimens": 1, "rating score: rating score": 0.6}}, {"id": "FatigueData-AM2022:254", "name": "316L", "material_family": "316L", "points": [[226.36300897170463, 790.1112800373112, 0], [220.8921423690426, 2235.6099054820634, 0], [217.92407895507523, 2447.3513135337635, 0], [189.08916586768933, 3848.9423372030387, 0], [196.8549738736074, 7810.350386439883, 0], [184.460611101349, 11004.400256110524, 0], [192.66662683769678, 11030.440744264519, 0], [215.28773072747015, 17930.357685212522, 0], [204.004400440044, 80350.29302517648, 0], [162.23405972558515, 87983.66183014482, 0]], "conditions": {"material": "316L", "am_type": "E-PBF", "load_ratio": "-1", "test_type": "uniaxial", "temperature": "250", "surface_treatment": "", "heat_treatment": ""}, "metadata": {"dataset id": 254, "metadata: title": "Additive manufacturing of ITER first wall panel parts by two approaches: Selective laser melting and electron beam melting", "metadata: authors": "Cui, Daqing; Koptyug, Andrey; Liu, Leifeng; Rannar, Lars-Erik; Shen, Zhijian; Wikaman, Stefan; Zhong, Yuan", "metadata: source of the publication": "FUSION ENGINEERING AND DESIGN", "metadata: year of publication": 2017, "metadata: institution": "Fus Energy; Mid Sweden Univ; Stockholm Univ", "metadata: country and region": "Spain; Sweden", "metadata: funding agency": "Fusion for Energy (F4E) ; Knut and Alice Wallenberg foundation", "metadata: doi": "10.1016/j.fusengdes.2017.01.032", "fatigue: types of fatigue data": "sn", "fatigue: method of extraction": "color and shape", "materials: name of the material": "316L", "am: types of am": "E-PBF", "am: am machine": "Arcam A2", "am: layer thickness (μm)": 100, "am: preheat temperature (°c)": 800, "am: types of feedstock": "powder", "am: size of feedstock (μm)": "53, 150", "processing: processing sequence and parameters": "SURF machine", "testing: types of fatigue tests": "uniaxial", "testing: fatigue temperature (°c)": 250, "testing: fatigue environment": "air", "testing: load ratio": -1, "testing: frequency (hz)": 0.5, "testing: fatigue standard": "ASTM E606", "testing: load control": "strain", "testing: specimens description": "circular cross-section; ASTM E606", "testing: stress concentration factor of specimens": 1, "rating score: rating score": 0.5675675675675675}}, {"id": "FatigueData-AM2022:255", "name": "17-4 PH", "material_family": "17", "points": [[748.8277268093782, 124.75103076290377, 0], [669.7346234311175, 778.0797907524346, 0], [706.7702671310147, 953.1014437141303, 0], [528.923948309141, 3856.1464249254936, 0], [521.237305277087, 6476.438916180433, 0], [353.53960028988485, 62658.107851264744, 0], [257.6731282146792, 183761.17048348184, 0], [284.2385361391339, 239638.02696100489, 0], [277.9522405757453, 1223349.0543053101, 1]], "conditions": {"material": "17-4 PH", "am_type": "L-PBF", "load_ratio": "-1", "test_type": "uniaxial", "temperature": "25", "surface_treatment": "", "heat_treatment": ""}, "metadata": {"dataset id": 255, "metadata: title": "Effects of building orientation and heat treatment on fatigue behavior of selective laser melted 17-4 PH stainless steel", "metadata: authors": "Bian, Linkan; Elwany, Alaa; Shamsaei, Nima; Thompson, Scott M.; Yadollahi, Aref", "metadata: source of the publication": "INTERNATIONAL JOURNAL OF FATIGUE", "metadata: year of publication": 2017, "metadata: institution": "Mississippi State Univ; Texas A&M Univ", "metadata: country and region": "USA", "metadata: funding agency": "Mississippi State University", "metadata: doi": "10.1016/j.ijfatigue.2016.03.014", "fatigue: types of fatigue data": "sn", "fatigue: method of extraction": "color and shape", "materials: name of the material": "17-4 PH", "am: types of am": "L-PBF", "am: am machine": "3D Systems ProX DMP 100", "am: power (w)": 48, "am: scan speed (mm/s)": 300, "am: hatch space (μm)": 50, "am: layer thickness (μm)": 30, "am: direciton of specimen (°)": 90, "am: am environment": "Ar", "am: types of feedstock": "powder", "processing: processing sequence and parameters": "NHT; SURF machine; SURF polish", "testing: types of fatigue tests": "uniaxial", "testing: fatigue temperature (°c)": 25, "testing: fatigue environment": "air", "testing: load ratio": -1, "testing: fatigue machine": "MTS 858", "testing: fatigue standard": "ASTM E606", "testing: load control": "strain", "testing: specimens description": "circular cross-section; with drawing", "testing: critical cross-section size of specimens (mm)": 4, "testing: stress concentration factor of specimens": 1, "static mechanical properties: young's modulus (gpa)": 187.3, "static mechanical properties: yield strength (mpa)": 580, "static mechanical properties: ultimate tensile strength (mpa)": 940, "static mechanical properties: elongation (%)": 5.8, "rating score: rating score": 0.8571428571428571}}, {"id": "FatigueData-AM2022:256", "name": "17-4 PH", "material_family": "17", "points": [[849.7127574885951, 416.05800865047854, 0], [810.8315863032844, 1879.8159852104395, 0], [734.2515706323886, 2859.8208288503774, 0], [575.5463710313837, 11523.200357743732, 0], [261.3845988845989, 38137.78609856247, 0], [375.02649313368903, 50656.42588410805, 0], [213.17567567567562, 101804.46642779655, 0], [279.1322609755618, 165439.29253369552, 0], [217.5120647681856, 318359.0936033053, 0], [196.39502841325248, 416065.16398223094, 0]], "conditions": {"material": "17-4 PH", "am_type": "L-PBF", "load_ratio": "-1", "test_type": "uniaxial", "temperature": "25", "surface_treatment": "", "heat_treatment": ""}, "metadata": {"dataset id": 256, "metadata: title": "Effects of building orientation and heat treatment on fatigue behavior of selective laser melted 17-4 PH stainless steel", "metadata: authors": "Bian, Linkan; Elwany, Alaa; Shamsaei, Nima; Thompson, Scott M.; Yadollahi, Aref", "metadata: source of the publication": "INTERNATIONAL JOURNAL OF FATIGUE", "metadata: year of publication": 2017, "metadata: institution": "Mississippi State Univ; Texas A&M Univ", "metadata: country and region": "USA", "metadata: funding agency": "Mississippi State University", "metadata: doi": "10.1016/j.ijfatigue.2016.03.014", "fatigue: types of fatigue data": "sn", "fatigue: method of extraction": "color and shape", "materials: name of the material": "17-4 PH", "am: types of am": "L-PBF", "am: am machine": "3D Systems ProX DMP 100", "am: power (w)": 48, "am: scan speed (mm/s)": 300, "am: hatch space (μm)": 50, "am: layer thickness (μm)": 30, "am: direciton of specimen (°)": 90, "am: am environment": "Ar", "am: types of feedstock": "powder", "processing: processing sequence and parameters": "HT 1040 C, 0.5 hour; HT 482 C, 1 hour; SURF machine; SURF polish", "testing: types of fatigue tests": "uniaxial", "testing: fatigue temperature (°c)": 25, "testing: fatigue environment": "air", "testing: load ratio": -1, "testing: fatigue machine": "MTS 858", "testing: fatigue standard": "ASTM E606", "testing: load control": "strain", "testing: specimens description": "circular cross-section; with drawing", "testing: critical cross-section size of specimens (mm)": 4, "testing: stress concentration factor of specimens": 1, "static mechanical properties: young's modulus (gpa)": 187.3, "static mechanical properties: yield strength (mpa)": 1020, "static mechanical properties: ultimate tensile strength (mpa)": 1150, "static mechanical properties: elongation (%)": 2.8, "rating score: rating score": 0.8571428571428571}}, {"id": "FatigueData-AM2022:257", "name": "17-4 PH", "material_family": "17", "points": [[899.8760783469716, 974.347776650184, 0], [640.813147852818, 4146.114586650018, 0], [664.3752606984833, 5803.070146331307, 0], [579.0688496021437, 14363.741114060635, 0], [519.3174877826143, 15452.910549538541, 0], [596.6755319148936, 26359.46866601451, 0], [499.64459408903855, 48046.50337745303, 0], [282.00419991522904, 111243.45847387321, 0], [388.8797874260889, 142557.1582388169, 0], [417.93946633252887, 162523.14656284024, 0], [225.75746772532906, 333301.07956788305, 0], [180.38555684881322, 615253.6082899576, 0]], "conditions": {"material": "17-4 PH", "am_type": "L-PBF", "load_ratio": "-1", "test_type": "uniaxial", "temperature": "25", "surface_treatment": "", "heat_treatment": ""}, "metadata": {"dataset id": 257, "metadata: title": "Effects of building orientation and heat treatment on fatigue behavior of selective laser melted 17-4 PH stainless steel", "metadata: authors": "Bian, Linkan; Elwany, Alaa; Shamsaei, Nima; Thompson, Scott M.; Yadollahi, Aref", "metadata: source of the publication": "INTERNATIONAL JOURNAL OF FATIGUE", "metadata: year of publication": 2017, "metadata: institution": "Mississippi State Univ; Texas A&M Univ", "metadata: country and region": "USA", "metadata: funding agency": "Mississippi State University", "metadata: doi": "10.1016/j.ijfatigue.2016.03.014", "fatigue: types of fatigue data": "sn", "fatigue: method of extraction": "color and shape", "materials: name of the material": "17-4 PH", "am: types of am": "L-PBF", "am: am machine": "3D Systems ProX DMP 100", "am: power (w)": 48, "am: scan speed (mm/s)": 300, "am: hatch space (μm)": 50, "am: layer thickness (μm)": 30, "am: direciton of specimen (°)": 0, "am: am environment": "Ar", "am: types of feedstock": "powder", "processing: processing sequence and parameters": "HT 1040 C, 0.5 hour; HT 482 C, 1 hour; SURF machine; SURF polish", "testing: types of fatigue tests": "uniaxial", "testing: fatigue temperature (°c)": 25, "testing: fatigue environment": "air", "testing: load ratio": -1, "testing: fatigue machine": "MTS 858", "testing: fatigue standard": "ASTM E606", "testing: load control": "strain", "testing: specimens description": "circular cross-section; with drawing", "testing: critical cross-section size of specimens (mm)": 4, "testing: stress concentration factor of specimens": 1, "static mechanical properties: young's modulus (gpa)": 187.3, "static mechanical properties: yield strength (mpa)": 1250, "static mechanical properties: ultimate tensile strength (mpa)": 1410, "static mechanical properties: elongation (%)": 11, "rating score: rating score": 0.8571428571428571}}, {"id": "FatigueData-AM2022:258", "name": "17-4 PH", "material_family": "17", "points": [[830.6556267806266, 475.8194007564302, 0], [694.2019230769231, 1679.3978011303589, 0], [694.758547008547, 2374.864410832705, 0], [554.9857549857547, 9315.442216671787, 0], [548.3475783475781, 14661.953366279344, 0], [357.22168803418816, 95784.71244056297, 0], [352.7069088319083, 119988.73714592615, 0], [365.98326210826167, 285761.34167822736, 0], [374.0026709401709, 560528.4431124359, 0], [329.4732905982902, 1136857.3425253008, 1]], "conditions": {"material": "17-4 PH", "am_type": "L-PBF", "load_ratio": "-1", "test_type": "uniaxial", "temperature": "25", "surface_treatment": "", "heat_treatment": ""}, "metadata": {"dataset id": 258, "metadata: title": "Effects of building orientation and heat treatment on fatigue behavior of selective laser melted 17-4 PH stainless steel", "metadata: authors": "Bian, Linkan; Elwany, Alaa; Shamsaei, Nima; Thompson, Scott M.; Yadollahi, Aref", "metadata: source of the publication": "INTERNATIONAL JOURNAL OF FATIGUE", "metadata: year of publication": 2017, "metadata: institution": "Mississippi State Univ; Texas A&M Univ", "metadata: country and region": "USA", "metadata: funding agency": "Mississippi State University", "metadata: doi": "10.1016/j.ijfatigue.2016.03.014", "fatigue: types of fatigue data": "sn", "fatigue: method of extraction": "color and shape", "materials: name of the material": "17-4 PH", "am: types of am": "L-PBF", "am: am machine": "3D Systems ProX DMP 100", "am: power (w)": 48, "am: scan speed (mm/s)": 300, "am: hatch space (μm)": 50, "am: layer thickness (μm)": 30, "am: direciton of specimen (°)": 0, "am: am environment": "Ar", "am: types of feedstock": "powder", "processing: processing sequence and parameters": "NHT; SURF machine; SURF polish", "testing: types of fatigue tests": "uniaxial", "testing: fatigue temperature (°c)": 25, "testing: fatigue environment": "air", "testing: load ratio": -1, "testing: fatigue machine": "MTS 858", "testing: fatigue standard": "ASTM E606", "testing: load control": "strain", "testing: specimens description": "circular cross-section; with drawing", "testing: critical cross-section size of specimens (mm)": 4, "testing: stress concentration factor of specimens": 1, "static mechanical properties: young's modulus (gpa)": 187.3, "static mechanical properties: yield strength (mpa)": 650, "static mechanical properties: ultimate tensile strength (mpa)": 1060, "static mechanical properties: elongation (%)": 14.5, "rating score: rating score": 0.8571428571428571}}, {"id": "FatigueData-AM2022:259", "name": "Ti-6Al-4V", "material_family": "Ti", "points": [[318.54578036860124, 7639.343104292288, 0], [360.3665709884411, 11302.078200303606, 0], [360.3665709884411, 12602.02757948434, 0], [317.5373710283377, 12795.04592705688, 0], [228.1378763866878, 28304.180151145654, 0], [228.00523976815575, 42516.1856934339, 0], [318.28050713153726, 46956.40369983803, 0], [315.02998237895224, 56352.333974550864, 0], [184.91076657098844, 65835.60901345272, 0], [269.2155309033281, 93388.54193042817, 0], [183.63708399366087, 96373.80430172491, 0], [271.67023594472084, 193714.40481256036, 0], [228.17785289195746, 259491.82237904117, 0], [136.5889264459788, 387998.5608050934, 0], [90.33658860948873, 10046094.90949669, 1]], "conditions": {"material": "Ti-6Al-4V", "am_type": "E-PBF", "load_ratio": "0.1", "test_type": "uniaxial", "temperature": "25", "surface_treatment": "", "heat_treatment": ""}, "metadata": {"dataset id": 259, "metadata: title": "Fatigue properties of a titanium alloy (Ti-6Al-4V) fabricated via electron beam melting (EBM): Effects of internal defects and residual stress", "metadata: authors": "Gnaupel-Herold, Thomas; Hrabe, Nikolas; Quinn, Timothy", "metadata: source of the publication": "INTERNATIONAL JOURNAL OF FATIGUE", "metadata: year of publication": 2017, "metadata: institution": "NIST", "metadata: country and region": "USA", "metadata: doi": "10.1016/j.ijfatigue.2016.04.022", "fatigue: types of fatigue data": "sn", "fatigue: method of extraction": "color and shape", "materials: name of the material": "Ti-6Al-4V", "am: types of am": "E-PBF", "am: am machine": "Arcam S12", "am: layer thickness (μm)": 70, "am: direciton of specimen (°)": 90, "am: voltage (v)": 60000, "am: speed function": 35, "am: types of feedstock": "powder", "am: size of feedstock (μm)": 70, "processing: processing sequence and parameters": "NHT; SURF machine", "testing: types of fatigue tests": "uniaxial", "testing: fatigue temperature (°c)": 25, "testing: fatigue environment": "air", "testing: load ratio": 0.1, "testing: frequency (hz)": 20, "testing: load control": "force", "testing: specimens description": "circular cross-section; ASTM E466", "testing: critical cross-section size of specimens (mm)": 6.35, "testing: stress concentration factor of specimens": 1, "rating score: rating score": 0.6486486486486487}}, {"id": "FatigueData-AM2022:260", "name": "Ti-6Al-4V", "material_family": "Ti", "points": [[362.3434131636984, 7959.082550271075, 0], [316.87418793567764, 11775.118901950253, 0], [358.34975230791395, 13756.699491201398, 0], [269.78605388272587, 14398.54209851245, 0], [272.63866877971475, 24886.840349947306, 0], [310.42582203850037, 24974.9413666447, 0], [230.41996830427894, 32753.517247654745, 0], [226.7315571908282, 46248.0477078578, 0], [184.77812995245642, 120925.47224786249, 0], [182.09812817926928, 121482.87711777395, 0], [134.17419790985568, 245571.4195105391, 0], [227.12946704642425, 592376.4908972771, 0], [133.8689481675219, 664262.5535203743, 0], [88.49238305276339, 10000000.0, 1], [111.92380171334216, 10092402.29306155, 1]], "conditions": {"material": "Ti-6Al-4V", "am_type": "E-PBF", "load_ratio": "0.1", "test_type": "uniaxial", "temperature": "25", "surface_treatment": "", "heat_treatment": ""}, "metadata": {"dataset id": 260, "metadata: title": "Fatigue properties of a titanium alloy (Ti-6Al-4V) fabricated via electron beam melting (EBM): Effects of internal defects and residual stress", "metadata: authors": "Gnaupel-Herold, Thomas; Hrabe, Nikolas; Quinn, Timothy", "metadata: source of the publication": "INTERNATIONAL JOURNAL OF FATIGUE", "metadata: year of publication": 2017, "metadata: institution": "NIST", "metadata: country and region": "USA", "metadata: doi": "10.1016/j.ijfatigue.2016.04.022", "fatigue: types of fatigue data": "sn", "fatigue: method of extraction": "color and shape", "materials: name of the material": "Ti-6Al-4V", "am: types of am": "E-PBF", "am: am machine": "Arcam S12", "am: layer thickness (μm)": 70, "am: direciton of specimen (°)": 90, "am: voltage (v)": 60000, "am: speed function": 35, "am: types of feedstock": "powder", "am: size of feedstock (μm)": 70, "processing: processing sequence and parameters": "HT 650 C, 5 hour; SURF machine", "testing: types of fatigue tests": "uniaxial", "testing: fatigue temperature (°c)": 25, "testing: fatigue environment": "air", "testing: load ratio": 0.1, "testing: frequency (hz)": 20, "testing: load control": "force", "testing: specimens description": "circular cross-section; ASTM E466", "testing: critical cross-section size of specimens (mm)": 6.35, "testing: stress concentration factor of specimens": 1, "rating score: rating score": 0.6486486486486487}}, {"id": "FatigueData-AM2022:261", "name": "Ti-6Al-4V", "material_family": "Ti", "points": [[317.8734808772845, 239480.92695504864, 0], [357.9518424523179, 273816.70402190223, 0], [356.5455232564583, 290981.6699343787, 0], [356.6381833697206, 533900.1039502993, 0], [361.3350038234349, 942263.8031581778, 0], [317.44471091507546, 1402431.538971559, 0], [318.9836667294671, 2131336.8471643683, 0], [270.6218500991876, 3178969.6201342293, 0], [274.6554874602418, 3417895.4890163834, 0], [274.21760109937605, 10035400.64365685, 1], [245.1209291500892, 10081658.732100109, 1]], "conditions": {"material": "Ti-6Al-4V", "am_type": "E-PBF", "load_ratio": "0.1", "test_type": "uniaxial", "temperature": "25", "surface_treatment": "", "heat_treatment": ""}, "metadata": {"dataset id": 261, "metadata: title": "Fatigue properties of a titanium alloy (Ti-6Al-4V) fabricated via electron beam melting (EBM): Effects of internal defects and residual stress", "metadata: authors": "Gnaupel-Herold, Thomas; Hrabe, Nikolas; Quinn, Timothy", "metadata: source of the publication": "INTERNATIONAL JOURNAL OF FATIGUE", "metadata: year of publication": 2017, "metadata: institution": "NIST", "metadata: country and region": "USA", "metadata: doi": "10.1016/j.ijfatigue.2016.04.022", "fatigue: types of fatigue data": "sn", "fatigue: method of extraction": "color and shape", "materials: name of the material": "Ti-6Al-4V", "am: types of am": "E-PBF", "am: am machine": "Arcam S12", "am: layer thickness (μm)": 70, "am: direciton of specimen (°)": 90, "am: voltage (v)": 60000, "am: speed function": 35, "am: types of feedstock": "powder", "am: size of feedstock (μm)": 70, "processing: processing sequence and parameters": "HIP 900 C, 2 hour, 1000 bar; SURF machine", "testing: types of fatigue tests": "uniaxial", "testing: fatigue temperature (°c)": 25, "testing: fatigue environment": "air", "testing: load ratio": 0.1, "testing: frequency (hz)": 20, "testing: load control": "force", "testing: specimens description": "circular cross-section; ASTM E466", "testing: critical cross-section size of specimens (mm)": 6.35, "testing: stress concentration factor of specimens": 1, "rating score: rating score": 0.6486486486486487}}, {"id": "FatigueData-AM2022:262", "name": "Ti-6Al-4V", "material_family": "Ti", "points": [[250.34480880395012, 3053.958591596037, 0], [206.90092711131055, 3694.1738971069544, 0], [245.02080369455803, 4264.0852555011425, 0], [206.90092711131055, 4628.398686232728, 0], [166.86440868868192, 7794.281465937508, 0], [169.63289134556584, 8534.847705777602, 0], [141.30918416359987, 13202.75651409681, 0], [109.46943290779998, 26042.129614439524, 0]], "conditions": {"material": "Ti-6Al-4V", "am_type": "L-PBF", "load_ratio": "0", "test_type": "bending fatigue", "temperature": "25", "surface_treatment": "", "heat_treatment": ""}, "metadata": {"dataset id": 262, "metadata: title": "Anisotropic high cycle fatigue behavior of Ti-6Al-4V obtained by powder bed laser fusion", "metadata: authors": "Nicoletto, Gianni", "metadata: source of the publication": "INTERNATIONAL JOURNAL OF FATIGUE", "metadata: year of publication": 2017, "metadata: institution": "Univ Parma", "metadata: country and region": "Italy", "metadata: doi": "10.1016/j.ijfatigue.2016.04.032", "fatigue: types of fatigue data": "sn", "fatigue: method of extraction": "color and shape", "materials: name of the material": "Ti-6Al-4V", "am: types of am": "L-PBF", "am: am machine": "EOS M270", "am: power (w)": 200, "am: scan speed (mm/s)": 1250, "am: layer thickness (μm)": 30, "am: direciton of specimen (°)": 90, "am: types of feedstock": "powder", "am: size of feedstock (μm)": "24, 53", "processing: processing sequence and parameters": "HT 380 C, 8 hour; SURF as-built", "testing: types of fatigue tests": "bending fatigue", "testing: fatigue temperature (°c)": 25, "testing: fatigue environment": "air", "testing: load ratio": 0, "testing: frequency (hz)": 20, "testing: fatigue machine": "Schenck-type testing machine", "testing: load control": "force", "testing:
