Repository: yunyunfanfan/S-PA-CBB

# S-PA-CBB

Official research code, processed curve records, evaluation outputs, and manuscript source for:

> **From Physics to Selective Generation: Conditional Brownian Bridges for Sparse S–N Curve Reconstruction and Fatigue Decision-Making**

S-PA-CBB reconstructs a complete probabilistic stress–life (S–N) curve from only two to four observed fatigue tests. The method first fits an interpretable Basquin state, diagnoses whether that state is sufficient, and applies a ControlNet-style conditional Brownian-bridge residual only to curves that benefit from correction.

File: am2022_curves.json (part 17 of 98)
specimens description": "rectangular cross-section; miniature", "testing: critical cross-section size of specimens (mm)": "5, 5", "testing: stress concentration factor of specimens": 1, "static mechanical properties: yield strength (mpa)": 1213, "static mechanical properties: ultimate tensile strength (mpa)": 1325, "static mechanical properties: elongation (%)": 4.5, "rating score: rating score": 0.8}}, {"id": "FatigueData-AM2022:263", "name": "Ti-6Al-4V", "material_family": "Ti", "points": [[246.0223806454128, 6786.021867873576, 0], [240.41918078676795, 7540.375274192539, 0], [204.7801278740938, 11216.318714328907, 0], [200.31642781926234, 13370.465193384422, 0], [159.94100134483713, 22019.10369044352, 0], [160.00723588971414, 23368.3036534048, 0], [159.72804114046141, 26271.88926571954, 0], [142.9041849947824, 39583.638932171, 0], [133.32097579787663, 45158.32749090643, 0], [120.53732153551907, 158690.2181816023, 1]], "conditions": {"material": "Ti-6Al-4V", "am_type": "L-PBF", "load_ratio": "0", "test_type": "bending fatigue", "temperature": "25", "surface_treatment": "", "heat_treatment": ""}, "metadata": {"dataset id": 263, "metadata: title": "Anisotropic high cycle fatigue behavior of Ti-6Al-4V obtained by powder bed laser fusion", "metadata: authors": "Nicoletto, Gianni", "metadata: source of the publication": "INTERNATIONAL JOURNAL OF FATIGUE", "metadata: year of publication": 2017, "metadata: institution": "Univ Parma", "metadata: country and region": "Italy", "metadata: doi": "10.1016/j.ijfatigue.2016.04.032", "fatigue: types of fatigue data": "sn", "fatigue: method of extraction": "color and shape", "materials: name of the material": "Ti-6Al-4V", "am: types of am": "L-PBF", "am: am machine": "EOS M270", "am: power (w)": 200, "am: scan speed (mm/s)": 1250, "am: layer thickness (μm)": 30, "am: direciton of specimen (°)": 0, "am: types of feedstock": "powder", "am: size of feedstock (μm)": "24, 53", "processing: processing sequence and parameters": "HT 380 C, 8 hour; SURF as-built", "testing: types of fatigue tests": "bending fatigue", "testing: fatigue temperature (°c)": 25, "testing: fatigue environment": "air", "testing: load ratio": 0, "testing: frequency (hz)": 20, "testing: fatigue machine": "Schenck-type testing machine", "testing: load control": "force", "testing: specimens description": "rectangular cross-section; miniature", "testing: critical cross-section size of specimens (mm)": "5, 5", "testing: stress concentration factor of specimens": 1, "static mechanical properties: yield strength (mpa)": 1213, "static mechanical properties: ultimate tensile strength (mpa)": 1325, "static mechanical properties: elongation (%)": 4.5, "rating score: rating score": 0.8}}, {"id": "FatigueData-AM2022:264", "name": "Ti-6Al-4V", "material_family": "Ti", "points": [[245.61071680640603, 6312.7802732710625, 0], [240.35294624189092, 8509.89444290811, 0], [205.21451251990305, 11617.416954148057, 0], [168.37239716290975, 18816.054823714927, 0], [147.44926679902596, 25814.379316077517, 0], [142.12526168963385, 26761.867397870526, 0], [130.26572478947256, 35728.07468749021, 0]], "conditions": {"material": "Ti-6Al-4V", "am_type": "L-PBF", "load_ratio": "0", "test_type": "bending fatigue", "temperature": "25", "surface_treatment": "", "heat_treatment": ""}, "metadata": {"dataset id": 264, "metadata: title": "Anisotropic high cycle fatigue behavior of Ti-6Al-4V obtained by powder bed laser fusion", "metadata: authors": "Nicoletto, Gianni", "metadata: source of the publication": "INTERNATIONAL JOURNAL OF FATIGUE", "metadata: year of publication": 2017, "metadata: institution": "Univ Parma", "metadata: country and region": "Italy", "metadata: doi": "10.1016/j.ijfatigue.2016.04.032", "fatigue: types of fatigue data": "sn", "fatigue: method of extraction": "color and shape", "materials: name of the material": "Ti-6Al-4V", "am: types of am": "L-PBF", "am: am machine": "EOS M270", "am: power (w)": 200, "am: scan speed (mm/s)": 1250, "am: layer thickness (μm)": 30, "am: direciton of specimen (°)": 0, "am: types of feedstock": "powder", "am: size of feedstock (μm)": "24, 53", "processing: processing sequence and parameters": "HT 380 C, 8 hour; SURF as-built", "testing: types of fatigue tests": "bending fatigue", "testing: fatigue temperature (°c)": 25, "testing: fatigue environment": "air", "testing: load ratio": 0, "testing: frequency (hz)": 20, "testing: fatigue machine": "Schenck-type testing machine", "testing: load control": "force", "testing: specimens description": "rectangular cross-section; miniature", "testing: critical cross-section size of specimens (mm)": "5, 5", "testing: stress concentration factor of specimens": 1, "static mechanical properties: yield strength (mpa)": 1213, "static mechanical properties: ultimate tensile strength (mpa)": 1325, "static mechanical properties: elongation (%)": 4.5, "rating score: rating score": 0.8}}, {"id": "FatigueData-AM2022:265", "name": "Ti-6Al-4V", "material_family": "Ti", "points": [[158.1007968114686, 29349.927411703404, 0], [146.58020807958334, 42142.17396488919, 0], [135.38015499273203, 61831.26628312677, 0], [124.18010190588073, 68084.06943304627, 0], [112.94265984035634, 96597.10491004324, 0], [101.36637758650163, 130302.36331625278, 0], [96.28767451791774, 215394.36353681894, 0], [90.49933841797028, 295710.2806072197, 0], [79.27515451781237, 544366.0658363032, 0], [73.52420739653799, 637413.1283640303, 0], [67.88286237879808, 9982866.349742291, 1]], "conditions": {"material": "Ti-6Al-4V", "am_type": "E-PBF", "load_ratio": "0.1", "test_type": "uniaxial", "temperature": "25", "surface_treatment": "", "heat_treatment": ""}, "metadata": {"dataset id": 265, "metadata: title": "Fatigue performance of additive manufactured TiAl6V4 using electron and laser beam melting", "metadata: authors": "Greitemeier, Daniel; Melz, Tobias; Palm, Frank; Syassen, Freerk", "metadata: source of the publication": "INTERNATIONAL JOURNAL OF FATIGUE", "metadata: year of publication": 2017, "metadata: institution": "Airbus; Fraunhofer Insitut", "metadata: country and region": "Germany", "metadata: doi": "10.1016/j.ijfatigue.2016.05.001", "fatigue: types of fatigue data": "sn", "fatigue: method of extraction": "color and shape", "materials: name of the material": "Ti-6Al-4V", "am: types of am": "E-PBF", "am: am machine": "Arcam A2", "am: preheat temperature (°c)": 630, "am: direciton of specimen (°)": 90, "am: layer scan rotation (°)": 90, "am: types of feedstock": "powder", "processing: processing sequence and parameters": "HT 710 C, 2 hour; SURF as-built", "testing: types of fatigue tests": "uniaxial", "testing: fatigue temperature (°c)": 25, "testing: fatigue environment": "air", "testing: load ratio": 0.1, "testing: fatigue standard": "EN 6072", "testing: load control": "force", "testing: specimens description": "rectangular cross-section; with drawing", "testing: stress concentration factor of specimens": 1, "static mechanical properties: yield strength (mpa)": 868, "static mechanical properties: ultimate tensile strength (mpa)": 972, "static mechanical properties: elongation (%)": 15, "rating score: rating score": 0.6486486486486487}}, {"id": "FatigueData-AM2022:266", "name": "Ti-6Al-4V", "material_family": "Ti", "points": [[226.18782685075163, 23122.840058884423, 0], [200.7407031021155, 30509.977882170362, 0], [172.61878941123246, 35927.28998469183, 0], [169.07420282652265, 65789.45928150379, 0], [153.96944279107606, 65844.92750262494, 0], [142.84855914192767, 119543.75938557177, 0], [127.69596501305061, 120260.37647780275, 0], [112.23391844741731, 153208.11989629862, 0], [123.93759417844561, 199920.44420366455, 0], [94.04853885330648, 673830.3470101751, 0], [90.42279104530029, 10036363.181033045, 1]], "conditions": {"material": "Ti-6Al-4V", "am_type": "L-PBF", "load_ratio": "0.1", "test_type": "uniaxial", "temperature": "25", "surface_treatment": "", "heat_treatment": ""}, "metadata": {"dataset id": 266, "metadata: title": "Fatigue performance of additive manufactured TiAl6V4 using electron and laser beam melting", "metadata: authors": "Greitemeier, Daniel; Melz, Tobias; Palm, Frank; Syassen, Freerk", "metadata: source of the publication": "INTERNATIONAL JOURNAL OF FATIGUE", "metadata: year of publication": 2017, "metadata: institution": "Airbus; Fraunhofer Insitut", "metadata: country and region": "Germany", "metadata: doi": "10.1016/j.ijfatigue.2016.05.001", "fatigue: types of fatigue data": "sn", "fatigue: method of extraction": "color and shape", "materials: name of the material": "Ti-6Al-4V", "am: types of am": "L-PBF", "am: am machine": "EOS M280", "am: power (w)": 370, "am: layer thickness (μm)": 60, "am: preheat temperature (°c)": 35, "am: direciton of specimen (°)": 90, "am: am environment": "Ar", "am: layer scan rotation (°)": 30, "am: types of feedstock": "powder", "processing: processing sequence and parameters": "HT 710 C, 2 hour; SURF as-built", "testing: types of fatigue tests": "uniaxial", "testing: fatigue temperature (°c)": 25, "testing: fatigue environment": "air", "testing: load ratio": 0.1, "testing: fatigue standard": "EN 6072", "testing: load control": "force", "testing: specimens description": "rectangular cross-section; with drawing", "testing: stress concentration factor of specimens": 1, "static mechanical properties: yield strength (mpa)": 1086, "static mechanical properties: ultimate tensile strength (mpa)": 1165, "static mechanical properties: elongation (%)": 15, "rating score: rating score": 0.7714285714285715}}, {"id": "FatigueData-AM2022:267", "name": "Ti-6Al-4V", "material_family": "Ti", "points": [[202.49030626816466, 19215.723735764517, 0], [180.0341166264525, 27590.949755157904, 0], [157.93585160844722, 38055.919417116274, 0], [146.39656838722544, 52228.94641907778, 0], [135.22147184694612, 83404.90241827013, 0], [112.48062159589725, 130995.72200580292, 0], [101.58240966474337, 170928.99413847274, 0], [90.40263377198181, 424451.9571932864, 0], [67.98855830260983, 1702263.8323198722, 0], [56.457074002191774, 9969948.82108656, 1]], "conditions": {"material": "Ti-6Al-4V", "am_type": "E-PBF", "load_ratio": "0.1", "test_type": "uniaxial", "temperature": "25", "surface_treatment": "", "heat_treatment": ""}, "metadata": {"dataset id": 267, "metadata: title": "Fatigue performance of additive manufactured TiAl6V4 using electron and laser beam melting", "metadata: authors": "Greitemeier, Daniel; Melz, Tobias; Palm, Frank; Syassen, Freerk", "metadata: source of the publication": "INTERNATIONAL JOURNAL OF FATIGUE", "metadata: year of publication": 2017, "metadata: institution": "Airbus; Fraunhofer Insitut", "metadata: country and region": "Germany", "metadata: doi": "10.1016/j.ijfatigue.2016.05.001", "fatigue: types of fatigue data": "sn", "fatigue: method of extraction": "color and shape", "materials: name of the material": "Ti-6Al-4V", "am: types of am": "E-PBF", "am: am machine": "Arcam A2", "am: preheat temperature (°c)": 630, "am: direciton of specimen (°)": 90, "am: layer scan rotation (°)": 90, "am: types of feedstock": "powder", "processing: processing sequence and parameters": "HIP 920 C, 2 hour, 1000 bar; SURF as-built", "testing: types of fatigue tests": "uniaxial", "testing: fatigue temperature (°c)": 25, "testing: fatigue environment": "air", "testing: load ratio": 0.1, "testing: fatigue standard": "EN 6072", "testing: load control": "force", "testing: specimens description": "rectangular cross-section; with drawing", "testing: stress concentration factor of specimens": 1, "static mechanical properties: yield strength (mpa)": 774, "static mechanical properties: ultimate tensile strength (mpa)": 896, "static mechanical properties: elongation (%)": 18, "rating score: rating score": 0.6486486486486487}}, {"id": "FatigueData-AM2022:268", "name": "Ti-6Al-4V", "material_family": "Ti", "points": [[224.0324401869229, 24517.905211711783, 0], [201.63588497418343, 36009.266997010214, 0], [179.2393297614439, 81118.3576995111, 0], [167.92064056790892, 92521.40783738729, 0], [156.84277454870445, 123990.14255391926, 0], [134.9817725752305, 237310.64208577457, 0], [112.86266206576485, 423654.1043628013, 0], [101.30314969789931, 783790.5671759875, 0], [90.27713976367843, 2975462.992658115, 0], [79.20601210579954, 9978267.028517904, 1]], "conditions": {"material": "Ti-6Al-4V", "am_type": "L-PBF", "load_ratio": "0.1", "test_type": "uniaxial", "temperature": "25", "surface_treatment": "", "heat_treatment": ""}, "metadata": {"dataset id": 268, "metadata: title": "Fatigue performance of additive manufactured TiAl6V4 using electron and laser beam melting", "metadata: authors": "Greitemeier, Daniel; Melz, Tobias; Palm, Frank; Syassen, Freerk", "metadata: source of the publication": "INTERNATIONAL JOURNAL OF FATIGUE", "metadata: year of publication": 2017, "metadata: institution": "Airbus; Fraunhofer Insitut", "metadata: country and region": "Germany", "metadata: doi": "10.1016/j.ijfatigue.2016.05.001", "fatigue: types of fatigue data": "sn", "fatigue: method of extraction": "color and shape", "materials: name of the material": "Ti-6Al-4V", "am: types of am": "L-PBF", "am: am machine": "EOS M280", "am: power (w)": 370, "am: layer thickness (μm)": 60, "am: preheat temperature (°c)": 35, "am: direciton of specimen (°)": 90, "am: am environment": "Ar", "am: layer scan rotation (°)": 30, "am: types of feedstock": "powder", "processing: processing sequence and parameters": "HIP 920 C, 2 hour, 1000 bar; SURF as-built", "testing: types of fatigue tests": "uniaxial", "testing: fatigue temperature (°c)": 25, "testing: fatigue environment": "air", "testing: load ratio": 0.1, "testing: fatigue standard": "EN 6072", "testing: load control": "force", "testing: specimens description": "rectangular cross-section; with drawing", "testing: stress concentration factor of specimens": 1, "static mechanical properties: yield strength (mpa)": 894, "static mechanical properties: ultimate tensile strength (mpa)": 997, "static mechanical properties: elongation (%)": 18, "rating score: rating score": 0.7714285714285715}}, {"id": "FatigueData-AM2022:269", "name": "Ti-6Al-4V", "material_family": "Ti", "points": [[258.3214423115498, 13751.40173831708, 0], [280.78297897977234, 13858.007833929043, 0], [258.4152172531848, 21797.166933717795, 0], [269.41154823320863, 25743.077131788516, 0], [246.95001156498608, 37946.28083566555, 0], [235.85990564332727, 47760.402483268015, 0], [202.17108410423958, 59417.65124275553, 0], [168.43189163108832, 94662.31087215978, 0], [191.10945711138112, 148326.90807276376, 0], [123.44314147432763, 9962406.223112354, 1]], "conditions": {"material": "Ti-6Al-4V", "am_type": "E-PBF", "load_ratio": "0.1", "test_type": "uniaxial", "temperature": "25", "surface_treatment": "", "heat_treatment": ""}, "metadata": {"dataset id": 269, "metadata: title": "Fatigue performance of additive manufactured TiAl6V4 using electron and laser beam melting", "metadata: authors": "Greitemeier, Daniel; Melz, Tobias; Palm, Frank; Syassen, Freerk", "metadata: source of the publication": "INTERNATIONAL JOURNAL OF FATIGUE", "metadata: year of publication": 2017, "metadata: institution": "Airbus; Fraunhofer Insitut", "metadata: country and region": "Germany", "metadata: doi": "10.1016/j.ijfatigue.2016.05.001", "fatigue: types of fatigue data": "sn", "fatigue: method of extraction": "color and shape", "materials: name of the material": "Ti-6Al-4V", "am: types of am": "E-PBF", "am: am machine": "Arcam A2", "am: preheat temperature (°c)": 630, "am: direciton of specimen (°)": 90, "am: layer scan rotation (°)": 90, "am: types of feedstock": "powder", "processing: processing sequence and parameters": "HT 710 C, 2 hour; SURF machine", "testing: types of fatigue tests": "uniaxial", "testing: fatigue temperature (°c)": 25, "testing: fatigue environment": "air", "testing: load ratio": 0.1, "testing: fatigue standard": "EN 6072", "testing: load control": "force", "testing: specimens description": "rectangular cross-section; with drawing", "testing: stress concentration factor of specimens": 1, "static mechanical properties: yield strength (mpa)": 868, "static mechanical properties: ultimate tensile strength (mpa)": 972, "static mechanical properties: elongation (%)": 15, "rating score: rating score": 0.6486486486486487}}, {"id": "FatigueData-AM2022:270", "name": "Ti-6Al-4V", "material_family": "Ti", "points": [[377.89471569861354, 18251.55286973705, 0], [333.3284420744501, 87893.09856056943, 0], [295.1758957487703, 141105.97372428377, 0], [305.58692549366754, 150528.49173274194, 0], [255.48695666797707, 336900.0628429749, 0], [292.01352398986455, 1320206.4797082113, 0], [222.50729426823523, 1424240.7255184092, 0], [246.6125252015994, 2766195.667982963, 0], [280.53859795525295, 5579668.159340848, 0], [212.97506215704854, 10033350.848391466, 1]], "conditions": {"material": "Ti-6Al-4V", "am_type": "L-PBF", "load_ratio": "0.1", "test_type": "uniaxial", "temperature": "25", "surface_treatment": "", "heat_treatment": ""}, "metadata": {"dataset id": 270, "metadata: title": "Fatigue performance of additive manufactured TiAl6V4 using electron and laser beam melting", "metadata: authors": "Greitemeier, Daniel; Melz, Tobias; Palm, Frank; Syassen, Freerk", "metadata: source of the publication": "INTERNATIONAL JOURNAL OF FATIGUE", "metadata: year of publication": 2017, "metadata: institution": "Airbus; Fraunhofer Insitut", "metadata: country and region": "Germany", "metadata: doi": "10.1016/j.ijfatigue.2016.05.001", "fatigue: types of fatigue data": "sn", "fatigue: method of extraction": "color and shape", "materials: name of the material": "Ti-6Al-4V", "am: types of am": "L-PBF", "am: am machine": "EOS M280", "am: power (w)": 370, "am: layer thickness (μm)": 60, "am: preheat temperature (°c)": 35, "am: direciton of specimen (°)": 90, "am: am environment": "Ar", "am: layer scan rotation (°)": 30, "am: types of feedstock": "powder", "processing: processing sequence and parameters": "HT 710 C, 2 hour; SURF machine", "testing: types of fatigue tests": "uniaxial", "testing: fatigue temperature (°c)": 25, "testing: fatigue environment": "air", "testing: load ratio": 0.1, "testing: fatigue standard": "EN 6072", "testing: load control": "force", "testing: specimens description": "rectangular cross-section; with drawing", "testing: stress concentration factor of specimens": 1, "static mechanical properties: yield strength (mpa)": 1086, "static mechanical properties: ultimate tensile strength (mpa)": 1165, "static mechanical properties: elongation (%)": 15, "rating score: rating score": 0.7714285714285715}}, {"id": "FatigueData-AM2022:271", "name": "Ti-6Al-4V", "material_family": "Ti", "points": [[314.5326521171332, 1917372.1595230093, 0], [303.3005268468784, 3922704.8088725554, 0], [292.1175138113607, 5195802.97823956, 0], [280.69626368388657, 6529342.403531712, 0], [269.47718805009674, 10533336.190542432, 0], [258.2892991963821, 25012582.094425682, 0]], "conditions": {"material": "Ti-6Al-4V", "am_type": "E-PBF", "load_ratio": "0.1", "test_type": "uniaxial", "temperature": "25", "surface_treatment": "", "heat_treatment": ""}, "metadata": {"dataset id": 271, "metadata: title": "Fatigue performance of additive manufactured TiAl6V4 using electron and laser beam melting", "metadata: authors": "Greitemeier, Daniel; Melz, Tobias; Palm, Frank; Syassen, Freerk", "metadata: source of the publication": "INTERNATIONAL JOURNAL OF FATIGUE", "metadata: year of publication": 2017, "metadata: institution": "Airbus; Fraunhofer Insitut", "metadata: country and region": "Germany", "metadata: doi": "10.1016/j.ijfatigue.2016.05.001", "fatigue: types of fatigue data": "sn", "fatigue: method of extraction": "color and shape", "materials: name of the material": "Ti-6Al-4V", "am: types of am": "E-PBF", "am: am machine": "Arcam A2", "am: preheat temperature (°c)": 630, "am: direciton of specimen (°)": 90, "am: layer scan rotation (°)": 90, "am: types of feedstock": "powder", "processing: processing sequence and parameters": "HIP 920 C, 2 hour, 1000 bar; SURF machine", "testing: types of fatigue tests": "uniaxial", "testing: fatigue temperature (°c)": 25, "testing: fatigue environment": "air", "testing: load ratio": 0.1, "testing: fatigue standard": "EN 6072", "testing: load control": "force", "testing: specimens description": "rectangular cross-section; with drawing", "testing: stress concentration factor of specimens": 1, "static mechanical properties: yield strength (mpa)": 774, "static mechanical properties: ultimate tensile strength (mpa)": 896, "static mechanical properties: elongation (%)": 18, "rating score: rating score": 0.6486486486486487}}, {"id": "FatigueData-AM2022:272", "name": "Ti-6Al-4V", "material_family": "Ti", "points": [[357.87362991803997, 78857.61786165771, 0], [347.0128051168817, 1350166.7304282957, 0], [335.37360093467726, 1426134.6023870497, 0], [312.8737774747206, 1841131.0749859326, 0], [324.1116297885731, 2054144.2502078305, 0], [301.6841628253712, 2970957.4701663153, 0], [291.1766577514677, 3296700.957616228, 0], [279.601400713462, 6297203.2429391155, 0], [267.97486546649594, 10164861.037302857, 0], [257.93063237550496, 15380904.340071253, 0]], "conditions": {"material": "Ti-6Al-4V", "am_type": "L-PBF", "load_ratio": "0.1", "test_type": "uniaxial", "temperature": "25", "surface_treatment": "", "heat_treatment": ""}, "metadata": {"dataset id": 272, "metadata: title": "Fatigue performance of additive manufactured TiAl6V4 using electron and laser beam melting", "metadata: authors": "Greitemeier, Daniel; Melz, Tobias; Palm, Frank; Syassen, Freerk", "metadata: source of the publication": "INTERNATIONAL JOURNAL OF FATIGUE", "metadata: year of publication": 2017, "metadata: institution": "Airbus; Fraunhofer Insitut", "metadata: country and region": "Germany", "metadata: doi": "10.1016/j.ijfatigue.2016.05.001", "fatigue: types of fatigue data": "sn", "fatigue: method of extraction": "color and shape", "materials: name of the material": "Ti-6Al-4V", "am: types of am": "L-PBF", "am: am machine": "EOS M280", "am: power (w)": 370, "am: layer thickness (μm)": 60, "am: preheat temperature (°c)": 35, "am: direciton of specimen (°)": 90, "am: am environment": "Ar", "am: layer scan rotation (°)": 30, "am: types of feedstock": "powder", "processing: processing sequence and parameters": "HIP 920 C, 2 hour, 1000 bar; SURF machine", "testing: types of fatigue tests": "uniaxial", "testing: fatigue temperature (°c)": 25, "testing: fatigue environment": "air", "testing: load ratio": 0.1, "testing: fatigue standard": "EN 6072", "testing: load control": "force", "testing: specimens description": "rectangular cross-section; with drawing", "testing: stress concentration factor of specimens": 1, "static mechanical properties: yield strength (mpa)": 894, "static mechanical properties: ultimate tensile strength (mpa)": 997, "static mechanical properties: elongation (%)": 18, "rating score: rating score": 0.7714285714285715}}, {"id": "FatigueData-AM2022:273", "name": "AlSi10Mg", "material_family": "AlSi10Mg", "points": [[99.8888118339063, 55875.413369677786, 0], [79.46390419641234, 230755.33612697778, 0]], "conditions": {"material": "AlSi10Mg", "am_type": "L-PBF", "load_ratio": "0.1", "test_type": "uniaxial", "temperature": "25", "surface_treatment": "", "heat_treatment": ""}, "metadata": {"dataset id": 273, "metadata: title": "Oxides, porosity and fatigue performance of AlSi10Mg parts produced by selective laser melting", "metadata: authors": "Pistorius, Petrus Christiaan; Tang, Ming", "metadata: source of the publication": "INTERNATIONAL JOURNAL OF FATIGUE", "metadata: year of publication": 2017, "metadata: institution": "Carnegie Mellon Univ", "metadata: country and region": "USA", "metadata: funding agency": "Air Force Research Laboratory (AFRL), US Air Force; Alcoa Corp; Pennsylvania Department of Community & Economic Development", "metadata: doi": "10.1016/j.ijfatigue.2016.06.002", "fatigue: types of fatigue data": "sn", "fatigue: method of extraction": "color and shape", "materials: name of the material": "AlSi10Mg", "am: types of am": "L-PBF", "am: am machine": "EOS M280", "am: power (w)": 370, "am: scan speed (mm/s)": 1300, "am: hatch space (μm)": 190, "am: layer thickness (μm)": 30, "am: direciton of specimen (°)": 0, "am: layer scan rotation (°)": 67, "am: types of feedstock": "powder", "processing: processing sequence and parameters": "HT 300 C, 2 hour; SURF machine", "testing: types of fatigue tests": "uniaxial", "testing: fatigue temperature (°c)": 25, "testing: fatigue environment": "air", "testing: load ratio": 0.1, "testing: frequency (hz)": 50, "testing: fatigue standard": "ASTM E466", "testing: load control": "force", "testing: specimens description": "circular cross-section; with drawing", "testing: critical cross-section size of specimens (mm)": 5.1, "testing: stress concentration factor of specimens": 1, "static mechanical properties: yield strength (mpa)": 182, "static mechanical properties: ultimate tensile strength (mpa)": 285, "static mechanical properties: elongation (%)": 17.9, "rating score: rating score": 0.8285714285714286}}, {"id": "FatigueData-AM2022:274", "name": "AlSi12", "material_family": "AlSi12", "points": [[89.99925443902862, 356795.2074229221, 0], [80.03543688765515, 416710.5517004949, 0], [89.99925443902862, 418445.32288668706, 0], [80.1757723461252, 677011.5164834618, 0], [80.03543688765515, 895217.5694190846, 0], [89.90453027017523, 994174.494290486, 0], [70.07161933628169, 1586763.9996571077, 0], [69.93128387781164, 2574096.280205113, 0], [70.07161933628169, 3619022.6393055315, 0], [65.08971056059494, 6502699.755436314, 0], [65.01954283135993, 9306429.589780755, 0], [60.05183719119809, 109955196.54485312, 0], [65.03374596688482, 149412048.72460374, 0], [60.05183719119809, 159948040.2799453, 0], [69.95087395505374, 319948658.1507348, 0], [60.19217264966815, 993297706.1209892, 1], [54.86799093555406, 998718436.3736124, 1], [54.87342448194829, 1002206686.9913625, 1], [54.9220963298362, 1004441661.7279786, 1], [65.10391369611986, 1006927247.505789, 1]], "conditions": {"material": "AlSi12", "am_type": "L-PBF", "load_ratio": "-1", "test_type": "uniaxial; VHCF", "temperature": "25", "surface_treatment": "", "heat_treatment": ""}, "metadata": {"dataset id": 274, "metadata: title": "Very high cycle fatigue and fatigue crack propagation behavior of selective laser melted AlSi12 alloy", "metadata: authors": "Imran, Muhammad; Siddique, Shafaqat; Walther, Frank", "metadata: source of the publication": "INTERNATIONAL JOURNAL OF FATIGUE", "metadata: year of publication": 2017, "metadata: institution": "Tech Univ Dortmund", "metadata: country and region": "Germany", "metadata: funding agency": "Federal Ministry for Economic Affairs and Energy, Germany ", "metadata: doi": "10.1016/j.ijfatigue.2016.06.003", "fatigue: types of fatigue data": "sn", "fatigue: method of extraction": "color and shape", "materials: name of the material": "AlSi12", "am: types of am": "L-PBF", "am: am machine": "SLM 250HL", "am: power (w)": 350, "am: scan speed (mm/s)": 930, "am: hatch space (μm)": 190, "am: layer thickness (μm)": 50, "am: preheat temperature (°c)": 25, "am: direciton of specimen (°)": 90, "am: am environment": "Ar", "am: scan pattern": "chessboard", "am: layer scan rotation (°)": 79, "am: types of feedstock": "powder", "am: size of feedstock (μm)": 33, "processing: processing sequence and parameters": "HT 240 C, 2 hour; SURF machine", "testing: types of fatigue tests": "uniaxial; VHCF", "testing: fatigue temperature (°c)": 25, "testing: fatigue environment": "air", "testing: load ratio": -1, "testing: frequency (hz)": 20000, "testing: fatigue machine": "Shimadzu USF-2000", "testing: load control": "displacement", "testing: specimens description": "circular cross-section; with drawing", "testing: critical cross-section size of specimens (mm)": 3, "testing: stress concentration factor of specimens": 1, "rating score: rating score": 0.8571428571428571}}, {"id": "FatigueData-AM2022:275", "name": "AlSi12", "material_family": "AlSi12", "points": [[120.01859262669547, 128807.99714640105, 0], [120.02996328822344, 272826.73575889604, 0], [110.11238274265757, 706861.4267957128, 0], [110.15595138193025, 835114.8477741574, 0], [99.91988891262551, 1767489.64119461, 0], [99.94079422810364, 10967823.671888638, 0], [94.8652575690256, 59160263.17410232, 0], [89.8781297060404, 65841379.187468894, 0], [84.943082926579, 992733267.3316181, 1], [90.06532716073579, 995377192.9560416, 1], [84.84759402262895, 997154849.4502478, 1], [84.85368116930101, 1000511584.0113423, 1]], "conditions": {"material": "AlSi12", "am_type": "L-PBF", "load_ratio": "-1", "test_type": "uniaxial; VHCF", "temperature": "25", "surface_treatment": "", "heat_treatment": ""}, "metadata": {"dataset id": 275, "metadata: title": "Very high cycle fatigue and fatigue crack propagation behavior of selective laser melted AlSi12 alloy", "metadata: authors": "Imran, Muhammad; Siddique, Shafaqat; Walther, Frank", "metadata: source of the publication": "INTERNATIONAL JOURNAL OF FATIGUE", "metadata: year of publication": 2017, "metadata: institution": "Tech Univ Dortmund", "metadata: country and region": "Germany", "metadata: funding agency": "Federal Ministry for Economic Affairs and Energy, Germany ", "metadata: doi": "10.1016/j.ijfatigue.2016.06.003", "fatigue: types of fatigue data": "sn", "fatigue: method of extraction": "color and shape", "materials: name of the material": "AlSi12", "am: types of am": "L-PBF", "am: am machine": "SLM 250HL", "am: power (w)": 350, "am: scan speed (mm/s)": 930, "am: hatch space (μm)": 190, "am: layer thickness (μm)": 50, "am: preheat temperature (°c)": 200, "am: direciton of specimen (°)": 90, "am: am environment": "Ar", "am: scan pattern": "chessboard", "am: layer scan rotation (°)": 79, "am: types of feedstock": "powder", "am: size of feedstock (μm)": 33, "processing: processing sequence and parameters": "HT 240 C, 2 hour; SURF machine", "testing: types of fatigue tests": "uniaxial; VHCF", "testing: fatigue temperature (°c)": 25, "testing: fatigue environment": "air", "testing: load ratio": -1, "testing: frequency (hz)": 20000, "testing: fatigue machine": "Shimadzu USF-2000", "testing: load control": "displacement", "testing: specimens description": "circular cross-section; with drawing", "testing: critical cross-section size of specimens (mm)": 3, "testing: stress concentration factor of specimens": 1, "rating score: rating score": 0.8571428571428571}}, {"id": "FatigueData-AM2022:276", "name": "IN718", "material_family": "IN718", "points": [[1291.2984408358673, 66.75724849306545, 0], [1287.187822744763, 97.78002154846776, 0], [1210.7362380889392, 402.02052629441243, 0], [1009.8854887753122, 3441.6411356932454, 0], [753.0841761372043, 10082.618201089987, 0], [621.6520856996697, 12096.619260514693, 0], [621.8087199393688, 37380.07385395451, 0], [312.22879897082765, 445535.2361242146, 0], [312.74615174926214, 470679.87116841046, 0], [232.22789935116586, 883872.1468195033, 0]], "conditions": {"material": "IN718", "am_type": "L-PBF", "load_ratio": "-1", "test_type": "uniaxial", "temperature": "25", "surface_treatment": "", "heat_treatment": ""}, "metadata": {"dataset id": 276, "metadata: title": "Additive manufacturing of fatigue resistant materials: Challenges and opportunities", "metadata: authors": "Shamsaei, Nima; Yadollahi, Aref", "metadata: source of the publication": "INTERNATIONAL JOURNAL OF FATIGUE", "metadata: year of publication": 2017, "metadata: institution": "Auburn Univ; Mississippi State Univ", "metadata: country and region": "USA", "metadata: funding agency": "National Science Foundation (NSF)", "metadata: doi": "10.1016/j.ijfatigue.2017.01.001", "fatigue: types of fatigue data": "sn", "fatigue: method of extraction": "color and shape", "materials: name of the material": "IN718", "am: types of am": "L-PBF", "am: types of feedstock": "powder", "processing: processing sequence and parameters": "SURF as-built", "testing: types of fatigue tests": "uniaxial", "testing: fatigue temperature (°c)": 25, "testing: fatigue environment": "air", "testing: load ratio": -1, "testing: load control": "force", "testing: stress concentration factor of specimens": 1, "rating score: rating score": 0.4}}, {"id": "FatigueData-AM2022:277", "name": "IN718", "material_family": "IN718", "points": [[1185.1924580312186, 216.19228930775745, 0], [1184.0048120132074, 357.46197617861014, 0], [1100.1636624008363, 911.4047710269659, 0], [983.8717656953446, 4646.49500080528, 0], [714.0454163162321, 16222.120475704767, 0], [718.9332709779858, 26328.460311400588, 0], [619.2210887284373, 44577.822023357665, 0], [552.4067781268504, 52668.95442856043, 0], [481.8493851294524, 114713.08406608176, 0], [242.14079512649738, 354729.63237042795, 0], [414.0130091588799, 458573.9997063795, 0], [276.16163803741887, 563793.5269670433, 0], [241.37863820278332, 951312.6346705125, 0], [275.6442852589842, 1035631.0549600855, 0], [205.74667860285487, 11104148.71317938, 1], [137.58731707445696, 11463008.29945826, 1]], "conditions": {"material": "IN718", "am_type": "L-PBF", "load_ratio": "-1", "test_type": "uniaxial", "temperature": "25", "surface_treatment": "", "heat_treatment": ""}, "metadata": {"dataset id": 277, "metadata: title": "Additive manufacturing of fatigue resistant materials: Challenges and opportunities", "metadata: authors": "Shamsaei, Nima; Yadollahi, Aref", "metadata: source of the publication": "INTERNATIONAL JOURNAL OF FATIGUE", "metadata: year of publication": 2017, "metadata: institution": "Auburn Univ; Mississippi State Univ", "metadata: country and region": "USA", "metadata: funding agency": "National Science Foundation (NSF)", "metadata: doi": "10.1016/j.ijfatigue.2017.01.001", "fatigue: types of fatigue data": "sn", "fatigue: method of extraction": "color and shape", "materials: name of the material": "IN718", "am: types of am": "L-PBF", "am: types of feedstock": "powder", "processing: processing sequence and parameters": "SURF machine", "testing: types of fatigue tests": "uniaxial", "testing: fatigue temperature (°c)": 25, "testing: fatigue environment": "air", "testing: load ratio": -1, "testing: load control": "force", "testing: stress concentration factor of specimens": 1, "rating score: rating score": 0.4}}, {"id": "FatigueData-AM2022:278", "name": "Ti-6Al-4V", "material_family": "Ti", "points": [[347.6557510983365, 44037.59703817811, 0], [266.46987974547045, 85412.49881765211, 0], [205.2958124944796, 97153.32066118733, 0], [205.08473032695161, 123647.69311160319, 0]], "conditions": {"material": "Ti-6Al-4V", "am_type": "L-PBF", "load_ratio": "-1", "test_type": "uniaxial", "temperature": "25", "surface_treatment": "", "heat_treatment": ""}, "metadata": {"dataset id": 278, "metadata: title": "Multiaxial fatigue behavior of wrought and additive manufactured Ti-6Al-4V including surface finish effect", "metadata: authors": "Fatemi, Ali; Molaei, Reza; Phan, Nam; Shamsaei, Nima; Sharifimehr, Shahriar", "metadata: source of the publication": "INTERNATIONAL JOURNAL OF FATIGUE", "metadata: year of publication": 2017, "metadata: institution": "Auburn Univ; US Navy; Univ Toledo", "metadata: country and region": "USA", "metadata: funding agency": "Naval Air Systems Command (NAVAIR), US Navy", "metadata: doi": "10.1016/j.ijfatigue.2017.03.044", "fatigue: types of fatigue data": "sn", "fatigue: method of extraction": "color and shape", "materials: name of the material": "Ti-6Al-4V", "am: types of am": "L-PBF", "am: am machine": "Renishaw AM250", "am: power (w)": 400, "am: scan speed (mm/s)": 1000, "am: hatch space (μm)": 160, "am: layer thickness (μm)": 50, "am: direciton of specimen (°)": 90, "am: layer scan rotation (°)": 67, "am: types of feedstock": "powder", "am: size of feedstock (μm)": "15, 45", "processing: processing sequence and parameters": "HT 700 C, 1 hour; SURF machine; SURF polish", "testing: types of fatigue tests": "uniaxial", "testing: fatigue temperature (°c)": 25, "testing: fatigue environment": "air", "testing: load ratio": -1, "testing: fatigue machine": "Instron", "testing: fatigue standard": "ASTM E2207", "testing: load control": "strain", "testing: specimens description": "annular cross-section; ASTM E2207", "testing: stress concentration factor of specimens": 1, "static mechanical properties: young's modulus (gpa)": 109.8, "static mechanical properties: yield strength (mpa)": 951, "static mechanical properties: ultimate tensile strength (mpa)": 1052, "static mechanical properties: elongation (%)": 3.5, "rating score: rating score": 0.8571428571428571}}, {"id": "FatigueData-AM2022:279", "name": "Ti-6Al-4V", "material_family": "Ti", "points": [[332.6278830744776, 10413.285639904323, 0], [190.09446195396222, 18386.485404536215, 0], [222.03200847243141, 27059.932352934455, 0], [190.80224033547358, 47061.954019432975, 0], [139.81458497776651, 411574.1966854872, 0], [99.69387247196613, 3491699.0825794316, 1]], "conditions": {"material": "Ti-6Al-4V", "am_type": "L-PBF", "load_ratio": "-1", "test_type": "uniaxial", "temperature": "25", "surface_treatment": "", "heat_treatment": ""}, "metadata": {"dataset id": 279, "metadata: title": "Multiaxial fatigue behavior of wrought and additive manufactured Ti-6Al-4V including surface finish effect", "metadata: authors": "Fatemi, Ali; Molaei, Reza; Phan, Nam; Shamsaei, Nima; Sharifimehr, Shahriar", "metadata: source of the publication": "INTERNATIONAL JOURNAL OF FATIGUE", "metadata: year of publication": 2017, "metadata: institution": "Auburn Univ; US Navy; Univ Toledo", "metadata: country and region": "USA", "metadata: funding agency": "Naval Air Systems Command (NAVAIR), US Navy", "metadata: doi": "10.1016/j.ijfatigue.2017.03.044", "fatigue: types of fatigue data": "sn", "fatigue: method of extraction": "color and shape", "materials: name of the material": "Ti-6Al-4V", "am: types of am": "L-PBF", "am: am machine": "Renishaw AM250", "am: power (w)": 400, "am: scan speed (mm/s)": 1000, "am: hatch space (μm)": 160, "am: layer thickness (μm)": 50, "am: direciton of specimen (°)": 90, "am: layer scan rotation (°)": 67, "am: types of feedstock": "powder", "am: size of feedstock (μm)": "15, 45", "processing: processing sequence and parameters": "HT 700 C, 1 hour; SURF as-built", "testing: types of fatigue tests": "uniaxial", "testing: fatigue temperature (°c)": 25, "testing: fatigue environment": "air", "testing: load ratio": -1, "testing: fatigue machine": "Instron", "testing: fatigue standard": "ASTM E2207", "testing: load control": "strain", "testing: specimens description": "annular cross-section; ASTM E2207", "testing: stress concentration factor of specimens": 1, "static mechanical properties: young's modulus (gpa)": 109.8, "static mechanical properties: yield strength (mpa)": 951, "static mechanical properties: ultimate tensile strength (mpa)": 1052, "static mechanical properties: elongation (%)": 3.5, "rating score: rating score": 0.8571428571428571}}, {"id": "FatigueData-AM2022:280", "name": "Ti-6Al-4V", "material_family": "Ti", "points": [[179.72260833257286, 18410.192613010997, 0], [179.77768548750646, 24601.52815162077, 0], [101.05105889652695, 151722.7600276856, 0], [112.2108873730306, 284262.6405742252, 0], [89.53691556523056, 659444.4348359217, 0], [80.34294919729132, 784683.5740757803, 0], [71.16183314126627, 8549978.668345077, 1]], "conditions": {"material": "Ti-6Al-4V", "am_type": "E-PBF", "load_ratio": "0.1", "test_type": "uniaxial", "temperature": "25", "surface_treatment": "", "heat_treatment": ""}, "metadata": {"dataset id": 280, "metadata: title": "Fatigue behaviour of notched additive manufactured Ti6Al4V with as-built surfaces", "metadata: authors": "Ansell, H.; Kahlin, Magnus; Moverare, Johan J.", "metadata: source of the publication": "INTERNATIONAL JOURNAL OF FATIGUE", "metadata: year of publication": 2017, "metadata:
