Repository: yunyunfanfan/S-PA-CBB

# S-PA-CBB

Official research code, processed curve records, evaluation outputs, and manuscript source for:

> **From Physics to Selective Generation: Conditional Brownian Bridges for Sparse S–N Curve Reconstruction and Fatigue Decision-Making**

S-PA-CBB reconstructs a complete probabilistic stress–life (S–N) curve from only two to four observed fatigue tests. The method first fits an interpretable Basquin state, diagnoses whether that state is sufficient, and applies a ControlNet-style conditional Brownian-bridge residual only to curves that benefit from correction.

File: am2022_curves.json (part 18 of 98)
institution": "Linkoping Univ; Saab AB", "metadata: country and region": "Sweden", "metadata: funding agency": "Clean Sky 2 Joint Undertaking (JU) ; Saab AB; Swedish Foundation for Strategic Research", "metadata: doi": "10.1016/j.ijfatigue.2017.04.009", "fatigue: types of fatigue data": "sn", "fatigue: method of extraction": "color and shape", "materials: name of the material": "Ti-6Al-4V", "am: types of am": "E-PBF", "am: am machine": "Arcam A2", "am: layer thickness (μm)": 50, "am: direciton of specimen (°)": 90, "am: types of feedstock": "powder", "am: size of feedstock (μm)": "45, 100", "processing: processing sequence and parameters": "NHT; SURF powder blast", "testing: types of fatigue tests": "uniaxial", "testing: fatigue temperature (°c)": 25, "testing: fatigue environment": "air", "testing: load ratio": 0.1, "testing: frequency (hz)": 20, "testing: fatigue machine": "Instron 8800", "testing: load control": "force", "testing: specimens description": "circular cross-section", "testing: critical cross-section size of specimens (mm)": 6.75, "testing: stress concentration factor of specimens": 1, "rating score: rating score": 0.6216216216216216}}, {"id": "FatigueData-AM2022:281", "name": "Ti-6Al-4V", "material_family": "Ti", "points": [[180.41530356686403, 43150.77021645768, 0], [158.1464600900959, 65115.04875198889, 0], [134.74803759639025, 159935.37025996094, 0], [112.32207844376694, 319730.9803070851, 0], [105.44584591731866, 912834.898921229, 0], [78.52070809505697, 4984803.397749955, 1], [100.01732592292967, 9962418.017703036, 1], [105.47492083063376, 9989692.79240055, 1]], "conditions": {"material": "Ti-6Al-4V", "am_type": "E-PBF", "load_ratio": "0.1", "test_type": "uniaxial", "temperature": "25", "surface_treatment": "", "heat_treatment": ""}, "metadata": {"dataset id": 281, "metadata: title": "Fatigue behaviour of notched additive manufactured Ti6Al4V with as-built surfaces", "metadata: authors": "Ansell, H.; Kahlin, Magnus; Moverare, Johan J.", "metadata: source of the publication": "INTERNATIONAL JOURNAL OF FATIGUE", "metadata: year of publication": 2017, "metadata: institution": "Linkoping Univ; Saab AB", "metadata: country and region": "Sweden", "metadata: funding agency": "Clean Sky 2 Joint Undertaking (JU) ; Saab AB; Swedish Foundation for Strategic Research", "metadata: doi": "10.1016/j.ijfatigue.2017.04.009", "fatigue: types of fatigue data": "sn", "fatigue: method of extraction": "color and shape", "materials: name of the material": "Ti-6Al-4V", "am: types of am": "E-PBF", "am: am machine": "Arcam A2", "am: layer thickness (μm)": 50, "am: direciton of specimen (°)": 90, "am: types of feedstock": "powder", "am: size of feedstock (μm)": "45, 100", "processing: processing sequence and parameters": "HIP 920 C, 2 hour, 1000 bar; SURF powder blast", "testing: types of fatigue tests": "uniaxial", "testing: fatigue temperature (°c)": 25, "testing: fatigue environment": "air", "testing: load ratio": 0.1, "testing: frequency (hz)": 20, "testing: fatigue machine": "Instron 8800", "testing: load control": "force", "testing: specimens description": "circular cross-section", "testing: critical cross-section size of specimens (mm)": 6.75, "testing: stress concentration factor of specimens": 1, "rating score: rating score": 0.6216216216216216}}, {"id": "FatigueData-AM2022:282", "name": "Ti-6Al-4V", "material_family": "Ti", "points": [[254.61606377349034, 29498.40104182472, 0], [223.66968341627327, 51144.005733611426, 0], [223.66968341627327, 59687.22813821326, 0], [178.57357472614626, 78972.52090471526, 0], [178.57357472614626, 233128.52670743977, 0], [133.1995499809027, 415078.0804391918, 0], [151.6859768344351, 4954452.945056054, 1], [133.21477801261088, 4954452.945056054, 1], [111.3070770844007, 4972454.39100943, 1]], "conditions": {"material": "Ti-6Al-4V", "am_type": "L-PBF", "load_ratio": "0.1", "test_type": "uniaxial", "temperature": "25", "surface_treatment": "", "heat_treatment": ""}, "metadata": {"dataset id": 282, "metadata: title": "Fatigue behaviour of notched additive manufactured Ti6Al4V with as-built surfaces", "metadata: authors": "Ansell, H.; Kahlin, Magnus; Moverare, Johan J.", "metadata: source of the publication": "INTERNATIONAL JOURNAL OF FATIGUE", "metadata: year of publication": 2017, "metadata: institution": "Linkoping Univ; Saab AB", "metadata: country and region": "Sweden", "metadata: funding agency": "Clean Sky 2 Joint Undertaking (JU) ; Saab AB; Swedish Foundation for Strategic Research", "metadata: doi": "10.1016/j.ijfatigue.2017.04.009", "fatigue: types of fatigue data": "sn", "fatigue: method of extraction": "color and shape", "materials: name of the material": "Ti-6Al-4V", "am: types of am": "L-PBF", "am: am machine": "EOS M290", "am: layer thickness (μm)": 30, "am: direciton of specimen (°)": 90, "am: types of feedstock": "powder", "am: size of feedstock (μm)": 50, "processing: processing sequence and parameters": "HT 650 C, 3 hour; SURF sandblast", "testing: types of fatigue tests": "uniaxial", "testing: fatigue temperature (°c)": 25, "testing: fatigue environment": "air", "testing: load ratio": 0.1, "testing: frequency (hz)": 20, "testing: fatigue machine": "Instron 8800", "testing: load control": "force", "testing: specimens description": "circular cross-section", "testing: critical cross-section size of specimens (mm)": 6.75, "testing: stress concentration factor of specimens": 1, "rating score: rating score": 0.6571428571428571}}, {"id": "FatigueData-AM2022:283", "name": "Ti-6Al-4V", "material_family": "Ti", "points": [[223.48038845993784, 30861.71778226784, 0], [200.80227422673153, 60597.597570240774, 0], [148.76677761732861, 106269.08383678284, 0], [144.90253463389885, 112507.96352648093, 0], [167.295690936107, 117374.43429185086, 0], [133.46757387489973, 154736.7145744165, 0], [155.97963506600342, 181820.03515905692, 0], [142.16389360547015, 6767906.205141286, 1]], "conditions": {"material": "Ti-6Al-4V", "am_type": "L-PBF", "load_ratio": "0.1", "test_type": "uniaxial", "temperature": "25", "surface_treatment": "", "heat_treatment": ""}, "metadata": {"dataset id": 283, "metadata: title": "Fatigue behaviour of notched additive manufactured Ti6Al4V with as-built surfaces", "metadata: authors": "Ansell, H.; Kahlin, Magnus; Moverare, Johan J.", "metadata: source of the publication": "INTERNATIONAL JOURNAL OF FATIGUE", "metadata: year of publication": 2017, "metadata: institution": "Linkoping Univ; Saab AB", "metadata: country and region": "Sweden", "metadata: funding agency": "Clean Sky 2 Joint Undertaking (JU) ; Saab AB; Swedish Foundation for Strategic Research", "metadata: doi": "10.1016/j.ijfatigue.2017.04.009", "fatigue: types of fatigue data": "sn", "fatigue: method of extraction": "color and shape", "materials: name of the material": "Ti-6Al-4V", "am: types of am": "L-PBF", "am: am machine": "EOS M290", "am: layer thickness (μm)": 30, "am: direciton of specimen (°)": 90, "am: types of feedstock": "powder", "am: size of feedstock (μm)": 50, "processing: processing sequence and parameters": "HT 650 C, 3 hour; HIP 920 C, 2 hour, 1000 bar; SURF sandblast", "testing: types of fatigue tests": "uniaxial", "testing: fatigue temperature (°c)": 25, "testing: fatigue environment": "air", "testing: load ratio": 0.1, "testing: frequency (hz)": 20, "testing: fatigue machine": "Instron 8800", "testing: load control": "force", "testing: specimens description": "circular cross-section", "testing: critical cross-section size of specimens (mm)": 6.75, "testing: stress concentration factor of specimens": 1, "rating score: rating score": 0.6571428571428571}}, {"id": "FatigueData-AM2022:284", "name": "Ti-6Al-4V", "material_family": "Ti", "points": [[107.79483550129497, 77409.10162566733, 0], [90.13800762197758, 150267.17971692246, 0], [68.67568954280081, 215686.37326600042, 0], [62.92756783043501, 459879.8197219188, 0], [58.63552859612625, 660089.6525834803, 0], [53.82915976786437, 5049076.5827978235, 1], [55.94025814653724, 8355656.939431026, 1]], "conditions": {"material": "Ti-6Al-4V", "am_type": "E-PBF", "load_ratio": "0.1", "test_type": "uniaxial", "temperature": "25", "surface_treatment": "", "heat_treatment": ""}, "metadata": {"dataset id": 284, "metadata: title": "Fatigue behaviour of notched additive manufactured Ti6Al4V with as-built surfaces", "metadata: authors": "Ansell, H.; Kahlin, Magnus; Moverare, Johan J.", "metadata: source of the publication": "INTERNATIONAL JOURNAL OF FATIGUE", "metadata: year of publication": 2017, "metadata: institution": "Linkoping Univ; Saab AB", "metadata: country and region": "Sweden", "metadata: funding agency": "Clean Sky 2 Joint Undertaking (JU) ; Saab AB; Swedish Foundation for Strategic Research", "metadata: doi": "10.1016/j.ijfatigue.2017.04.009", "fatigue: types of fatigue data": "sn", "fatigue: method of extraction": "color and shape", "materials: name of the material": "Ti-6Al-4V", "am: types of am": "E-PBF", "am: am machine": "Arcam A2", "am: layer thickness (μm)": 50, "am: direciton of specimen (°)": 90, "am: types of feedstock": "powder", "am: size of feedstock (μm)": "45, 100", "processing: processing sequence and parameters": "HIP 920 C, 2 hour, 1000 bar; SURF powder blast", "testing: types of fatigue tests": "uniaxial", "testing: fatigue temperature (°c)": 25, "testing: fatigue environment": "air", "testing: load ratio": 0.1, "testing: frequency (hz)": 20, "testing: fatigue machine": "Instron 8800", "testing: load control": "force", "testing: specimens description": "circular cross-section", "testing: critical cross-section size of specimens (mm)": 6.75, "testing: stress concentration factor of specimens": 2.5, "rating score: rating score": 0.6216216216216216}}, {"id": "FatigueData-AM2022:285", "name": "Ti-6Al-4V", "material_family": "Ti", "points": [[139.55396075581396, 24022.59039977999, 0], [116.04956328276454, 30932.453716034852, 0], [104.42265642058364, 39894.60004393329, 0], [69.81551011315118, 158063.4006662715, 0], [69.63593573950179, 465119.0262615591, 0], [58.1468023255814, 1224399.0270727326, 0], [58.09385891188456, 1776466.318071207, 0], [46.229696433909794, 9914330.648550764, 1]], "conditions": {"material": "Ti-6Al-4V", "am_type": "E-PBF", "load_ratio": "0.1", "test_type": "uniaxial", "temperature": "25", "surface_treatment": "", "heat_treatment": ""}, "metadata": {"dataset id": 285, "metadata: title": "Fatigue behaviour of notched additive manufactured Ti6Al4V with as-built surfaces", "metadata: authors": "Ansell, H.; Kahlin, Magnus; Moverare, Johan J.", "metadata: source of the publication": "INTERNATIONAL JOURNAL OF FATIGUE", "metadata: year of publication": 2017, "metadata: institution": "Linkoping Univ; Saab AB", "metadata: country and region": "Sweden", "metadata: funding agency": "Clean Sky 2 Joint Undertaking (JU) ; Saab AB; Swedish Foundation for Strategic Research", "metadata: doi": "10.1016/j.ijfatigue.2017.04.009", "fatigue: types of fatigue data": "sn", "fatigue: method of extraction": "color and shape", "materials: name of the material": "Ti-6Al-4V", "am: types of am": "E-PBF", "am: am machine": "Arcam A2", "am: layer thickness (μm)": 50, "am: direciton of specimen (°)": 90, "am: types of feedstock": "powder", "am: size of feedstock (μm)": "45, 100", "processing: processing sequence and parameters": "NHT; SURF powder blast", "testing: types of fatigue tests": "uniaxial", "testing: fatigue temperature (°c)": 25, "testing: fatigue environment": "air", "testing: load ratio": 0.1, "testing: frequency (hz)": 20, "testing: fatigue machine": "Instron 8800", "testing: load control": "force", "testing: specimens description": "circular cross-section", "testing: critical cross-section size of specimens (mm)": 6.75, "testing: stress concentration factor of specimens": 2.5, "rating score: rating score": 0.6216216216216216}}, {"id": "FatigueData-AM2022:286", "name": "Ti-6Al-4V", "material_family": "Ti", "points": [[371.045370037592, 1249359.016937794, 0], [360.38051000246855, 2315732.7650394943, 0], [360.2447172429737, 2792317.137911916, 0], [270.0477775383875, 5165313.124373697, 1]], "conditions": {"material": "Ti-6Al-4V", "am_type": "E-PBF", "load_ratio": "0.1", "test_type": "uniaxial", "temperature": "25", "surface_treatment": "", "heat_treatment": ""}, "metadata": {"dataset id": 286, "metadata: title": "Fatigue behaviour of notched additive manufactured Ti6Al4V with as-built surfaces", "metadata: authors": "Ansell, H.; Kahlin, Magnus; Moverare, Johan J.", "metadata: source of the publication": "INTERNATIONAL JOURNAL OF FATIGUE", "metadata: year of publication": 2017, "metadata: institution": "Linkoping Univ; Saab AB", "metadata: country and region": "Sweden", "metadata: funding agency": "Clean Sky 2 Joint Undertaking (JU) ; Saab AB; Swedish Foundation for Strategic Research", "metadata: doi": "10.1016/j.ijfatigue.2017.04.009", "fatigue: types of fatigue data": "sn", "fatigue: method of extraction": "color and shape", "materials: name of the material": "Ti-6Al-4V", "am: types of am": "E-PBF", "am: am machine": "Arcam A2", "am: layer thickness (μm)": 50, "am: direciton of specimen (°)": 90, "am: types of feedstock": "powder", "am: size of feedstock (μm)": "45, 100", "processing: processing sequence and parameters": "HIP 920 C, 2 hour, 1000 bar; SURF powder blast; SURF machine; SURF polish", "testing: types of fatigue tests": "uniaxial", "testing: fatigue temperature (°c)": 25, "testing: fatigue environment": "air", "testing: load ratio": 0.1, "testing: frequency (hz)": 20, "testing: fatigue machine": "Instron 8800", "testing: load control": "force", "testing: specimens description": "circular cross-section", "testing: critical cross-section size of specimens (mm)": 6.75, "testing: stress concentration factor of specimens": 1, "rating score: rating score": 0.6216216216216216}}, {"id": "FatigueData-AM2022:287", "name": "Ti-6Al-4V", "material_family": "Ti", "points": [[360.7154633992317, 35140.0977438856, 0], [371.4081096659039, 50290.781381859364, 0], [292.3661337127056, 408540.71886204917, 0], [270.422006036222, 434139.11997669504, 0], [214.02379594490577, 8365488.375441548, 1]], "conditions": {"material": "Ti-6Al-4V", "am_type": "L-PBF", "load_ratio": "0.1", "test_type": "uniaxial", "temperature": "25", "surface_treatment": "", "heat_treatment": ""}, "metadata": {"dataset id": 287, "metadata: title": "Fatigue behaviour of notched additive manufactured Ti6Al4V with as-built surfaces", "metadata: authors": "Ansell, H.; Kahlin, Magnus; Moverare, Johan J.", "metadata: source of the publication": "INTERNATIONAL JOURNAL OF FATIGUE", "metadata: year of publication": 2017, "metadata: institution": "Linkoping Univ; Saab AB", "metadata: country and region": "Sweden", "metadata: funding agency": "Clean Sky 2 Joint Undertaking (JU) ; Saab AB; Swedish Foundation for Strategic Research", "metadata: doi": "10.1016/j.ijfatigue.2017.04.009", "fatigue: types of fatigue data": "sn", "fatigue: method of extraction": "color and shape", "materials: name of the material": "Ti-6Al-4V", "am: types of am": "L-PBF", "am: am machine": "EOS M290", "am: layer thickness (μm)": 30, "am: direciton of specimen (°)": 90, "am: types of feedstock": "powder", "am: size of feedstock (μm)": 50, "processing: processing sequence and parameters": "HT 650 C, 3 hour; HIP 920 C, 2 hour, 1000 bar; SURF sandblast; SURF machine; SURF polish", "testing: types of fatigue tests": "uniaxial", "testing: fatigue temperature (°c)": 25, "testing: fatigue environment": "air", "testing: load ratio": 0.1, "testing: load control": "force", "testing: specimens description": "circular cross-section", "testing: critical cross-section size of specimens (mm)": 6.75, "testing: stress concentration factor of specimens": 1, "rating score: rating score": 0.6}}, {"id": "FatigueData-AM2022:288", "name": "Ti-6Al-4V", "material_family": "Ti", "points": [[213.29464445995816, 452180.0401169248, 0], [225.0341827066919, 588131.1026634127, 0], [213.22304777101832, 1450587.7611861487, 0], [213.5240939784702, 2069480.0797265484, 0], [202.64770906196225, 6894055.042575151, 1]], "conditions": {"material": "Ti-6Al-4V", "am_type": "L-PBF", "load_ratio": "0.1", "test_type": "uniaxial", "temperature": "25", "surface_treatment": "", "heat_treatment": ""}, "metadata": {"dataset id": 288, "metadata: title": "Fatigue behaviour of notched additive manufactured Ti6Al4V with as-built surfaces", "metadata: authors": "Ansell, H.; Kahlin, Magnus; Moverare, Johan J.", "metadata: source of the publication": "INTERNATIONAL JOURNAL OF FATIGUE", "metadata: year of publication": 2017, "metadata: institution": "Linkoping Univ; Saab AB", "metadata: country and region": "Sweden", "metadata: funding agency": "Clean Sky 2 Joint Undertaking (JU) ; Saab AB; Swedish Foundation for Strategic Research", "metadata: doi": "10.1016/j.ijfatigue.2017.04.009", "fatigue: types of fatigue data": "sn", "fatigue: method of extraction": "color and shape", "materials: name of the material": "Ti-6Al-4V", "am: types of am": "L-PBF", "am: am machine": "EOS M290", "am: layer thickness (μm)": 30, "am: direciton of specimen (°)": 90, "am: types of feedstock": "powder", "am: size of feedstock (μm)": 50, "processing: processing sequence and parameters": "HT 650 C, 3 hour; HIP 920 C, 2 hour, 1000 bar; SURF polish", "testing: types of fatigue tests": "uniaxial", "testing: fatigue temperature (°c)": 25, "testing: fatigue environment": "air", "testing: load ratio": 0.1, "testing: frequency (hz)": 20, "testing: fatigue machine": "Instron 8800", "testing: load control": "force", "testing: specimens description": "circular cross-section", "testing: critical cross-section size of specimens (mm)": 6.75, "testing: stress concentration factor of specimens": 2.5, "rating score: rating score": 0.6571428571428571}}, {"id": "FatigueData-AM2022:289", "name": "Ti-6Al-4V", "material_family": "Ti", "points": [[134.18741189991144, 30634.04123118519, 0], [120.57341972164957, 64100.75953966366, 0], [111.20672484068518, 72094.39734022104, 0], [95.90614694047127, 130332.09205672561, 0], [66.45886423574646, 317004.2140820715, 0], [78.1044978827229, 336189.5467340333, 0], [55.271899084511624, 5286799.750750621, 0], [60.599025347004414, 6305947.796796605, 1], [63.128903929932555, 6341235.916530393, 1]], "conditions": {"material": "Ti-6Al-4V", "am_type": "L-PBF", "load_ratio": "0.1", "test_type": "uniaxial", "temperature": "25", "surface_treatment": "", "heat_treatment": ""}, "metadata": {"dataset id": 289, "metadata: title": "Fatigue behaviour of notched additive manufactured Ti6Al4V with as-built surfaces", "metadata: authors": "Ansell, H.; Kahlin, Magnus; Moverare, Johan J.", "metadata: source of the publication": "INTERNATIONAL JOURNAL OF FATIGUE", "metadata: year of publication": 2017, "metadata: institution": "Linkoping Univ; Saab AB", "metadata: country and region": "Sweden", "metadata: funding agency": "Clean Sky 2 Joint Undertaking (JU) ; Saab AB; Swedish Foundation for Strategic Research", "metadata: doi": "10.1016/j.ijfatigue.2017.04.009", "fatigue: types of fatigue data": "sn", "fatigue: method of extraction": "color and shape", "materials: name of the material": "Ti-6Al-4V", "am: types of am": "L-PBF", "am: am machine": "EOS M290", "am: layer thickness (μm)": 30, "am: direciton of specimen (°)": 90, "am: types of feedstock": "powder", "am: size of feedstock (μm)": 50, "processing: processing sequence and parameters": "HT 650 C, 3 hour; HIP 920 C, 2 hour, 1000 bar; SURF as-built", "testing: types of fatigue tests": "uniaxial", "testing: fatigue temperature (°c)": 25, "testing: fatigue environment": "air", "testing: load ratio": 0.1, "testing: frequency (hz)": 20, "testing: fatigue machine": "Instron 8800", "testing: load control": "force", "testing: specimens description": "circular cross-section", "testing: critical cross-section size of specimens (mm)": 6.75, "testing: stress concentration factor of specimens": 2.5, "rating score: rating score": 0.6571428571428571}}, {"id": "FatigueData-AM2022:290", "name": "Ti-6Al-4V", "material_family": "Ti", "points": [[214.0834532601147, 112395.03998857219, 0], [225.53052983184298, 172106.50697650836, 0], [202.5785445882421, 3304728.0083192987, 0], [207.31333586391918, 4340780.38054573, 0], [191.46353753383394, 5044175.04189327, 1]], "conditions": {"material": "Ti-6Al-4V", "am_type": "E-PBF", "load_ratio": "0.1", "test_type": "uniaxial", "temperature": "25", "surface_treatment": "", "heat_treatment": ""}, "metadata": {"dataset id": 290, "metadata: title": "Fatigue behaviour of notched additive manufactured Ti6Al4V with as-built surfaces", "metadata: authors": "Ansell, H.; Kahlin, Magnus; Moverare, Johan J.", "metadata: source of the publication": "INTERNATIONAL JOURNAL OF FATIGUE", "metadata: year of publication": 2017, "metadata: institution": "Linkoping Univ; Saab AB", "metadata: country and region": "Sweden", "metadata: funding agency": "Clean Sky 2 Joint Undertaking (JU) ; Saab AB; Swedish Foundation for Strategic Research", "metadata: doi": "10.1016/j.ijfatigue.2017.04.009", "fatigue: types of fatigue data": "sn", "fatigue: method of extraction": "color and shape", "materials: name of the material": "Ti-6Al-4V", "am: types of am": "E-PBF", "am: am machine": "Arcam A2", "am: layer thickness (μm)": 50, "am: direciton of specimen (°)": 90, "am: types of feedstock": "powder", "am: size of feedstock (μm)": "45, 100", "processing: processing sequence and parameters": "HIP 920 C, 2 hour, 1000 bar; SURF polish", "testing: types of fatigue tests": "uniaxial", "testing: fatigue temperature (°c)": 25, "testing: fatigue environment": "air", "testing: load ratio": 0.1, "testing: frequency (hz)": 20, "testing: fatigue machine": "Instron 8800", "testing: load control": "force", "testing: specimens description": "circular cross-section", "testing: critical cross-section size of specimens (mm)": 6.75, "testing: stress concentration factor of specimens": 1, "rating score: rating score": 0.6216216216216216}}, {"id": "FatigueData-AM2022:291", "name": "Ti-6Al-4V", "material_family": "Ti", "points": [[247.5159194069815, 27235.670543019354, 0], [269.8767837899617, 27335.56401704164, 0], [225.49815498154965, 37455.09063227033, 0], [214.3920174378733, 53245.366823092736, 0], [202.40516931717974, 56116.90451711627, 0], [202.94277993664878, 77958.05912650621, 0], [180.19289422982706, 93209.698000195, 0], [168.78957809489583, 110323.14967517168, 0], [158.22105117068853, 169763.03598078177, 0], [145.8911030924467, 209998.78250126122, 0], [135.3225761682394, 40062685.76261667, 1]], "conditions": {"material": "Ti-6Al-4V", "am_type": "L-PBF", "load_ratio": "0.1", "test_type": "uniaxial; resonance", "temperature": "25", "surface_treatment": "", "heat_treatment": ""}, "metadata": {"dataset id": 291, "metadata: title": "Application of mechanical surface finishing processes for roughness reduction and fatigue improvement of additively manufactured Ti-6Al-4V parts", "metadata: authors": "Bagehorn, S.; Maier, Hans Juergen; Wehr, J.", "metadata: source of the publication": "INTERNATIONAL JOURNAL OF FATIGUE", "metadata: year of publication": 2017, "metadata: institution": "Airbus; Leibniz Univ Hannover", "metadata: country and region": "Germany", "metadata: funding agency": "German aeronautic research program (LuFo)", "metadata: doi": "10.1016/j.ijfatigue.2017.05.008", "fatigue: types of fatigue data": "sn", "fatigue: method of extraction": "color and shape", "materials: name of the material": "Ti-6Al-4V", "am: types of am": "L-PBF", "am: am machine": "EOS M270", "am: scan speed (mm/s)": 1200, "am: layer thickness (μm)": 30, "am: direciton of specimen (°)": 90, "am: types of feedstock": "powder", "am: size of feedstock (μm)": 44, "processing: processing sequence and parameters": "HT 540 C, 4 hour; HIP 810 C, 2 hour, 2000 bar; SURF as-built", "testing: types of fatigue tests": "uniaxial; resonance", "testing: fatigue temperature (°c)": 25, "testing: fatigue environment": "air", "testing: load ratio": 0.1, "testing: frequency (hz)": 110, "testing: fatigue machine": "Rumul Fractronic", "testing: load control": "force", "testing: specimens description": "circular cross-section; with drawing; EN 6072", "testing: stress concentration factor of specimens": 1, "rating score: rating score": 0.6571428571428571}}, {"id": "FatigueData-AM2022:292", "name": "Ti-6Al-4V", "material_family": "Ti", "points": [[404.6847786511761, 47901.32630643007, 0], [381.0865149886122, 102236.30625907428, 0], [370.9021277270984, 601033.4401490609, 0], [359.37424896706943, 2847923.639136258, 0], [348.43546264914715, 3969862.521429836, 0], [360.3405409373802, 4308766.820288006, 0], [371.2793272553025, 4879704.913717451, 0], [360.1286480234779, 8120261.875926368, 0], [336.9287316710256, 11490834.20513248, 0], [348.45661043105446, 30026081.0087796, 1], [269.62190903637276, 30239584.9430497, 1]], "conditions": {"material": "Ti-6Al-4V", "am_type": "L-PBF", "load_ratio": "0.1", "test_type": "uniaxial; resonance", "temperature": "25", "surface_treatment": "", "heat_treatment": ""}, "metadata": {"dataset id": 292, "metadata: title": "Application of mechanical surface finishing processes for roughness reduction and fatigue improvement of additively manufactured Ti-6Al-4V parts", "metadata: authors": "Bagehorn, S.; Maier, Hans Juergen; Wehr, J.", "metadata: source of the publication": "INTERNATIONAL JOURNAL OF FATIGUE", "metadata: year of publication": 2017, "metadata: institution": "Airbus; Leibniz Univ Hannover", "metadata: country and region": "Germany", "metadata: funding agency": "German aeronautic research program (LuFo)", "metadata: doi": "10.1016/j.ijfatigue.2017.05.008", "fatigue: types of fatigue data": "sn", "fatigue: method of extraction": "color and shape", "materials: name of the material": "Ti-6Al-4V", "am: types of am": "L-PBF", "am: am machine": "EOS M270", "am: scan speed (mm/s)": 1200, "am: layer thickness (μm)": 30, "am: direciton of specimen (°)": 90, "am: types of feedstock": "powder", "am: size of feedstock (μm)": 44, "processing: processing sequence and parameters": "HT 540 C, 4 hour; HIP 810 C, 2 hour, 2000 bar; SURF machine", "testing: types of fatigue tests": "uniaxial; resonance", "testing: fatigue temperature (°c)": 25, "testing: fatigue environment": "air", "testing: load ratio": 0.1, "testing: frequency (hz)": 110, "testing: fatigue machine": "Rumul Fractronic", "testing: load control": "force", "testing: specimens description": "circular cross-section; with drawing; EN 6072", "testing: stress concentration factor of specimens": 1, "rating score: rating score": 0.6571428571428571}}, {"id": "FatigueData-AM2022:293", "name": "Ti-6Al-4V", "material_family": "Ti", "points": [[247.18329728167652, 12162.931074980224, 0], [359.6036434007732, 38857.21403031451, 0], [337.51333023102137, 67146.4927992245, 0], [292.40950588837063, 82691.17421844526, 0], [303.33330176184757, 109398.31732183613, 0], [269.6553258647136, 115943.12171891214, 0], [247.56501269496172, 153856.74664857806, 0], [258.8528907026356, 204168.2002203972, 0], [314.8805109187634, 239670.90468153468, 0], [314.84210445358565, 2372492.9631320746, 0], [224.97469405845874, 29942852.97719859, 1], [236.06030421380103, 30034005.10802224, 1]], "conditions": {"material": "Ti-6Al-4V", "am_type": "L-PBF", "load_ratio": "0.1", "test_type": "uniaxial; resonance", "temperature": "25", "surface_treatment": "", "heat_treatment": ""}, "metadata": {"dataset id": 293, "metadata: title": "Application of mechanical surface finishing processes for roughness reduction and fatigue improvement of additively manufactured Ti-6Al-4V parts", "metadata: authors": "Bagehorn, S.; Maier, Hans Juergen; Wehr, J.", "metadata: source of the publication": "INTERNATIONAL JOURNAL OF FATIGUE", "metadata: year of publication": 2017, "metadata: institution": "Airbus; Leibniz Univ Hannover", "metadata: country and region": "Germany", "metadata: funding agency": "German aeronautic research program (LuFo)", "metadata: doi": "10.1016/j.ijfatigue.2017.05.008", "fatigue: types of fatigue data": "sn", "fatigue: method of extraction": "color and shape", "materials: name of the material": "Ti-6Al-4V", "am: types of am": "L-PBF", "am: am machine": "EOS M270", "am: scan speed (mm/s)": 1200, "am: layer thickness (μm)": 30, "am: direciton of specimen (°)": 90, "am: types of feedstock": "powder", "am: size of feedstock (μm)": 44, "processing: processing sequence and parameters": "HT 540 C, 4 hour; HIP 810 C, 2 hour, 2000 bar; SURF blast", "testing: types of fatigue tests": "uniaxial; resonance", "testing: fatigue temperature (°c)": 25, "testing: fatigue environment": "air", "testing: load ratio": 0.1, "testing: frequency (hz)": 110, "testing: fatigue machine": "Rumul Fractronic", "testing: load control": "force", "testing: specimens description": "circular cross-section; with drawing; EN 6072", "testing: stress concentration factor of specimens": 1, "rating score: rating score": 0.6571428571428571}}, {"id": "FatigueData-AM2022:294", "name": "Ti-6Al-4V", "material_family": "Ti", "points": [[269.7756630234682, 30939.577503626148, 0], [360.145125990635, 34373.78203557986, 0], [281.2419650394514, 41902.256174402915, 0], [337.0102541063372, 47223.88101256473, 0], [235.71699526569344, 75134.93890365318, 0], [314.9603945070516, 104438.84676111449, 0], [202.500618370133, 119179.65580505005, 0], [224.55047796941855, 125124.0391934956, 0], [292.246668053861, 129736.92300947518, 0], [190.95289743689514, 29920108.202873122, 1], [179.7459265701539, 29942852.97719859, 1], [258.18748851976403, 29988394.409603577, 1]], "conditions": {"material": "Ti-6Al-4V", "am_type": "L-PBF", "load_ratio": "0.1", "test_type": "uniaxial; resonance", "temperature": "25", "surface_treatment": "", "heat_treatment": ""}, "metadata": {"dataset id": 294, "metadata: title": "Application of mechanical surface finishing processes for roughness reduction and fatigue improvement of additively manufactured Ti-6Al-4V parts", "metadata: authors": "Bagehorn, S.; Maier, Hans Juergen; Wehr, J.", "metadata: source of the publication": "INTERNATIONAL JOURNAL OF FATIGUE", "metadata: year of publication": 2017, "metadata: institution": "Airbus; Leibniz Univ Hannover", "metadata: country and region": "Germany", "metadata: funding agency": "German aeronautic research program (LuFo)", "metadata: doi": "10.1016/j.ijfatigue.2017.05.008", "fatigue: types of fatigue data": "sn", "fatigue: method of extraction": "color and shape", "materials: name of the material": "Ti-6Al-4V", "am: types of am": "L-PBF", "am: am machine": "EOS M270", "am: scan speed (mm/s)": 1200, "am: layer thickness (μm)": 30, "am: direciton of specimen (°)": 90, "am: types of feedstock": "powder", "am: size of feedstock (μm)": 44, "processing: processing sequence and parameters": "HT 540 C, 4 hour; HIP 810 C, 2 hour, 2000 bar; SURF vibratory finish", "testing: types of fatigue tests": "uniaxial; resonance", "testing: fatigue temperature (°c)": 25, "testing: fatigue environment": "air", "testing: load ratio": 0.1, "testing: frequency (hz)": 110, "testing: fatigue machine": "Rumul Microtron", "testing: load control": "force", "testing: specimens description": "circular cross-section; with drawing; EN 6072", "testing: stress concentration factor of specimens": 1, "rating score: rating score": 0.6571428571428571}}, {"id": "FatigueData-AM2022:295", "name": "Ti-6Al-4V", "material_family": "Ti", "points": [[291.8219401884987, 30939.577503626148, 0], [337.4682706736555, 34321.58079900503, 0], [314.87590493186383, 34347.67150043135, 0], [270.1932260203203, 41934.1095806122, 0], [244.12694584471626, 70388.53496351914, 0], [247.0179005655562, 72983.51300176495, 0], [258.64601686340455, 75789.25499830331, 0], [234.08589440391992, 121633.61100434647, 0], [227.51875739693602, 158031.50068881552, 0], [236.0536511216129, 9475791.99317574, 0], [225.0489481072033, 29897380.705617584, 1]], "conditions": {"material": "Ti-6Al-4V", "am_type": "L-PBF", "load_ratio": "0.1", "test_type": "uniaxial; resonance", "temperature": "25", "surface_treatment": "", "heat_treatment": ""}, "metadata": {"dataset id": 295, "metadata: title": "Application of mechanical surface finishing processes for roughness reduction and fatigue improvement of additively manufactured Ti-6Al-4V parts", "metadata: authors": "Bagehorn, S.; Maier, Hans Juergen; Wehr, J.", "metadata: source of the publication": "INTERNATIONAL JOURNAL OF FATIGUE", "metadata: year of publication": 2017, "metadata: institution": "Airbus; Leibniz Univ Hannover", "metadata: country and region": "Germany", "metadata: funding agency": "German aeronautic research program (LuFo)", "metadata: doi": "10.1016/j.ijfatigue.2017.05.008", "fatigue: types of fatigue data": "sn", "fatigue: method of extraction": "color and shape", "materials: name of the material": "Ti-6Al-4V", "am: types of am": "L-PBF", "am: am machine": "EOS M270", "am: scan speed (mm/s)": 1200, "am: layer thickness (μm)": 30, "am: direciton of specimen (°)": 90, "am: types of feedstock": "powder", "am: size of feedstock (μm)": 44, "processing: processing sequence and parameters": "HT 540 C, 4 hour; HIP 810 C, 2 hour, 2000 bar; SURF micro machine", "testing: types of fatigue tests": "uniaxial; resonance", "testing: fatigue temperature (°c)": 25, "testing: fatigue environment": "air", "testing: load ratio": 0.1, "testing: frequency (hz)": 110, "testing: fatigue machine": "Rumul Microtron", "testing: load control": "force", "testing: specimens description": "circular cross-section; with drawing; EN 6072", "testing: stress concentration factor of specimens": 1, "rating score: rating score": 0.6571428571428571}}, {"id": "FatigueData-AM2022:296", "name": "Ti-6Al-4V", "material_family": "Ti", "points": [[250.26014568158166, 22916.762119310966, 0], [180.54110301768992, 29728.984640629784, 0], [150.36420395421436, 59421.8761938656, 0], [120.18730489073882, 111167.28815539279, 0], [79.64145973405617, 387333.3605378891, 0]], "conditions": {"material": "Ti-6Al-4V", "am_type": "L-PBF", "load_ratio": "-1", "test_type": "rotating bending fatigue", "temperature": "25", "surface_treatment": "", "heat_treatment": ""}, "metadata": {"dataset id": 296, "metadata: title": "The effects of ultrasonic nanocrystal surface modification on the fatigue performance of 3D-printed Ti64", "metadata: authors": "Chiang, Richard; Doll, Gary L.; Dong, Yalin; Hou, Xiaoning; Lin, Dong; Qin, Haifeng; Ren, Zhencheng; Vasudevan, Vijay K.; Ye, Chang; Zhang, Hao", "metadata: source of the publication": "INTERNATIONAL JOURNAL OF FATIGUE", "metadata: year of publication": 2017, "metadata: institution": "Kansas State Univ; Univ Akron; Univ Cincinnati", "metadata: country and region": "USA", "metadata: funding agency": "National Science Foundation (NSF); University of Akron", "metadata: doi": "10.1016/j.ijfatigue.2017.05.019", "fatigue: types of fatigue data": "sn", "fatigue: method of extraction": "color and shape", "materials: name of the material": "Ti-6Al-4V", "am: types of am": "L-PBF", "am: am machine": "3D Systems ProX DMP 200", "am: layer thickness (μm)": 30, "am: direciton of specimen (°)": 90, "am: types of feedstock": "powder", "am: size of feedstock (μm)": 38, "processing: processing sequence and parameters": "SURF as-built", "testing: types of fatigue tests": "rotating bending fatigue", "testing: fatigue temperature (°c)": 25, "testing: fatigue environment": "air", "testing: load ratio": -1, "testing: frequency (hz)": 60, "testing: fatigue machine": "RBF-200", "testing: load control": "force", "testing: specimens description": "circular cross-section; with drawing", "testing: critical cross-section size of specimens (mm)": 6.35, "testing: stress concentration factor of specimens": 1, "rating score: rating score": 0.6285714285714286}}, {"id": "FatigueData-AM2022:297", "name": "Ti-6Al-4V", "material_family": "Ti", "points": [[200.31217481789804, 34999.45668994581, 0], [250.07917477265528, 36485.38560214573, 0], [149.32746101654575, 1557125.2424385678, 1], [180.27767431680584, 1560088.5722572347, 1]], "conditions": {"material": "Ti-6Al-4V", "am_type": "L-PBF", "load_ratio": "-1", "test_type": "rotating bending fatigue", "temperature": "25", "surface_treatment": "", "heat_treatment": ""}, "metadata": {"dataset id": 297, "metadata: title": "The effects of ultrasonic nanocrystal surface modification on the fatigue performance of 3D-printed Ti64", "metadata: authors": "Chiang, Richard; Doll, Gary L.; Dong, Yalin; Hou, Xiaoning; Lin, Dong; Qin, Haifeng; Ren, Zhencheng; Vasudevan, Vijay K.; Ye, Chang; Zhang, Hao", "metadata: source of the publication": "INTERNATIONAL JOURNAL OF FATIGUE", "metadata: year of publication": 2017, "metadata: institution": "Kansas State Univ; Univ Akron; Univ Cincinnati", "metadata: country and region": "USA", "metadata: funding agency": "National Science Foundation (NSF); University of Akron", "metadata: doi": "10.1016/j.ijfatigue.2017.05.019", "fatigue: types of fatigue data": "sn", "fatigue: method of extraction": "color and shape", "materials: name of the material": "Ti-6Al-4V", "am: types of am": "L-PBF", "am: am machine": "3D Systems ProX DMP 200", "am: layer thickness (μm)": 30, "am: direciton of specimen (°)": 90, "am: types of feedstock": "powder", "am: size of feedstock (μm)": 38, "processing: processing sequence and parameters": "SURF ultrasonic nanocrystal surface modification (fast)", "testing: types of fatigue tests": "rotating bending fatigue", "testing: fatigue temperature (°c)": 25, "testing: fatigue environment": "air", "testing: load ratio": -1, "testing: frequency (hz)": 60, "testing: fatigue machine": "RBF-200", "testing: load control": "force", "testing: specimens description": "circular cross-section; with drawing", "testing: critical cross-section size of specimens (mm)": 6.35, "testing: stress concentration factor of specimens": 1, "rating score: rating score": 0.6285714285714286}}, {"id": "FatigueData-AM2022:298", "name": "Ti-6Al-4V", "material_family": "Ti", "points": [[400.01961098215, 10538.01034773155, 0], [350.1460818058113, 90497.934655287, 0], [200.28126642008635, 480159.3386653788, 0], [300.0380212919235, 682391.0212727595, 0], [249.8034476182433, 690248.6271738891, 0]], "conditions": {"material": "Ti-6Al-4V", "am_type": "L-PBF", "load_ratio": "-1", "test_type": "rotating bending fatigue", "temperature": "25", "surface_treatment": "", "heat_treatment": ""}, "metadata": {"dataset id": 298, "metadata: title": "The effects of ultrasonic nanocrystal surface modification on the fatigue performance of 3D-printed Ti64", "metadata: authors": "Chiang, Richard; Doll, Gary L.; Dong, Yalin; Hou, Xiaoning; Lin, Dong; Qin, Haifeng; Ren, Zhencheng; Vasudevan, Vijay K.; Ye, Chang; Zhang, Hao", "metadata: source of the publication": "INTERNATIONAL JOURNAL OF FATIGUE", "metadata: year of publication": 2017, "metadata: institution": "Kansas State Univ; Univ Akron; Univ Cincinnati", "metadata: country and region": "USA", "metadata: funding agency": "National Science Foundation (NSF); University of Akron", "metadata: doi": "10.1016/j.ijfatigue.2017.05.019", "fatigue: types of fatigue data": "sn", "fatigue: method of extraction": "color and shape", "materials: name of the material": "Ti-6Al-4V", "am: types of am": "L-PBF", "am: am machine": "3D Systems ProX DMP 200", "am: layer thickness (μm)": 30, "am: direciton of specimen (°)": 90, "am: types of feedstock": "powder", "am: size of feedstock (μm)": 38, "processing: processing sequence and parameters": "SURF ultrasonic nanocrystal surface modification (slow)", "testing: types of fatigue tests": "rotating bending fatigue", "testing: fatigue temperature (°c)": 25, "testing: fatigue environment": "air", "testing: load ratio": -1, "testing: frequency (hz)": 60, "testing: fatigue machine": "RBF-200", "testing: load control": "force", "testing: specimens description": "circular cross-section; with drawing", "testing: critical cross-section size of
