Repository: yunyunfanfan/S-PA-CBB

# S-PA-CBB

Official research code, processed curve records, evaluation outputs, and manuscript source for:

> **From Physics to Selective Generation: Conditional Brownian Bridges for Sparse S–N Curve Reconstruction and Fatigue Decision-Making**

S-PA-CBB reconstructs a complete probabilistic stress–life (S–N) curve from only two to four observed fatigue tests. The method first fits an interpretable Basquin state, diagnoses whether that state is sufficient, and applies a ControlNet-style conditional Brownian-bridge residual only to curves that benefit from correction.

File: am2022_curves.json (part 19 of 98)
specimens (mm)": 6.35, "testing: stress concentration factor of specimens": 1, "rating score: rating score": 0.6285714285714286}}, {"id": "FatigueData-AM2022:299", "name": "Ti-6Al-4V", "material_family": "Ti", "points": [[314.96512590025355, 9976.929342625728, 0], [270.2396119977125, 15309.524566795859, 0], [315.092177765816, 22576.90223682733, 0], [315.02865183303476, 27381.40555096714, 0], [314.96512590025355, 36453.840014047215, 0], [270.30313793049373, 53332.69129946828, 0], [270.30313793049373, 101322.86365853438, 0], [314.9015999674722, 221061.07867353613, 0], [270.7097381868678, 308684.21464949544, 0], [270.2396119977125, 2480379.1330599664, 0]], "conditions": {"material": "Ti-6Al-4V", "am_type": "L-PBF", "load_ratio": "0.1", "test_type": "uniaxial", "temperature": "25", "surface_treatment": "", "heat_treatment": ""}, "metadata": {"dataset id": 299, "metadata: title": "Evaluation of fatigue crack propagation behaviour in Ti-6Al-4V manufactured by selective laser melting", "metadata: authors": "Brandt, Milan; Liu, Qianchu; Walker, Kevin", "metadata: source of the publication": "INTERNATIONAL JOURNAL OF FATIGUE", "metadata: year of publication": 2017, "metadata: institution": "Def Sci & Technol Grp; RMIT Univ", "metadata: country and region": "Australia", "metadata: doi": "10.1016/j.ijfatigue.2017.07.014", "fatigue: types of fatigue data": "sn", "fatigue: method of extraction": "color and shape", "materials: name of the material": "Ti-6Al-4V", "am: types of am": "L-PBF", "am: am machine": "SLM 250HL", "am: power (w)": 175, "am: scan speed (mm/s)": 710, "am: hatch space (μm)": 125, "am: layer thickness (μm)": 30, "am: direciton of specimen (°)": 90, "am: types of feedstock": "powder", "am: size of feedstock (μm)": 43, "processing: processing sequence and parameters": "SURF machine", "testing: types of fatigue tests": "uniaxial", "testing: fatigue temperature (°c)": 25, "testing: fatigue environment": "air", "testing: load ratio": 0.1, "testing: frequency (hz)": 10, "testing: fatigue machine": "MTS", "testing: load control": "force", "testing: specimens description": "circular cross-section; with drawing", "testing: critical cross-section size of specimens (mm)": 5.5, "testing: stress concentration factor of specimens": 1, "rating score: rating score": 0.7142857142857143}}, {"id": "FatigueData-AM2022:300", "name": "Ti-6Al-4V", "material_family": "Ti", "points": [[314.3510000423977, 39810.75646392259, 0], [314.5279696380342, 134433.1130027883, 0], [269.94959614451267, 153841.31376257847, 0], [270.13085014192666, 181468.74571569177, 0], [314.5279696380342, 212243.5405127447, 0], [270.4832482664493, 228405.0619727872, 0], [270.12074027162146, 273677.04877457145, 0], [270.3019942690354, 288265.180674205, 0], [314.89071565518304, 500561.65317791933, 0], [314.70839055732483, 1742906.2251948456, 0]], "conditions": {"material": "Ti-6Al-4V", "am_type": "L-PBF", "load_ratio": "0.1", "test_type": "uniaxial", "temperature": "25", "surface_treatment": "", "heat_treatment": ""}, "metadata": {"dataset id": 300, "metadata: title": "Evaluation of fatigue crack propagation behaviour in Ti-6Al-4V manufactured by selective laser melting", "metadata: authors": "Brandt, Milan; Liu, Qianchu; Walker, Kevin", "metadata: source of the publication": "INTERNATIONAL JOURNAL OF FATIGUE", "metadata: year of publication": 2017, "metadata: institution": "Def Sci & Technol Grp; RMIT Univ", "metadata: country and region": "Australia", "metadata: doi": "10.1016/j.ijfatigue.2017.07.014", "fatigue: types of fatigue data": "sn", "fatigue: method of extraction": "color and shape", "materials: name of the material": "Ti-6Al-4V", "am: types of am": "L-PBF", "am: am machine": "SLM 250HL", "am: power (w)": 175, "am: scan speed (mm/s)": 710, "am: hatch space (μm)": 125, "am: layer thickness (μm)": 30, "am: direciton of specimen (°)": 0, "am: types of feedstock": "powder", "am: size of feedstock (μm)": 43, "processing: processing sequence and parameters": "SURF machine", "testing: types of fatigue tests": "uniaxial", "testing: fatigue temperature (°c)": 25, "testing: fatigue environment": "air", "testing: load ratio": 0.1, "testing: frequency (hz)": 10, "testing: fatigue machine": "MTS", "testing: load control": "force", "testing: specimens description": "circular cross-section; with drawing", "testing: critical cross-section size of specimens (mm)": 5.5, "testing: stress concentration factor of specimens": 1, "rating score: rating score": 0.7142857142857143}}, {"id": "FatigueData-AM2022:301", "name": "IN718", "material_family": "IN718", "points": [[869.7365720821051, 108.73350264871533, 0], [716.1855608483681, 271.15736941670735, 0], [635.4785015070564, 3121.342735136926, 0], [491.880686986545, 13291.62515493292, 0], [449.502897852283, 59711.98263816885, 0]], "conditions": {"material": "IN718", "am_type": "E-PBF", "load_ratio": "-1", "test_type": "uniaxial", "temperature": "650", "surface_treatment": "", "heat_treatment": ""}, "metadata": {"dataset id": 301, "metadata: title": "Effect of anisotropy and texture on the low cycle fatigue behavior of Inconel 718 processed via electron beam melting", "metadata: authors": "Dehoff, Ryan R.; Greeley, D. A.; Hawkins, C.; Kirka, Michael M.", "metadata: source of the publication": "INTERNATIONAL JOURNAL OF FATIGUE", "metadata: year of publication": 2017, "metadata: institution": "Oak Ridge Natl Lab", "metadata: country and region": "USA", "metadata: funding agency": "US Department of Energy; UT-Battelle, LLC", "metadata: doi": "10.1016/j.ijfatigue.2017.08.021", "fatigue: types of fatigue data": "sn", "fatigue: method of extraction": "color and shape", "materials: name of the material": "IN718", "am: types of am": "E-PBF", "am: am machine": "Arcam S12", "am: layer thickness (μm)": 50, "am: preheat temperature (°c)": 1100, "am: direciton of specimen (°)": 0, "am: types of feedstock": "powder", "am: size of feedstock (μm)": "40, 120", "processing: processing sequence and parameters": "HIP 1200 C, 4 hour, 1200 bar; HT 1066 C, 1 hour; HT 760 C, 10 hour; HT 650 C, 10 hour; SURF machine", "testing: types of fatigue tests": "uniaxial", "testing: fatigue temperature (°c)": 650, "testing: fatigue environment": "air", "testing: load ratio": -1, "testing: frequency (hz)": 0.5, "testing: fatigue machine": "servo-hydraulic", "testing: fatigue standard": "ASTM E606", "testing: load control": "strain", "testing: specimens description": "circular cross-section; ASTM E606", "testing: critical cross-section size of specimens (mm)": 6.35, "testing: stress concentration factor of specimens": 1, "static mechanical properties: young's modulus (gpa)": 177, "static mechanical properties: yield strength (mpa)": 827, "static mechanical properties: ultimate tensile strength (mpa)": 1048, "static mechanical properties: elongation (%)": 8.5, "rating score: rating score": 0.7837837837837838}}, {"id": "FatigueData-AM2022:302", "name": "IN718", "material_family": "IN718", "points": [[740.2427440061028, 699.0688075546874, 0], [668.7800379554575, 1545.0402178686606, 0], [609.2289582809102, 3697.2156892482276, 0], [569.1458000191315, 7538.227942335422, 0], [476.02281248730634, 24527.37819529082, 0]], "conditions": {"material": "IN718", "am_type": "E-PBF", "load_ratio": "-1", "test_type": "uniaxial", "temperature": "650", "surface_treatment": "", "heat_treatment": ""}, "metadata": {"dataset id": 302, "metadata: title": "Effect of anisotropy and texture on the low cycle fatigue behavior of Inconel 718 processed via electron beam melting", "metadata: authors": "Dehoff, Ryan R.; Greeley, D. A.; Hawkins, C.; Kirka, Michael M.", "metadata: source of the publication": "INTERNATIONAL JOURNAL OF FATIGUE", "metadata: year of publication": 2017, "metadata: institution": "Oak Ridge Natl Lab", "metadata: country and region": "USA", "metadata: funding agency": "US Department of Energy; UT-Battelle, LLC", "metadata: doi": "10.1016/j.ijfatigue.2017.08.021", "fatigue: types of fatigue data": "sn", "fatigue: method of extraction": "color and shape", "materials: name of the material": "IN718", "am: types of am": "E-PBF", "am: am machine": "Arcam S12", "am: layer thickness (μm)": 50, "am: preheat temperature (°c)": 1100, "am: direciton of specimen (°)": 90, "am: types of feedstock": "powder", "am: size of feedstock (μm)": "40, 120", "processing: processing sequence and parameters": "HIP 1200 C, 4 hour, 1200 bar; HT 1066 C, 1 hour; HT 760 C, 10 hour; HT 650 C, 10 hour; SURF machine", "testing: types of fatigue tests": "uniaxial", "testing: fatigue temperature (°c)": 650, "testing: fatigue environment": "air", "testing: load ratio": -1, "testing: frequency (hz)": 0.5, "testing: fatigue machine": "servo-hydraulic", "testing: fatigue standard": "ASTM E606", "testing: load control": "strain", "testing: specimens description": "circular cross-section; ASTM E606", "testing: critical cross-section size of specimens (mm)": 6.35, "testing: stress concentration factor of specimens": 1, "static mechanical properties: young's modulus (gpa)": 174, "static mechanical properties: yield strength (mpa)": 834, "static mechanical properties: ultimate tensile strength (mpa)": 1055, "static mechanical properties: elongation (%)": 20, "rating score: rating score": 0.7837837837837838}}, {"id": "FatigueData-AM2022:303", "name": "IN718", "material_family": "IN718", "points": [[717.0625048757327, 2111.243243240166, 0], [652.0452194288544, 4862.741375366978, 0], [541.3104693430618, 45992.74003916535, 0], [568.8754286102545, 120177.12014000402, 0]], "conditions": {"material": "IN718", "am_type": "E-PBF", "load_ratio": "-1", "test_type": "uniaxial", "temperature": "650", "surface_treatment": "", "heat_treatment": ""}, "metadata": {"dataset id": 303, "metadata: title": "Effect of anisotropy and texture on the low cycle fatigue behavior of Inconel 718 processed via electron beam melting", "metadata: authors": "Dehoff, Ryan R.; Greeley, D. A.; Hawkins, C.; Kirka, Michael M.", "metadata: source of the publication": "INTERNATIONAL JOURNAL OF FATIGUE", "metadata: year of publication": 2017, "metadata: institution": "Oak Ridge Natl Lab", "metadata: country and region": "USA", "metadata: funding agency": "US Department of Energy; UT-Battelle, LLC", "metadata: doi": "10.1016/j.ijfatigue.2017.08.021", "fatigue: types of fatigue data": "sn", "fatigue: method of extraction": "color and shape", "materials: name of the material": "IN718", "am: types of am": "E-PBF", "am: am machine": "Arcam S12", "am: layer thickness (μm)": 50, "am: preheat temperature (°c)": 1100, "am: direciton of specimen (°)": 90, "am: types of feedstock": "powder", "am: size of feedstock (μm)": "40, 120", "processing: processing sequence and parameters": "HIP 1200 C, 4 hour, 1200 bar; HT 1066 C, 1 hour; HT 760 C, 10 hour; HT 650 C, 10 hour; SURF machine", "testing: types of fatigue tests": "uniaxial", "testing: fatigue temperature (°c)": 650, "testing: fatigue environment": "air", "testing: load ratio": -1, "testing: frequency (hz)": 0.5, "testing: fatigue machine": "servo-hydraulic", "testing: fatigue standard": "ASTM E606", "testing: load control": "strain", "testing: specimens description": "circular cross-section; ASTM E606", "testing: critical cross-section size of specimens (mm)": 6.35, "testing: stress concentration factor of specimens": 1, "static mechanical properties: young's modulus (gpa)": 88, "static mechanical properties: yield strength (mpa)": 1009, "static mechanical properties: ultimate tensile strength (mpa)": 1082, "static mechanical properties: elongation (%)": 38, "rating score: rating score": 0.7837837837837838}}, {"id": "FatigueData-AM2022:304", "name": "IN718", "material_family": "IN718", "points": [[731.06422051617, 165.9956818665587, 0], [649.7505885563711, 500.3736768528617, 0], [541.7489413567439, 3536.8839962340185, 0], [491.1718435639856, 12201.158767232355, 0], [373.6554716648152, 28415.64188468064, 0]], "conditions": {"material": "IN718", "am_type": "E-PBF", "load_ratio": "-1", "test_type": "uniaxial", "temperature": "650", "surface_treatment": "", "heat_treatment": ""}, "metadata": {"dataset id": 304, "metadata: title": "Effect of anisotropy and texture on the low cycle fatigue behavior of Inconel 718 processed via electron beam melting", "metadata: authors": "Dehoff, Ryan R.; Greeley, D. A.; Hawkins, C.; Kirka, Michael M.", "metadata: source of the publication": "INTERNATIONAL JOURNAL OF FATIGUE", "metadata: year of publication": 2017, "metadata: institution": "Oak Ridge Natl Lab", "metadata: country and region": "USA", "metadata: funding agency": "US Department of Energy; UT-Battelle, LLC", "metadata: doi": "10.1016/j.ijfatigue.2017.08.021", "fatigue: types of fatigue data": "sn", "fatigue: method of extraction": "color and shape", "materials: name of the material": "IN718", "am: types of am": "E-PBF", "am: am machine": "Arcam S12", "am: layer thickness (μm)": 50, "am: preheat temperature (°c)": 1100, "am: direciton of specimen (°)": 0, "am: types of feedstock": "powder", "am: size of feedstock (μm)": "40, 120", "processing: processing sequence and parameters": "HIP 1200 C, 4 hour, 1200 bar; HT 1066 C, 1 hour; HT 760 C, 10 hour; HT 650 C, 10 hour; SURF machine", "testing: types of fatigue tests": "uniaxial", "testing: fatigue temperature (°c)": 650, "testing: fatigue environment": "air", "testing: load ratio": -1, "testing: frequency (hz)": 0.5, "testing: fatigue machine": "servo-hydraulic", "testing: fatigue standard": "ASTM E606", "testing: load control": "strain", "testing: specimens description": "circular cross-section; ASTM E606", "testing: critical cross-section size of specimens (mm)": 6.35, "testing: stress concentration factor of specimens": 1, "static mechanical properties: young's modulus (gpa)": 122, "static mechanical properties: yield strength (mpa)": 752, "static mechanical properties: ultimate tensile strength (mpa)": 834, "static mechanical properties: elongation (%)": 17, "rating score: rating score": 0.7837837837837838}}, {"id": "FatigueData-AM2022:305", "name": "Ti-6Al-4V", "material_family": "Ti", "points": [[250.13963851685875, 65165.10544457712, 0], [199.96329218581326, 216423.9159144076, 0], [176.0890628831384, 583611.5935981484, 0], [176.0890628831384, 684688.4738307842, 0], [151.00088971761565, 999512.5892478686, 0], [175.36883718667423, 5890476.783176781, 0], [150.68531197543408, 8024796.061262125, 0], [151.0899599297167, 9901685.865172418, 0], [125.68620902201243, 10003772.366826871, 0]], "conditions": {"material": "Ti-6Al-4V", "am_type": "L-PBF", "load_ratio": "-1", "test_type": "rotating bending fatigue", "temperature": "25", "surface_treatment": "", "heat_treatment": ""}, "metadata": {"dataset id": 305, "metadata: title": "Directional and notch effects on the fatigue behavior of as-built DMLS Ti6Al4V", "metadata: authors": "Nicoletto, Gianni", "metadata: source of the publication": "INTERNATIONAL JOURNAL OF FATIGUE", "metadata: year of publication": 2018, "metadata: institution": "Univ Parma", "metadata: country and region": "Italy", "metadata: doi": "10.1016/j.ijfatigue.2017.10.004", "fatigue: types of fatigue data": "sn", "fatigue: method of extraction": "color and shape", "materials: name of the material": "Ti-6Al-4V", "am: types of am": "L-PBF", "am: am machine": "EOS M290", "am: layer thickness (μm)": 60, "am: preheat temperature (°c)": 80, "am: am environment": "Ar", "am: types of feedstock": "powder", "am: size of feedstock (μm)": "25, 45", "processing: processing sequence and parameters": "HT 740 C, 2 hour; SURF as-built", "testing: types of fatigue tests": "rotating bending fatigue", "testing: fatigue temperature (°c)": 25, "testing: fatigue environment": "air", "testing: load ratio": -1, "testing: load control": "force", "testing: specimens description": "circular cross-section", "testing: stress concentration factor of specimens": 1, "static mechanical properties: yield strength (mpa)": 1104, "static mechanical properties: ultimate tensile strength (mpa)": 1176, "static mechanical properties: elongation (%)": 12.9, "rating score: rating score": 0.6857142857142857}}, {"id": "FatigueData-AM2022:306", "name": "Ti-6Al-4V", "material_family": "Ti", "points": [[307.61211082547845, 30807.537606696693, 0], [271.1613172198559, 63936.193044420885, 0], [252.6359264148467, 68151.8369542981, 0], [204.77846665658546, 108581.46116150942, 0], [175.06478813117172, 795380.9780711671, 0]], "conditions": {"material": "Ti-6Al-4V", "am_type": "L-PBF", "load_ratio": "0", "test_type": "bending fatigue", "temperature": "25", "surface_treatment": "", "heat_treatment": ""}, "metadata": {"dataset id": 306, "metadata: title": "Directional and notch effects on the fatigue behavior of as-built DMLS Ti6Al4V", "metadata: authors": "Nicoletto, Gianni", "metadata: source of the publication": "INTERNATIONAL JOURNAL OF FATIGUE", "metadata: year of publication": 2018, "metadata: institution": "Univ Parma", "metadata: country and region": "Italy", "metadata: doi": "10.1016/j.ijfatigue.2017.10.004", "fatigue: types of fatigue data": "sn", "fatigue: method of extraction": "color and shape", "materials: name of the material": "Ti-6Al-4V", "am: types of am": "L-PBF", "am: am machine": "EOS M290", "am: layer thickness (μm)": 60, "am: preheat temperature (°c)": 80, "am: direciton of specimen (°)": 90, "am: am environment": "Ar", "am: types of feedstock": "powder", "am: size of feedstock (μm)": "25, 45", "processing: processing sequence and parameters": "HT 740 C, 2 hour; SURF as-built", "testing: types of fatigue tests": "bending fatigue", "testing: fatigue temperature (°c)": 25, "testing: fatigue environment": "air", "testing: load ratio": 0, "testing: frequency (hz)": 15, "testing: fatigue machine": "Schenck-type testing machine", "testing: load control": "force", "testing: specimens description": "rectangular cross-section; miniature", "testing: critical cross-section size of specimens (mm)": "5, 5", "testing: stress concentration factor of specimens": 1, "static mechanical properties: yield strength (mpa)": 1104, "static mechanical properties: ultimate tensile strength (mpa)": 1176, "static mechanical properties: elongation (%)": 12.9, "rating score: rating score": 0.8}}, {"id": "FatigueData-AM2022:307", "name": "Ti-6Al-4V", "material_family": "Ti", "points": [[226.8092233387863, 32246.660245938954, 0], [199.4474895417334, 41965.293252703035, 0], [181.6018952940172, 53240.030264127796, 0], [144.04403791852832, 116645.57966894974, 0], [128.98413410612255, 154673.53805772157, 0], [94.21958651391267, 2000884.8957428448, 1]], "conditions": {"material": "Ti-6Al-4V", "am_type": "L-PBF", "load_ratio": "0", "test_type": "bending fatigue", "temperature": "25", "surface_treatment": "", "heat_treatment": ""}, "metadata": {"dataset id": 307, "metadata: title": "Directional and notch effects on the fatigue behavior of as-built DMLS Ti6Al4V", "metadata: authors": "Nicoletto, Gianni", "metadata: source of the publication": "INTERNATIONAL JOURNAL OF FATIGUE", "metadata: year of publication": 2018, "metadata: institution": "Univ Parma", "metadata: country and region": "Italy", "metadata: doi": "10.1016/j.ijfatigue.2017.10.004", "fatigue: types of fatigue data": "sn", "fatigue: method of extraction": "color and shape", "materials: name of the material": "Ti-6Al-4V", "am: types of am": "L-PBF", "am: am machine": "EOS M290", "am: layer thickness (μm)": 60, "am: preheat temperature (°c)": 80, "am: direciton of specimen (°)": 90, "am: am environment": "Ar", "am: types of feedstock": "powder", "am: size of feedstock (μm)": "25, 45", "processing: processing sequence and parameters": "HT 740 C, 2 hour; SURF as-built", "testing: types of fatigue tests": "bending fatigue", "testing: fatigue temperature (°c)": 25, "testing: fatigue environment": "air", "testing: load ratio": 0, "testing: frequency (hz)": 15, "testing: fatigue machine": "Schenck-type testing machine", "testing: load control": "force", "testing: specimens description": "rectangular cross-section; miniature", "testing: critical cross-section size of specimens (mm)": "5, 5", "testing: stress concentration factor of specimens": 1.63, "static mechanical properties: yield strength (mpa)": 1104, "static mechanical properties: ultimate tensile strength (mpa)": 1176, "static mechanical properties: elongation (%)": 12.9, "rating score: rating score": 0.8}}, {"id": "FatigueData-AM2022:308", "name": "Ti-6Al-4V", "material_family": "Ti", "points": [[228.62294663860465, 36791.5682045935, 0], [203.88174807197942, 70659.46415445754, 0], [178.46402987484421, 116472.802743239, 0], [150.26030578376867, 182758.7498322765, 0], [138.36973731251808, 1592100.370263148, 0], [124.08739981920333, 2063036.595234043, 1]], "conditions": {"material": "Ti-6Al-4V", "am_type": "L-PBF", "load_ratio": "0", "test_type": "bending fatigue", "temperature": "25", "surface_treatment": "", "heat_treatment": ""}, "metadata": {"dataset id": 308, "metadata: title": "Directional and notch effects on the fatigue behavior of as-built DMLS Ti6Al4V", "metadata: authors": "Nicoletto, Gianni", "metadata: source of the publication": "INTERNATIONAL JOURNAL OF FATIGUE", "metadata: year of publication": 2018, "metadata: institution": "Univ Parma", "metadata: country and region": "Italy", "metadata: doi": "10.1016/j.ijfatigue.2017.10.004", "fatigue: types of fatigue data": "sn", "fatigue: method of extraction": "color and shape", "materials: name of the material": "Ti-6Al-4V", "am: types of am": "L-PBF", "am: am machine": "EOS M290", "am: layer thickness (μm)": 60, "am: preheat temperature (°c)": 80, "am: direciton of specimen (°)": 0, "am: am environment": "Ar", "am: types of feedstock": "powder", "am: size of feedstock (μm)": "25, 45", "processing: processing sequence and parameters": "HT 740 C, 2 hour; SURF as-built", "testing: types of fatigue tests": "bending fatigue", "testing: fatigue temperature (°c)": 25, "testing: fatigue environment": "air", "testing: load ratio": 0, "testing: frequency (hz)": 15, "testing: fatigue machine": "Schenck-type testing machine", "testing: load control": "force", "testing: specimens description": "rectangular cross-section; miniature", "testing: critical cross-section size of specimens (mm)": "5, 5", "testing: stress concentration factor of specimens": 1.63, "static mechanical properties: yield strength (mpa)": 1104, "static mechanical properties: ultimate tensile strength (mpa)": 1176, "static mechanical properties: elongation (%)": 12.9, "rating score: rating score": 0.8}}, {"id": "FatigueData-AM2022:309", "name": "Ti-6Al-4V", "material_family": "Ti", "points": [[307.22231393913665, 51595.7047694111, 0], [266.7547416140399, 112705.06971972848, 0], [202.07550816126118, 421473.22762185906, 0], [180.15916632065685, 712483.2527100695, 0], [196.19342927057664, 1487482.5566729307, 0], [155.84269750240614, 2047135.1108179777, 1]], "conditions": {"material": "Ti-6Al-4V", "am_type": "L-PBF", "load_ratio": "0", "test_type": "bending fatigue", "temperature": "25", "surface_treatment": "", "heat_treatment": ""}, "metadata": {"dataset id": 309, "metadata: title": "Directional and notch effects on the fatigue behavior of as-built DMLS Ti6Al4V", "metadata: authors": "Nicoletto, Gianni", "metadata: source of the publication": "INTERNATIONAL JOURNAL OF FATIGUE", "metadata: year of publication": 2018, "metadata: institution": "Univ Parma", "metadata: country and region": "Italy", "metadata: doi": "10.1016/j.ijfatigue.2017.10.004", "fatigue: types of fatigue data": "sn", "fatigue: method of extraction": "color and shape", "materials: name of the material": "Ti-6Al-4V", "am: types of am": "L-PBF", "am: am machine": "EOS M290", "am: layer thickness (μm)": 60, "am: preheat temperature (°c)": 80, "am: direciton of specimen (°)": 0, "am: am environment": "Ar", "am: types of feedstock": "powder", "am: size of feedstock (μm)": "25, 45", "processing: processing sequence and parameters": "HT 740 C, 2 hour; SURF as-built", "testing: types of fatigue tests": "bending fatigue", "testing: fatigue temperature (°c)": 25, "testing: fatigue environment": "air", "testing: load ratio": 0, "testing: frequency (hz)": 15, "testing: fatigue machine": "Schenck-type testing machine", "testing: load control": "force", "testing: specimens description": "rectangular cross-section; miniature", "testing: critical cross-section size of specimens (mm)": "5, 5", "testing: stress concentration factor of specimens": 1, "static mechanical properties: yield strength (mpa)": 1104, "static mechanical properties: ultimate tensile strength (mpa)": 1176, "static mechanical properties: elongation (%)": 12.9, "rating score: rating score": 0.8}}, {"id": "FatigueData-AM2022:310", "name": "Ti-6Al-4V", "material_family": "Ti", "points": [[310.6738892821865, 37186.824647824804, 0], [266.35954637814626, 52981.95267373434, 0], [230.40385751905058, 244238.85670682607, 0], [201.41371369740864, 412147.79219268024, 0], [178.32853357056493, 704386.118473187, 0], [140.11691736781552, 1969243.6438156543, 1]], "conditions": {"material": "Ti-6Al-4V", "am_type": "L-PBF", "load_ratio": "0", "test_type": "bending fatigue", "temperature": "25", "surface_treatment": "", "heat_treatment": ""}, "metadata": {"dataset id": 310, "metadata: title": "Directional and notch effects on the fatigue behavior of as-built DMLS Ti6Al4V", "metadata: authors": "Nicoletto, Gianni", "metadata: source of the publication": "INTERNATIONAL JOURNAL OF FATIGUE", "metadata: year of publication": 2018, "metadata: institution": "Univ Parma", "metadata: country and region": "Italy", "metadata: doi": "10.1016/j.ijfatigue.2017.10.004", "fatigue: types of fatigue data": "sn", "fatigue: method of extraction": "color and shape", "materials: name of the material": "Ti-6Al-4V", "am: types of am": "L-PBF", "am: am machine": "EOS M290", "am: layer thickness (μm)": 60, "am: preheat temperature (°c)": 80, "am: direciton of specimen (°)": 0, "am: am environment": "Ar", "am: types of feedstock": "powder", "am: size of feedstock (μm)": "25, 45", "processing: processing sequence and parameters": "HT 740 C, 2 hour; SURF as-built", "testing: types of fatigue tests": "bending fatigue", "testing: fatigue temperature (°c)": 25, "testing: fatigue environment": "air", "testing: load ratio": 0, "testing: frequency (hz)": 15, "testing: fatigue machine": "Schenck-type testing machine", "testing: load control": "force", "testing: stress concentration factor of specimens": 1, "static mechanical properties: yield strength (mpa)": 1104, "static mechanical properties: ultimate tensile strength (mpa)": 1176, "static mechanical properties: elongation (%)": 12.9, "rating score: rating score": 0.7428571428571429}}, {"id": "FatigueData-AM2022:311", "name": "Ti-6Al-4V", "material_family": "Ti", "points": [[231.10041202279598, 13414.953724727835, 0], [212.82373109299857, 24699.428593524703, 0], [174.58061571617415, 52856.914200853236, 0], [153.35145293897762, 77360.13012746174, 0], [134.27933600218856, 177928.63707555743, 0], [114.77580989731798, 181058.01455594244, 0], [106.68230118803739, 225643.34633865126, 0], [91.62324744130301, 790246.7016231993, 0], [74.80705784816764, 1967358.8300657326, 1]], "conditions": {"material": "Ti-6Al-4V", "am_type": "L-PBF", "load_ratio": "0", "test_type": "bending fatigue", "temperature": "25", "surface_treatment": "", "heat_treatment": ""}, "metadata": {"dataset id": 311, "metadata: title": "Directional and notch effects on the fatigue behavior of as-built DMLS Ti6Al4V", "metadata: authors": "Nicoletto, Gianni", "metadata: source of the publication": "INTERNATIONAL JOURNAL OF FATIGUE", "metadata: year of publication": 2018, "metadata: institution": "Univ Parma", "metadata: country and region": "Italy", "metadata: doi": "10.1016/j.ijfatigue.2017.10.004", "fatigue: types of fatigue data": "sn", "fatigue: method of extraction": "color and shape", "materials: name of the material": "Ti-6Al-4V", "am: types of am": "L-PBF", "am: am machine": "EOS M290", "am: layer thickness (μm)": 60, "am: preheat temperature (°c)": 80, "am: direciton of specimen (°)": 0, "am: am environment": "Ar", "am: types of feedstock": "powder", "am: size of feedstock (μm)": "25, 45", "processing: processing sequence and parameters": "HT 740 C, 2 hour; SURF as-built", "testing: types of fatigue tests": "bending fatigue", "testing: fatigue temperature (°c)": 25, "testing: fatigue environment": "air", "testing: load ratio": 0, "testing: frequency (hz)": 15, "testing: fatigue machine": "Schenck-type testing machine", "testing: load control": "force", "testing: specimens description": "rectangular cross-section; miniature", "testing: critical cross-section size of specimens (mm)": "5, 5", "testing: stress concentration factor of specimens": 1.63, "static mechanical properties: yield strength (mpa)": 1104, "static mechanical properties: ultimate tensile strength (mpa)": 1176, "static mechanical properties: elongation (%)": 12.9, "rating score: rating score": 0.8}}, {"id": "FatigueData-AM2022:312", "name": "Ti-6Al-4V", "material_family": "Ti", "points": [[181.5461607536279, 27360.19686648699, 0], [147.61275307659702, 66937.30198334601, 0], [126.94976412582467, 73727.97937507706, 0], [102.76811950122902, 130601.99743216272, 0], [58.2560135906962, 2011443.280094965, 1]], "conditions": {"material": "Ti-6Al-4V", "am_type": "L-PBF", "load_ratio": "0", "test_type": "bending fatigue", "temperature": "25", "surface_treatment": "", "heat_treatment": ""}, "metadata": {"dataset id": 312, "metadata: title": "Directional and notch effects on the fatigue behavior of as-built DMLS Ti6Al4V", "metadata: authors": "Nicoletto, Gianni", "metadata: source of the publication": "INTERNATIONAL JOURNAL OF FATIGUE", "metadata: year of publication": 2018, "metadata: institution": "Univ Parma", "metadata: country and region": "Italy", "metadata: doi": "10.1016/j.ijfatigue.2017.10.004", "fatigue: types of fatigue data": "sn", "fatigue: method of extraction": "color and shape", "materials: name of the material": "Ti-6Al-4V", "am: types of am": "L-PBF", "am: am machine": "EOS M290", "am: layer thickness (μm)": 60, "am: preheat temperature (°c)": 80, "am: direciton of specimen (°)": 0, "am: am environment": "Ar", "am: types of feedstock": "powder", "am: size of feedstock (μm)": "25, 45", "processing: processing sequence and parameters": "HT 740 C, 2 hour; SURF as-built", "testing: types of fatigue tests": "bending fatigue", "testing: fatigue temperature (°c)": 25, "testing: fatigue environment": "air", "testing: load ratio": 0, "testing: frequency (hz)": 15, "testing: fatigue machine": "Schenck-type testing machine", "testing: load control": "force", "testing: specimens description": "rectangular cross-section; miniature", "testing: critical cross-section size of specimens (mm)": "5, 5", "testing: stress concentration factor of specimens": 1.63, "static mechanical properties: yield strength (mpa)": 1104, "static mechanical properties: ultimate tensile strength (mpa)": 1176, "static mechanical properties: elongation (%)": 12.9, "rating score: rating score": 0.8}}, {"id": "FatigueData-AM2022:313", "name": "Ti-6Al-4V", "material_family": "Ti", "points": [[300.00106638217295, 47968.94144290988, 0], [350.0740048168152, 52477.35361964955, 0], [349.4709001383118, 71870.0598865569, 0], [299.99004728250515, 94098.64725276803, 0], [300.00106638217295, 102959.11362208104, 0], [275.33665557755717, 162512.84884330828, 0], [249.90835623671217, 190766.41229205043, 0], [225.2682926675945, 227265.04468135568, 0], [274.86735581598174, 258451.46637262186, 0], [249.9611941109803, 276224.5620182342, 0], [275.12141600730524, 278032.23220214754, 0], [250.44170753694635, 13483618.778832292, 0], [225.51746613931647, 49886370.907351434, 1], [200.14667948736786, 49894333.64135581, 1]], "conditions": {"material": "Ti-6Al-4V", "am_type": "L-PBF", "load_ratio": "-1", "test_type": "uniaxial", "temperature": "25", "surface_treatment": "", "heat_treatment": ""}, "metadata": {"dataset id": 313, "metadata: title": "Low- and high-cycle fatigue resistance of Ti-6Al-4V ELI additively manufactured via selective laser melting: Mean stress and defect sensitivity", "metadata: authors": "Bandini, Michele; Benedetti, Matteo; Carmignato, Simone; Fontanari, Vigilio; Zanini, Filippo", "metadata: source of the publication": "INTERNATIONAL JOURNAL OF FATIGUE", "metadata: year of publication": 2018, "metadata: institution": "Peen Serv Ltd; Univ Padua; Univ Trento", "metadata: country and region": "Italy", "metadata: funding agency": "University of Trento ", "metadata: doi": "10.1016/j.ijfatigue.2017.10.021", "fatigue: types of fatigue data": "sn", "fatigue: method of extraction": "color and shape", "materials: name of the material": "Ti-6Al-4V", "am: types of am": "L-PBF", "am: am machine": "3D Systems ProX DMP 300", "am: direciton of specimen (°)": 90, "am: types of feedstock": "powder", "am: size of feedstock (μm)": 9, "processing: processing sequence and parameters": "HT 670 C, 5 hour; SURF as-built", "testing: types of fatigue tests": "uniaxial", "testing: fatigue temperature (°c)": 25, "testing: fatigue environment": "air", "testing: load ratio": -1, "testing: frequency (hz)": 150, "testing: fatigue machine": "Rumul Microtron", "testing: load control": "force", "testing: specimens description": "circular cross-section; with drawing; ASTM E606", "testing: critical cross-section size of specimens (mm)": 4, "testing: stress concentration factor of specimens": 1, "static mechanical properties: young's modulus (gpa)": 113, "static mechanical properties: yield strength (mpa)": 1015, "static mechanical properties: ultimate tensile strength (mpa)": 1090, "static mechanical properties: elongation (%)": 10, "rating score: rating score": 0.7428571428571429}}, {"id": "FatigueData-AM2022:314", "name": "Ti-6Al-4V", "material_family": "Ti", "points": [[250.16866532497318, 36896.911243636285, 0], [225.17920644068607, 46938.89339661748, 0], [225.17920644068607, 61421.60600910127, 0], [250.21006774249395, 71058.02601882869, 0], [250.14868591863672, 74382.27525011076, 0], [225.17920644068607, 77716.0911383889, 0], [212.5408687094118, 154803.58780828764, 0], [200.0975137319089, 884137.3287718068, 0], [212.5408687094118, 919398.201021854, 0], [200.099170811978, 5907014.330830276, 0], [200.17152193042847, 49677921.24881326, 1], [187.70155741776128, 49965277.67752928, 1]], "conditions": {"material": "Ti-6Al-4V", "am_type": "L-PBF", "load_ratio": "-1", "test_type": "uniaxial", "temperature": "25", "surface_treatment": "", "heat_treatment": ""}, "metadata": {"dataset id": 314, "metadata: title": "Low- and high-cycle fatigue resistance of Ti-6Al-4V ELI additively manufactured via selective laser melting: Mean stress and defect sensitivity", "metadata: authors": "Bandini, Michele; Benedetti, Matteo; Carmignato, Simone; Fontanari, Vigilio; Zanini, Filippo", "metadata: source of the publication": "INTERNATIONAL JOURNAL OF FATIGUE", "metadata: year of publication": 2018, "metadata: institution": "Peen Serv Ltd; Univ Padua; Univ Trento", "metadata: country and region": "Italy", "metadata: funding agency": "University of Trento ", "metadata: doi": "10.1016/j.ijfatigue.2017.10.021", "fatigue: types of fatigue data": "sn", "fatigue: method of extraction": "color and shape", "materials: name of the material": "Ti-6Al-4V", "am: types of am": "L-PBF", "am: am machine": "3D Systems ProX DMP 300", "am: direciton of specimen (°)": 90, "am: types of feedstock": "powder", "am: size of feedstock (μm)": 9, "processing: processing sequence and parameters": "HT 670 C, 5 hour; HT 920 C, 2 hour; SURF as-built", "testing: types of fatigue tests": "uniaxial", "testing: fatigue temperature (°c)": 25, "testing: fatigue environment": "air", "testing: load ratio": -1, "testing: frequency (hz)": 150, "testing: fatigue machine": "Rumul Microtron", "testing: load control": "force", "testing: specimens description": "circular cross-section; with drawing; ASTM E606", "testing: critical cross-section size of specimens (mm)": 4, "testing: stress concentration factor of specimens": 1, "static mechanical properties: young's modulus (gpa)": 110, "static mechanical properties: yield strength (mpa)": 880, "static mechanical properties: ultimate tensile strength (mpa)": 950, "static mechanical properties: elongation (%)": 11, "rating score: rating score": 0.7428571428571429}}, {"id": "FatigueData-AM2022:315", "name": "Ti-6Al-4V", "material_family": "Ti", "points": [[399.84321336205807, 35784.82778908608, 0], [400.4575032947128, 59896.09640599138, 0], [349.84976803235486, 121933.74904220947, 0], [349.80796833849274, 139555.8524041432, 0], [300.05923451235185, 209482.12385927772, 0], [300.57817908740924, 934981.2888309113, 0], [275.1012129614015, 3967712.0458711255, 0], [250.5407276156979, 50077666.68368521, 1]], "conditions": {"material": "Ti-6Al-4V", "am_type": "L-PBF", "load_ratio": "-1", "test_type": "uniaxial", "temperature": "25", "surface_treatment": "", "heat_treatment": ""}, "metadata": {"dataset id": 315, "metadata: title": "Low- and high-cycle fatigue resistance of Ti-6Al-4V ELI additively manufactured via selective laser melting: Mean stress and defect sensitivity", "metadata: authors": "Bandini, Michele; Benedetti, Matteo; Carmignato, Simone; Fontanari, Vigilio; Zanini, Filippo", "metadata: source of the publication": "INTERNATIONAL JOURNAL OF FATIGUE", "metadata: year of publication": 2018, "metadata: institution": "Peen Serv Ltd; Univ Padua; Univ Trento", "metadata: country and region": "Italy", "metadata: funding agency": "University of Trento ", "metadata: doi": "10.1016/j.ijfatigue.2017.10.021", "fatigue: types of fatigue data": "sn", "fatigue: method of extraction": "color and shape", "materials: name of the material": "Ti-6Al-4V", "am: types of am": "L-PBF", "am: am machine": "3D Systems ProX DMP 300", "am: direciton of specimen (°)": 90, "am: types of feedstock": "powder", "am: size of feedstock (μm)": 9, "processing: processing sequence and parameters": "HT 670 C, 5 hour; SURF electropolish", "testing: types of fatigue tests": "uniaxial", "testing: fatigue temperature (°c)": 25, "testing: fatigue environment": "air", "testing: load ratio": -1, "testing: frequency (hz)": 150, "testing: fatigue machine": "Rumul Microtron", "testing: load control": "force", "testing: specimens description": "circular cross-section; with drawing; ASTM E606", "testing: critical cross-section size of specimens (mm)": 4, "testing: stress concentration factor of specimens": 1, "static mechanical properties: young's modulus (gpa)": 113, "static mechanical properties: yield strength (mpa)": 1015, "static mechanical properties: ultimate tensile strength (mpa)": 1090, "static mechanical properties: elongation (%)": 10, "rating score: rating score": 0.7428571428571429}}, {"id": "FatigueData-AM2022:316", "name": "Ti-6Al-4V", "material_family": "Ti", "points": [[500.23389403351564, 222318.04438979278, 0], [500.23389403351564, 428263.555505762, 0], [449.4827250799743, 2125980.335996924, 0], [399.6974910190326, 2724513.853004521, 0], [449.698535858969, 3752724.380497143, 0], [399.8893983429093, 4216751.234115429, 0], [374.3549796337164, 18624001.274961982, 0], [374.3549796337164, 19733511.79329631, 0], [349.94200614937506, 29067866.89319129, 0], [350.334114521322, 32185874.275697898, 0], [324.3580344940884, 50084437.541152686, 1]], "conditions": {"material": "Ti-6Al-4V", "am_type": "L-PBF", "load_ratio": "-1", "test_type": "uniaxial", "temperature": "25", "surface_treatment": "", "heat_treatment": ""}, "metadata": {"dataset id": 316, "metadata: title": "Low- and high-cycle fatigue resistance of Ti-6Al-4V ELI additively manufactured via selective laser melting: Mean stress and defect sensitivity", "metadata: authors": "Bandini, Michele; Benedetti, Matteo; Carmignato, Simone; Fontanari, Vigilio; Zanini, Filippo", "metadata: source of the publication": "INTERNATIONAL JOURNAL OF FATIGUE", "metadata:
