Repository: yunyunfanfan/S-PA-CBB

# S-PA-CBB

Official research code, processed curve records, evaluation outputs, and manuscript source for:

> **From Physics to Selective Generation: Conditional Brownian Bridges for Sparse S–N Curve Reconstruction and Fatigue Decision-Making**

S-PA-CBB reconstructs a complete probabilistic stress–life (S–N) curve from only two to four observed fatigue tests. The method first fits an interpretable Basquin state, diagnoses whether that state is sufficient, and applies a ControlNet-style conditional Brownian-bridge residual only to curves that benefit from correction.

File: am2022_curves.json (part 20 of 98)
year of publication": 2018, "metadata: institution": "Peen Serv Ltd; Univ Padua; Univ Trento", "metadata: country and region": "Italy", "metadata: funding agency": "University of Trento ", "metadata: doi": "10.1016/j.ijfatigue.2017.10.021", "fatigue: types of fatigue data": "sn", "fatigue: method of extraction": "color and shape", "materials: name of the material": "Ti-6Al-4V", "am: types of am": "L-PBF", "am: am machine": "3D Systems ProX DMP 300", "am: direciton of specimen (°)": 90, "am: types of feedstock": "powder", "am: size of feedstock (μm)": 9, "processing: processing sequence and parameters": "HT 670 C, 5 hour; SURF shot peen", "testing: types of fatigue tests": "uniaxial", "testing: fatigue temperature (°c)": 25, "testing: fatigue environment": "air", "testing: load ratio": -1, "testing: frequency (hz)": 150, "testing: fatigue machine": "Rumul Microtron", "testing: load control": "force", "testing: specimens description": "circular cross-section; with drawing; ASTM E606", "testing: critical cross-section size of specimens (mm)": 4, "testing: stress concentration factor of specimens": 1, "static mechanical properties: young's modulus (gpa)": 113, "static mechanical properties: yield strength (mpa)": 1015, "static mechanical properties: ultimate tensile strength (mpa)": 1090, "static mechanical properties: elongation (%)": 10, "rating score: rating score": 0.7428571428571429}}, {"id": "FatigueData-AM2022:317", "name": "Ti-6Al-4V", "material_family": "Ti", "points": [[499.8755611104881, 55284.20291252871, 0], [449.45852482783494, 68289.48719384399, 0], [499.3791295085114, 72742.40860013253, 0], [424.71067054085336, 99092.64103606174, 0], [450.3584128813717, 114391.60686237145, 0], [399.7336012635292, 178723.69411170675, 0], [425.01330329010165, 209829.95034734064, 0], [398.94003634111795, 242113.6485534261, 0], [373.87767122673034, 7154405.600601055, 0], [399.885385885657, 49744255.826284155, 1], [349.520298625315, 49836389.3807796, 1], [374.65278221110026, 50113815.17707473, 1]], "conditions": {"material": "Ti-6Al-4V", "am_type": "L-PBF", "load_ratio": "-1", "test_type": "uniaxial", "temperature": "25", "surface_treatment": "", "heat_treatment": ""}, "metadata": {"dataset id": 317, "metadata: title": "Low- and high-cycle fatigue resistance of Ti-6Al-4V ELI additively manufactured via selective laser melting: Mean stress and defect sensitivity", "metadata: authors": "Bandini, Michele; Benedetti, Matteo; Carmignato, Simone; Fontanari, Vigilio; Zanini, Filippo", "metadata: source of the publication": "INTERNATIONAL JOURNAL OF FATIGUE", "metadata: year of publication": 2018, "metadata: institution": "Peen Serv Ltd; Univ Padua; Univ Trento", "metadata: country and region": "Italy", "metadata: funding agency": "University of Trento ", "metadata: doi": "10.1016/j.ijfatigue.2017.10.021", "fatigue: types of fatigue data": "sn", "fatigue: method of extraction": "color and shape", "materials: name of the material": "Ti-6Al-4V", "am: types of am": "L-PBF", "am: am machine": "3D Systems ProX DMP 300", "am: direciton of specimen (°)": 90, "am: types of feedstock": "powder", "am: size of feedstock (μm)": 9, "processing: processing sequence and parameters": "HT 670 C, 5 hour; HIP 920 C, 2 hour, 1000 bar; SURF tribofinish", "testing: types of fatigue tests": "uniaxial", "testing: fatigue temperature (°c)": 25, "testing: fatigue environment": "air", "testing: load ratio": -1, "testing: frequency (hz)": 150, "testing: fatigue machine": "Rumul Microtron", "testing: load control": "force", "testing: specimens description": "circular cross-section; with drawing; ASTM E606", "testing: critical cross-section size of specimens (mm)": 4, "testing: stress concentration factor of specimens": 1, "static mechanical properties: young's modulus (gpa)": 110, "static mechanical properties: yield strength (mpa)": 850, "static mechanical properties: ultimate tensile strength (mpa)": 960, "static mechanical properties: elongation (%)": 14, "rating score: rating score": 0.7428571428571429}}, {"id": "FatigueData-AM2022:318", "name": "Ti-6Al-4V", "material_family": "Ti", "points": [[449.06291853905174, 85962.01149402325, 0], [449.06291853905174, 144738.45804464194, 0], [399.71994351037023, 283501.097523765, 0], [399.6212103446197, 509571.10321063804, 0], [350.2609085887841, 679386.3052548254, 0], [349.7029731104612, 18992084.761213172, 0], [325.32599395927184, 49366308.96057168, 1], [300.13846565242596, 49366308.96057168, 1]], "conditions": {"material": "Ti-6Al-4V", "am_type": "L-PBF", "load_ratio": "-3", "test_type": "uniaxial", "temperature": "25", "surface_treatment": "", "heat_treatment": ""}, "metadata": {"dataset id": 318, "metadata: title": "Low- and high-cycle fatigue resistance of Ti-6Al-4V ELI additively manufactured via selective laser melting: Mean stress and defect sensitivity", "metadata: authors": "Bandini, Michele; Benedetti, Matteo; Carmignato, Simone; Fontanari, Vigilio; Zanini, Filippo", "metadata: source of the publication": "INTERNATIONAL JOURNAL OF FATIGUE", "metadata: year of publication": 2018, "metadata: institution": "Peen Serv Ltd; Univ Padua; Univ Trento", "metadata: country and region": "Italy", "metadata: funding agency": "University of Trento ", "metadata: doi": "10.1016/j.ijfatigue.2017.10.021", "fatigue: types of fatigue data": "sn", "fatigue: method of extraction": "color and shape", "materials: name of the material": "Ti-6Al-4V", "am: types of am": "L-PBF", "am: am machine": "3D Systems ProX DMP 300", "am: direciton of specimen (°)": 90, "am: types of feedstock": "powder", "am: size of feedstock (μm)": 9, "processing: processing sequence and parameters": "HT 670 C, 5 hour; SURF as-built", "testing: types of fatigue tests": "uniaxial", "testing: fatigue temperature (°c)": 25, "testing: fatigue environment": "air", "testing: load ratio": -3, "testing: frequency (hz)": 150, "testing: fatigue machine": "Rumul Microtron", "testing: load control": "force", "testing: specimens description": "circular cross-section; with drawing; ASTM E606", "testing: critical cross-section size of specimens (mm)": 4, "testing: stress concentration factor of specimens": 1, "static mechanical properties: young's modulus (gpa)": 113, "static mechanical properties: yield strength (mpa)": 1015, "static mechanical properties: ultimate tensile strength (mpa)": 1090, "static mechanical properties: elongation (%)": 10, "rating score: rating score": 0.7428571428571429}}, {"id": "FatigueData-AM2022:319", "name": "Ti-6Al-4V", "material_family": "Ti", "points": [[200.38218493559253, 60397.908218303826, 0], [175.04205488802143, 110530.93887289724, 0], [175.14169568115437, 125050.32334710222, 0], [149.95386997805613, 129792.4053965291, 0], [144.18696128649006, 182353.67345211838, 0], [144.15548641175923, 213831.39184860518, 0], [149.95386997805613, 400098.93063828145, 0], [150.0299506925553, 49774784.12532847, 1], [144.00679643984034, 49884641.26619737, 1], [137.8693626195405, 49884641.26619737, 1]], "conditions": {"material": "Ti-6Al-4V", "am_type": "L-PBF", "load_ratio": "0.1", "test_type": "uniaxial", "temperature": "25", "surface_treatment": "", "heat_treatment": ""}, "metadata": {"dataset id": 319, "metadata: title": "Low- and high-cycle fatigue resistance of Ti-6Al-4V ELI additively manufactured via selective laser melting: Mean stress and defect sensitivity", "metadata: authors": "Bandini, Michele; Benedetti, Matteo; Carmignato, Simone; Fontanari, Vigilio; Zanini, Filippo", "metadata: source of the publication": "INTERNATIONAL JOURNAL OF FATIGUE", "metadata: year of publication": 2018, "metadata: institution": "Peen Serv Ltd; Univ Padua; Univ Trento", "metadata: country and region": "Italy", "metadata: funding agency": "University of Trento ", "metadata: doi": "10.1016/j.ijfatigue.2017.10.021", "fatigue: types of fatigue data": "sn", "fatigue: method of extraction": "color and shape", "materials: name of the material": "Ti-6Al-4V", "am: types of am": "L-PBF", "am: am machine": "3D Systems ProX DMP 300", "am: direciton of specimen (°)": 90, "am: types of feedstock": "powder", "am: size of feedstock (μm)": 9, "processing: processing sequence and parameters": "HT 670 C, 5 hour; SURF as-built", "testing: types of fatigue tests": "uniaxial", "testing: fatigue temperature (°c)": 25, "testing: fatigue environment": "air", "testing: load ratio": 0.1, "testing: frequency (hz)": 150, "testing: fatigue machine": "Rumul Microtron", "testing: load control": "force", "testing: specimens description": "circular cross-section; with drawing; ASTM E606", "testing: critical cross-section size of specimens (mm)": 4, "testing: stress concentration factor of specimens": 1, "static mechanical properties: young's modulus (gpa)": 113, "static mechanical properties: yield strength (mpa)": 1015, "static mechanical properties: ultimate tensile strength (mpa)": 1090, "static mechanical properties: elongation (%)": 10, "rating score: rating score": 0.7428571428571429}}, {"id": "FatigueData-AM2022:320", "name": "Ti-6Al-4V", "material_family": "Ti", "points": [[310.23021689244206, 36975.08104043781, 0], [299.03836550211554, 49045.402403815555, 0], [264.7614679195267, 50884.95425076637, 0], [224.32066635350634, 243726.9028104045, 0], [194.37942838945946, 1495154.294203124, 0], [139.7836978401354, 1987594.825691675, 1]], "conditions": {"material": "Ti-6Al-4V", "am_type": "L-PBF", "load_ratio": "0", "test_type": "bending fatigue", "temperature": "25", "surface_treatment": "", "heat_treatment": ""}, "metadata": {"dataset id": 320, "metadata: title": "Surface roughness and directional fatigue behavior of as-built EBM and DMLS Ti6Al4V", "metadata: authors": "Frkan, Martin; Konecna, Radomila; Nicoletto, Gianni; Riva, Enrica", "metadata: source of the publication": "INTERNATIONAL JOURNAL OF FATIGUE", "metadata: year of publication": 2018, "metadata: institution": "Univ Parma; Univ Zilina", "metadata: country and region": "Italy; Slovakia", "metadata: funding agency": "Scientific Grant Agency of the Ministry of Education, Science, Research and Sport of the Slovak Republic", "metadata: doi": "10.1016/j.ijfatigue.2018.06.011", "fatigue: types of fatigue data": "sn", "fatigue: method of extraction": "color and shape", "materials: name of the material": "Ti-6Al-4V", "am: types of am": "L-PBF", "am: am machine": "EOS M290", "am: layer thickness (μm)": 60, "am: preheat temperature (°c)": 80, "am: direciton of specimen (°)": 0, "am: am environment": "Ar", "am: types of feedstock": "powder", "am: size of feedstock (μm)": "25, 45", "processing: processing sequence and parameters": "HT 740 C, 2 hour; SURF as-built", "testing: types of fatigue tests": "bending fatigue", "testing: fatigue temperature (°c)": 25, "testing: fatigue environment": "air", "testing: load ratio": 0, "testing: frequency (hz)": 15, "testing: fatigue machine": "Schenck-type testing machine", "testing: load control": "force", "testing: specimens description": "rectangular cross-section; miniature", "testing: critical cross-section size of specimens (mm)": "5, 5", "testing: stress concentration factor of specimens": 1, "static mechanical properties: yield strength (mpa)": 1104, "static mechanical properties: ultimate tensile strength (mpa)": 1176, "static mechanical properties: elongation (%)": 12.9, "rating score: rating score": 0.8}}, {"id": "FatigueData-AM2022:321", "name": "Ti-6Al-4V", "material_family": "Ti", "points": [[300.1852766798419, 27138.994312082163, 0], [215.140595463138, 116259.8310501195, 0], [240.69771892222903, 120518.76912115738, 0], [174.9191662080352, 142524.30891333768, 0], [158.83152173913044, 171158.48649958678, 0], [145.72230014025246, 345212.0425866314, 0], [106.22140030405328, 2016223.4096053094, 1], [124.09677275531482, 2022483.8616232844, 1]], "conditions": {"material": "Ti-6Al-4V", "am_type": "E-PBF", "load_ratio": "0", "test_type": "bending fatigue", "temperature": "25", "surface_treatment": "", "heat_treatment": ""}, "metadata": {"dataset id": 321, "metadata: title": "Surface roughness and directional fatigue behavior of as-built EBM and DMLS Ti6Al4V", "metadata: authors": "Frkan, Martin; Konecna, Radomila; Nicoletto, Gianni; Riva, Enrica", "metadata: source of the publication": "INTERNATIONAL JOURNAL OF FATIGUE", "metadata: year of publication": 2018, "metadata: institution": "Univ Parma; Univ Zilina", "metadata: country and region": "Italy; Slovakia", "metadata: funding agency": "Scientific Grant Agency of the Ministry of Education, Science, Research and Sport of the Slovak Republic", "metadata: doi": "10.1016/j.ijfatigue.2018.06.011", "fatigue: types of fatigue data": "sn", "fatigue: method of extraction": "color and shape", "materials: name of the material": "Ti-6Al-4V", "am: types of am": "E-PBF", "am: am machine": "Arcam A2", "am: layer thickness (μm)": 50, "am: direciton of specimen (°)": 0, "am: layer scan rotation (°)": 90, "am: types of feedstock": "powder", "processing: processing sequence and parameters": "NHT; SURF as-built", "testing: types of fatigue tests": "bending fatigue", "testing: fatigue temperature (°c)": 25, "testing: fatigue environment": "air", "testing: load ratio": 0, "testing: frequency (hz)": 15, "testing: load control": "force", "testing: specimens description": "rectangular cross-section; miniature", "testing: critical cross-section size of specimens (mm)": "5, 5", "testing: stress concentration factor of specimens": 1, "static mechanical properties: yield strength (mpa)": 950, "static mechanical properties: ultimate tensile strength (mpa)": 1020, "static mechanical properties: elongation (%)": 14, "rating score: rating score": 0.6756756756756757}}, {"id": "FatigueData-AM2022:322", "name": "Ti-6Al-4V", "material_family": "Ti", "points": [[298.23369565217394, 12946.881665596777, 0], [214.20235549513023, 85418.52655833063, 0], [172.5153032435594, 174502.3075957885, 0], [189.02267616191904, 179434.62442492472, 0], [138.04347826086956, 222250.34710688872, 0], [118.90354111853426, 301084.93907852925, 0], [97.66000673758637, 768337.8197826238, 0], [88.24786242633925, 2006192.1736310907, 1]], "conditions": {"material": "Ti-6Al-4V", "am_type": "E-PBF", "load_ratio": "0", "test_type": "bending fatigue", "temperature": "25", "surface_treatment": "", "heat_treatment": ""}, "metadata": {"dataset id": 322, "metadata: title": "Surface roughness and directional fatigue behavior of as-built EBM and DMLS Ti6Al4V", "metadata: authors": "Frkan, Martin; Konecna, Radomila; Nicoletto, Gianni; Riva, Enrica", "metadata: source of the publication": "INTERNATIONAL JOURNAL OF FATIGUE", "metadata: year of publication": 2018, "metadata: institution": "Univ Parma; Univ Zilina", "metadata: country and region": "Italy; Slovakia", "metadata: funding agency": "Scientific Grant Agency of the Ministry of Education, Science, Research and Sport of the Slovak Republic", "metadata: doi": "10.1016/j.ijfatigue.2018.06.011", "fatigue: types of fatigue data": "sn", "fatigue: method of extraction": "color and shape", "materials: name of the material": "Ti-6Al-4V", "am: types of am": "E-PBF", "am: am machine": "Arcam A2", "am: layer thickness (μm)": 50, "am: direciton of specimen (°)": 0, "am: layer scan rotation (°)": 90, "am: types of feedstock": "powder", "processing: processing sequence and parameters": "NHT; SURF as-built", "testing: types of fatigue tests": "bending fatigue", "testing: fatigue temperature (°c)": 25, "testing: fatigue environment": "air", "testing: load ratio": 0, "testing: frequency (hz)": 15, "testing: load control": "force", "testing: specimens description": "rectangular cross-section; miniature", "testing: critical cross-section size of specimens (mm)": "5, 5", "testing: stress concentration factor of specimens": 1, "static mechanical properties: yield strength (mpa)": 950, "static mechanical properties: ultimate tensile strength (mpa)": 1020, "static mechanical properties: elongation (%)": 14, "rating score: rating score": 0.6756756756756757}}, {"id": "FatigueData-AM2022:323", "name": "Ti-6Al-4V", "material_family": "Ti", "points": [[300.1883646245059, 17505.07849350255, 0], [198.51968877691354, 71306.12465228744, 0], [173.88387333214655, 92386.18707629596, 0], [149.1440469715766, 203412.89413496928, 0], [123.64030035223097, 338413.4345186376, 0], [108.70950311297818, 448732.4395091712, 0], [94.22347348474096, 2030872.9680170352, 1]], "conditions": {"material": "Ti-6Al-4V", "am_type": "E-PBF", "load_ratio": "0", "test_type": "bending fatigue", "temperature": "25", "surface_treatment": "", "heat_treatment": ""}, "metadata": {"dataset id": 323, "metadata: title": "Surface roughness and directional fatigue behavior of as-built EBM and DMLS Ti6Al4V", "metadata: authors": "Frkan, Martin; Konecna, Radomila; Nicoletto, Gianni; Riva, Enrica", "metadata: source of the publication": "INTERNATIONAL JOURNAL OF FATIGUE", "metadata: year of publication": 2018, "metadata: institution": "Univ Parma; Univ Zilina", "metadata: country and region": "Italy; Slovakia", "metadata: funding agency": "Scientific Grant Agency of the Ministry of Education, Science, Research and Sport of the Slovak Republic", "metadata: doi": "10.1016/j.ijfatigue.2018.06.011", "fatigue: types of fatigue data": "sn", "fatigue: method of extraction": "color and shape", "materials: name of the material": "Ti-6Al-4V", "am: types of am": "E-PBF", "am: am machine": "Arcam A2", "am: layer thickness (μm)": 50, "am: direciton of specimen (°)": 90, "am: layer scan rotation (°)": 90, "am: types of feedstock": "powder", "processing: processing sequence and parameters": "NHT; SURF as-built", "testing: types of fatigue tests": "bending fatigue", "testing: fatigue temperature (°c)": 25, "testing: fatigue environment": "air", "testing: load ratio": 0, "testing: frequency (hz)": 15, "testing: load control": "force", "testing: specimens description": "rectangular cross-section; miniature", "testing: critical cross-section size of specimens (mm)": "5, 5", "testing: stress concentration factor of specimens": 1, "static mechanical properties: yield strength (mpa)": 950, "static mechanical properties: ultimate tensile strength (mpa)": 1020, "static mechanical properties: elongation (%)": 14, "rating score: rating score": 0.6756756756756757}}, {"id": "FatigueData-AM2022:324", "name": "Ti-6Al-4V", "material_family": "Ti", "points": [[487.3264806656877, 16954.09496330047, 0], [300.711324177248, 44237.65123289517, 0], [319.6807999086961, 61982.29607975578, 0], [330.0378901373361, 66154.08842319017, 0], [200.81451050463806, 130309.52259508835, 0], [219.26640557697905, 307760.3690126335, 0], [214.65509586018183, 310934.3141034716, 0], [107.5968281006605, 8622269.080448406, 1], [102.19915637358366, 11077107.783615129, 1]], "conditions": {"material": "Ti-6Al-4V", "am_type": "L-PBF", "load_ratio": "-1", "test_type": "uniaxial", "temperature": "25", "surface_treatment": "", "heat_treatment": ""}, "metadata": {"dataset id": 324, "metadata: title": "Surface roughness effects on the fatigue strength of additively manufactured Ti-6Al-4V", "metadata: authors": "Pegues, Jonathan W.; Roach, Michael D.; Shamsaei, Nima; Williamson, R. Scott", "metadata: source of the publication": "INTERNATIONAL JOURNAL OF FATIGUE", "metadata: year of publication": 2018, "metadata: institution": "Auburn Univ; Univ Mississippi", "metadata: country and region": "USA", "metadata: funding agency": "National Science Foundation (NSF); Naval Air Systems Command (NAVAIR), US Navy", "metadata: doi": "10.1016/j.ijfatigue.2018.07.013", "fatigue: types of fatigue data": "sn", "fatigue: method of extraction": "color and shape", "materials: name of the material": "Ti-6Al-4V", "am: types of am": "L-PBF", "am: am machine": "EOS M290", "am: power (w)": 280, "am: scan speed (mm/s)": 1200, "am: hatch space (μm)": 140, "am: direciton of specimen (°)": 45, "am: types of feedstock": "powder", "am: size of feedstock (μm)": "15, 45", "processing: processing sequence and parameters": "HT 700 C, 1 hour; SURF as-built", "testing: types of fatigue tests": "uniaxial", "testing: fatigue temperature (°c)": 25, "testing: fatigue environment": "air", "testing: load ratio": -1, "testing: fatigue machine": "MTS servo-hydraulic", "testing: load control": "force", "testing: specimens description": "circular cross-section; with drawing", "testing: critical cross-section size of specimens (mm)": 6.06, "testing: stress concentration factor of specimens": 1, "rating score: rating score": 0.6857142857142857}}, {"id": "FatigueData-AM2022:325", "name": "Ti-6Al-4V", "material_family": "Ti", "points": [[482.1205789804908, 11129.716087055906, 0], [311.03526909286785, 32235.494217981486, 0], [328.5392809200236, 37101.891723151006, 0], [206.71751233745323, 46524.90445366403, 0], [205.00899738909985, 88365.79251974172, 0], [209.63133319638965, 168386.74505549844, 0], [153.29795754905885, 194351.4515134105, 0], [99.07975536549067, 10116524.363811903, 1]], "conditions": {"material": "Ti-6Al-4V", "am_type": "L-PBF", "load_ratio": "-1", "test_type": "uniaxial", "temperature": "25", "surface_treatment": "", "heat_treatment": ""}, "metadata": {"dataset id": 325, "metadata: title": "Surface roughness effects on the fatigue strength of additively manufactured Ti-6Al-4V", "metadata: authors": "Pegues, Jonathan W.; Roach, Michael D.; Shamsaei, Nima; Williamson, R. Scott", "metadata: source of the publication": "INTERNATIONAL JOURNAL OF FATIGUE", "metadata: year of publication": 2018, "metadata: institution": "Auburn Univ; Univ Mississippi", "metadata: country and region": "USA", "metadata: funding agency": "National Science Foundation (NSF); Naval Air Systems Command (NAVAIR), US Navy", "metadata: doi": "10.1016/j.ijfatigue.2018.07.013", "fatigue: types of fatigue data": "sn", "fatigue: method of extraction": "color and shape", "materials: name of the material": "Ti-6Al-4V", "am: types of am": "L-PBF", "am: am machine": "EOS M290", "am: power (w)": 280, "am: scan speed (mm/s)": 1200, "am: hatch space (μm)": 140, "am: direciton of specimen (°)": 45, "am: types of feedstock": "powder", "am: size of feedstock (μm)": "15, 45", "processing: processing sequence and parameters": "HT 700 C, 1 hour; SURF as-built", "testing: types of fatigue tests": "uniaxial", "testing: fatigue temperature (°c)": 25, "testing: fatigue environment": "air", "testing: load ratio": -1, "testing: fatigue machine": "MTS servo-hydraulic", "testing: load control": "force", "testing: specimens description": "circular cross-section; with drawing", "testing: critical cross-section size of specimens (mm)": 4.9, "testing: stress concentration factor of specimens": 1, "rating score: rating score": 0.6857142857142857}}, {"id": "FatigueData-AM2022:326", "name": "Ti-6Al-4V", "material_family": "Ti", "points": [[484.2555066079295, 7908.4136719691915, 0], [340.94191380171674, 16317.071627251367, 0], [322.50862570876586, 20757.744625803996, 0], [325.5850509216813, 25901.833001322942, 0], [223.95610305315148, 47862.15898874191, 0], [220.9664167871552, 86840.69808755237, 0], [225.090573848197, 87143.66253537365, 0], [114.68950557928395, 1423710.8448911954, 0], [114.33157412657567, 2081626.2697240645, 0], [75.07159204544404, 11435119.121171275, 1]], "conditions": {"material": "Ti-6Al-4V", "am_type": "L-PBF", "load_ratio": "-1", "test_type": "uniaxial", "temperature": "25", "surface_treatment": "", "heat_treatment": ""}, "metadata": {"dataset id": 326, "metadata: title": "Surface roughness effects on the fatigue strength of additively manufactured Ti-6Al-4V", "metadata: authors": "Pegues, Jonathan W.; Roach, Michael D.; Shamsaei, Nima; Williamson, R. Scott", "metadata: source of the publication": "INTERNATIONAL JOURNAL OF FATIGUE", "metadata: year of publication": 2018, "metadata: institution": "Auburn Univ; Univ Mississippi", "metadata: country and region": "USA", "metadata: funding agency": "National Science Foundation (NSF); Naval Air Systems Command (NAVAIR), US Navy", "metadata: doi": "10.1016/j.ijfatigue.2018.07.013", "fatigue: types of fatigue data": "sn", "fatigue: method of extraction": "color and shape", "materials: name of the material": "Ti-6Al-4V", "am: types of am": "L-PBF", "am: am machine": "EOS M290", "am: power (w)": 280, "am: scan speed (mm/s)": 1200, "am: hatch space (μm)": 140, "am: direciton of specimen (°)": 45, "am: types of feedstock": "powder", "am: size of feedstock (μm)": "15, 45", "processing: processing sequence and parameters": "HT 700 C, 1 hour; SURF as-built", "testing: types of fatigue tests": "uniaxial", "testing: fatigue temperature (°c)": 25, "testing: fatigue environment": "air", "testing: load ratio": -1, "testing: fatigue machine": "MTS servo-hydraulic", "testing: load control": "force", "testing: specimens description": "circular cross-section; with drawing", "testing: critical cross-section size of specimens (mm)": 4.9, "testing: stress concentration factor of specimens": 1, "rating score: rating score": 0.6857142857142857}}, {"id": "FatigueData-AM2022:327", "name": "Ti-6Al-4V", "material_family": "Ti", "points": [[375.1254154965487, 18582.367688282222, 0], [341.5054205774393, 21853.363475159793, 0], [334.7312424967232, 24120.20291312797, 0], [211.41300801757976, 50387.191965257174, 0], [235.24807904232148, 58840.42176246683, 0], [219.1907680361797, 62254.2105383538, 0], [116.9089559818029, 259505.5222655627, 0], [122.17531118952277, 272632.69583776616, 0], [111.74612844342467, 5397600.077204169, 0], [74.38792714684199, 10116815.678157873, 1]], "conditions": {"material": "Ti-6Al-4V", "am_type": "L-PBF", "load_ratio": "-1", "test_type": "uniaxial", "temperature": "25", "surface_treatment": "", "heat_treatment": ""}, "metadata": {"dataset id": 327, "metadata: title": "Surface roughness effects on the fatigue strength of additively manufactured Ti-6Al-4V", "metadata: authors": "Pegues, Jonathan W.; Roach, Michael D.; Shamsaei, Nima; Williamson, R. Scott", "metadata: source of the publication": "INTERNATIONAL JOURNAL OF FATIGUE", "metadata: year of publication": 2018, "metadata: institution": "Auburn Univ; Univ Mississippi", "metadata: country and region": "USA", "metadata: funding agency": "National Science Foundation (NSF); Naval Air Systems Command (NAVAIR), US Navy", "metadata: doi": "10.1016/j.ijfatigue.2018.07.013", "fatigue: types of fatigue data": "sn", "fatigue: method of extraction": "color and shape", "materials: name of the material": "Ti-6Al-4V", "am: types of am": "L-PBF", "am: am machine": "EOS M290", "am: power (w)": 280, "am: scan speed (mm/s)": 1200, "am: hatch space (μm)": 140, "am: direciton of specimen (°)": 45, "am: types of feedstock": "powder", "am: size of feedstock (μm)": "15, 45", "processing: processing sequence and parameters": "HT 700 C, 1 hour; SURF as-built", "testing: types of fatigue tests": "uniaxial", "testing: fatigue temperature (°c)": 25, "testing: fatigue environment": "air", "testing: load ratio": -1, "testing: fatigue machine": "MTS servo-hydraulic", "testing: load control": "force", "testing: specimens description": "circular cross-section; with drawing", "testing: critical cross-section size of specimens (mm)": 3.25, "testing: stress concentration factor of specimens": 1, "rating score: rating score": 0.6857142857142857}}, {"id": "FatigueData-AM2022:328", "name": "Ti-6Al-4V", "material_family": "Ti", "points": [[355.6334301522164, 19216.82642316476, 0], [363.2971198692097, 20026.807975010004, 0], [358.88908692344233, 29644.720721764934, 0], [241.42763132593726, 34771.345317006235, 0], [254.66851947593898, 36441.62163779381, 0], [240.00865494878104, 48618.42038604876, 0], [118.18196040383872, 300796.1914188398, 0], [115.92757599285557, 349356.4962391731, 0], [114.14126353688539, 418319.3819849854, 0], [74.45798357368086, 10210611.247299403, 1]], "conditions": {"material": "Ti-6Al-4V", "am_type": "L-PBF", "load_ratio": "-1", "test_type": "uniaxial", "temperature": "25", "surface_treatment": "", "heat_treatment": ""}, "metadata": {"dataset id": 328, "metadata: title": "Surface roughness effects on the fatigue strength of additively manufactured Ti-6Al-4V", "metadata: authors": "Pegues, Jonathan W.; Roach, Michael D.; Shamsaei, Nima; Williamson, R. Scott", "metadata: source of the publication": "INTERNATIONAL JOURNAL OF FATIGUE", "metadata: year of publication": 2018, "metadata: institution": "Auburn Univ; Univ Mississippi", "metadata: country and region": "USA", "metadata: funding agency": "National Science Foundation (NSF); Naval Air Systems Command (NAVAIR), US Navy", "metadata: doi": "10.1016/j.ijfatigue.2018.07.013", "fatigue: types of fatigue data": "sn", "fatigue: method of extraction": "color and shape", "materials: name of the material": "Ti-6Al-4V", "am: types of am": "L-PBF", "am: am machine": "EOS M290", "am: power (w)": 280, "am: scan speed (mm/s)": 1200, "am: hatch space (μm)": 140, "am: direciton of specimen (°)": 45, "am: types of feedstock": "powder", "am: size of feedstock (μm)": "15, 45", "processing: processing sequence and parameters": "HT 700 C, 1 hour; SURF as-built", "testing: types of fatigue tests": "uniaxial", "testing: fatigue temperature (°c)": 25, "testing: fatigue environment": "air", "testing: load ratio": -1, "testing: fatigue machine": "MTS servo-hydraulic", "testing: load control": "force", "testing: specimens description": "circular cross-section; with drawing", "testing: critical cross-section size of specimens (mm)": 3.25, "testing: stress concentration factor of specimens": 1, "rating score: rating score": 0.6857142857142857}}, {"id": "FatigueData-AM2022:329", "name": "AlSi10Mg", "material_family": "AlSi10Mg", "points": [[209.70076839591923, 14339.69919165895, 0], [179.79699035065215, 37420.12758019132, 0], [149.73688734534403, 63594.29998901869, 0], [119.82112335390602, 270033.0622502803, 0]], "conditions": {"material": "AlSi10Mg", "am_type": "L-PBF", "load_ratio": "-1", "test_type": "uniaxial", "temperature": "25", "surface_treatment": "", "heat_treatment": ""}, "metadata": {"dataset id": 329, "metadata: title": "Effect of heat treatments on fatigue property of selective laser melting AlSi10Mg", "metadata: authors": "Cheng, Yong; Hu, Zhiheng; Liao, Hailong; Zeng, Xiaoyan; Zhang, Changchun; Zhu, Haihong", "metadata: source of the publication": "INTERNATIONAL JOURNAL OF FATIGUE", "metadata: year of publication": 2018, "metadata: institution": "Huazhong Univ Sci & Technol", "metadata: country and region": "Peoples R China", "metadata: funding agency": "National Natural Science Foundation of China (NSFC)", "metadata: doi": "10.1016/j.ijfatigue.2018.07.016", "fatigue: types of fatigue data": "sn", "fatigue: method of extraction": "color and shape", "materials: name of the material": "AlSi10Mg", "am: types of am": "L-PBF", "am: am machine": "LSNF-2", "am: power (w)": 490, "am: scan speed (mm/s)": 2000, "am: hatch space (μm)": 100, "am: layer thickness (μm)": 40, "am: direciton of specimen (°)": 90, "am: types of feedstock": "powder", "am: size of feedstock (μm)": 33.7, "processing: processing sequence and parameters": "NHT; SURF machine", "testing: types of fatigue tests": "uniaxial", "testing: fatigue temperature (°c)": 25, "testing: fatigue environment": "air", "testing: load ratio": -1, "testing: frequency (hz)": 15, "testing: fatigue machine": "Shimadzu EHF-UV100K2-040-1A", "testing: load control": "force", "testing: specimens description": "circular cross-section; with drawing; GB/T 3075", "testing: critical cross-section size of specimens (mm)": 5.5, "testing: stress concentration factor of specimens": 1, "static mechanical properties: yield strength (mpa)": 319, "static mechanical properties: ultimate tensile strength (mpa)": 477.5, "static mechanical properties: elongation (%)": 4, "rating score: rating score": 0.8285714285714286}}, {"id": "FatigueData-AM2022:330", "name": "AlSi10Mg", "material_family": "AlSi10Mg", "points": [[149.91805215603765, 5406.073587888832, 0], [134.81681697239534, 28315.018714908234, 0], [104.88837737081138, 203323.50100902814, 0]], "conditions": {"material": "AlSi10Mg", "am_type": "L-PBF", "load_ratio": "-1", "test_type": "uniaxial", "temperature": "25", "surface_treatment": "", "heat_treatment": ""}, "metadata": {"dataset id": 330, "metadata: title": "Effect of heat treatments on fatigue property of selective laser melting AlSi10Mg", "metadata: authors": "Cheng, Yong; Hu, Zhiheng; Liao, Hailong; Zeng, Xiaoyan; Zhang, Changchun; Zhu, Haihong", "metadata: source of the publication": "INTERNATIONAL JOURNAL OF FATIGUE", "metadata: year of publication": 2018, "metadata: institution": "Huazhong Univ Sci & Technol", "metadata: country and region": "Peoples R China", "metadata: funding agency": "National Natural Science Foundation of China (NSFC)", "metadata: doi": "10.1016/j.ijfatigue.2018.07.016", "fatigue: types of fatigue data": "sn", "fatigue: method of extraction": "color and shape", "materials: name of the material": "AlSi10Mg", "am: types of am": "L-PBF", "am: am machine": "LSNF-2", "am: power (w)": 490, "am: scan speed (mm/s)": 2000, "am: hatch space (μm)": 100, "am: layer thickness (μm)": 40, "am: direciton of specimen (°)": 90, "am: types of feedstock": "powder", "am: size of feedstock (μm)": 33.7, "processing: processing sequence and parameters": "HT 300 C, 2 hour; SURF machine", "testing: types of fatigue tests": "uniaxial", "testing: fatigue temperature (°c)": 25, "testing: fatigue environment": "air", "testing: load ratio": -1, "testing: frequency (hz)": 15, "testing: fatigue machine": "Shimadzu EHF-UV100K2-040-1A", "testing: load control": "force", "testing: specimens description": "circular cross-section; with drawing; GB/T 3075", "testing: critical cross-section size of specimens (mm)": 5.5, "testing: stress concentration factor of specimens": 1, "static mechanical properties: yield strength (mpa)": 266, "static mechanical properties: ultimate tensile strength (mpa)": 369, "static mechanical properties: elongation (%)": 7.5, "rating score: rating score": 0.8285714285714286}}, {"id": "FatigueData-AM2022:331", "name": "AlSi10Mg", "material_family": "AlSi10Mg", "points": [[149.79904016027842, 2016.2132307573268, 0], [134.8577607920156, 30273.87521863082, 0], [119.81356308353386, 49420.46008935922, 0], [104.63425972375258, 76338.23296969454, 0], [89.84417966232967, 164996.8129381185, 0]], "conditions": {"material": "AlSi10Mg", "am_type": "L-PBF", "load_ratio": "-1", "test_type": "uniaxial", "temperature": "25", "surface_treatment": "", "heat_treatment": ""}, "metadata": {"dataset id": 331, "metadata: title": "Effect of heat treatments on fatigue property of selective laser melting AlSi10Mg", "metadata: authors": "Cheng, Yong; Hu, Zhiheng; Liao, Hailong; Zeng, Xiaoyan; Zhang, Changchun; Zhu, Haihong", "metadata: source of the publication": "INTERNATIONAL JOURNAL OF FATIGUE", "metadata: year of publication": 2018, "metadata: institution": "Huazhong Univ Sci & Technol", "metadata: country and region": "Peoples R China", "metadata: funding agency": "National Natural Science Foundation of China (NSFC)", "metadata: doi": "10.1016/j.ijfatigue.2018.07.016", "fatigue: types of fatigue data": "sn", "fatigue: method of extraction": "color and shape", "materials: name of the material": "AlSi10Mg", "am: types of am": "L-PBF", "am: am machine": "LSNF-2", "am: power (w)": 490, "am: scan speed (mm/s)": 2000, "am: hatch space (μm)": 100, "am: layer thickness (μm)": 40, "am: direciton of specimen (°)": 90, "am: types of feedstock": "powder", "am: size of feedstock (μm)": 33.7, "processing: processing sequence and parameters": "HT 530 C, 1 hour; SURF machine", "testing: types of fatigue tests": "uniaxial", "testing: fatigue temperature (°c)": 25, "testing: fatigue environment": "air", "testing: load ratio": -1, "testing: frequency (hz)": 15, "testing: fatigue machine": "Shimadzu EHF-UV100K2-040-1A", "testing: load control": "force", "testing: specimens description": "circular cross-section; with drawing; GB/T 3075", "testing: critical cross-section size of specimens (mm)": 5.5, "testing: stress concentration factor of specimens": 1, "static mechanical properties: yield strength (mpa)": 151, "static mechanical properties: ultimate tensile strength (mpa)": 253, "rating score: rating score": 0.8}}, {"id": "FatigueData-AM2022:332", "name": "AlSi10Mg", "material_family": "AlSi10Mg", "points": [[149.78294650473805, 5406.073587888832, 0], [119.57553909201538, 28471.770792873493, 0], [104.75327171951182, 177926.44740116136, 0]], "conditions": {"material": "AlSi10Mg", "am_type": "L-PBF", "load_ratio": "-1", "test_type": "uniaxial", "temperature": "25", "surface_treatment": "", "heat_treatment": ""}, "metadata": {"dataset id": 332, "metadata: title": "Effect of heat treatments on fatigue property of selective laser melting AlSi10Mg", "metadata: authors": "Cheng, Yong; Hu, Zhiheng; Liao, Hailong; Zeng, Xiaoyan; Zhang, Changchun; Zhu, Haihong", "metadata: source of the publication": "INTERNATIONAL JOURNAL OF FATIGUE", "metadata: year of publication": 2018, "metadata: institution": "Huazhong Univ Sci & Technol", "metadata: country and region": "Peoples R China", "metadata: funding agency": "National Natural Science Foundation of China (NSFC)", "metadata: doi": "10.1016/j.ijfatigue.2018.07.016", "fatigue: types of fatigue data": "sn", "fatigue: method of extraction": "color and shape", "materials: name of the material": "AlSi10Mg", "am: types of am": "L-PBF", "am: am machine": "LSNF-2", "am: power (w)": 490, "am: scan speed (mm/s)": 2000, "am: hatch space (μm)": 100, "am: layer thickness (μm)": 40, "am: direciton of specimen (°)": 90, "am: types of feedstock": "powder", "am: size of feedstock (μm)": 33.7, "processing: processing sequence and parameters": "HT 170 C, 12 hour; SURF machine", "testing: types of fatigue tests": "uniaxial", "testing: fatigue temperature (°c)": 25, "testing: fatigue environment": "air", "testing: load ratio": -1, "testing: frequency (hz)": 15, "testing: fatigue machine": "Shimadzu EHF-UV100K2-040-1A", "testing: load control": "force", "testing: specimens description": "circular cross-section; with drawing; GB/T 3075", "testing: critical cross-section size of specimens (mm)": 5.5, "testing: stress concentration factor of specimens": 1, "rating score: rating score": 0.7428571428571429}}, {"id": "FatigueData-AM2022:333", "name": "Ti-6Al-4V", "material_family": "Ti", "points": [[210.08689588585528, 12748.567671157825, 0], [224.66850828729284, 14507.143965398012, 0], [194.7513812154696, 18509.01871637425, 0], [164.9171270718232, 54262.5057149777, 0], [149.62707182320443, 65147.851632835285, 0], [119.79281767955803, 82343.7962431198, 0], [112.33425414364642, 120393.38810907908, 0], [100.76164167324389, 274659.56438961386, 0], [97.4171270718232, 372067.2710502102, 0], [93.64640883977897, 559301.4574554242, 0], [104.84989054518921, 642553.9601049684, 0], [97.3797135654133, 10130939.39907358, 1], [89.68404696132598, 10154029.436273754, 1]], "conditions": {"material": "Ti-6Al-4V", "am_type": "E-PBF", "load_ratio": "-1", "test_type": "rotating bending fatigue", "temperature": "25", "surface_treatment": "", "heat_treatment": ""}, "metadata": {"dataset id": 333, "metadata: title": "Influence of defects, surface roughness and HIP on the fatigue strength of Ti-6Al-4V manufactured by additive manufacturing", "metadata: authors": "Masuo, Hiroshige; Morokoshi, Shotaro; Murakami, Yukitaka; Tanaka, Yuzo; Uchida, Tetsuya; Yagura, Hajime; Yamamoto, Yasuhiro", "metadata: source of the publication": "INTERNATIONAL JOURNAL OF FATIGUE", "metadata: year of publication": 2018, "metadata: institution": "Kobe Mat Testing Lab Co Ltd; Kyushu Univ; Metal Technol Co Ltd", "metadata: country and region": "Japan", "metadata: doi": "10.1016/j.ijfatigue.2018.07.020", "fatigue: types of fatigue data": "sn", "fatigue: method of extraction": "color and shape", "materials: name of the material": "Ti-6Al-4V", "am: types of am": "E-PBF", "am: preheat temperature (°c)": 600, "am: direciton
