Repository: yunyunfanfan/S-PA-CBB

# S-PA-CBB

Official research code, processed curve records, evaluation outputs, and manuscript source for:

> **From Physics to Selective Generation: Conditional Brownian Bridges for Sparse S–N Curve Reconstruction and Fatigue Decision-Making**

S-PA-CBB reconstructs a complete probabilistic stress–life (S–N) curve from only two to four observed fatigue tests. The method first fits an interpretable Basquin state, diagnoses whether that state is sufficient, and applies a ControlNet-style conditional Brownian-bridge residual only to curves that benefit from correction.

File: am2022_curves.json (part 21 of 98)
of specimen (°)": 90, "am: types of feedstock": "powder", "am: size of feedstock (μm)": 80, "processing: processing sequence and parameters": "SURF machine; SURF polish", "testing: types of fatigue tests": "rotating bending fatigue", "testing: fatigue temperature (°c)": 25, "testing: fatigue environment": "air", "testing: load ratio": -1, "testing: frequency (hz)": 60, "testing: load control": "force", "testing: specimens description": "circular cross-section; with drawing", "testing: critical cross-section size of specimens (mm)": 6, "testing: stress concentration factor of specimens": 1, "static mechanical properties: ultimate tensile strength (mpa)": 1046, "static mechanical properties: elongation (%)": 20, "rating score: rating score": 0.5945945945945946}}, {"id": "FatigueData-AM2022:334", "name": "Ti-6Al-4V", "material_family": "Ti", "points": [[269.792817679558, 28857.828857509376, 0], [269.792817679558, 41538.971942564, 0], [255.2486187845304, 44446.163031425574, 0], [254.8756906077348, 58206.5356228452, 0], [247.04419889502765, 61796.0124466574, 0], [240.20034219471938, 85592.79118347031, 0], [224.4016293660455, 86109.40574471047, 0], [239.99344763992778, 95601.38710786274, 0], [224.66850828729284, 181135.58017826203, 0], [217.01531893520846, 10113116.454968253, 1], [220.8728008991161, 10124725.844887257, 1], [209.72375690607734, 10130939.39907358, 1], [194.92939596901138, 10187050.996742815, 1]], "conditions": {"material": "Ti-6Al-4V", "am_type": "E-PBF", "load_ratio": "-1", "test_type": "rotating bending fatigue", "temperature": "25", "surface_treatment": "", "heat_treatment": ""}, "metadata": {"dataset id": 334, "metadata: title": "Influence of defects, surface roughness and HIP on the fatigue strength of Ti-6Al-4V manufactured by additive manufacturing", "metadata: authors": "Masuo, Hiroshige; Morokoshi, Shotaro; Murakami, Yukitaka; Tanaka, Yuzo; Uchida, Tetsuya; Yagura, Hajime; Yamamoto, Yasuhiro", "metadata: source of the publication": "INTERNATIONAL JOURNAL OF FATIGUE", "metadata: year of publication": 2018, "metadata: institution": "Kobe Mat Testing Lab Co Ltd; Kyushu Univ; Metal Technol Co Ltd", "metadata: country and region": "Japan", "metadata: doi": "10.1016/j.ijfatigue.2018.07.020", "fatigue: types of fatigue data": "sn", "fatigue: method of extraction": "color and shape", "materials: name of the material": "Ti-6Al-4V", "am: types of am": "E-PBF", "am: preheat temperature (°c)": 600, "am: direciton of specimen (°)": 90, "am: types of feedstock": "powder", "am: size of feedstock (μm)": 80, "processing: processing sequence and parameters": "HIP 920 C, 2 hour, 1000 bar; SURF machine; SURF polish", "testing: types of fatigue tests": "rotating bending fatigue", "testing: fatigue temperature (°c)": 25, "testing: fatigue environment": "air", "testing: load ratio": -1, "testing: frequency (hz)": 60, "testing: load control": "force", "testing: specimens description": "circular cross-section; with drawing", "testing: critical cross-section size of specimens (mm)": 6, "testing: stress concentration factor of specimens": 1, "static mechanical properties: ultimate tensile strength (mpa)": 986, "static mechanical properties: elongation (%)": 22, "rating score: rating score": 0.6216216216216216}}, {"id": "FatigueData-AM2022:335", "name": "Ti-6Al-4V", "material_family": "Ti", "points": [[149.9517191726677, 19979.003463142202, 0], [134.61337965120316, 23274.802035656343, 0], [119.95496956110641, 38585.225076576535, 0], [104.72585052754438, 65544.61782403456, 0], [89.56056917691575, 109059.65687681657, 0], [82.24268081013923, 155768.2873122766, 0], [74.89234485404094, 346298.66908635676, 0], [67.12707182320442, 549683.8715128942, 0], [59.668508287292816, 1044317.1056927786, 0], [55.86027060576233, 1312756.6315987392, 0], [53.867403314917134, 2126589.2580789677, 0], [52.209944751381215, 10130939.39907358, 1], [44.65828330107028, 10386389.748563511, 1]], "conditions": {"material": "Ti-6Al-4V", "am_type": "E-PBF", "load_ratio": "-1", "test_type": "rotating bending fatigue", "temperature": "25", "surface_treatment": "", "heat_treatment": ""}, "metadata": {"dataset id": 335, "metadata: title": "Influence of defects, surface roughness and HIP on the fatigue strength of Ti-6Al-4V manufactured by additive manufacturing", "metadata: authors": "Masuo, Hiroshige; Morokoshi, Shotaro; Murakami, Yukitaka; Tanaka, Yuzo; Uchida, Tetsuya; Yagura, Hajime; Yamamoto, Yasuhiro", "metadata: source of the publication": "INTERNATIONAL JOURNAL OF FATIGUE", "metadata: year of publication": 2018, "metadata: institution": "Kobe Mat Testing Lab Co Ltd; Kyushu Univ; Metal Technol Co Ltd", "metadata: country and region": "Japan", "metadata: doi": "10.1016/j.ijfatigue.2018.07.020", "fatigue: types of fatigue data": "sn", "fatigue: method of extraction": "color and shape", "materials: name of the material": "Ti-6Al-4V", "am: types of am": "E-PBF", "am: preheat temperature (°c)": 600, "am: direciton of specimen (°)": 90, "am: types of feedstock": "powder", "am: size of feedstock (μm)": 80, "processing: processing sequence and parameters": "SURF as-built", "testing: types of fatigue tests": "rotating bending fatigue", "testing: fatigue temperature (°c)": 25, "testing: fatigue environment": "air", "testing: load ratio": -1, "testing: frequency (hz)": 60, "testing: load control": "force", "testing: specimens description": "circular cross-section; with drawing", "testing: critical cross-section size of specimens (mm)": 6, "testing: stress concentration factor of specimens": 1, "static mechanical properties: ultimate tensile strength (mpa)": 1046, "static mechanical properties: elongation (%)": 20, "rating score: rating score": 0.5945945945945946}}, {"id": "FatigueData-AM2022:336", "name": "Ti-6Al-4V", "material_family": "Ti", "points": [[149.88732520361427, 26100.718322783632, 0], [134.66495116567373, 43290.78765784457, 0], [119.39667154031116, 57204.96072425959, 0], [104.91813051626043, 105448.32575072053, 0], [97.27179549850372, 170849.30836106997, 0], [89.5718559571849, 187195.16928313527, 0], [82.15708009722015, 264633.6746616206, 0], [89.68153793354317, 321951.6158851128, 0], [74.6765045086179, 356335.2902922727, 0], [78.62519751517716, 440335.8027136859, 0], [71.23997719865017, 10120066.542761993, 1], [59.497007904023405, 10136230.796334183, 1], [72.94819666025197, 10188359.866723847, 1], [67.50357787763257, 10217440.164714875, 1]], "conditions": {"material": "Ti-6Al-4V", "am_type": "E-PBF", "load_ratio": "-1", "test_type": "rotating bending fatigue", "temperature": "25", "surface_treatment": "", "heat_treatment": ""}, "metadata": {"dataset id": 336, "metadata: title": "Influence of defects, surface roughness and HIP on the fatigue strength of Ti-6Al-4V manufactured by additive manufacturing", "metadata: authors": "Masuo, Hiroshige; Morokoshi, Shotaro; Murakami, Yukitaka; Tanaka, Yuzo; Uchida, Tetsuya; Yagura, Hajime; Yamamoto, Yasuhiro", "metadata: source of the publication": "INTERNATIONAL JOURNAL OF FATIGUE", "metadata: year of publication": 2018, "metadata: institution": "Kobe Mat Testing Lab Co Ltd; Kyushu Univ; Metal Technol Co Ltd", "metadata: country and region": "Japan", "metadata: doi": "10.1016/j.ijfatigue.2018.07.020", "fatigue: types of fatigue data": "sn", "fatigue: method of extraction": "color and shape", "materials: name of the material": "Ti-6Al-4V", "am: types of am": "E-PBF", "am: preheat temperature (°c)": 600, "am: direciton of specimen (°)": 90, "am: types of feedstock": "powder", "am: size of feedstock (μm)": 80, "processing: processing sequence and parameters": "HIP 920 C, 2 hour, 1000 bar; SURF as-built", "testing: types of fatigue tests": "rotating bending fatigue", "testing: fatigue temperature (°c)": 25, "testing: fatigue environment": "air", "testing: load ratio": -1, "testing: frequency (hz)": 60, "testing: load control": "force", "testing: specimens description": "circular cross-section; with drawing", "testing: critical cross-section size of specimens (mm)": 6, "testing: stress concentration factor of specimens": 1, "static mechanical properties: ultimate tensile strength (mpa)": 986, "static mechanical properties: elongation (%)": 22, "rating score: rating score": 0.6216216216216216}}, {"id": "FatigueData-AM2022:337", "name": "Ti-6Al-4V", "material_family": "Ti", "points": [[620.3309692671395, 38394.557167789026, 0], [580.6146572104019, 49011.21081949472, 0], [540.2904424181021, 66011.98509505497, 0], [500.55732058235185, 99374.81935544878, 0], [460.5200945626477, 112971.65794593943, 0], [379.1595246136279, 140001.57823641537, 0], [419.83058355107624, 145250.8826288624, 0], [399.3657602646058, 153688.41044800365, 0], [500.5516154452324, 194693.02680214407, 0], [380.14184397163126, 1779745.493956893, 0], [368.7295339584493, 10103978.923860576, 1], [358.56681487482984, 10123200.048229603, 1], [339.8093771059979, 10160994.658537764, 1]], "conditions": {"material": "Ti-6Al-4V", "am_type": "L-PBF", "load_ratio": "-1", "test_type": "rotating bending fatigue", "temperature": "25", "surface_treatment": "", "heat_treatment": ""}, "metadata": {"dataset id": 337, "metadata: title": "Influence of defects, surface roughness and HIP on the fatigue strength of Ti-6Al-4V manufactured by additive manufacturing", "metadata: authors": "Masuo, Hiroshige; Morokoshi, Shotaro; Murakami, Yukitaka; Tanaka, Yuzo; Uchida, Tetsuya; Yagura, Hajime; Yamamoto, Yasuhiro", "metadata: source of the publication": "INTERNATIONAL JOURNAL OF FATIGUE", "metadata: year of publication": 2018, "metadata: institution": "Kobe Mat Testing Lab Co Ltd; Kyushu Univ; Metal Technol Co Ltd", "metadata: country and region": "Japan", "metadata: doi": "10.1016/j.ijfatigue.2018.07.020", "fatigue: types of fatigue data": "sn", "fatigue: method of extraction": "color and shape", "materials: name of the material": "Ti-6Al-4V", "am: types of am": "L-PBF", "am: direciton of specimen (°)": 90, "am: types of feedstock": "powder", "am: size of feedstock (μm)": 40, "processing: processing sequence and parameters": "HT 600 C, NaN hour; SURF machine; SURF polish", "testing: types of fatigue tests": "rotating bending fatigue", "testing: fatigue temperature (°c)": 25, "testing: fatigue environment": "air", "testing: load ratio": -1, "testing: frequency (hz)": 60, "testing: load control": "force", "testing: specimens description": "circular cross-section; with drawing", "testing: critical cross-section size of specimens (mm)": 6, "testing: stress concentration factor of specimens": 1, "static mechanical properties: ultimate tensile strength (mpa)": 1176, "static mechanical properties: elongation (%)": 14, "rating score: rating score": 0.6285714285714286}}, {"id": "FatigueData-AM2022:338", "name": "Ti-6Al-4V", "material_family": "Ti", "points": [[759.2862399026652, 21416.68347719014, 0], [719.5869188337274, 25245.849116830257, 0], [719.3109044990891, 27119.209319896756, 0], [680.0937269778439, 36642.182684898944, 0], [639.243498817967, 36863.09201399073, 0], [680.0597806170231, 38551.609946472134, 0], [599.7025077479859, 56259.44930929515, 0], [639.8516991074869, 56658.96140080232, 0], [619.3297350779047, 57751.10830570662, 0], [609.2593857290973, 60339.60533815368, 0], [619.9427647132014, 96886.53210812801, 0], [591.5322255574092, 10102033.273126503, 1], [599.1782273845668, 10126825.95929715, 1], [579.4260559977429, 10126825.95929715, 1]], "conditions": {"material": "Ti-6Al-4V", "am_type": "L-PBF", "load_ratio": "-1", "test_type": "rotating bending fatigue", "temperature": "25", "surface_treatment": "", "heat_treatment": ""}, "metadata": {"dataset id": 338, "metadata: title": "Influence of defects, surface roughness and HIP on the fatigue strength of Ti-6Al-4V manufactured by additive manufacturing", "metadata: authors": "Masuo, Hiroshige; Morokoshi, Shotaro; Murakami, Yukitaka; Tanaka, Yuzo; Uchida, Tetsuya; Yagura, Hajime; Yamamoto, Yasuhiro", "metadata: source of the publication": "INTERNATIONAL JOURNAL OF FATIGUE", "metadata: year of publication": 2018, "metadata: institution": "Kobe Mat Testing Lab Co Ltd; Kyushu Univ; Metal Technol Co Ltd", "metadata: country and region": "Japan", "metadata: doi": "10.1016/j.ijfatigue.2018.07.020", "fatigue: types of fatigue data": "sn", "fatigue: method of extraction": "color and shape", "materials: name of the material": "Ti-6Al-4V", "am: types of am": "L-PBF", "am: direciton of specimen (°)": 90, "am: types of feedstock": "powder", "am: size of feedstock (μm)": 40, "processing: processing sequence and parameters": "HT 600 C, NaN hour; HIP 920 C, 2 hour, 1000 bar; SURF machine; SURF polish", "testing: types of fatigue tests": "rotating bending fatigue", "testing: fatigue temperature (°c)": 25, "testing: fatigue environment": "air", "testing: load ratio": -1, "testing: frequency (hz)": 60, "testing: load control": "force", "testing: specimens description": "circular cross-section; with drawing", "testing: critical cross-section size of specimens (mm)": 6, "testing: stress concentration factor of specimens": 1, "static mechanical properties: ultimate tensile strength (mpa)": 980, "static mechanical properties: elongation (%)": 22, "rating score: rating score": 0.6285714285714286}}, {"id": "FatigueData-AM2022:339", "name": "Ti-6Al-4V", "material_family": "Ti", "points": [[499.2887533643271, 17318.77237661429, 0], [459.4869688949883, 23716.37277195731, 0], [379.43360363510254, 45633.00630239266, 0], [338.5342789598109, 53152.251942882285, 0], [299.1283435764002, 102077.97856243339, 0], [260.2100805989456, 168889.99582359404, 0], [219.75158464170264, 326526.1552744097, 0], [199.15264311623565, 397547.2038359432, 0], [178.91984423714976, 734160.4311858893, 0], [158.86524822695037, 1436492.5262166946, 0], [169.31775668906383, 4313657.5301337335, 0], [153.19148936170214, 10111495.881667472, 1], [149.40898345153664, 10111495.881667472, 1], [138.06146572104018, 10111495.881667472, 1]], "conditions": {"material": "Ti-6Al-4V", "am_type": "L-PBF", "load_ratio": "-1", "test_type": "rotating bending fatigue", "temperature": "25", "surface_treatment": "", "heat_treatment": ""}, "metadata": {"dataset id": 339, "metadata: title": "Influence of defects, surface roughness and HIP on the fatigue strength of Ti-6Al-4V manufactured by additive manufacturing", "metadata: authors": "Masuo, Hiroshige; Morokoshi, Shotaro; Murakami, Yukitaka; Tanaka, Yuzo; Uchida, Tetsuya; Yagura, Hajime; Yamamoto, Yasuhiro", "metadata: source of the publication": "INTERNATIONAL JOURNAL OF FATIGUE", "metadata: year of publication": 2018, "metadata: institution": "Kobe Mat Testing Lab Co Ltd; Kyushu Univ; Metal Technol Co Ltd", "metadata: country and region": "Japan", "metadata: doi": "10.1016/j.ijfatigue.2018.07.020", "fatigue: types of fatigue data": "sn", "fatigue: method of extraction": "color and shape", "materials: name of the material": "Ti-6Al-4V", "am: types of am": "L-PBF", "am: direciton of specimen (°)": 90, "am: types of feedstock": "powder", "am: size of feedstock (μm)": 40, "processing: processing sequence and parameters": "HT 600 C, NaN hour; SURF as-built", "testing: types of fatigue tests": "rotating bending fatigue", "testing: fatigue temperature (°c)": 25, "testing: fatigue environment": "air", "testing: load ratio": -1, "testing: frequency (hz)": 60, "testing: load control": "force", "testing: specimens description": "circular cross-section; with drawing", "testing: critical cross-section size of specimens (mm)": 6, "testing: stress concentration factor of specimens": 1, "static mechanical properties: ultimate tensile strength (mpa)": 1176, "static mechanical properties: elongation (%)": 14, "rating score: rating score": 0.6285714285714286}}, {"id": "FatigueData-AM2022:340", "name": "Ti-6Al-4V", "material_family": "Ti", "points": [[419.358483191177, 39327.30230485402, 0], [380.1418439716312, 60716.47935598229, 0], [339.7767873286037, 90811.3463074735, 0], [300.709219858156, 156394.5118394359, 0], [260.0627833972794, 308721.3133759047, 0], [240.18912529550826, 363239.12126206665, 0], [239.35682306219425, 499797.6630691924, 0], [230.7328605200946, 1037651.132414802, 0], [200.47281323877067, 2018254.469665255, 0], [194.17573459128778, 10075732.582010843, 1], [209.9290780141844, 10262093.211115291, 1], [189.1101654846336, 10262093.211115291, 1], [220.03587763191734, 10312587.050958222, 1], [219.38534278959813, 12806823.15434036, 1]], "conditions": {"material": "Ti-6Al-4V", "am_type": "L-PBF", "load_ratio": "-1", "test_type": "rotating bending fatigue", "temperature": "25", "surface_treatment": "", "heat_treatment": ""}, "metadata": {"dataset id": 340, "metadata: title": "Influence of defects, surface roughness and HIP on the fatigue strength of Ti-6Al-4V manufactured by additive manufacturing", "metadata: authors": "Masuo, Hiroshige; Morokoshi, Shotaro; Murakami, Yukitaka; Tanaka, Yuzo; Uchida, Tetsuya; Yagura, Hajime; Yamamoto, Yasuhiro", "metadata: source of the publication": "INTERNATIONAL JOURNAL OF FATIGUE", "metadata: year of publication": 2018, "metadata: institution": "Kobe Mat Testing Lab Co Ltd; Kyushu Univ; Metal Technol Co Ltd", "metadata: country and region": "Japan", "metadata: doi": "10.1016/j.ijfatigue.2018.07.020", "fatigue: types of fatigue data": "sn", "fatigue: method of extraction": "color and shape", "materials: name of the material": "Ti-6Al-4V", "am: types of am": "L-PBF", "am: direciton of specimen (°)": 90, "am: types of feedstock": "powder", "am: size of feedstock (μm)": 40, "processing: processing sequence and parameters": "HT 600 C, NaN hour; HIP 920 C, 2 hour, 1000 bar; SURF as-built", "testing: types of fatigue tests": "rotating bending fatigue", "testing: fatigue temperature (°c)": 25, "testing: fatigue environment": "air", "testing: load ratio": -1, "testing: frequency (hz)": 60, "testing: load control": "force", "testing: specimens description": "circular cross-section; with drawing", "testing: critical cross-section size of specimens (mm)": 6, "testing: stress concentration factor of specimens": 1, "static mechanical properties: ultimate tensile strength (mpa)": 980, "static mechanical properties: elongation (%)": 22, "rating score: rating score": 0.6285714285714286}}, {"id": "FatigueData-AM2022:341", "name": "IN718", "material_family": "IN718", "points": [[498.9157187048289, 126280.55012687024, 0], [398.36808171354085, 255786.44130904478, 0], [352.5079284936651, 256268.6331796749, 0], [449.0455241876769, 663981.5378783959, 0], [364.35224616346267, 10039734.024531636, 1], [325.92722068125386, 10047311.667132866, 1], [299.4882192286792, 25155915.335487172, 1]], "conditions": {"material": "IN718", "am_type": "L-PBF", "load_ratio": "-1", "test_type": "uniaxial", "temperature": "25", "surface_treatment": "", "heat_treatment": ""}, "metadata": {"dataset id": 341, "metadata: title": "Defect analysis and fatigue design basis for Ni-based superalloy 718 manufactured by selective laser melting", "metadata: authors": "Mihara, Rei; Murakami, Takao; Murakami, Yukitaka; Okada, Masami; Yamashita, Yoichi", "metadata: source of the publication": "INTERNATIONAL JOURNAL OF FATIGUE", "metadata: year of publication": 2018, "metadata: institution": "IHI Corp; Kobe Mat Testing Lab Co Ltd; Kyushu Univ", "metadata: country and region": "Japan", "metadata: doi": "10.1016/j.ijfatigue.2018.08.002", "fatigue: types of fatigue data": "sn", "fatigue: method of extraction": "color and shape", "materials: name of the material": "IN718", "am: types of am": "L-PBF", "am: direciton of specimen (°)": 90, "am: types of feedstock": "powder", "processing: processing sequence and parameters": "HT NaN C, NaN hour; HT NaN C, NaN hour; HT NaN C, NaN hour; HT NaN C, NaN hour; SURF machine; SURF polish", "testing: types of fatigue tests": "uniaxial", "testing: fatigue temperature (°c)": 25, "testing: fatigue environment": "air", "testing: load ratio": -1, "testing: frequency (hz)": 30, "testing: fatigue machine": "servo-hydraulic", "testing: load control": "force", "testing: specimens description": "circular cross-section; with drawing; GB/T 3075", "testing: critical cross-section size of specimens (mm)": 5.5, "testing: stress concentration factor of specimens": 1, "static mechanical properties: yield strength (mpa)": 1284, "static mechanical properties: ultimate tensile strength (mpa)": 1432, "static mechanical properties: elongation (%)": 29.2, "rating score: rating score": 0.6571428571428571}}, {"id": "FatigueData-AM2022:342", "name": "IN718", "material_family": "IN718", "points": [[498.9689972972875, 318827.56495446444, 0], [398.42136030599937, 553780.3503221438, 0], [373.8099691372275, 1418509.4467596954, 0], [450.11916510695403, 3324048.4747184142, 0], [350.21894029527397, 9982513.224602824, 1]], "conditions": {"material": "IN718", "am_type": "L-PBF", "load_ratio": "-1", "test_type": "uniaxial", "temperature": "25", "surface_treatment": "", "heat_treatment": ""}, "metadata": {"dataset id": 342, "metadata: title": "Defect analysis and fatigue design basis for Ni-based superalloy 718 manufactured by selective laser melting", "metadata: authors": "Mihara, Rei; Murakami, Takao; Murakami, Yukitaka; Okada, Masami; Yamashita, Yoichi", "metadata: source of the publication": "INTERNATIONAL JOURNAL OF FATIGUE", "metadata: year of publication": 2018, "metadata: institution": "IHI Corp; Kobe Mat Testing Lab Co Ltd; Kyushu Univ", "metadata: country and region": "Japan", "metadata: doi": "10.1016/j.ijfatigue.2018.08.002", "fatigue: types of fatigue data": "sn", "fatigue: method of extraction": "color and shape", "materials: name of the material": "IN718", "am: types of am": "L-PBF", "am: direciton of specimen (°)": 0, "am: types of feedstock": "powder", "processing: processing sequence and parameters": "HT NaN C, NaN hour; HT NaN C, NaN hour; HT NaN C, NaN hour; HT NaN C, NaN hour; SURF machine; SURF polish", "testing: types of fatigue tests": "uniaxial", "testing: fatigue temperature (°c)": 25, "testing: fatigue environment": "air", "testing: load ratio": -1, "testing: frequency (hz)": 30, "testing: fatigue machine": "servo-hydraulic", "testing: load control": "force", "testing: specimens description": "circular cross-section; with drawing; GB/T 3075", "testing: critical cross-section size of specimens (mm)": 5.5, "testing: stress concentration factor of specimens": 1, "static mechanical properties: yield strength (mpa)": 1329, "static mechanical properties: ultimate tensile strength (mpa)": 1499, "static mechanical properties: elongation (%)": 31.8, "rating score: rating score": 0.6571428571428571}}, {"id": "FatigueData-AM2022:343", "name": "IN718", "material_family": "IN718", "points": [[498.46804684914343, 55647.941179544636, 0], [349.6780450214145, 77837.20011613115, 0], [448.5521441238513, 115593.92615945457, 0], [398.6809446889654, 179832.55648922123, 0], [299.76214229612225, 1309535.2807714504, 0], [197.702001116397, 9986625.248570455, 1]], "conditions": {"material": "IN718", "am_type": "L-PBF", "load_ratio": "-1", "test_type": "uniaxial", "temperature": "25", "surface_treatment": "", "heat_treatment": ""}, "metadata": {"dataset id": 343, "metadata: title": "Defect analysis and fatigue design basis for Ni-based superalloy 718 manufactured by selective laser melting", "metadata: authors": "Mihara, Rei; Murakami, Takao; Murakami, Yukitaka; Okada, Masami; Yamashita, Yoichi", "metadata: source of the publication": "INTERNATIONAL JOURNAL OF FATIGUE", "metadata: year of publication": 2018, "metadata: institution": "IHI Corp; Kobe Mat Testing Lab Co Ltd; Kyushu Univ", "metadata: country and region": "Japan", "metadata: doi": "10.1016/j.ijfatigue.2018.08.002", "fatigue: types of fatigue data": "sn", "fatigue: method of extraction": "color and shape", "materials: name of the material": "IN718", "am: types of am": "L-PBF", "am: direciton of specimen (°)": 90, "am: types of feedstock": "powder", "processing: processing sequence and parameters": "HT NaN C, NaN hour; HT NaN C, NaN hour; HT NaN C, NaN hour; HT NaN C, NaN hour; SURF machine; SURF polish", "testing: types of fatigue tests": "uniaxial", "testing: fatigue temperature (°c)": 25, "testing: fatigue environment": "air", "testing: load ratio": -1, "testing: frequency (hz)": 30, "testing: fatigue machine": "servo-hydraulic", "testing: load control": "force", "testing: specimens description": "circular cross-section; with drawing; GB/T 3075", "testing: critical cross-section size of specimens (mm)": 5.5, "testing: stress concentration factor of specimens": 1, "static mechanical properties: yield strength (mpa)": 1227, "static mechanical properties: ultimate tensile strength (mpa)": 1366, "static mechanical properties: elongation (%)": 13.6, "rating score: rating score": 0.6571428571428571}}, {"id": "FatigueData-AM2022:344", "name": "IN718", "material_family": "IN718", "points": [[499.55986306851054, 194781.59821869832, 0], [397.6785350504111, 305672.7514368231, 0], [349.72274831182085, 770422.2121435396, 0], [324.28594377510086, 1467427.2581368182, 0], [298.6256227863486, 9989680.13927874, 1]], "conditions": {"material": "IN718", "am_type": "L-PBF", "load_ratio": "-1", "test_type": "uniaxial", "temperature": "25", "surface_treatment": "", "heat_treatment": ""}, "metadata": {"dataset id": 344, "metadata: title": "Defect analysis and fatigue design basis for Ni-based superalloy 718 manufactured by selective laser melting", "metadata: authors": "Mihara, Rei; Murakami, Takao; Murakami, Yukitaka; Okada, Masami; Yamashita, Yoichi", "metadata: source of the publication": "INTERNATIONAL JOURNAL OF FATIGUE", "metadata: year of publication": 2018, "metadata: institution": "IHI Corp; Kobe Mat Testing Lab Co Ltd; Kyushu Univ", "metadata: country and region": "Japan", "metadata: doi": "10.1016/j.ijfatigue.2018.08.002", "fatigue: types of fatigue data": "sn", "fatigue: method of extraction": "color and shape", "materials: name of the material": "IN718", "am: types of am": "L-PBF", "am: direciton of specimen (°)": 0, "am: types of feedstock": "powder", "processing: processing sequence and parameters": "HT NaN C, NaN hour; HT NaN C, NaN hour; HT NaN C, NaN hour; HT NaN C, NaN hour; SURF machine; SURF polish", "testing: types of fatigue tests": "uniaxial", "testing: fatigue temperature (°c)": 25, "testing: fatigue environment": "air", "testing: load ratio": -1, "testing: frequency (hz)": 30, "testing: fatigue machine": "servo-hydraulic", "testing: load control": "force", "testing: specimens description": "circular cross-section; with drawing; GB/T 3075", "testing: critical cross-section size of specimens (mm)": 5.5, "testing: stress concentration factor of specimens": 1, "static mechanical properties: yield strength (mpa)": 1300, "static mechanical properties: ultimate tensile strength (mpa)": 1467, "static mechanical properties: elongation (%)": 27.3, "rating score: rating score": 0.6571428571428571}}, {"id": "FatigueData-AM2022:345", "name": "Ti-6Al-4V", "material_family": "Ti", "points": [[163.45937790422315, 15260.217677050532, 0], [163.46155689692765, 17481.64521945151, 0], [162.11974474423073, 18759.954483030182, 0], [162.42351678444052, 21305.729050534497, 0], [130.76220385723084, 40431.881848755795, 0], [128.8344150768976, 46703.61311393585, 0], [129.5936349968701, 54610.90698427277, 0], [131.9463564216545, 61045.953673933735, 0], [130.6869686385581, 65205.78852442879, 0], [98.92950988833854, 89519.1667343312, 0], [97.9926647591752, 98678.43542582123, 0], [98.506345791016, 146646.9772867049, 0], [97.3838389474847, 153391.48748257672, 0], [98.82346795618041, 186175.14049038768, 0], [72.24097788125728, 395499.7982392106, 0], [72.92025611175795, 506482.45441805985, 0], [73.34104000766018, 537602.9085335351, 0], [73.70779976717112, 767283.3112592115, 0], [71.26682899519236, 1013861.2344212716, 0], [62.46216530849827, 9934607.43416687, 1]], "conditions": {"material": "Ti-6Al-4V", "am_type": "E-PBF", "load_ratio": "0.1", "test_type": "uniaxial", "temperature": "25", "surface_treatment": "", "heat_treatment": ""}, "metadata": {"dataset id": 345, "metadata: title": "Effect of build orientation on the fatigue properties of as-built Electron Beam Melted Ti-6Al-4V alloy", "metadata: authors": "Buffiere, Jean-Yves; Burr, Alexis; Dendievel, Remy; Maire, Eric; Martin, Guilhem; Persenot, Theo", "metadata: source of the publication": "INTERNATIONAL JOURNAL OF FATIGUE", "metadata: year of publication": 2019, "metadata: institution": "Univ Grenoble Alpes; Univ Lyon", "metadata: country and region": "France", "metadata: funding agency": "French Fondation de Recherche pour l'Aeronautique et l'Espace ; French National Research Agency (ANR); Labex CEMAM ", "metadata: doi": "10.1016/j.ijfatigue.2018.08.006", "fatigue: types of fatigue data": "sn", "fatigue: method of extraction": "color and shape", "materials: name of the material": "Ti-6Al-4V", "am: types of am": "E-PBF", "am: am machine": "Arcam A1", "am: layer thickness (μm)": 50, "am: preheat temperature (°c)": 730, "am: direciton of specimen (°)": 90, "am: layer scan rotation (°)": 90, "am: voltage (v)": 60000, "am: types of feedstock": "powder", "processing: processing sequence and parameters": "SURF as-built", "testing: types of fatigue tests": "uniaxial", "testing: fatigue temperature (°c)": 25, "testing: fatigue environment": "air", "testing: load ratio": 0.1, "testing: frequency (hz)": 10, "testing: fatigue machine": "Instron 8516", "testing: load control": "force", "testing: specimens description": "circular cross-section; with drawing", "testing: critical cross-section size of specimens (mm)": 2, "testing: stress concentration factor of specimens": 1, "rating score: rating score": 0.6486486486486487}}, {"id": "FatigueData-AM2022:346", "name": "Ti-6Al-4V", "material_family": "Ti", "points": [[132.01687241407905, 126423.63868412495, 0], [129.24765920178933, 155318.4338328691, 0], [130.46307982585338, 163227.4076218991, 0], [129.86619623553406, 171824.99292251345, 0]], "conditions": {"material": "Ti-6Al-4V", "am_type": "E-PBF", "load_ratio": "0.1", "test_type": "uniaxial", "temperature": "25", "surface_treatment": "", "heat_treatment": ""}, "metadata": {"dataset id": 346, "metadata: title": "Effect of build orientation on the fatigue properties of as-built Electron Beam Melted Ti-6Al-4V alloy", "metadata: authors": "Buffiere, Jean-Yves; Burr, Alexis; Dendievel, Remy; Maire, Eric; Martin, Guilhem; Persenot, Theo", "metadata: source of the publication": "INTERNATIONAL JOURNAL OF FATIGUE", "metadata: year of publication": 2019, "metadata: institution": "Univ Grenoble Alpes; Univ Lyon", "metadata: country and region": "France", "metadata: funding agency": "French Fondation de Recherche pour l'Aeronautique et l'Espace ; French National Research Agency (ANR); Labex CEMAM ", "metadata: doi": "10.1016/j.ijfatigue.2018.08.006", "fatigue: types of fatigue data": "sn", "fatigue: method of extraction": "color and shape", "materials: name of the material": "Ti-6Al-4V", "am: types of am": "E-PBF", "am: am machine": "Arcam A1", "am: layer thickness (μm)": 50, "am: preheat temperature (°c)": 730, "am: direciton of specimen (°)": 45, "am: layer scan rotation (°)": 90, "am: voltage (v)": 60000, "am: types of feedstock": "powder", "processing: processing sequence and parameters": "SURF as-built", "testing: types of fatigue tests": "uniaxial", "testing: fatigue temperature (°c)": 25, "testing: fatigue environment": "air", "testing: load ratio": 0.1, "testing: frequency (hz)": 10, "testing: fatigue machine": "Instron 8516", "testing: load control": "force", "testing: specimens description": "circular cross-section; with drawing", "testing: critical cross-section size of specimens (mm)": 2, "testing: stress concentration factor of specimens": 1, "rating score: rating score": 0.6486486486486487}}, {"id": "FatigueData-AM2022:347", "name": "Ti-6Al-4V", "material_family": "Ti", "points": [[130.5822668524353, 217194.01824694645, 0], [131.75951133115606, 234929.86912274116, 0], [134.9060339652837, 263545.14248335635, 0], [133.03858333727243, 281414.25672662887, 0]], "conditions": {"material": "Ti-6Al-4V", "am_type": "E-PBF", "load_ratio": "0.1", "test_type": "uniaxial", "temperature": "25", "surface_treatment": "", "heat_treatment": ""}, "metadata": {"dataset id": 347, "metadata: title": "Effect of build orientation on the fatigue properties of as-built Electron Beam Melted Ti-6Al-4V alloy", "metadata: authors": "Buffiere, Jean-Yves; Burr, Alexis; Dendievel, Remy; Maire, Eric; Martin, Guilhem; Persenot, Theo", "metadata: source of the publication": "INTERNATIONAL JOURNAL OF FATIGUE", "metadata: year of publication": 2019, "metadata: institution": "Univ Grenoble Alpes; Univ Lyon", "metadata: country and region": "France", "metadata: funding agency": "French Fondation de Recherche pour l'Aeronautique et l'Espace ; French National Research Agency (ANR); Labex CEMAM ", "metadata: doi": "10.1016/j.ijfatigue.2018.08.006", "fatigue: types of fatigue data": "sn", "fatigue: method of extraction": "color and shape", "materials: name of the material": "Ti-6Al-4V", "am: types of am": "E-PBF", "am: am machine": "Arcam A1", "am: layer thickness (μm)": 50, "am: preheat temperature (°c)": 730, "am: direciton of specimen (°)": 0, "am: layer scan rotation (°)": 90, "am: voltage (v)": 60000, "am: types of feedstock": "powder", "processing: processing sequence and parameters": "SURF as-built", "testing: types of fatigue tests": "uniaxial", "testing: fatigue temperature (°c)": 25, "testing: fatigue environment": "air", "testing: load ratio": 0.1, "testing: frequency (hz)": 10, "testing: fatigue machine": "Instron 8516", "testing: load control": "force", "testing: specimens description": "circular cross-section; with drawing", "testing: critical cross-section size of specimens (mm)": 2, "testing: stress concentration factor of specimens": 1, "rating score: rating score": 0.6486486486486487}}, {"id": "FatigueData-AM2022:348", "name": "Ti-6Al-4V", "material_family": "Ti", "points": [[135.75468934306798, 37452.6527667255, 0], [134.26584776550854, 45367.63932428157, 0], [134.26717760073942, 56678.98608639694, 0]], "conditions": {"material": "Ti-6Al-4V", "am_type": "E-PBF", "load_ratio": "0.1", "test_type": "uniaxial", "temperature": "25", "surface_treatment": "", "heat_treatment": ""}, "metadata": {"dataset id": 348, "metadata: title": "Effect of build orientation on the fatigue properties of as-built Electron Beam Melted Ti-6Al-4V alloy", "metadata: authors": "Buffiere, Jean-Yves; Burr, Alexis; Dendievel, Remy; Maire, Eric; Martin, Guilhem; Persenot, Theo", "metadata: source of the publication": "INTERNATIONAL JOURNAL OF FATIGUE", "metadata: year of publication": 2019, "metadata: institution": "Univ Grenoble Alpes; Univ Lyon", "metadata: country and region": "France", "metadata: funding agency": "French Fondation de Recherche pour l'Aeronautique et l'Espace ; French National Research Agency (ANR); Labex CEMAM ", "metadata: doi": "10.1016/j.ijfatigue.2018.08.006", "fatigue: types of fatigue data": "sn", "fatigue: method of extraction": "color and shape", "materials: name of the material": "Ti-6Al-4V", "am: types of am": "E-PBF", "am: am machine": "Arcam A1", "am: layer thickness (μm)": 50, "am: preheat temperature (°c)": 730, "am: direciton of specimen (°)": 90, "am: layer scan rotation (°)": 90, "am: voltage (v)": 60000, "am: types of feedstock": "powder", "processing: processing sequence and parameters": "HIP 920 C, 2 hour, 1000 bar; SURF as-built", "testing: types of fatigue tests": "uniaxial", "testing: fatigue temperature (°c)": 25, "testing: fatigue environment": "air", "testing: load ratio": 0.1, "testing: frequency (hz)": 10, "testing: fatigue machine": "Instron 8516", "testing: load control": "force", "testing: specimens description": "circular cross-section; with drawing", "testing: critical cross-section size of specimens (mm)": 2, "testing: stress concentration factor of specimens": 1, "rating score: rating score": 0.6756756756756757}}, {"id": "FatigueData-AM2022:349", "name": "Maraging Steel", "material_family": "Maraging", "points": [[399.63800932776314, 26524.25725037635, 0], [399.63800932776314, 36174.322549368866, 0], [271.4558369550352, 101825.62922405855, 0], [300.6950328171896, 134100.88254009874, 0], [292.3548992231325, 200987.92458532887, 0], [301.78530408849207, 229691.80313885154, 0], [271.4807559335757, 260314.0192909298, 0], [271.4807559335757, 298734.1173059104, 0], [251.20932446780714, 401714.9874093362, 0], [239.94967869818709, 478642.1271869132, 0], [223.64862894737044, 668266.5890695378, 0], [231.67859954182487, 960662.2488574601, 0], [199.516001956972, 1166953.2976097683, 0], [180.6690920365243, 1758318.3921609079, 0]], "conditions": {"material": "Maraging Steel", "am_type": "L-PBF", "load_ratio": "-1", "test_type": "uniaxial", "temperature": "25", "surface_treatment": "", "heat_treatment": ""}, "metadata": {"dataset id": 349, "metadata: title": "An analysis of defects influence on axial fatigue strength of maraging steel specimens produced by additive manufacturing", "metadata: authors": "Gennari, C.; Meneghetti, Giovanni; Rigon, Daniele", "metadata: source of the publication": "INTERNATIONAL JOURNAL OF FATIGUE", "metadata: year of publication": 2019, "metadata: institution": "Univ Padua", "metadata: country and region": "Italy", "metadata: doi": "10.1016/j.ijfatigue.2018.08.034", "fatigue: types of fatigue data": "sn", "fatigue: method of extraction": "color and shape", "materials: name of the material": "Maraging Steel", "am: types of am": "L-PBF", "am: am machine": "MYSINT 100", "am: power (w)": 120, "am: scan speed (mm/s)": 500, "am: layer thickness (μm)": 20, "am: direciton of specimen (°)": 90, "am: scan pattern": "island", "am: types of feedstock": "powder", "am: size of feedstock (μm)": "15, 45", "processing: processing sequence and parameters": "NHT; SURF machine; SURF polish", "testing: types of fatigue tests": "uniaxial", "testing: fatigue temperature (°c)": 25, "testing: fatigue environment": "air", "testing: load ratio": -1, "testing: frequency (hz)": "10, 30", "testing: fatigue machine": "Schenck HYDROPULS PSA 100", "testing: load control": "force", "testing: specimens description": "circular cross-section; with drawing", "testing: critical cross-section size of specimens (mm)": 6, "testing: stress concentration factor of specimens": 1, "rating score: rating score": 0.7428571428571429}}, {"id": "FatigueData-AM2022:350", "name": "Maraging Steel", "material_family": "Maraging", "points": [[400.5913288064211, 26395.061632789133, 0], [398.6656660825271, 29413.410644386295, 0], [347.5094483561573, 33532.62938985274, 0], [290.06145057443524, 63845.304796037744, 0], [268.53856517281594, 72786.55882147158, 0], [298.57007066436404, 83454.2175249822, 0], [211.58346759361754, 93528.91032781255, 0], [238.09655447078117, 96782.12424284994, 0], [231.31130261280012, 103631.95738366527, 0], [248.05109047816265, 108895.50554896455, 0], [230.75467031743082, 138189.51843200313, 0], [249.48218739136314, 145876.87670661104, 0], [289.40620704475447, 146293.11787408826, 0], [268.57825370501337, 156201.4306711041, 0], [197.67298101285573, 240180.85744298538, 0], [198.33499955944507, 313947.9964332097, 0], [125.77104416216125, 1996061.1858423918, 1]], "conditions": {"material": "Maraging Steel", "am_type": "L-PBF", "load_ratio": "-1", "test_type": "uniaxial", "temperature": "25", "surface_treatment": "", "heat_treatment": ""}, "metadata": {"dataset id": 350, "metadata: title": "An analysis of defects influence on axial fatigue strength of maraging steel specimens produced by additive manufacturing", "metadata: authors": "Gennari, C.; Meneghetti, Giovanni; Rigon, Daniele", "metadata: source of the publication": "INTERNATIONAL JOURNAL OF FATIGUE", "metadata: year of publication": 2019, "metadata: institution": "Univ Padua", "metadata: country and region": "Italy", "metadata: doi": "10.1016/j.ijfatigue.2018.08.034", "fatigue: types of fatigue
