Repository: yunyunfanfan/S-PA-CBB

# S-PA-CBB

Official research code, processed curve records, evaluation outputs, and manuscript source for:

> **From Physics to Selective Generation: Conditional Brownian Bridges for Sparse S–N Curve Reconstruction and Fatigue Decision-Making**

S-PA-CBB reconstructs a complete probabilistic stress–life (S–N) curve from only two to four observed fatigue tests. The method first fits an interpretable Basquin state, diagnoses whether that state is sufficient, and applies a ControlNet-style conditional Brownian-bridge residual only to curves that benefit from correction.

File: am2022_curves.json (part 22 of 98)
data": "sn", "fatigue: method of extraction": "color and shape", "materials: name of the material": "Maraging Steel", "am: types of am": "L-PBF", "am: am machine": "MYSINT 100", "am: power (w)": 120, "am: scan speed (mm/s)": 500, "am: layer thickness (μm)": 20, "am: direciton of specimen (°)": 0, "am: scan pattern": "island", "am: types of feedstock": "powder", "am: size of feedstock (μm)": "15, 45", "processing: processing sequence and parameters": "NHT; SURF machine; SURF polish", "testing: types of fatigue tests": "uniaxial", "testing: fatigue temperature (°c)": 25, "testing: fatigue environment": "air", "testing: load ratio": -1, "testing: frequency (hz)": "10, 30", "testing: fatigue machine": "Schenck HYDROPULS PSA 100", "testing: load control": "force", "testing: specimens description": "circular cross-section; with drawing", "testing: critical cross-section size of specimens (mm)": 6, "testing: stress concentration factor of specimens": 1, "rating score: rating score": 0.7428571428571429}}, {"id": "FatigueData-AM2022:351", "name": "AlSi10Mg", "material_family": "AlSi10Mg", "points": [[149.4845543266103, 215906.20303842024, 0], [159.18863023768685, 267536.64159649605, 0], [139.41365931437684, 434031.96393165307, 0], [129.34827968923418, 559909.8708759677, 0], [139.66524279283595, 798359.1184133446, 0], [149.43593109105825, 837133.7035364553, 0], [144.17574235669474, 999240.8272932307, 1]], "conditions": {"material": "AlSi10Mg", "am_type": "L-PBF", "load_ratio": "-1", "test_type": "uniaxial", "temperature": "25", "surface_treatment": "", "heat_treatment": ""}, "metadata": {"dataset id": 351, "metadata: title": "Fatigue properties of AlSi10Mg produced by Additive Layer Manufacturing", "metadata: authors": "Cairney, Julie M.; Henaff, Gilbert; Kan, Wen Hao; Nadot, Yves; Ngnekou, Julius Noel Domfang; Nicolai, Julien; Ridosz, Lionel", "metadata: source of the publication": "INTERNATIONAL JOURNAL OF FATIGUE", "metadata: year of publication": 2019, "metadata: institution": "Univ Poitiers; Univ Sydney; Zodiac Aerosp", "metadata: country and region": "Australia; France", "metadata: funding agency": "European Regional Development Fund (ERDF); French Government; French National Research and Technology Association (ANRT); Nouvelle Aquitaine Region; Zodiac Aerospace", "metadata: doi": "10.1016/j.ijfatigue.2018.09.029", "fatigue: types of fatigue data": "sn", "fatigue: method of extraction": "color and shape", "materials: name of the material": "AlSi10Mg", "am: types of am": "L-PBF", "am: preheat temperature (°c)": 150, "am: direciton of specimen (°)": 90, "am: types of feedstock": "powder", "am: size of feedstock (μm)": 30, "processing: processing sequence and parameters": "HT 300 C, 2 hour; HT 540 C, 8 hour; HT 20 C, 24 hour; HT 160 C, 10 hour; SURF machine", "testing: types of fatigue tests": "uniaxial", "testing: fatigue temperature (°c)": 25, "testing: fatigue environment": "air", "testing: load ratio": -1, "testing: frequency (hz)": 80, "testing: load control": "force", "testing: specimens description": "circular cross-section; with drawing", "testing: critical cross-section size of specimens (mm)": 6, "testing: stress concentration factor of specimens": 1, "static mechanical properties: yield strength (mpa)": 267.5, "static mechanical properties: ultimate tensile strength (mpa)": 315, "static mechanical properties: elongation (%)": 14.95, "rating score: rating score": 0.6857142857142857}}, {"id": "FatigueData-AM2022:352", "name": "AlSi10Mg", "material_family": "AlSi10Mg", "points": [[149.9832257409816, 29927.99196133037, 0], [149.7884507909502, 49975.45057713274, 0], [129.94609164420484, 92101.14605104036, 0], [139.99817893692372, 92103.08279624855, 0], [119.96277999022283, 129912.67811687155, 0], [129.9341574495771, 200299.198982206, 0], [119.96277999022283, 200399.6258753446, 0], [110.10971321524977, 209741.94766573928, 0], [120.0751603514837, 276736.9119544453, 0], [140.0090631600212, 313031.05072820815, 0], [109.97359087490068, 325424.45866587234, 0], [129.9412022817025, 413845.18775793375, 0], [109.8119141884952, 636742.8366066953, 0], [109.94029115057776, 665662.5054762394, 0], [105.83457100922955, 1003778.8165841674, 1]], "conditions": {"material": "AlSi10Mg", "am_type": "L-PBF", "load_ratio": "-1", "test_type": "uniaxial", "temperature": "25", "surface_treatment": "", "heat_treatment": ""}, "metadata": {"dataset id": 352, "metadata: title": "Fatigue properties of AlSi10Mg produced by Additive Layer Manufacturing", "metadata: authors": "Cairney, Julie M.; Henaff, Gilbert; Kan, Wen Hao; Nadot, Yves; Ngnekou, Julius Noel Domfang; Nicolai, Julien; Ridosz, Lionel", "metadata: source of the publication": "INTERNATIONAL JOURNAL OF FATIGUE", "metadata: year of publication": 2019, "metadata: institution": "Univ Poitiers; Univ Sydney; Zodiac Aerosp", "metadata: country and region": "Australia; France", "metadata: funding agency": "European Regional Development Fund (ERDF); French Government; French National Research and Technology Association (ANRT); Nouvelle Aquitaine Region; Zodiac Aerospace", "metadata: doi": "10.1016/j.ijfatigue.2018.09.029", "fatigue: types of fatigue data": "sn", "fatigue: method of extraction": "color and shape", "materials: name of the material": "AlSi10Mg", "am: types of am": "L-PBF", "am: preheat temperature (°c)": 200, "am: direciton of specimen (°)": 0, "am: types of feedstock": "powder", "am: size of feedstock (μm)": 30, "processing: processing sequence and parameters": "HT 300 C, 2 hour; HT 540 C, 8 hour; HT 20 C, 24 hour; HT 160 C, 10 hour; SURF machine", "testing: types of fatigue tests": "uniaxial", "testing: fatigue temperature (°c)": 25, "testing: fatigue environment": "air", "testing: load ratio": -1, "testing: frequency (hz)": 80, "testing: load control": "force", "testing: specimens description": "circular cross-section; with drawing", "testing: critical cross-section size of specimens (mm)": 6, "testing: stress concentration factor of specimens": 1, "static mechanical properties: yield strength (mpa)": 280, "static mechanical properties: ultimate tensile strength (mpa)": 337.5, "static mechanical properties: elongation (%)": 15, "rating score: rating score": 0.6857142857142857}}, {"id": "FatigueData-AM2022:353", "name": "AlSi10Mg", "material_family": "AlSi10Mg", "points": [[129.2782122905028, 40002.20145769164, 0], [119.21703008488271, 70169.54921089267, 0], [109.27746880468959, 189333.73567015276, 0], [99.08773714324015, 931241.5540501538, 0], [99.33790752449644, 1001102.5742474424, 1]], "conditions": {"material": "AlSi10Mg", "am_type": "L-PBF", "load_ratio": "-1", "test_type": "uniaxial", "temperature": "25", "surface_treatment": "", "heat_treatment": ""}, "metadata": {"dataset id": 353, "metadata: title": "Fatigue properties of AlSi10Mg produced by Additive Layer Manufacturing", "metadata: authors": "Cairney, Julie M.; Henaff, Gilbert; Kan, Wen Hao; Nadot, Yves; Ngnekou, Julius Noel Domfang; Nicolai, Julien; Ridosz, Lionel", "metadata: source of the publication": "INTERNATIONAL JOURNAL OF FATIGUE", "metadata: year of publication": 2019, "metadata: institution": "Univ Poitiers; Univ Sydney; Zodiac Aerosp", "metadata: country and region": "Australia; France", "metadata: funding agency": "European Regional Development Fund (ERDF); French Government; French National Research and Technology Association (ANRT); Nouvelle Aquitaine Region; Zodiac Aerospace", "metadata: doi": "10.1016/j.ijfatigue.2018.09.029", "fatigue: types of fatigue data": "sn", "fatigue: method of extraction": "color and shape", "materials: name of the material": "AlSi10Mg", "am: types of am": "L-PBF", "am: preheat temperature (°c)": 200, "am: direciton of specimen (°)": 90, "am: types of feedstock": "powder", "am: size of feedstock (μm)": 30, "processing: processing sequence and parameters": "HT 300 C, 2 hour; SURF machine", "testing: types of fatigue tests": "uniaxial", "testing: fatigue temperature (°c)": 25, "testing: fatigue environment": "air", "testing: load ratio": -1, "testing: frequency (hz)": 80, "testing: load control": "force", "testing: specimens description": "circular cross-section; with drawing", "testing: critical cross-section size of specimens (mm)": 6, "testing: stress concentration factor of specimens": 1, "static mechanical properties: yield strength (mpa)": 195, "static mechanical properties: ultimate tensile strength (mpa)": 350, "static mechanical properties: elongation (%)": 8, "rating score: rating score": 0.6857142857142857}}, {"id": "FatigueData-AM2022:354", "name": "AlSi10Mg", "material_family": "AlSi10Mg", "points": [[129.7914400677081, 45073.85499745366, 0], [119.94437882316852, 100478.5501268843, 0], [119.94352587444965, 155060.55398331073, 0], [109.93625578438518, 186377.12809368526, 0], [108.42172791459951, 262664.22931709397, 0], [99.75571324483204, 363860.1448086526, 0], [99.66308174793232, 436957.07703520916, 0], [97.7848778522345, 1007637.9364050287, 1]], "conditions": {"material": "AlSi10Mg", "am_type": "L-PBF", "load_ratio": "-1", "test_type": "uniaxial", "temperature": "25", "surface_treatment": "", "heat_treatment": ""}, "metadata": {"dataset id": 354, "metadata: title": "Fatigue properties of AlSi10Mg produced by Additive Layer Manufacturing", "metadata: authors": "Cairney, Julie M.; Henaff, Gilbert; Kan, Wen Hao; Nadot, Yves; Ngnekou, Julius Noel Domfang; Nicolai, Julien; Ridosz, Lionel", "metadata: source of the publication": "INTERNATIONAL JOURNAL OF FATIGUE", "metadata: year of publication": 2019, "metadata: institution": "Univ Poitiers; Univ Sydney; Zodiac Aerosp", "metadata: country and region": "Australia; France", "metadata: funding agency": "European Regional Development Fund (ERDF); French Government; French National Research and Technology Association (ANRT); Nouvelle Aquitaine Region; Zodiac Aerospace", "metadata: doi": "10.1016/j.ijfatigue.2018.09.029", "fatigue: types of fatigue data": "sn", "fatigue: method of extraction": "color and shape", "materials: name of the material": "AlSi10Mg", "am: types of am": "L-PBF", "am: preheat temperature (°c)": 200, "am: direciton of specimen (°)": 0, "am: types of feedstock": "powder", "am: size of feedstock (μm)": 30, "processing: processing sequence and parameters": "HT 300 C, 2 hour; SURF machine", "testing: types of fatigue tests": "uniaxial", "testing: fatigue temperature (°c)": 25, "testing: fatigue environment": "air", "testing: load ratio": -1, "testing: frequency (hz)": 80, "testing: load control": "force", "testing: specimens description": "circular cross-section; with drawing", "testing: critical cross-section size of specimens (mm)": 6, "testing: stress concentration factor of specimens": 1, "static mechanical properties: yield strength (mpa)": 209, "static mechanical properties: ultimate tensile strength (mpa)": 327.5, "static mechanical properties: elongation (%)": 11, "rating score: rating score": 0.6857142857142857}}, {"id": "FatigueData-AM2022:355", "name": "AlSi10Mg", "material_family": "AlSi10Mg", "points": [[140.11630238808047, 10006.928139549645, 0], [130.01034870152475, 13984.262397684368, 0], [99.78317819251353, 21984.410479749564, 0], [109.92383588651145, 32982.40672617098, 0], [120.0449115504637, 40091.263833682264, 0], [89.86885490976488, 45836.618606619566, 0]], "conditions": {"material": "AlSi10Mg", "am_type": "L-PBF", "load_ratio": "-1", "test_type": "uniaxial", "temperature": "25", "surface_treatment": "", "heat_treatment": ""}, "metadata": {"dataset id": 355, "metadata: title": "Fatigue properties of AlSi10Mg produced by Additive Layer Manufacturing", "metadata: authors": "Cairney, Julie M.; Henaff, Gilbert; Kan, Wen Hao; Nadot, Yves; Ngnekou, Julius Noel Domfang; Nicolai, Julien; Ridosz, Lionel", "metadata: source of the publication": "INTERNATIONAL JOURNAL OF FATIGUE", "metadata: year of publication": 2019, "metadata: institution": "Univ Poitiers; Univ Sydney; Zodiac Aerosp", "metadata: country and region": "Australia; France", "metadata: funding agency": "European Regional Development Fund (ERDF); French Government; French National Research and Technology Association (ANRT); Nouvelle Aquitaine Region; Zodiac Aerospace", "metadata: doi": "10.1016/j.ijfatigue.2018.09.029", "fatigue: types of fatigue data": "sn", "fatigue: method of extraction": "color and shape", "materials: name of the material": "AlSi10Mg", "am: types of am": "L-PBF", "am: preheat temperature (°c)": 150, "am: direciton of specimen (°)": 0, "am: types of feedstock": "powder", "am: size of feedstock (μm)": 30, "processing: processing sequence and parameters": "HT 210 C, 2 hour; HT 540 C, 8 hour; HT 20 C, 24 hour; HT 160 C, 10 hour; SURF machine", "testing: types of fatigue tests": "uniaxial", "testing: fatigue temperature (°c)": 25, "testing: fatigue environment": "air", "testing: load ratio": -1, "testing: frequency (hz)": 80, "testing: load control": "force", "testing: specimens description": "circular cross-section; with drawing", "testing: critical cross-section size of specimens (mm)": 6, "testing: stress concentration factor of specimens": 1, "static mechanical properties: ultimate tensile strength (mpa)": 320, "static mechanical properties: elongation (%)": 1.075, "rating score: rating score": 0.6571428571428571}}, {"id": "FatigueData-AM2022:356", "name": "Ti-6Al-4V", "material_family": "Ti", "points": [[700.9607117882344, 8388.53501745384, 0], [602.4294176146611, 21924.9334718984, 0], [601.4826252538758, 33678.486361192096, 0], [503.92583894021, 159648.90863308686, 0], [502.21502300093096, 177683.16284499408, 0], [501.2682306401458, 202164.91686775783, 0], [399.9142072752231, 592743.6940268215, 0], [300.15694724680003, 1228225.9692155116, 0]], "conditions": {"material": "Ti-6Al-4V", "am_type": "L-PBF", "load_ratio": "-1", "test_type": "uniaxial", "temperature": "25", "surface_treatment": "", "heat_treatment": ""}, "metadata": {"dataset id": 356, "metadata: title": "Fatigue performances of selective laser melted Ti-6Al-4V alloy: Influence of surface finishing, hot isostatic pressing and heat treatments", "metadata: authors": "Li, Fangzhi; Wang, Zemin; Yu, Hanchen; Zeng, Xiaoyan", "metadata: source of the publication": "INTERNATIONAL JOURNAL OF FATIGUE", "metadata: year of publication": 2019, "metadata: institution": "Huazhong Univ Sci & Technol", "metadata: country and region": "Peoples R China", "metadata: funding agency": "Civil aerospace pre-research project; Technical Basis Project of State Administration of Science, Technology and Industry for National Defense ", "metadata: doi": "10.1016/j.ijfatigue.2018.11.019", "fatigue: types of fatigue data": "sn", "fatigue: method of extraction": "color and shape", "materials: name of the material": "Ti-6Al-4V", "am: types of am": "L-PBF", "am: am machine": "LSNF-2", "am: power (w)": 300, "am: scan speed (mm/s)": 1000, "am: hatch space (μm)": 120, "am: layer thickness (μm)": 40, "am: am environment": "Ar", "am: types of feedstock": "powder", "processing: processing sequence and parameters": "HT 500 C, 2 hour; SURF polish", "testing: types of fatigue tests": "uniaxial", "testing: fatigue temperature (°c)": 25, "testing: fatigue environment": "air", "testing: load ratio": -1, "testing: frequency (hz)": 20, "testing: fatigue machine": "Shimadzu EHF-UV100K2-040-1A", "testing: load control": "force", "testing: specimens description": "circular cross-section; with drawing", "testing: critical cross-section size of specimens (mm)": 5.5, "testing: stress concentration factor of specimens": 1, "rating score: rating score": 0.7142857142857143}}, {"id": "FatigueData-AM2022:357", "name": "Ti-6Al-4V", "material_family": "Ti", "points": [[700.1098285344998, 4319.802026384551, 0], [650.4296209799056, 7377.269932079063, 0], [599.9059003105008, 27910.442956605388, 0], [549.4059810154055, 87402.58968551888, 0], [499.6158159011722, 881475.0781035284, 0], [450.27399403820954, 10116093.048406884, 1]], "conditions": {"material": "Ti-6Al-4V", "am_type": "L-PBF", "load_ratio": "-1", "test_type": "uniaxial", "temperature": "25", "surface_treatment": "", "heat_treatment": ""}, "metadata": {"dataset id": 357, "metadata: title": "Fatigue performances of selective laser melted Ti-6Al-4V alloy: Influence of surface finishing, hot isostatic pressing and heat treatments", "metadata: authors": "Li, Fangzhi; Wang, Zemin; Yu, Hanchen; Zeng, Xiaoyan", "metadata: source of the publication": "INTERNATIONAL JOURNAL OF FATIGUE", "metadata: year of publication": 2019, "metadata: institution": "Huazhong Univ Sci & Technol", "metadata: country and region": "Peoples R China", "metadata: funding agency": "Civil aerospace pre-research project; Technical Basis Project of State Administration of Science, Technology and Industry for National Defense ", "metadata: doi": "10.1016/j.ijfatigue.2018.11.019", "fatigue: types of fatigue data": "sn", "fatigue: method of extraction": "color and shape", "materials: name of the material": "Ti-6Al-4V", "am: types of am": "L-PBF", "am: am machine": "LSNF-2", "am: power (w)": 300, "am: scan speed (mm/s)": 1000, "am: hatch space (μm)": 120, "am: layer thickness (μm)": 40, "am: am environment": "Ar", "am: types of feedstock": "powder", "processing: processing sequence and parameters": "HT 500 C, 2 hour; HIP 920 C, 2 hour, 1000 bar; SURF polish", "testing: types of fatigue tests": "uniaxial", "testing: fatigue temperature (°c)": 25, "testing: fatigue environment": "air", "testing: load ratio": -1, "testing: frequency (hz)": 20, "testing: fatigue machine": "Shimadzu EHF-UV100K2-040-1A", "testing: load control": "force", "testing: specimens description": "circular cross-section; with drawing", "testing: critical cross-section size of specimens (mm)": 5.5, "testing: stress concentration factor of specimens": 1, "rating score: rating score": 0.7142857142857143}}, {"id": "FatigueData-AM2022:358", "name": "Ti-6Al-4V", "material_family": "Ti", "points": [[699.7027638161309, 6118.587901399833, 0], [597.556209678746, 14614.36081594112, 0], [550.0066193018843, 26494.8466966621, 0], [499.6465032120101, 159838.14879085164, 0], [398.9617448661395, 1387771.8210290303, 0], [348.9426556929157, 9975456.65175687, 1]], "conditions": {"material": "Ti-6Al-4V", "am_type": "L-PBF", "load_ratio": "-1", "test_type": "uniaxial", "temperature": "25", "surface_treatment": "", "heat_treatment": ""}, "metadata": {"dataset id": 358, "metadata: title": "Fatigue performances of selective laser melted Ti-6Al-4V alloy: Influence of surface finishing, hot isostatic pressing and heat treatments", "metadata: authors": "Li, Fangzhi; Wang, Zemin; Yu, Hanchen; Zeng, Xiaoyan", "metadata: source of the publication": "INTERNATIONAL JOURNAL OF FATIGUE", "metadata: year of publication": 2019, "metadata: institution": "Huazhong Univ Sci & Technol", "metadata: country and region": "Peoples R China", "metadata: funding agency": "Civil aerospace pre-research project; Technical Basis Project of State Administration of Science, Technology and Industry for National Defense ", "metadata: doi": "10.1016/j.ijfatigue.2018.11.019", "fatigue: types of fatigue data": "sn", "fatigue: method of extraction": "color and shape", "materials: name of the material": "Ti-6Al-4V", "am: types of am": "L-PBF", "am: am machine": "LSNF-2", "am: power (w)": 300, "am: scan speed (mm/s)": 1000, "am: hatch space (μm)": 120, "am: layer thickness (μm)": 40, "am: am environment": "Ar", "am: types of feedstock": "powder", "processing: processing sequence and parameters": "HT 500 C, 2 hour; HT 920 C, 2 hour; SURF polish", "testing: types of fatigue tests": "uniaxial", "testing: fatigue temperature (°c)": 25, "testing: fatigue environment": "air", "testing: load ratio": -1, "testing: frequency (hz)": 20, "testing: fatigue machine": "Shimadzu EHF-UV100K2-040-1A", "testing: load control": "force", "testing: specimens description": "circular cross-section; with drawing", "testing: critical cross-section size of specimens (mm)": 5.5, "testing: stress concentration factor of specimens": 1, "rating score: rating score": 0.7142857142857143}}, {"id": "FatigueData-AM2022:359", "name": "Ti-6Al-4V", "material_family": "Ti", "points": [[700.1405158453376, 14992.137481658277, 0], [599.8935095286738, 18660.955443115214, 0], [500.0641591524428, 134469.85154470074, 0], [449.6274140387864, 695177.972297987, 0], [399.817152835779, 1711831.4936423784, 0], [349.8181597513293, 9977627.156259105, 1]], "conditions": {"material": "Ti-6Al-4V", "am_type": "L-PBF", "load_ratio": "-1", "test_type": "uniaxial", "temperature": "25", "surface_treatment": "", "heat_treatment": ""}, "metadata": {"dataset id": 359, "metadata: title": "Fatigue performances of selective laser melted Ti-6Al-4V alloy: Influence of surface finishing, hot isostatic pressing and heat treatments", "metadata: authors": "Li, Fangzhi; Wang, Zemin; Yu, Hanchen; Zeng, Xiaoyan", "metadata: source of the publication": "INTERNATIONAL JOURNAL OF FATIGUE", "metadata: year of publication": 2019, "metadata: institution": "Huazhong Univ Sci & Technol", "metadata: country and region": "Peoples R China", "metadata: funding agency": "Civil aerospace pre-research project; Technical Basis Project of State Administration of Science, Technology and Industry for National Defense ", "metadata: doi": "10.1016/j.ijfatigue.2018.11.019", "fatigue: types of fatigue data": "sn", "fatigue: method of extraction": "color and shape", "materials: name of the material": "Ti-6Al-4V", "am: types of am": "L-PBF", "am: am machine": "LSNF-2", "am: power (w)": 300, "am: scan speed (mm/s)": 1000, "am: hatch space (μm)": 120, "am: layer thickness (μm)": 40, "am: am environment": "Ar", "am: types of feedstock": "powder", "processing: processing sequence and parameters": "HT 500 C, 2 hour; HT 850 C, 2 hour; HT 550 C, 4 hour; SURF polish", "testing: types of fatigue tests": "uniaxial", "testing: fatigue temperature (°c)": 25, "testing: fatigue environment": "air", "testing: load ratio": -1, "testing: frequency (hz)": 20, "testing: fatigue machine": "Shimadzu EHF-UV100K2-040-1A", "testing: load control": "force", "testing: specimens description": "circular cross-section; with drawing", "testing: critical cross-section size of specimens (mm)": 5.5, "testing: stress concentration factor of specimens": 1, "rating score: rating score": 0.7142857142857143}}, {"id": "FatigueData-AM2022:360", "name": "TA2 + TA15", "material_family": "TA2", "points": [[261.12105570952735, 51803.96100230218, 0], [279.04059958384937, 57700.85201473488, 0], [261.1237948790953, 68332.17042116541, 0], [279.1317883907151, 69258.64601094477, 0], [279.13094168232993, 71078.72900123021, 0], [247.60802230137836, 105808.50252588162, 0], [261.1237948790953, 112466.04738655697, 0], [261.10352165754256, 119517.75396679781, 0], [247.58754883110416, 143265.76602825688, 0], [261.1237948790953, 167071.96007951355, 0], [261.14114640745566, 196520.20928180264, 0], [247.5834899393429, 208272.3710034981, 0], [247.5834899393429, 232855.35286353383, 0], [225.1122377532663, 306836.2240764783, 0], [247.59160772286546, 388016.53930724366, 0], [247.5956666146267, 421629.0608181701, 0], [225.02047561894568, 754768.569954565, 0], [247.59439599277886, 825712.5756635659, 0], [247.576660988075, 1315860.962175321, 0], [225.0557389611901, 2210334.6133595193, 0], [225.11944531068548, 3746726.7797059836, 0], [225.04171106877746, 5627143.005003121, 0], [225.0982098608537, 6476153.584943142, 0]], "conditions": {"material": "TA2 + TA15", "am_type": "P-DED", "load_ratio": "0.1", "test_type": "uniaxial", "temperature": "25", "surface_treatment": "", "heat_treatment": ""}, "metadata": {"dataset id": 360, "metadata: title": "Experiments and numerical simulations for the fatigue behavior of a novel TA2-TA15 titanium alloy fabricated by laser melting deposition", "metadata: authors": "Zhan, Zhixin", "metadata: source of the publication": "INTERNATIONAL JOURNAL OF FATIGUE", "metadata: year of publication": 2019, "metadata: institution": "Beihang Univ; Nanyang Technol Univ", "metadata: country and region": "Peoples R China; Singapore", "metadata: doi": "10.1016/j.ijfatigue.2018.12.001", "fatigue: types of fatigue data": "sn", "fatigue: method of extraction": "color and shape", "materials: name of the material": "TA2 + TA15", "am: types of am": "P-DED", "am: power (w)": 5000, "am: scan speed (mm/s)": 5.833, "am: am environment": "Ar", "am: powder feed rate (g/s)": 0.139, "am: types of feedstock": "powder", "processing: processing sequence and parameters": "HT 750 C, 4 hour; SURF machine", "testing: types of fatigue tests": "uniaxial", "testing: fatigue temperature (°c)": 25, "testing: fatigue environment": "air", "testing: load ratio": 0.1, "testing: frequency (hz)": 125, "testing: fatigue machine": "Zwick/Roell Amsler High Frequency fatigue testing system", "testing: fatigue standard": "HB 5287", "testing: load control": "force", "testing: specimens description": "circular cross-section; with drawing", "testing: critical cross-section size of specimens (mm)": 5, "testing: stress concentration factor of specimens": 1, "static mechanical properties: young's modulus (gpa)": 117, "static mechanical properties: yield strength (mpa)": 650, "rating score: rating score": 0.6842105263157895}}, {"id": "FatigueData-AM2022:361", "name": "TA2 + TA15", "material_family": "TA2", "points": [[440.07486592520604, 20418.27184959979, 0], [440.0694915931147, 36245.86862983489, 0], [399.98732339285, 43263.797644872146, 0], [399.9951608821194, 46490.690183901315, 0], [329.8983329595574, 52431.58607448009, 0], [400.03109815354713, 55674.81742189151, 0], [440.0912663201927, 59035.78757472958, 0], [440.03647462831225, 61792.99754592798, 0], [370.0691980750992, 63517.86126963766, 0], [400.0336398295582, 65013.290534192536, 0], [440.0716568899505, 77842.37697976542, 0], [329.90524781341105, 86320.93304471526, 0], [329.87460044258665, 110126.50804989503, 0], [370.0475678993402, 145239.1743273286, 0], [370.0655030101094, 178467.8149984216, 0], [329.9016034985423, 182176.69870064728, 0], [400.0336398295582, 211906.3995292358, 0], [400.06303679773066, 559953.368434249, 0], [370.05761488268774, 633808.5966643913, 0], [370.0586602971654, 749048.7487200722, 0], [400.0410627027471, 867674.5518978366, 0], [329.78963986736073, 1030227.6124382819, 0], [370.0473760932945, 2809578.2902096137, 0], [329.88878090918905, 5628264.575177106, 0], [329.9070207233473, 8541567.596860362, 0], [329.8656047784968, 11555570.389281247, 0]], "conditions": {"material": "TA2 + TA15", "am_type": "P-DED", "load_ratio": "-1", "test_type": "uniaxial", "temperature": "25", "surface_treatment": "", "heat_treatment": ""}, "metadata": {"dataset id": 361, "metadata: title": "Experiments and numerical simulations for the fatigue behavior of a novel TA2-TA15 titanium alloy fabricated by laser melting deposition", "metadata: authors": "Zhan, Zhixin", "metadata: source of the publication": "INTERNATIONAL JOURNAL OF FATIGUE", "metadata: year of publication": 2019, "metadata: institution": "Beihang Univ; Nanyang Technol Univ", "metadata: country and region": "Peoples R China; Singapore", "metadata: doi": "10.1016/j.ijfatigue.2018.12.001", "fatigue: types of fatigue data": "sn", "fatigue: method of extraction": "color and shape", "materials: name of the material": "TA2 + TA15", "am: types of am": "P-DED", "am: power (w)": 5000, "am: scan speed (mm/s)": 5.833, "am: am environment": "Ar", "am: powder feed rate (g/s)": 0.139, "am: types of feedstock": "powder", "processing: processing sequence and parameters": "HT 750 C, 4 hour; SURF machine", "testing: types of fatigue tests": "uniaxial", "testing: fatigue temperature (°c)": 25, "testing: fatigue environment": "air", "testing: load ratio": -1, "testing: frequency (hz)": 125, "testing: fatigue machine": "Zwick/Roell Amsler High Frequency fatigue testing system", "testing: fatigue standard": "HB 5287", "testing: load control": "force", "testing: specimens description": "circular cross-section; with drawing", "testing: critical cross-section size of specimens (mm)": 5, "testing: stress concentration factor of specimens": 1, "static mechanical properties: young's modulus (gpa)": 117, "static mechanical properties: yield strength (mpa)": 650, "rating score: rating score": 0.6842105263157895}}, {"id": "FatigueData-AM2022:362", "name": "TA2 + TA15", "material_family": "TA2", "points": [[188.95215476866306, 14411.575373157102, 0], [188.95215476866306, 15796.194677778587, 0], [189.0818836928754, 17269.171078636024, 0], [134.97498474311666, 62666.59305387097, 0], [134.9773839767244, 69231.94711344215, 0], [135.06227043712747, 86040.21934239958, 0], [121.5426845114345, 147977.61936414757, 0], [121.61042116094237, 180632.41402072815, 0], [121.50311346863468, 200864.3548301104, 0], [112.57044291705553, 517469.8632220631, 0], [112.63902270039696, 554450.4252979466, 0], [112.60473280872624, 706704.3443633157, 0], [112.53171500808928, 776833.0315506984, 0], [107.97032147692616, 819833.0484133556, 0], [108.07762916923384, 915934.7775031811, 0], [108.03446324297204, 1551586.8802899378, 0], [108.03890126026758, 1787762.0394999739, 0], [108.14620895257528, 3805866.6227319096, 0], [108.00461136859687, 4454528.484362328, 0], [108.00017335130133, 4557090.695953088, 0]], "conditions": {"material": "TA2 + TA15", "am_type": "P-DED", "load_ratio": "0.1", "test_type": "uniaxial", "temperature": "25", "surface_treatment": "", "heat_treatment": ""}, "metadata": {"dataset id": 362, "metadata: title": "Experiments and numerical simulations for the fatigue behavior of a novel TA2-TA15 titanium alloy fabricated by laser melting deposition", "metadata: authors": "Zhan, Zhixin", "metadata: source of the publication": "INTERNATIONAL JOURNAL OF FATIGUE", "metadata: year of publication": 2019, "metadata: institution": "Beihang Univ; Nanyang Technol Univ", "metadata: country and region": "Peoples R China; Singapore", "metadata: doi": "10.1016/j.ijfatigue.2018.12.001", "fatigue: types of fatigue data": "sn", "fatigue: method of extraction": "color and shape", "materials: name of the material": "TA2 + TA15", "am: types of am": "P-DED", "am: power (w)": 5000, "am: scan speed (mm/s)": 5.833, "am: am environment": "Ar", "am: powder feed rate (g/s)": 0.139, "am: types of feedstock": "powder", "processing: processing sequence and parameters": "HT 750 C, 4 hour; SURF machine", "testing: types of fatigue tests": "uniaxial", "testing: fatigue temperature (°c)": 25, "testing: fatigue environment": "air", "testing: load ratio": 0.1, "testing: frequency (hz)": 125, "testing: fatigue machine": "Zwick/Roell Amsler High Frequency fatigue testing system", "testing: fatigue standard": "HB 5287", "testing: load control": "force", "testing: specimens description": "circular cross-section; with drawing", "testing: critical cross-section size of specimens (mm)": 5, "testing: stress concentration factor of specimens": 2.85, "static mechanical properties: young's modulus (gpa)": 117, "static mechanical properties: yield strength (mpa)": 650, "rating score: rating score": 0.6842105263157895}}, {"id": "FatigueData-AM2022:363", "name": "TA2 + TA15", "material_family": "TA2", "points": [[269.71062740076826, 14155.79480965615, 0], [269.619590741362, 17238.356605312034, 0], [189.97333333333333, 19480.015709223382, 0], [269.7460407107868, 20712.73339130998, 0], [269.6363636363636, 27643.806387006152, 0], [189.94424242424242, 45238.79035525696, 0], [189.7153064591408, 62292.89597710407, 0], [169.86576465688353, 74305.07413468523, 0], [189.90545454545455, 81546.25322344076, 0], [169.8983744101696, 86944.51619938752, 0], [189.95577395577396, 107048.99420918411, 0], [169.88206953352656, 122386.17451530423, 0], [149.9587878787879, 153144.1058583206, 0], [170.03164159842228, 162115.487254805, 0], [189.95134443021766, 164387.3049815346, 0], [170.04794647506532, 183613.7971840862, 0], [170.0024906600249, 225131.11905030243, 0], [149.9605316722297, 258767.29390656148, 0], [139.92727272727274, 272859.7134725142, 0], [170.03164159842228, 273010.5244629912, 0], [149.9605316722297, 277656.4723233667, 0], [170.03164159842228, 305545.9646643192, 0], [139.9641485275288, 676109.9906453686, 0], [140.0079151799028, 846007.9866925797, 0], [139.93939393939394, 1449620.6855115497, 0], [139.9324675324675, 3421206.494333443, 0], [139.95516811955167, 4456331.697274539, 0]], "conditions": {"material": "TA2 + TA15", "am_type": "P-DED", "load_ratio": "-1", "test_type": "uniaxial", "temperature": "25", "surface_treatment": "", "heat_treatment": ""}, "metadata": {"dataset id": 363, "metadata: title": "Experiments and numerical simulations for the fatigue behavior of a novel TA2-TA15 titanium alloy fabricated by laser melting deposition", "metadata: authors": "Zhan, Zhixin", "metadata: source of the publication": "INTERNATIONAL JOURNAL OF FATIGUE", "metadata: year of publication": 2019, "metadata: institution": "Beihang Univ; Nanyang Technol Univ", "metadata: country and region": "Peoples R China; Singapore", "metadata: doi": "10.1016/j.ijfatigue.2018.12.001", "fatigue: types of fatigue data": "sn", "fatigue: method of extraction": "color and shape", "materials: name of the material": "TA2 + TA15", "am: types of am": "P-DED", "am: power (w)": 5000, "am: scan speed (mm/s)": 5.833, "am: am environment": "Ar", "am: powder feed rate (g/s)": 0.139, "am: types of feedstock": "powder", "processing: processing sequence and parameters": "HT 750 C, 4 hour; SURF machine", "testing: types of fatigue tests": "uniaxial", "testing: fatigue temperature (°c)": 25, "testing: fatigue environment": "air", "testing: load ratio": -1, "testing: frequency (hz)": 125, "testing: fatigue machine": "Zwick/Roell Amsler High Frequency fatigue testing system", "testing: fatigue standard": "HB 5287", "testing: load control": "force", "testing: specimens description": "circular cross-section; with drawing", "testing: critical cross-section size of specimens (mm)": 5, "testing: stress concentration factor of specimens": 2.85, "static mechanical properties: young's modulus (gpa)": 117, "static mechanical properties: yield strength (mpa)": 650, "rating score: rating score": 0.6842105263157895}}, {"id": "FatigueData-AM2022:364", "name": "316L", "material_family": "316L", "points": [[356.5735450357545, 126550.56200432131, 0], [328.1818869865028, 265781.34136956895, 0], [292.83344208098845, 755815.547625534, 0]], "conditions": {"material": "316L", "am_type": "L-PBF", "load_ratio": "-1", "test_type": "uniaxial", "temperature": "25", "surface_treatment": "", "heat_treatment": ""}, "metadata": {"dataset id": 364, "metadata: title": "High cycle fatigue and ratcheting interaction of laser powder bed fusion stainless steel 316L: Fracture behaviour and stress-based modelling", "metadata: authors": "Hardacre, David; Li, Hua; Su, Chen-Nan; Wei, Jun; Zhang Xiang; Zhang, Meng", "metadata: source of the publication": "INTERNATIONAL JOURNAL OF FATIGUE", "metadata: year of publication": 2019, "metadata: institution": "ASTAR, Singapore Inst Mfg Technol; Coventry Univ; Lloyds Register; Nanyang Technol Univ", "metadata: country and region": "Singapore; UK", "metadata: funding agency": "Singapore Economic Development Board (EDB)", "metadata: doi": "10.1016/j.ijfatigue.2018.12.016", "fatigue: types of fatigue data": "sn", "fatigue: method of extraction": "color and shape", "materials: name of the material": "316L", "am: types of am": "L-PBF", "am: am machine": "EOS M290", "am: layer thickness (μm)": 20, "am: direciton of specimen (°)": 90, "am: types of feedstock": "powder", "processing: processing sequence and parameters": "NHT; SURF EDM; SURF manual grind", "testing: types of fatigue tests": "uniaxial", "testing: fatigue temperature (°c)": 25, "testing: fatigue environment": "air", "testing: load ratio": -1, "testing: frequency (hz)": 5, "testing: fatigue machine": "MTS 810", "testing: load control": "force", "testing: specimens description": "rectangular cross-section; ASTM E466", "testing: critical cross-section size of specimens (mm)": "7, 3", "testing: stress concentration factor of specimens": 1, "static mechanical properties: yield strength (mpa)": 500, "static mechanical properties: ultimate tensile strength (mpa)": 620, "static mechanical properties: elongation (%)": 67.7, "rating score: rating score": 0.7142857142857143}}, {"id": "FatigueData-AM2022:365", "name": "316L", "material_family": "316L", "points": [[356.08398390289375, 117258.73225395771, 0], [356.9786489603604, 144321.91124040497, 0], [329.4341362367153, 193016.38587881444, 0], [292.0506219560151, 584863.3690372304, 0]], "conditions": {"material": "316L", "am_type": "L-PBF", "load_ratio": "-1", "test_type": "uniaxial", "temperature": "25", "surface_treatment": "", "heat_treatment": ""}, "metadata": {"dataset id": 365, "metadata: title": "High cycle fatigue and ratcheting interaction of laser powder bed fusion stainless steel 316L: Fracture behaviour and stress-based modelling", "metadata: authors": "Hardacre, David; Li, Hua; Su, Chen-Nan; Wei, Jun; Zhang Xiang; Zhang, Meng", "metadata: source of the publication": "INTERNATIONAL JOURNAL OF FATIGUE", "metadata: year of publication": 2019, "metadata: institution": "ASTAR, Singapore Inst Mfg Technol; Coventry Univ; Lloyds Register; Nanyang Technol Univ", "metadata: country and region": "Singapore; UK", "metadata: funding agency": "Singapore Economic Development Board (EDB)", "metadata: doi": "10.1016/j.ijfatigue.2018.12.016", "fatigue: types of fatigue data": "sn", "fatigue: method of extraction": "color and shape", "materials: name of the material": "316L", "am: types of am": "L-PBF", "am: am machine": "EOS M290", "am: layer thickness (μm)": 20, "am: direciton of specimen (°)": 0, "am: types of feedstock": "powder", "processing: processing sequence and parameters": "NHT; SURF EDM; SURF manual grind", "testing: types of fatigue tests": "uniaxial", "testing: fatigue temperature (°c)": 25, "testing: fatigue environment": "air", "testing: load ratio": -1, "testing: frequency (hz)": 5, "testing: fatigue machine": "MTS 810", "testing: load control": "force", "testing: specimens description": "rectangular cross-section; ASTM E466", "testing: critical cross-section size of specimens (mm)": "7, 3", "testing: stress concentration factor of specimens": 1, "static mechanical properties: yield strength (mpa)": 586, "static mechanical properties: ultimate tensile strength (mpa)": 723, "static mechanical properties: elongation (%)": 42.7, "rating score: rating score": 0.7142857142857143}}, {"id": "FatigueData-AM2022:366", "name": "316L", "material_family": "316L", "points": [[294.66373104415993, 36186.58409465967, 0], [296.5180851784477, 55878.75277821529, 0], [262.21100913643784, 84378.80387396926, 0], [262.54020655870755, 116884.70928239512, 0], [230.42317349325842, 217235.82054514354, 0], [196.7474770059234, 356593.8840557551, 0], [196.53293433890502, 410586.4039615184, 0], [196.7474770059234, 475190.0567672376, 0], [156.05820204691895, 993567.5097450606, 1], [180.47789160776355, 993981.5918865141, 1], [164.47555468796537, 993981.5918865141, 1]], "conditions": {"material": "316L", "am_type": "L-PBF", "load_ratio": "0.1", "test_type": "uniaxial", "temperature": "25", "surface_treatment": "", "heat_treatment": ""}, "metadata": {"dataset id": 366, "metadata: title": "High cycle fatigue and ratcheting interaction of laser powder bed fusion stainless steel 316L: Fracture behaviour and stress-based modelling", "metadata: authors": "Hardacre, David; Li, Hua; Su, Chen-Nan; Wei, Jun; Zhang Xiang; Zhang, Meng", "metadata: source of the publication": "INTERNATIONAL JOURNAL OF FATIGUE", "metadata: year of publication": 2019, "metadata: institution": "ASTAR, Singapore Inst Mfg Technol; Coventry Univ; Lloyds Register; Nanyang Technol Univ", "metadata: country and region": "Singapore; UK", "metadata: funding agency": "Singapore Economic Development Board (EDB)", "metadata: doi": "10.1016/j.ijfatigue.2018.12.016", "fatigue: types of
