Repository: yunyunfanfan/S-PA-CBB

# S-PA-CBB

Official research code, processed curve records, evaluation outputs, and manuscript source for:

> **From Physics to Selective Generation: Conditional Brownian Bridges for Sparse S–N Curve Reconstruction and Fatigue Decision-Making**

S-PA-CBB reconstructs a complete probabilistic stress–life (S–N) curve from only two to four observed fatigue tests. The method first fits an interpretable Basquin state, diagnoses whether that state is sufficient, and applies a ControlNet-style conditional Brownian-bridge residual only to curves that benefit from correction.

File: am2022_curves.json (part 23 of 98)
fatigue data": "sn", "fatigue: method of extraction": "color and shape", "materials: name of the material": "316L", "am: types of am": "L-PBF", "am: am machine": "EOS M290", "am: layer thickness (μm)": 20, "am: direciton of specimen (°)": 0, "am: types of feedstock": "powder", "processing: processing sequence and parameters": "NHT; SURF EDM; SURF manual grind", "testing: types of fatigue tests": "uniaxial", "testing: fatigue temperature (°c)": 25, "testing: fatigue environment": "air", "testing: load ratio": 0.1, "testing: frequency (hz)": 5, "testing: fatigue machine": "MTS 810", "testing: load control": "force", "testing: specimens description": "rectangular cross-section; ASTM E466", "testing: critical cross-section size of specimens (mm)": "7, 3", "testing: stress concentration factor of specimens": 1, "static mechanical properties: yield strength (mpa)": 586, "static mechanical properties: ultimate tensile strength (mpa)": 723, "static mechanical properties: elongation (%)": 42.7, "rating score: rating score": 0.7142857142857143}}, {"id": "FatigueData-AM2022:367", "name": "316L", "material_family": "316L", "points": [[279.15626038216817, 56530.9485718205, 0], [262.88342671855986, 92243.27158045396, 0], [230.1461620425035, 178559.89852376777, 0], [197.27001963570632, 617982.2751295874, 0], [197.02266406755774, 761563.2462335556, 0]], "conditions": {"material": "316L", "am_type": "L-PBF", "load_ratio": "0.1", "test_type": "uniaxial", "temperature": "25", "surface_treatment": "", "heat_treatment": ""}, "metadata": {"dataset id": 367, "metadata: title": "High cycle fatigue and ratcheting interaction of laser powder bed fusion stainless steel 316L: Fracture behaviour and stress-based modelling", "metadata: authors": "Hardacre, David; Li, Hua; Su, Chen-Nan; Wei, Jun; Zhang Xiang; Zhang, Meng", "metadata: source of the publication": "INTERNATIONAL JOURNAL OF FATIGUE", "metadata: year of publication": 2019, "metadata: institution": "ASTAR, Singapore Inst Mfg Technol; Coventry Univ; Lloyds Register; Nanyang Technol Univ", "metadata: country and region": "Singapore; UK", "metadata: funding agency": "Singapore Economic Development Board (EDB)", "metadata: doi": "10.1016/j.ijfatigue.2018.12.016", "fatigue: types of fatigue data": "sn", "fatigue: method of extraction": "color and shape", "materials: name of the material": "316L", "am: types of am": "L-PBF", "am: am machine": "EOS M290", "am: layer thickness (μm)": 20, "am: direciton of specimen (°)": 90, "am: types of feedstock": "powder", "processing: processing sequence and parameters": "NHT; SURF EDM; SURF manual grind", "testing: types of fatigue tests": "uniaxial", "testing: fatigue temperature (°c)": 25, "testing: fatigue environment": "air", "testing: load ratio": 0.1, "testing: frequency (hz)": 5, "testing: fatigue machine": "MTS 810", "testing: load control": "force", "testing: specimens description": "rectangular cross-section; ASTM E466", "testing: critical cross-section size of specimens (mm)": "7, 3", "testing: stress concentration factor of specimens": 1, "static mechanical properties: yield strength (mpa)": 500, "static mechanical properties: ultimate tensile strength (mpa)": 620, "static mechanical properties: elongation (%)": 67.7, "rating score: rating score": 0.7142857142857143}}, {"id": "FatigueData-AM2022:368", "name": "316L", "material_family": "316L", "points": [[98.36359731563185, 1336.0297512938946, 0], [93.19980613859201, 306640.45129809424, 0], [87.64047487180359, 999051.1362758821, 1]], "conditions": {"material": "316L", "am_type": "L-PBF", "load_ratio": "0.7", "test_type": "uniaxial", "temperature": "25", "surface_treatment": "", "heat_treatment": ""}, "metadata": {"dataset id": 368, "metadata: title": "High cycle fatigue and ratcheting interaction of laser powder bed fusion stainless steel 316L: Fracture behaviour and stress-based modelling", "metadata: authors": "Hardacre, David; Li, Hua; Su, Chen-Nan; Wei, Jun; Zhang Xiang; Zhang, Meng", "metadata: source of the publication": "INTERNATIONAL JOURNAL OF FATIGUE", "metadata: year of publication": 2019, "metadata: institution": "ASTAR, Singapore Inst Mfg Technol; Coventry Univ; Lloyds Register; Nanyang Technol Univ", "metadata: country and region": "Singapore; UK", "metadata: funding agency": "Singapore Economic Development Board (EDB)", "metadata: doi": "10.1016/j.ijfatigue.2018.12.016", "fatigue: types of fatigue data": "sn", "fatigue: method of extraction": "color and shape", "materials: name of the material": "316L", "am: types of am": "L-PBF", "am: am machine": "EOS M290", "am: layer thickness (μm)": 20, "am: direciton of specimen (°)": 90, "am: types of feedstock": "powder", "processing: processing sequence and parameters": "NHT; SURF EDM; SURF manual grind", "testing: types of fatigue tests": "uniaxial", "testing: fatigue temperature (°c)": 25, "testing: fatigue environment": "air", "testing: load ratio": 0.7, "testing: frequency (hz)": 5, "testing: fatigue machine": "MTS 810", "testing: load control": "force", "testing: specimens description": "rectangular cross-section; ASTM E466", "testing: critical cross-section size of specimens (mm)": "7, 3", "testing: stress concentration factor of specimens": 1, "static mechanical properties: yield strength (mpa)": 500, "static mechanical properties: ultimate tensile strength (mpa)": 620, "static mechanical properties: elongation (%)": 67.7, "rating score: rating score": 0.7142857142857143}}, {"id": "FatigueData-AM2022:369", "name": "316L", "material_family": "316L", "points": [[104.44162841533276, 495860.9305176103, 0], [99.0849875940097, 1211678.8362674238, 0]], "conditions": {"material": "316L", "am_type": "L-PBF", "load_ratio": "0.7", "test_type": "uniaxial", "temperature": "25", "surface_treatment": "", "heat_treatment": ""}, "metadata": {"dataset id": 369, "metadata: title": "High cycle fatigue and ratcheting interaction of laser powder bed fusion stainless steel 316L: Fracture behaviour and stress-based modelling", "metadata: authors": "Hardacre, David; Li, Hua; Su, Chen-Nan; Wei, Jun; Zhang Xiang; Zhang, Meng", "metadata: source of the publication": "INTERNATIONAL JOURNAL OF FATIGUE", "metadata: year of publication": 2019, "metadata: institution": "ASTAR, Singapore Inst Mfg Technol; Coventry Univ; Lloyds Register; Nanyang Technol Univ", "metadata: country and region": "Singapore; UK", "metadata: funding agency": "Singapore Economic Development Board (EDB)", "metadata: doi": "10.1016/j.ijfatigue.2018.12.016", "fatigue: types of fatigue data": "sn", "fatigue: method of extraction": "color and shape", "materials: name of the material": "316L", "am: types of am": "L-PBF", "am: am machine": "EOS M290", "am: layer thickness (μm)": 20, "am: direciton of specimen (°)": 0, "am: types of feedstock": "powder", "processing: processing sequence and parameters": "NHT; SURF EDM; SURF manual grind", "testing: types of fatigue tests": "uniaxial", "testing: fatigue temperature (°c)": 25, "testing: fatigue environment": "air", "testing: load ratio": 0.7, "testing: frequency (hz)": 5, "testing: fatigue machine": "MTS 810", "testing: load control": "force", "testing: specimens description": "rectangular cross-section; ASTM E466", "testing: critical cross-section size of specimens (mm)": "7, 3", "testing: stress concentration factor of specimens": 1, "static mechanical properties: yield strength (mpa)": 586, "static mechanical properties: ultimate tensile strength (mpa)": 723, "static mechanical properties: elongation (%)": 42.7, "rating score: rating score": 0.7142857142857143}}, {"id": "FatigueData-AM2022:370", "name": "316L", "material_family": "316L", "points": [[243.05779877898297, 43952.82093668378, 0], [242.95848069246233, 49618.57007922458, 0], [242.73630688337207, 66133.06145601114, 0], [216.05967859519882, 136285.23725167697, 0], [189.08787551687357, 204860.55690045343, 0], [188.95026490896862, 249430.54931228244, 0], [161.922990615429, 345390.92057297006, 0], [162.02380276331462, 365327.6123376982, 0], [162.24275147436924, 427622.8721181525, 0], [162.08279219092228, 763945.3446179851, 0]], "conditions": {"material": "316L", "am_type": "L-PBF", "load_ratio": "0.1", "test_type": "uniaxial", "temperature": "25", "surface_treatment": "", "heat_treatment": ""}, "metadata": {"dataset id": 370, "metadata: title": "High cycle fatigue and ratcheting interaction of laser powder bed fusion stainless steel 316L: Fracture behaviour and stress-based modelling", "metadata: authors": "Hardacre, David; Li, Hua; Su, Chen-Nan; Wei, Jun; Zhang Xiang; Zhang, Meng", "metadata: source of the publication": "INTERNATIONAL JOURNAL OF FATIGUE", "metadata: year of publication": 2019, "metadata: institution": "ASTAR, Singapore Inst Mfg Technol; Coventry Univ; Lloyds Register; Nanyang Technol Univ", "metadata: country and region": "Singapore; UK", "metadata: funding agency": "Singapore Economic Development Board (EDB)", "metadata: doi": "10.1016/j.ijfatigue.2018.12.016", "fatigue: types of fatigue data": "sn", "fatigue: method of extraction": "color and shape", "materials: name of the material": "316L", "am: types of am": "L-PBF", "am: am machine": "EOS M290", "am: layer thickness (μm)": 20, "am: direciton of specimen (°)": 90, "am: types of feedstock": "powder", "processing: processing sequence and parameters": "HT 982 C, 0.417 hour; HT 1093 C, 0.417 hour; HIP 1190 C, 4 hour, 1450 bar; SURF EDM; SURF manual grind", "testing: types of fatigue tests": "uniaxial", "testing: fatigue temperature (°c)": 25, "testing: fatigue environment": "air", "testing: load ratio": 0.1, "testing: frequency (hz)": 5, "testing: fatigue machine": "MTS 810", "testing: load control": "force", "testing: specimens description": "rectangular cross-section; ASTM E466", "testing: critical cross-section size of specimens (mm)": "5, 3", "testing: stress concentration factor of specimens": 1, "rating score: rating score": 0.6285714285714286}}, {"id": "FatigueData-AM2022:371", "name": "316L", "material_family": "316L", "points": [[242.29902858996633, 77178.49615603028, 0], [242.55930479074547, 80831.77186286166, 0], [215.5691066981918, 126794.52364292962, 0], [188.52494692435025, 223961.8400637164, 0], [161.50330910945746, 647606.5185294079, 0], [162.2963667950859, 892828.9724915664, 0]], "conditions": {"material": "316L", "am_type": "L-PBF", "load_ratio": "0.1", "test_type": "uniaxial", "temperature": "25", "surface_treatment": "", "heat_treatment": ""}, "metadata": {"dataset id": 371, "metadata: title": "High cycle fatigue and ratcheting interaction of laser powder bed fusion stainless steel 316L: Fracture behaviour and stress-based modelling", "metadata: authors": "Hardacre, David; Li, Hua; Su, Chen-Nan; Wei, Jun; Zhang Xiang; Zhang, Meng", "metadata: source of the publication": "INTERNATIONAL JOURNAL OF FATIGUE", "metadata: year of publication": 2019, "metadata: institution": "ASTAR, Singapore Inst Mfg Technol; Coventry Univ; Lloyds Register; Nanyang Technol Univ", "metadata: country and region": "Singapore; UK", "metadata: funding agency": "Singapore Economic Development Board (EDB)", "metadata: doi": "10.1016/j.ijfatigue.2018.12.016", "fatigue: types of fatigue data": "sn", "fatigue: method of extraction": "color and shape", "materials: name of the material": "316L", "am: types of am": "L-PBF", "am: am machine": "EOS M290", "am: layer thickness (μm)": 20, "am: direciton of specimen (°)": 0, "am: types of feedstock": "powder", "processing: processing sequence and parameters": "HT 982 C, 0.417 hour; HT 1093 C, 0.417 hour; HIP 1190 C, 4 hour, 1450 bar; SURF EDM; SURF manual grind", "testing: types of fatigue tests": "uniaxial", "testing: fatigue temperature (°c)": 25, "testing: fatigue environment": "air", "testing: load ratio": 0.1, "testing: frequency (hz)": 5, "testing: fatigue machine": "MTS 810", "testing: load control": "force", "testing: specimens description": "rectangular cross-section; ASTM E466", "testing: critical cross-section size of specimens (mm)": "5, 3", "testing: stress concentration factor of specimens": 1, "rating score: rating score": 0.6285714285714286}}, {"id": "FatigueData-AM2022:372", "name": "Ti-6Al-4V", "material_family": "Ti", "points": [[159.66081854879806, 208301.64529201787, 0], [139.88203765827964, 213295.9341541187, 0], [139.88203765827964, 241194.0326418559, 0], [179.604839353013, 287721.1953622619, 0], [159.722375681249, 445824.89700895373, 0], [119.85087486320077, 545270.7910875792, 0], [160.01688582603157, 1309173.356070509, 0], [139.95879491119138, 4095957.210173863, 0], [119.71900669429832, 5009603.194519487, 0], [99.88886482379732, 50437646.72556652, 1]], "conditions": {"material": "Ti-6Al-4V", "am_type": "L-PBF", "load_ratio": "-1", "test_type": "uniaxial", "temperature": "25", "surface_treatment": "", "heat_treatment": ""}, "metadata": {"dataset id": 372, "metadata: title": "Notch fatigue and crack growth resistance of Ti-6Al-4V ELI additively manufactured via selective laser melting: A critical distance approach to defect sensitivity", "metadata: authors": "Benedetti, Matteo; Santus, Ciro", "metadata: source of the publication": "INTERNATIONAL JOURNAL OF FATIGUE", "metadata: year of publication": 2019, "metadata: institution": "Univ Pisa; Univ Trento", "metadata: country and region": "Italy", "metadata: doi": "10.1016/j.ijfatigue.2018.12.020", "fatigue: types of fatigue data": "sn", "fatigue: method of extraction": "color and shape", "materials: name of the material": "Ti-6Al-4V", "am: types of am": "L-PBF", "am: am machine": "3D Systems ProX DMP 300", "am: direciton of specimen (°)": 90, "am: types of feedstock": "powder", "processing: processing sequence and parameters": "HT 670 C, 5 hour; SURF machine", "testing: types of fatigue tests": "uniaxial", "testing: fatigue temperature (°c)": 25, "testing: fatigue environment": "air", "testing: load ratio": -1, "testing: frequency (hz)": 150, "testing: fatigue machine": "Rumul Microtron", "testing: load control": "force", "testing: specimens description": "circular cross-section; with drawing", "testing: stress concentration factor of specimens": 3.74, "static mechanical properties: young's modulus (gpa)": 113, "static mechanical properties: yield strength (mpa)": 1015, "static mechanical properties: ultimate tensile strength (mpa)": 1090, "static mechanical properties: elongation (%)": 10, "rating score: rating score": 0.6857142857142857}}, {"id": "FatigueData-AM2022:373", "name": "Ti-6Al-4V", "material_family": "Ti", "points": [[160.19514692069583, 396732.0921844786, 0], [159.85632995408233, 474131.1316576758, 0], [179.94552478989758, 664908.9413132209, 0], [140.069464705586, 1116761.1627997742, 0], [159.973579858863, 1520487.474956154, 0], [139.87951259223482, 2325705.9043269833, 0], [140.17598851008862, 3261508.362139052, 0], [119.97697962556343, 4532240.090089869, 0], [120.31605229762857, 9099766.414249107, 0], [120.0517173948075, 50529088.86715189, 1], [99.97175543667697, 50529088.86715189, 1]], "conditions": {"material": "Ti-6Al-4V", "am_type": "L-PBF", "load_ratio": "-1", "test_type": "uniaxial", "temperature": "25", "surface_treatment": "", "heat_treatment": ""}, "metadata": {"dataset id": 373, "metadata: title": "Notch fatigue and crack growth resistance of Ti-6Al-4V ELI additively manufactured via selective laser melting: A critical distance approach to defect sensitivity", "metadata: authors": "Benedetti, Matteo; Santus, Ciro", "metadata: source of the publication": "INTERNATIONAL JOURNAL OF FATIGUE", "metadata: year of publication": 2019, "metadata: institution": "Univ Pisa; Univ Trento", "metadata: country and region": "Italy", "metadata: doi": "10.1016/j.ijfatigue.2018.12.020", "fatigue: types of fatigue data": "sn", "fatigue: method of extraction": "color and shape", "materials: name of the material": "Ti-6Al-4V", "am: types of am": "L-PBF", "am: am machine": "3D Systems ProX DMP 300", "am: direciton of specimen (°)": 90, "am: types of feedstock": "powder", "processing: processing sequence and parameters": "HT 670 C, 5 hour; SURF machine", "testing: types of fatigue tests": "uniaxial", "testing: fatigue temperature (°c)": 25, "testing: fatigue environment": "air", "testing: load ratio": -1, "testing: frequency (hz)": 150, "testing: fatigue machine": "Rumul Microtron", "testing: load control": "force", "testing: specimens description": "circular cross-section; with drawing", "testing: stress concentration factor of specimens": 1.97, "static mechanical properties: young's modulus (gpa)": 113, "static mechanical properties: yield strength (mpa)": 1015, "static mechanical properties: ultimate tensile strength (mpa)": 1090, "static mechanical properties: elongation (%)": 10, "rating score: rating score": 0.6857142857142857}}, {"id": "FatigueData-AM2022:374", "name": "Ti-6Al-4V", "material_family": "Ti", "points": [[199.80224987445524, 453721.62812069576, 0], [179.9887165351111, 454886.6512855207, 0], [159.7871898469979, 516083.97660743067, 0], [179.76238985405172, 989828.8053593257, 0], [139.82631038457683, 1375293.73981803, 0], [139.746838338161, 2637231.7087520724, 0], [159.59196658041077, 2773188.4293920402, 0], [119.68455901468965, 5417374.3635098, 0], [119.73207092124709, 9322507.88445301, 0], [119.78890951400453, 50484108.82638683, 1], [99.8747109343293, 50767206.36423771, 1]], "conditions": {"material": "Ti-6Al-4V", "am_type": "L-PBF", "load_ratio": "-1", "test_type": "uniaxial", "temperature": "25", "surface_treatment": "", "heat_treatment": ""}, "metadata": {"dataset id": 374, "metadata: title": "Notch fatigue and crack growth resistance of Ti-6Al-4V ELI additively manufactured via selective laser melting: A critical distance approach to defect sensitivity", "metadata: authors": "Benedetti, Matteo; Santus, Ciro", "metadata: source of the publication": "INTERNATIONAL JOURNAL OF FATIGUE", "metadata: year of publication": 2019, "metadata: institution": "Univ Pisa; Univ Trento", "metadata: country and region": "Italy", "metadata: doi": "10.1016/j.ijfatigue.2018.12.020", "fatigue: types of fatigue data": "sn", "fatigue: method of extraction": "color and shape", "materials: name of the material": "Ti-6Al-4V", "am: types of am": "L-PBF", "am: am machine": "3D Systems ProX DMP 300", "am: direciton of specimen (°)": 90, "am: types of feedstock": "powder", "processing: processing sequence and parameters": "HT 670 C, 5 hour; SURF machine (shallow)", "testing: types of fatigue tests": "uniaxial", "testing: fatigue temperature (°c)": 25, "testing: fatigue environment": "air", "testing: load ratio": -1, "testing: frequency (hz)": 150, "testing: fatigue machine": "Rumul Microtron", "testing: load control": "force", "testing: specimens description": "circular cross-section; with drawing", "testing: stress concentration factor of specimens": 3.74, "static mechanical properties: young's modulus (gpa)": 113, "static mechanical properties: yield strength (mpa)": 1015, "static mechanical properties: ultimate tensile strength (mpa)": 1090, "static mechanical properties: elongation (%)": 10, "rating score: rating score": 0.6857142857142857}}, {"id": "FatigueData-AM2022:375", "name": "Ti-6Al-4V", "material_family": "Ti", "points": [[220.25800318587002, 285455.8847276153, 0], [159.78296457989876, 854645.8899107095, 0], [179.78504495248737, 1035542.922721074, 0], [200.12665829169987, 1114630.71076117, 0], [179.85485909292692, 1271703.5031456633, 0], [200.1655111187652, 1951315.0785788207, 0], [159.81398503436398, 4713304.360465469, 0], [179.78504495248737, 6151041.233506219, 0], [159.78916830235246, 10677493.128923025, 0], [139.82944299043405, 50186884.09817539, 1]], "conditions": {"material": "Ti-6Al-4V", "am_type": "L-PBF", "load_ratio": "-1", "test_type": "uniaxial", "temperature": "25", "surface_treatment": "", "heat_treatment": ""}, "metadata": {"dataset id": 375, "metadata: title": "Notch fatigue and crack growth resistance of Ti-6Al-4V ELI additively manufactured via selective laser melting: A critical distance approach to defect sensitivity", "metadata: authors": "Benedetti, Matteo; Santus, Ciro", "metadata: source of the publication": "INTERNATIONAL JOURNAL OF FATIGUE", "metadata: year of publication": 2019, "metadata: institution": "Univ Pisa; Univ Trento", "metadata: country and region": "Italy", "metadata: doi": "10.1016/j.ijfatigue.2018.12.020", "fatigue: types of fatigue data": "sn", "fatigue: method of extraction": "color and shape", "materials: name of the material": "Ti-6Al-4V", "am: types of am": "L-PBF", "am: am machine": "3D Systems ProX DMP 300", "am: direciton of specimen (°)": 90, "am: types of feedstock": "powder", "processing: processing sequence and parameters": "HT 670 C, 5 hour; SURF machine (shallow)", "testing: types of fatigue tests": "uniaxial", "testing: fatigue temperature (°c)": 25, "testing: fatigue environment": "air", "testing: load ratio": -1, "testing: frequency (hz)": 150, "testing: fatigue machine": "Rumul Microtron", "testing: load control": "force", "testing: specimens description": "circular cross-section; with drawing", "testing: stress concentration factor of specimens": 1.97, "static mechanical properties: young's modulus (gpa)": 113, "static mechanical properties: yield strength (mpa)": 1015, "static mechanical properties: ultimate tensile strength (mpa)": 1090, "static mechanical properties: elongation (%)": 10, "rating score: rating score": 0.6857142857142857}}, {"id": "FatigueData-AM2022:376", "name": "IN718", "material_family": "IN718", "points": [[455.8141064492412, 21623.086862280557, 0], [430.0181501678224, 31100.05802501554, 0], [428.6590491517408, 53780.09841123901, 0], [389.71811958127904, 81520.9111438627, 0], [338.86125249877523, 149706.93032678438, 0], [379.0635917640688, 212995.96393687002, 0], [364.2264953712633, 279727.9140414998, 0], [318.90099079417666, 283930.0261424253, 0], [292.93471023890584, 295403.63820645335, 0], [318.90099079417666, 389805.05022718245, 0], [333.06441655159716, 514374.08863739745, 0], [292.93471023890584, 706179.6886401991, 0], [263.00291825953104, 2008005.081243272, 1], [263.130141303374, 2099130.553446256, 1]], "conditions": {"material": "IN718", "am_type": "L-PBF", "load_ratio": "0", "test_type": "uniaxial", "temperature": "25", "surface_treatment": "", "heat_treatment": ""}, "metadata": {"dataset id": 376, "metadata: title": "Notch-defect interaction in additively manufactured Inconel 718", "metadata: authors": "Berto, Filippo; Solberg, Klas", "metadata: source of the publication": "INTERNATIONAL JOURNAL OF FATIGUE", "metadata: year of publication": 2019, "metadata: institution": "Norwegian Univ Sci & Technol", "metadata: country and region": "Norway", "metadata: funding agency": "Norwegian Centre for International Cooperation in Education ; Norwegian University of Science and Technology", "metadata: doi": "10.1016/j.ijfatigue.2018.12.021", "fatigue: types of fatigue data": "sn", "fatigue: method of extraction": "color and shape", "materials: name of the material": "IN718", "am: types of am": "L-PBF", "am: am machine": "SLM Solution", "am: layer thickness (μm)": 50, "am: direciton of specimen (°)": 90, "am: types of feedstock": "powder", "processing: processing sequence and parameters": "SURF as-built", "testing: types of fatigue tests": "uniaxial", "testing: fatigue temperature (°c)": 25, "testing: fatigue environment": "air", "testing: load ratio": 0, "testing: frequency (hz)": 10, "testing: fatigue machine": "MTS Landmark", "testing: load control": "force", "testing: specimens description": "rectangular cross-section; with drawing", "testing: critical cross-section size of specimens (mm)": "7, 5", "testing: stress concentration factor of specimens": 1, "rating score: rating score": 0.6}}, {"id": "FatigueData-AM2022:377", "name": "IN718", "material_family": "IN718", "points": [[402.27407810120525, 44395.29781304691, 0], [382.26929640328126, 54960.51723929687, 0], [366.97978355737905, 74927.11205134937, 0], [342.7456998220304, 120696.04813668327, 0], [303.4192694567556, 219385.06025775213, 0], [267.3976346616148, 314213.7752341275, 0], [267.32169382187874, 350863.5154003821, 0], [223.37928953770404, 659978.8359925792, 0], [223.38537966849327, 962259.6413933502, 0], [153.0458159181997, 1996413.2802039022, 0], [188.0468840382577, 2086583.9487753396, 1], [153.65767245634703, 2093820.1345905983, 1]], "conditions": {"material": "IN718", "am_type": "L-PBF", "load_ratio": "0", "test_type": "uniaxial", "temperature": "25", "surface_treatment": "", "heat_treatment": ""}, "metadata": {"dataset id": 377, "metadata: title": "Notch-defect interaction in additively manufactured Inconel 718", "metadata: authors": "Berto, Filippo; Solberg, Klas", "metadata: source of the publication": "INTERNATIONAL JOURNAL OF FATIGUE", "metadata: year of publication": 2019, "metadata: institution": "Norwegian Univ Sci & Technol", "metadata: country and region": "Norway", "metadata: funding agency": "Norwegian Centre for International Cooperation in Education ; Norwegian University of Science and Technology", "metadata: doi": "10.1016/j.ijfatigue.2018.12.021", "fatigue: types of fatigue data": "sn", "fatigue: method of extraction": "color and shape", "materials: name of the material": "IN718", "am: types of am": "L-PBF", "am: am machine": "SLM Solution", "am: layer thickness (μm)": 50, "am: direciton of specimen (°)": 90, "am: types of feedstock": "powder", "processing: processing sequence and parameters": "SURF as-built", "testing: types of fatigue tests": "uniaxial", "testing: fatigue temperature (°c)": 25, "testing: fatigue environment": "air", "testing: load ratio": 0, "testing: frequency (hz)": 10, "testing: fatigue machine": "MTS Landmark", "testing: load control": "force", "testing: specimens description": "rectangular cross-section; with drawing", "testing: critical cross-section size of specimens (mm)": "5, 5", "testing: stress concentration factor of specimens": 1.31, "rating score: rating score": 0.6}}, {"id": "FatigueData-AM2022:378", "name": "IN718", "material_family": "IN718", "points": [[365.2810691650593, 23094.350200426376, 0], [329.9407550289336, 41891.550684484515, 0], [288.3093108092439, 71081.64106232207, 0], [287.81550281449404, 74859.79255674605, 0], [230.72568460993102, 161023.42705129395, 0], [230.49193360642346, 168140.94116772033, 0], [151.265500137779, 672265.5163804796, 0], [150.53738662340538, 814733.6670720854, 0], [69.05859537620991, 1978826.4247764025, 0], [68.97076591409817, 2094408.1540148044, 1]], "conditions": {"material": "IN718", "am_type": "L-PBF", "load_ratio": "0", "test_type": "uniaxial", "temperature": "25", "surface_treatment": "", "heat_treatment": ""}, "metadata": {"dataset id": 378, "metadata: title": "Notch-defect interaction in additively manufactured Inconel 718", "metadata: authors": "Berto, Filippo; Solberg, Klas", "metadata: source of the publication": "INTERNATIONAL JOURNAL OF FATIGUE", "metadata: year of publication": 2019, "metadata: institution": "Norwegian Univ Sci & Technol", "metadata: country and region": "Norway", "metadata: funding agency": "Norwegian Centre for International Cooperation in Education ; Norwegian University of Science and Technology", "metadata: doi": "10.1016/j.ijfatigue.2018.12.021", "fatigue: types of fatigue data": "sn", "fatigue: method of extraction": "color and shape", "materials: name of the material": "IN718", "am: types of am": "L-PBF", "am: am machine": "SLM Solution", "am: layer thickness (μm)": 50, "am: direciton of specimen (°)": 90, "am: types of feedstock": "powder", "processing: processing sequence and parameters": "SURF as-built", "testing: types of fatigue tests": "uniaxial", "testing: fatigue temperature (°c)": 25, "testing: fatigue environment": "air", "testing: load ratio": 0, "testing: frequency (hz)": 10, "testing: fatigue machine": "MTS Landmark", "testing: load control": "force", "testing: specimens description": "rectangular cross-section; with drawing", "testing: critical cross-section size of specimens (mm)": "5, 5", "testing: stress concentration factor of specimens": 2.43, "rating score: rating score": 0.6}}, {"id": "FatigueData-AM2022:379", "name": "IN718", "material_family": "IN718", "points": [[361.01998746112747, 12816.584154492415, 0], [317.03288612565444, 24595.659779163063, 0], [261.2869369296353, 66724.06668666573, 0], [261.04014655364915, 70595.04318461445, 0], [182.59478152891765, 208511.9975613685, 0], [183.1164438244268, 233907.29307212884, 0], [139.48302229164574, 435246.98696584057, 0], [139.11538976086646, 471134.321749366, 0], [98.46286299099228, 968856.3088577518, 0], [98.30136151718425, 1024923.2624876235, 0], [26.360534080194217, 2010442.520277738, 1], [36.58209639984874, 2126798.2597309663, 1]], "conditions": {"material": "IN718", "am_type": "L-PBF", "load_ratio": "0", "test_type": "uniaxial", "temperature": "25", "surface_treatment": "", "heat_treatment": ""}, "metadata": {"dataset id": 379, "metadata: title": "Notch-defect interaction in additively manufactured Inconel 718", "metadata: authors": "Berto, Filippo; Solberg, Klas", "metadata: source of the publication": "INTERNATIONAL JOURNAL OF FATIGUE", "metadata: year of publication": 2019, "metadata: institution": "Norwegian Univ Sci & Technol", "metadata: country and region": "Norway", "metadata: funding agency": "Norwegian Centre for International Cooperation in Education ; Norwegian University of Science and Technology", "metadata: doi": "10.1016/j.ijfatigue.2018.12.021", "fatigue: types of fatigue data": "sn", "fatigue: method of extraction": "color and shape", "materials: name of the material": "IN718", "am: types of am": "L-PBF", "am: am machine": "SLM Solution", "am: layer thickness (μm)": 50, "am: direciton of specimen (°)": 90, "am: types of feedstock": "powder", "processing: processing sequence and parameters": "SURF as-built", "testing: types of fatigue tests": "uniaxial", "testing: fatigue temperature (°c)": 25, "testing: fatigue environment": "air", "testing: load ratio": 0, "testing: frequency (hz)": 10, "testing: fatigue machine": "MTS Landmark", "testing: load control": "force", "testing: specimens description": "rectangular cross-section; with drawing", "testing: critical cross-section size of specimens (mm)": "5, 5", "testing: stress concentration factor of specimens": 6.28, "rating score: rating score": 0.6}}, {"id": "FatigueData-AM2022:380", "name": "K536", "material_family": "K536", "points": [[278.8986907405101, 44111.13658281038, 0], [288.0048014888338, 58111.79163084565, 0], [287.8403522980587, 60718.000735809364, 0], [278.702164757149, 68173.6265397873, 0], [278.4840754508674, 79738.46962835235, 0], [278.702164757149, 84176.66412445281, 0], [269.76050319960046, 86589.56745477597, 0], [269.76050319960046, 91409.08986959871, 0], [269.97859250588215, 103334.91337970895, 0], [242.92473686549457, 154511.2979172135, 0], [242.93551852695484, 160741.38931144628, 0], [251.99933291408294, 4702197.614640005, 0], [242.79232637701267, 6832458.704380425, 0], [251.9343156700688, 7059872.41021495, 0], [243.08621458876877, 9907659.71635631, 1], [242.922360865041, 9928616.032520428, 1], [233.8453888159991, 9948801.999609955, 1], [233.91040606001326, 9958502.641671004, 1], [233.8453888159991, 9959318.111126231, 1]], "conditions": {"material": "K536", "am_type": "L-PBF", "load_ratio": "0.1", "test_type": "uniaxial", "temperature": "400", "surface_treatment": "", "heat_treatment": ""}, "metadata": {"dataset id": 380, "metadata: title": "Experimental evaluation on elevated temperature fatigue and tensile properties of one selective laser melted nickel based superalloy", "metadata: authors": "Jiao, Zehui; Lei, L. M.; Wu, X. R.; Xu, F.; Xu, R. D.; Yu, H. C.", "metadata: source of the publication": "INTERNATIONAL JOURNAL OF FATIGUE", "metadata: year of publication": 2019, "metadata: institution": "AECC; Beijing Inst Aeronaut Mat", "metadata: country and region": "Peoples R China", "metadata: funding agency": "National Key Research and Development Program, China", "metadata: doi": "10.1016/j.ijfatigue.2018.12.024", "fatigue: types of fatigue data": "sn", "fatigue: method of extraction": "color and shape", "materials: name of the material": "K536", "am: types of am": "L-PBF", "am: am machine": "BLT S300", "am: direciton of specimen (°)": 0, "am: types of feedstock": "powder", "processing: processing sequence and parameters": "HT NaN C, NaN hour; SURF machine; SURF polish", "testing: types of fatigue tests": "uniaxial", "testing: fatigue temperature (°c)": 400, "testing: fatigue environment": "air", "testing: load ratio": 0.1, "testing: frequency (hz)": 100, "testing: fatigue machine": "QBG-50", "testing: fatigue standard": "ASTM E466", "testing: load control": "force", "testing: specimens description": "circular cross-section; with drawing", "testing: critical cross-section size of specimens (mm)": 5, "testing: stress concentration factor of specimens": 1, "static mechanical properties: young's modulus (gpa)": 143.8, "static mechanical properties: yield strength (mpa)": 250, "static mechanical properties: ultimate tensile strength (mpa)": 683, "static mechanical properties: elongation (%)": 40.7, "rating score: rating score": 0.7428571428571429}}, {"id": "FatigueData-AM2022:381", "name": "K536", "material_family": "K536", "points": [[270.09840968713314, 20074.144074567273, 0], [270.16390483714446, 33931.870019959664, 0], [252.15076587932802, 37927.18189278578, 0], [252.1180183043224, 45118.02639649996, 0], [270.16390483714446, 53672.22673357838, 0], [234.23550758923102, 59200.66776361624, 0], [233.9738890464834, 68090.96928928843, 0], [234.23550758923102, 84119.7249211719, 0], [224.9183792337156, 96554.428858171, 0], [252.0525231543111, 149029.07231326692, 0], [225.0817550514462, 2433901.049546321, 0], [198.14373452358697, 2579779.257006454, 0], [207.00312094361854, 2726052.737821847, 0], [197.91486355584505, 3562366.2324300054, 0], [206.80699755088224, 4281254.441131313, 0], [188.9572344107965, 4819687.18553197, 0], [188.61708073964112, 9938289.556952445, 1], [188.61708073964112, 9938289.556952445, 1], [179.81803685815234, 9941637.373511776, 1], [188.75969841570094, 9944986.317818115, 1], [197.84936840583373, 9952236.893543513, 1]], "conditions": {"material": "K536", "am_type": "L-PBF", "load_ratio": "0.1", "test_type": "uniaxial", "temperature": "600", "surface_treatment": "", "heat_treatment": ""}, "metadata": {"dataset id": 381, "metadata: title": "Experimental evaluation on elevated temperature fatigue and tensile properties of one selective laser melted nickel based superalloy", "metadata: authors": "Jiao, Zehui; Lei, L. M.; Wu, X. R.; Xu, F.; Xu, R. D.; Yu, H. C.", "metadata: source of the publication": "INTERNATIONAL JOURNAL OF FATIGUE", "metadata: year of publication": 2019, "metadata: institution": "AECC; Beijing Inst Aeronaut Mat", "metadata: country and region": "Peoples R China", "metadata: funding agency": "National Key Research and Development Program, China", "metadata: doi": "10.1016/j.ijfatigue.2018.12.024", "fatigue: types of fatigue data": "sn", "fatigue: method of extraction": "color and shape", "materials: name of the material": "K536", "am: types of am": "L-PBF", "am: am machine": "BLT S300", "am: direciton of specimen (°)": 0, "am: types of feedstock": "powder", "processing: processing sequence and parameters": "HT NaN C, NaN hour; SURF machine; SURF polish", "testing: types of fatigue tests": "uniaxial", "testing: fatigue temperature (°c)": 600, "testing: fatigue environment": "air", "testing: load ratio": 0.1, "testing: frequency (hz)": 100, "testing: fatigue machine": "QBG-50", "testing: fatigue standard": "ASTM E466", "testing: load control": "force", "testing: specimens description": "circular cross-section; with drawing", "testing: critical cross-section size of specimens (mm)": 5, "testing: stress concentration factor of specimens": 1, "static mechanical properties: young's modulus (gpa)": 117.2, "static mechanical properties: yield strength (mpa)": 242, "static mechanical properties: ultimate tensile strength (mpa)": 635, "static mechanical properties: elongation (%)": 41.6, "rating score: rating score": 0.7428571428571429}}, {"id": "FatigueData-AM2022:382", "name": "K536", "material_family": "K536", "points": [[287.7851122276222, 50445.444662961105, 0], [287.7363982904269, 53371.080326296935, 0], [287.8431523234234, 60156.67489726018, 0], [269.93863238027427, 73334.26474914704, 0], [269.93863238027427, 93335.42935955005, 0], [269.8805922844731, 95385.38013150392, 0], [251.91803224552274, 133094.5365594089, 0], [251.976072341324, 153677.11636010022, 0], [251.976072341324, 180686.45783389625, 0], [251.81127821252633, 202311.07044202366, 0], [243.1352294820489, 314369.4376489189, 0], [242.99268000765142, 4093455.776222718, 0], [251.9014172552685, 4581128.640139298, 0], [233.99173846316538, 5740983.92101029, 0], [234.02862018191297, 6873819.841962264, 0], [243.160191654129, 8619083.013824103, 0], [234.04706104128678, 9888651.625932543, 1], [224.87860785032316, 9888651.625932543, 1], [234.02862018191297, 9911362.8637228, 1], [224.87860785032316, 9934126.262347644, 1]], "conditions": {"material": "K536", "am_type": "L-PBF", "load_ratio": "0.1", "test_type": "uniaxial", "temperature": "400", "surface_treatment": "", "heat_treatment": ""}, "metadata": {"dataset id": 382, "metadata: title": "Experimental evaluation on elevated temperature fatigue and tensile properties of one selective laser melted nickel based superalloy", "metadata: authors": "Jiao, Zehui; Lei, L. M.; Wu, X. R.; Xu, F.; Xu, R. D.; Yu, H. C.", "metadata: source of the publication": "INTERNATIONAL JOURNAL OF FATIGUE", "metadata: year of publication": 2019, "metadata: institution": "AECC; Beijing Inst Aeronaut Mat", "metadata: country and region": "Peoples R China", "metadata: funding agency": "National Key Research and Development Program, China", "metadata: doi": "10.1016/j.ijfatigue.2018.12.024", "fatigue: types of fatigue data": "sn", "fatigue: method of extraction": "color and shape", "materials: name of the material": "K536", "am: types of am": "L-PBF", "am: am machine": "BLT S300", "am: direciton of specimen (°)": 90, "am: types of feedstock": "powder", "processing: processing sequence and parameters": "HT NaN C, NaN hour; SURF machine; SURF polish", "testing: types of fatigue tests": "uniaxial", "testing: fatigue temperature (°c)": 400, "testing: fatigue environment": "air", "testing: load ratio": 0.1, "testing: frequency (hz)": 100, "testing: fatigue machine": "QBG-50", "testing: fatigue standard": "ASTM E466", "testing: load control": "force", "testing: specimens description": "circular cross-section; with drawing", "testing: critical cross-section size of specimens (mm)": 5, "testing: stress concentration factor of specimens": 1, "static mechanical properties: young's modulus (gpa)": 129.1, "static mechanical properties: yield strength (mpa)": 243, "static mechanical properties: ultimate tensile strength (mpa)": 667, "static mechanical properties: elongation (%)": 45.2, "rating score: rating score": 0.7428571428571429}}, {"id": "FatigueData-AM2022:383", "name": "K536", "material_family": "K536", "points": [[270.27750025849133, 24663.323686432217, 0], [243.19592368604847, 37448.79403994836, 0], [252.17704345885736, 42524.80616568785, 0], [243.19592368604847, 44595.564521625856, 0], [234.1456952862315, 47521.91343721423, 0], [243.3496492836393, 69103.1247563313, 0], [234.00747803221535, 101619.73555905285, 0], [234.07658665922347, 178894.93836053862, 0], [224.94174128882364, 181782.04409859094, 0], [225.02635825940644, 330268.66309392813, 0], [233.93836940520728, 575605.916608485, 0], [225.11097522998924, 948876.2151493755, 0], [224.8881410053903, 1171753.0854650983, 0], [206.9876750123521, 3225957.7351040905, 0], [206.76134754858398, 3851574.2850296646, 0], [197.89879807624354, 7800384.580942768, 0], [206.9876750123521, 8853578.604950786, 0], [188.69142126059938, 9917285.643464962, 1],
